Repository: DNV007/delivered-energy-decomposition

# Three-term energy accounting for a cold commercial sodium-ion 18650 cell

This repository holds the analysis code and the derived data behind a reanalysis
of a public commercial-cell archive. No new measurements were made. The
manuscript reporting the work is not distributed here; what is here is
everything needed to regenerate its numbers from the raw archive and to check
them.

**Source data.** Droese, D., Schlösser, A., Otto, M. *Dataset: Evaluation of
Commercial Sodium-Ion Batteries by State-of-the-Art Lithium-Ion Battery
Configurations.* Technische Universität Berlin, DepositOnce, 2025.
DOI [10.14279/depositonce-25036](https://doi.org/10.14279/depositonce-25036),
CC BY 4.0.

File: data_processed/descriptors/integrated_descriptor_long.csv (part 2 of 100)
descriptor_id,source_table,measurement_type,aggregation_level,descriptor_name,descriptor_value,descriptor_unit,cell_id,cell_family,chemistry_type,temperature_deg_c,actual_temperature_deg_c,direction,pulse_direction,abs_c_rate,nominal_soc_percent,voltage_v,voltage_window_v,source_member_path,source_notes
D000141,data_processed/descriptors/usable_energy_retention.csv,ocv_usable_energy,cell_temperature_direction,usable_energy,3.5761330198922674,Wh,TC23LTO09,LTO,lithium-ion,15.0,,charge,,,,,,,OCV-aware energy integration from checkup OCV segments.
D000142,data_processed/descriptors/usable_energy_retention.csv,ocv_usable_energy,cell_temperature_direction,capacity_from_ocv_segments,1.4702553175356583,Ah,TC23LTO09,LTO,lithium-ion,15.0,,charge,,,,,,,OCV-aware energy integration from checkup OCV segments.
D000143,data_processed/descriptors/usable_energy_retention.csv,ocv_usable_energy,cell_temperature_direction,mean_ocv,2.44785677511047,V,TC23LTO09,LTO,lithium-ion,15.0,,charge,,,,,,,OCV-aware energy integration from checkup OCV segments.
D000144,data_processed/descriptors/usable_energy_retention.csv,ocv_usable_energy,cell_temperature_direction,usable_energy_retention_vs_25c,0.9869595196201262,fraction,TC23LTO09,LTO,lithium-ion,15.0,,charge,,,,,,,OCV-aware energy integration from checkup OCV segments.
D000145,data_processed/descriptors/usable_energy_retention.csv,ocv_usable_energy,cell_temperature_direction,capacity_retention_from_ocv_segments_vs_25c,0.9860393244656576,fraction,TC23LTO09,LTO,lithium-ion,15.0,,charge,,,,,,,OCV-aware energy integration from checkup OCV segments.
D000146,data_processed/descriptors/usable_energy_retention.csv,ocv_usable_energy,cell_temperature_direction,usable_energy,3.676462725712013,Wh,TC23LTO09,LTO,lithium-ion,15.0,,discharge,,,,,,,OCV-aware energy integration from checkup OCV segments.
D000147,data_processed/descriptors/usable_energy_retention.csv,ocv_usable_energy,cell_temperature_direction,capacity_from_ocv_segments,1.5138675542450346,Ah,TC23LTO09,LTO,lithium-ion,15.0,,discharge,,,,,,,OCV-aware energy integration from checkup OCV segments.
D000148,data_processed/descriptors/usable_energy_retention.csv,ocv_usable_energy,cell_temperature_direction,mean_ocv,2.41621086225918,V,TC23LTO09,LTO,lithium-ion,15.0,,discharge,,,,,,,OCV-aware energy integration from checkup OCV segments.
D000149,data_processed/descriptors/usable_energy_retention.csv,ocv_usable_energy,cell_temperature_direction,usable_energy_retention_vs_25c,0.993330053769408,fraction,TC23LTO09,LTO,lithium-ion,15.0,,discharge,,,,,,,OCV-aware energy integration from checkup OCV segments.
D000150,data_processed/descriptors/usable_energy_retention.csv,ocv_usable_energy,cell_temperature_direction,capacity_retention_from_ocv_segments_vs_25c,0.992054049026513,fraction,TC23LTO09,LTO,lithium-ion,15.0,,discharge,,,,,,,OCV-aware energy integration from checkup OCV segments.
D000151,data_processed/descriptors/usable_energy_retention.csv,ocv_usable_energy,cell_temperature_direction,usable_energy,3.623383683728686,Wh,TC23LTO09,LTO,lithium-ion,25.0,,charge,,,,,,,OCV-aware energy integration from checkup OCV segments.
D000152,data_processed/descriptors/usable_energy_retention.csv,ocv_usable_energy,cell_temperature_direction,capacity_from_ocv_segments,1.49107168553587,Ah,TC23LTO09,LTO,lithium-ion,25.0,,charge,,,,,,,OCV-aware energy integration from checkup OCV segments.
D000153,data_processed/descriptors/usable_energy_retention.csv,ocv_usable_energy,cell_temperature_direction,mean_ocv,2.445469706827658,V,TC23LTO09,LTO,lithium-ion,25.0,,charge,,,,,,,OCV-aware energy integration from checkup OCV segments.
D000154,data_processed/descriptors/usable_energy_retention.csv,ocv_usable_energy,cell_temperature_direction,usable_energy_retention_vs_25c,1.0,fraction,TC23LTO09,LTO,lithium-ion,25.0,,charge,,,,,,,OCV-aware energy integration from checkup OCV segments.
D000155,data_processed/descriptors/usable_energy_retention.csv,ocv_usable_energy,cell_temperature_direction,capacity_retention_from_ocv_segments_vs_25c,1.0,fraction,TC23LTO09,LTO,lithium-ion,25.0,,charge,,,,,,,OCV-aware energy integration from checkup OCV segments.
D000156,data_processed/descriptors/usable_energy_retention.csv,ocv_usable_energy,cell_temperature_direction,usable_energy,3.701149191812803,Wh,TC23LTO09,LTO,lithium-ion,25.0,,discharge,,,,,,,OCV-aware energy integration from checkup OCV segments.
D000157,data_processed/descriptors/usable_energy_retention.csv,ocv_usable_energy,cell_temperature_direction,capacity_from_ocv_segments,1.5259930199675804,Ah,TC23LTO09,LTO,lithium-ion,25.0,,discharge,,,,,,,OCV-aware energy integration from checkup OCV segments.
D000158,data_processed/descriptors/usable_energy_retention.csv,ocv_usable_energy,cell_temperature_direction,mean_ocv,2.4092040720256884,V,TC23LTO09,LTO,lithium-ion,25.0,,discharge,,,,,,,OCV-aware energy integration from checkup OCV segments.
D000159,data_processed/descriptors/usable_energy_retention.csv,ocv_usable_energy,cell_temperature_direction,usable_energy_retention_vs_25c,1.0,fraction,TC23LTO09,LTO,lithium-ion,25.0,,discharge,,,,,,,OCV-aware energy integration from checkup OCV segments.
D000160,data_processed/descriptors/usable_energy_retention.csv,ocv_usable_energy,cell_temperature_direction,capacity_retention_from_ocv_segments_vs_25c,1.0,fraction,TC23LTO09,LTO,lithium-ion,25.0,,discharge,,,,,,,OCV-aware energy integration from checkup OCV segments.
D000161,data_processed/descriptors/usable_energy_retention.csv,ocv_usable_energy,cell_temperature_direction,usable_energy,3.6317469163728617,Wh,TC23LTO09,LTO,lithium-ion,35.0,,charge,,,,,,,OCV-aware energy integration from checkup OCV segments.
D000162,data_processed/descriptors/usable_energy_retention.csv,ocv_usable_energy,cell_temperature_direction,capacity_from_ocv_segments,1.4953812763887957,Ah,TC23LTO09,LTO,lithium-ion,35.0,,charge,,,,,,,OCV-aware energy integration from checkup OCV segments.
D000163,data_processed/descriptors/usable_energy_retention.csv,ocv_usable_energy,cell_temperature_direction,mean_ocv,2.443814745483942,V,TC23LTO09,LTO,lithium-ion,35.0,,charge,,,,,,,OCV-aware energy integration from checkup OCV segments.
D000164,data_processed/descriptors/usable_energy_retention.csv,ocv_usable_energy,cell_temperature_direction,usable_energy_retention_vs_25c,1.0023081278092991,fraction,TC23LTO09,LTO,lithium-ion,35.0,,charge,,,,,,,OCV-aware energy integration from checkup OCV segments.
D000165,data_processed/descriptors/usable_energy_retention.csv,ocv_usable_energy,cell_temperature_direction,capacity_retention_from_ocv_segments_vs_25c,1.002890264026023,fraction,TC23LTO09,LTO,lithium-ion,35.0,,charge,,,,,,,OCV-aware energy integration from checkup OCV segments.
D000166,data_processed/descriptors/usable_energy_retention.csv,ocv_usable_energy,cell_temperature_direction,usable_energy,3.6970207026716144,Wh,TC23LTO09,LTO,lithium-ion,35.0,,discharge,,,,,,,OCV-aware energy integration from checkup OCV segments.
D000167,data_processed/descriptors/usable_energy_retention.csv,ocv_usable_energy,cell_temperature_direction,capacity_from_ocv_segments,1.5257207759909968,Ah,TC23LTO09,LTO,lithium-ion,35.0,,discharge,,,,,,,OCV-aware energy integration from checkup OCV segments.
D000168,data_processed/descriptors/usable_energy_retention.csv,ocv_usable_energy,cell_temperature_direction,mean_ocv,2.406924185652074,V,TC23LTO09,LTO,lithium-ion,35.0,,discharge,,,,,,,OCV-aware energy integration from checkup OCV segments.
D000169,data_processed/descriptors/usable_energy_retention.csv,ocv_usable_energy,cell_temperature_direction,usable_energy_retention_vs_25c,0.998884538577823,fraction,TC23LTO09,LTO,lithium-ion,35.0,,discharge,,,,,,,OCV-aware energy integration from checkup OCV segments.
D000170,data_processed/descriptors/usable_energy_retention.csv,ocv_usable_energy,cell_temperature_direction,capacity_retention_from_ocv_segments_vs_25c,0.9998215955295854,fraction,TC23LTO09,LTO,lithium-ion,35.0,,discharge,,,,,,,OCV-aware energy integration from checkup OCV segments.
D000171,data_processed/descriptors/usable_energy_retention.csv,ocv_usable_energy,cell_temperature_direction,usable_energy,3.6601149038204417,Wh,TC23LTO09,LTO,lithium-ion,45.0,,charge,,,,,,,OCV-aware energy integration from checkup OCV segments.
D000172,data_processed/descriptors/usable_energy_retention.csv,ocv_usable_energy,cell_temperature_direction,capacity_from_ocv_segments,1.5086001441103247,Ah,TC23LTO09,LTO,lithium-ion,45.0,,charge,,,,,,,OCV-aware energy integration from checkup OCV segments.
D000173,data_processed/descriptors/usable_energy_retention.csv,ocv_usable_energy,cell_temperature_direction,mean_ocv,2.442592145062075,V,TC23LTO09,LTO,lithium-ion,45.0,,charge,,,,,,,OCV-aware energy integration from checkup OCV segments.
D000174,data_processed/descriptors/usable_energy_retention.csv,ocv_usable_energy,cell_temperature_direction,usable_energy_retention_vs_25c,1.0101372703798115,fraction,TC23LTO09,LTO,lithium-ion,45.0,,charge,,,,,,,OCV-aware energy integration from checkup OCV segments.
D000175,data_processed/descriptors/usable_energy_retention.csv,ocv_usable_energy,cell_temperature_direction,capacity_retention_from_ocv_segments_vs_25c,1.011755610910253,fraction,TC23LTO09,LTO,lithium-ion,45.0,,charge,,,,,,,OCV-aware energy integration from checkup OCV segments.
D000176,data_processed/descriptors/usable_energy_retention.csv,ocv_usable_energy,cell_temperature_direction,usable_energy,3.7152517546933153,Wh,TC23LTO09,LTO,lithium-ion,45.0,,discharge,,,,,,,OCV-aware energy integration from checkup OCV segments.
D000177,data_processed/descriptors/usable_energy_retention.csv,ocv_usable_energy,cell_temperature_direction,capacity_from_ocv_segments,1.535464661818404,Ah,TC23LTO09,LTO,lithium-ion,45.0,,discharge,,,,,,,OCV-aware energy integration from checkup OCV segments.
D000178,data_processed/descriptors/usable_energy_retention.csv,ocv_usable_energy,cell_temperature_direction,mean_ocv,2.4008111835427406,V,TC23LTO09,LTO,lithium-ion,45.0,,discharge,,,,,,,OCV-aware energy integration from checkup OCV segments.
D000179,data_processed/descriptors/usable_energy_retention.csv,ocv_usable_energy,cell_temperature_direction,usable_energy_retention_vs_25c,1.0038103200248474,fraction,TC23LTO09,LTO,lithium-ion,45.0,,discharge,,,,,,,OCV-aware energy integration from checkup OCV segments.
D000180,data_processed/descriptors/usable_energy_retention.csv,ocv_usable_energy,cell_temperature_direction,capacity_retention_from_ocv_segments_vs_25c,1.0062068710189938,fraction,TC23LTO09,LTO,lithium-ion,45.0,,discharge,,,,,,,OCV-aware energy integration from checkup OCV segments.
D000181,data_processed/descriptors/usable_energy_retention.csv,ocv_usable_energy,cell_temperature_direction,usable_energy,5.3816133726917945,Wh,TC23NMC09,NMC,lithium-ion,5.0,,charge,,,,,,,OCV-aware energy integration from checkup OCV segments.
D000182,data_processed/descriptors/usable_energy_retention.csv,ocv_usable_energy,cell_temperature_direction,capacity_from_ocv_segments,1.4100837017055454,Ah,TC23NMC09,NMC,lithium-ion,5.0,,charge,,,,,,,OCV-aware energy integration from checkup OCV segments.
D000183,data_processed/descriptors/usable_energy_retention.csv,ocv_usable_energy,cell_temperature_direction,mean_ocv,3.8547834998374095,V,TC23NMC09,NMC,lithium-ion,5.0,,charge,,,,,,,OCV-aware energy integration from checkup OCV segments.
D000184,data_processed/descriptors/usable_energy_retention.csv,ocv_usable_energy,cell_temperature_direction,usable_energy_retention_vs_25c,0.8908019216372783,fraction,TC23NMC09,NMC,lithium-ion,5.0,,charge,,,,,,,OCV-aware energy integration from checkup OCV segments.
D000185,data_processed/descriptors/usable_energy_retention.csv,ocv_usable_energy,cell_temperature_direction,capacity_retention_from_ocv_segments_vs_25c,0.8943914088728394,fraction,TC23NMC09,NMC,lithium-ion,5.0,,charge,,,,,,,OCV-aware energy integration from checkup OCV segments.
D000186,data_processed/descriptors/usable_energy_retention.csv,ocv_usable_energy,cell_temperature_direction,usable_energy,5.972378229643568,Wh,TC23NMC09,NMC,lithium-ion,5.0,,discharge,,,,,,,OCV-aware energy integration from checkup OCV segments.
D000187,data_processed/descriptors/usable_energy_retention.csv,ocv_usable_energy,cell_temperature_direction,capacity_from_ocv_segments,1.571218481198803,Ah,TC23NMC09,NMC,lithium-ion,5.0,,discharge,,,,,,,OCV-aware energy integration from checkup OCV segments.
D000188,data_processed/descriptors/usable_energy_retention.csv,ocv_usable_energy,cell_temperature_direction,mean_ocv,3.766594984130657,V,TC23NMC09,NMC,lithium-ion,5.0,,discharge,,,,,,,OCV-aware energy integration from checkup OCV segments.
D000189,data_processed/descriptors/usable_energy_retention.csv,ocv_usable_energy,cell_temperature_direction,usable_energy_retention_vs_25c,0.9647288719392688,fraction,TC23NMC09,NMC,lithium-ion,5.0,,discharge,,,,,,,OCV-aware energy integration from checkup OCV segments.
D000190,data_processed/descriptors/usable_energy_retention.csv,ocv_usable_energy,cell_temperature_direction,capacity_retention_from_ocv_segments_vs_25c,0.9655686790436808,fraction,TC23NMC09,NMC,lithium-ion,5.0,,discharge,,,,,,,OCV-aware energy integration from checkup OCV segments.
D000191,data_processed/descriptors/usable_energy_retention.csv,ocv_usable_energy,cell_temperature_direction,usable_energy,5.863627061812669,Wh,TC23NMC09,NMC,lithium-ion,15.0,,charge,,,,,,,OCV-aware energy integration from checkup OCV segments.
D000192,data_processed/descriptors/usable_energy_retention.csv,ocv_usable_energy,cell_temperature_direction,capacity_from_ocv_segments,1.5324222161132466,Ah,TC23NMC09,NMC,lithium-ion,15.0,,charge,,,,,,,OCV-aware energy integration from checkup OCV segments.
D000193,data_processed/descriptors/usable_energy_retention.csv,ocv_usable_energy,cell_temperature_direction,mean_ocv,3.8580727471228577,V,TC23NMC09,NMC,lithium-ion,15.0,,charge,,,,,,,OCV-aware energy integration from checkup OCV segments.
D000194,data_processed/descriptors/usable_energy_retention.csv,ocv_usable_energy,cell_temperature_direction,usable_energy_retention_vs_25c,0.9705881661681782,fraction,TC23NMC09,NMC,lithium-ion,15.0,,charge,,,,,,,OCV-aware energy integration from checkup OCV segments.
D000195,data_processed/descriptors/usable_energy_retention.csv,ocv_usable_energy,cell_temperature_direction,capacity_retention_from_ocv_segments_vs_25c,0.9719885870603246,fraction,TC23NMC09,NMC,lithium-ion,15.0,,charge,,,,,,,OCV-aware energy integration from checkup OCV segments.
D000196,data_processed/descriptors/usable_energy_retention.csv,ocv_usable_energy,cell_temperature_direction,usable_energy,6.138472897262949,Wh,TC23NMC09,NMC,lithium-ion,15.0,,discharge,,,,,,,OCV-aware energy integration from checkup OCV segments.
D000197,data_processed/descriptors/usable_energy_retention.csv,ocv_usable_energy,cell_temperature_direction,capacity_from_ocv_segments,1.614462554904274,Ah,TC23NMC09,NMC,lithium-ion,15.0,,discharge,,,,,,,OCV-aware energy integration from checkup OCV segments.
D000198,data_processed/descriptors/usable_energy_retention.csv,ocv_usable_energy,cell_temperature_direction,mean_ocv,3.752362768929789,V,TC23NMC09,NMC,lithium-ion,15.0,,discharge,,,,,,,OCV-aware energy integration from checkup OCV segments.
D000199,data_processed/descriptors/usable_energy_retention.csv,ocv_usable_energy,cell_temperature_direction,usable_energy_retention_vs_25c,0.991558438849859,fraction,TC23NMC09,NMC,lithium-ion,15.0,,discharge,,,,,,,OCV-aware energy integration from checkup OCV segments.
D000200,data_processed/descriptors/usable_energy_retention.csv,ocv_usable_energy,cell_temperature_direction,capacity_retention_from_ocv_segments_vs_25c,0.992143673943436,fraction,TC23NMC09,NMC,lithium-ion,15.0,,discharge,,,,,,,OCV-aware energy integration from checkup OCV segments.
D000201,data_processed/descriptors/usable_energy_retention.csv,ocv_usable_energy,cell_temperature_direction,usable_energy,6.041313160618786,Wh,TC23NMC09,NMC,lithium-ion,25.0,,charge,,,,,,,OCV-aware energy integration from checkup OCV segments.
D000202,data_processed/descriptors/usable_energy_retention.csv,ocv_usable_energy,cell_temperature_direction,capacity_from_ocv_segments,1.5765845777550676,Ah,TC23NMC09,NMC,lithium-ion,25.0,,charge,,,,,,,OCV-aware energy integration from checkup OCV segments.
D000203,data_processed/descriptors/usable_energy_retention.csv,ocv_usable_energy,cell_temperature_direction,mean_ocv,3.857698597514464,V,TC23NMC09,NMC,lithium-ion,25.0,,charge,,,,,,,OCV-aware energy integration from checkup OCV segments.
D000204,data_processed/descriptors/usable_energy_retention.csv,ocv_usable_energy,cell_temperature_direction,usable_energy_retention_vs_25c,1.0,fraction,TC23NMC09,NMC,lithium-ion,25.0,,charge,,,,,,,OCV-aware energy integration from checkup OCV segments.
D000205,data_processed/descriptors/usable_energy_retention.csv,ocv_usable_energy,cell_temperature_direction,capacity_retention_from_ocv_segments_vs_25c,1.0,fraction,TC23NMC09,NMC,lithium-ion,25.0,,charge,,,,,,,OCV-aware energy integration from checkup OCV segments.
D000206,data_processed/descriptors/usable_energy_retention.csv,ocv_usable_energy,cell_temperature_direction,usable_energy,6.190732342899693,Wh,TC23NMC09,NMC,lithium-ion,25.0,,discharge,,,,,,,OCV-aware energy integration from checkup OCV segments.
D000207,data_processed/descriptors/usable_energy_retention.csv,ocv_usable_energy,cell_temperature_direction,capacity_from_ocv_segments,1.6272467358354772,Ah,TC23NMC09,NMC,lithium-ion,25.0,,discharge,,,,,,,OCV-aware energy integration from checkup OCV segments.
D000208,data_processed/descriptors/usable_energy_retention.csv,ocv_usable_energy,cell_temperature_direction,mean_ocv,3.7566654894263247,V,TC23NMC09,NMC,lithium-ion,25.0,,discharge,,,,,,,OCV-aware energy integration from checkup OCV segments.
D000209,data_processed/descriptors/usable_energy_retention.csv,ocv_usable_energy,cell_temperature_direction,usable_energy_retention_vs_25c,1.0,fraction,TC23NMC09,NMC,lithium-ion,25.0,,discharge,,,,,,,OCV-aware energy integration from checkup OCV segments.
D000210,data_processed/descriptors/usable_energy_retention.csv,ocv_usable_energy,cell_temperature_direction,capacity_retention_from_ocv_segments_vs_25c,1.0,fraction,TC23NMC09,NMC,lithium-ion,25.0,,discharge,,,,,,,OCV-aware energy integration from checkup OCV segments.
D000211,data_processed/descriptors/usable_energy_retention.csv,ocv_usable_energy,cell_temperature_direction,usable_energy,6.108553633477725,Wh,TC23NMC09,NMC,lithium-ion,35.0,,charge,,,,,,,OCV-aware energy integration from checkup OCV segments.
D000212,data_processed/descriptors/usable_energy_retention.csv,ocv_usable_energy,cell_temperature_direction,capacity_from_ocv_segments,1.5945470922599032,Ah,TC23NMC09,NMC,lithium-ion,35.0,,charge,,,,,,,OCV-aware energy integration from checkup OCV segments.
D000213,data_processed/descriptors/usable_energy_retention.csv,ocv_usable_energy,cell_temperature_direction,mean_ocv,3.857791226786445,V,TC23NMC09,NMC,lithium-ion,35.0,,charge,,,,,,,OCV-aware energy integration from checkup OCV segments.
D000214,data_processed/descriptors/usable_energy_retention.csv,ocv_usable_energy,cell_temperature_direction,usable_energy_retention_vs_25c,1.011130108814298,fraction,TC23NMC09,NMC,lithium-ion,35.0,,charge,,,,,,,OCV-aware energy integration from checkup OCV segments.
D000215,data_processed/descriptors/usable_energy_retention.csv,ocv_usable_energy,cell_temperature_direction,capacity_retention_from_ocv_segments_vs_25c,1.011393308521648,fraction,TC23NMC09,NMC,lithium-ion,35.0,,charge,,,,,,,OCV-aware energy integration from checkup OCV segments.
D000216,data_processed/descriptors/usable_energy_retention.csv,ocv_usable_energy,cell_temperature_direction,usable_energy,6.220213358853792,Wh,TC23NMC09,NMC,lithium-ion,35.0,,discharge,,,,,,,OCV-aware energy integration from checkup OCV segments.
D000217,data_processed/descriptors/usable_energy_retention.csv,ocv_usable_energy,cell_temperature_direction,capacity_from_ocv_segments,1.6361003942256505,Ah,TC23NMC09,NMC,lithium-ion,35.0,,discharge,,,,,,,OCV-aware energy integration from checkup OCV segments.
D000218,data_processed/descriptors/usable_energy_retention.csv,ocv_usable_energy,cell_temperature_direction,mean_ocv,3.745940472739096,V,TC23NMC09,NMC,lithium-ion,35.0,,discharge,,,,,,,OCV-aware energy integration from checkup OCV segments.
D000219,data_processed/descriptors/usable_energy_retention.csv,ocv_usable_energy,cell_temperature_direction,usable_energy_retention_vs_25c,1.0047621209125464,fraction,TC23NMC09,NMC,lithium-ion,35.0,,discharge,,,,,,,OCV-aware energy integration from checkup OCV segments.
D000220,data_processed/descriptors/usable_energy_retention.csv,ocv_usable_energy,cell_temperature_direction,capacity_retention_from_ocv_segments_vs_25c,1.0054408825626726,fraction,TC23NMC09,NMC,lithium-ion,35.0,,discharge,,,,,,,OCV-aware energy integration from checkup OCV segments.
D000221,data_processed/descriptors/usable_energy_retention.csv,ocv_usable_energy,cell_temperature_direction,usable_energy,6.164721357823525,Wh,TC23NMC09,NMC,lithium-ion,45.0,,charge,,,,,,,OCV-aware energy integration from checkup OCV segments.
D000222,data_processed/descriptors/usable_energy_retention.csv,ocv_usable_energy,cell_temperature_direction,capacity_from_ocv_segments,1.608508423872313,Ah,TC23NMC09,NMC,lithium-ion,45.0,,charge,,,,,,,OCV-aware energy integration from checkup OCV segments.
D000223,data_processed/descriptors/usable_energy_retention.csv,ocv_usable_energy,cell_temperature_direction,mean_ocv,3.8551994234312073,V,TC23NMC09,NMC,lithium-ion,45.0,,charge,,,,,,,OCV-aware energy integration from checkup OCV segments.
D000224,data_processed/descriptors/usable_energy_retention.csv,ocv_usable_energy,cell_temperature_direction,usable_energy_retention_vs_25c,1.020427379598395,fraction,TC23NMC09,NMC,lithium-ion,45.0,,charge,,,,,,,OCV-aware energy integration from checkup OCV segments.
D000225,data_processed/descriptors/usable_energy_retention.csv,ocv_usable_energy,cell_temperature_direction,capacity_retention_from_ocv_segments_vs_25c,1.0202487367742126,fraction,TC23NMC09,NMC,lithium-ion,45.0,,charge,,,,,,,OCV-aware energy integration from checkup OCV segments.
D000226,data_processed/descriptors/usable_energy_retention.csv,ocv_usable_energy,cell_temperature_direction,usable_energy,6.231569247635324,Wh,TC23NMC09,NMC,lithium-ion,45.0,,discharge,,,,,,,OCV-aware energy integration from checkup OCV segments.
D000227,data_processed/descriptors/usable_energy_retention.csv,ocv_usable_energy,cell_temperature_direction,capacity_from_ocv_segments,1.6390654182223403,Ah,TC23NMC09,NMC,lithium-ion,45.0,,discharge,,,,,,,OCV-aware energy integration from checkup OCV segments.
D000228,data_processed/descriptors/usable_energy_retention.csv,ocv_usable_energy,cell_temperature_direction,mean_ocv,3.75341075108534,V,TC23NMC09,NMC,lithium-ion,45.0,,discharge,,,,,,,OCV-aware energy integration from checkup OCV segments.
D000229,data_processed/descriptors/usable_energy_retention.csv,ocv_usable_energy,cell_temperature_direction,usable_energy_retention_vs_25c,1.0065964578136652,fraction,TC23NMC09,NMC,lithium-ion,45.0,,discharge,,,,,,,OCV-aware energy integration from checkup OCV segments.
D000230,data_processed/descriptors/usable_energy_retention.csv,ocv_usable_energy,cell_temperature_direction,capacity_retention_from_ocv_segments_vs_25c,1.007262993451817,fraction,TC23NMC09,NMC,lithium-ion,45.0,,discharge,,,,,,,OCV-aware energy integration from checkup OCV segments.
D000231,data_processed/descriptors/usable_energy_retention.csv,ocv_usable_energy,cell_temperature_direction,usable_energy,4.768114892220088,Wh,TC23SIB09,SIB,sodium-ion,5.0,,charge,,,,,,,OCV-aware energy integration from checkup OCV segments.
D000232,data_processed/descriptors/usable_energy_retention.csv,ocv_usable_energy,cell_temperature_direction,capacity_from_ocv_segments,1.521411041267123,Ah,TC23SIB09,SIB,sodium-ion,5.0,,charge,,,,,,,OCV-aware energy integration from checkup OCV segments.
D000233,data_processed/descriptors/usable_energy_retention.csv,ocv_usable_energy,cell_temperature_direction,mean_ocv,3.133999803378162,V,TC23SIB09,SIB,sodium-ion,5.0,,charge,,,,,,,OCV-aware energy integration from checkup OCV segments.
D000234,data_processed/descriptors/usable_energy_retention.csv,ocv_usable_energy,cell_temperature_direction,usable_energy_retention_vs_25c,1.0489567695410356,fraction,TC23SIB09,SIB,sodium-ion,5.0,,charge,,,,,,,OCV-aware energy integration from checkup OCV segments.
D000235,data_processed/descriptors/usable_energy_retention.csv,ocv_usable_energy,cell_temperature_direction,capacity_retention_from_ocv_segments_vs_25c,1.0594882016546805,fraction,TC23SIB09,SIB,sodium-ion,5.0,,charge,,,,,,,OCV-aware energy integration from checkup OCV segments.
D000236,data_processed/descriptors/usable_energy_retention.csv,ocv_usable_energy,cell_temperature_direction,usable_energy,4.05091640020908,Wh,TC23SIB09,SIB,sodium-ion,5.0,,discharge,,,,,,,OCV-aware energy integration from checkup OCV segments.
D000237,data_processed/descriptors/usable_energy_retention.csv,ocv_usable_energy,cell_temperature_direction,capacity_from_ocv_segments,1.2840489169565137,Ah,TC23SIB09,SIB,sodium-ion,5.0,,discharge,,,,,,,OCV-aware energy integration from checkup OCV segments.
D000238,data_processed/descriptors/usable_energy_retention.csv,ocv_usable_energy,cell_temperature_direction,mean_ocv,3.0132906803833626,V,TC23SIB09,SIB,sodium-ion,5.0,,discharge,,,,,,,OCV-aware energy integration from checkup OCV segments.
D000239,data_processed/descriptors/usable_energy_retention.csv,ocv_usable_energy,cell_temperature_direction,usable_energy_retention_vs_25c,0.8253307067316197,fraction,TC23SIB09,SIB,sodium-ion,5.0,,discharge,,,,,,,OCV-aware energy integration from checkup OCV segments.
D000240,data_processed/descriptors/usable_energy_retention.csv,ocv_usable_energy,cell_temperature_direction,capacity_retention_from_ocv_segments_vs_25c,0.8160716287061318,fraction,TC23SIB09,SIB,sodium-ion,5.0,,discharge,,,,,,,OCV-aware energy integration from checkup OCV segments.
D000241,data_processed/descriptors/usable_energy_retention.csv,ocv_usable_energy,cell_temperature_direction,usable_energy,4.641575845105345,Wh,TC23SIB09,SIB,sodium-ion,15.0,,charge,,,,,,,OCV-aware energy integration from checkup OCV segments.
D000242,data_processed/descriptors/usable_energy_retention.csv,ocv_usable_energy,cell_temperature_direction,capacity_from_ocv_segments,1.4493296398922335,Ah,TC23SIB09,SIB,sodium-ion,15.0,,charge,,,,,,,OCV-aware energy integration from checkup OCV segments.
D000243,data_processed/descriptors/usable_energy_retention.csv,ocv_usable_energy,cell_temperature_direction,mean_ocv,3.288467286230817,V,TC23SIB09,SIB,sodium-ion,15.0,,charge,,,,,,,OCV-aware energy integration from checkup OCV segments.
D000244,data_processed/descriptors/usable_energy_retention.csv,ocv_usable_energy,cell_temperature_direction,usable_energy_retention_vs_25c,1.0211189357046788,fraction,TC23SIB09,SIB,sodium-ion,15.0,,charge,,,,,,,OCV-aware energy integration from checkup OCV segments.
D000245,data_processed/descriptors/usable_energy_retention.csv,ocv_usable_energy,cell_temperature_direction,capacity_retention_from_ocv_segments_vs_25c,1.0092917772539314,fraction,TC23SIB09,SIB,sodium-ion,15.0,,charge,,,,,,,OCV-aware energy integration from checkup OCV segments.
D000246,data_processed/descriptors/usable_energy_retention.csv,ocv_usable_energy,cell_temperature_direction,usable_energy,4.361815698475821,Wh,TC23SIB09,SIB,sodium-ion,15.0,,discharge,,,,,,,OCV-aware energy integration from checkup OCV segments.
D000247,data_processed/descriptors/usable_energy_retention.csv,ocv_usable_energy,cell_temperature_direction,capacity_from_ocv_segments,1.4003379576190595,Ah,TC23SIB09,SIB,sodium-ion,15.0,,discharge,,,,,,,OCV-aware energy integration from checkup OCV segments.
D000248,data_processed/descriptors/usable_energy_retention.csv,ocv_usable_energy,cell_temperature_direction,mean_ocv,2.9704867227554352,V,TC23SIB09,SIB,sodium-ion,15.0,,discharge,,,,,,,OCV-aware energy integration from checkup OCV segments.
D000249,data_processed/descriptors/usable_energy_retention.csv,ocv_usable_energy,cell_temperature_direction,usable_energy_retention_vs_25c,0.8886730994671524,fraction,TC23SIB09,SIB,sodium-ion,15.0,,discharge,,,,,,,OCV-aware energy integration from checkup OCV segments.
D000250,data_processed/descriptors/usable_energy_retention.csv,ocv_usable_energy,cell_temperature_direction,capacity_retention_from_ocv_segments_vs_25c,0.8899786158628924,fraction,TC23SIB09,SIB,sodium-ion,15.0,,discharge,,,,,,,OCV-aware energy integration from checkup OCV segments.
D000251,data_processed/descriptors/usable_energy_retention.csv,ocv_usable_energy,cell_temperature_direction,usable_energy,4.545578074019529,Wh,TC23SIB09,SIB,sodium-ion,25.0,,charge,,,,,,,OCV-aware energy integration from checkup OCV segments.
D000252,data_processed/descriptors/usable_energy_retention.csv,ocv_usable_energy,cell_temperature_direction,capacity_from_ocv_segments,1.4359867706794878,Ah,TC23SIB09,SIB,sodium-ion,25.0,,charge,,,,,,,OCV-aware energy integration from checkup OCV segments.
D000253,data_processed/descriptors/usable_energy_retention.csv,ocv_usable_energy,cell_temperature_direction,mean_ocv,3.3543358827690533,V,TC23SIB09,SIB,sodium-ion,25.0,,charge,,,,,,,OCV-aware energy integration from checkup OCV segments.
D000254,data_processed/descriptors/usable_energy_retention.csv,ocv_usable_energy,cell_temperature_direction,usable_energy_retention_vs_25c,1.0,fraction,TC23SIB09,SIB,sodium-ion,25.0,,charge,,,,,,,OCV-aware energy integration from checkup OCV segments.
D000255,data_processed/descriptors/usable_energy_retention.csv,ocv_usable_energy,cell_temperature_direction,capacity_retention_from_ocv_segments_vs_25c,1.0,fraction,TC23SIB09,SIB,sodium-ion,25.0,,charge,,,,,,,OCV-aware energy integration from checkup OCV segments.
D000256,data_processed/descriptors/usable_energy_retention.csv,ocv_usable_energy,cell_temperature_direction,usable_energy,4.908234198932275,Wh,TC23SIB09,SIB,sodium-ion,25.0,,discharge,,,,,,,OCV-aware energy integration from checkup OCV segments.
D000257,data_processed/descriptors/usable_energy_retention.csv,ocv_usable_energy,cell_temperature_direction,capacity_from_ocv_segments,1.5734512410293593,Ah,TC23SIB09,SIB,sodium-ion,25.0,,discharge,,,,,,,OCV-aware energy integration from checkup OCV segments.
D000258,data_processed/descriptors/usable_energy_retention.csv,ocv_usable_energy,cell_temperature_direction,mean_ocv,2.9492282960153644,V,TC23SIB09,SIB,sodium-ion,25.0,,discharge,,,,,,,OCV-aware energy integration from checkup OCV segments.
D000259,data_processed/descriptors/usable_energy_retention.csv,ocv_usable_energy,cell_temperature_direction,usable_energy_retention_vs_25c,1.0,fraction,TC23SIB09,SIB,sodium-ion,25.0,,discharge,,,,,,,OCV-aware energy integration from checkup OCV segments.
D000260,data_processed/descriptors/usable_energy_retention.csv,ocv_usable_energy,cell_temperature_direction,capacity_retention_from_ocv_segments_vs_25c,1.0,fraction,TC23SIB09,SIB,sodium-ion,25.0,,discharge,,,,,,,OCV-aware energy integration from checkup OCV segments.
D000261,data_processed/descriptors/usable_energy_retention.csv,ocv_usable_energy,cell_temperature_direction,usable_energy,4.488184352159948,Wh,TC23SIB09,SIB,sodium-ion,35.0,,charge,,,,,,,OCV-aware energy integration from checkup OCV segments.
D000262,data_processed/descriptors/usable_energy_retention.csv,ocv_usable_energy,cell_temperature_direction,capacity_from_ocv_segments,1.431710022751551,Ah,TC23SIB09,SIB,sodium-ion,35.0,,charge,,,,,,,OCV-aware energy integration from checkup OCV segments.
D000263,data_processed/descriptors/usable_energy_retention.csv,ocv_usable_energy,cell_temperature_direction,mean_ocv,3.2895648236058923,V,TC23SIB09,SIB,sodium-ion,35.0,,charge,,,,,,,OCV-aware energy integration from checkup OCV segments.
D000264,data_processed/descriptors/usable_energy_retention.csv,ocv_usable_energy,cell_temperature_direction,usable_energy_retention_vs_25c,0.9873737243261494,fraction,TC23SIB09,SIB,sodium-ion,35.0,,charge,,,,,,,OCV-aware energy integration from checkup OCV segments.
D000265,data_processed/descriptors/usable_energy_retention.csv,ocv_usable_energy,cell_temperature_direction,capacity_retention_from_ocv_segments_vs_25c,0.9970217358437686,fraction,TC23SIB09,SIB,sodium-ion,35.0,,charge,,,,,,,OCV-aware energy integration from checkup OCV segments.
D000266,data_processed/descriptors/usable_energy_retention.csv,ocv_usable_energy,cell_temperature_direction,usable_energy,4.833616481923758,Wh,TC23SIB09,SIB,sodium-ion,35.0,,discharge,,,,,,,OCV-aware energy integration from checkup OCV segments.
D000267,data_processed/descriptors/usable_energy_retention.csv,ocv_usable_energy,cell_temperature_direction,capacity_from_ocv_segments,1.5635489686880537,Ah,TC23SIB09,SIB,sodium-ion,35.0,,discharge,,,,,,,OCV-aware energy integration from checkup OCV segments.
D000268,data_processed/descriptors/usable_energy_retention.csv,ocv_usable_energy,cell_temperature_direction,mean_ocv,2.974862335336861,V,TC23SIB09,SIB,sodium-ion,35.0,,discharge,,,,,,,OCV-aware energy integration from checkup OCV segments.
D000269,data_processed/descriptors/usable_energy_retention.csv,ocv_usable_energy,cell_temperature_direction,usable_energy_retention_vs_25c,0.9847974416084811,fraction,TC23SIB09,SIB,sodium-ion,35.0,,discharge,,,,,,,OCV-aware energy integration from checkup OCV segments.
D000270,data_processed/descriptors/usable_energy_retention.csv,ocv_usable_energy,cell_temperature_direction,capacity_retention_from_ocv_segments_vs_25c,0.9937066544656142,fraction,TC23SIB09,SIB,sodium-ion,35.0,,discharge,,,,,,,OCV-aware energy integration from checkup OCV segments.
D000271,data_processed/descriptors/usable_energy_retention.csv,ocv_usable_energy,cell_temperature_direction,usable_energy,4.649921668878275,Wh,TC23SIB09,SIB,sodium-ion,45.0,,charge,,,,,,,OCV-aware energy integration from checkup OCV segments.
D000272,data_processed/descriptors/usable_energy_retention.csv,ocv_usable_energy,cell_temperature_direction,capacity_from_ocv_segments,1.4825408022984703,Ah,TC23SIB09,SIB,sodium-ion,45.0,,charge,,,,,,,OCV-aware energy integration from checkup OCV segments.
D000273,data_processed/descriptors/usable_energy_retention.csv,ocv_usable_energy,cell_temperature_direction,mean_ocv,3.2672888125445594,V,TC23SIB09,SIB,sodium-ion,45.0,,charge,,,,,,,OCV-aware energy integration from checkup OCV segments.
D000274,data_processed/descriptors/usable_energy_retention.csv,ocv_usable_energy,cell_temperature_direction,usable_energy_retention_vs_25c,1.022954967038214,fraction,TC23SIB09,SIB,sodium-ion,45.0,,charge,,,,,,,OCV-aware energy integration from checkup OCV segments.
D000275,data_processed/descriptors/usable_energy_retention.csv,ocv_usable_energy,cell_temperature_direction,capacity_retention_from_ocv_segments_vs_25c,1.032419540743369,fraction,TC23SIB09,SIB,sodium-ion,45.0,,charge,,,,,,,OCV-aware energy integration from checkup OCV segments.
D000276,data_processed/descriptors/usable_energy_retention.csv,ocv_usable_energy,cell_temperature_direction,usable_energy,5.009527817626754,Wh,TC23SIB09,SIB,sodium-ion,45.0,,discharge,,,,,,,OCV-aware energy integration from checkup OCV segments.
D000277,data_processed/descriptors/usable_energy_retention.csv,ocv_usable_energy,cell_temperature_direction,capacity_from_ocv_segments,1.6249944583215998,Ah,TC23SIB09,SIB,sodium-ion,45.0,,discharge,,,,,,,OCV-aware energy integration from checkup OCV segments.
D000278,data_processed/descriptors/usable_energy_retention.csv,ocv_usable_energy,cell_temperature_direction,mean_ocv,3.003694496810893,V,TC23SIB09,SIB,sodium-ion,45.0,,discharge,,,,,,,OCV-aware energy integration from checkup OCV segments.
D000279,data_processed/descriptors/usable_energy_retention.csv,ocv_usable_energy,cell_temperature_direction,usable_energy_retention_vs_25c,1.020637486841299,fraction,TC23SIB09,SIB,sodium-ion,45.0,,discharge,,,,,,,OCV-aware energy integration from checkup OCV segments.
D000280,data_processed/descriptors/usable_energy_retention.csv,ocv_usable_energy,cell_temperature_direction,capacity_retention_from_ocv_segments_vs_25c,1.03275806453241,fraction,TC23SIB09,SIB,sodium-ion,45.0,,discharge,,,,,,,OCV-aware energy integration from checkup OCV segments.
D000281,data_processed/ocv/ocv_slope_descriptors.csv,ocv_slope,cell_temperature_direction_capacity_window_smoothing,ocv_slope_penalty,0.0740388320443655,V,TC23LFP09,LFP,lithium-ion,5.0,,charge,,,,,0.20-0.80,,Smoothed OCV derivative descriptor; SOC axis is capacity fraction traversed.
D000282,data_processed/ocv/ocv_slope_descriptors.csv,ocv_slope,cell_temperature_direction_capacity_window_smoothing,ocv_slope_penalty_vs_25c,1.059174239108056,fraction,TC23LFP09,LFP,lithium-ion,5.0,,charge,,,,,0.20-0.80,,Smoothed OCV derivative descriptor; SOC axis is capacity fraction traversed.
D000283,data_processed/ocv/ocv_slope_descriptors.csv,ocv_slope,cell_temperature_direction_capacity_window_smoothing,mean_abs_dv_dcapacity_fraction,0.1061959831175427,V/fraction,TC23LFP09,LFP,lithium-ion,5.0,,charge,,,,,0.20-0.80,,Smoothed OCV derivative descriptor; SOC axis is capacity fraction traversed.
D000284,data_processed/ocv/ocv_slope_descriptors.csv,ocv_slope,cell_temperature_direction_capacity_window_smoothing,median_abs_dv_dcapacity_fraction,0.0943011997470364,V/fraction,TC23LFP09,LFP,lithium-ion,5.0,,charge,,,,,0.20-0.80,,Smoothed OCV derivative descriptor; SOC axis is capacity fraction traversed.
D000285,data_processed/ocv/ocv_slope_descriptors.csv,ocv_slope,cell_temperature_direction_capacity_window_smoothing,max_abs_dv_dcapacity_fraction,0.5232559559980743,V/fraction,TC23LFP09,LFP,lithium-ion,5.0,,charge,,,,,0.20-0.80,,Smoothed OCV derivative descriptor; SOC axis is capacity fraction traversed.
D000286,data_processed/ocv/ocv_slope_descriptors.csv,ocv_slope,cell_temperature_direction_capacity_window_smoothing,ocv_voltage_span,0.0692349011128299,V,TC23LFP09,LFP,lithium-ion,5.0,,charge,,,,,0.20-0.80,,Smoothed OCV derivative descriptor; SOC axis is capacity fraction traversed.
D000287,data_processed/ocv/ocv_slope_descriptors.csv,ocv_slope,cell_temperature_direction_capacity_window_smoothing,ocv_slope_penalty,0.0647051043179215,V,TC23LFP09,LFP,lithium-ion,15.0,,charge,,,,,0.20-0.80,,Smoothed OCV derivative descriptor; SOC axis is capacity fraction traversed.
D000288,data_processed/ocv/ocv_slope_descriptors.csv,ocv_slope,cell_temperature_direction_capacity_window_smoothing,ocv_slope_penalty_vs_25c,0.925649118712125,fraction,TC23LFP09,LFP,lithium-ion,15.0,,charge,,,,,0.20-0.80,,Smoothed OCV derivative descriptor; SOC axis is capacity fraction traversed.
D000289,data_processed/ocv/ocv_slope_descriptors.csv,ocv_slope,cell_temperature_direction_capacity_window_smoothing,mean_abs_dv_dcapacity_fraction,0.1130024939196011,V/fraction,TC23LFP09,LFP,lithium-ion,15.0,,charge,,,,,0.20-0.80,,Smoothed OCV derivative descriptor; SOC axis is capacity fraction traversed.
D000290,data_processed/ocv/ocv_slope_descriptors.csv,ocv_slope,cell_temperature_direction_capacity_window_smoothing,median_abs_dv_dcapacity_fraction,0.0601642282470038,V/fraction,TC23LFP09,LFP,lithium-ion,15.0,,charge,,,,,0.20-0.80,,Smoothed OCV derivative descriptor; SOC axis is capacity fraction traversed.
D000291,data_processed/ocv/ocv_slope_descriptors.csv,ocv_slope,cell_temperature_direction_capacity_window_smoothing,max_abs_dv_dcapacity_fraction,0.498467989234058,V/fraction,TC23LFP09,LFP,lithium-ion,15.0,,charge,,,,,0.20-0.80,,Smoothed OCV derivative descriptor; SOC axis is capacity fraction traversed.
D000292,data_processed/ocv/ocv_slope_descriptors.csv,ocv_slope,cell_temperature_direction_capacity_window_smoothing,ocv_voltage_span,0.06465738698967,V,TC23LFP09,LFP,lithium-ion,15.0,,charge,,,,,0.20-0.80,,Smoothed OCV derivative descriptor; SOC axis is capacity fraction traversed.
D000293,data_processed/ocv/ocv_slope_descriptors.csv,ocv_slope,cell_temperature_direction_capacity_window_smoothing,ocv_slope_penalty,0.0699024101140474,V,TC23LFP09,LFP,lithium-ion,25.0,,charge,,,,,0.20-0.80,,Smoothed OCV derivative descriptor; SOC axis is capacity fraction traversed.
