Repository: DNV007/delivered-energy-decomposition

# Three-term energy accounting for a cold commercial sodium-ion 18650 cell

This repository holds the analysis code and the derived data behind a reanalysis
of a public commercial-cell archive. No new measurements were made. The
manuscript reporting the work is not distributed here; what is here is
everything needed to regenerate its numbers from the raw archive and to check
them.

**Source data.** Droese, D., Schlösser, A., Otto, M. *Dataset: Evaluation of
Commercial Sodium-Ion Batteries by State-of-the-Art Lithium-Ion Battery
Configurations.* Technische Universität Berlin, DepositOnce, 2025.
DOI [10.14279/depositonce-25036](https://doi.org/10.14279/depositonce-25036),
CC BY 4.0.

File: data_processed/descriptors/integrated_descriptor_long.csv (part 59 of 100)
descriptor_id,source_table,measurement_type,aggregation_level,descriptor_name,descriptor_value,descriptor_unit,cell_id,cell_family,chemistry_type,temperature_deg_c,actual_temperature_deg_c,direction,pulse_direction,abs_c_rate,nominal_soc_percent,voltage_v,voltage_window_v,source_member_path,source_notes
D008345,results/tables/table_raw_pulse_soc_temperature_map.csv,raw_pulse_soc_map,family_temperature_soc_direction_c_rate,soc_pulse_count,2.0,count,,LTO,lithium-ion,35.0,,,charge,1.0,50.0,,,,Protocol-SOC pulse map; SOC is inferred from pulse-block order.
D008346,results/tables/table_raw_pulse_soc_temperature_map.csv,raw_pulse_soc_map,family_temperature_soc_direction_c_rate,soc_complete_1s_count,2.0,count,,LTO,lithium-ion,35.0,,,charge,1.0,50.0,,,,Protocol-SOC pulse map; SOC is inferred from pulse-block order.
D008347,results/tables/table_raw_pulse_soc_temperature_map.csv,raw_pulse_soc_map,family_temperature_soc_direction_c_rate,soc_complete_10s_count,2.0,count,,LTO,lithium-ion,35.0,,,charge,1.0,50.0,,,,Protocol-SOC pulse map; SOC is inferred from pulse-block order.
D008348,results/tables/table_raw_pulse_soc_temperature_map.csv,raw_pulse_soc_map,family_temperature_soc_direction_c_rate,soc_median_r_fast,20.791477056582156,mohm,,LTO,lithium-ion,35.0,,,charge,1.0,50.0,,,,Protocol-SOC pulse map; SOC is inferred from pulse-block order.
D008349,results/tables/table_raw_pulse_soc_temperature_map.csv,raw_pulse_soc_map,family_temperature_soc_direction_c_rate,soc_median_r_1s,22.8896995118335,mohm,,LTO,lithium-ion,35.0,,,charge,1.0,50.0,,,,Protocol-SOC pulse map; SOC is inferred from pulse-block order.
D008350,results/tables/table_raw_pulse_soc_temperature_map.csv,raw_pulse_soc_map,family_temperature_soc_direction_c_rate,soc_median_r_10s,27.5312219128439,mohm,,LTO,lithium-ion,35.0,,,charge,1.0,50.0,,,,Protocol-SOC pulse map; SOC is inferred from pulse-block order.
D008351,results/tables/table_raw_pulse_soc_temperature_map.csv,raw_pulse_soc_map,family_temperature_soc_direction_c_rate,soc_median_polarization_1s,2.0982224552513,mohm,,LTO,lithium-ion,35.0,,,charge,1.0,50.0,,,,Protocol-SOC pulse map; SOC is inferred from pulse-block order.
D008352,results/tables/table_raw_pulse_soc_temperature_map.csv,raw_pulse_soc_map,family_temperature_soc_direction_c_rate,soc_pulse_count,2.0,count,,LTO,lithium-ion,35.0,,,charge,1.0,60.0,,,,Protocol-SOC pulse map; SOC is inferred from pulse-block order.
D008353,results/tables/table_raw_pulse_soc_temperature_map.csv,raw_pulse_soc_map,family_temperature_soc_direction_c_rate,soc_complete_1s_count,2.0,count,,LTO,lithium-ion,35.0,,,charge,1.0,60.0,,,,Protocol-SOC pulse map; SOC is inferred from pulse-block order.
D008354,results/tables/table_raw_pulse_soc_temperature_map.csv,raw_pulse_soc_map,family_temperature_soc_direction_c_rate,soc_complete_10s_count,2.0,count,,LTO,lithium-ion,35.0,,,charge,1.0,60.0,,,,Protocol-SOC pulse map; SOC is inferred from pulse-block order.
D008355,results/tables/table_raw_pulse_soc_temperature_map.csv,raw_pulse_soc_map,family_temperature_soc_direction_c_rate,soc_median_r_fast,20.40998206471795,mohm,,LTO,lithium-ion,35.0,,,charge,1.0,60.0,,,,Protocol-SOC pulse map; SOC is inferred from pulse-block order.
D008356,results/tables/table_raw_pulse_soc_temperature_map.csv,raw_pulse_soc_map,family_temperature_soc_direction_c_rate,soc_median_r_1s,22.8261170131933,mohm,,LTO,lithium-ion,35.0,,,charge,1.0,60.0,,,,Protocol-SOC pulse map; SOC is inferred from pulse-block order.
D008357,results/tables/table_raw_pulse_soc_temperature_map.csv,raw_pulse_soc_map,family_temperature_soc_direction_c_rate,soc_median_r_10s,27.658386910134148,mohm,,LTO,lithium-ion,35.0,,,charge,1.0,60.0,,,,Protocol-SOC pulse map; SOC is inferred from pulse-block order.
D008358,results/tables/table_raw_pulse_soc_temperature_map.csv,raw_pulse_soc_map,family_temperature_soc_direction_c_rate,soc_median_polarization_1s,2.4161349484753,mohm,,LTO,lithium-ion,35.0,,,charge,1.0,60.0,,,,Protocol-SOC pulse map; SOC is inferred from pulse-block order.
D008359,results/tables/table_raw_pulse_soc_temperature_map.csv,raw_pulse_soc_map,family_temperature_soc_direction_c_rate,soc_pulse_count,2.0,count,,LTO,lithium-ion,35.0,,,charge,1.0,70.0,,,,Protocol-SOC pulse map; SOC is inferred from pulse-block order.
D008360,results/tables/table_raw_pulse_soc_temperature_map.csv,raw_pulse_soc_map,family_temperature_soc_direction_c_rate,soc_complete_1s_count,2.0,count,,LTO,lithium-ion,35.0,,,charge,1.0,70.0,,,,Protocol-SOC pulse map; SOC is inferred from pulse-block order.
D008361,results/tables/table_raw_pulse_soc_temperature_map.csv,raw_pulse_soc_map,family_temperature_soc_direction_c_rate,soc_complete_10s_count,2.0,count,,LTO,lithium-ion,35.0,,,charge,1.0,70.0,,,,Protocol-SOC pulse map; SOC is inferred from pulse-block order.
D008362,results/tables/table_raw_pulse_soc_temperature_map.csv,raw_pulse_soc_map,family_temperature_soc_direction_c_rate,soc_median_r_fast,20.3463995660746,mohm,,LTO,lithium-ion,35.0,,,charge,1.0,70.0,,,,Protocol-SOC pulse map; SOC is inferred from pulse-block order.
D008363,results/tables/table_raw_pulse_soc_temperature_map.csv,raw_pulse_soc_map,family_temperature_soc_direction_c_rate,soc_median_r_1s,22.762534514546697,mohm,,LTO,lithium-ion,35.0,,,charge,1.0,70.0,,,,Protocol-SOC pulse map; SOC is inferred from pulse-block order.
D008364,results/tables/table_raw_pulse_soc_temperature_map.csv,raw_pulse_soc_map,family_temperature_soc_direction_c_rate,soc_median_r_10s,27.78555190742435,mohm,,LTO,lithium-ion,35.0,,,charge,1.0,70.0,,,,Protocol-SOC pulse map; SOC is inferred from pulse-block order.
D008365,results/tables/table_raw_pulse_soc_temperature_map.csv,raw_pulse_soc_map,family_temperature_soc_direction_c_rate,soc_median_polarization_1s,2.41613494847205,mohm,,LTO,lithium-ion,35.0,,,charge,1.0,70.0,,,,Protocol-SOC pulse map; SOC is inferred from pulse-block order.
D008366,results/tables/table_raw_pulse_soc_temperature_map.csv,raw_pulse_soc_map,family_temperature_soc_direction_c_rate,soc_pulse_count,2.0,count,,LTO,lithium-ion,35.0,,,charge,1.0,80.0,,,,Protocol-SOC pulse map; SOC is inferred from pulse-block order.
D008367,results/tables/table_raw_pulse_soc_temperature_map.csv,raw_pulse_soc_map,family_temperature_soc_direction_c_rate,soc_complete_1s_count,2.0,count,,LTO,lithium-ion,35.0,,,charge,1.0,80.0,,,,Protocol-SOC pulse map; SOC is inferred from pulse-block order.
D008368,results/tables/table_raw_pulse_soc_temperature_map.csv,raw_pulse_soc_map,family_temperature_soc_direction_c_rate,soc_complete_10s_count,2.0,count,,LTO,lithium-ion,35.0,,,charge,1.0,80.0,,,,Protocol-SOC pulse map; SOC is inferred from pulse-block order.
D008369,results/tables/table_raw_pulse_soc_temperature_map.csv,raw_pulse_soc_map,family_temperature_soc_direction_c_rate,soc_median_r_fast,20.155652070141,mohm,,LTO,lithium-ion,35.0,,,charge,1.0,80.0,,,,Protocol-SOC pulse map; SOC is inferred from pulse-block order.
D008370,results/tables/table_raw_pulse_soc_temperature_map.csv,raw_pulse_soc_map,family_temperature_soc_direction_c_rate,soc_median_r_1s,22.69895201589995,mohm,,LTO,lithium-ion,35.0,,,charge,1.0,80.0,,,,Protocol-SOC pulse map; SOC is inferred from pulse-block order.
D008371,results/tables/table_raw_pulse_soc_temperature_map.csv,raw_pulse_soc_map,family_temperature_soc_direction_c_rate,soc_median_r_10s,28.23062939793205,mohm,,LTO,lithium-ion,35.0,,,charge,1.0,80.0,,,,Protocol-SOC pulse map; SOC is inferred from pulse-block order.
D008372,results/tables/table_raw_pulse_soc_temperature_map.csv,raw_pulse_soc_map,family_temperature_soc_direction_c_rate,soc_median_polarization_1s,2.5432999457589,mohm,,LTO,lithium-ion,35.0,,,charge,1.0,80.0,,,,Protocol-SOC pulse map; SOC is inferred from pulse-block order.
D008373,results/tables/table_raw_pulse_soc_temperature_map.csv,raw_pulse_soc_map,family_temperature_soc_direction_c_rate,soc_pulse_count,2.0,count,,LTO,lithium-ion,35.0,,,charge,1.0,90.0,,,,Protocol-SOC pulse map; SOC is inferred from pulse-block order.
D008374,results/tables/table_raw_pulse_soc_temperature_map.csv,raw_pulse_soc_map,family_temperature_soc_direction_c_rate,soc_complete_1s_count,2.0,count,,LTO,lithium-ion,35.0,,,charge,1.0,90.0,,,,Protocol-SOC pulse map; SOC is inferred from pulse-block order.
D008375,results/tables/table_raw_pulse_soc_temperature_map.csv,raw_pulse_soc_map,family_temperature_soc_direction_c_rate,soc_complete_10s_count,2.0,count,,LTO,lithium-ion,35.0,,,charge,1.0,90.0,,,,Protocol-SOC pulse map; SOC is inferred from pulse-block order.
D008376,results/tables/table_raw_pulse_soc_temperature_map.csv,raw_pulse_soc_map,family_temperature_soc_direction_c_rate,soc_median_r_fast,20.28281706743125,mohm,,LTO,lithium-ion,35.0,,,charge,1.0,90.0,,,,Protocol-SOC pulse map; SOC is inferred from pulse-block order.
D008377,results/tables/table_raw_pulse_soc_temperature_map.csv,raw_pulse_soc_map,family_temperature_soc_direction_c_rate,soc_median_r_1s,22.88969951183365,mohm,,LTO,lithium-ion,35.0,,,charge,1.0,90.0,,,,Protocol-SOC pulse map; SOC is inferred from pulse-block order.
D008378,results/tables/table_raw_pulse_soc_temperature_map.csv,raw_pulse_soc_map,family_temperature_soc_direction_c_rate,soc_median_r_10s,28.8664543843702,mohm,,LTO,lithium-ion,35.0,,,charge,1.0,90.0,,,,Protocol-SOC pulse map; SOC is inferred from pulse-block order.
D008379,results/tables/table_raw_pulse_soc_temperature_map.csv,raw_pulse_soc_map,family_temperature_soc_direction_c_rate,soc_median_polarization_1s,2.6068824444024,mohm,,LTO,lithium-ion,35.0,,,charge,1.0,90.0,,,,Protocol-SOC pulse map; SOC is inferred from pulse-block order.
D008380,results/tables/table_raw_pulse_soc_temperature_map.csv,raw_pulse_soc_map,family_temperature_soc_direction_c_rate,soc_pulse_count,2.0,count,,LTO,lithium-ion,35.0,,,charge,1.0,100.0,,,,Protocol-SOC pulse map; SOC is inferred from pulse-block order.
D008381,results/tables/table_raw_pulse_soc_temperature_map.csv,raw_pulse_soc_map,family_temperature_soc_direction_c_rate,soc_complete_1s_count,2.0,count,,LTO,lithium-ion,35.0,,,charge,1.0,100.0,,,,Protocol-SOC pulse map; SOC is inferred from pulse-block order.
D008382,results/tables/table_raw_pulse_soc_temperature_map.csv,raw_pulse_soc_map,family_temperature_soc_direction_c_rate,soc_complete_10s_count,2.0,count,,LTO,lithium-ion,35.0,,,charge,1.0,100.0,,,,Protocol-SOC pulse map; SOC is inferred from pulse-block order.
D008383,results/tables/table_raw_pulse_soc_temperature_map.csv,raw_pulse_soc_map,family_temperature_soc_direction_c_rate,soc_median_r_fast,20.4099820647215,mohm,,LTO,lithium-ion,35.0,,,charge,1.0,100.0,,,,Protocol-SOC pulse map; SOC is inferred from pulse-block order.
D008384,results/tables/table_raw_pulse_soc_temperature_map.csv,raw_pulse_soc_map,family_temperature_soc_direction_c_rate,soc_median_r_1s,23.7162719942087,mohm,,LTO,lithium-ion,35.0,,,charge,1.0,100.0,,,,Protocol-SOC pulse map; SOC is inferred from pulse-block order.
D008385,results/tables/table_raw_pulse_soc_temperature_map.csv,raw_pulse_soc_map,family_temperature_soc_direction_c_rate,soc_median_r_10s,32.1727443138607,mohm,,LTO,lithium-ion,35.0,,,charge,1.0,100.0,,,,Protocol-SOC pulse map; SOC is inferred from pulse-block order.
D008386,results/tables/table_raw_pulse_soc_temperature_map.csv,raw_pulse_soc_map,family_temperature_soc_direction_c_rate,soc_median_polarization_1s,3.3062899294872,mohm,,LTO,lithium-ion,35.0,,,charge,1.0,100.0,,,,Protocol-SOC pulse map; SOC is inferred from pulse-block order.
D008387,results/tables/table_raw_pulse_soc_temperature_map.csv,raw_pulse_soc_map,family_temperature_soc_direction_c_rate,soc_pulse_count,1.0,count,,LTO,lithium-ion,35.0,,,charge,2.0,0.0,,,,Protocol-SOC pulse map; SOC is inferred from pulse-block order.
D008388,results/tables/table_raw_pulse_soc_temperature_map.csv,raw_pulse_soc_map,family_temperature_soc_direction_c_rate,soc_complete_1s_count,1.0,count,,LTO,lithium-ion,35.0,,,charge,2.0,0.0,,,,Protocol-SOC pulse map; SOC is inferred from pulse-block order.
D008389,results/tables/table_raw_pulse_soc_temperature_map.csv,raw_pulse_soc_map,family_temperature_soc_direction_c_rate,soc_complete_10s_count,1.0,count,,LTO,lithium-ion,35.0,,,charge,2.0,0.0,,,,Protocol-SOC pulse map; SOC is inferred from pulse-block order.
D008390,results/tables/table_raw_pulse_soc_temperature_map.csv,raw_pulse_soc_map,family_temperature_soc_direction_c_rate,soc_median_r_fast,24.4156791563079,mohm,,LTO,lithium-ion,35.0,,,charge,2.0,0.0,,,,Protocol-SOC pulse map; SOC is inferred from pulse-block order.
D008391,results/tables/table_raw_pulse_soc_temperature_map.csv,raw_pulse_soc_map,family_temperature_soc_direction_c_rate,soc_median_r_1s,31.155423923412,mohm,,LTO,lithium-ion,35.0,,,charge,2.0,0.0,,,,Protocol-SOC pulse map; SOC is inferred from pulse-block order.
D008392,results/tables/table_raw_pulse_soc_temperature_map.csv,raw_pulse_soc_map,family_temperature_soc_direction_c_rate,soc_median_r_10s,40.3113036070257,mohm,,LTO,lithium-ion,35.0,,,charge,2.0,0.0,,,,Protocol-SOC pulse map; SOC is inferred from pulse-block order.
D008393,results/tables/table_raw_pulse_soc_temperature_map.csv,raw_pulse_soc_map,family_temperature_soc_direction_c_rate,soc_median_polarization_1s,6.739744767104,mohm,,LTO,lithium-ion,35.0,,,charge,2.0,0.0,,,,Protocol-SOC pulse map; SOC is inferred from pulse-block order.
D008394,results/tables/table_raw_pulse_soc_temperature_map.csv,raw_pulse_soc_map,family_temperature_soc_direction_c_rate,soc_pulse_count,2.0,count,,LTO,lithium-ion,35.0,,,charge,2.0,10.0,,,,Protocol-SOC pulse map; SOC is inferred from pulse-block order.
D008395,results/tables/table_raw_pulse_soc_temperature_map.csv,raw_pulse_soc_map,family_temperature_soc_direction_c_rate,soc_complete_1s_count,2.0,count,,LTO,lithium-ion,35.0,,,charge,2.0,10.0,,,,Protocol-SOC pulse map; SOC is inferred from pulse-block order.
D008396,results/tables/table_raw_pulse_soc_temperature_map.csv,raw_pulse_soc_map,family_temperature_soc_direction_c_rate,soc_complete_10s_count,2.0,count,,LTO,lithium-ion,35.0,,,charge,2.0,10.0,,,,Protocol-SOC pulse map; SOC is inferred from pulse-block order.
D008397,results/tables/table_raw_pulse_soc_temperature_map.csv,raw_pulse_soc_map,family_temperature_soc_direction_c_rate,soc_median_r_fast,21.68163175078285,mohm,,LTO,lithium-ion,35.0,,,charge,2.0,10.0,,,,Protocol-SOC pulse map; SOC is inferred from pulse-block order.
D008398,results/tables/table_raw_pulse_soc_temperature_map.csv,raw_pulse_soc_map,family_temperature_soc_direction_c_rate,soc_median_r_1s,23.62089793377,mohm,,LTO,lithium-ion,35.0,,,charge,2.0,10.0,,,,Protocol-SOC pulse map; SOC is inferred from pulse-block order.
D008399,results/tables/table_raw_pulse_soc_temperature_map.csv,raw_pulse_soc_map,family_temperature_soc_direction_c_rate,soc_median_r_10s,26.99077031732195,mohm,,LTO,lithium-ion,35.0,,,charge,2.0,10.0,,,,Protocol-SOC pulse map; SOC is inferred from pulse-block order.
D008400,results/tables/table_raw_pulse_soc_temperature_map.csv,raw_pulse_soc_map,family_temperature_soc_direction_c_rate,soc_median_polarization_1s,1.9392661829871,mohm,,LTO,lithium-ion,35.0,,,charge,2.0,10.0,,,,Protocol-SOC pulse map; SOC is inferred from pulse-block order.
D008401,results/tables/table_raw_pulse_soc_temperature_map.csv,raw_pulse_soc_map,family_temperature_soc_direction_c_rate,soc_pulse_count,2.0,count,,LTO,lithium-ion,35.0,,,charge,2.0,20.0,,,,Protocol-SOC pulse map; SOC is inferred from pulse-block order.
D008402,results/tables/table_raw_pulse_soc_temperature_map.csv,raw_pulse_soc_map,family_temperature_soc_direction_c_rate,soc_complete_1s_count,2.0,count,,LTO,lithium-ion,35.0,,,charge,2.0,20.0,,,,Protocol-SOC pulse map; SOC is inferred from pulse-block order.
D008403,results/tables/table_raw_pulse_soc_temperature_map.csv,raw_pulse_soc_map,family_temperature_soc_direction_c_rate,soc_complete_10s_count,2.0,count,,LTO,lithium-ion,35.0,,,charge,2.0,20.0,,,,Protocol-SOC pulse map; SOC is inferred from pulse-block order.
D008404,results/tables/table_raw_pulse_soc_temperature_map.csv,raw_pulse_soc_map,family_temperature_soc_direction_c_rate,soc_median_r_fast,21.45909300847295,mohm,,LTO,lithium-ion,35.0,,,charge,2.0,20.0,,,,Protocol-SOC pulse map; SOC is inferred from pulse-block order.
D008405,results/tables/table_raw_pulse_soc_temperature_map.csv,raw_pulse_soc_map,family_temperature_soc_direction_c_rate,soc_median_r_1s,23.271194195855298,mohm,,LTO,lithium-ion,35.0,,,charge,2.0,20.0,,,,Protocol-SOC pulse map; SOC is inferred from pulse-block order.
D008406,results/tables/table_raw_pulse_soc_temperature_map.csv,raw_pulse_soc_map,family_temperature_soc_direction_c_rate,soc_median_r_10s,26.5456928327038,mohm,,LTO,lithium-ion,35.0,,,charge,2.0,20.0,,,,Protocol-SOC pulse map; SOC is inferred from pulse-block order.
D008407,results/tables/table_raw_pulse_soc_temperature_map.csv,raw_pulse_soc_map,family_temperature_soc_direction_c_rate,soc_median_polarization_1s,1.8121011873823,mohm,,LTO,lithium-ion,35.0,,,charge,2.0,20.0,,,,Protocol-SOC pulse map; SOC is inferred from pulse-block order.
D008408,results/tables/table_raw_pulse_soc_temperature_map.csv,raw_pulse_soc_map,family_temperature_soc_direction_c_rate,soc_pulse_count,2.0,count,,LTO,lithium-ion,35.0,,,charge,2.0,30.0,,,,Protocol-SOC pulse map; SOC is inferred from pulse-block order.
D008409,results/tables/table_raw_pulse_soc_temperature_map.csv,raw_pulse_soc_map,family_temperature_soc_direction_c_rate,soc_complete_1s_count,2.0,count,,LTO,lithium-ion,35.0,,,charge,2.0,30.0,,,,Protocol-SOC pulse map; SOC is inferred from pulse-block order.
D008410,results/tables/table_raw_pulse_soc_temperature_map.csv,raw_pulse_soc_map,family_temperature_soc_direction_c_rate,soc_complete_10s_count,2.0,count,,LTO,lithium-ion,35.0,,,charge,2.0,30.0,,,,Protocol-SOC pulse map; SOC is inferred from pulse-block order.
D008411,results/tables/table_raw_pulse_soc_temperature_map.csv,raw_pulse_soc_map,family_temperature_soc_direction_c_rate,soc_median_r_fast,21.23655426616135,mohm,,LTO,lithium-ion,35.0,,,charge,2.0,30.0,,,,Protocol-SOC pulse map; SOC is inferred from pulse-block order.
D008412,results/tables/table_raw_pulse_soc_temperature_map.csv,raw_pulse_soc_map,family_temperature_soc_direction_c_rate,soc_median_r_1s,23.1122379513461,mohm,,LTO,lithium-ion,35.0,,,charge,2.0,30.0,,,,Protocol-SOC pulse map; SOC is inferred from pulse-block order.
D008413,results/tables/table_raw_pulse_soc_temperature_map.csv,raw_pulse_soc_map,family_temperature_soc_direction_c_rate,soc_median_r_10s,26.54569283270215,mohm,,LTO,lithium-ion,35.0,,,charge,2.0,30.0,,,,Protocol-SOC pulse map; SOC is inferred from pulse-block order.
D008414,results/tables/table_raw_pulse_soc_temperature_map.csv,raw_pulse_soc_map,family_temperature_soc_direction_c_rate,soc_median_polarization_1s,1.8756836851847,mohm,,LTO,lithium-ion,35.0,,,charge,2.0,30.0,,,,Protocol-SOC pulse map; SOC is inferred from pulse-block order.
D008415,results/tables/table_raw_pulse_soc_temperature_map.csv,raw_pulse_soc_map,family_temperature_soc_direction_c_rate,soc_pulse_count,2.0,count,,LTO,lithium-ion,35.0,,,charge,2.0,40.0,,,,Protocol-SOC pulse map; SOC is inferred from pulse-block order.
D008416,results/tables/table_raw_pulse_soc_temperature_map.csv,raw_pulse_soc_map,family_temperature_soc_direction_c_rate,soc_complete_1s_count,2.0,count,,LTO,lithium-ion,35.0,,,charge,2.0,40.0,,,,Protocol-SOC pulse map; SOC is inferred from pulse-block order.
D008417,results/tables/table_raw_pulse_soc_temperature_map.csv,raw_pulse_soc_map,family_temperature_soc_direction_c_rate,soc_complete_10s_count,2.0,count,,LTO,lithium-ion,35.0,,,charge,2.0,40.0,,,,Protocol-SOC pulse map; SOC is inferred from pulse-block order.
D008418,results/tables/table_raw_pulse_soc_temperature_map.csv,raw_pulse_soc_map,family_temperature_soc_direction_c_rate,soc_median_r_fast,20.918641777147904,mohm,,LTO,lithium-ion,35.0,,,charge,2.0,40.0,,,,Protocol-SOC pulse map; SOC is inferred from pulse-block order.
D008419,results/tables/table_raw_pulse_soc_temperature_map.csv,raw_pulse_soc_map,family_temperature_soc_direction_c_rate,soc_median_r_1s,22.79432546233255,mohm,,LTO,lithium-ion,35.0,,,charge,2.0,40.0,,,,Protocol-SOC pulse map; SOC is inferred from pulse-block order.
D008420,results/tables/table_raw_pulse_soc_temperature_map.csv,raw_pulse_soc_map,family_temperature_soc_direction_c_rate,soc_median_r_10s,26.6092753305061,mohm,,LTO,lithium-ion,35.0,,,charge,2.0,40.0,,,,Protocol-SOC pulse map; SOC is inferred from pulse-block order.
D008421,results/tables/table_raw_pulse_soc_temperature_map.csv,raw_pulse_soc_map,family_temperature_soc_direction_c_rate,soc_median_polarization_1s,1.87568368518465,mohm,,LTO,lithium-ion,35.0,,,charge,2.0,40.0,,,,Protocol-SOC pulse map; SOC is inferred from pulse-block order.
D008422,results/tables/table_raw_pulse_soc_temperature_map.csv,raw_pulse_soc_map,family_temperature_soc_direction_c_rate,soc_pulse_count,2.0,count,,LTO,lithium-ion,35.0,,,charge,2.0,50.0,,,,Protocol-SOC pulse map; SOC is inferred from pulse-block order.
D008423,results/tables/table_raw_pulse_soc_temperature_map.csv,raw_pulse_soc_map,family_temperature_soc_direction_c_rate,soc_complete_1s_count,2.0,count,,LTO,lithium-ion,35.0,,,charge,2.0,50.0,,,,Protocol-SOC pulse map; SOC is inferred from pulse-block order.
D008424,results/tables/table_raw_pulse_soc_temperature_map.csv,raw_pulse_soc_map,family_temperature_soc_direction_c_rate,soc_complete_10s_count,2.0,count,,LTO,lithium-ion,35.0,,,charge,2.0,50.0,,,,Protocol-SOC pulse map; SOC is inferred from pulse-block order.
D008425,results/tables/table_raw_pulse_soc_temperature_map.csv,raw_pulse_soc_map,family_temperature_soc_direction_c_rate,soc_median_r_fast,20.6961030348363,mohm,,LTO,lithium-ion,35.0,,,charge,2.0,50.0,,,,Protocol-SOC pulse map; SOC is inferred from pulse-block order.
D008426,results/tables/table_raw_pulse_soc_temperature_map.csv,raw_pulse_soc_map,family_temperature_soc_direction_c_rate,soc_median_r_1s,22.60357796892385,mohm,,LTO,lithium-ion,35.0,,,charge,2.0,50.0,,,,Protocol-SOC pulse map; SOC is inferred from pulse-block order.
D008427,results/tables/table_raw_pulse_soc_temperature_map.csv,raw_pulse_soc_map,family_temperature_soc_direction_c_rate,soc_median_r_10s,26.64106657940565,mohm,,LTO,lithium-ion,35.0,,,charge,2.0,50.0,,,,Protocol-SOC pulse map; SOC is inferred from pulse-block order.
D008428,results/tables/table_raw_pulse_soc_temperature_map.csv,raw_pulse_soc_map,family_temperature_soc_direction_c_rate,soc_median_polarization_1s,1.90747493408755,mohm,,LTO,lithium-ion,35.0,,,charge,2.0,50.0,,,,Protocol-SOC pulse map; SOC is inferred from pulse-block order.
D008429,results/tables/table_raw_pulse_soc_temperature_map.csv,raw_pulse_soc_map,family_temperature_soc_direction_c_rate,soc_pulse_count,2.0,count,,LTO,lithium-ion,35.0,,,charge,2.0,60.0,,,,Protocol-SOC pulse map; SOC is inferred from pulse-block order.
D008430,results/tables/table_raw_pulse_soc_temperature_map.csv,raw_pulse_soc_map,family_temperature_soc_direction_c_rate,soc_complete_1s_count,2.0,count,,LTO,lithium-ion,35.0,,,charge,2.0,60.0,,,,Protocol-SOC pulse map; SOC is inferred from pulse-block order.
D008431,results/tables/table_raw_pulse_soc_temperature_map.csv,raw_pulse_soc_map,family_temperature_soc_direction_c_rate,soc_complete_10s_count,2.0,count,,LTO,lithium-ion,35.0,,,charge,2.0,60.0,,,,Protocol-SOC pulse map; SOC is inferred from pulse-block order.
D008432,results/tables/table_raw_pulse_soc_temperature_map.csv,raw_pulse_soc_map,family_temperature_soc_direction_c_rate,soc_median_r_fast,20.4735642925264,mohm,,LTO,lithium-ion,35.0,,,charge,2.0,60.0,,,,Protocol-SOC pulse map; SOC is inferred from pulse-block order.
D008433,results/tables/table_raw_pulse_soc_temperature_map.csv,raw_pulse_soc_map,family_temperature_soc_direction_c_rate,soc_median_r_1s,22.50820422222035,mohm,,LTO,lithium-ion,35.0,,,charge,2.0,60.0,,,,Protocol-SOC pulse map; SOC is inferred from pulse-block order.
D008434,results/tables/table_raw_pulse_soc_temperature_map.csv,raw_pulse_soc_map,family_temperature_soc_direction_c_rate,soc_median_r_10s,26.80002282391495,mohm,,LTO,lithium-ion,35.0,,,charge,2.0,60.0,,,,Protocol-SOC pulse map; SOC is inferred from pulse-block order.
D008435,results/tables/table_raw_pulse_soc_temperature_map.csv,raw_pulse_soc_map,family_temperature_soc_direction_c_rate,soc_median_polarization_1s,2.0346399296939,mohm,,LTO,lithium-ion,35.0,,,charge,2.0,60.0,,,,Protocol-SOC pulse map; SOC is inferred from pulse-block order.
D008436,results/tables/table_raw_pulse_soc_temperature_map.csv,raw_pulse_soc_map,family_temperature_soc_direction_c_rate,soc_pulse_count,2.0,count,,LTO,lithium-ion,35.0,,,charge,2.0,70.0,,,,Protocol-SOC pulse map; SOC is inferred from pulse-block order.
D008437,results/tables/table_raw_pulse_soc_temperature_map.csv,raw_pulse_soc_map,family_temperature_soc_direction_c_rate,soc_complete_1s_count,2.0,count,,LTO,lithium-ion,35.0,,,charge,2.0,70.0,,,,Protocol-SOC pulse map; SOC is inferred from pulse-block order.
D008438,results/tables/table_raw_pulse_soc_temperature_map.csv,raw_pulse_soc_map,family_temperature_soc_direction_c_rate,soc_complete_10s_count,2.0,count,,LTO,lithium-ion,35.0,,,charge,2.0,70.0,,,,Protocol-SOC pulse map; SOC is inferred from pulse-block order.
D008439,results/tables/table_raw_pulse_soc_temperature_map.csv,raw_pulse_soc_map,family_temperature_soc_direction_c_rate,soc_median_r_fast,20.2828167991175,mohm,,LTO,lithium-ion,35.0,,,charge,2.0,70.0,,,,Protocol-SOC pulse map; SOC is inferred from pulse-block order.
D008440,results/tables/table_raw_pulse_soc_temperature_map.csv,raw_pulse_soc_map,family_temperature_soc_direction_c_rate,soc_median_r_1s,22.41283047551345,mohm,,LTO,lithium-ion,35.0,,,charge,2.0,70.0,,,,Protocol-SOC pulse map; SOC is inferred from pulse-block order.
D008441,results/tables/table_raw_pulse_soc_temperature_map.csv,raw_pulse_soc_map,family_temperature_soc_direction_c_rate,soc_median_r_10s,26.8953965706184,mohm,,LTO,lithium-ion,35.0,,,charge,2.0,70.0,,,,Protocol-SOC pulse map; SOC is inferred from pulse-block order.
D008442,results/tables/table_raw_pulse_soc_temperature_map.csv,raw_pulse_soc_map,family_temperature_soc_direction_c_rate,soc_median_polarization_1s,2.13001367639585,mohm,,LTO,lithium-ion,35.0,,,charge,2.0,70.0,,,,Protocol-SOC pulse map; SOC is inferred from pulse-block order.
D008443,results/tables/table_raw_pulse_soc_temperature_map.csv,raw_pulse_soc_map,family_temperature_soc_direction_c_rate,soc_pulse_count,2.0,count,,LTO,lithium-ion,35.0,,,charge,2.0,80.0,,,,Protocol-SOC pulse map; SOC is inferred from pulse-block order.
D008444,results/tables/table_raw_pulse_soc_temperature_map.csv,raw_pulse_soc_map,family_temperature_soc_direction_c_rate,soc_complete_1s_count,2.0,count,,LTO,lithium-ion,35.0,,,charge,2.0,80.0,,,,Protocol-SOC pulse map; SOC is inferred from pulse-block order.
D008445,results/tables/table_raw_pulse_soc_temperature_map.csv,raw_pulse_soc_map,family_temperature_soc_direction_c_rate,soc_complete_10s_count,2.0,count,,LTO,lithium-ion,35.0,,,charge,2.0,80.0,,,,Protocol-SOC pulse map; SOC is inferred from pulse-block order.
D008446,results/tables/table_raw_pulse_soc_temperature_map.csv,raw_pulse_soc_map,family_temperature_soc_direction_c_rate,soc_median_r_fast,20.1556518035112,mohm,,LTO,lithium-ion,35.0,,,charge,2.0,80.0,,,,Protocol-SOC pulse map; SOC is inferred from pulse-block order.
D008447,results/tables/table_raw_pulse_soc_temperature_map.csv,raw_pulse_soc_map,family_temperature_soc_direction_c_rate,soc_median_r_1s,22.412830475515047,mohm,,LTO,lithium-ion,35.0,,,charge,2.0,80.0,,,,Protocol-SOC pulse map; SOC is inferred from pulse-block order.
D008448,results/tables/table_raw_pulse_soc_temperature_map.csv,raw_pulse_soc_map,family_temperature_soc_direction_c_rate,soc_median_r_10s,27.4358478019419,mohm,,LTO,lithium-ion,35.0,,,charge,2.0,80.0,,,,Protocol-SOC pulse map; SOC is inferred from pulse-block order.
D008449,results/tables/table_raw_pulse_soc_temperature_map.csv,raw_pulse_soc_map,family_temperature_soc_direction_c_rate,soc_median_polarization_1s,2.2571786720038003,mohm,,LTO,lithium-ion,35.0,,,charge,2.0,80.0,,,,Protocol-SOC pulse map; SOC is inferred from pulse-block order.
D008450,results/tables/table_raw_pulse_soc_temperature_map.csv,raw_pulse_soc_map,family_temperature_soc_direction_c_rate,soc_pulse_count,2.0,count,,LTO,lithium-ion,35.0,,,charge,2.0,90.0,,,,Protocol-SOC pulse map; SOC is inferred from pulse-block order.
D008451,results/tables/table_raw_pulse_soc_temperature_map.csv,raw_pulse_soc_map,family_temperature_soc_direction_c_rate,soc_complete_1s_count,2.0,count,,LTO,lithium-ion,35.0,,,charge,2.0,90.0,,,,Protocol-SOC pulse map; SOC is inferred from pulse-block order.
D008452,results/tables/table_raw_pulse_soc_temperature_map.csv,raw_pulse_soc_map,family_temperature_soc_direction_c_rate,soc_complete_10s_count,2.0,count,,LTO,lithium-ion,35.0,,,charge,2.0,90.0,,,,Protocol-SOC pulse map; SOC is inferred from pulse-block order.
D008453,results/tables/table_raw_pulse_soc_temperature_map.csv,raw_pulse_soc_map,family_temperature_soc_direction_c_rate,soc_median_r_fast,20.18744305241565,mohm,,LTO,lithium-ion,35.0,,,charge,2.0,90.0,,,,Protocol-SOC pulse map; SOC is inferred from pulse-block order.
D008454,results/tables/table_raw_pulse_soc_temperature_map.csv,raw_pulse_soc_map,family_temperature_soc_direction_c_rate,soc_median_r_1s,22.6035779689255,mohm,,LTO,lithium-ion,35.0,,,charge,2.0,90.0,,,,Protocol-SOC pulse map; SOC is inferred from pulse-block order.
D008455,results/tables/table_raw_pulse_soc_temperature_map.csv,raw_pulse_soc_map,family_temperature_soc_direction_c_rate,soc_median_r_10s,27.880925286563446,mohm,,LTO,lithium-ion,35.0,,,charge,2.0,90.0,,,,Protocol-SOC pulse map; SOC is inferred from pulse-block order.
D008456,results/tables/table_raw_pulse_soc_temperature_map.csv,raw_pulse_soc_map,family_temperature_soc_direction_c_rate,soc_median_polarization_1s,2.4161349165098,mohm,,LTO,lithium-ion,35.0,,,charge,2.0,90.0,,,,Protocol-SOC pulse map; SOC is inferred from pulse-block order.
D008457,results/tables/table_raw_pulse_soc_temperature_map.csv,raw_pulse_soc_map,family_temperature_soc_direction_c_rate,soc_pulse_count,2.0,count,,LTO,lithium-ion,35.0,,,charge,2.0,100.0,,,,Protocol-SOC pulse map; SOC is inferred from pulse-block order.
D008458,results/tables/table_raw_pulse_soc_temperature_map.csv,raw_pulse_soc_map,family_temperature_soc_direction_c_rate,soc_complete_1s_count,2.0,count,,LTO,lithium-ion,35.0,,,charge,2.0,100.0,,,,Protocol-SOC pulse map; SOC is inferred from pulse-block order.
D008459,results/tables/table_raw_pulse_soc_temperature_map.csv,raw_pulse_soc_map,family_temperature_soc_direction_c_rate,soc_complete_10s_count,1.0,count,,LTO,lithium-ion,35.0,,,charge,2.0,100.0,,,,Protocol-SOC pulse map; SOC is inferred from pulse-block order.
D008460,results/tables/table_raw_pulse_soc_temperature_map.csv,raw_pulse_soc_map,family_temperature_soc_direction_c_rate,soc_median_r_fast,20.4099817947256,mohm,,LTO,lithium-ion,35.0,,,charge,2.0,100.0,,,,Protocol-SOC pulse map; SOC is inferred from pulse-block order.
D008461,results/tables/table_raw_pulse_soc_temperature_map.csv,raw_pulse_soc_map,family_temperature_soc_direction_c_rate,soc_median_r_1s,23.33477669365775,mohm,,LTO,lithium-ion,35.0,,,charge,2.0,100.0,,,,Protocol-SOC pulse map; SOC is inferred from pulse-block order.
D008462,results/tables/table_raw_pulse_soc_temperature_map.csv,raw_pulse_soc_map,family_temperature_soc_direction_c_rate,soc_median_r_10s,28.8664540025068,mohm,,LTO,lithium-ion,35.0,,,charge,2.0,100.0,,,,Protocol-SOC pulse map; SOC is inferred from pulse-block order.
D008463,results/tables/table_raw_pulse_soc_temperature_map.csv,raw_pulse_soc_map,family_temperature_soc_direction_c_rate,soc_median_polarization_1s,2.92479489893205,mohm,,LTO,lithium-ion,35.0,,,charge,2.0,100.0,,,,Protocol-SOC pulse map; SOC is inferred from pulse-block order.
D008464,results/tables/table_raw_pulse_soc_temperature_map.csv,raw_pulse_soc_map,family_temperature_soc_direction_c_rate,soc_pulse_count,1.0,count,,LTO,lithium-ion,35.0,,,charge,3.0,0.0,,,,Protocol-SOC pulse map; SOC is inferred from pulse-block order.
D008465,results/tables/table_raw_pulse_soc_temperature_map.csv,raw_pulse_soc_map,family_temperature_soc_direction_c_rate,soc_complete_1s_count,1.0,count,,LTO,lithium-ion,35.0,,,charge,3.0,0.0,,,,Protocol-SOC pulse map; SOC is inferred from pulse-block order.
D008466,results/tables/table_raw_pulse_soc_temperature_map.csv,raw_pulse_soc_map,family_temperature_soc_direction_c_rate,soc_complete_10s_count,1.0,count,,LTO,lithium-ion,35.0,,,charge,3.0,0.0,,,,Protocol-SOC pulse map; SOC is inferred from pulse-block order.
D008467,results/tables/table_raw_pulse_soc_temperature_map.csv,raw_pulse_soc_map,family_temperature_soc_direction_c_rate,soc_median_r_fast,24.6276204898597,mohm,,LTO,lithium-ion,35.0,,,charge,3.0,0.0,,,,Protocol-SOC pulse map; SOC is inferred from pulse-block order.
D008468,results/tables/table_raw_pulse_soc_temperature_map.csv,raw_pulse_soc_map,family_temperature_soc_direction_c_rate,soc_median_r_1s,30.561986872959302,mohm,,LTO,lithium-ion,35.0,,,charge,3.0,0.0,,,,Protocol-SOC pulse map; SOC is inferred from pulse-block order.
D008469,results/tables/table_raw_pulse_soc_temperature_map.csv,raw_pulse_soc_map,family_temperature_soc_direction_c_rate,soc_median_r_10s,37.216954888290594,mohm,,LTO,lithium-ion,35.0,,,charge,3.0,0.0,,,,Protocol-SOC pulse map; SOC is inferred from pulse-block order.
D008470,results/tables/table_raw_pulse_soc_temperature_map.csv,raw_pulse_soc_map,family_temperature_soc_direction_c_rate,soc_median_polarization_1s,5.9343663830995,mohm,,LTO,lithium-ion,35.0,,,charge,3.0,0.0,,,,Protocol-SOC pulse map; SOC is inferred from pulse-block order.
D008471,results/tables/table_raw_pulse_soc_temperature_map.csv,raw_pulse_soc_map,family_temperature_soc_direction_c_rate,soc_pulse_count,2.0,count,,LTO,lithium-ion,35.0,,,charge,3.0,10.0,,,,Protocol-SOC pulse map; SOC is inferred from pulse-block order.
D008472,results/tables/table_raw_pulse_soc_temperature_map.csv,raw_pulse_soc_map,family_temperature_soc_direction_c_rate,soc_complete_1s_count,2.0,count,,LTO,lithium-ion,35.0,,,charge,3.0,10.0,,,,Protocol-SOC pulse map; SOC is inferred from pulse-block order.
D008473,results/tables/table_raw_pulse_soc_temperature_map.csv,raw_pulse_soc_map,family_temperature_soc_direction_c_rate,soc_complete_10s_count,2.0,count,,LTO,lithium-ion,35.0,,,charge,3.0,10.0,,,,Protocol-SOC pulse map; SOC is inferred from pulse-block order.
D008474,results/tables/table_raw_pulse_soc_temperature_map.csv,raw_pulse_soc_map,family_temperature_soc_direction_c_rate,soc_median_r_fast,21.681631463966,mohm,,LTO,lithium-ion,35.0,,,charge,3.0,10.0,,,,Protocol-SOC pulse map; SOC is inferred from pulse-block order.
D008475,results/tables/table_raw_pulse_soc_temperature_map.csv,raw_pulse_soc_map,family_temperature_soc_direction_c_rate,soc_median_r_1s,23.82224219501165,mohm,,LTO,lithium-ion,35.0,,,charge,3.0,10.0,,,,Protocol-SOC pulse map; SOC is inferred from pulse-block order.
D008476,results/tables/table_raw_pulse_soc_temperature_map.csv,raw_pulse_soc_map,family_temperature_soc_direction_c_rate,soc_median_r_10s,26.7894253865614,mohm,,LTO,lithium-ion,35.0,,,charge,3.0,10.0,,,,Protocol-SOC pulse map; SOC is inferred from pulse-block order.
D008477,results/tables/table_raw_pulse_soc_temperature_map.csv,raw_pulse_soc_map,family_temperature_soc_direction_c_rate,soc_median_polarization_1s,2.14061073104555,mohm,,LTO,lithium-ion,35.0,,,charge,3.0,10.0,,,,Protocol-SOC pulse map; SOC is inferred from pulse-block order.
D008478,results/tables/table_raw_pulse_soc_temperature_map.csv,raw_pulse_soc_map,family_temperature_soc_direction_c_rate,soc_pulse_count,2.0,count,,LTO,lithium-ion,35.0,,,charge,3.0,20.0,,,,Protocol-SOC pulse map; SOC is inferred from pulse-block order.
D008479,results/tables/table_raw_pulse_soc_temperature_map.csv,raw_pulse_soc_map,family_temperature_soc_direction_c_rate,soc_complete_1s_count,2.0,count,,LTO,lithium-ion,35.0,,,charge,3.0,20.0,,,,Protocol-SOC pulse map; SOC is inferred from pulse-block order.
D008480,results/tables/table_raw_pulse_soc_temperature_map.csv,raw_pulse_soc_map,family_temperature_soc_direction_c_rate,soc_complete_10s_count,2.0,count,,LTO,lithium-ion,35.0,,,charge,3.0,20.0,,,,Protocol-SOC pulse map; SOC is inferred from pulse-block order.
D008481,results/tables/table_raw_pulse_soc_temperature_map.csv,raw_pulse_soc_map,family_temperature_soc_direction_c_rate,soc_median_r_fast,21.51207813873265,mohm,,LTO,lithium-ion,35.0,,,charge,3.0,20.0,,,,Protocol-SOC pulse map; SOC is inferred from pulse-block order.
D008482,results/tables/table_raw_pulse_soc_temperature_map.csv,raw_pulse_soc_map,family_temperature_soc_direction_c_rate,soc_median_r_1s,23.6950772010869,mohm,,LTO,lithium-ion,35.0,,,charge,3.0,20.0,,,,Protocol-SOC pulse map; SOC is inferred from pulse-block order.
D008483,results/tables/table_raw_pulse_soc_temperature_map.csv,raw_pulse_soc_map,family_temperature_soc_direction_c_rate,soc_median_r_10s,26.895396214828995,mohm,,LTO,lithium-ion,35.0,,,charge,3.0,20.0,,,,Protocol-SOC pulse map; SOC is inferred from pulse-block order.
D008484,results/tables/table_raw_pulse_soc_temperature_map.csv,raw_pulse_soc_map,family_temperature_soc_direction_c_rate,soc_median_polarization_1s,2.1829990623542,mohm,,LTO,lithium-ion,35.0,,,charge,3.0,20.0,,,,Protocol-SOC pulse map; SOC is inferred from pulse-block order.
D008485,results/tables/table_raw_pulse_soc_temperature_map.csv,raw_pulse_soc_map,family_temperature_soc_direction_c_rate,soc_pulse_count,2.0,count,,LTO,lithium-ion,35.0,,,charge,3.0,30.0,,,,Protocol-SOC pulse map; SOC is inferred from pulse-block order.
D008486,results/tables/table_raw_pulse_soc_temperature_map.csv,raw_pulse_soc_map,family_temperature_soc_direction_c_rate,soc_complete_1s_count,2.0,count,,LTO,lithium-ion,35.0,,,charge,3.0,30.0,,,,Protocol-SOC pulse map; SOC is inferred from pulse-block order.
D008487,results/tables/table_raw_pulse_soc_temperature_map.csv,raw_pulse_soc_map,family_temperature_soc_direction_c_rate,soc_complete_10s_count,2.0,count,,LTO,lithium-ion,35.0,,,charge,3.0,30.0,,,,Protocol-SOC pulse map; SOC is inferred from pulse-block order.
D008488,results/tables/table_raw_pulse_soc_temperature_map.csv,raw_pulse_soc_map,family_temperature_soc_direction_c_rate,soc_median_r_fast,21.3213306478489,mohm,,LTO,lithium-ion,35.0,,,charge,3.0,30.0,,,,Protocol-SOC pulse map; SOC is inferred from pulse-block order.
D008489,results/tables/table_raw_pulse_soc_temperature_map.csv,raw_pulse_soc_map,family_temperature_soc_direction_c_rate,soc_median_r_1s,23.58910637281925,mohm,,LTO,lithium-ion,35.0,,,charge,3.0,30.0,,,,Protocol-SOC pulse map; SOC is inferred from pulse-block order.
D008490,results/tables/table_raw_pulse_soc_temperature_map.csv,raw_pulse_soc_map,family_temperature_soc_direction_c_rate,soc_median_r_10s,27.276891196601,mohm,,LTO,lithium-ion,35.0,,,charge,3.0,30.0,,,,Protocol-SOC pulse map; SOC is inferred from pulse-block order.
D008491,results/tables/table_raw_pulse_soc_temperature_map.csv,raw_pulse_soc_map,family_temperature_soc_direction_c_rate,soc_median_polarization_1s,2.26777572497035,mohm,,LTO,lithium-ion,35.0,,,charge,3.0,30.0,,,,Protocol-SOC pulse map; SOC is inferred from pulse-block order.
D008492,results/tables/table_raw_pulse_soc_temperature_map.csv,raw_pulse_soc_map,family_temperature_soc_direction_c_rate,soc_pulse_count,2.0,count,,LTO,lithium-ion,35.0,,,charge,3.0,40.0,,,,Protocol-SOC pulse map; SOC is inferred from pulse-block order.
D008493,results/tables/table_raw_pulse_soc_temperature_map.csv,raw_pulse_soc_map,family_temperature_soc_direction_c_rate,soc_complete_1s_count,2.0,count,,LTO,lithium-ion,35.0,,,charge,3.0,40.0,,,,Protocol-SOC pulse map; SOC is inferred from pulse-block order.
D008494,results/tables/table_raw_pulse_soc_temperature_map.csv,raw_pulse_soc_map,family_temperature_soc_direction_c_rate,soc_complete_10s_count,2.0,count,,LTO,lithium-ion,35.0,,,charge,3.0,40.0,,,,Protocol-SOC pulse map; SOC is inferred from pulse-block order.
D008495,results/tables/table_raw_pulse_soc_temperature_map.csv,raw_pulse_soc_map,family_temperature_soc_direction_c_rate,soc_median_r_fast,20.98222399738445,mohm,,LTO,lithium-ion,35.0,,,charge,3.0,40.0,,,,Protocol-SOC pulse map; SOC is inferred from pulse-block order.
