Repository: DNV007/delivered-energy-decomposition

# Three-term energy accounting for a cold commercial sodium-ion 18650 cell

This repository holds the analysis code and the derived data behind a reanalysis
of a public commercial-cell archive. No new measurements were made. The
manuscript reporting the work is not distributed here; what is here is
everything needed to regenerate its numbers from the raw archive and to check
them.

**Source data.** Droese, D., Schlösser, A., Otto, M. *Dataset: Evaluation of
Commercial Sodium-Ion Batteries by State-of-the-Art Lithium-Ion Battery
Configurations.* Technische Universität Berlin, DepositOnce, 2025.
DOI [10.14279/depositonce-25036](https://doi.org/10.14279/depositonce-25036),
CC BY 4.0.

File: data_processed/descriptors/integrated_descriptor_long.csv (part 92 of 100)
descriptor_id,source_table,measurement_type,aggregation_level,descriptor_name,descriptor_value,descriptor_unit,cell_id,cell_family,chemistry_type,temperature_deg_c,actual_temperature_deg_c,direction,pulse_direction,abs_c_rate,nominal_soc_percent,voltage_v,voltage_window_v,source_member_path,source_notes
D013292,results/tables/table_raw_pulse_soc_temperature_map.csv,raw_pulse_soc_map,family_temperature_soc_direction_c_rate,soc_median_r_1s,59.3166333816726,mohm,,SIB,sodium-ion,35.0,,,discharge,3.0,40.0,,,,Protocol-SOC pulse map; SOC is inferred from pulse-block order.
D013293,results/tables/table_raw_pulse_soc_temperature_map.csv,raw_pulse_soc_map,family_temperature_soc_direction_c_rate,soc_median_r_10s,67.3725021039858,mohm,,SIB,sodium-ion,35.0,,,discharge,3.0,40.0,,,,Protocol-SOC pulse map; SOC is inferred from pulse-block order.
D013294,results/tables/table_raw_pulse_soc_temperature_map.csv,raw_pulse_soc_map,family_temperature_soc_direction_c_rate,soc_median_polarization_1s,3.6463405795752,mohm,,SIB,sodium-ion,35.0,,,discharge,3.0,40.0,,,,Protocol-SOC pulse map; SOC is inferred from pulse-block order.
D013295,results/tables/table_raw_pulse_soc_temperature_map.csv,raw_pulse_soc_map,family_temperature_soc_direction_c_rate,soc_pulse_count,2.0,count,,SIB,sodium-ion,35.0,,,discharge,3.0,50.0,,,,Protocol-SOC pulse map; SOC is inferred from pulse-block order.
D013296,results/tables/table_raw_pulse_soc_temperature_map.csv,raw_pulse_soc_map,family_temperature_soc_direction_c_rate,soc_complete_1s_count,2.0,count,,SIB,sodium-ion,35.0,,,discharge,3.0,50.0,,,,Protocol-SOC pulse map; SOC is inferred from pulse-block order.
D013297,results/tables/table_raw_pulse_soc_temperature_map.csv,raw_pulse_soc_map,family_temperature_soc_direction_c_rate,soc_complete_10s_count,2.0,count,,SIB,sodium-ion,35.0,,,discharge,3.0,50.0,,,,Protocol-SOC pulse map; SOC is inferred from pulse-block order.
D013298,results/tables/table_raw_pulse_soc_temperature_map.csv,raw_pulse_soc_map,family_temperature_soc_direction_c_rate,soc_median_r_fast,54.69510869360796,mohm,,SIB,sodium-ion,35.0,,,discharge,3.0,50.0,,,,Protocol-SOC pulse map; SOC is inferred from pulse-block order.
D013299,results/tables/table_raw_pulse_soc_temperature_map.csv,raw_pulse_soc_map,family_temperature_soc_direction_c_rate,soc_median_r_1s,57.53586240095055,mohm,,SIB,sodium-ion,35.0,,,discharge,3.0,50.0,,,,Protocol-SOC pulse map; SOC is inferred from pulse-block order.
D013300,results/tables/table_raw_pulse_soc_temperature_map.csv,raw_pulse_soc_map,family_temperature_soc_direction_c_rate,soc_median_r_10s,65.7401287049921,mohm,,SIB,sodium-ion,35.0,,,discharge,3.0,50.0,,,,Protocol-SOC pulse map; SOC is inferred from pulse-block order.
D013301,results/tables/table_raw_pulse_soc_temperature_map.csv,raw_pulse_soc_map,family_temperature_soc_direction_c_rate,soc_median_polarization_1s,2.8407537073426,mohm,,SIB,sodium-ion,35.0,,,discharge,3.0,50.0,,,,Protocol-SOC pulse map; SOC is inferred from pulse-block order.
D013302,results/tables/table_raw_pulse_soc_temperature_map.csv,raw_pulse_soc_map,family_temperature_soc_direction_c_rate,soc_pulse_count,2.0,count,,SIB,sodium-ion,35.0,,,discharge,3.0,60.0,,,,Protocol-SOC pulse map; SOC is inferred from pulse-block order.
D013303,results/tables/table_raw_pulse_soc_temperature_map.csv,raw_pulse_soc_map,family_temperature_soc_direction_c_rate,soc_complete_1s_count,2.0,count,,SIB,sodium-ion,35.0,,,discharge,3.0,60.0,,,,Protocol-SOC pulse map; SOC is inferred from pulse-block order.
D013304,results/tables/table_raw_pulse_soc_temperature_map.csv,raw_pulse_soc_map,family_temperature_soc_direction_c_rate,soc_complete_10s_count,2.0,count,,SIB,sodium-ion,35.0,,,discharge,3.0,60.0,,,,Protocol-SOC pulse map; SOC is inferred from pulse-block order.
D013305,results/tables/table_raw_pulse_soc_temperature_map.csv,raw_pulse_soc_map,family_temperature_soc_direction_c_rate,soc_median_r_fast,53.27478431913176,mohm,,SIB,sodium-ion,35.0,,,discharge,3.0,60.0,,,,Protocol-SOC pulse map; SOC is inferred from pulse-block order.
D013306,results/tables/table_raw_pulse_soc_temperature_map.csv,raw_pulse_soc_map,family_temperature_soc_direction_c_rate,soc_median_r_1s,56.3699367118667,mohm,,SIB,sodium-ion,35.0,,,discharge,3.0,60.0,,,,Protocol-SOC pulse map; SOC is inferred from pulse-block order.
D013307,results/tables/table_raw_pulse_soc_temperature_map.csv,raw_pulse_soc_map,family_temperature_soc_direction_c_rate,soc_median_r_10s,64.46821260244859,mohm,,SIB,sodium-ion,35.0,,,discharge,3.0,60.0,,,,Protocol-SOC pulse map; SOC is inferred from pulse-block order.
D013308,results/tables/table_raw_pulse_soc_temperature_map.csv,raw_pulse_soc_map,family_temperature_soc_direction_c_rate,soc_median_polarization_1s,3.0951523927349,mohm,,SIB,sodium-ion,35.0,,,discharge,3.0,60.0,,,,Protocol-SOC pulse map; SOC is inferred from pulse-block order.
D013309,results/tables/table_raw_pulse_soc_temperature_map.csv,raw_pulse_soc_map,family_temperature_soc_direction_c_rate,soc_pulse_count,2.0,count,,SIB,sodium-ion,35.0,,,discharge,3.0,70.0,,,,Protocol-SOC pulse map; SOC is inferred from pulse-block order.
D013310,results/tables/table_raw_pulse_soc_temperature_map.csv,raw_pulse_soc_map,family_temperature_soc_direction_c_rate,soc_complete_1s_count,2.0,count,,SIB,sodium-ion,35.0,,,discharge,3.0,70.0,,,,Protocol-SOC pulse map; SOC is inferred from pulse-block order.
D013311,results/tables/table_raw_pulse_soc_temperature_map.csv,raw_pulse_soc_map,family_temperature_soc_direction_c_rate,soc_complete_10s_count,2.0,count,,SIB,sodium-ion,35.0,,,discharge,3.0,70.0,,,,Protocol-SOC pulse map; SOC is inferred from pulse-block order.
D013312,results/tables/table_raw_pulse_soc_temperature_map.csv,raw_pulse_soc_map,family_temperature_soc_direction_c_rate,soc_median_r_fast,52.82953909475695,mohm,,SIB,sodium-ion,35.0,,,discharge,3.0,70.0,,,,Protocol-SOC pulse map; SOC is inferred from pulse-block order.
D013313,results/tables/table_raw_pulse_soc_temperature_map.csv,raw_pulse_soc_map,family_temperature_soc_direction_c_rate,soc_median_r_1s,55.6066938385012,mohm,,SIB,sodium-ion,35.0,,,discharge,3.0,70.0,,,,Protocol-SOC pulse map; SOC is inferred from pulse-block order.
D013314,results/tables/table_raw_pulse_soc_temperature_map.csv,raw_pulse_soc_map,family_temperature_soc_direction_c_rate,soc_median_r_10s,64.17135426959355,mohm,,SIB,sodium-ion,35.0,,,discharge,3.0,70.0,,,,Protocol-SOC pulse map; SOC is inferred from pulse-block order.
D013315,results/tables/table_raw_pulse_soc_temperature_map.csv,raw_pulse_soc_map,family_temperature_soc_direction_c_rate,soc_median_polarization_1s,2.77715474374415,mohm,,SIB,sodium-ion,35.0,,,discharge,3.0,70.0,,,,Protocol-SOC pulse map; SOC is inferred from pulse-block order.
D013316,results/tables/table_raw_pulse_soc_temperature_map.csv,raw_pulse_soc_map,family_temperature_soc_direction_c_rate,soc_pulse_count,2.0,count,,SIB,sodium-ion,35.0,,,discharge,3.0,80.0,,,,Protocol-SOC pulse map; SOC is inferred from pulse-block order.
D013317,results/tables/table_raw_pulse_soc_temperature_map.csv,raw_pulse_soc_map,family_temperature_soc_direction_c_rate,soc_complete_1s_count,2.0,count,,SIB,sodium-ion,35.0,,,discharge,3.0,80.0,,,,Protocol-SOC pulse map; SOC is inferred from pulse-block order.
D013318,results/tables/table_raw_pulse_soc_temperature_map.csv,raw_pulse_soc_map,family_temperature_soc_direction_c_rate,soc_complete_10s_count,2.0,count,,SIB,sodium-ion,35.0,,,discharge,3.0,80.0,,,,Protocol-SOC pulse map; SOC is inferred from pulse-block order.
D013319,results/tables/table_raw_pulse_soc_temperature_map.csv,raw_pulse_soc_map,family_temperature_soc_direction_c_rate,soc_median_r_fast,50.7731726051131,mohm,,SIB,sodium-ion,35.0,,,discharge,3.0,80.0,,,,Protocol-SOC pulse map; SOC is inferred from pulse-block order.
D013320,results/tables/table_raw_pulse_soc_temperature_map.csv,raw_pulse_soc_map,family_temperature_soc_direction_c_rate,soc_median_r_1s,53.88952182137645,mohm,,SIB,sodium-ion,35.0,,,discharge,3.0,80.0,,,,Protocol-SOC pulse map; SOC is inferred from pulse-block order.
D013321,results/tables/table_raw_pulse_soc_temperature_map.csv,raw_pulse_soc_map,family_temperature_soc_direction_c_rate,soc_median_r_10s,64.213753578658,mohm,,SIB,sodium-ion,35.0,,,discharge,3.0,80.0,,,,Protocol-SOC pulse map; SOC is inferred from pulse-block order.
D013322,results/tables/table_raw_pulse_soc_temperature_map.csv,raw_pulse_soc_map,family_temperature_soc_direction_c_rate,soc_median_polarization_1s,3.1163492162632505,mohm,,SIB,sodium-ion,35.0,,,discharge,3.0,80.0,,,,Protocol-SOC pulse map; SOC is inferred from pulse-block order.
D013323,results/tables/table_raw_pulse_soc_temperature_map.csv,raw_pulse_soc_map,family_temperature_soc_direction_c_rate,soc_pulse_count,2.0,count,,SIB,sodium-ion,35.0,,,discharge,3.0,90.0,,,,Protocol-SOC pulse map; SOC is inferred from pulse-block order.
D013324,results/tables/table_raw_pulse_soc_temperature_map.csv,raw_pulse_soc_map,family_temperature_soc_direction_c_rate,soc_complete_1s_count,2.0,count,,SIB,sodium-ion,35.0,,,discharge,3.0,90.0,,,,Protocol-SOC pulse map; SOC is inferred from pulse-block order.
D013325,results/tables/table_raw_pulse_soc_temperature_map.csv,raw_pulse_soc_map,family_temperature_soc_direction_c_rate,soc_complete_10s_count,2.0,count,,SIB,sodium-ion,35.0,,,discharge,3.0,90.0,,,,Protocol-SOC pulse map; SOC is inferred from pulse-block order.
D013326,results/tables/table_raw_pulse_soc_temperature_map.csv,raw_pulse_soc_map,family_temperature_soc_direction_c_rate,soc_median_r_fast,48.9712510264971,mohm,,SIB,sodium-ion,35.0,,,discharge,3.0,90.0,,,,Protocol-SOC pulse map; SOC is inferred from pulse-block order.
D013327,results/tables/table_raw_pulse_soc_temperature_map.csv,raw_pulse_soc_map,family_temperature_soc_direction_c_rate,soc_median_r_1s,53.1051878434408,mohm,,SIB,sodium-ion,35.0,,,discharge,3.0,90.0,,,,Protocol-SOC pulse map; SOC is inferred from pulse-block order.
D013328,results/tables/table_raw_pulse_soc_temperature_map.csv,raw_pulse_soc_map,family_temperature_soc_direction_c_rate,soc_median_r_10s,63.196232992473206,mohm,,SIB,sodium-ion,35.0,,,discharge,3.0,90.0,,,,Protocol-SOC pulse map; SOC is inferred from pulse-block order.
D013329,results/tables/table_raw_pulse_soc_temperature_map.csv,raw_pulse_soc_map,family_temperature_soc_direction_c_rate,soc_median_polarization_1s,4.1339368169436,mohm,,SIB,sodium-ion,35.0,,,discharge,3.0,90.0,,,,Protocol-SOC pulse map; SOC is inferred from pulse-block order.
D013330,results/tables/table_raw_pulse_soc_temperature_map.csv,raw_pulse_soc_map,family_temperature_soc_direction_c_rate,soc_pulse_count,2.0,count,,SIB,sodium-ion,35.0,,,discharge,3.0,100.0,,,,Protocol-SOC pulse map; SOC is inferred from pulse-block order.
D013331,results/tables/table_raw_pulse_soc_temperature_map.csv,raw_pulse_soc_map,family_temperature_soc_direction_c_rate,soc_complete_1s_count,2.0,count,,SIB,sodium-ion,35.0,,,discharge,3.0,100.0,,,,Protocol-SOC pulse map; SOC is inferred from pulse-block order.
D013332,results/tables/table_raw_pulse_soc_temperature_map.csv,raw_pulse_soc_map,family_temperature_soc_direction_c_rate,soc_complete_10s_count,2.0,count,,SIB,sodium-ion,35.0,,,discharge,3.0,100.0,,,,Protocol-SOC pulse map; SOC is inferred from pulse-block order.
D013333,results/tables/table_raw_pulse_soc_temperature_map.csv,raw_pulse_soc_map,family_temperature_soc_direction_c_rate,soc_median_r_fast,46.7664812086129,mohm,,SIB,sodium-ion,35.0,,,discharge,3.0,100.0,,,,Protocol-SOC pulse map; SOC is inferred from pulse-block order.
D013334,results/tables/table_raw_pulse_soc_temperature_map.csv,raw_pulse_soc_map,family_temperature_soc_direction_c_rate,soc_median_r_1s,52.38439713861885,mohm,,SIB,sodium-ion,35.0,,,discharge,3.0,100.0,,,,Protocol-SOC pulse map; SOC is inferred from pulse-block order.
D013335,results/tables/table_raw_pulse_soc_temperature_map.csv,raw_pulse_soc_map,family_temperature_soc_direction_c_rate,soc_median_r_10s,63.005435763652194,mohm,,SIB,sodium-ion,35.0,,,discharge,3.0,100.0,,,,Protocol-SOC pulse map; SOC is inferred from pulse-block order.
D013336,results/tables/table_raw_pulse_soc_temperature_map.csv,raw_pulse_soc_map,family_temperature_soc_direction_c_rate,soc_median_polarization_1s,5.6179159300059,mohm,,SIB,sodium-ion,35.0,,,discharge,3.0,100.0,,,,Protocol-SOC pulse map; SOC is inferred from pulse-block order.
D013337,results/tables/table_raw_pulse_soc_temperature_map.csv,raw_pulse_soc_map,family_temperature_soc_direction_c_rate,soc_pulse_count,1.0,count,,SIB,sodium-ion,45.0,,,charge,1.0,0.0,,,,Protocol-SOC pulse map; SOC is inferred from pulse-block order.
D013338,results/tables/table_raw_pulse_soc_temperature_map.csv,raw_pulse_soc_map,family_temperature_soc_direction_c_rate,soc_complete_1s_count,1.0,count,,SIB,sodium-ion,45.0,,,charge,1.0,0.0,,,,Protocol-SOC pulse map; SOC is inferred from pulse-block order.
D013339,results/tables/table_raw_pulse_soc_temperature_map.csv,raw_pulse_soc_map,family_temperature_soc_direction_c_rate,soc_complete_10s_count,1.0,count,,SIB,sodium-ion,45.0,,,charge,1.0,0.0,,,,Protocol-SOC pulse map; SOC is inferred from pulse-block order.
D013340,results/tables/table_raw_pulse_soc_temperature_map.csv,raw_pulse_soc_map,family_temperature_soc_direction_c_rate,soc_median_r_fast,62.5815060166615,mohm,,SIB,sodium-ion,45.0,,,charge,1.0,0.0,,,,Protocol-SOC pulse map; SOC is inferred from pulse-block order.
D013341,results/tables/table_raw_pulse_soc_temperature_map.csv,raw_pulse_soc_map,family_temperature_soc_direction_c_rate,soc_median_r_1s,85.2227825836593,mohm,,SIB,sodium-ion,45.0,,,charge,1.0,0.0,,,,Protocol-SOC pulse map; SOC is inferred from pulse-block order.
D013342,results/tables/table_raw_pulse_soc_temperature_map.csv,raw_pulse_soc_map,family_temperature_soc_direction_c_rate,soc_median_r_10s,104.4297082107232,mohm,,SIB,sodium-ion,45.0,,,charge,1.0,0.0,,,,Protocol-SOC pulse map; SOC is inferred from pulse-block order.
D013343,results/tables/table_raw_pulse_soc_temperature_map.csv,raw_pulse_soc_map,family_temperature_soc_direction_c_rate,soc_median_polarization_1s,22.6412765669977,mohm,,SIB,sodium-ion,45.0,,,charge,1.0,0.0,,,,Protocol-SOC pulse map; SOC is inferred from pulse-block order.
D013344,results/tables/table_raw_pulse_soc_temperature_map.csv,raw_pulse_soc_map,family_temperature_soc_direction_c_rate,soc_pulse_count,2.0,count,,SIB,sodium-ion,45.0,,,charge,1.0,10.0,,,,Protocol-SOC pulse map; SOC is inferred from pulse-block order.
D013345,results/tables/table_raw_pulse_soc_temperature_map.csv,raw_pulse_soc_map,family_temperature_soc_direction_c_rate,soc_complete_1s_count,2.0,count,,SIB,sodium-ion,45.0,,,charge,1.0,10.0,,,,Protocol-SOC pulse map; SOC is inferred from pulse-block order.
D013346,results/tables/table_raw_pulse_soc_temperature_map.csv,raw_pulse_soc_map,family_temperature_soc_direction_c_rate,soc_complete_10s_count,2.0,count,,SIB,sodium-ion,45.0,,,charge,1.0,10.0,,,,Protocol-SOC pulse map; SOC is inferred from pulse-block order.
D013347,results/tables/table_raw_pulse_soc_temperature_map.csv,raw_pulse_soc_map,family_temperature_soc_direction_c_rate,soc_median_r_fast,52.78724592868495,mohm,,SIB,sodium-ion,45.0,,,charge,1.0,10.0,,,,Protocol-SOC pulse map; SOC is inferred from pulse-block order.
D013348,results/tables/table_raw_pulse_soc_temperature_map.csv,raw_pulse_soc_map,family_temperature_soc_direction_c_rate,soc_median_r_1s,60.4191369063273,mohm,,SIB,sodium-ion,45.0,,,charge,1.0,10.0,,,,Protocol-SOC pulse map; SOC is inferred from pulse-block order.
D013349,results/tables/table_raw_pulse_soc_temperature_map.csv,raw_pulse_soc_map,family_temperature_soc_direction_c_rate,soc_median_r_10s,74.6017343064434,mohm,,SIB,sodium-ion,45.0,,,charge,1.0,10.0,,,,Protocol-SOC pulse map; SOC is inferred from pulse-block order.
D013350,results/tables/table_raw_pulse_soc_temperature_map.csv,raw_pulse_soc_map,family_temperature_soc_direction_c_rate,soc_median_polarization_1s,7.63189097764235,mohm,,SIB,sodium-ion,45.0,,,charge,1.0,10.0,,,,Protocol-SOC pulse map; SOC is inferred from pulse-block order.
D013351,results/tables/table_raw_pulse_soc_temperature_map.csv,raw_pulse_soc_map,family_temperature_soc_direction_c_rate,soc_pulse_count,2.0,count,,SIB,sodium-ion,45.0,,,charge,1.0,20.0,,,,Protocol-SOC pulse map; SOC is inferred from pulse-block order.
D013352,results/tables/table_raw_pulse_soc_temperature_map.csv,raw_pulse_soc_map,family_temperature_soc_direction_c_rate,soc_complete_1s_count,2.0,count,,SIB,sodium-ion,45.0,,,charge,1.0,20.0,,,,Protocol-SOC pulse map; SOC is inferred from pulse-block order.
D013353,results/tables/table_raw_pulse_soc_temperature_map.csv,raw_pulse_soc_map,family_temperature_soc_direction_c_rate,soc_complete_10s_count,2.0,count,,SIB,sodium-ion,45.0,,,charge,1.0,20.0,,,,Protocol-SOC pulse map; SOC is inferred from pulse-block order.
D013354,results/tables/table_raw_pulse_soc_temperature_map.csv,raw_pulse_soc_map,family_temperature_soc_direction_c_rate,soc_median_r_fast,45.6005485914066,mohm,,SIB,sodium-ion,45.0,,,charge,1.0,20.0,,,,Protocol-SOC pulse map; SOC is inferred from pulse-block order.
D013355,results/tables/table_raw_pulse_soc_temperature_map.csv,raw_pulse_soc_map,family_temperature_soc_direction_c_rate,soc_median_r_1s,48.3989086165423,mohm,,SIB,sodium-ion,45.0,,,charge,1.0,20.0,,,,Protocol-SOC pulse map; SOC is inferred from pulse-block order.
D013356,results/tables/table_raw_pulse_soc_temperature_map.csv,raw_pulse_soc_map,family_temperature_soc_direction_c_rate,soc_median_r_10s,57.74797506415489,mohm,,SIB,sodium-ion,45.0,,,charge,1.0,20.0,,,,Protocol-SOC pulse map; SOC is inferred from pulse-block order.
D013357,results/tables/table_raw_pulse_soc_temperature_map.csv,raw_pulse_soc_map,family_temperature_soc_direction_c_rate,soc_median_polarization_1s,2.79836002513565,mohm,,SIB,sodium-ion,45.0,,,charge,1.0,20.0,,,,Protocol-SOC pulse map; SOC is inferred from pulse-block order.
D013358,results/tables/table_raw_pulse_soc_temperature_map.csv,raw_pulse_soc_map,family_temperature_soc_direction_c_rate,soc_pulse_count,2.0,count,,SIB,sodium-ion,45.0,,,charge,1.0,30.0,,,,Protocol-SOC pulse map; SOC is inferred from pulse-block order.
D013359,results/tables/table_raw_pulse_soc_temperature_map.csv,raw_pulse_soc_map,family_temperature_soc_direction_c_rate,soc_complete_1s_count,2.0,count,,SIB,sodium-ion,45.0,,,charge,1.0,30.0,,,,Protocol-SOC pulse map; SOC is inferred from pulse-block order.
D013360,results/tables/table_raw_pulse_soc_temperature_map.csv,raw_pulse_soc_map,family_temperature_soc_direction_c_rate,soc_complete_10s_count,2.0,count,,SIB,sodium-ion,45.0,,,charge,1.0,30.0,,,,Protocol-SOC pulse map; SOC is inferred from pulse-block order.
D013361,results/tables/table_raw_pulse_soc_temperature_map.csv,raw_pulse_soc_map,family_temperature_soc_direction_c_rate,soc_median_r_fast,43.692575846998245,mohm,,SIB,sodium-ion,45.0,,,charge,1.0,30.0,,,,Protocol-SOC pulse map; SOC is inferred from pulse-block order.
D013362,results/tables/table_raw_pulse_soc_temperature_map.csv,raw_pulse_soc_map,family_temperature_soc_direction_c_rate,soc_median_r_1s,45.47335040844335,mohm,,SIB,sodium-ion,45.0,,,charge,1.0,30.0,,,,Protocol-SOC pulse map; SOC is inferred from pulse-block order.
D013363,results/tables/table_raw_pulse_soc_temperature_map.csv,raw_pulse_soc_map,family_temperature_soc_direction_c_rate,soc_median_r_10s,52.5964486542438,mohm,,SIB,sodium-ion,45.0,,,charge,1.0,30.0,,,,Protocol-SOC pulse map; SOC is inferred from pulse-block order.
D013364,results/tables/table_raw_pulse_soc_temperature_map.csv,raw_pulse_soc_map,family_temperature_soc_direction_c_rate,soc_median_polarization_1s,1.7807745614451,mohm,,SIB,sodium-ion,45.0,,,charge,1.0,30.0,,,,Protocol-SOC pulse map; SOC is inferred from pulse-block order.
D013365,results/tables/table_raw_pulse_soc_temperature_map.csv,raw_pulse_soc_map,family_temperature_soc_direction_c_rate,soc_pulse_count,2.0,count,,SIB,sodium-ion,45.0,,,charge,1.0,40.0,,,,Protocol-SOC pulse map; SOC is inferred from pulse-block order.
D013366,results/tables/table_raw_pulse_soc_temperature_map.csv,raw_pulse_soc_map,family_temperature_soc_direction_c_rate,soc_complete_1s_count,2.0,count,,SIB,sodium-ion,45.0,,,charge,1.0,40.0,,,,Protocol-SOC pulse map; SOC is inferred from pulse-block order.
D013367,results/tables/table_raw_pulse_soc_temperature_map.csv,raw_pulse_soc_map,family_temperature_soc_direction_c_rate,soc_complete_10s_count,2.0,count,,SIB,sodium-ion,45.0,,,charge,1.0,40.0,,,,Protocol-SOC pulse map; SOC is inferred from pulse-block order.
D013368,results/tables/table_raw_pulse_soc_temperature_map.csv,raw_pulse_soc_map,family_temperature_soc_direction_c_rate,soc_median_r_fast,42.1025985599877,mohm,,SIB,sodium-ion,45.0,,,charge,1.0,40.0,,,,Protocol-SOC pulse map; SOC is inferred from pulse-block order.
D013369,results/tables/table_raw_pulse_soc_temperature_map.csv,raw_pulse_soc_map,family_temperature_soc_direction_c_rate,soc_median_r_1s,43.8833731214361,mohm,,SIB,sodium-ion,45.0,,,charge,1.0,40.0,,,,Protocol-SOC pulse map; SOC is inferred from pulse-block order.
D013370,results/tables/table_raw_pulse_soc_temperature_map.csv,raw_pulse_soc_map,family_temperature_soc_direction_c_rate,soc_median_r_10s,51.38806591611559,mohm,,SIB,sodium-ion,45.0,,,charge,1.0,40.0,,,,Protocol-SOC pulse map; SOC is inferred from pulse-block order.
D013371,results/tables/table_raw_pulse_soc_temperature_map.csv,raw_pulse_soc_map,family_temperature_soc_direction_c_rate,soc_median_polarization_1s,1.78077456144835,mohm,,SIB,sodium-ion,45.0,,,charge,1.0,40.0,,,,Protocol-SOC pulse map; SOC is inferred from pulse-block order.
D013372,results/tables/table_raw_pulse_soc_temperature_map.csv,raw_pulse_soc_map,family_temperature_soc_direction_c_rate,soc_pulse_count,2.0,count,,SIB,sodium-ion,45.0,,,charge,1.0,50.0,,,,Protocol-SOC pulse map; SOC is inferred from pulse-block order.
D013373,results/tables/table_raw_pulse_soc_temperature_map.csv,raw_pulse_soc_map,family_temperature_soc_direction_c_rate,soc_complete_1s_count,2.0,count,,SIB,sodium-ion,45.0,,,charge,1.0,50.0,,,,Protocol-SOC pulse map; SOC is inferred from pulse-block order.
D013374,results/tables/table_raw_pulse_soc_temperature_map.csv,raw_pulse_soc_map,family_temperature_soc_direction_c_rate,soc_complete_10s_count,2.0,count,,SIB,sodium-ion,45.0,,,charge,1.0,50.0,,,,Protocol-SOC pulse map; SOC is inferred from pulse-block order.
D013375,results/tables/table_raw_pulse_soc_temperature_map.csv,raw_pulse_soc_map,family_temperature_soc_direction_c_rate,soc_median_r_fast,40.8942158218627,mohm,,SIB,sodium-ion,45.0,,,charge,1.0,50.0,,,,Protocol-SOC pulse map; SOC is inferred from pulse-block order.
D013376,results/tables/table_raw_pulse_soc_temperature_map.csv,raw_pulse_soc_map,family_temperature_soc_direction_c_rate,soc_median_r_1s,42.73858947479256,mohm,,SIB,sodium-ion,45.0,,,charge,1.0,50.0,,,,Protocol-SOC pulse map; SOC is inferred from pulse-block order.
D013377,results/tables/table_raw_pulse_soc_temperature_map.csv,raw_pulse_soc_map,family_temperature_soc_direction_c_rate,soc_median_r_10s,50.37048045243154,mohm,,SIB,sodium-ion,45.0,,,charge,1.0,50.0,,,,Protocol-SOC pulse map; SOC is inferred from pulse-block order.
D013378,results/tables/table_raw_pulse_soc_temperature_map.csv,raw_pulse_soc_map,family_temperature_soc_direction_c_rate,soc_median_polarization_1s,1.84437365292985,mohm,,SIB,sodium-ion,45.0,,,charge,1.0,50.0,,,,Protocol-SOC pulse map; SOC is inferred from pulse-block order.
D013379,results/tables/table_raw_pulse_soc_temperature_map.csv,raw_pulse_soc_map,family_temperature_soc_direction_c_rate,soc_pulse_count,2.0,count,,SIB,sodium-ion,45.0,,,charge,1.0,60.0,,,,Protocol-SOC pulse map; SOC is inferred from pulse-block order.
D013380,results/tables/table_raw_pulse_soc_temperature_map.csv,raw_pulse_soc_map,family_temperature_soc_direction_c_rate,soc_complete_1s_count,2.0,count,,SIB,sodium-ion,45.0,,,charge,1.0,60.0,,,,Protocol-SOC pulse map; SOC is inferred from pulse-block order.
D013381,results/tables/table_raw_pulse_soc_temperature_map.csv,raw_pulse_soc_map,family_temperature_soc_direction_c_rate,soc_complete_10s_count,2.0,count,,SIB,sodium-ion,45.0,,,charge,1.0,60.0,,,,Protocol-SOC pulse map; SOC is inferred from pulse-block order.
D013382,results/tables/table_raw_pulse_soc_temperature_map.csv,raw_pulse_soc_map,family_temperature_soc_direction_c_rate,soc_median_r_fast,40.19462581557951,mohm,,SIB,sodium-ion,45.0,,,charge,1.0,60.0,,,,Protocol-SOC pulse map; SOC is inferred from pulse-block order.
D013383,results/tables/table_raw_pulse_soc_temperature_map.csv,raw_pulse_soc_map,family_temperature_soc_direction_c_rate,soc_median_r_1s,41.9754003770279,mohm,,SIB,sodium-ion,45.0,,,charge,1.0,60.0,,,,Protocol-SOC pulse map; SOC is inferred from pulse-block order.
D013384,results/tables/table_raw_pulse_soc_temperature_map.csv,raw_pulse_soc_map,family_temperature_soc_direction_c_rate,soc_median_r_10s,49.2892958972662,mohm,,SIB,sodium-ion,45.0,,,charge,1.0,60.0,,,,Protocol-SOC pulse map; SOC is inferred from pulse-block order.
D013385,results/tables/table_raw_pulse_soc_temperature_map.csv,raw_pulse_soc_map,family_temperature_soc_direction_c_rate,soc_median_polarization_1s,1.78077456144835,mohm,,SIB,sodium-ion,45.0,,,charge,1.0,60.0,,,,Protocol-SOC pulse map; SOC is inferred from pulse-block order.
D013386,results/tables/table_raw_pulse_soc_temperature_map.csv,raw_pulse_soc_map,family_temperature_soc_direction_c_rate,soc_pulse_count,2.0,count,,SIB,sodium-ion,45.0,,,charge,1.0,70.0,,,,Protocol-SOC pulse map; SOC is inferred from pulse-block order.
D013387,results/tables/table_raw_pulse_soc_temperature_map.csv,raw_pulse_soc_map,family_temperature_soc_direction_c_rate,soc_complete_1s_count,2.0,count,,SIB,sodium-ion,45.0,,,charge,1.0,70.0,,,,Protocol-SOC pulse map; SOC is inferred from pulse-block order.
D013388,results/tables/table_raw_pulse_soc_temperature_map.csv,raw_pulse_soc_map,family_temperature_soc_direction_c_rate,soc_complete_10s_count,2.0,count,,SIB,sodium-ion,45.0,,,charge,1.0,70.0,,,,Protocol-SOC pulse map; SOC is inferred from pulse-block order.
D013389,results/tables/table_raw_pulse_soc_temperature_map.csv,raw_pulse_soc_map,family_temperature_soc_direction_c_rate,soc_median_r_fast,39.62223399225305,mohm,,SIB,sodium-ion,45.0,,,charge,1.0,70.0,,,,Protocol-SOC pulse map; SOC is inferred from pulse-block order.
D013390,results/tables/table_raw_pulse_soc_temperature_map.csv,raw_pulse_soc_map,family_temperature_soc_direction_c_rate,soc_median_r_1s,41.46660764518615,mohm,,SIB,sodium-ion,45.0,,,charge,1.0,70.0,,,,Protocol-SOC pulse map; SOC is inferred from pulse-block order.
D013391,results/tables/table_raw_pulse_soc_temperature_map.csv,raw_pulse_soc_map,family_temperature_soc_direction_c_rate,soc_median_r_10s,49.22569680578486,mohm,,SIB,sodium-ion,45.0,,,charge,1.0,70.0,,,,Protocol-SOC pulse map; SOC is inferred from pulse-block order.
D013392,results/tables/table_raw_pulse_soc_temperature_map.csv,raw_pulse_soc_map,family_temperature_soc_direction_c_rate,soc_median_polarization_1s,1.8443736529331,mohm,,SIB,sodium-ion,45.0,,,charge,1.0,70.0,,,,Protocol-SOC pulse map; SOC is inferred from pulse-block order.
D013393,results/tables/table_raw_pulse_soc_temperature_map.csv,raw_pulse_soc_map,family_temperature_soc_direction_c_rate,soc_pulse_count,2.0,count,,SIB,sodium-ion,45.0,,,charge,1.0,80.0,,,,Protocol-SOC pulse map; SOC is inferred from pulse-block order.
D013394,results/tables/table_raw_pulse_soc_temperature_map.csv,raw_pulse_soc_map,family_temperature_soc_direction_c_rate,soc_complete_1s_count,2.0,count,,SIB,sodium-ion,45.0,,,charge,1.0,80.0,,,,Protocol-SOC pulse map; SOC is inferred from pulse-block order.
D013395,results/tables/table_raw_pulse_soc_temperature_map.csv,raw_pulse_soc_map,family_temperature_soc_direction_c_rate,soc_complete_10s_count,2.0,count,,SIB,sodium-ion,45.0,,,charge,1.0,80.0,,,,Protocol-SOC pulse map; SOC is inferred from pulse-block order.
D013396,results/tables/table_raw_pulse_soc_temperature_map.csv,raw_pulse_soc_map,family_temperature_soc_direction_c_rate,soc_median_r_fast,39.30423853485205,mohm,,SIB,sodium-ion,45.0,,,charge,1.0,80.0,,,,Protocol-SOC pulse map; SOC is inferred from pulse-block order.
D013397,results/tables/table_raw_pulse_soc_temperature_map.csv,raw_pulse_soc_map,family_temperature_soc_direction_c_rate,soc_median_r_1s,41.5302067366675,mohm,,SIB,sodium-ion,45.0,,,charge,1.0,80.0,,,,Protocol-SOC pulse map; SOC is inferred from pulse-block order.
D013398,results/tables/table_raw_pulse_soc_temperature_map.csv,raw_pulse_soc_map,family_temperature_soc_direction_c_rate,soc_median_r_10s,50.688475909835645,mohm,,SIB,sodium-ion,45.0,,,charge,1.0,80.0,,,,Protocol-SOC pulse map; SOC is inferred from pulse-block order.
D013399,results/tables/table_raw_pulse_soc_temperature_map.csv,raw_pulse_soc_map,family_temperature_soc_direction_c_rate,soc_median_polarization_1s,2.2259682018154003,mohm,,SIB,sodium-ion,45.0,,,charge,1.0,80.0,,,,Protocol-SOC pulse map; SOC is inferred from pulse-block order.
D013400,results/tables/table_raw_pulse_soc_temperature_map.csv,raw_pulse_soc_map,family_temperature_soc_direction_c_rate,soc_pulse_count,2.0,count,,SIB,sodium-ion,45.0,,,charge,1.0,90.0,,,,Protocol-SOC pulse map; SOC is inferred from pulse-block order.
D013401,results/tables/table_raw_pulse_soc_temperature_map.csv,raw_pulse_soc_map,family_temperature_soc_direction_c_rate,soc_complete_1s_count,2.0,count,,SIB,sodium-ion,45.0,,,charge,1.0,90.0,,,,Protocol-SOC pulse map; SOC is inferred from pulse-block order.
D013402,results/tables/table_raw_pulse_soc_temperature_map.csv,raw_pulse_soc_map,family_temperature_soc_direction_c_rate,soc_complete_10s_count,2.0,count,,SIB,sodium-ion,45.0,,,charge,1.0,90.0,,,,Protocol-SOC pulse map; SOC is inferred from pulse-block order.
D013403,results/tables/table_raw_pulse_soc_temperature_map.csv,raw_pulse_soc_map,family_temperature_soc_direction_c_rate,soc_median_r_fast,38.922643985973,mohm,,SIB,sodium-ion,45.0,,,charge,1.0,90.0,,,,Protocol-SOC pulse map; SOC is inferred from pulse-block order.
D013404,results/tables/table_raw_pulse_soc_temperature_map.csv,raw_pulse_soc_map,family_temperature_soc_direction_c_rate,soc_median_r_1s,41.4030085537047,mohm,,SIB,sodium-ion,45.0,,,charge,1.0,90.0,,,,Protocol-SOC pulse map; SOC is inferred from pulse-block order.
D013405,results/tables/table_raw_pulse_soc_temperature_map.csv,raw_pulse_soc_map,family_temperature_soc_direction_c_rate,soc_median_r_10s,51.769660465001046,mohm,,SIB,sodium-ion,45.0,,,charge,1.0,90.0,,,,Protocol-SOC pulse map; SOC is inferred from pulse-block order.
D013406,results/tables/table_raw_pulse_soc_temperature_map.csv,raw_pulse_soc_map,family_temperature_soc_direction_c_rate,soc_median_polarization_1s,2.4803645677317,mohm,,SIB,sodium-ion,45.0,,,charge,1.0,90.0,,,,Protocol-SOC pulse map; SOC is inferred from pulse-block order.
D013407,results/tables/table_raw_pulse_soc_temperature_map.csv,raw_pulse_soc_map,family_temperature_soc_direction_c_rate,soc_pulse_count,2.0,count,,SIB,sodium-ion,45.0,,,charge,1.0,100.0,,,,Protocol-SOC pulse map; SOC is inferred from pulse-block order.
D013408,results/tables/table_raw_pulse_soc_temperature_map.csv,raw_pulse_soc_map,family_temperature_soc_direction_c_rate,soc_complete_1s_count,2.0,count,,SIB,sodium-ion,45.0,,,charge,1.0,100.0,,,,Protocol-SOC pulse map; SOC is inferred from pulse-block order.
D013409,results/tables/table_raw_pulse_soc_temperature_map.csv,raw_pulse_soc_map,family_temperature_soc_direction_c_rate,soc_complete_10s_count,2.0,count,,SIB,sodium-ion,45.0,,,charge,1.0,100.0,,,,Protocol-SOC pulse map; SOC is inferred from pulse-block order.
D013410,results/tables/table_raw_pulse_soc_temperature_map.csv,raw_pulse_soc_map,family_temperature_soc_direction_c_rate,soc_median_r_fast,37.77786033932645,mohm,,SIB,sodium-ion,45.0,,,charge,1.0,100.0,,,,Protocol-SOC pulse map; SOC is inferred from pulse-block order.
D013411,results/tables/table_raw_pulse_soc_temperature_map.csv,raw_pulse_soc_map,family_temperature_soc_direction_c_rate,soc_median_r_1s,40.9578149133409,mohm,,SIB,sodium-ion,45.0,,,charge,1.0,100.0,,,,Protocol-SOC pulse map; SOC is inferred from pulse-block order.
D013412,results/tables/table_raw_pulse_soc_temperature_map.csv,raw_pulse_soc_map,family_temperature_soc_direction_c_rate,soc_median_r_10s,52.02405683092045,mohm,,SIB,sodium-ion,45.0,,,charge,1.0,100.0,,,,Protocol-SOC pulse map; SOC is inferred from pulse-block order.
D013413,results/tables/table_raw_pulse_soc_temperature_map.csv,raw_pulse_soc_map,family_temperature_soc_direction_c_rate,soc_median_polarization_1s,3.1799545740144,mohm,,SIB,sodium-ion,45.0,,,charge,1.0,100.0,,,,Protocol-SOC pulse map; SOC is inferred from pulse-block order.
D013414,results/tables/table_raw_pulse_soc_temperature_map.csv,raw_pulse_soc_map,family_temperature_soc_direction_c_rate,soc_pulse_count,1.0,count,,SIB,sodium-ion,45.0,,,charge,2.0,0.0,,,,Protocol-SOC pulse map; SOC is inferred from pulse-block order.
D013415,results/tables/table_raw_pulse_soc_temperature_map.csv,raw_pulse_soc_map,family_temperature_soc_direction_c_rate,soc_complete_1s_count,1.0,count,,SIB,sodium-ion,45.0,,,charge,2.0,0.0,,,,Protocol-SOC pulse map; SOC is inferred from pulse-block order.
D013416,results/tables/table_raw_pulse_soc_temperature_map.csv,raw_pulse_soc_map,family_temperature_soc_direction_c_rate,soc_complete_10s_count,1.0,count,,SIB,sodium-ion,45.0,,,charge,2.0,0.0,,,,Protocol-SOC pulse map; SOC is inferred from pulse-block order.
D013417,results/tables/table_raw_pulse_soc_temperature_map.csv,raw_pulse_soc_map,family_temperature_soc_direction_c_rate,soc_median_r_fast,62.1363123762944,mohm,,SIB,sodium-ion,45.0,,,charge,2.0,0.0,,,,Protocol-SOC pulse map; SOC is inferred from pulse-block order.
D013418,results/tables/table_raw_pulse_soc_temperature_map.csv,raw_pulse_soc_map,family_temperature_soc_direction_c_rate,soc_median_r_1s,80.1348552652333,mohm,,SIB,sodium-ion,45.0,,,charge,2.0,0.0,,,,Protocol-SOC pulse map; SOC is inferred from pulse-block order.
D013419,results/tables/table_raw_pulse_soc_temperature_map.csv,raw_pulse_soc_map,family_temperature_soc_direction_c_rate,soc_median_r_10s,95.5894344949559,mohm,,SIB,sodium-ion,45.0,,,charge,2.0,0.0,,,,Protocol-SOC pulse map; SOC is inferred from pulse-block order.
D013420,results/tables/table_raw_pulse_soc_temperature_map.csv,raw_pulse_soc_map,family_temperature_soc_direction_c_rate,soc_median_polarization_1s,17.9985428889389,mohm,,SIB,sodium-ion,45.0,,,charge,2.0,0.0,,,,Protocol-SOC pulse map; SOC is inferred from pulse-block order.
D013421,results/tables/table_raw_pulse_soc_temperature_map.csv,raw_pulse_soc_map,family_temperature_soc_direction_c_rate,soc_pulse_count,2.0,count,,SIB,sodium-ion,45.0,,,charge,2.0,10.0,,,,Protocol-SOC pulse map; SOC is inferred from pulse-block order.
D013422,results/tables/table_raw_pulse_soc_temperature_map.csv,raw_pulse_soc_map,family_temperature_soc_direction_c_rate,soc_complete_1s_count,2.0,count,,SIB,sodium-ion,45.0,,,charge,2.0,10.0,,,,Protocol-SOC pulse map; SOC is inferred from pulse-block order.
D013423,results/tables/table_raw_pulse_soc_temperature_map.csv,raw_pulse_soc_map,family_temperature_soc_direction_c_rate,soc_complete_10s_count,2.0,count,,SIB,sodium-ion,45.0,,,charge,2.0,10.0,,,,Protocol-SOC pulse map; SOC is inferred from pulse-block order.
D013424,results/tables/table_raw_pulse_soc_temperature_map.csv,raw_pulse_soc_map,family_temperature_soc_direction_c_rate,soc_median_r_fast,52.43745092554345,mohm,,SIB,sodium-ion,45.0,,,charge,2.0,10.0,,,,Protocol-SOC pulse map; SOC is inferred from pulse-block order.
D013425,results/tables/table_raw_pulse_soc_temperature_map.csv,raw_pulse_soc_map,family_temperature_soc_direction_c_rate,soc_median_r_1s,59.6559478085628,mohm,,SIB,sodium-ion,45.0,,,charge,2.0,10.0,,,,Protocol-SOC pulse map; SOC is inferred from pulse-block order.
D013426,results/tables/table_raw_pulse_soc_temperature_map.csv,raw_pulse_soc_map,family_temperature_soc_direction_c_rate,soc_median_r_10s,72.6619620162929,mohm,,SIB,sodium-ion,45.0,,,charge,2.0,10.0,,,,Protocol-SOC pulse map; SOC is inferred from pulse-block order.
D013427,results/tables/table_raw_pulse_soc_temperature_map.csv,raw_pulse_soc_map,family_temperature_soc_direction_c_rate,soc_median_polarization_1s,7.21849688301925,mohm,,SIB,sodium-ion,45.0,,,charge,2.0,10.0,,,,Protocol-SOC pulse map; SOC is inferred from pulse-block order.
D013428,results/tables/table_raw_pulse_soc_temperature_map.csv,raw_pulse_soc_map,family_temperature_soc_direction_c_rate,soc_pulse_count,2.0,count,,SIB,sodium-ion,45.0,,,charge,2.0,20.0,,,,Protocol-SOC pulse map; SOC is inferred from pulse-block order.
D013429,results/tables/table_raw_pulse_soc_temperature_map.csv,raw_pulse_soc_map,family_temperature_soc_direction_c_rate,soc_complete_1s_count,2.0,count,,SIB,sodium-ion,45.0,,,charge,2.0,20.0,,,,Protocol-SOC pulse map; SOC is inferred from pulse-block order.
D013430,results/tables/table_raw_pulse_soc_temperature_map.csv,raw_pulse_soc_map,family_temperature_soc_direction_c_rate,soc_complete_10s_count,2.0,count,,SIB,sodium-ion,45.0,,,charge,2.0,20.0,,,,Protocol-SOC pulse map; SOC is inferred from pulse-block order.
D013431,results/tables/table_raw_pulse_soc_temperature_map.csv,raw_pulse_soc_map,family_temperature_soc_direction_c_rate,soc_median_r_fast,45.47335040844335,mohm,,SIB,sodium-ion,45.0,,,charge,2.0,20.0,,,,Protocol-SOC pulse map; SOC is inferred from pulse-block order.
D013432,results/tables/table_raw_pulse_soc_temperature_map.csv,raw_pulse_soc_map,family_temperature_soc_direction_c_rate,soc_median_r_1s,48.17631179635845,mohm,,SIB,sodium-ion,45.0,,,charge,2.0,20.0,,,,Protocol-SOC pulse map; SOC is inferred from pulse-block order.
D013433,results/tables/table_raw_pulse_soc_temperature_map.csv,raw_pulse_soc_map,family_temperature_soc_direction_c_rate,soc_median_r_10s,57.20738278656875,mohm,,SIB,sodium-ion,45.0,,,charge,2.0,20.0,,,,Protocol-SOC pulse map; SOC is inferred from pulse-block order.
D013434,results/tables/table_raw_pulse_soc_temperature_map.csv,raw_pulse_soc_map,family_temperature_soc_direction_c_rate,soc_median_polarization_1s,2.7029613879151,mohm,,SIB,sodium-ion,45.0,,,charge,2.0,20.0,,,,Protocol-SOC pulse map; SOC is inferred from pulse-block order.
D013435,results/tables/table_raw_pulse_soc_temperature_map.csv,raw_pulse_soc_map,family_temperature_soc_direction_c_rate,soc_pulse_count,2.0,count,,SIB,sodium-ion,45.0,,,charge,2.0,30.0,,,,Protocol-SOC pulse map; SOC is inferred from pulse-block order.
D013436,results/tables/table_raw_pulse_soc_temperature_map.csv,raw_pulse_soc_map,family_temperature_soc_direction_c_rate,soc_complete_1s_count,2.0,count,,SIB,sodium-ion,45.0,,,charge,2.0,30.0,,,,Protocol-SOC pulse map; SOC is inferred from pulse-block order.
D013437,results/tables/table_raw_pulse_soc_temperature_map.csv,raw_pulse_soc_map,family_temperature_soc_direction_c_rate,soc_complete_10s_count,2.0,count,,SIB,sodium-ion,45.0,,,charge,2.0,30.0,,,,Protocol-SOC pulse map; SOC is inferred from pulse-block order.
D013438,results/tables/table_raw_pulse_soc_temperature_map.csv,raw_pulse_soc_map,family_temperature_soc_direction_c_rate,soc_median_r_fast,43.40637993533325,mohm,,SIB,sodium-ion,45.0,,,charge,2.0,30.0,,,,Protocol-SOC pulse map; SOC is inferred from pulse-block order.
D013439,results/tables/table_raw_pulse_soc_temperature_map.csv,raw_pulse_soc_map,family_temperature_soc_direction_c_rate,soc_median_r_1s,45.21895404252415,mohm,,SIB,sodium-ion,45.0,,,charge,2.0,30.0,,,,Protocol-SOC pulse map; SOC is inferred from pulse-block order.
D013440,results/tables/table_raw_pulse_soc_temperature_map.csv,raw_pulse_soc_map,family_temperature_soc_direction_c_rate,soc_median_r_10s,52.0240568309204,mohm,,SIB,sodium-ion,45.0,,,charge,2.0,30.0,,,,Protocol-SOC pulse map; SOC is inferred from pulse-block order.
D013441,results/tables/table_raw_pulse_soc_temperature_map.csv,raw_pulse_soc_map,family_temperature_soc_direction_c_rate,soc_median_polarization_1s,1.8125741071908497,mohm,,SIB,sodium-ion,45.0,,,charge,2.0,30.0,,,,Protocol-SOC pulse map; SOC is inferred from pulse-block order.
D013442,results/tables/table_raw_pulse_soc_temperature_map.csv,raw_pulse_soc_map,family_temperature_soc_direction_c_rate,soc_pulse_count,2.0,count,,SIB,sodium-ion,45.0,,,charge,2.0,40.0,,,,Protocol-SOC pulse map; SOC is inferred from pulse-block order.
