Repository: DNV007/delivered-energy-decomposition

# Three-term energy accounting for a cold commercial sodium-ion 18650 cell

This repository holds the analysis code and the derived data behind a reanalysis
of a public commercial-cell archive. No new measurements were made. The
manuscript reporting the work is not distributed here; what is here is
everything needed to regenerate its numbers from the raw archive and to check
them.

**Source data.** Droese, D., Schlösser, A., Otto, M. *Dataset: Evaluation of
Commercial Sodium-Ion Batteries by State-of-the-Art Lithium-Ion Battery
Configurations.* Technische Universität Berlin, DepositOnce, 2025.
DOI [10.14279/depositonce-25036](https://doi.org/10.14279/depositonce-25036),
CC BY 4.0.

File: data_processed/descriptors/integrated_descriptor_long.csv (part 98 of 100)
descriptor_id,source_table,measurement_type,aggregation_level,descriptor_name,descriptor_value,descriptor_unit,cell_id,cell_family,chemistry_type,temperature_deg_c,actual_temperature_deg_c,direction,pulse_direction,abs_c_rate,nominal_soc_percent,voltage_v,voltage_window_v,source_member_path,source_notes
D014093,data_processed/eis/eis_spectral_descriptors.csv,eis,cell_voltage_temperature_spectrum,eis_series_resistance_min_abs_zim,0.018775,ohm,TC23SIB03,SIB,sodium-ion,25.0,25.9421,,,,,3.459,3.459 V,raw_EIS_plotting/TC23SIB03/auxiliary/20231113_TC23SIB03_3459mV_25gradC_EIS.csv,Robust EIS spectral descriptor; ECM fitted parameters are excluded from core analysis.
D014094,data_processed/eis/eis_spectral_descriptors.csv,eis,cell_voltage_temperature_spectrum,eis_low_freq_zabs,0.0874267585584779,ohm,TC23SIB03,SIB,sodium-ion,25.0,25.9421,,,,,3.459,3.459 V,raw_EIS_plotting/TC23SIB03/auxiliary/20231113_TC23SIB03_3459mV_25gradC_EIS.csv,Robust EIS spectral descriptor; ECM fitted parameters are excluded from core analysis.
D014095,data_processed/eis/eis_spectral_descriptors.csv,eis,cell_voltage_temperature_spectrum,eis_low_freq_zre,0.0873063,ohm,TC23SIB03,SIB,sodium-ion,25.0,25.9421,,,,,3.459,3.459 V,raw_EIS_plotting/TC23SIB03/auxiliary/20231113_TC23SIB03_3459mV_25gradC_EIS.csv,Robust EIS spectral descriptor; ECM fitted parameters are excluded from core analysis.
D014096,data_processed/eis/eis_spectral_descriptors.csv,eis,cell_voltage_temperature_spectrum,eis_low_freq_zim,-0.00458782,ohm,TC23SIB03,SIB,sodium-ion,25.0,25.9421,,,,,3.459,3.459 V,raw_EIS_plotting/TC23SIB03/auxiliary/20231113_TC23SIB03_3459mV_25gradC_EIS.csv,Robust EIS spectral descriptor; ECM fitted parameters are excluded from core analysis.
D014097,data_processed/eis/eis_spectral_descriptors.csv,eis,cell_voltage_temperature_spectrum,eis_arc_width_zre,0.0699085,ohm,TC23SIB03,SIB,sodium-ion,25.0,25.9421,,,,,3.459,3.459 V,raw_EIS_plotting/TC23SIB03/auxiliary/20231113_TC23SIB03_3459mV_25gradC_EIS.csv,Robust EIS spectral descriptor; ECM fitted parameters are excluded from core analysis.
D014098,data_processed/eis/eis_spectral_descriptors.csv,eis,cell_voltage_temperature_spectrum,eis_min_zim,-0.0237905,ohm,TC23SIB03,SIB,sodium-ion,25.0,25.9421,,,,,3.459,3.459 V,raw_EIS_plotting/TC23SIB03/auxiliary/20231113_TC23SIB03_3459mV_25gradC_EIS.csv,Robust EIS spectral descriptor; ECM fitted parameters are excluded from core analysis.
D014099,data_processed/eis/eis_spectral_descriptors.csv,eis,cell_voltage_temperature_spectrum,eis_characteristic_freq_min_zim,18.35,Hz,TC23SIB03,SIB,sodium-ion,25.0,25.9421,,,,,3.459,3.459 V,raw_EIS_plotting/TC23SIB03/auxiliary/20231113_TC23SIB03_3459mV_25gradC_EIS.csv,Robust EIS spectral descriptor; ECM fitted parameters are excluded from core analysis.
D014100,data_processed/eis/eis_spectral_descriptors.csv,eis,cell_voltage_temperature_spectrum,eis_series_resistance_high_freq,0.0181904,ohm,TC23SIB03,SIB,sodium-ion,25.0,25.5433,,,,,3.639,3.639 V,raw_EIS_plotting/TC23SIB03/auxiliary/20231113_TC23SIB03_3639mV_25gradC_EIS.csv,Robust EIS spectral descriptor; ECM fitted parameters are excluded from core analysis.
D014101,data_processed/eis/eis_spectral_descriptors.csv,eis,cell_voltage_temperature_spectrum,eis_series_resistance_min_abs_zim,0.0186424,ohm,TC23SIB03,SIB,sodium-ion,25.0,25.5433,,,,,3.639,3.639 V,raw_EIS_plotting/TC23SIB03/auxiliary/20231113_TC23SIB03_3639mV_25gradC_EIS.csv,Robust EIS spectral descriptor; ECM fitted parameters are excluded from core analysis.
D014102,data_processed/eis/eis_spectral_descriptors.csv,eis,cell_voltage_temperature_spectrum,eis_low_freq_zabs,0.0932348183794466,ohm,TC23SIB03,SIB,sodium-ion,25.0,25.5433,,,,,3.639,3.639 V,raw_EIS_plotting/TC23SIB03/auxiliary/20231113_TC23SIB03_3639mV_25gradC_EIS.csv,Robust EIS spectral descriptor; ECM fitted parameters are excluded from core analysis.
D014103,data_processed/eis/eis_spectral_descriptors.csv,eis,cell_voltage_temperature_spectrum,eis_low_freq_zre,0.0931197,ohm,TC23SIB03,SIB,sodium-ion,25.0,25.5433,,,,,3.639,3.639 V,raw_EIS_plotting/TC23SIB03/auxiliary/20231113_TC23SIB03_3639mV_25gradC_EIS.csv,Robust EIS spectral descriptor; ECM fitted parameters are excluded from core analysis.
D014104,data_processed/eis/eis_spectral_descriptors.csv,eis,cell_voltage_temperature_spectrum,eis_low_freq_zim,-0.00463172,ohm,TC23SIB03,SIB,sodium-ion,25.0,25.5433,,,,,3.639,3.639 V,raw_EIS_plotting/TC23SIB03/auxiliary/20231113_TC23SIB03_3639mV_25gradC_EIS.csv,Robust EIS spectral descriptor; ECM fitted parameters are excluded from core analysis.
D014105,data_processed/eis/eis_spectral_descriptors.csv,eis,cell_voltage_temperature_spectrum,eis_arc_width_zre,0.0754349,ohm,TC23SIB03,SIB,sodium-ion,25.0,25.5433,,,,,3.639,3.639 V,raw_EIS_plotting/TC23SIB03/auxiliary/20231113_TC23SIB03_3639mV_25gradC_EIS.csv,Robust EIS spectral descriptor; ECM fitted parameters are excluded from core analysis.
D014106,data_processed/eis/eis_spectral_descriptors.csv,eis,cell_voltage_temperature_spectrum,eis_min_zim,-0.0257021,ohm,TC23SIB03,SIB,sodium-ion,25.0,25.5433,,,,,3.639,3.639 V,raw_EIS_plotting/TC23SIB03/auxiliary/20231113_TC23SIB03_3639mV_25gradC_EIS.csv,Robust EIS spectral descriptor; ECM fitted parameters are excluded from core analysis.
D014107,data_processed/eis/eis_spectral_descriptors.csv,eis,cell_voltage_temperature_spectrum,eis_characteristic_freq_min_zim,12.4,Hz,TC23SIB03,SIB,sodium-ion,25.0,25.5433,,,,,3.639,3.639 V,raw_EIS_plotting/TC23SIB03/auxiliary/20231113_TC23SIB03_3639mV_25gradC_EIS.csv,Robust EIS spectral descriptor; ECM fitted parameters are excluded from core analysis.
D014108,data_processed/eis/eis_spectral_descriptors.csv,eis,cell_voltage_temperature_spectrum,eis_series_resistance_high_freq,0.017645,ohm,TC23SIB03,SIB,sodium-ion,25.0,25.3286,,,,,4.083,4.083 V,raw_EIS_plotting/TC23SIB03/auxiliary/20231113_TC23SIB03_4083mV_25gradC_EIS.csv,Robust EIS spectral descriptor; ECM fitted parameters are excluded from core analysis.
D014109,data_processed/eis/eis_spectral_descriptors.csv,eis,cell_voltage_temperature_spectrum,eis_series_resistance_min_abs_zim,0.018547,ohm,TC23SIB03,SIB,sodium-ion,25.0,25.3286,,,,,4.083,4.083 V,raw_EIS_plotting/TC23SIB03/auxiliary/20231113_TC23SIB03_4083mV_25gradC_EIS.csv,Robust EIS spectral descriptor; ECM fitted parameters are excluded from core analysis.
D014110,data_processed/eis/eis_spectral_descriptors.csv,eis,cell_voltage_temperature_spectrum,eis_low_freq_zabs,0.0555021885669421,ohm,TC23SIB03,SIB,sodium-ion,25.0,25.3286,,,,,4.083,4.083 V,raw_EIS_plotting/TC23SIB03/auxiliary/20231113_TC23SIB03_4083mV_25gradC_EIS.csv,Robust EIS spectral descriptor; ECM fitted parameters are excluded from core analysis.
D014111,data_processed/eis/eis_spectral_descriptors.csv,eis,cell_voltage_temperature_spectrum,eis_low_freq_zre,0.0551594,ohm,TC23SIB03,SIB,sodium-ion,25.0,25.3286,,,,,4.083,4.083 V,raw_EIS_plotting/TC23SIB03/auxiliary/20231113_TC23SIB03_4083mV_25gradC_EIS.csv,Robust EIS spectral descriptor; ECM fitted parameters are excluded from core analysis.
D014112,data_processed/eis/eis_spectral_descriptors.csv,eis,cell_voltage_temperature_spectrum,eis_low_freq_zim,-0.00615902,ohm,TC23SIB03,SIB,sodium-ion,25.0,25.3286,,,,,4.083,4.083 V,raw_EIS_plotting/TC23SIB03/auxiliary/20231113_TC23SIB03_4083mV_25gradC_EIS.csv,Robust EIS spectral descriptor; ECM fitted parameters are excluded from core analysis.
D014113,data_processed/eis/eis_spectral_descriptors.csv,eis,cell_voltage_temperature_spectrum,eis_arc_width_zre,0.0375415,ohm,TC23SIB03,SIB,sodium-ion,25.0,25.3286,,,,,4.083,4.083 V,raw_EIS_plotting/TC23SIB03/auxiliary/20231113_TC23SIB03_4083mV_25gradC_EIS.csv,Robust EIS spectral descriptor; ECM fitted parameters are excluded from core analysis.
D014114,data_processed/eis/eis_spectral_descriptors.csv,eis,cell_voltage_temperature_spectrum,eis_min_zim,-0.00956391,ohm,TC23SIB03,SIB,sodium-ion,25.0,25.3286,,,,,4.083,4.083 V,raw_EIS_plotting/TC23SIB03/auxiliary/20231113_TC23SIB03_4083mV_25gradC_EIS.csv,Robust EIS spectral descriptor; ECM fitted parameters are excluded from core analysis.
D014115,data_processed/eis/eis_spectral_descriptors.csv,eis,cell_voltage_temperature_spectrum,eis_characteristic_freq_min_zim,0.1,Hz,TC23SIB03,SIB,sodium-ion,25.0,25.3286,,,,,4.083,4.083 V,raw_EIS_plotting/TC23SIB03/auxiliary/20231113_TC23SIB03_4083mV_25gradC_EIS.csv,Robust EIS spectral descriptor; ECM fitted parameters are excluded from core analysis.
D014116,data_processed/entropy/entropy_dudt_long.csv,entropy,family_soc_direction,dudt_v_per_k,0.0001244997369387,V/K,,LFP,lithium-ion,,,discharge,,,100.0,,,data_dUdT/a_dUdT_discharge_LFP.npy,Entropy coefficient curves from upstream NPY arrays.
D014117,data_processed/entropy/entropy_dudt_long.csv,entropy,family_soc_direction,dudt_mv_per_k,0.124499736938757,mV/K,,LFP,lithium-ion,,,discharge,,,100.0,,,data_dUdT/a_dUdT_discharge_LFP.npy,Entropy coefficient curves from upstream NPY arrays.
D014118,data_processed/entropy/entropy_dudt_long.csv,entropy,family_soc_direction,entropic_heat_sensitivity_at_25c,0.0371195965682904,V,,LFP,lithium-ion,,,discharge,,,100.0,,,data_dUdT/a_dUdT_discharge_LFP.npy,Entropy coefficient curves from upstream NPY arrays.
D014119,data_processed/entropy/entropy_dudt_long.csv,entropy,family_soc_direction,dudt_v_per_k,3.2204960946500566e-05,V/K,,LFP,lithium-ion,,,discharge,,,90.0,,,data_dUdT/a_dUdT_discharge_LFP.npy,Entropy coefficient curves from upstream NPY arrays.
D014120,data_processed/entropy/entropy_dudt_long.csv,entropy,family_soc_direction,dudt_mv_per_k,0.0322049609465005,mV/K,,LFP,lithium-ion,,,discharge,,,90.0,,,data_dUdT/a_dUdT_discharge_LFP.npy,Entropy coefficient curves from upstream NPY arrays.
D014121,data_processed/entropy/entropy_dudt_long.csv,entropy,family_soc_direction,entropic_heat_sensitivity_at_25c,0.0096019091061991,V,,LFP,lithium-ion,,,discharge,,,90.0,,,data_dUdT/a_dUdT_discharge_LFP.npy,Entropy coefficient curves from upstream NPY arrays.
D014122,data_processed/entropy/entropy_dudt_long.csv,entropy,family_soc_direction,dudt_v_per_k,1.2342017979551988e-05,V/K,,LFP,lithium-ion,,,discharge,,,80.0,,,data_dUdT/a_dUdT_discharge_LFP.npy,Entropy coefficient curves from upstream NPY arrays.
D014123,data_processed/entropy/entropy_dudt_long.csv,entropy,family_soc_direction,dudt_mv_per_k,0.0123420179795519,mV/K,,LFP,lithium-ion,,,discharge,,,80.0,,,data_dUdT/a_dUdT_discharge_LFP.npy,Entropy coefficient curves from upstream NPY arrays.
D014124,data_processed/entropy/entropy_dudt_long.csv,entropy,family_soc_direction,entropic_heat_sensitivity_at_25c,0.0036797726606034,V,,LFP,lithium-ion,,,discharge,,,80.0,,,data_dUdT/a_dUdT_discharge_LFP.npy,Entropy coefficient curves from upstream NPY arrays.
D014125,data_processed/entropy/entropy_dudt_long.csv,entropy,family_soc_direction,dudt_v_per_k,-3.844670054367193e-06,V/K,,LFP,lithium-ion,,,discharge,,,70.0,,,data_dUdT/a_dUdT_discharge_LFP.npy,Entropy coefficient curves from upstream NPY arrays.
D014126,data_processed/entropy/entropy_dudt_long.csv,entropy,family_soc_direction,dudt_mv_per_k,-0.0038446700543671,mV/K,,LFP,lithium-ion,,,discharge,,,70.0,,,data_dUdT/a_dUdT_discharge_LFP.npy,Entropy coefficient curves from upstream NPY arrays.
D014127,data_processed/entropy/entropy_dudt_long.csv,entropy,family_soc_direction,entropic_heat_sensitivity_at_25c,0.0011462883767095,V,,LFP,lithium-ion,,,discharge,,,70.0,,,data_dUdT/a_dUdT_discharge_LFP.npy,Entropy coefficient curves from upstream NPY arrays.
D014128,data_processed/entropy/entropy_dudt_long.csv,entropy,family_soc_direction,dudt_v_per_k,0.0001435914657729,V/K,,LFP,lithium-ion,,,discharge,,,60.0,,,data_dUdT/a_dUdT_discharge_LFP.npy,Entropy coefficient curves from upstream NPY arrays.
D014129,data_processed/entropy/entropy_dudt_long.csv,entropy,family_soc_direction,dudt_mv_per_k,0.1435914657729018,mV/K,,LFP,lithium-ion,,,discharge,,,60.0,,,data_dUdT/a_dUdT_discharge_LFP.npy,Entropy coefficient curves from upstream NPY arrays.
D014130,data_processed/entropy/entropy_dudt_long.csv,entropy,family_soc_direction,entropic_heat_sensitivity_at_25c,0.0428117955201906,V,,LFP,lithium-ion,,,discharge,,,60.0,,,data_dUdT/a_dUdT_discharge_LFP.npy,Entropy coefficient curves from upstream NPY arrays.
D014131,data_processed/entropy/entropy_dudt_long.csv,entropy,family_soc_direction,dudt_v_per_k,0.0001542165775152,V/K,,LFP,lithium-ion,,,discharge,,,50.0,,,data_dUdT/a_dUdT_discharge_LFP.npy,Entropy coefficient curves from upstream NPY arrays.
D014132,data_processed/entropy/entropy_dudt_long.csv,entropy,family_soc_direction,dudt_mv_per_k,0.154216577515261,mV/K,,LFP,lithium-ion,,,discharge,,,50.0,,,data_dUdT/a_dUdT_discharge_LFP.npy,Entropy coefficient curves from upstream NPY arrays.
D014133,data_processed/entropy/entropy_dudt_long.csv,entropy,family_soc_direction,entropic_heat_sensitivity_at_25c,0.045979672586175,V,,LFP,lithium-ion,,,discharge,,,50.0,,,data_dUdT/a_dUdT_discharge_LFP.npy,Entropy coefficient curves from upstream NPY arrays.
D014134,data_processed/entropy/entropy_dudt_long.csv,entropy,family_soc_direction,dudt_v_per_k,0.0001375600755922,V/K,,LFP,lithium-ion,,,discharge,,,40.0,,,data_dUdT/a_dUdT_discharge_LFP.npy,Entropy coefficient curves from upstream NPY arrays.
D014135,data_processed/entropy/entropy_dudt_long.csv,entropy,family_soc_direction,dudt_mv_per_k,0.1375600755922638,mV/K,,LFP,lithium-ion,,,discharge,,,40.0,,,data_dUdT/a_dUdT_discharge_LFP.npy,Entropy coefficient curves from upstream NPY arrays.
D014136,data_processed/entropy/entropy_dudt_long.csv,entropy,family_soc_direction,entropic_heat_sensitivity_at_25c,0.0410135365378334,V,,LFP,lithium-ion,,,discharge,,,40.0,,,data_dUdT/a_dUdT_discharge_LFP.npy,Entropy coefficient curves from upstream NPY arrays.
D014137,data_processed/entropy/entropy_dudt_long.csv,entropy,family_soc_direction,dudt_v_per_k,-5.2332326019070525e-05,V/K,,LFP,lithium-ion,,,discharge,,,30.0,,,data_dUdT/a_dUdT_discharge_LFP.npy,Entropy coefficient curves from upstream NPY arrays.
D014138,data_processed/entropy/entropy_dudt_long.csv,entropy,family_soc_direction,dudt_mv_per_k,-0.0523323260190705,mV/K,,LFP,lithium-ion,,,discharge,,,30.0,,,data_dUdT/a_dUdT_discharge_LFP.npy,Entropy coefficient curves from upstream NPY arrays.
D014139,data_processed/entropy/entropy_dudt_long.csv,entropy,family_soc_direction,entropic_heat_sensitivity_at_25c,0.0156028830025858,V,,LFP,lithium-ion,,,discharge,,,30.0,,,data_dUdT/a_dUdT_discharge_LFP.npy,Entropy coefficient curves from upstream NPY arrays.
D014140,data_processed/entropy/entropy_dudt_long.csv,entropy,family_soc_direction,dudt_v_per_k,-0.0001239571596215,V/K,,LFP,lithium-ion,,,discharge,,,20.0,,,data_dUdT/a_dUdT_discharge_LFP.npy,Entropy coefficient curves from upstream NPY arrays.
D014141,data_processed/entropy/entropy_dudt_long.csv,entropy,family_soc_direction,dudt_mv_per_k,-0.1239571596215118,mV/K,,LFP,lithium-ion,,,discharge,,,20.0,,,data_dUdT/a_dUdT_discharge_LFP.npy,Entropy coefficient curves from upstream NPY arrays.
D014142,data_processed/entropy/entropy_dudt_long.csv,entropy,family_soc_direction,entropic_heat_sensitivity_at_25c,0.0369578271411537,V,,LFP,lithium-ion,,,discharge,,,20.0,,,data_dUdT/a_dUdT_discharge_LFP.npy,Entropy coefficient curves from upstream NPY arrays.
D014143,data_processed/entropy/entropy_dudt_long.csv,entropy,family_soc_direction,dudt_v_per_k,-0.0001093717164541,V/K,,LFP,lithium-ion,,,discharge,,,10.0,,,data_dUdT/a_dUdT_discharge_LFP.npy,Entropy coefficient curves from upstream NPY arrays.
D014144,data_processed/entropy/entropy_dudt_long.csv,entropy,family_soc_direction,dudt_mv_per_k,-0.1093717164541668,mV/K,,LFP,lithium-ion,,,discharge,,,10.0,,,data_dUdT/a_dUdT_discharge_LFP.npy,Entropy coefficient curves from upstream NPY arrays.
D014145,data_processed/entropy/entropy_dudt_long.csv,entropy,family_soc_direction,entropic_heat_sensitivity_at_25c,0.0326091772608098,V,,LFP,lithium-ion,,,discharge,,,10.0,,,data_dUdT/a_dUdT_discharge_LFP.npy,Entropy coefficient curves from upstream NPY arrays.
D014146,data_processed/entropy/entropy_dudt_long.csv,entropy,family_soc_direction,dudt_v_per_k,-0.0007936548906724,V/K,,LFP,lithium-ion,,,discharge,,,0.0,,,data_dUdT/a_dUdT_discharge_LFP.npy,Entropy coefficient curves from upstream NPY arrays.
D014147,data_processed/entropy/entropy_dudt_long.csv,entropy,family_soc_direction,dudt_mv_per_k,-0.7936548906724253,mV/K,,LFP,lithium-ion,,,discharge,,,0.0,,,data_dUdT/a_dUdT_discharge_LFP.npy,Entropy coefficient curves from upstream NPY arrays.
D014148,data_processed/entropy/entropy_dudt_long.csv,entropy,family_soc_direction,entropic_heat_sensitivity_at_25c,0.2366282056539836,V,,LFP,lithium-ion,,,discharge,,,0.0,,,data_dUdT/a_dUdT_discharge_LFP.npy,Entropy coefficient curves from upstream NPY arrays.
D014149,data_processed/entropy/entropy_dudt_long.csv,entropy,family_soc_direction,dudt_v_per_k,-0.00012595286896,V/K,,LTO,lithium-ion,,,discharge,,,100.0,,,data_dUdT/a_dUdT_discharge_LTO.npy,Entropy coefficient curves from upstream NPY arrays.
D014150,data_processed/entropy/entropy_dudt_long.csv,entropy,family_soc_direction,dudt_mv_per_k,-0.1259528689600447,mV/K,,LTO,lithium-ion,,,discharge,,,100.0,,,data_dUdT/a_dUdT_discharge_LTO.npy,Entropy coefficient curves from upstream NPY arrays.
D014151,data_processed/entropy/entropy_dudt_long.csv,entropy,family_soc_direction,entropic_heat_sensitivity_at_25c,0.0375528478804373,V,,LTO,lithium-ion,,,discharge,,,100.0,,,data_dUdT/a_dUdT_discharge_LTO.npy,Entropy coefficient curves from upstream NPY arrays.
D014152,data_processed/entropy/entropy_dudt_long.csv,entropy,family_soc_direction,dudt_v_per_k,2.716748426194012e-05,V/K,,LTO,lithium-ion,,,discharge,,,90.0,,,data_dUdT/a_dUdT_discharge_LTO.npy,Entropy coefficient curves from upstream NPY arrays.
D014153,data_processed/entropy/entropy_dudt_long.csv,entropy,family_soc_direction,dudt_mv_per_k,0.0271674842619401,mV/K,,LTO,lithium-ion,,,discharge,,,90.0,,,data_dUdT/a_dUdT_discharge_LTO.npy,Entropy coefficient curves from upstream NPY arrays.
D014154,data_processed/entropy/entropy_dudt_long.csv,entropy,family_soc_direction,entropic_heat_sensitivity_at_25c,0.0080999854326974,V,,LTO,lithium-ion,,,discharge,,,90.0,,,data_dUdT/a_dUdT_discharge_LTO.npy,Entropy coefficient curves from upstream NPY arrays.
D014155,data_processed/entropy/entropy_dudt_long.csv,entropy,family_soc_direction,dudt_v_per_k,0.000218269337021,V/K,,LTO,lithium-ion,,,discharge,,,80.0,,,data_dUdT/a_dUdT_discharge_LTO.npy,Entropy coefficient curves from upstream NPY arrays.
D014156,data_processed/entropy/entropy_dudt_long.csv,entropy,family_soc_direction,dudt_mv_per_k,0.2182693370210361,mV/K,,LTO,lithium-ion,,,discharge,,,80.0,,,data_dUdT/a_dUdT_discharge_LTO.npy,Entropy coefficient curves from upstream NPY arrays.
D014157,data_processed/entropy/entropy_dudt_long.csv,entropy,family_soc_direction,entropic_heat_sensitivity_at_25c,0.0650770028328219,V,,LTO,lithium-ion,,,discharge,,,80.0,,,data_dUdT/a_dUdT_discharge_LTO.npy,Entropy coefficient curves from upstream NPY arrays.
D014158,data_processed/entropy/entropy_dudt_long.csv,entropy,family_soc_direction,dudt_v_per_k,-8.618867878771875e-05,V/K,,LTO,lithium-ion,,,discharge,,,70.0,,,data_dUdT/a_dUdT_discharge_LTO.npy,Entropy coefficient curves from upstream NPY arrays.
D014159,data_processed/entropy/entropy_dudt_long.csv,entropy,family_soc_direction,dudt_mv_per_k,-0.0861886787877187,mV/K,,LTO,lithium-ion,,,discharge,,,70.0,,,data_dUdT/a_dUdT_discharge_LTO.npy,Entropy coefficient curves from upstream NPY arrays.
D014160,data_processed/entropy/entropy_dudt_long.csv,entropy,family_soc_direction,entropic_heat_sensitivity_at_25c,0.0256971545805583,V,,LTO,lithium-ion,,,discharge,,,70.0,,,data_dUdT/a_dUdT_discharge_LTO.npy,Entropy coefficient curves from upstream NPY arrays.
D014161,data_processed/entropy/entropy_dudt_long.csv,entropy,family_soc_direction,dudt_v_per_k,-0.0001531279385071,V/K,,LTO,lithium-ion,,,discharge,,,60.0,,,data_dUdT/a_dUdT_discharge_LTO.npy,Entropy coefficient curves from upstream NPY arrays.
D014162,data_processed/entropy/entropy_dudt_long.csv,entropy,family_soc_direction,dudt_mv_per_k,-0.1531279385071524,mV/K,,LTO,lithium-ion,,,discharge,,,60.0,,,data_dUdT/a_dUdT_discharge_LTO.npy,Entropy coefficient curves from upstream NPY arrays.
D014163,data_processed/entropy/entropy_dudt_long.csv,entropy,family_soc_direction,entropic_heat_sensitivity_at_25c,0.0456550948659075,V,,LTO,lithium-ion,,,discharge,,,60.0,,,data_dUdT/a_dUdT_discharge_LTO.npy,Entropy coefficient curves from upstream NPY arrays.
D014164,data_processed/entropy/entropy_dudt_long.csv,entropy,family_soc_direction,dudt_v_per_k,-0.0002483617718627,V/K,,LTO,lithium-ion,,,discharge,,,50.0,,,data_dUdT/a_dUdT_discharge_LTO.npy,Entropy coefficient curves from upstream NPY arrays.
D014165,data_processed/entropy/entropy_dudt_long.csv,entropy,family_soc_direction,dudt_mv_per_k,-0.2483617718627658,mV/K,,LTO,lithium-ion,,,discharge,,,50.0,,,data_dUdT/a_dUdT_discharge_LTO.npy,Entropy coefficient curves from upstream NPY arrays.
D014166,data_processed/entropy/entropy_dudt_long.csv,entropy,family_soc_direction,entropic_heat_sensitivity_at_25c,0.0740490622808836,V,,LTO,lithium-ion,,,discharge,,,50.0,,,data_dUdT/a_dUdT_discharge_LTO.npy,Entropy coefficient curves from upstream NPY arrays.
D014167,data_processed/entropy/entropy_dudt_long.csv,entropy,family_soc_direction,dudt_v_per_k,-0.0003413379894391,V/K,,LTO,lithium-ion,,,discharge,,,40.0,,,data_dUdT/a_dUdT_discharge_LTO.npy,Entropy coefficient curves from upstream NPY arrays.
D014168,data_processed/entropy/entropy_dudt_long.csv,entropy,family_soc_direction,dudt_mv_per_k,-0.3413379894391115,mV/K,,LTO,lithium-ion,,,discharge,,,40.0,,,data_dUdT/a_dUdT_discharge_LTO.npy,Entropy coefficient curves from upstream NPY arrays.
D014169,data_processed/entropy/entropy_dudt_long.csv,entropy,family_soc_direction,entropic_heat_sensitivity_at_25c,0.1017699215512711,V,,LTO,lithium-ion,,,discharge,,,40.0,,,data_dUdT/a_dUdT_discharge_LTO.npy,Entropy coefficient curves from upstream NPY arrays.
D014170,data_processed/entropy/entropy_dudt_long.csv,entropy,family_soc_direction,dudt_v_per_k,-0.0005442592228722,V/K,,LTO,lithium-ion,,,discharge,,,30.0,,,data_dUdT/a_dUdT_discharge_LTO.npy,Entropy coefficient curves from upstream NPY arrays.
D014171,data_processed/entropy/entropy_dudt_long.csv,entropy,family_soc_direction,dudt_mv_per_k,-0.5442592228722455,mV/K,,LTO,lithium-ion,,,discharge,,,30.0,,,data_dUdT/a_dUdT_discharge_LTO.npy,Entropy coefficient curves from upstream NPY arrays.
D014172,data_processed/entropy/entropy_dudt_long.csv,entropy,family_soc_direction,entropic_heat_sensitivity_at_25c,0.1622708872993599,V,,LTO,lithium-ion,,,discharge,,,30.0,,,data_dUdT/a_dUdT_discharge_LTO.npy,Entropy coefficient curves from upstream NPY arrays.
D014173,data_processed/entropy/entropy_dudt_long.csv,entropy,family_soc_direction,dudt_v_per_k,-0.0005544713831532,V/K,,LTO,lithium-ion,,,discharge,,,20.0,,,data_dUdT/a_dUdT_discharge_LTO.npy,Entropy coefficient curves from upstream NPY arrays.
D014174,data_processed/entropy/entropy_dudt_long.csv,entropy,family_soc_direction,dudt_mv_per_k,-0.5544713831532745,mV/K,,LTO,lithium-ion,,,discharge,,,20.0,,,data_dUdT/a_dUdT_discharge_LTO.npy,Entropy coefficient curves from upstream NPY arrays.
D014175,data_processed/entropy/entropy_dudt_long.csv,entropy,family_soc_direction,entropic_heat_sensitivity_at_25c,0.1653156428871487,V,,LTO,lithium-ion,,,discharge,,,20.0,,,data_dUdT/a_dUdT_discharge_LTO.npy,Entropy coefficient curves from upstream NPY arrays.
D014176,data_processed/entropy/entropy_dudt_long.csv,entropy,family_soc_direction,dudt_v_per_k,-0.0005989926900436,V/K,,LTO,lithium-ion,,,discharge,,,10.0,,,data_dUdT/a_dUdT_discharge_LTO.npy,Entropy coefficient curves from upstream NPY arrays.
D014177,data_processed/entropy/entropy_dudt_long.csv,entropy,family_soc_direction,dudt_mv_per_k,-0.5989926900436349,mV/K,,LTO,lithium-ion,,,discharge,,,10.0,,,data_dUdT/a_dUdT_discharge_LTO.npy,Entropy coefficient curves from upstream NPY arrays.
D014178,data_processed/entropy/entropy_dudt_long.csv,entropy,family_soc_direction,entropic_heat_sensitivity_at_25c,0.1785896705365097,V,,LTO,lithium-ion,,,discharge,,,10.0,,,data_dUdT/a_dUdT_discharge_LTO.npy,Entropy coefficient curves from upstream NPY arrays.
D014179,data_processed/entropy/entropy_dudt_long.csv,entropy,family_soc_direction,dudt_v_per_k,-0.0006985509550675,V/K,,LTO,lithium-ion,,,discharge,,,0.0,,,data_dUdT/a_dUdT_discharge_LTO.npy,Entropy coefficient curves from upstream NPY arrays.
D014180,data_processed/entropy/entropy_dudt_long.csv,entropy,family_soc_direction,dudt_mv_per_k,-0.6985509550675274,mV/K,,LTO,lithium-ion,,,discharge,,,0.0,,,data_dUdT/a_dUdT_discharge_LTO.npy,Entropy coefficient curves from upstream NPY arrays.
D014181,data_processed/entropy/entropy_dudt_long.csv,entropy,family_soc_direction,entropic_heat_sensitivity_at_25c,0.2082729672533832,V,,LTO,lithium-ion,,,discharge,,,0.0,,,data_dUdT/a_dUdT_discharge_LTO.npy,Entropy coefficient curves from upstream NPY arrays.
D014182,data_processed/entropy/entropy_dudt_long.csv,entropy,family_soc_direction,dudt_v_per_k,0.0001239612812279,V/K,,NMC,lithium-ion,,,discharge,,,100.0,,,data_dUdT/a_dUdT_discharge_NMC.npy,Entropy coefficient curves from upstream NPY arrays.
D014183,data_processed/entropy/entropy_dudt_long.csv,entropy,family_soc_direction,dudt_mv_per_k,0.1239612812279982,mV/K,,NMC,lithium-ion,,,discharge,,,100.0,,,data_dUdT/a_dUdT_discharge_NMC.npy,Entropy coefficient curves from upstream NPY arrays.
D014184,data_processed/entropy/entropy_dudt_long.csv,entropy,family_soc_direction,entropic_heat_sensitivity_at_25c,0.0369590559981276,V,,NMC,lithium-ion,,,discharge,,,100.0,,,data_dUdT/a_dUdT_discharge_NMC.npy,Entropy coefficient curves from upstream NPY arrays.
D014185,data_processed/entropy/entropy_dudt_long.csv,entropy,family_soc_direction,dudt_v_per_k,0.0001368926601351,V/K,,NMC,lithium-ion,,,discharge,,,90.0,,,data_dUdT/a_dUdT_discharge_NMC.npy,Entropy coefficient curves from upstream NPY arrays.
D014186,data_processed/entropy/entropy_dudt_long.csv,entropy,family_soc_direction,dudt_mv_per_k,0.1368926601351114,mV/K,,NMC,lithium-ion,,,discharge,,,90.0,,,data_dUdT/a_dUdT_discharge_NMC.npy,Entropy coefficient curves from upstream NPY arrays.
D014187,data_processed/entropy/entropy_dudt_long.csv,entropy,family_soc_direction,entropic_heat_sensitivity_at_25c,0.0408145466192834,V,,NMC,lithium-ion,,,discharge,,,90.0,,,data_dUdT/a_dUdT_discharge_NMC.npy,Entropy coefficient curves from upstream NPY arrays.
D014188,data_processed/entropy/entropy_dudt_long.csv,entropy,family_soc_direction,dudt_v_per_k,8.731372409320956e-06,V/K,,NMC,lithium-ion,,,discharge,,,80.0,,,data_dUdT/a_dUdT_discharge_NMC.npy,Entropy coefficient curves from upstream NPY arrays.
D014189,data_processed/entropy/entropy_dudt_long.csv,entropy,family_soc_direction,dudt_mv_per_k,0.0087313724093209,mV/K,,NMC,lithium-ion,,,discharge,,,80.0,,,data_dUdT/a_dUdT_discharge_NMC.npy,Entropy coefficient curves from upstream NPY arrays.
D014190,data_processed/entropy/entropy_dudt_long.csv,entropy,family_soc_direction,entropic_heat_sensitivity_at_25c,0.002603258683839,V,,NMC,lithium-ion,,,discharge,,,80.0,,,data_dUdT/a_dUdT_discharge_NMC.npy,Entropy coefficient curves from upstream NPY arrays.
D014191,data_processed/entropy/entropy_dudt_long.csv,entropy,family_soc_direction,dudt_v_per_k,8.480299346766431e-05,V/K,,NMC,lithium-ion,,,discharge,,,70.0,,,data_dUdT/a_dUdT_discharge_NMC.npy,Entropy coefficient curves from upstream NPY arrays.
D014192,data_processed/entropy/entropy_dudt_long.csv,entropy,family_soc_direction,dudt_mv_per_k,0.0848029934676643,mV/K,,NMC,lithium-ion,,,discharge,,,70.0,,,data_dUdT/a_dUdT_discharge_NMC.npy,Entropy coefficient curves from upstream NPY arrays.
D014193,data_processed/entropy/entropy_dudt_long.csv,entropy,family_soc_direction,entropic_heat_sensitivity_at_25c,0.0252840125023841,V,,NMC,lithium-ion,,,discharge,,,70.0,,,data_dUdT/a_dUdT_discharge_NMC.npy,Entropy coefficient curves from upstream NPY arrays.
D014194,data_processed/entropy/entropy_dudt_long.csv,entropy,family_soc_direction,dudt_v_per_k,0.0002035452788396,V/K,,NMC,lithium-ion,,,discharge,,,60.0,,,data_dUdT/a_dUdT_discharge_NMC.npy,Entropy coefficient curves from upstream NPY arrays.
D014195,data_processed/entropy/entropy_dudt_long.csv,entropy,family_soc_direction,dudt_mv_per_k,0.2035452788396344,mV/K,,NMC,lithium-ion,,,discharge,,,60.0,,,data_dUdT/a_dUdT_discharge_NMC.npy,Entropy coefficient curves from upstream NPY arrays.
D014196,data_processed/entropy/entropy_dudt_long.csv,entropy,family_soc_direction,entropic_heat_sensitivity_at_25c,0.060687024886037,V,,NMC,lithium-ion,,,discharge,,,60.0,,,data_dUdT/a_dUdT_discharge_NMC.npy,Entropy coefficient curves from upstream NPY arrays.
D014197,data_processed/entropy/entropy_dudt_long.csv,entropy,family_soc_direction,dudt_v_per_k,0.0001428282095775,V/K,,NMC,lithium-ion,,,discharge,,,50.0,,,data_dUdT/a_dUdT_discharge_NMC.npy,Entropy coefficient curves from upstream NPY arrays.
D014198,data_processed/entropy/entropy_dudt_long.csv,entropy,family_soc_direction,dudt_mv_per_k,0.1428282095775525,mV/K,,NMC,lithium-ion,,,discharge,,,50.0,,,data_dUdT/a_dUdT_discharge_NMC.npy,Entropy coefficient curves from upstream NPY arrays.
D014199,data_processed/entropy/entropy_dudt_long.csv,entropy,family_soc_direction,entropic_heat_sensitivity_at_25c,0.0425842306855472,V,,NMC,lithium-ion,,,discharge,,,50.0,,,data_dUdT/a_dUdT_discharge_NMC.npy,Entropy coefficient curves from upstream NPY arrays.
D014200,data_processed/entropy/entropy_dudt_long.csv,entropy,family_soc_direction,dudt_v_per_k,-0.000141795311353,V/K,,NMC,lithium-ion,,,discharge,,,40.0,,,data_dUdT/a_dUdT_discharge_NMC.npy,Entropy coefficient curves from upstream NPY arrays.
D014201,data_processed/entropy/entropy_dudt_long.csv,entropy,family_soc_direction,dudt_mv_per_k,-0.141795311353052,mV/K,,NMC,lithium-ion,,,discharge,,,40.0,,,data_dUdT/a_dUdT_discharge_NMC.npy,Entropy coefficient curves from upstream NPY arrays.
D014202,data_processed/entropy/entropy_dudt_long.csv,entropy,family_soc_direction,entropic_heat_sensitivity_at_25c,0.0422762720799124,V,,NMC,lithium-ion,,,discharge,,,40.0,,,data_dUdT/a_dUdT_discharge_NMC.npy,Entropy coefficient curves from upstream NPY arrays.
D014203,data_processed/entropy/entropy_dudt_long.csv,entropy,family_soc_direction,dudt_v_per_k,-6.525098281811587e-05,V/K,,NMC,lithium-ion,,,discharge,,,30.0,,,data_dUdT/a_dUdT_discharge_NMC.npy,Entropy coefficient curves from upstream NPY arrays.
D014204,data_processed/entropy/entropy_dudt_long.csv,entropy,family_soc_direction,dudt_mv_per_k,-0.0652509828181158,mV/K,,NMC,lithium-ion,,,discharge,,,30.0,,,data_dUdT/a_dUdT_discharge_NMC.npy,Entropy coefficient curves from upstream NPY arrays.
D014205,data_processed/entropy/entropy_dudt_long.csv,entropy,family_soc_direction,entropic_heat_sensitivity_at_25c,0.0194545805272212,V,,NMC,lithium-ion,,,discharge,,,30.0,,,data_dUdT/a_dUdT_discharge_NMC.npy,Entropy coefficient curves from upstream NPY arrays.
D014206,data_processed/entropy/entropy_dudt_long.csv,entropy,family_soc_direction,dudt_v_per_k,-8.832348805351035e-05,V/K,,NMC,lithium-ion,,,discharge,,,20.0,,,data_dUdT/a_dUdT_discharge_NMC.npy,Entropy coefficient curves from upstream NPY arrays.
D014207,data_processed/entropy/entropy_dudt_long.csv,entropy,family_soc_direction,dudt_mv_per_k,-0.0883234880535103,mV/K,,NMC,lithium-ion,,,discharge,,,20.0,,,data_dUdT/a_dUdT_discharge_NMC.npy,Entropy coefficient curves from upstream NPY arrays.
D014208,data_processed/entropy/entropy_dudt_long.csv,entropy,family_soc_direction,entropic_heat_sensitivity_at_25c,0.0263336479631541,V,,NMC,lithium-ion,,,discharge,,,20.0,,,data_dUdT/a_dUdT_discharge_NMC.npy,Entropy coefficient curves from upstream NPY arrays.
D014209,data_processed/entropy/entropy_dudt_long.csv,entropy,family_soc_direction,dudt_v_per_k,-0.0004721594205114,V/K,,NMC,lithium-ion,,,discharge,,,10.0,,,data_dUdT/a_dUdT_discharge_NMC.npy,Entropy coefficient curves from upstream NPY arrays.
D014210,data_processed/entropy/entropy_dudt_long.csv,entropy,family_soc_direction,dudt_mv_per_k,-0.4721594205114507,mV/K,,NMC,lithium-ion,,,discharge,,,10.0,,,data_dUdT/a_dUdT_discharge_NMC.npy,Entropy coefficient curves from upstream NPY arrays.
D014211,data_processed/entropy/entropy_dudt_long.csv,entropy,family_soc_direction,entropic_heat_sensitivity_at_25c,0.140774331225489,V,,NMC,lithium-ion,,,discharge,,,10.0,,,data_dUdT/a_dUdT_discharge_NMC.npy,Entropy coefficient curves from upstream NPY arrays.
D014212,data_processed/entropy/entropy_dudt_long.csv,entropy,family_soc_direction,dudt_v_per_k,-0.0004713476094431,V/K,,NMC,lithium-ion,,,discharge,,,0.0,,,data_dUdT/a_dUdT_discharge_NMC.npy,Entropy coefficient curves from upstream NPY arrays.
D014213,data_processed/entropy/entropy_dudt_long.csv,entropy,family_soc_direction,dudt_mv_per_k,-0.4713476094431832,mV/K,,NMC,lithium-ion,,,discharge,,,0.0,,,data_dUdT/a_dUdT_discharge_NMC.npy,Entropy coefficient curves from upstream NPY arrays.
D014214,data_processed/entropy/entropy_dudt_long.csv,entropy,family_soc_direction,entropic_heat_sensitivity_at_25c,0.140532289755485,V,,NMC,lithium-ion,,,discharge,,,0.0,,,data_dUdT/a_dUdT_discharge_NMC.npy,Entropy coefficient curves from upstream NPY arrays.
D014215,data_processed/entropy/entropy_dudt_long.csv,entropy,family_soc_direction,dudt_v_per_k,8.49784068133174e-05,V/K,,SIB,sodium-ion,,,discharge,,,100.0,,,data_dUdT/a_dUdT_discharge_SIB.npy,Entropy coefficient curves from upstream NPY arrays.
D014216,data_processed/entropy/entropy_dudt_long.csv,entropy,family_soc_direction,dudt_mv_per_k,0.0849784068133174,mV/K,,SIB,sodium-ion,,,discharge,,,100.0,,,data_dUdT/a_dUdT_discharge_SIB.npy,Entropy coefficient curves from upstream NPY arrays.
D014217,data_processed/entropy/entropy_dudt_long.csv,entropy,family_soc_direction,entropic_heat_sensitivity_at_25c,0.0253363119913905,V,,SIB,sodium-ion,,,discharge,,,100.0,,,data_dUdT/a_dUdT_discharge_SIB.npy,Entropy coefficient curves from upstream NPY arrays.
D014218,data_processed/entropy/entropy_dudt_long.csv,entropy,family_soc_direction,dudt_v_per_k,-3.75571318499145e-05,V/K,,SIB,sodium-ion,,,discharge,,,90.0,,,data_dUdT/a_dUdT_discharge_SIB.npy,Entropy coefficient curves from upstream NPY arrays.
D014219,data_processed/entropy/entropy_dudt_long.csv,entropy,family_soc_direction,dudt_mv_per_k,-0.0375571318499145,mV/K,,SIB,sodium-ion,,,discharge,,,90.0,,,data_dUdT/a_dUdT_discharge_SIB.npy,Entropy coefficient curves from upstream NPY arrays.
D014220,data_processed/entropy/entropy_dudt_long.csv,entropy,family_soc_direction,entropic_heat_sensitivity_at_25c,0.011197658861052,V,,SIB,sodium-ion,,,discharge,,,90.0,,,data_dUdT/a_dUdT_discharge_SIB.npy,Entropy coefficient curves from upstream NPY arrays.
D014221,data_processed/entropy/entropy_dudt_long.csv,entropy,family_soc_direction,dudt_v_per_k,-0.0002100392218083,V/K,,SIB,sodium-ion,,,discharge,,,80.0,,,data_dUdT/a_dUdT_discharge_SIB.npy,Entropy coefficient curves from upstream NPY arrays.
D014222,data_processed/entropy/entropy_dudt_long.csv,entropy,family_soc_direction,dudt_mv_per_k,-0.2100392218083384,mV/K,,SIB,sodium-ion,,,discharge,,,80.0,,,data_dUdT/a_dUdT_discharge_SIB.npy,Entropy coefficient curves from upstream NPY arrays.
D014223,data_processed/entropy/entropy_dudt_long.csv,entropy,family_soc_direction,entropic_heat_sensitivity_at_25c,0.0626231939821561,V,,SIB,sodium-ion,,,discharge,,,80.0,,,data_dUdT/a_dUdT_discharge_SIB.npy,Entropy coefficient curves from upstream NPY arrays.
D014224,data_processed/entropy/entropy_dudt_long.csv,entropy,family_soc_direction,dudt_v_per_k,-0.0002592764359219,V/K,,SIB,sodium-ion,,,discharge,,,70.0,,,data_dUdT/a_dUdT_discharge_SIB.npy,Entropy coefficient curves from upstream NPY arrays.
D014225,data_processed/entropy/entropy_dudt_long.csv,entropy,family_soc_direction,dudt_mv_per_k,-0.2592764359219546,mV/K,,SIB,sodium-ion,,,discharge,,,70.0,,,data_dUdT/a_dUdT_discharge_SIB.npy,Entropy coefficient curves from upstream NPY arrays.
D014226,data_processed/entropy/entropy_dudt_long.csv,entropy,family_soc_direction,entropic_heat_sensitivity_at_25c,0.0773032693701307,V,,SIB,sodium-ion,,,discharge,,,70.0,,,data_dUdT/a_dUdT_discharge_SIB.npy,Entropy coefficient curves from upstream NPY arrays.
D014227,data_processed/entropy/entropy_dudt_long.csv,entropy,family_soc_direction,dudt_v_per_k,-0.0002287428338472,V/K,,SIB,sodium-ion,,,discharge,,,60.0,,,data_dUdT/a_dUdT_discharge_SIB.npy,Entropy coefficient curves from upstream NPY arrays.
D014228,data_processed/entropy/entropy_dudt_long.csv,entropy,family_soc_direction,dudt_mv_per_k,-0.2287428338472088,mV/K,,SIB,sodium-ion,,,discharge,,,60.0,,,data_dUdT/a_dUdT_discharge_SIB.npy,Entropy coefficient curves from upstream NPY arrays.
D014229,data_processed/entropy/entropy_dudt_long.csv,entropy,family_soc_direction,entropic_heat_sensitivity_at_25c,0.0681996759115453,V,,SIB,sodium-ion,,,discharge,,,60.0,,,data_dUdT/a_dUdT_discharge_SIB.npy,Entropy coefficient curves from upstream NPY arrays.
D014230,data_processed/entropy/entropy_dudt_long.csv,entropy,family_soc_direction,dudt_v_per_k,-0.000271974786161,V/K,,SIB,sodium-ion,,,discharge,,,50.0,,,data_dUdT/a_dUdT_discharge_SIB.npy,Entropy coefficient curves from upstream NPY arrays.
D014231,data_processed/entropy/entropy_dudt_long.csv,entropy,family_soc_direction,dudt_mv_per_k,-0.2719747861610448,mV/K,,SIB,sodium-ion,,,discharge,,,50.0,,,data_dUdT/a_dUdT_discharge_SIB.npy,Entropy coefficient curves from upstream NPY arrays.
D014232,data_processed/entropy/entropy_dudt_long.csv,entropy,family_soc_direction,entropic_heat_sensitivity_at_25c,0.0810892824939155,V,,SIB,sodium-ion,,,discharge,,,50.0,,,data_dUdT/a_dUdT_discharge_SIB.npy,Entropy coefficient curves from upstream NPY arrays.
D014233,data_processed/entropy/entropy_dudt_long.csv,entropy,family_soc_direction,dudt_v_per_k,-0.0003444294537639,V/K,,SIB,sodium-ion,,,discharge,,,40.0,,,data_dUdT/a_dUdT_discharge_SIB.npy,Entropy coefficient curves from upstream NPY arrays.
D014234,data_processed/entropy/entropy_dudt_long.csv,entropy,family_soc_direction,dudt_mv_per_k,-0.3444294537639417,mV/K,,SIB,sodium-ion,,,discharge,,,40.0,,,data_dUdT/a_dUdT_discharge_SIB.npy,Entropy coefficient curves from upstream NPY arrays.
D014235,data_processed/entropy/entropy_dudt_long.csv,entropy,family_soc_direction,entropic_heat_sensitivity_at_25c,0.1026916416397192,V,,SIB,sodium-ion,,,discharge,,,40.0,,,data_dUdT/a_dUdT_discharge_SIB.npy,Entropy coefficient curves from upstream NPY arrays.
D014236,data_processed/entropy/entropy_dudt_long.csv,entropy,family_soc_direction,dudt_v_per_k,-0.0003870698711066,V/K,,SIB,sodium-ion,,,discharge,,,30.0,,,data_dUdT/a_dUdT_discharge_SIB.npy,Entropy coefficient curves from upstream NPY arrays.
D014237,data_processed/entropy/entropy_dudt_long.csv,entropy,family_soc_direction,dudt_mv_per_k,-0.3870698711066431,mV/K,,SIB,sodium-ion,,,discharge,,,30.0,,,data_dUdT/a_dUdT_discharge_SIB.npy,Entropy coefficient curves from upstream NPY arrays.
D014238,data_processed/entropy/entropy_dudt_long.csv,entropy,family_soc_direction,entropic_heat_sensitivity_at_25c,0.1154048820704456,V,,SIB,sodium-ion,,,discharge,,,30.0,,,data_dUdT/a_dUdT_discharge_SIB.npy,Entropy coefficient curves from upstream NPY arrays.
D014239,data_processed/entropy/entropy_dudt_long.csv,entropy,family_soc_direction,dudt_v_per_k,-0.0003796778896005,V/K,,SIB,sodium-ion,,,discharge,,,20.0,,,data_dUdT/a_dUdT_discharge_SIB.npy,Entropy coefficient curves from upstream NPY arrays.
D014240,data_processed/entropy/entropy_dudt_long.csv,entropy,family_soc_direction,dudt_mv_per_k,-0.3796778896005566,mV/K,,SIB,sodium-ion,,,discharge,,,20.0,,,data_dUdT/a_dUdT_discharge_SIB.npy,Entropy coefficient curves from upstream NPY arrays.
D014241,data_processed/entropy/entropy_dudt_long.csv,entropy,family_soc_direction,entropic_heat_sensitivity_at_25c,0.1132009627844059,V,,SIB,sodium-ion,,,discharge,,,20.0,,,data_dUdT/a_dUdT_discharge_SIB.npy,Entropy coefficient curves from upstream NPY arrays.
D014242,data_processed/entropy/entropy_dudt_long.csv,entropy,family_soc_direction,dudt_v_per_k,-0.0003555940667957,V/K,,SIB,sodium-ion,,,discharge,,,10.0,,,data_dUdT/a_dUdT_discharge_SIB.npy,Entropy coefficient curves from upstream NPY arrays.
