Repository: DNV007/delivered-energy-decomposition

# Three-term energy accounting for a cold commercial sodium-ion 18650 cell

This repository holds the analysis code and the derived data behind a reanalysis
of a public commercial-cell archive. No new measurements were made. The
manuscript reporting the work is not distributed here; what is here is
everything needed to regenerate its numbers from the raw archive and to check
them.

**Source data.** Droese, D., Schlösser, A., Otto, M. *Dataset: Evaluation of
Commercial Sodium-Ion Batteries by State-of-the-Art Lithium-Ion Battery
Configurations.* Technische Universität Berlin, DepositOnce, 2025.
DOI [10.14279/depositonce-25036](https://doi.org/10.14279/depositonce-25036),
CC BY 4.0. Associated paper:
[10.3390/batteries11110420](https://doi.org/10.3390/batteries11110420).

## What the analysis finds

The archive's checkup discharge is a sequence of up to 105 constant-current
segments at 1.5 A, each followed by a six-minute rest. Loaded and rested
voltages therefore sit on one coulomb-counted charge axis, for the same cell, in
the same file. That geometry is what makes the decomposition possible.

Cooling the sodium-ion cell from 25 to 5 °C costs 25.1 % of its delivered
energy, against 12.2 % for LFP, 6.9 % for NMC and 2.4 % for LTO. For the
sodium-ion cell that shortfall splits three ways:

| Term | Share |
|---|---|
| Charge the cold discharge never reaches, valued on the 25 °C rested curve | 58 % |
| Growth of the integrated load-to-rest gap | 27 % |
| Lower rested voltage over the charge window common to both temperatures | 15 % |

Capacity retention (0.816) and rested-voltage energy retention (0.825) differ by
0.009 at 5 °C, while the rested curve runs a median 131 mV lower at matched
discharged throughput. Two retention numbers that agree can sit above voltage
curves that do not.

Three limits are worth stating up front. The load-to-rest gap is an electrical
proxy for polarisation energy, not a calorimetric measurement. The charge ledger
counts charge passed, not charge stored, so the difference in starting state
between the two discharges is not bounded by anything in this archive. And with
one cell per family, the shares describe these cells under this protocol rather
than the chemistries as classes.

## What is here, and what is not

Here: the pipeline (`scripts/`, `src/`), the descriptor tables it extracts
(`data_processed/`), the result tables and figures it derives (`results/`), the
regression suite (`tests/`), and the deposit metadata.

Not here, each for its own reason:

- **The raw archive** (213 MB). It belongs to TU Berlin and is already published
  under its own DOI. `scripts/fetch_depositonce_dataset.py` downloads it and
  records a SHA-256 per file in `data_raw/download_manifest.json`.
- **Two third-party archives** used for external cross-checks: a multi-rate
  pulse dataset and a relaxation benchmark. Not ours to redistribute. The
  scripts that read them are here; the data are not.
- **The manuscript and its Supporting Information.** They are the journal's to
  publish.
- **The figures.** The artwork belongs with the paper, so it is held back until
  publication. `reproduce_all.py` regenerates it from the released tables, into
  `results/figures/` and `manuscript/figures/`. The one exception is a figure
  drawn from the third-party pulse dataset above, which cannot be rebuilt
  without that archive.

## Reproducing it

### 1. Environment

```bash
uv venv .venv --python 3.11
VIRTUAL_ENV=$PWD/.venv uv pip install -r requirements.txt
```

Use this environment rather than a system Anaconda installation, whose
`pyarrow` and `numexpr` are built against NumPy 1.x and fail to import under the
NumPy 2.x this pipeline needs. `uv venv` ships no `pip`, so install with
`uv pip install` as above.

### 2. Raw data

```bash
.venv/bin/python scripts/fetch_depositonce_dataset.py
```

Nothing in the pipeline writes to `data_raw/`.

### 3. Run the pipeline

```bash
.venv/bin/python scripts/reproduce_all.py
```

One command, 39 stages, a few minutes. It rebuilds every descriptor table,
result table and figure from the raw archive in dependency order, then runs the
verification stages. `scripts/reproduce_all.py` records why each script sits
where it does, and refuses to start if the stage list and `scripts/` disagree in
either direction: a script that no stage runs, or a stage naming a script that
is not there.

Three verification stages read the LaTeX sources. Those are not distributed
here, so the run reports them as skipped and continues. The figure stages write
their output twice, to `results/figures/` and to `manuscript/figures/`; the
second is where the paper's build picks them up, and the run creates it.

Re-running against the released outputs reproduces every table byte for byte.
Three kinds of file legitimately differ between runs: those carrying a run
timestamp, figure PDFs (matplotlib embeds a creation date), and two intermediate

File: data_processed/hppc/hppc_resistance_long.csv (part 1 of 7)
member_path,file_name,cell_id,cell_family,chemistry_type,temperature_deg_c,voltage_v,source_file_direction,pulse_direction,c_rate,soc_fraction,soc_percent,r_fast_ohm,dt_fast_s,r_100ms_ohm,dt_100ms_s,r_1s_ohm,dt_1s_s
data_Ri_HPPC/TC23LFP01_HPPC_ch_00.csv,TC23LFP01_HPPC_ch_00.csv,TC23LFP01,LFP,lithium-ion,,,charge_file,charge,1.0,0.0,0.0,0.0496,0.0162,0.05604,0.10594,0.06893,1.00605
data_Ri_HPPC/TC23LFP01_HPPC_ch_00.csv,TC23LFP01_HPPC_ch_00.csv,TC23LFP01,LFP,lithium-ion,,,charge_file,charge,2.0,0.0,0.0,0.04941,0.01582,0.05568,0.10608,0.06709,1.00609
data_Ri_HPPC/TC23LFP01_HPPC_ch_00.csv,TC23LFP01_HPPC_ch_00.csv,TC23LFP01,LFP,lithium-ion,,,charge_file,charge,3.0,0.0,0.0,0.04916,0.01585,0.05515,0.10609,0.06508,1.00638
data_Ri_HPPC/TC23LFP01_HPPC_ch_00.csv,TC23LFP01_HPPC_ch_00.csv,TC23LFP01,LFP,lithium-ion,,,charge_file,discharge,-1.0,0.0,0.0,0.0491,0.0161,0.05499,0.10581,0.06868,1.00605
data_Ri_HPPC/TC23LFP01_HPPC_ch_00.csv,TC23LFP01_HPPC_ch_00.csv,TC23LFP01,LFP,lithium-ion,,,charge_file,discharge,-2.0,0.0,0.0,0.04833,0.01571,0.05397,0.10613,0.06703,1.00635
data_Ri_HPPC/TC23LFP01_HPPC_ch_00.csv,TC23LFP01_HPPC_ch_00.csv,TC23LFP01,LFP,lithium-ion,,,charge_file,discharge,-3.0,0.0,0.0,0.0479,0.01604,0.053,0.10549,0.0652,1.00556
data_Ri_HPPC/TC23LFP01_HPPC_ch_00.csv,TC23LFP01_HPPC_ch_00.csv,TC23LFP01,LFP,lithium-ion,,,charge_file,charge,1.0,0.10045,10.045,0.04477,0.02211,0.04732,0.10799,0.05418,1.01103
data_Ri_HPPC/TC23LFP01_HPPC_ch_00.csv,TC23LFP01_HPPC_ch_00.csv,TC23LFP01,LFP,lithium-ion,,,charge_file,charge,2.0,0.10045,10.045,0.04451,0.02227,0.04706,0.11074,0.05316,1.00465
data_Ri_HPPC/TC23LFP01_HPPC_ch_00.csv,TC23LFP01_HPPC_ch_00.csv,TC23LFP01,LFP,lithium-ion,,,charge_file,charge,3.0,0.10045,10.045,0.04434,0.02228,0.0468,0.11072,0.05257,1.0068
data_Ri_HPPC/TC23LFP01_HPPC_ch_00.csv,TC23LFP01_HPPC_ch_00.csv,TC23LFP01,LFP,lithium-ion,,,charge_file,discharge,-1.0,0.10045,10.045,0.04503,0.02213,0.04744,0.10821,0.05444,1.0101
data_Ri_HPPC/TC23LFP01_HPPC_ch_00.csv,TC23LFP01_HPPC_ch_00.csv,TC23LFP01,LFP,lithium-ion,,,charge_file,discharge,-2.0,0.10045,10.045,0.04491,0.02216,0.04744,0.10977,0.05393,1.00987
data_Ri_HPPC/TC23LFP01_HPPC_ch_00.csv,TC23LFP01_HPPC_ch_00.csv,TC23LFP01,LFP,lithium-ion,,,charge_file,discharge,-3.0,0.10045,10.045,0.04483,0.02223,0.0474,0.10992,0.05329,1.00367
data_Ri_HPPC/TC23LFP01_HPPC_ch_00.csv,TC23LFP01_HPPC_ch_00.csv,TC23LFP01,LFP,lithium-ion,,,charge_file,charge,1.0,0.20091,20.091,0.04438,0.02248,0.04668,0.11021,0.05316,1.01096
data_Ri_HPPC/TC23LFP01_HPPC_ch_00.csv,TC23LFP01_HPPC_ch_00.csv,TC23LFP01,LFP,lithium-ion,,,charge_file,charge,2.0,0.20091,20.091,0.04414,0.02305,0.04649,0.1116,0.05272,1.0057
data_Ri_HPPC/TC23LFP01_HPPC_ch_00.csv,TC23LFP01_HPPC_ch_00.csv,TC23LFP01,LFP,lithium-ion,,,charge_file,charge,3.0,0.20091,20.091,0.04401,0.02246,0.04626,0.11094,0.05227,1.00885
data_Ri_HPPC/TC23LFP01_HPPC_ch_00.csv,TC23LFP01_HPPC_ch_00.csv,TC23LFP01,LFP,lithium-ion,,,charge_file,discharge,-1.0,0.20091,20.091,0.04452,0.02225,0.04681,0.10874,0.05329,1.01017
data_Ri_HPPC/TC23LFP01_HPPC_ch_00.csv,TC23LFP01_HPPC_ch_00.csv,TC23LFP01,LFP,lithium-ion,,,charge_file,discharge,-2.0,0.20091,20.091,0.04452,0.02243,0.0468,0.11049,0.05278,1.00383
data_Ri_HPPC/TC23LFP01_HPPC_ch_00.csv,TC23LFP01_HPPC_ch_00.csv,TC23LFP01,LFP,lithium-ion,,,charge_file,discharge,-3.0,0.20091,20.091,0.04448,0.02268,0.04672,0.11057,0.05223,1.0112
data_Ri_HPPC/TC23LFP01_HPPC_ch_00.csv,TC23LFP01_HPPC_ch_00.csv,TC23LFP01,LFP,lithium-ion,,,charge_file,charge,1.0,0.30137,30.137000000000004,0.04401,0.02298,0.04617,0.11207,0.05227,1.0056
data_Ri_HPPC/TC23LFP01_HPPC_ch_00.csv,TC23LFP01_HPPC_ch_00.csv,TC23LFP01,LFP,lithium-ion,,,charge_file,charge,2.0,0.30137,30.137000000000004,0.04388,0.02257,0.04591,0.11163,0.05215,1.00358
data_Ri_HPPC/TC23LFP01_HPPC_ch_00.csv,TC23LFP01_HPPC_ch_00.csv,TC23LFP01,LFP,lithium-ion,,,charge_file,charge,3.0,0.30137,30.137000000000004,0.04384,0.02262,0.04587,0.11053,0.05198,1.0032
data_Ri_HPPC/TC23LFP01_HPPC_ch_00.csv,TC23LFP01_HPPC_ch_00.csv,TC23LFP01,LFP,lithium-ion,,,charge_file,discharge,-1.0,0.30137,30.137000000000004,0.04414,0.02281,0.04642,0.11253,0.05215,1.00627
data_Ri_HPPC/TC23LFP01_HPPC_ch_00.csv,TC23LFP01_HPPC_ch_00.csv,TC23LFP01,LFP,lithium-ion,,,charge_file,discharge,-2.0,0.30137,30.137000000000004,0.0442,0.02182,0.04623,0.10954,0.05189,1.00984
data_Ri_HPPC/TC23LFP01_HPPC_ch_00.csv,TC23LFP01_HPPC_ch_00.csv,TC23LFP01,LFP,lithium-ion,,,charge_file,discharge,-3.0,0.30137,30.137000000000004,0.04418,0.02312,0.04625,0.1118,0.05138,1.00442
data_Ri_HPPC/TC23LFP01_HPPC_ch_00.csv,TC23LFP01_HPPC_ch_00.csv,TC23LFP01,LFP,lithium-ion,,,charge_file,charge,1.0,0.40182,40.182,0.04401,0.02295,0.04591,0.11243,0.05202,1.00842
data_Ri_HPPC/TC23LFP01_HPPC_ch_00.csv,TC23LFP01_HPPC_ch_00.csv,TC23LFP01,LFP,lithium-ion,,,charge_file,charge,2.0,0.40182,40.182,0.04395,0.02227,0.04585,0.10936,0.05202,1.011
data_Ri_HPPC/TC23LFP01_HPPC_ch_00.csv,TC23LFP01_HPPC_ch_00.csv,TC23LFP01,LFP,lithium-ion,,,charge_file,charge,3.0,0.40182,40.182,0.04376,0.02199,0.04583,0.10874,0.05206,1.01006
data_Ri_HPPC/TC23LFP01_HPPC_ch_00.csv,TC23LFP01_HPPC_ch_00.csv,TC23LFP01,LFP,lithium-ion,,,charge_file,discharge,-1.0,0.40182,40.182,0.04414,0.02258,0.04604,0.11094,0.05177,1.00534
data_Ri_HPPC/TC23LFP01_HPPC_ch_00.csv,TC23LFP01_HPPC_ch_00.csv,TC23LFP01,LFP,lithium-ion,,,charge_file,discharge,-2.0,0.40182,40.182,0.0442,0.02233,0.04611,0.10971,0.05151,1.01224
data_Ri_HPPC/TC23LFP01_HPPC_ch_00.csv,TC23LFP01_HPPC_ch_00.csv,TC23LFP01,LFP,lithium-ion,,,charge_file,discharge,-3.0,0.40182,40.182,0.04422,0.02189,0.04617,0.1098,0.05117,1.01108
data_Ri_HPPC/TC23LFP01_HPPC_ch_00.csv,TC23LFP01_HPPC_ch_00.csv,TC23LFP01,LFP,lithium-ion,,,charge_file,charge,1.0,0.50227,50.227,0.04426,0.02289,0.04618,0.11303,0.05202,1.00736
data_Ri_HPPC/TC23LFP01_HPPC_ch_00.csv,TC23LFP01_HPPC_ch_00.csv,TC23LFP01,LFP,lithium-ion,,,charge_file,charge,2.0,0.50227,50.227,0.04401,0.02221,0.04591,0.11025,0.05196,1.01152
data_Ri_HPPC/TC23LFP01_HPPC_ch_00.csv,TC23LFP01_HPPC_ch_00.csv,TC23LFP01,LFP,lithium-ion,,,charge_file,charge,3.0,0.50227,50.227,0.04392,0.02245,0.04587,0.11095,0.05215,1.00352
data_Ri_HPPC/TC23LFP01_HPPC_ch_00.csv,TC23LFP01_HPPC_ch_00.csv,TC23LFP01,LFP,lithium-ion,,,charge_file,discharge,-1.0,0.50227,50.227,0.04452,0.02275,0.04629,0.11178,0.05189,1.00612
data_Ri_HPPC/TC23LFP01_HPPC_ch_00.csv,TC23LFP01_HPPC_ch_00.csv,TC23LFP01,LFP,lithium-ion,,,charge_file,discharge,-2.0,0.50227,50.227,0.0442,0.01799,0.04617,0.10774,0.05164,1.00811
data_Ri_HPPC/TC23LFP01_HPPC_ch_00.csv,TC23LFP01_HPPC_ch_00.csv,TC23LFP01,LFP,lithium-ion,,,charge_file,discharge,-3.0,0.50227,50.227,0.04439,0.02251,0.04625,0.11135,0.05117,1.01115
data_Ri_HPPC/TC23LFP01_HPPC_ch_00.csv,TC23LFP01_HPPC_ch_00.csv,TC23LFP01,LFP,lithium-ion,,,charge_file,charge,1.0,0.60273,60.272999999999996,0.04427,0.02235,0.04604,0.11033,0.05189,1.00375
data_Ri_HPPC/TC23LFP01_HPPC_ch_00.csv,TC23LFP01_HPPC_ch_00.csv,TC23LFP01,LFP,lithium-ion,,,charge_file,charge,2.0,0.60273,60.272999999999996,0.04414,0.02265,0.04591,0.1109,0.05183,1.00467
data_Ri_HPPC/TC23LFP01_HPPC_ch_00.csv,TC23LFP01_HPPC_ch_00.csv,TC23LFP01,LFP,lithium-ion,,,charge_file,charge,3.0,0.60273,60.272999999999996,0.04401,0.02251,0.04587,0.11067,0.05232,1.00541
data_Ri_HPPC/TC23LFP01_HPPC_ch_00.csv,TC23LFP01_HPPC_ch_00.csv,TC23LFP01,LFP,lithium-ion,,,charge_file,discharge,-1.0,0.60273,60.272999999999996,0.0444,0.02248,0.04629,0.11228,0.05177,1.00427
data_Ri_HPPC/TC23LFP01_HPPC_ch_00.csv,TC23LFP01_HPPC_ch_00.csv,TC23LFP01,LFP,lithium-ion,,,charge_file,discharge,-2.0,0.60273,60.272999999999996,0.04445,0.02221,0.0463,0.11063,0.05145,1.00504
data_Ri_HPPC/TC23LFP01_HPPC_ch_00.csv,TC23LFP01_HPPC_ch_00.csv,TC23LFP01,LFP,lithium-ion,,,charge_file,discharge,-3.0,0.60273,60.272999999999996,0.04448,0.0226,0.04629,0.11082,0.05121,1.00409
data_Ri_HPPC/TC23LFP01_HPPC_ch_00.csv,TC23LFP01_HPPC_ch_00.csv,TC23LFP01,LFP,lithium-ion,,,charge_file,charge,1.0,0.70318,70.318,0.0435,0.01145,0.04579,0.10175,0.05177,1.00176
data_Ri_HPPC/TC23LFP01_HPPC_ch_00.csv,TC23LFP01_HPPC_ch_00.csv,TC23LFP01,LFP,lithium-ion,,,charge_file,charge,2.0,0.70318,70.318,0.04331,0.01208,0.04547,0.1019,0.05151,1.00143
data_Ri_HPPC/TC23LFP01_HPPC_ch_00.csv,TC23LFP01_HPPC_ch_00.csv,TC23LFP01,LFP,lithium-ion,,,charge_file,charge,3.0,0.70318,70.318,0.04333,0.0122,0.04545,0.10173,0.05193,1.00211
data_Ri_HPPC/TC23LFP01_HPPC_ch_00.csv,TC23LFP01_HPPC_ch_00.csv,TC23LFP01,LFP,lithium-ion,,,charge_file,discharge,-1.0,0.70318,70.318,0.0435,0.01227,0.04566,0.10166,0.05126,1.00144
data_Ri_HPPC/TC23LFP01_HPPC_ch_00.csv,TC23LFP01_HPPC_ch_00.csv,TC23LFP01,LFP,lithium-ion,,,charge_file,discharge,-2.0,0.70318,70.318,0.04357,0.01203,0.04572,0.102,0.05107,1.00194
data_Ri_HPPC/TC23LFP01_HPPC_ch_00.csv,TC23LFP01_HPPC_ch_00.csv,TC23LFP01,LFP,lithium-ion,,,charge_file,discharge,-3.0,0.70318,70.318,0.0435,0.01174,0.04579,0.10174,0.05092,1.00156
data_Ri_HPPC/TC23LFP01_HPPC_ch_00.csv,TC23LFP01_HPPC_ch_00.csv,TC23LFP01,LFP,lithium-ion,,,charge_file,charge,1.0,0.80364,80.364,0.04363,0.01201,0.04566,0.10171,0.05126,1.00184
data_Ri_HPPC/TC23LFP01_HPPC_ch_00.csv,TC23LFP01_HPPC_ch_00.csv,TC23LFP01,LFP,lithium-ion,,,charge_file,charge,2.0,0.80364,80.364,0.04338,0.01217,0.0454,0.10186,0.05113,1.00224
data_Ri_HPPC/TC23LFP01_HPPC_ch_00.csv,TC23LFP01_HPPC_ch_00.csv,TC23LFP01,LFP,lithium-ion,,,charge_file,charge,3.0,0.80364,80.364,0.04325,0.01212,0.04532,0.10225,0.05164,1.00214
data_Ri_HPPC/TC23LFP01_HPPC_ch_00.csv,TC23LFP01_HPPC_ch_00.csv,TC23LFP01,LFP,lithium-ion,,,charge_file,discharge,-1.0,0.80364,80.364,0.04337,0.01177,0.0454,0.10129,0.05087,1.00127
data_Ri_HPPC/TC23LFP01_HPPC_ch_00.csv,TC23LFP01_HPPC_ch_00.csv,TC23LFP01,LFP,lithium-ion,,,charge_file,discharge,-2.0,0.80364,80.364,0.0435,0.01185,0.0456,0.10161,0.05081,1.00215
data_Ri_HPPC/TC23LFP01_HPPC_ch_00.csv,TC23LFP01_HPPC_ch_00.csv,TC23LFP01,LFP,lithium-ion,,,charge_file,discharge,-3.0,0.80364,80.364,0.04359,0.01211,0.0457,0.10221,0.05071,1.0018
data_Ri_HPPC/TC23LFP01_HPPC_ch_00.csv,TC23LFP01_HPPC_ch_00.csv,TC23LFP01,LFP,lithium-ion,,,charge_file,charge,1.0,0.90409,90.40899999999999,0.0435,0.01056,0.04553,0.10009,0.05087,1.00018
data_Ri_HPPC/TC23LFP01_HPPC_ch_00.csv,TC23LFP01_HPPC_ch_00.csv,TC23LFP01,LFP,lithium-ion,,,charge_file,charge,2.0,0.90409,90.40899999999999,0.04331,0.01049,0.04528,0.10001,0.05056,1.00019
data_Ri_HPPC/TC23LFP01_HPPC_ch_00.csv,TC23LFP01_HPPC_ch_00.csv,TC23LFP01,LFP,lithium-ion,,,charge_file,charge,3.0,0.90409,90.40899999999999,0.04325,0.0105,0.04532,0.10023,0.05147,1.00041
data_Ri_HPPC/TC23LFP01_HPPC_ch_00.csv,TC23LFP01_HPPC_ch_00.csv,TC23LFP01,LFP,lithium-ion,,,charge_file,discharge,-1.0,0.90409,90.40899999999999,0.04352,0.01028,0.0454,0.1007,0.05075,1.00033
data_Ri_HPPC/TC23LFP01_HPPC_ch_00.csv,TC23LFP01_HPPC_ch_00.csv,TC23LFP01,LFP,lithium-ion,,,charge_file,discharge,-2.0,0.90409,90.40899999999999,0.04344,0.01068,0.04553,0.10007,0.05056,1.00052
data_Ri_HPPC/TC23LFP01_HPPC_ch_00.csv,TC23LFP01_HPPC_ch_00.csv,TC23LFP01,LFP,lithium-ion,,,charge_file,discharge,-3.0,0.90409,90.40899999999999,0.04342,0.01036,0.04562,0.10016,0.05049,1.00018
data_Ri_HPPC/TC23LFP01_HPPC_ch_00.csv,TC23LFP01_HPPC_ch_00.csv,TC23LFP01,LFP,lithium-ion,,,charge_file,charge,1.0,0.99443,99.443,0.04347,0.01085,0.0454,0.10044,0.05024,1.00049
data_Ri_HPPC/TC23LFP01_HPPC_ch_00.csv,TC23LFP01_HPPC_ch_00.csv,TC23LFP01,LFP,lithium-ion,,,charge_file,charge,2.0,0.99443,99.443,0.04324,0.01055,0.04515,0.10039,0.05018,1.0003
data_Ri_HPPC/TC23LFP01_HPPC_ch_00.csv,TC23LFP01_HPPC_ch_00.csv,TC23LFP01,LFP,lithium-ion,,,charge_file,charge,3.0,0.99443,99.443,0.0426,0.01046,0.04515,0.1005,0.05372,1.00048
data_Ri_HPPC/TC23LFP01_HPPC_ch_00.csv,TC23LFP01_HPPC_ch_00.csv,TC23LFP01,LFP,lithium-ion,,,charge_file,discharge,-1.0,0.99443,99.443,0.04299,0.01014,0.04516,0.1003,0.05049,1.00017
data_Ri_HPPC/TC23LFP01_HPPC_ch_00.csv,TC23LFP01_HPPC_ch_00.csv,TC23LFP01,LFP,lithium-ion,,,charge_file,discharge,-2.0,0.99443,99.443,0.04313,0.01036,0.0456,0.10034,0.05183,1.00019
data_Ri_HPPC/TC23LFP01_HPPC_ch_00.csv,TC23LFP01_HPPC_ch_00.csv,TC23LFP01,LFP,lithium-ion,,,charge_file,discharge,-3.0,0.99443,99.443,0.04248,0.01048,0.04613,0.10039,0.05592,1.00101
data_Ri_HPPC/TC23LFP01_HPPC_dis_00.csv,TC23LFP01_HPPC_dis_00.csv,TC23LFP01,LFP,lithium-ion,,,discharge_file,charge,1.0,0.00724,0.724,0.04349,0.02278,0.04523,0.11114,0.05075,1.00404
data_Ri_HPPC/TC23LFP01_HPPC_dis_00.csv,TC23LFP01_HPPC_dis_00.csv,TC23LFP01,LFP,lithium-ion,,,discharge_file,charge,2.0,0.00724,0.724,0.04338,0.02252,0.04501,0.11059,0.04979,1.00512
data_Ri_HPPC/TC23LFP01_HPPC_dis_00.csv,TC23LFP01_HPPC_dis_00.csv,TC23LFP01,LFP,lithium-ion,,,discharge_file,charge,3.0,0.00724,0.724,0.04328,0.02244,0.04481,0.11102,0.04977,1.00322
data_Ri_HPPC/TC23LFP01_HPPC_dis_00.csv,TC23LFP01_HPPC_dis_00.csv,TC23LFP01,LFP,lithium-ion,,,discharge_file,discharge,-1.0,0.00724,0.724,0.04336,0.02253,0.04557,0.11053,0.05253,1.00676
data_Ri_HPPC/TC23LFP01_HPPC_dis_00.csv,TC23LFP01_HPPC_dis_00.csv,TC23LFP01,LFP,lithium-ion,,,discharge_file,discharge,-2.0,0.00724,0.724,0.04335,0.02252,0.04557,0.11091,0.05202,1.00562
data_Ri_HPPC/TC23LFP01_HPPC_dis_00.csv,TC23LFP01_HPPC_dis_00.csv,TC23LFP01,LFP,lithium-ion,,,discharge_file,discharge,-3.0,0.00724,0.724,0.0428,0.02275,0.04639,0.11146,0.05749,1.00241
data_Ri_HPPC/TC23LFP01_HPPC_dis_00.csv,TC23LFP01_HPPC_dis_00.csv,TC23LFP01,LFP,lithium-ion,,,discharge_file,charge,1.0,0.11039,11.039,0.04374,0.02309,0.0454,0.11176,0.05049,1.00139
data_Ri_HPPC/TC23LFP01_HPPC_dis_00.csv,TC23LFP01_HPPC_dis_00.csv,TC23LFP01,LFP,lithium-ion,,,discharge_file,charge,2.0,0.11039,11.039,0.04348,0.02273,0.04521,0.11123,0.0503,1.00662
data_Ri_HPPC/TC23LFP01_HPPC_dis_00.csv,TC23LFP01_HPPC_dis_00.csv,TC23LFP01,LFP,lithium-ion,,,discharge_file,charge,3.0,0.11039,11.039,0.04344,0.02244,0.04515,0.11105,0.05011,1.00669
data_Ri_HPPC/TC23LFP01_HPPC_dis_00.csv,TC23LFP01_HPPC_dis_00.csv,TC23LFP01,LFP,lithium-ion,,,discharge_file,discharge,-1.0,0.11039,11.039,0.04341,0.0225,0.04529,0.11068,0.05011,1.00606
data_Ri_HPPC/TC23LFP01_HPPC_dis_00.csv,TC23LFP01_HPPC_dis_00.csv,TC23LFP01,LFP,lithium-ion,,,discharge_file,discharge,-2.0,0.11039,11.039,0.0436,0.02255,0.04536,0.11125,0.04992,1.00211
data_Ri_HPPC/TC23LFP01_HPPC_dis_00.csv,TC23LFP01_HPPC_dis_00.csv,TC23LFP01,LFP,lithium-ion,,,discharge_file,discharge,-3.0,0.11039,11.039,0.04371,0.02245,0.04546,0.10882,0.0499,1.0089
data_Ri_HPPC/TC23LFP01_HPPC_dis_00.csv,TC23LFP01_HPPC_dis_00.csv,TC23LFP01,LFP,lithium-ion,,,discharge_file,charge,1.0,0.21113,21.113,0.04363,0.02268,0.04566,0.1111,0.05126,1.00682
data_Ri_HPPC/TC23LFP01_HPPC_dis_00.csv,TC23LFP01_HPPC_dis_00.csv,TC23LFP01,LFP,lithium-ion,,,discharge_file,charge,2.0,0.21113,21.113,0.04362,0.02247,0.04553,0.11068,0.05107,1.00579
data_Ri_HPPC/TC23LFP01_HPPC_dis_00.csv,TC23LFP01_HPPC_dis_00.csv,TC23LFP01,LFP,lithium-ion,,,discharge_file,charge,3.0,0.21113,21.113,0.04358,0.02265,0.04545,0.11115,0.05075,1.0077
data_Ri_HPPC/TC23LFP01_HPPC_dis_00.csv,TC23LFP01_HPPC_dis_00.csv,TC23LFP01,LFP,lithium-ion,,,discharge_file,discharge,-1.0,0.21113,21.113,0.04362,0.02226,0.04566,0.11055,0.05088,1.00531
data_Ri_HPPC/TC23LFP01_HPPC_dis_00.csv,TC23LFP01_HPPC_dis_00.csv,TC23LFP01,LFP,lithium-ion,,,discharge_file,discharge,-2.0,0.21113,21.113,0.04375,0.0224,0.04566,0.11058,0.05068,1.00541
data_Ri_HPPC/TC23LFP01_HPPC_dis_00.csv,TC23LFP01_HPPC_dis_00.csv,TC23LFP01,LFP,lithium-ion,,,discharge_file,discharge,-3.0,0.21113,21.113,0.04388,0.02245,0.04583,0.11026,0.05062,1.00426
data_Ri_HPPC/TC23LFP01_HPPC_dis_00.csv,TC23LFP01_HPPC_dis_00.csv,TC23LFP01,LFP,lithium-ion,,,discharge_file,charge,1.0,0.31187,31.186999999999998,0.04363,0.01758,0.04604,0.10798,0.05227,1.00795
data_Ri_HPPC/TC23LFP01_HPPC_dis_00.csv,TC23LFP01_HPPC_dis_00.csv,TC23LFP01,LFP,lithium-ion,,,discharge_file,charge,2.0,0.31187,31.186999999999998,0.04381,0.02266,0.04585,0.11023,0.05177,1.00552
data_Ri_HPPC/TC23LFP01_HPPC_dis_00.csv,TC23LFP01_HPPC_dis_00.csv,TC23LFP01,LFP,lithium-ion,,,discharge_file,charge,3.0,0.31187,31.186999999999998,0.04371,0.02266,0.04575,0.11016,0.05143,1.0035
data_Ri_HPPC/TC23LFP01_HPPC_dis_00.csv,TC23LFP01_HPPC_dis_00.csv,TC23LFP01,LFP,lithium-ion,,,discharge_file,discharge,-1.0,0.31187,31.186999999999998,0.04375,0.0224,0.04592,0.11045,0.05176,1.00376
data_Ri_HPPC/TC23LFP01_HPPC_dis_00.csv,TC23LFP01_HPPC_dis_00.csv,TC23LFP01,LFP,lithium-ion,,,discharge_file,discharge,-2.0,0.31187,31.186999999999998,0.04395,0.0227,0.04604,0.11046,0.05151,1.00462
data_Ri_HPPC/TC23LFP01_HPPC_dis_00.csv,TC23LFP01_HPPC_dis_00.csv,TC23LFP01,LFP,lithium-ion,,,discharge_file,discharge,-3.0,0.31187,31.186999999999998,0.04405,0.02259,0.04617,0.11028,0.05143,1.00388
data_Ri_HPPC/TC23LFP01_HPPC_dis_00.csv,TC23LFP01_HPPC_dis_00.csv,TC23LFP01,LFP,lithium-ion,,,discharge_file,charge,1.0,0.41261,41.260999999999996,0.04413,0.02233,0.04617,0.10875,0.05215,1.00492
data_Ri_HPPC/TC23LFP01_HPPC_dis_00.csv,TC23LFP01_HPPC_dis_00.csv,TC23LFP01,LFP,lithium-ion,,,discharge_file,charge,2.0,0.41261,41.260999999999996,0.04363,0.01714,0.04604,0.10735,0.05196,1.00737
data_Ri_HPPC/TC23LFP01_HPPC_dis_00.csv,TC23LFP01_HPPC_dis_00.csv,TC23LFP01,LFP,lithium-ion,,,discharge_file,charge,3.0,0.41261,41.260999999999996,0.04392,0.02257,0.046,0.10893,0.05138,1.00303
data_Ri_HPPC/TC23LFP01_HPPC_dis_00.csv,TC23LFP01_HPPC_dis_00.csv,TC23LFP01,LFP,lithium-ion,,,discharge_file,discharge,-1.0,0.41261,41.260999999999996,0.04376,0.0169,0.04617,0.10681,0.05202,1.00755
data_Ri_HPPC/TC23LFP01_HPPC_dis_00.csv,TC23LFP01_HPPC_dis_00.csv,TC23LFP01,LFP,lithium-ion,,,discharge_file,discharge,-2.0,0.41261,41.260999999999996,0.04388,0.01736,0.04623,0.10747,0.05183,1.00718
data_Ri_HPPC/TC23LFP01_HPPC_dis_00.csv,TC23LFP01_HPPC_dis_00.csv,TC23LFP01,LFP,lithium-ion,,,discharge_file,discharge,-3.0,0.41261,41.260999999999996,0.04435,0.02248,0.04655,0.11116,0.0516,1.0058
data_Ri_HPPC/TC23LFP01_HPPC_dis_00.csv,TC23LFP01_HPPC_dis_00.csv,TC23LFP01,LFP,lithium-ion,,,discharge_file,charge,1.0,0.51336,51.336000000000006,0.04426,0.02177,0.0468,0.10755,0.05291,1.00962
data_Ri_HPPC/TC23LFP01_HPPC_dis_00.csv,TC23LFP01_HPPC_dis_00.csv,TC23LFP01,LFP,lithium-ion,,,discharge_file,charge,2.0,0.51336,51.336000000000006,0.04394,0.01779,0.04642,0.10771,0.05259,1.00763
data_Ri_HPPC/TC23LFP01_HPPC_dis_00.csv,TC23LFP01_HPPC_dis_00.csv,TC23LFP01,LFP,lithium-ion,,,discharge_file,charge,3.0,0.51336,51.336000000000006,0.04397,0.02246,0.04617,0.10773,0.05168,1.00569
data_Ri_HPPC/TC23LFP01_HPPC_dis_00.csv,TC23LFP01_HPPC_dis_00.csv,TC23LFP01,LFP,lithium-ion,,,discharge_file,discharge,-1.0,0.51336,51.336000000000006,0.044,0.01744,0.04668,0.1076,0.05304,1.00683
data_Ri_HPPC/TC23LFP01_HPPC_dis_00.csv,TC23LFP01_HPPC_dis_00.csv,TC23LFP01,LFP,lithium-ion,,,discharge_file,discharge,-2.0,0.51336,51.336000000000006,0.04433,0.02223,0.04681,0.10964,0.05259,1.0038
data_Ri_HPPC/TC23LFP01_HPPC_dis_00.csv,TC23LFP01_HPPC_dis_00.csv,TC23LFP01,LFP,lithium-ion,,,discharge_file,discharge,-3.0,0.51336,51.336000000000006,0.04439,0.02222,0.04672,0.10823,0.05227,1.0087
data_Ri_HPPC/TC23LFP01_HPPC_dis_00.csv,TC23LFP01_HPPC_dis_00.csv,TC23LFP01,LFP,lithium-ion,,,discharge_file,charge,1.0,0.6141,61.41,0.04452,0.02249,0.04719,0.11059,0.0538,1.00632
data_Ri_HPPC/TC23LFP01_HPPC_dis_00.csv,TC23LFP01_HPPC_dis_00.csv,TC23LFP01,LFP,lithium-ion,,,discharge_file,charge,2.0,0.6141,61.41,0.04433,0.02254,0.04693,0.1113,0.0531,1.00724
data_Ri_HPPC/TC23LFP01_HPPC_dis_00.csv,TC23LFP01_HPPC_dis_00.csv,TC23LFP01,LFP,lithium-ion,,,discharge_file,charge,3.0,0.6141,61.41,0.04431,0.02246,0.0468,0.11014,0.05257,1.00993
data_Ri_HPPC/TC23LFP01_HPPC_dis_00.csv,TC23LFP01_HPPC_dis_00.csv,TC23LFP01,LFP,lithium-ion,,,discharge_file,discharge,-1.0,0.6141,61.41,0.04452,0.02192,0.04706,0.11023,0.0538,1.00974
data_Ri_HPPC/TC23LFP01_HPPC_dis_00.csv,TC23LFP01_HPPC_dis_00.csv,TC23LFP01,LFP,lithium-ion,,,discharge_file,discharge,-2.0,0.6141,61.41,0.04465,0.02301,0.04738,0.1109,0.05374,1.00329
data_Ri_HPPC/TC23LFP01_HPPC_dis_00.csv,TC23LFP01_HPPC_dis_00.csv,TC23LFP01,LFP,lithium-ion,,,discharge_file,discharge,-3.0,0.6141,61.41,0.04473,0.02235,0.04744,0.11105,0.05363,1.00486
data_Ri_HPPC/TC23LFP01_HPPC_dis_00.csv,TC23LFP01_HPPC_dis_00.csv,TC23LFP01,LFP,lithium-ion,,,discharge_file,charge,1.0,0.71484,71.48400000000001,0.04414,0.016,0.04731,0.10608,0.05456,1.00593
data_Ri_HPPC/TC23LFP01_HPPC_dis_00.csv,TC23LFP01_HPPC_dis_00.csv,TC23LFP01,LFP,lithium-ion,,,discharge_file,charge,2.0,0.71484,71.48400000000001,0.04401,0.01616,0.04725,0.10583,0.05393,1.00599
data_Ri_HPPC/TC23LFP01_HPPC_dis_00.csv,TC23LFP01_HPPC_dis_00.csv,TC23LFP01,LFP,lithium-ion,,,discharge_file,charge,3.0,0.71484,71.48400000000001,0.04405,0.01622,0.04714,0.10659,0.05321,1.00629
data_Ri_HPPC/TC23LFP01_HPPC_dis_00.csv,TC23LFP01_HPPC_dis_00.csv,TC23LFP01,LFP,lithium-ion,,,discharge_file,discharge,-1.0,0.71484,71.48400000000001,0.04414,0.01606,0.04744,0.1058,0.05507,1.00581
data_Ri_HPPC/TC23LFP01_HPPC_dis_00.csv,TC23LFP01_HPPC_dis_00.csv,TC23LFP01,LFP,lithium-ion,,,discharge_file,discharge,-2.0,0.71484,71.48400000000001,0.04433,0.01612,0.04757,0.10615,0.05507,1.00607
data_Ri_HPPC/TC23LFP01_HPPC_dis_00.csv,TC23LFP01_HPPC_dis_00.csv,TC23LFP01,LFP,lithium-ion,,,discharge_file,discharge,-3.0,0.71484,71.48400000000001,0.04486,0.02171,0.04791,0.11007,0.0549,1.0079
data_Ri_HPPC/TC23LFP01_HPPC_dis_00.csv,TC23LFP01_HPPC_dis_00.csv,TC23LFP01,LFP,lithium-ion,,,discharge_file,charge,1.0,0.81558,81.55799999999999,0.04452,0.0157,0.04808,0.10553,0.05571,1.00619
data_Ri_HPPC/TC23LFP01_HPPC_dis_00.csv,TC23LFP01_HPPC_dis_00.csv,TC23LFP01,LFP,lithium-ion,,,discharge_file,charge,2.0,0.81558,81.55799999999999,0.04445,0.01598,0.04782,0.10578,0.05488,1.00621
data_Ri_HPPC/TC23LFP01_HPPC_dis_00.csv,TC23LFP01_HPPC_dis_00.csv,TC23LFP01,LFP,lithium-ion,,,discharge_file,charge,3.0,0.81558,81.55799999999999,0.04427,0.0162,0.04765,0.10658,0.05393,1.00649
data_Ri_HPPC/TC23LFP01_HPPC_dis_00.csv,TC23LFP01_HPPC_dis_00.csv,TC23LFP01,LFP,lithium-ion,,,discharge_file,discharge,-1.0,0.81558,81.55799999999999,0.04453,0.01618,0.04821,0.10575,0.05647,1.00592
data_Ri_HPPC/TC23LFP01_HPPC_dis_00.csv,TC23LFP01_HPPC_dis_00.csv,TC23LFP01,LFP,lithium-ion,,,discharge_file,discharge,-2.0,0.81558,81.55799999999999,0.04471,0.01612,0.0482,0.10601,0.05653,1.00577
data_Ri_HPPC/TC23LFP01_HPPC_dis_00.csv,TC23LFP01_HPPC_dis_00.csv,TC23LFP01,LFP,lithium-ion,,,discharge_file,discharge,-3.0,0.81558,81.55799999999999,0.04478,0.01608,0.04842,0.10617,0.05681,1.00597
data_Ri_HPPC/TC23LFP01_HPPC_dis_00.csv,TC23LFP01_HPPC_dis_00.csv,TC23LFP01,LFP,lithium-ion,,,discharge_file,charge,1.0,0.91633,91.633,0.04478,0.01645,0.04846,0.10605,0.0566,1.00598
data_Ri_HPPC/TC23LFP01_HPPC_dis_00.csv,TC23LFP01_HPPC_dis_00.csv,TC23LFP01,LFP,lithium-ion,,,discharge_file,charge,2.0,0.91633,91.633,0.04471,0.01644,0.0484,0.10627,0.05564,1.00584
data_Ri_HPPC/TC23LFP01_HPPC_dis_00.csv,TC23LFP01_HPPC_dis_00.csv,TC23LFP01,LFP,lithium-ion,,,discharge_file,charge,3.0,0.91633,91.633,0.0446,0.01617,0.0482,0.10616,0.05469,1.00617
data_Ri_HPPC/TC23LFP01_HPPC_dis_00.csv,TC23LFP01_HPPC_dis_00.csv,TC23LFP01,LFP,lithium-ion,,,discharge_file,discharge,-1.0,0.91633,91.633,0.04477,0.01609,0.04871,0.10603,0.05774,1.00609
data_Ri_HPPC/TC23LFP01_HPPC_dis_00.csv,TC23LFP01_HPPC_dis_00.csv,TC23LFP01,LFP,lithium-ion,,,discharge_file,discharge,-2.0,0.91633,91.633,0.04497,0.01593,0.04878,0.10619,0.05793,1.00622
data_Ri_HPPC/TC23LFP01_HPPC_dis_00.csv,TC23LFP01_HPPC_dis_00.csv,TC23LFP01,LFP,lithium-ion,,,discharge_file,discharge,-3.0,0.91633,91.633,0.04507,0.01631,0.04905,0.10619,0.05889,1.00601
data_Ri_HPPC/TC23LFP02_HPPC_ch_00.csv,TC23LFP02_HPPC_ch_00.csv,TC23LFP02,LFP,lithium-ion,,,charge_file,charge,1.0,0.0,0.0,0.06216,0.01615,0.07444,0.10595,0.08955,1.00592
data_Ri_HPPC/TC23LFP02_HPPC_ch_00.csv,TC23LFP02_HPPC_ch_00.csv,TC23LFP02,LFP,lithium-ion,,,charge_file,charge,2.0,0.0,0.0,0.06147,0.01618,0.07247,0.10564,0.0863,1.00569
data_Ri_HPPC/TC23LFP02_HPPC_ch_00.csv,TC23LFP02_HPPC_ch_00.csv,TC23LFP02,LFP,lithium-ion,,,charge_file,charge,3.0,0.0,0.0,0.06061,0.01614,0.07058,0.10649,0.0831,1.00665
data_Ri_HPPC/TC23LFP02_HPPC_ch_00.csv,TC23LFP02_HPPC_ch_00.csv,TC23LFP02,LFP,lithium-ion,,,charge_file,discharge,-1.0,0.0,0.0,0.06111,0.0159,0.07206,0.10579,0.08713,1.00605
data_Ri_HPPC/TC23LFP02_HPPC_ch_00.csv,TC23LFP02_HPPC_ch_00.csv,TC23LFP02,LFP,lithium-ion,,,charge_file,discharge,-2.0,0.0,0.0,0.05944,0.01556,0.06874,0.10613,0.08274,1.00596
data_Ri_HPPC/TC23LFP02_HPPC_ch_00.csv,TC23LFP02_HPPC_ch_00.csv,TC23LFP02,LFP,lithium-ion,,,charge_file,discharge,-3.0,0.0,0.0,0.05791,0.01607,0.06555,0.10566,0.07861,1.00601
data_Ri_HPPC/TC23LFP02_HPPC_ch_00.csv,TC23LFP02_HPPC_ch_00.csv,TC23LFP02,LFP,lithium-ion,,,charge_file,charge,1.0,0.10017,10.017,0.05788,0.02257,0.06233,0.11079,0.06894,1.00965
data_Ri_HPPC/TC23LFP02_HPPC_ch_00.csv,TC23LFP02_HPPC_ch_00.csv,TC23LFP02,LFP,lithium-ion,,,charge_file,charge,2.0,0.10017,10.017,0.05685,0.02222,0.06118,0.1106,0.06754,1.00332
data_Ri_HPPC/TC23LFP02_HPPC_ch_00.csv,TC23LFP02_HPPC_ch_00.csv,TC23LFP02,LFP,lithium-ion,,,charge_file,charge,3.0,0.10017,10.017,0.05604,0.02234,0.06016,0.11056,0.06674,1.00436
data_Ri_HPPC/TC23LFP02_HPPC_ch_00.csv,TC23LFP02_HPPC_ch_00.csv,TC23LFP02,LFP,lithium-ion,,,charge_file,discharge,-1.0,0.10017,10.017,0.05726,0.02249,0.06143,0.11121,0.06805,1.00694
data_Ri_HPPC/TC23LFP02_HPPC_ch_00.csv,TC23LFP02_HPPC_ch_00.csv,TC23LFP02,LFP,lithium-ion,,,charge_file,discharge,-2.0,0.10017,10.017,0.05624,0.02278,0.05991,0.1123,0.06602,1.00741
data_Ri_HPPC/TC23LFP02_HPPC_ch_00.csv,TC23LFP02_HPPC_ch_00.csv,TC23LFP02,LFP,lithium-ion,,,charge_file,discharge,-3.0,0.10017,10.017,0.0548,0.0225,0.05818,0.11062,0.06394,1.00505
data_Ri_HPPC/TC23LFP02_HPPC_ch_00.csv,TC23LFP02_HPPC_ch_00.csv,TC23LFP02,LFP,lithium-ion,,,charge_file,charge,1.0,0.20034,20.034,0.05724,0.02242,0.06156,0.11043,0.06843,1.00692
data_Ri_HPPC/TC23LFP02_HPPC_ch_00.csv,TC23LFP02_HPPC_ch_00.csv,TC23LFP02,LFP,lithium-ion,,,charge_file,charge,2.0,0.20034,20.034,0.05654,0.02222,0.06068,0.10998,0.06741,1.00271
data_Ri_HPPC/TC23LFP02_HPPC_ch_00.csv,TC23LFP02_HPPC_ch_00.csv,TC23LFP02,LFP,lithium-ion,,,charge_file,charge,3.0,0.20034,20.034,0.0558,0.02256,0.05974,0.11125,0.06648,1.00532
data_Ri_HPPC/TC23LFP02_HPPC_ch_00.csv,TC23LFP02_HPPC_ch_00.csv,TC23LFP02,LFP,lithium-ion,,,charge_file,discharge,-1.0,0.20034,20.034,0.05673,0.02243,0.0608,0.11131,0.06716,1.00562
data_Ri_HPPC/TC23LFP02_HPPC_ch_00.csv,TC23LFP02_HPPC_ch_00.csv,TC23LFP02,LFP,lithium-ion,,,charge_file,discharge,-2.0,0.20034,20.034,0.05584,0.02353,0.05908,0.1003,0.06506,1.00513
data_Ri_HPPC/TC23LFP02_HPPC_ch_00.csv,TC23LFP02_HPPC_ch_00.csv,TC23LFP02,LFP,lithium-ion,,,charge_file,discharge,-3.0,0.20034,20.034,0.05449,0.02254,0.05766,0.11097,0.06301,1.00895
data_Ri_HPPC/TC23LFP02_HPPC_ch_00.csv,TC23LFP02_HPPC_ch_00.csv,TC23LFP02,LFP,lithium-ion,,,charge_file,charge,1.0,0.30051,30.051,0.05685,0.0233,0.06093,0.11264,0.06741,1.0082
data_Ri_HPPC/TC23LFP02_HPPC_ch_00.csv,TC23LFP02_HPPC_ch_00.csv,TC23LFP02,LFP,lithium-ion,,,charge_file,charge,2.0,0.30051,30.051,0.0561,0.02289,0.06003,0.11251,0.06646,1.00888
data_Ri_HPPC/TC23LFP02_HPPC_ch_00.csv,TC23LFP02_HPPC_ch_00.csv,TC23LFP02,LFP,lithium-ion,,,charge_file,charge,3.0,0.30051,30.051,0.05533,0.02255,0.05915,0.1094,0.06585,1.00881
data_Ri_HPPC/TC23LFP02_HPPC_ch_00.csv,TC23LFP02_HPPC_ch_00.csv,TC23LFP02,LFP,lithium-ion,,,charge_file,discharge,-1.0,0.30051,30.051,0.05621,0.02266,0.06004,0.11213,0.06576,1.00487
data_Ri_HPPC/TC23LFP02_HPPC_ch_00.csv,TC23LFP02_HPPC_ch_00.csv,TC23LFP02,LFP,lithium-ion,,,charge_file,discharge,-2.0,0.30051,30.051,0.05527,0.02344,0.05857,0.11283,0.06379,1.00823
data_Ri_HPPC/TC23LFP02_HPPC_ch_00.csv,TC23LFP02_HPPC_ch_00.csv,TC23LFP02,LFP,lithium-ion,,,charge_file,discharge,-3.0,0.30051,30.051,0.05398,0.02311,0.05694,0.11236,0.06182,1.0072
data_Ri_HPPC/TC23LFP02_HPPC_ch_00.csv,TC23LFP02_HPPC_ch_00.csv,TC23LFP02,LFP,lithium-ion,,,charge_file,charge,1.0,0.40068,40.068,0.05649,0.02229,0.06055,0.11068,0.06716,1.00327
data_Ri_HPPC/TC23LFP02_HPPC_ch_00.csv,TC23LFP02_HPPC_ch_00.csv,TC23LFP02,LFP,lithium-ion,,,charge_file,charge,2.0,0.40068,40.068,0.05578,0.02235,0.05972,0.11035,0.06627,1.00394
data_Ri_HPPC/TC23LFP02_HPPC_ch_00.csv,TC23LFP02_HPPC_ch_00.csv,TC23LFP02,LFP,lithium-ion,,,charge_file,charge,3.0,0.40068,40.068,0.05512,0.02247,0.05906,0.11041,0.06619,1.00426
data_Ri_HPPC/TC23LFP02_HPPC_ch_00.csv,TC23LFP02_HPPC_ch_00.csv,TC23LFP02,LFP,lithium-ion,,,charge_file,discharge,-1.0,0.40068,40.068,0.05597,0.02212,0.05991,0.10863,0.06576,1.01069
data_Ri_HPPC/TC23LFP02_HPPC_ch_00.csv,TC23LFP02_HPPC_ch_00.csv,TC23LFP02,LFP,lithium-ion,,,charge_file,discharge,-2.0,0.40068,40.068,0.05495,0.02207,0.05832,0.11059,0.06366,1.01194
data_Ri_HPPC/TC23LFP02_HPPC_ch_00.csv,TC23LFP02_HPPC_ch_00.csv,TC23LFP02,LFP,lithium-ion,,,charge_file,discharge,-3.0,0.40068,40.068,0.05385,0.02256,0.05686,0.11041,0.06173,1.00668
data_Ri_HPPC/TC23LFP02_HPPC_ch_00.csv,TC23LFP02_HPPC_ch_00.csv,TC23LFP02,LFP,lithium-ion,,,charge_file,charge,1.0,0.50085,50.085,0.05661,0.02239,0.0608,0.1105,0.06741,1.00629
data_Ri_HPPC/TC23LFP02_HPPC_ch_00.csv,TC23LFP02_HPPC_ch_00.csv,TC23LFP02,LFP,lithium-ion,,,charge_file,charge,2.0,0.50085,50.085,0.05584,0.02294,0.05979,0.11135,0.0664,1.00522
data_Ri_HPPC/TC23LFP02_HPPC_ch_00.csv,TC23LFP02_HPPC_ch_00.csv,TC23LFP02,LFP,lithium-ion,,,charge_file,charge,3.0,0.50085,50.085,0.05529,0.023,0.05923,0.11231,0.06674,1.01048
data_Ri_HPPC/TC23LFP02_HPPC_ch_00.csv,TC23LFP02_HPPC_ch_00.csv,TC23LFP02,LFP,lithium-ion,,,charge_file,discharge,-1.0,0.50085,50.085,0.05609,0.02261,0.06003,0.11205,0.06589,1.00648
data_Ri_HPPC/TC23LFP02_HPPC_ch_00.csv,TC23LFP02_HPPC_ch_00.csv,TC23LFP02,LFP,lithium-ion,,,charge_file,discharge,-2.0,0.50085,50.085,0.05508,0.02294,0.05851,0.11248,0.06385,1.00975
data_Ri_HPPC/TC23LFP02_HPPC_ch_00.csv,TC23LFP02_HPPC_ch_00.csv,TC23LFP02,LFP,lithium-ion,,,charge_file,discharge,-3.0,0.50085,50.085,0.05381,0.02223,0.0569,0.11136,0.06182,1.00628
data_Ri_HPPC/TC23LFP02_HPPC_ch_00.csv,TC23LFP02_HPPC_ch_00.csv,TC23LFP02,LFP,lithium-ion,,,charge_file,charge,1.0,0.60102,60.102,0.05635,0.02236,0.06068,0.10956,0.06729,1.00676
data_Ri_HPPC/TC23LFP02_HPPC_ch_00.csv,TC23LFP02_HPPC_ch_00.csv,TC23LFP02,LFP,lithium-ion,,,charge_file,charge,2.0,0.60102,60.102,0.05578,0.02214,0.05979,0.10855,0.06652,1.01055
data_Ri_HPPC/TC23LFP02_HPPC_ch_00.csv,TC23LFP02_HPPC_ch_00.csv,TC23LFP02,LFP,lithium-ion,,,charge_file,charge,3.0,0.60102,60.102,0.05516,0.02229,0.05927,0.10996,0.06686,1.00535
data_Ri_HPPC/TC23LFP02_HPPC_ch_00.csv,TC23LFP02_HPPC_ch_00.csv,TC23LFP02,LFP,lithium-ion,,,charge_file,discharge,-1.0,0.60102,60.102,0.05635,0.02253,0.06016,0.1111,0.0664,1.0069
data_Ri_HPPC/TC23LFP02_HPPC_ch_00.csv,TC23LFP02_HPPC_ch_00.csv,TC23LFP02,LFP,lithium-ion,,,charge_file,discharge,-2.0,0.60102,60.102,0.05432,0.01776,0.05839,0.10733,0.0643,1.00759
data_Ri_HPPC/TC23LFP02_HPPC_ch_00.csv,TC23LFP02_HPPC_ch_00.csv,TC23LFP02,LFP,lithium-ion,,,charge_file,discharge,-3.0,0.60102,60.102,0.05381,0.02249,0.05698,0.11075,0.06229,1.00442
data_Ri_HPPC/TC23LFP02_HPPC_ch_00.csv,TC23LFP02_HPPC_ch_00.csv,TC23LFP02,LFP,lithium-ion,,,charge_file,charge,1.0,0.7012,70.12,0.05304,0.01203,0.05902,0.10175,0.06576,1.00167
data_Ri_HPPC/TC23LFP02_HPPC_ch_00.csv,TC23LFP02_HPPC_ch_00.csv,TC23LFP02,LFP,lithium-ion,,,charge_file,charge,2.0,0.7012,70.12,0.05248,0.01185,0.05819,0.10177,0.06481,1.00197
data_Ri_HPPC/TC23LFP02_HPPC_ch_00.csv,TC23LFP02_HPPC_ch_00.csv,TC23LFP02,LFP,lithium-ion,,,charge_file,charge,3.0,0.7012,70.12,0.05194,0.0116,0.05745,0.10207,0.06466,1.00163
data_Ri_HPPC/TC23LFP02_HPPC_ch_00.csv,TC23LFP02_HPPC_ch_00.csv,TC23LFP02,LFP,lithium-ion,,,charge_file,discharge,-1.0,0.7012,70.12,0.0524,0.01195,0.05787,0.1014,0.06424,1.00201
data_Ri_HPPC/TC23LFP02_HPPC_ch_00.csv,TC23LFP02_HPPC_ch_00.csv,TC23LFP02,LFP,lithium-ion,,,charge_file,discharge,-2.0,0.7012,70.12,0.05177,0.01206,0.0566,0.10186,0.06239,1.002
data_Ri_HPPC/TC23LFP02_HPPC_ch_00.csv,TC23LFP02_HPPC_ch_00.csv,TC23LFP02,LFP,lithium-ion,,,charge_file,discharge,-3.0,0.7012,70.12,0.05088,0.01117,0.05533,0.10074,0.06063,1.00139
data_Ri_HPPC/TC23LFP02_HPPC_ch_00.csv,TC23LFP02_HPPC_ch_00.csv,TC23LFP02,LFP,lithium-ion,,,charge_file,charge,1.0,0.79864,79.864,0.05266,0.01191,0.05851,0.10161,0.06474,1.00189
data_Ri_HPPC/TC23LFP02_HPPC_ch_00.csv,TC23LFP02_HPPC_ch_00.csv,TC23LFP02,LFP,lithium-ion,,,charge_file,charge,2.0,0.79864,79.864,0.05203,0.01104,0.05775,0.10183,0.06411,1.00196
data_Ri_HPPC/TC23LFP02_HPPC_ch_00.csv,TC23LFP02_HPPC_ch_00.csv,TC23LFP02,LFP,lithium-ion,,,charge_file,charge,3.0,0.79864,79.864,0.05182,0.01184,0.05711,0.10182,0.06424,1.00228
data_Ri_HPPC/TC23LFP02_HPPC_ch_00.csv,TC23LFP02_HPPC_ch_00.csv,TC23LFP02,LFP,lithium-ion,,,charge_file,discharge,-1.0,0.79864,79.864,0.0524,0.01229,0.05762,0.10227,0.06347,1.00134
data_Ri_HPPC/TC23LFP02_HPPC_ch_00.csv,TC23LFP02_HPPC_ch_00.csv,TC23LFP02,LFP,lithium-ion,,,charge_file,discharge,-2.0,0.79864,79.864,0.05171,0.01159,0.05635,0.10173,0.06182,1.00177
data_Ri_HPPC/TC23LFP02_HPPC_ch_00.csv,TC23LFP02_HPPC_ch_00.csv,TC23LFP02,LFP,lithium-ion,,,charge_file,discharge,-3.0,0.79864,79.864,0.05105,0.01207,0.05508,0.10163,0.06012,1.0018
data_Ri_HPPC/TC23LFP02_HPPC_ch_00.csv,TC23LFP02_HPPC_ch_00.csv,TC23LFP02,LFP,lithium-ion,,,charge_file,charge,1.0,0.89538,89.538,0.05217,0.01032,0.05838,0.10017,0.06436,1.00029
data_Ri_HPPC/TC23LFP02_HPPC_ch_00.csv,TC23LFP02_HPPC_ch_00.csv,TC23LFP02,LFP,lithium-ion,,,charge_file,charge,2.0,0.89538,89.538,0.05177,0.01042,0.05762,0.10056,0.06366,1.00059
data_Ri_HPPC/TC23LFP02_HPPC_ch_00.csv,TC23LFP02_HPPC_ch_00.csv,TC23LFP02,LFP,lithium-ion,,,charge_file,charge,3.0,0.89538,89.538,0.05144,0.01048,0.05712,0.10068,0.06407,1.00089
data_Ri_HPPC/TC23LFP02_HPPC_ch_00.csv,TC23LFP02_HPPC_ch_00.csv,TC23LFP02,LFP,lithium-ion,,,charge_file,discharge,-1.0,0.89538,89.538,0.05177,0.0104,0.05736,0.10029,0.06309,1.00042
data_Ri_HPPC/TC23LFP02_HPPC_ch_00.csv,TC23LFP02_HPPC_ch_00.csv,TC23LFP02,LFP,lithium-ion,,,charge_file,discharge,-2.0,0.89538,89.538,0.05133,0.01066,0.05616,0.10009,0.06144,1.00039
data_Ri_HPPC/TC23LFP02_HPPC_ch_00.csv,TC23LFP02_HPPC_ch_00.csv,TC23LFP02,LFP,lithium-ion,,,charge_file,discharge,-3.0,0.89538,89.538,0.05051,0.01,0.05503,0.10033,0.06,1.00027
data_Ri_HPPC/TC23LFP02_HPPC_ch_00.csv,TC23LFP02_HPPC_ch_00.csv,TC23LFP02,LFP,lithium-ion,,,charge_file,charge,1.0,0.99173,99.173,0.05229,0.01051,0.05825,0.10041,0.06385,1.00024
data_Ri_HPPC/TC23LFP02_HPPC_ch_00.csv,TC23LFP02_HPPC_ch_00.csv,TC23LFP02,LFP,lithium-ion,,,charge_file,charge,2.0,0.99173,99.173,0.05178,0.01038,0.05737,0.1005,0.06309,1.00033
data_Ri_HPPC/TC23LFP02_HPPC_ch_00.csv,TC23LFP02_HPPC_ch_00.csv,TC23LFP02,LFP,lithium-ion,,,charge_file,charge,3.0,0.99173,99.173,0.05122,0.011,0.05664,0.10027,0.06496,1.00026
data_Ri_HPPC/TC23LFP02_HPPC_ch_00.csv,TC23LFP02_HPPC_ch_00.csv,TC23LFP02,LFP,lithium-ion,,,charge_file,discharge,-1.0,0.99173,99.173,0.05177,0.01048,0.05724,0.10025,0.06284,1.00023
data_Ri_HPPC/TC23LFP02_HPPC_ch_00.csv,TC23LFP02_HPPC_ch_00.csv,TC23LFP02,LFP,lithium-ion,,,charge_file,discharge,-2.0,0.99173,99.173,0.05121,0.01032,0.05616,0.10002,0.06201,1.00025
data_Ri_HPPC/TC23LFP02_HPPC_ch_00.csv,TC23LFP02_HPPC_ch_00.csv,TC23LFP02,LFP,lithium-ion,,,charge_file,discharge,-3.0,0.99173,99.173,0.05055,0.01037,0.05541,0.10046,0.06207,1.00031
data_Ri_HPPC/TC23LFP02_HPPC_dis_00.csv,TC23LFP02_HPPC_dis_00.csv,TC23LFP02,LFP,lithium-ion,,,discharge_file,charge,1.0,0.00718,0.718,0.05463,0.02251,0.05841,0.11244,0.065,1.00886
data_Ri_HPPC/TC23LFP02_HPPC_dis_00.csv,TC23LFP02_HPPC_dis_00.csv,TC23LFP02,LFP,lithium-ion,,,discharge_file,charge,2.0,0.00718,0.718,0.05405,0.02286,0.0574,0.11095,0.06322,1.0072
data_Ri_HPPC/TC23LFP02_HPPC_dis_00.csv,TC23LFP02_HPPC_dis_00.csv,TC23LFP02,LFP,lithium-ion,,,discharge_file,charge,3.0,0.00718,0.718,0.05329,0.02361,0.05664,0.11223,0.06398,1.0053
data_Ri_HPPC/TC23LFP02_HPPC_dis_00.csv,TC23LFP02_HPPC_dis_00.csv,TC23LFP02,LFP,lithium-ion,,,discharge_file,discharge,-1.0,0.00718,0.718,0.05396,0.0222,0.05766,0.1104,0.06513,1.01012
data_Ri_HPPC/TC23LFP02_HPPC_dis_00.csv,TC23LFP02_HPPC_dis_00.csv,TC23LFP02,LFP,lithium-ion,,,discharge_file,discharge,-2.0,0.00718,0.718,0.05312,0.02245,0.05652,0.11095,0.06334,1.00688
data_Ri_HPPC/TC23LFP02_HPPC_dis_00.csv,TC23LFP02_HPPC_dis_00.csv,TC23LFP02,LFP,lithium-ion,,,discharge_file,discharge,-3.0,0.00718,0.718,0.05264,0.02384,0.05738,0.10056,0.07627,1.00518
data_Ri_HPPC/TC23LFP02_HPPC_dis_00.csv,TC23LFP02_HPPC_dis_00.csv,TC23LFP02,LFP,lithium-ion,,,discharge_file,charge,1.0,0.11241,11.241,0.05481,0.02247,0.05863,0.11103,0.06424,1.0061
data_Ri_HPPC/TC23LFP02_HPPC_dis_00.csv,TC23LFP02_HPPC_dis_00.csv,TC23LFP02,LFP,lithium-ion,,,discharge_file,charge,2.0,0.11241,11.241,0.05416,0.02247,0.05768,0.11028,0.06322,1.00735
data_Ri_HPPC/TC23LFP02_HPPC_dis_00.csv,TC23LFP02_HPPC_dis_00.csv,TC23LFP02,LFP,lithium-ion,,,discharge_file,charge,3.0,0.11241,11.241,0.0535,0.02263,0.05681,0.11116,0.06237,1.00599
data_Ri_HPPC/TC23LFP02_HPPC_dis_00.csv,TC23LFP02_HPPC_dis_00.csv,TC23LFP02,LFP,lithium-ion,,,discharge_file,discharge,-1.0,0.11241,11.241,0.05411,0.02286,0.05738,0.11086,0.06284,1.00594
data_Ri_HPPC/TC23LFP02_HPPC_dis_00.csv,TC23LFP02_HPPC_dis_00.csv,TC23LFP02,LFP,lithium-ion,,,discharge_file,discharge,-2.0,0.11241,11.241,0.05296,0.02258,0.05605,0.11123,0.06106,1.00564
data_Ri_HPPC/TC23LFP02_HPPC_dis_00.csv,TC23LFP02_HPPC_dis_00.csv,TC23LFP02,LFP,lithium-ion,,,discharge_file,discharge,-3.0,0.11241,11.241,0.05271,0.02229,0.05568,0.11066,0.06063,1.00874
data_Ri_HPPC/TC23LFP02_HPPC_dis_00.csv,TC23LFP02_HPPC_dis_00.csv,TC23LFP02,LFP,lithium-ion,,,discharge_file,charge,1.0,0.21269,21.269,0.05508,0.02285,0.05902,0.11141,0.06525,1.00873
data_Ri_HPPC/TC23LFP02_HPPC_dis_00.csv,TC23LFP02_HPPC_dis_00.csv,TC23LFP02,LFP,lithium-ion,,,discharge_file,charge,2.0,0.21269,21.269,0.05438,0.02261,0.05813,0.11072,0.06398,1.00667
data_Ri_HPPC/TC23LFP02_HPPC_dis_00.csv,TC23LFP02_HPPC_dis_00.csv,TC23LFP02,LFP,lithium-ion,,,discharge_file,charge,3.0,0.21269,21.269,0.0536,0.02199,0.05715,0.11026,0.06296,1.00534
data_Ri_HPPC/TC23LFP02_HPPC_dis_00.csv,TC23LFP02_HPPC_dis_00.csv,TC23LFP02,LFP,lithium-ion,,,discharge_file,discharge,-1.0,0.21269,21.269,0.05419,0.02308,0.058,0.11186,0.06398,1.0028
data_Ri_HPPC/TC23LFP02_HPPC_dis_00.csv,TC23LFP02_HPPC_dis_00.csv,TC23LFP02,LFP,lithium-ion,,,discharge_file,discharge,-2.0,0.21269,21.269,0.05324,0.02283,0.05648,0.11075,0.06201,1.00702
data_Ri_HPPC/TC23LFP02_HPPC_dis_00.csv,TC23LFP02_HPPC_dis_00.csv,TC23LFP02,LFP,lithium-ion,,,discharge_file,discharge,-3.0,0.21269,21.269,0.053,0.02251,0.05622,0.1109,0.06156,1.00344
data_Ri_HPPC/TC23LFP02_HPPC_dis_00.csv,TC23LFP02_HPPC_dis_00.csv,TC23LFP02,LFP,lithium-ion,,,discharge_file,charge,1.0,0.31297,31.297000000000004,0.05546,0.02248,0.05979,0.11033,0.0664,1.01086
data_Ri_HPPC/TC23LFP02_HPPC_dis_00.csv,TC23LFP02_HPPC_dis_00.csv,TC23LFP02,LFP,lithium-ion,,,discharge_file,charge,2.0,0.31297,31.297000000000004,0.05489,0.02254,0.05883,0.10977,0.06519,1.00717
data_Ri_HPPC/TC23LFP02_HPPC_dis_00.csv,TC23LFP02_HPPC_dis_00.csv,TC23LFP02,LFP,lithium-ion,,,discharge_file,charge,3.0,0.31297,31.297000000000004,0.05406,0.02272,0.0577,0.10995,0.06407,1.00251
data_Ri_HPPC/TC23LFP02_HPPC_dis_00.csv,TC23LFP02_HPPC_dis_00.csv,TC23LFP02,LFP,lithium-ion,,,discharge_file,discharge,-1.0,0.31297,31.297000000000004,0.05432,0.02227,0.05851,0.11064,0.065,1.00363
data_Ri_HPPC/TC23LFP02_HPPC_dis_00.csv,TC23LFP02_HPPC_dis_00.csv,TC23LFP02,LFP,lithium-ion,,,discharge_file,discharge,-2.0,0.31297,31.297000000000004,0.05355,0.02258,0.05711,0.11001,0.06309,1.00287
data_Ri_HPPC/TC23LFP02_HPPC_dis_00.csv,TC23LFP02_HPPC_dis_00.csv,TC23LFP02,LFP,lithium-ion,,,discharge_file,discharge,-3.0,0.31297,31.297000000000004,0.05338,0.02298,0.05677,0.11074,0.06245,1.0034
data_Ri_HPPC/TC23LFP02_HPPC_dis_00.csv,TC23LFP02_HPPC_dis_00.csv,TC23LFP02,LFP,lithium-ion,,,discharge_file,charge,1.0,0.41325,41.325,0.05622,0.02372,0.06017,0.10934,0.06653,1.00866
