Repository: DNV007/delivered-energy-decomposition

# Three-term energy accounting for a cold commercial sodium-ion 18650 cell

This repository holds the analysis code and the derived data behind a reanalysis
of a public commercial-cell archive. No new measurements were made. The
manuscript reporting the work is not distributed here; what is here is
everything needed to regenerate its numbers from the raw archive and to check
them.

**Source data.** Droese, D., Schlösser, A., Otto, M. *Dataset: Evaluation of
Commercial Sodium-Ion Batteries by State-of-the-Art Lithium-Ion Battery
Configurations.* Technische Universität Berlin, DepositOnce, 2025.
DOI [10.14279/depositonce-25036](https://doi.org/10.14279/depositonce-25036),
CC BY 4.0.

File: data_processed/hppc/hppc_resistance_long.csv (part 2 of 7)
member_path,file_name,cell_id,cell_family,chemistry_type,temperature_deg_c,voltage_v,source_file_direction,pulse_direction,c_rate,soc_fraction,soc_percent,r_fast_ohm,dt_fast_s,r_100ms_ohm,dt_100ms_s,r_1s_ohm,dt_1s_s
data_Ri_HPPC/TC23LFP02_HPPC_dis_00.csv,TC23LFP02_HPPC_dis_00.csv,TC23LFP02,LFP,lithium-ion,,,discharge_file,charge,2.0,0.41325,41.325,0.05534,0.02179,0.05921,0.10659,0.06557,1.01004
data_Ri_HPPC/TC23LFP02_HPPC_dis_00.csv,TC23LFP02_HPPC_dis_00.csv,TC23LFP02,LFP,lithium-ion,,,discharge_file,charge,3.0,0.41325,41.325,0.05444,0.02166,0.05821,0.1073,0.06436,1.01041
data_Ri_HPPC/TC23LFP02_HPPC_dis_00.csv,TC23LFP02_HPPC_dis_00.csv,TC23LFP02,LFP,lithium-ion,,,discharge_file,discharge,-1.0,0.41325,41.325,0.05457,0.01754,0.05914,0.10743,0.06513,1.00779
data_Ri_HPPC/TC23LFP02_HPPC_dis_00.csv,TC23LFP02_HPPC_dis_00.csv,TC23LFP02,LFP,lithium-ion,,,discharge_file,discharge,-2.0,0.41325,41.325,0.05444,0.02207,0.05781,0.10683,0.06303,1.00817
data_Ri_HPPC/TC23LFP02_HPPC_dis_00.csv,TC23LFP02_HPPC_dis_00.csv,TC23LFP02,LFP,lithium-ion,,,discharge_file,discharge,-3.0,0.41325,41.325,0.05364,0.02238,0.05677,0.10995,0.06186,1.0057
data_Ri_HPPC/TC23LFP02_HPPC_dis_00.csv,TC23LFP02_HPPC_dis_00.csv,TC23LFP02,LFP,lithium-ion,,,discharge_file,charge,1.0,0.51354,51.354,0.05648,0.02132,0.0608,0.10661,0.06741,1.00891
data_Ri_HPPC/TC23LFP02_HPPC_dis_00.csv,TC23LFP02_HPPC_dis_00.csv,TC23LFP02,LFP,lithium-ion,,,discharge_file,charge,2.0,0.51354,51.354,0.05584,0.02223,0.05991,0.10733,0.06627,1.00311
data_Ri_HPPC/TC23LFP02_HPPC_dis_00.csv,TC23LFP02_HPPC_dis_00.csv,TC23LFP02,LFP,lithium-ion,,,discharge_file,charge,3.0,0.51354,51.354,0.05432,0.02215,0.05792,0.10729,0.06402,1.00683
data_Ri_HPPC/TC23LFP02_HPPC_dis_00.csv,TC23LFP02_HPPC_dis_00.csv,TC23LFP02,LFP,lithium-ion,,,discharge_file,discharge,-1.0,0.51354,51.354,0.0561,0.02197,0.05991,0.10741,0.06563,1.01114
data_Ri_HPPC/TC23LFP02_HPPC_dis_00.csv,TC23LFP02_HPPC_dis_00.csv,TC23LFP02,LFP,lithium-ion,,,discharge_file,discharge,-2.0,0.51354,51.354,0.05482,0.02215,0.05832,0.10899,0.06366,1.00568
data_Ri_HPPC/TC23LFP02_HPPC_dis_00.csv,TC23LFP02_HPPC_dis_00.csv,TC23LFP02,LFP,lithium-ion,,,discharge_file,discharge,-3.0,0.51354,51.354,0.05343,0.0219,0.05656,0.10804,0.0619,1.00522
data_Ri_HPPC/TC23LFP02_HPPC_dis_00.csv,TC23LFP02_HPPC_dis_00.csv,TC23LFP02,LFP,lithium-ion,,,discharge_file,charge,1.0,0.61382,61.382000000000005,0.05724,0.02268,0.06157,0.11076,0.06831,1.00603
data_Ri_HPPC/TC23LFP02_HPPC_dis_00.csv,TC23LFP02_HPPC_dis_00.csv,TC23LFP02,LFP,lithium-ion,,,discharge_file,charge,2.0,0.61382,61.382000000000005,0.05635,0.02288,0.06061,0.11262,0.06722,1.00601
data_Ri_HPPC/TC23LFP02_HPPC_dis_00.csv,TC23LFP02_HPPC_dis_00.csv,TC23LFP02,LFP,lithium-ion,,,discharge_file,charge,3.0,0.61382,61.382000000000005,0.0555,0.02276,0.05948,0.10961,0.06597,1.01052
data_Ri_HPPC/TC23LFP02_HPPC_dis_00.csv,TC23LFP02_HPPC_dis_00.csv,TC23LFP02,LFP,lithium-ion,,,discharge_file,discharge,-1.0,0.61382,61.382000000000005,0.05648,0.02258,0.06054,0.11101,0.06665,1.00187
data_Ri_HPPC/TC23LFP02_HPPC_dis_00.csv,TC23LFP02_HPPC_dis_00.csv,TC23LFP02,LFP,lithium-ion,,,discharge_file,discharge,-2.0,0.61382,61.382000000000005,0.05553,0.02298,0.05915,0.1109,0.06506,1.00484
data_Ri_HPPC/TC23LFP02_HPPC_dis_00.csv,TC23LFP02_HPPC_dis_00.csv,TC23LFP02,LFP,lithium-ion,,,discharge_file,discharge,-3.0,0.61382,61.382000000000005,0.05449,0.02241,0.05796,0.11017,0.06385,1.00365
data_Ri_HPPC/TC23LFP02_HPPC_dis_00.csv,TC23LFP02_HPPC_dis_00.csv,TC23LFP02,LFP,lithium-ion,,,discharge_file,charge,1.0,0.7141,71.41,0.05584,0.01578,0.06182,0.10578,0.06932,1.00595
data_Ri_HPPC/TC23LFP02_HPPC_dis_00.csv,TC23LFP02_HPPC_dis_00.csv,TC23LFP02,LFP,lithium-ion,,,discharge_file,charge,2.0,0.7141,71.41,0.05546,0.01614,0.06093,0.10596,0.06824,1.00613
data_Ri_HPPC/TC23LFP02_HPPC_dis_00.csv,TC23LFP02_HPPC_dis_00.csv,TC23LFP02,LFP,lithium-ion,,,discharge_file,charge,3.0,0.7141,71.41,0.0547,0.01654,0.05974,0.10642,0.06678,1.00678
data_Ri_HPPC/TC23LFP02_HPPC_dis_00.csv,TC23LFP02_HPPC_dis_00.csv,TC23LFP02,LFP,lithium-ion,,,discharge_file,discharge,-1.0,0.7141,71.41,0.05546,0.01594,0.06092,0.10605,0.06831,1.00623
data_Ri_HPPC/TC23LFP02_HPPC_dis_00.csv,TC23LFP02_HPPC_dis_00.csv,TC23LFP02,LFP,lithium-ion,,,discharge_file,discharge,-2.0,0.7141,71.41,0.0547,0.01621,0.05953,0.10618,0.06665,1.00555
data_Ri_HPPC/TC23LFP02_HPPC_dis_00.csv,TC23LFP02_HPPC_dis_00.csv,TC23LFP02,LFP,lithium-ion,,,discharge_file,discharge,-3.0,0.7141,71.41,0.05478,0.02247,0.05843,0.10975,0.06517,1.00902
data_Ri_HPPC/TC23LFP02_HPPC_dis_00.csv,TC23LFP02_HPPC_dis_00.csv,TC23LFP02,LFP,lithium-ion,,,discharge_file,charge,1.0,0.81438,81.438,0.05624,0.01601,0.06258,0.106,0.07047,1.00586
data_Ri_HPPC/TC23LFP02_HPPC_dis_00.csv,TC23LFP02_HPPC_dis_00.csv,TC23LFP02,LFP,lithium-ion,,,discharge_file,charge,2.0,0.81438,81.438,0.05591,0.0162,0.06163,0.10596,0.06932,1.00614
data_Ri_HPPC/TC23LFP02_HPPC_dis_00.csv,TC23LFP02_HPPC_dis_00.csv,TC23LFP02,LFP,lithium-ion,,,discharge_file,charge,3.0,0.81438,81.438,0.05504,0.01614,0.06042,0.10609,0.0678,1.00587
data_Ri_HPPC/TC23LFP02_HPPC_dis_00.csv,TC23LFP02_HPPC_dis_00.csv,TC23LFP02,LFP,lithium-ion,,,discharge_file,discharge,-1.0,0.81438,81.438,0.05584,0.01617,0.06144,0.10547,0.06945,1.00631
data_Ri_HPPC/TC23LFP02_HPPC_dis_00.csv,TC23LFP02_HPPC_dis_00.csv,TC23LFP02,LFP,lithium-ion,,,discharge_file,discharge,-2.0,0.81438,81.438,0.05515,0.01626,0.06016,0.10584,0.06811,1.00578
data_Ri_HPPC/TC23LFP02_HPPC_dis_00.csv,TC23LFP02_HPPC_dis_00.csv,TC23LFP02,LFP,lithium-ion,,,discharge_file,discharge,-3.0,0.81438,81.438,0.0541,0.01609,0.05889,0.10582,0.06686,1.00588
data_Ri_HPPC/TC23LFP02_HPPC_dis_00.csv,TC23LFP02_HPPC_dis_00.csv,TC23LFP02,LFP,lithium-ion,,,discharge_file,charge,1.0,0.91466,91.46600000000001,0.05673,0.01619,0.06309,0.10575,0.07098,1.00599
data_Ri_HPPC/TC23LFP02_HPPC_dis_00.csv,TC23LFP02_HPPC_dis_00.csv,TC23LFP02,LFP,lithium-ion,,,discharge_file,charge,2.0,0.91466,91.46600000000001,0.05616,0.01653,0.06201,0.1059,0.06964,1.0062
data_Ri_HPPC/TC23LFP02_HPPC_dis_00.csv,TC23LFP02_HPPC_dis_00.csv,TC23LFP02,LFP,lithium-ion,,,discharge_file,charge,3.0,0.91466,91.46600000000001,0.05521,0.01617,0.06089,0.10619,0.06818,1.00614
data_Ri_HPPC/TC23LFP02_HPPC_dis_00.csv,TC23LFP02_HPPC_dis_00.csv,TC23LFP02,LFP,lithium-ion,,,discharge_file,discharge,-1.0,0.91466,91.46600000000001,0.05622,0.01638,0.06194,0.10574,0.07021,1.00576
data_Ri_HPPC/TC23LFP02_HPPC_dis_00.csv,TC23LFP02_HPPC_dis_00.csv,TC23LFP02,LFP,lithium-ion,,,discharge_file,discharge,-2.0,0.91466,91.46600000000001,0.05533,0.01645,0.06048,0.10592,0.06875,1.00606
data_Ri_HPPC/TC23LFP02_HPPC_dis_00.csv,TC23LFP02_HPPC_dis_00.csv,TC23LFP02,LFP,lithium-ion,,,discharge_file,discharge,-3.0,0.91466,91.46600000000001,0.05436,0.01631,0.05936,0.10617,0.0686,1.00598
data_Ri_HPPC/TC23LFP03_HPPC_ch_00.csv,TC23LFP03_HPPC_ch_00.csv,TC23LFP03,LFP,lithium-ion,,,charge_file,charge,1.0,0.0,0.0,0.08099,0.02279,0.09546,0.11174,0.11704,1.00327
data_Ri_HPPC/TC23LFP03_HPPC_ch_00.csv,TC23LFP03_HPPC_ch_00.csv,TC23LFP03,LFP,lithium-ion,,,charge_file,charge,2.0,0.0,0.0,0.07846,0.02297,0.08985,0.11149,0.1082,1.00494
data_Ri_HPPC/TC23LFP03_HPPC_ch_00.csv,TC23LFP03_HPPC_ch_00.csv,TC23LFP03,LFP,lithium-ion,,,charge_file,charge,3.0,0.0,0.0,0.07546,0.02256,0.08531,0.11005,0.10097,1.00226
data_Ri_HPPC/TC23LFP03_HPPC_ch_00.csv,TC23LFP03_HPPC_ch_00.csv,TC23LFP03,LFP,lithium-ion,,,charge_file,discharge,-1.0,0.0,0.0,0.0793,0.02221,0.09224,0.11008,0.11488,1.00943
data_Ri_HPPC/TC23LFP03_HPPC_ch_00.csv,TC23LFP03_HPPC_ch_00.csv,TC23LFP03,LFP,lithium-ion,,,charge_file,discharge,-2.0,0.0,0.0,0.07551,0.02229,0.08562,0.11103,0.10559,1.00522
data_Ri_HPPC/TC23LFP03_HPPC_ch_00.csv,TC23LFP03_HPPC_ch_00.csv,TC23LFP03,LFP,lithium-ion,,,charge_file,discharge,-3.0,0.0,0.0,0.07189,0.02237,0.08014,0.11038,0.09803,1.00507
data_Ri_HPPC/TC23LFP03_HPPC_ch_00.csv,TC23LFP03_HPPC_ch_00.csv,TC23LFP03,LFP,lithium-ion,,,charge_file,charge,1.0,0.10053,10.052999999999999,0.07087,0.02291,0.07646,0.11039,0.08524,1.00531
data_Ri_HPPC/TC23LFP03_HPPC_ch_00.csv,TC23LFP03_HPPC_ch_00.csv,TC23LFP03,LFP,lithium-ion,,,charge_file,charge,2.0,0.10053,10.052999999999999,0.06882,0.02223,0.07391,0.11062,0.08199,1.01085
data_Ri_HPPC/TC23LFP03_HPPC_ch_00.csv,TC23LFP03_HPPC_ch_00.csv,TC23LFP03,LFP,lithium-ion,,,charge_file,charge,3.0,0.10053,10.052999999999999,0.0669,0.02295,0.07183,0.11273,0.08019,1.00703
data_Ri_HPPC/TC23LFP03_HPPC_ch_00.csv,TC23LFP03_HPPC_ch_00.csv,TC23LFP03,LFP,lithium-ion,,,charge_file,discharge,-1.0,0.10053,10.052999999999999,0.07061,0.02212,0.07619,0.10775,0.08562,1.00371
data_Ri_HPPC/TC23LFP03_HPPC_ch_00.csv,TC23LFP03_HPPC_ch_00.csv,TC23LFP03,LFP,lithium-ion,,,charge_file,discharge,-2.0,0.10053,10.052999999999999,0.06828,0.02235,0.07309,0.11045,0.0818,1.00415
data_Ri_HPPC/TC23LFP03_HPPC_ch_00.csv,TC23LFP03_HPPC_ch_00.csv,TC23LFP03,LFP,lithium-ion,,,charge_file,discharge,-3.0,0.10053,10.052999999999999,0.06575,0.0223,0.07002,0.11101,0.07807,1.0059
data_Ri_HPPC/TC23LFP03_HPPC_ch_00.csv,TC23LFP03_HPPC_ch_00.csv,TC23LFP03,LFP,lithium-ion,,,charge_file,charge,1.0,0.20105,20.105,0.06921,0.01759,0.07633,0.10742,0.08651,1.00748
data_Ri_HPPC/TC23LFP03_HPPC_ch_00.csv,TC23LFP03_HPPC_ch_00.csv,TC23LFP03,LFP,lithium-ion,,,charge_file,charge,2.0,0.20105,20.105,0.06832,0.02188,0.07366,0.10823,0.08269,1.00503
data_Ri_HPPC/TC23LFP03_HPPC_ch_00.csv,TC23LFP03_HPPC_ch_00.csv,TC23LFP03,LFP,lithium-ion,,,charge_file,charge,3.0,0.20105,20.105,0.06582,0.01794,0.07154,0.10749,0.08049,1.0077
data_Ri_HPPC/TC23LFP03_HPPC_ch_00.csv,TC23LFP03_HPPC_ch_00.csv,TC23LFP03,LFP,lithium-ion,,,charge_file,discharge,-1.0,0.20105,20.105,0.06908,0.01711,0.07632,0.1076,0.086,1.00745
data_Ri_HPPC/TC23LFP03_HPPC_ch_00.csv,TC23LFP03_HPPC_ch_00.csv,TC23LFP03,LFP,lithium-ion,,,charge_file,discharge,-2.0,0.20105,20.105,0.06584,0.0173,0.07137,0.10744,0.07983,1.00729
data_Ri_HPPC/TC23LFP03_HPPC_ch_00.csv,TC23LFP03_HPPC_ch_00.csv,TC23LFP03,LFP,lithium-ion,,,charge_file,discharge,-3.0,0.20105,20.105,0.06497,0.01752,0.06988,0.10726,0.0779,1.00755
data_Ri_HPPC/TC23LFP03_HPPC_ch_00.csv,TC23LFP03_HPPC_ch_00.csv,TC23LFP03,LFP,lithium-ion,,,charge_file,charge,1.0,0.30158,30.158,0.07073,0.02281,0.07671,0.1121,0.086,1.00761
data_Ri_HPPC/TC23LFP03_HPPC_ch_00.csv,TC23LFP03_HPPC_ch_00.csv,TC23LFP03,LFP,lithium-ion,,,charge_file,charge,2.0,0.30158,30.158,0.06845,0.02189,0.07385,0.10997,0.08256,1.00633
data_Ri_HPPC/TC23LFP03_HPPC_ch_00.csv,TC23LFP03_HPPC_ch_00.csv,TC23LFP03,LFP,lithium-ion,,,charge_file,charge,3.0,0.30158,30.158,0.06667,0.02249,0.07167,0.11065,0.08053,1.00277
data_Ri_HPPC/TC23LFP03_HPPC_ch_00.csv,TC23LFP03_HPPC_ch_00.csv,TC23LFP03,LFP,lithium-ion,,,charge_file,discharge,-1.0,0.30158,30.158,0.07023,0.02276,0.07568,0.11067,0.08409,1.00755
data_Ri_HPPC/TC23LFP03_HPPC_ch_00.csv,TC23LFP03_HPPC_ch_00.csv,TC23LFP03,LFP,lithium-ion,,,charge_file,discharge,-2.0,0.30158,30.158,0.06787,0.02225,0.07258,0.11046,0.07989,1.00568
data_Ri_HPPC/TC23LFP03_HPPC_ch_00.csv,TC23LFP03_HPPC_ch_00.csv,TC23LFP03,LFP,lithium-ion,,,charge_file,discharge,-3.0,0.30158,30.158,0.06582,0.023,0.06955,0.10022,0.07646,1.00296
data_Ri_HPPC/TC23LFP03_HPPC_ch_00.csv,TC23LFP03_HPPC_ch_00.csv,TC23LFP03,LFP,lithium-ion,,,charge_file,charge,1.0,0.39808,39.808,0.06832,0.0158,0.07646,0.1058,0.08625,1.00632
data_Ri_HPPC/TC23LFP03_HPPC_ch_00.csv,TC23LFP03_HPPC_ch_00.csv,TC23LFP03,LFP,lithium-ion,,,charge_file,charge,2.0,0.39808,39.808,0.06699,0.0163,0.07359,0.10592,0.08275,1.00575
data_Ri_HPPC/TC23LFP03_HPPC_ch_00.csv,TC23LFP03_HPPC_ch_00.csv,TC23LFP03,LFP,lithium-ion,,,charge_file,charge,3.0,0.39808,39.808,0.06522,0.01556,0.07183,0.10589,0.08214,1.00614
data_Ri_HPPC/TC23LFP03_HPPC_ch_00.csv,TC23LFP03_HPPC_ch_00.csv,TC23LFP03,LFP,lithium-ion,,,charge_file,discharge,-1.0,0.39808,39.808,0.06818,0.01591,0.07557,0.10605,0.08447,1.00616
data_Ri_HPPC/TC23LFP03_HPPC_ch_00.csv,TC23LFP03_HPPC_ch_00.csv,TC23LFP03,LFP,lithium-ion,,,charge_file,discharge,-2.0,0.39808,39.808,0.06635,0.01565,0.07251,0.10581,0.08034,1.00617
data_Ri_HPPC/TC23LFP03_HPPC_ch_00.csv,TC23LFP03_HPPC_ch_00.csv,TC23LFP03,LFP,lithium-ion,,,charge_file,discharge,-3.0,0.39808,39.808,0.06476,0.01629,0.0698,0.10607,0.07671,1.0063
data_Ri_HPPC/TC23LFP03_HPPC_ch_00.csv,TC23LFP03_HPPC_ch_00.csv,TC23LFP03,LFP,lithium-ion,,,charge_file,charge,1.0,0.49313,49.313,0.06883,0.01605,0.07671,0.10641,0.08638,1.00621
data_Ri_HPPC/TC23LFP03_HPPC_ch_00.csv,TC23LFP03_HPPC_ch_00.csv,TC23LFP03,LFP,lithium-ion,,,charge_file,charge,2.0,0.49313,49.313,0.06705,0.0159,0.07378,0.10578,0.08301,1.00586
data_Ri_HPPC/TC23LFP03_HPPC_ch_00.csv,TC23LFP03_HPPC_ch_00.csv,TC23LFP03,LFP,lithium-ion,,,charge_file,charge,3.0,0.49313,49.313,0.06586,0.01658,0.0723,0.10651,0.08286,1.00617
data_Ri_HPPC/TC23LFP03_HPPC_ch_00.csv,TC23LFP03_HPPC_ch_00.csv,TC23LFP03,LFP,lithium-ion,,,charge_file,discharge,-1.0,0.49313,49.313,0.06858,0.01605,0.07582,0.10612,0.08498,1.00581
data_Ri_HPPC/TC23LFP03_HPPC_ch_00.csv,TC23LFP03_HPPC_ch_00.csv,TC23LFP03,LFP,lithium-ion,,,charge_file,discharge,-2.0,0.49313,49.313,0.06686,0.01612,0.07289,0.1059,0.08072,1.00593
data_Ri_HPPC/TC23LFP03_HPPC_ch_00.csv,TC23LFP03_HPPC_ch_00.csv,TC23LFP03,LFP,lithium-ion,,,charge_file,discharge,-3.0,0.49313,49.313,0.06506,0.01611,0.07018,0.106,0.07701,1.00641
data_Ri_HPPC/TC23LFP03_HPPC_ch_00.csv,TC23LFP03_HPPC_ch_00.csv,TC23LFP03,LFP,lithium-ion,,,charge_file,charge,1.0,0.58781,58.781000000000006,0.06856,0.01618,0.07634,0.10646,0.08574,1.0057
data_Ri_HPPC/TC23LFP03_HPPC_ch_00.csv,TC23LFP03_HPPC_ch_00.csv,TC23LFP03,LFP,lithium-ion,,,charge_file,charge,2.0,0.58781,58.781000000000006,0.06686,0.01585,0.07347,0.10639,0.08269,1.00587
data_Ri_HPPC/TC23LFP03_HPPC_ch_00.csv,TC23LFP03_HPPC_ch_00.csv,TC23LFP03,LFP,lithium-ion,,,charge_file,charge,3.0,0.58781,58.781000000000006,0.06547,0.01601,0.07213,0.10588,0.08261,1.00581
data_Ri_HPPC/TC23LFP03_HPPC_ch_00.csv,TC23LFP03_HPPC_ch_00.csv,TC23LFP03,LFP,lithium-ion,,,charge_file,discharge,-1.0,0.58781,58.781000000000006,0.06845,0.01617,0.07582,0.10655,0.08523,1.00616
data_Ri_HPPC/TC23LFP03_HPPC_ch_00.csv,TC23LFP03_HPPC_ch_00.csv,TC23LFP03,LFP,lithium-ion,,,charge_file,discharge,-2.0,0.58781,58.781000000000006,0.06673,0.01612,0.0729,0.10595,0.08097,1.00593
data_Ri_HPPC/TC23LFP03_HPPC_ch_00.csv,TC23LFP03_HPPC_ch_00.csv,TC23LFP03,LFP,lithium-ion,,,charge_file,discharge,-3.0,0.58781,58.781000000000006,0.06493,0.016,0.07022,0.10567,0.07722,1.00602
data_Ri_HPPC/TC23LFP03_HPPC_ch_00.csv,TC23LFP03_HPPC_ch_00.csv,TC23LFP03,LFP,lithium-ion,,,charge_file,charge,1.0,0.68221,68.221,0.06755,0.01591,0.0753,0.10605,0.08473,1.00624
data_Ri_HPPC/TC23LFP03_HPPC_ch_00.csv,TC23LFP03_HPPC_ch_00.csv,TC23LFP03,LFP,lithium-ion,,,charge_file,charge,2.0,0.68221,68.221,0.06597,0.01589,0.07245,0.10578,0.08161,1.00581
data_Ri_HPPC/TC23LFP03_HPPC_ch_00.csv,TC23LFP03_HPPC_ch_00.csv,TC23LFP03,LFP,lithium-ion,,,charge_file,charge,3.0,0.68221,68.221,0.06468,0.01651,0.07056,0.10606,0.08095,1.00622
data_Ri_HPPC/TC23LFP03_HPPC_ch_00.csv,TC23LFP03_HPPC_ch_00.csv,TC23LFP03,LFP,lithium-ion,,,charge_file,discharge,-1.0,0.68221,68.221,0.06679,0.01597,0.07416,0.10614,0.08434,1.00632
data_Ri_HPPC/TC23LFP03_HPPC_ch_00.csv,TC23LFP03_HPPC_ch_00.csv,TC23LFP03,LFP,lithium-ion,,,charge_file,discharge,-2.0,0.68221,68.221,0.06526,0.01593,0.07124,0.10578,0.07977,1.00594
data_Ri_HPPC/TC23LFP03_HPPC_ch_00.csv,TC23LFP03_HPPC_ch_00.csv,TC23LFP03,LFP,lithium-ion,,,charge_file,discharge,-3.0,0.68221,68.221,0.06387,0.01585,0.06895,0.10576,0.07641,1.00622
data_Ri_HPPC/TC23LFP03_HPPC_ch_00.csv,TC23LFP03_HPPC_ch_00.csv,TC23LFP03,LFP,lithium-ion,,,charge_file,charge,1.0,0.77624,77.62400000000001,0.06896,0.0224,0.07455,0.11062,0.08307,1.00653
data_Ri_HPPC/TC23LFP03_HPPC_ch_00.csv,TC23LFP03_HPPC_ch_00.csv,TC23LFP03,LFP,lithium-ion,,,charge_file,charge,2.0,0.77624,77.62400000000001,0.06724,0.02301,0.07194,0.11087,0.0804,1.00514
data_Ri_HPPC/TC23LFP03_HPPC_ch_00.csv,TC23LFP03_HPPC_ch_00.csv,TC23LFP03,LFP,lithium-ion,,,charge_file,charge,3.0,0.77624,77.62400000000001,0.06556,0.02272,0.07027,0.112,0.08082,1.00826
data_Ri_HPPC/TC23LFP03_HPPC_ch_00.csv,TC23LFP03_HPPC_ch_00.csv,TC23LFP03,LFP,lithium-ion,,,charge_file,discharge,-1.0,0.77624,77.62400000000001,0.06807,0.022,0.07328,0.11047,0.0818,1.00851
data_Ri_HPPC/TC23LFP03_HPPC_ch_00.csv,TC23LFP03_HPPC_ch_00.csv,TC23LFP03,LFP,lithium-ion,,,charge_file,discharge,-2.0,0.77624,77.62400000000001,0.06615,0.02249,0.07047,0.11141,0.07817,1.00606
data_Ri_HPPC/TC23LFP03_HPPC_ch_00.csv,TC23LFP03_HPPC_ch_00.csv,TC23LFP03,LFP,lithium-ion,,,charge_file,discharge,-3.0,0.77624,77.62400000000001,0.06459,0.02248,0.06844,0.11054,0.07523,1.0041
data_Ri_HPPC/TC23LFP03_HPPC_ch_00.csv,TC23LFP03_HPPC_ch_00.csv,TC23LFP03,LFP,lithium-ion,,,charge_file,charge,1.0,0.87024,87.024,0.06858,0.02221,0.07379,0.1088,0.08205,1.00052
data_Ri_HPPC/TC23LFP03_HPPC_ch_00.csv,TC23LFP03_HPPC_ch_00.csv,TC23LFP03,LFP,lithium-ion,,,charge_file,charge,2.0,0.87024,87.024,0.06692,0.02263,0.07143,0.11158,0.07957,1.00501
data_Ri_HPPC/TC23LFP03_HPPC_ch_00.csv,TC23LFP03_HPPC_ch_00.csv,TC23LFP03,LFP,lithium-ion,,,charge_file,charge,3.0,0.87024,87.024,0.06522,0.02215,0.06984,0.11054,0.08061,1.00099
data_Ri_HPPC/TC23LFP03_HPPC_ch_00.csv,TC23LFP03_HPPC_ch_00.csv,TC23LFP03,LFP,lithium-ion,,,charge_file,discharge,-1.0,0.87024,87.024,0.06781,0.02257,0.07264,0.11125,0.08078,1.00738
data_Ri_HPPC/TC23LFP03_HPPC_ch_00.csv,TC23LFP03_HPPC_ch_00.csv,TC23LFP03,LFP,lithium-ion,,,charge_file,discharge,-2.0,0.87024,87.024,0.06583,0.02265,0.07002,0.1114,0.07754,1.00562
data_Ri_HPPC/TC23LFP03_HPPC_ch_00.csv,TC23LFP03_HPPC_ch_00.csv,TC23LFP03,LFP,lithium-ion,,,charge_file,discharge,-3.0,0.87024,87.024,0.06433,0.02289,0.06797,0.11217,0.07463,1.00511
data_Ri_HPPC/TC23LFP03_HPPC_ch_00.csv,TC23LFP03_HPPC_ch_00.csv,TC23LFP03,LFP,lithium-ion,,,charge_file,charge,1.0,0.96425,96.42500000000001,0.06845,0.02295,0.07328,0.11146,0.08066,1.00505
data_Ri_HPPC/TC23LFP03_HPPC_ch_00.csv,TC23LFP03_HPPC_ch_00.csv,TC23LFP03,LFP,lithium-ion,,,charge_file,charge,2.0,0.96425,96.42500000000001,0.06667,0.0229,0.07092,0.11179,0.0783,1.00692
data_Ri_HPPC/TC23LFP03_HPPC_ch_00.csv,TC23LFP03_HPPC_ch_00.csv,TC23LFP03,LFP,lithium-ion,,,charge_file,charge,3.0,0.96425,96.42500000000001,0.06497,0.0226,0.06946,0.11185,0.0804,1.00368
data_Ri_HPPC/TC23LFP03_HPPC_ch_00.csv,TC23LFP03_HPPC_ch_00.csv,TC23LFP03,LFP,lithium-ion,,,charge_file,discharge,-1.0,0.96425,96.42500000000001,0.06767,0.02304,0.07213,0.1118,0.07951,1.00517
data_Ri_HPPC/TC23LFP03_HPPC_ch_00.csv,TC23LFP03_HPPC_ch_00.csv,TC23LFP03,LFP,lithium-ion,,,charge_file,discharge,-2.0,0.96425,96.42500000000001,0.06551,0.02191,0.06952,0.11029,0.07658,1.00984
data_Ri_HPPC/TC23LFP03_HPPC_ch_00.csv,TC23LFP03_HPPC_ch_00.csv,TC23LFP03,LFP,lithium-ion,,,charge_file,discharge,-3.0,0.96425,96.42500000000001,0.06395,0.02265,0.06747,0.11179,0.07391,1.00138
data_Ri_HPPC/TC23LFP03_HPPC_dis_00.csv,TC23LFP03_HPPC_dis_00.csv,TC23LFP03,LFP,lithium-ion,,,discharge_file,charge,1.0,0.00729,0.729,0.06629,0.01657,0.07275,0.10643,0.08116,1.00622
data_Ri_HPPC/TC23LFP03_HPPC_dis_00.csv,TC23LFP03_HPPC_dis_00.csv,TC23LFP03,LFP,lithium-ion,,,discharge_file,charge,2.0,0.00729,0.729,0.0648,0.01593,0.07031,0.10626,0.07836,1.00616
data_Ri_HPPC/TC23LFP03_HPPC_dis_00.csv,TC23LFP03_HPPC_dis_00.csv,TC23LFP03,LFP,lithium-ion,,,discharge_file,charge,3.0,0.00729,0.729,0.06318,0.01686,0.06814,0.10712,0.07824,1.00725
data_Ri_HPPC/TC23LFP03_HPPC_dis_00.csv,TC23LFP03_HPPC_dis_00.csv,TC23LFP03,LFP,lithium-ion,,,discharge_file,discharge,-1.0,0.00729,0.729,0.0652,0.01633,0.0714,0.10609,0.08027,1.00582
data_Ri_HPPC/TC23LFP03_HPPC_dis_00.csv,TC23LFP03_HPPC_dis_00.csv,TC23LFP03,LFP,lithium-ion,,,discharge_file,discharge,-2.0,0.00729,0.729,0.06398,0.01637,0.06907,0.10675,0.07716,1.0066
data_Ri_HPPC/TC23LFP03_HPPC_dis_00.csv,TC23LFP03_HPPC_dis_00.csv,TC23LFP03,LFP,lithium-ion,,,discharge_file,discharge,-3.0,0.00729,0.729,0.0629,0.022,0.06925,0.10789,0.08814,1.00438
data_Ri_HPPC/TC23LFP03_HPPC_dis_00.csv,TC23LFP03_HPPC_dis_00.csv,TC23LFP03,LFP,lithium-ion,,,discharge_file,charge,1.0,0.11427,11.427,0.06629,0.01609,0.07353,0.10586,0.0818,1.00642
data_Ri_HPPC/TC23LFP03_HPPC_dis_00.csv,TC23LFP03_HPPC_dis_00.csv,TC23LFP03,LFP,lithium-ion,,,discharge_file,charge,2.0,0.11427,11.427,0.06505,0.01604,0.07111,0.10596,0.07907,1.00601
data_Ri_HPPC/TC23LFP03_HPPC_dis_00.csv,TC23LFP03_HPPC_dis_00.csv,TC23LFP03,LFP,lithium-ion,,,discharge_file,charge,3.0,0.11427,11.427,0.06334,0.01599,0.06856,0.10575,0.07646,1.00604
data_Ri_HPPC/TC23LFP03_HPPC_dis_00.csv,TC23LFP03_HPPC_dis_00.csv,TC23LFP03,LFP,lithium-ion,,,discharge_file,discharge,-1.0,0.11427,11.427,0.06546,0.01614,0.07189,0.10599,0.08078,1.00591
data_Ri_HPPC/TC23LFP03_HPPC_dis_00.csv,TC23LFP03_HPPC_dis_00.csv,TC23LFP03,LFP,lithium-ion,,,discharge_file,discharge,-2.0,0.11427,11.427,0.06431,0.016,0.07018,0.10575,0.07843,1.00582
data_Ri_HPPC/TC23LFP03_HPPC_dis_00.csv,TC23LFP03_HPPC_dis_00.csv,TC23LFP03,LFP,lithium-ion,,,discharge_file,discharge,-3.0,0.11427,11.427,0.06311,0.01587,0.06841,0.10594,0.07527,1.00599
data_Ri_HPPC/TC23LFP03_HPPC_dis_00.csv,TC23LFP03_HPPC_dis_00.csv,TC23LFP03,LFP,lithium-ion,,,discharge_file,charge,1.0,0.22017,22.017,0.0668,0.0167,0.07418,0.10597,0.0832,1.00631
data_Ri_HPPC/TC23LFP03_HPPC_dis_00.csv,TC23LFP03_HPPC_dis_00.csv,TC23LFP03,LFP,lithium-ion,,,discharge_file,charge,2.0,0.22017,22.017,0.06514,0.01596,0.07156,0.10568,0.08015,1.00565
data_Ri_HPPC/TC23LFP03_HPPC_dis_00.csv,TC23LFP03_HPPC_dis_00.csv,TC23LFP03,LFP,lithium-ion,,,discharge_file,charge,3.0,0.22017,22.017,0.06353,0.01616,0.06899,0.10598,0.07726,1.0058
data_Ri_HPPC/TC23LFP03_HPPC_dis_00.csv,TC23LFP03_HPPC_dis_00.csv,TC23LFP03,LFP,lithium-ion,,,discharge_file,discharge,-1.0,0.22017,22.017,0.06551,0.01611,0.0725,0.10582,0.08218,1.00628
data_Ri_HPPC/TC23LFP03_HPPC_dis_00.csv,TC23LFP03_HPPC_dis_00.csv,TC23LFP03,LFP,lithium-ion,,,discharge_file,discharge,-2.0,0.22017,22.017,0.06456,0.01599,0.07092,0.10606,0.08002,1.00589
data_Ri_HPPC/TC23LFP03_HPPC_dis_00.csv,TC23LFP03_HPPC_dis_00.csv,TC23LFP03,LFP,lithium-ion,,,discharge_file,discharge,-3.0,0.22017,22.017,0.06327,0.01581,0.06891,0.10579,0.07637,1.0062
data_Ri_HPPC/TC23LFP03_HPPC_dis_00.csv,TC23LFP03_HPPC_dis_00.csv,TC23LFP03,LFP,lithium-ion,,,discharge_file,charge,1.0,0.32622,32.622,0.06706,0.01622,0.07531,0.10584,0.08562,1.00604
data_Ri_HPPC/TC23LFP03_HPPC_dis_00.csv,TC23LFP03_HPPC_dis_00.csv,TC23LFP03,LFP,lithium-ion,,,discharge_file,charge,2.0,0.32622,32.622,0.06559,0.01607,0.07232,0.1063,0.08193,1.006
data_Ri_HPPC/TC23LFP03_HPPC_dis_00.csv,TC23LFP03_HPPC_dis_00.csv,TC23LFP03,LFP,lithium-ion,,,discharge_file,charge,3.0,0.32622,32.622,0.06383,0.01619,0.06954,0.10561,0.07862,1.00604
data_Ri_HPPC/TC23LFP03_HPPC_dis_00.csv,TC23LFP03_HPPC_dis_00.csv,TC23LFP03,LFP,lithium-ion,,,discharge_file,discharge,-1.0,0.32622,32.622,0.06627,0.01629,0.0739,0.10592,0.08536,1.00599
data_Ri_HPPC/TC23LFP03_HPPC_dis_00.csv,TC23LFP03_HPPC_dis_00.csv,TC23LFP03,LFP,lithium-ion,,,discharge_file,discharge,-2.0,0.32622,32.622,0.06502,0.01599,0.07181,0.1061,0.08123,1.00592
data_Ri_HPPC/TC23LFP03_HPPC_dis_00.csv,TC23LFP03_HPPC_dis_00.csv,TC23LFP03,LFP,lithium-ion,,,discharge_file,discharge,-3.0,0.32622,32.622,0.06361,0.01596,0.06942,0.106,0.07726,1.00594
data_Ri_HPPC/TC23LFP03_HPPC_dis_00.csv,TC23LFP03_HPPC_dis_00.csv,TC23LFP03,LFP,lithium-ion,,,discharge_file,charge,1.0,0.43217,43.217,0.06972,0.02292,0.07557,0.11288,0.08434,1.00864
data_Ri_HPPC/TC23LFP03_HPPC_dis_00.csv,TC23LFP03_HPPC_dis_00.csv,TC23LFP03,LFP,lithium-ion,,,discharge_file,charge,2.0,0.43217,43.217,0.06781,0.02258,0.07296,0.11175,0.08129,1.00487
data_Ri_HPPC/TC23LFP03_HPPC_dis_00.csv,TC23LFP03_HPPC_dis_00.csv,TC23LFP03,LFP,lithium-ion,,,discharge_file,charge,3.0,0.43217,43.217,0.06582,0.02276,0.07043,0.11241,0.07828,1.00666
data_Ri_HPPC/TC23LFP03_HPPC_dis_00.csv,TC23LFP03_HPPC_dis_00.csv,TC23LFP03,LFP,lithium-ion,,,discharge_file,discharge,-1.0,0.43217,43.217,0.06882,0.02271,0.07441,0.11131,0.08244,1.00082
data_Ri_HPPC/TC23LFP03_HPPC_dis_00.csv,TC23LFP03_HPPC_dis_00.csv,TC23LFP03,LFP,lithium-ion,,,discharge_file,discharge,-2.0,0.43217,43.217,0.06698,0.02296,0.07156,0.11228,0.07868,1.00371
data_Ri_HPPC/TC23LFP03_HPPC_dis_00.csv,TC23LFP03_HPPC_dis_00.csv,TC23LFP03,LFP,lithium-ion,,,discharge_file,discharge,-3.0,0.43217,43.217,0.06526,0.02315,0.0692,0.10108,0.07705,1.01042
data_Ri_HPPC/TC23LFP03_HPPC_dis_00.csv,TC23LFP03_HPPC_dis_00.csv,TC23LFP03,LFP,lithium-ion,,,discharge_file,charge,1.0,0.53286,53.286,0.06997,0.02295,0.07595,0.112,0.08524,1.0096
data_Ri_HPPC/TC23LFP03_HPPC_dis_00.csv,TC23LFP03_HPPC_dis_00.csv,TC23LFP03,LFP,lithium-ion,,,discharge_file,charge,2.0,0.53286,53.286,0.06812,0.02292,0.0734,0.11237,0.08205,1.00736
data_Ri_HPPC/TC23LFP03_HPPC_dis_00.csv,TC23LFP03_HPPC_dis_00.csv,TC23LFP03,LFP,lithium-ion,,,discharge_file,charge,3.0,0.53286,53.286,0.06603,0.02267,0.07081,0.11235,0.07887,1.00813
data_Ri_HPPC/TC23LFP03_HPPC_dis_00.csv,TC23LFP03_HPPC_dis_00.csv,TC23LFP03,LFP,lithium-ion,,,discharge_file,discharge,-1.0,0.53286,53.286,0.06932,0.02272,0.07479,0.11227,0.08307,1.00743
data_Ri_HPPC/TC23LFP03_HPPC_dis_00.csv,TC23LFP03_HPPC_dis_00.csv,TC23LFP03,LFP,lithium-ion,,,discharge_file,discharge,-2.0,0.53286,53.286,0.0673,0.02278,0.07181,0.1109,0.07951,1.00813
data_Ri_HPPC/TC23LFP03_HPPC_dis_00.csv,TC23LFP03_HPPC_dis_00.csv,TC23LFP03,LFP,lithium-ion,,,discharge_file,discharge,-3.0,0.53286,53.286,0.06543,0.02258,0.06988,0.11176,0.07798,1.0088
data_Ri_HPPC/TC23LFP03_HPPC_dis_00.csv,TC23LFP03_HPPC_dis_00.csv,TC23LFP03,LFP,lithium-ion,,,discharge_file,charge,1.0,0.63354,63.354,0.0701,0.02267,0.0762,0.11079,0.08612,1.00898
data_Ri_HPPC/TC23LFP03_HPPC_dis_00.csv,TC23LFP03_HPPC_dis_00.csv,TC23LFP03,LFP,lithium-ion,,,discharge_file,charge,2.0,0.63354,63.354,0.06813,0.02251,0.07365,0.11079,0.08263,1.00254
data_Ri_HPPC/TC23LFP03_HPPC_dis_00.csv,TC23LFP03_HPPC_dis_00.csv,TC23LFP03,LFP,lithium-ion,,,discharge_file,charge,3.0,0.63354,63.354,0.06628,0.02344,0.07074,0.10062,0.0793,1.00701
data_Ri_HPPC/TC23LFP03_HPPC_dis_00.csv,TC23LFP03_HPPC_dis_00.csv,TC23LFP03,LFP,lithium-ion,,,discharge_file,discharge,-1.0,0.63354,63.354,0.06958,0.02291,0.07519,0.11155,0.08422,1.00471
data_Ri_HPPC/TC23LFP03_HPPC_dis_00.csv,TC23LFP03_HPPC_dis_00.csv,TC23LFP03,LFP,lithium-ion,,,discharge_file,discharge,-2.0,0.63354,63.354,0.06742,0.02259,0.07239,0.11114,0.08078,1.00358
data_Ri_HPPC/TC23LFP03_HPPC_dis_00.csv,TC23LFP03_HPPC_dis_00.csv,TC23LFP03,LFP,lithium-ion,,,discharge_file,discharge,-3.0,0.63354,63.354,0.06556,0.0231,0.0698,0.10118,0.07896,1.00712
data_Ri_HPPC/TC23LFP03_HPPC_dis_00.csv,TC23LFP03_HPPC_dis_00.csv,TC23LFP03,LFP,lithium-ion,,,discharge_file,charge,1.0,0.73423,73.423,0.07036,0.02255,0.07658,0.11018,0.08702,1.00314
data_Ri_HPPC/TC23LFP03_HPPC_dis_00.csv,TC23LFP03_HPPC_dis_00.csv,TC23LFP03,LFP,lithium-ion,,,discharge_file,charge,2.0,0.73423,73.423,0.06845,0.02278,0.07391,0.11054,0.08326,1.00539
data_Ri_HPPC/TC23LFP03_HPPC_dis_00.csv,TC23LFP03_HPPC_dis_00.csv,TC23LFP03,LFP,lithium-ion,,,discharge_file,charge,3.0,0.73423,73.423,0.06637,0.02285,0.07137,0.11239,0.07985,1.00669
data_Ri_HPPC/TC23LFP03_HPPC_dis_00.csv,TC23LFP03_HPPC_dis_00.csv,TC23LFP03,LFP,lithium-ion,,,discharge_file,discharge,-1.0,0.73423,73.423,0.06983,0.02234,0.07608,0.11178,0.08663,1.00492
data_Ri_HPPC/TC23LFP03_HPPC_dis_00.csv,TC23LFP03_HPPC_dis_00.csv,TC23LFP03,LFP,lithium-ion,,,discharge_file,discharge,-2.0,0.73423,73.423,0.06768,0.02213,0.07302,0.10922,0.08282,1.00859
data_Ri_HPPC/TC23LFP03_HPPC_dis_00.csv,TC23LFP03_HPPC_dis_00.csv,TC23LFP03,LFP,lithium-ion,,,discharge_file,discharge,-3.0,0.73423,73.423,0.06573,0.02293,0.07056,0.11254,0.08019,1.00537
data_Ri_HPPC/TC23LFP03_HPPC_dis_00.csv,TC23LFP03_HPPC_dis_00.csv,TC23LFP03,LFP,lithium-ion,,,discharge_file,charge,1.0,0.83492,83.492,0.07074,0.02224,0.07723,0.10922,0.08816,1.00865
data_Ri_HPPC/TC23LFP03_HPPC_dis_00.csv,TC23LFP03_HPPC_dis_00.csv,TC23LFP03,LFP,lithium-ion,,,discharge_file,charge,2.0,0.83492,83.492,0.06896,0.02289,0.07455,0.11243,0.08441,1.00775
data_Ri_HPPC/TC23LFP03_HPPC_dis_00.csv,TC23LFP03_HPPC_dis_00.csv,TC23LFP03,LFP,lithium-ion,,,discharge_file,charge,3.0,0.83492,83.492,0.06667,0.02279,0.07166,0.11088,0.08053,1.00509
data_Ri_HPPC/TC23LFP03_HPPC_dis_00.csv,TC23LFP03_HPPC_dis_00.csv,TC23LFP03,LFP,lithium-ion,,,discharge_file,discharge,-1.0,0.83492,83.492,0.07035,0.02226,0.07658,0.11054,0.08765,1.00219
data_Ri_HPPC/TC23LFP03_HPPC_dis_00.csv,TC23LFP03_HPPC_dis_00.csv,TC23LFP03,LFP,lithium-ion,,,discharge_file,discharge,-2.0,0.83492,83.492,0.06812,0.02274,0.07347,0.11166,0.08409,1.00562
data_Ri_HPPC/TC23LFP03_HPPC_dis_00.csv,TC23LFP03_HPPC_dis_00.csv,TC23LFP03,LFP,lithium-ion,,,discharge_file,discharge,-3.0,0.83492,83.492,0.0659,0.022,0.07099,0.11004,0.08159,1.00595
data_Ri_HPPC/TC23LFP03_HPPC_dis_00.csv,TC23LFP03_HPPC_dis_00.csv,TC23LFP03,LFP,lithium-ion,,,discharge_file,charge,1.0,0.93561,93.561,0.07137,0.0223,0.07811,0.11035,0.0888,1.0112
data_Ri_HPPC/TC23LFP03_HPPC_dis_00.csv,TC23LFP03_HPPC_dis_00.csv,TC23LFP03,LFP,lithium-ion,,,discharge_file,charge,2.0,0.93561,93.561,0.06965,0.02322,0.07519,0.10155,0.0853,1.009
data_Ri_HPPC/TC23LFP03_HPPC_dis_00.csv,TC23LFP03_HPPC_dis_00.csv,TC23LFP03,LFP,lithium-ion,,,discharge_file,charge,3.0,0.93561,93.561,0.06747,0.02261,0.07294,0.11116,0.08193,1.00799
data_Ri_HPPC/TC23LFP03_HPPC_dis_00.csv,TC23LFP03_HPPC_dis_00.csv,TC23LFP03,LFP,lithium-ion,,,discharge_file,discharge,-1.0,0.93561,93.561,0.07073,0.02236,0.07683,0.10993,0.08753,1.00442
data_Ri_HPPC/TC23LFP03_HPPC_dis_00.csv,TC23LFP03_HPPC_dis_00.csv,TC23LFP03,LFP,lithium-ion,,,discharge_file,discharge,-2.0,0.93561,93.561,0.06844,0.02238,0.07372,0.112,0.0846,1.00336
data_Ri_HPPC/TC23LFP03_HPPC_dis_00.csv,TC23LFP03_HPPC_dis_00.csv,TC23LFP03,LFP,lithium-ion,,,discharge_file,discharge,-3.0,0.93561,93.561,0.06654,0.02265,0.072,0.11109,0.08494,1.00708
data_Ri_HPPC/TC23LTO01_HPPC_ch_00.csv,TC23LTO01_HPPC_ch_00.csv,TC23LTO01,LTO,lithium-ion,,,charge_file,charge,1.0,0.0,0.0,0.02819,0.02265,0.03106,0.1117,0.03535,1.00332
data_Ri_HPPC/TC23LTO01_HPPC_ch_00.csv,TC23LTO01_HPPC_ch_00.csv,TC23LTO01,LTO,lithium-ion,,,charge_file,charge,2.0,0.0,0.0,0.02799,0.02286,0.03052,0.11239,0.03414,1.00623
data_Ri_HPPC/TC23LTO01_HPPC_ch_00.csv,TC23LTO01_HPPC_ch_00.csv,TC23LTO01,LTO,lithium-ion,,,charge_file,charge,3.0,0.0,0.0,0.02792,0.02285,0.03007,0.11149,0.03306,1.00256
data_Ri_HPPC/TC23LTO01_HPPC_ch_00.csv,TC23LTO01_HPPC_ch_00.csv,TC23LTO01,LTO,lithium-ion,,,charge_file,discharge,-1.0,0.0,0.0,0.02764,0.02269,0.02998,0.11157,0.03484,1.0041
data_Ri_HPPC/TC23LTO01_HPPC_ch_00.csv,TC23LTO01_HPPC_ch_00.csv,TC23LTO01,LTO,lithium-ion,,,charge_file,discharge,-2.0,0.0,0.0,0.02722,0.02253,0.02893,0.11089,0.03325,1.00934
data_Ri_HPPC/TC23LTO01_HPPC_ch_00.csv,TC23LTO01_HPPC_ch_00.csv,TC23LTO01,LTO,lithium-ion,,,charge_file,discharge,-3.0,0.0,0.0,0.02695,0.02275,0.02843,0.11234,0.03213,1.00744
data_Ri_HPPC/TC23LTO01_HPPC_ch_00.csv,TC23LTO01_HPPC_ch_00.csv,TC23LTO01,LTO,lithium-ion,,,charge_file,charge,1.0,0.10082,10.082,0.02542,0.02234,0.02581,0.11044,0.02734,1.00278
data_Ri_HPPC/TC23LTO01_HPPC_ch_00.csv,TC23LTO01_HPPC_ch_00.csv,TC23LTO01,LTO,lithium-ion,,,charge_file,charge,2.0,0.10082,10.082,0.02537,0.02244,0.02581,0.1106,0.02715,1.00267
data_Ri_HPPC/TC23LTO01_HPPC_ch_00.csv,TC23LTO01_HPPC_ch_00.csv,TC23LTO01,LTO,lithium-ion,,,charge_file,charge,3.0,0.10082,10.082,0.02538,0.02204,0.02594,0.1101,0.02755,1.00533
data_Ri_HPPC/TC23LTO01_HPPC_ch_00.csv,TC23LTO01_HPPC_ch_00.csv,TC23LTO01,LTO,lithium-ion,,,charge_file,discharge,-1.0,0.10082,10.082,0.02518,0.02248,0.02581,0.1108,0.02734,1.00695
data_Ri_HPPC/TC23LTO01_HPPC_ch_00.csv,TC23LTO01_HPPC_ch_00.csv,TC23LTO01,LTO,lithium-ion,,,charge_file,discharge,-2.0,0.10082,10.082,0.02531,0.02243,0.02575,0.1115,0.02734,1.00432
data_Ri_HPPC/TC23LTO01_HPPC_ch_00.csv,TC23LTO01_HPPC_ch_00.csv,TC23LTO01,LTO,lithium-ion,,,charge_file,discharge,-3.0,0.10082,10.082,0.02531,0.02248,0.02586,0.10979,0.02726,1.00957
data_Ri_HPPC/TC23LTO01_HPPC_ch_00.csv,TC23LTO01_HPPC_ch_00.csv,TC23LTO01,LTO,lithium-ion,,,charge_file,charge,1.0,0.20165,20.165,0.02518,0.02248,0.02569,0.11009,0.02721,1.00223
data_Ri_HPPC/TC23LTO01_HPPC_ch_00.csv,TC23LTO01_HPPC_ch_00.csv,TC23LTO01,LTO,lithium-ion,,,charge_file,charge,2.0,0.20165,20.165,0.02512,0.02229,0.02562,0.10901,0.02683,1.00947
data_Ri_HPPC/TC23LTO01_HPPC_ch_00.csv,TC23LTO01_HPPC_ch_00.csv,TC23LTO01,LTO,lithium-ion,,,charge_file,charge,3.0,0.20165,20.165,0.02531,0.02321,0.02598,0.1013,0.02777,1.00913
data_Ri_HPPC/TC23LTO01_HPPC_ch_00.csv,TC23LTO01_HPPC_ch_00.csv,TC23LTO01,LTO,lithium-ion,,,charge_file,discharge,-1.0,0.20165,20.165,0.02506,0.02256,0.02556,0.11081,0.02721,1.00484
data_Ri_HPPC/TC23LTO01_HPPC_ch_00.csv,TC23LTO01_HPPC_ch_00.csv,TC23LTO01,LTO,lithium-ion,,,charge_file,discharge,-2.0,0.20165,20.165,0.02518,0.02239,0.02575,0.10953,0.02721,1.01044
data_Ri_HPPC/TC23LTO01_HPPC_ch_00.csv,TC23LTO01_HPPC_ch_00.csv,TC23LTO01,LTO,lithium-ion,,,charge_file,discharge,-3.0,0.20165,20.165,0.02522,0.02241,0.02586,0.1112,0.02721,1.00669
data_Ri_HPPC/TC23LTO01_HPPC_ch_00.csv,TC23LTO01_HPPC_ch_00.csv,TC23LTO01,LTO,lithium-ion,,,charge_file,charge,1.0,0.30247,30.247,0.02518,0.02237,0.02556,0.11134,0.02721,1.00269
data_Ri_HPPC/TC23LTO01_HPPC_ch_00.csv,TC23LTO01_HPPC_ch_00.csv,TC23LTO01,LTO,lithium-ion,,,charge_file,charge,2.0,0.30247,30.247,0.02505,0.02213,0.02543,0.11058,0.02664,1.00547
data_Ri_HPPC/TC23LTO01_HPPC_ch_00.csv,TC23LTO01_HPPC_ch_00.csv,TC23LTO01,LTO,lithium-ion,,,charge_file,charge,3.0,0.30247,30.247,0.02522,0.02265,0.02603,0.11214,0.02793,1.00746
data_Ri_HPPC/TC23LTO01_HPPC_ch_00.csv,TC23LTO01_HPPC_ch_00.csv,TC23LTO01,LTO,lithium-ion,,,charge_file,discharge,-1.0,0.30247,30.247,0.02492,0.02235,0.02556,0.11012,0.02709,1.00213
data_Ri_HPPC/TC23LTO01_HPPC_ch_00.csv,TC23LTO01_HPPC_ch_00.csv,TC23LTO01,LTO,lithium-ion,,,charge_file,discharge,-2.0,0.30247,30.247,0.02505,0.02185,0.02562,0.11001,0.02709,1.00956
data_Ri_HPPC/TC23LTO01_HPPC_ch_00.csv,TC23LTO01_HPPC_ch_00.csv,TC23LTO01,LTO,lithium-ion,,,charge_file,discharge,-3.0,0.30247,30.247,0.0251,0.02293,0.02569,0.10055,0.02709,1.00644
data_Ri_HPPC/TC23LTO01_HPPC_ch_00.csv,TC23LTO01_HPPC_ch_00.csv,TC23LTO01,LTO,lithium-ion,,,charge_file,charge,1.0,0.40329,40.329,0.0248,0.02183,0.02531,0.11089,0.02696,1.00315
data_Ri_HPPC/TC23LTO01_HPPC_ch_00.csv,TC23LTO01_HPPC_ch_00.csv,TC23LTO01,LTO,lithium-ion,,,charge_file,charge,2.0,0.40329,40.329,0.02461,0.02323,0.02505,0.10146,0.02639,1.009
data_Ri_HPPC/TC23LTO01_HPPC_ch_00.csv,TC23LTO01_HPPC_ch_00.csv,TC23LTO01,LTO,lithium-ion,,,charge_file,charge,3.0,0.40329,40.329,0.02488,0.02243,0.02573,0.10995,0.02781,1.00704
data_Ri_HPPC/TC23LTO01_HPPC_ch_00.csv,TC23LTO01_HPPC_ch_00.csv,TC23LTO01,LTO,lithium-ion,,,charge_file,discharge,-1.0,0.40329,40.329,0.02441,0.02211,0.02492,0.11068,0.02683,1.0021
data_Ri_HPPC/TC23LTO01_HPPC_ch_00.csv,TC23LTO01_HPPC_ch_00.csv,TC23LTO01,LTO,lithium-ion,,,charge_file,discharge,-2.0,0.40329,40.329,0.02474,0.023,0.02537,0.1115,0.02683,1.00309
data_Ri_HPPC/TC23LTO01_HPPC_ch_00.csv,TC23LTO01_HPPC_ch_00.csv,TC23LTO01,LTO,lithium-ion,,,charge_file,discharge,-3.0,0.40329,40.329,0.02476,0.02281,0.02552,0.11247,0.02692,1.00889
data_Ri_HPPC/TC23LTO01_HPPC_ch_00.csv,TC23LTO01_HPPC_ch_00.csv,TC23LTO01,LTO,lithium-ion,,,charge_file,charge,1.0,0.50412,50.412,0.02442,0.02269,0.02505,0.10036,0.02671,1.00321
data_Ri_HPPC/TC23LTO01_HPPC_ch_00.csv,TC23LTO01_HPPC_ch_00.csv,TC23LTO01,LTO,lithium-ion,,,charge_file,charge,2.0,0.50412,50.412,0.02429,0.02295,0.02486,0.11113,0.0262,1.0037
data_Ri_HPPC/TC23LTO01_HPPC_ch_00.csv,TC23LTO01_HPPC_ch_00.csv,TC23LTO01,LTO,lithium-ion,,,charge_file,charge,3.0,0.50412,50.412,0.02459,0.02243,0.02543,0.1104,0.02768,1.00258
data_Ri_HPPC/TC23LTO01_HPPC_ch_00.csv,TC23LTO01_HPPC_ch_00.csv,TC23LTO01,LTO,lithium-ion,,,charge_file,discharge,-1.0,0.50412,50.412,0.02442,0.02262,0.02505,0.11153,0.02683,1.00284
data_Ri_HPPC/TC23LTO01_HPPC_ch_00.csv,TC23LTO01_HPPC_ch_00.csv,TC23LTO01,LTO,lithium-ion,,,charge_file,discharge,-2.0,0.50412,50.412,0.02423,0.01759,0.02492,0.10815,0.02664,1.00179
data_Ri_HPPC/TC23LTO01_HPPC_ch_00.csv,TC23LTO01_HPPC_ch_00.csv,TC23LTO01,LTO,lithium-ion,,,charge_file,discharge,-3.0,0.50412,50.412,0.02442,0.02272,0.02518,0.11189,0.02671,1.00539
data_Ri_HPPC/TC23LTO01_HPPC_ch_00.csv,TC23LTO01_HPPC_ch_00.csv,TC23LTO01,LTO,lithium-ion,,,charge_file,charge,1.0,0.60494,60.494,0.02429,0.02178,0.02467,0.10707,0.02645,1.00421
data_Ri_HPPC/TC23LTO01_HPPC_ch_00.csv,TC23LTO01_HPPC_ch_00.csv,TC23LTO01,LTO,lithium-ion,,,charge_file,charge,2.0,0.60494,60.494,0.02403,0.02211,0.02454,0.10749,0.02601,1.00768
data_Ri_HPPC/TC23LTO01_HPPC_ch_00.csv,TC23LTO01_HPPC_ch_00.csv,TC23LTO01,LTO,lithium-ion,,,charge_file,charge,3.0,0.60494,60.494,0.02416,0.01753,0.02518,0.10725,0.02764,1.00749
data_Ri_HPPC/TC23LTO01_HPPC_ch_00.csv,TC23LTO01_HPPC_ch_00.csv,TC23LTO01,LTO,lithium-ion,,,charge_file,discharge,-1.0,0.60494,60.494,0.02404,0.01698,0.02493,0.1075,0.02671,1.00722
data_Ri_HPPC/TC23LTO01_HPPC_ch_00.csv,TC23LTO01_HPPC_ch_00.csv,TC23LTO01,LTO,lithium-ion,,,charge_file,discharge,-2.0,0.60494,60.494,0.02416,0.02212,0.02486,0.10872,0.02658,1.00826
data_Ri_HPPC/TC23LTO01_HPPC_ch_00.csv,TC23LTO01_HPPC_ch_00.csv,TC23LTO01,LTO,lithium-ion,,,charge_file,discharge,-3.0,0.60494,60.494,0.02421,0.02197,0.02497,0.10877,0.02662,1.01106
data_Ri_HPPC/TC23LTO01_HPPC_ch_00.csv,TC23LTO01_HPPC_ch_00.csv,TC23LTO01,LTO,lithium-ion,,,charge_file,charge,1.0,0.70576,70.57600000000001,0.02391,0.02144,0.02467,0.10818,0.02632,1.00742
data_Ri_HPPC/TC23LTO01_HPPC_ch_00.csv,TC23LTO01_HPPC_ch_00.csv,TC23LTO01,LTO,lithium-ion,,,charge_file,charge,2.0,0.70576,70.57600000000001,0.02372,0.01759,0.02442,0.10731,0.02588,1.00725
data_Ri_HPPC/TC23LTO01_HPPC_ch_00.csv,TC23LTO01_HPPC_ch_00.csv,TC23LTO01,LTO,lithium-ion,,,charge_file,charge,3.0,0.70576,70.57600000000001,0.02412,0.02236,0.02509,0.1085,0.0276,1.00536
data_Ri_HPPC/TC23LTO01_HPPC_ch_00.csv,TC23LTO01_HPPC_ch_00.csv,TC23LTO01,LTO,lithium-ion,,,charge_file,discharge,-1.0,0.70576,70.57600000000001,0.02391,0.02231,0.02492,0.11075,0.02683,1.00318
data_Ri_HPPC/TC23LTO01_HPPC_ch_00.csv,TC23LTO01_HPPC_ch_00.csv,TC23LTO01,LTO,lithium-ion,,,charge_file,discharge,-2.0,0.70576,70.57600000000001,0.02385,0.01705,0.02467,0.10747,0.02658,1.00747
data_Ri_HPPC/TC23LTO01_HPPC_ch_00.csv,TC23LTO01_HPPC_ch_00.csv,TC23LTO01,LTO,lithium-ion,,,charge_file,discharge,-3.0,0.70576,70.57600000000001,0.02408,0.02187,0.02484,0.10855,0.02658,1.0076
data_Ri_HPPC/TC23LTO01_HPPC_ch_00.csv,TC23LTO01_HPPC_ch_00.csv,TC23LTO01,LTO,lithium-ion,,,charge_file,charge,1.0,0.80659,80.659,0.02378,0.02317,0.02441,0.11216,0.02645,1.00582
data_Ri_HPPC/TC23LTO01_HPPC_ch_00.csv,TC23LTO01_HPPC_ch_00.csv,TC23LTO01,LTO,lithium-ion,,,charge_file,charge,2.0,0.80659,80.659,0.02378,0.02252,0.02435,0.11064,0.02601,1.00419
data_Ri_HPPC/TC23LTO01_HPPC_ch_00.csv,TC23LTO01_HPPC_ch_00.csv,TC23LTO01,LTO,lithium-ion,,,charge_file,charge,3.0,0.80659,80.659,0.02408,0.02252,0.02505,0.11072,0.02777,1.00384
data_Ri_HPPC/TC23LTO01_HPPC_ch_00.csv,TC23LTO01_HPPC_ch_00.csv,TC23LTO01,LTO,lithium-ion,,,charge_file,discharge,-1.0,0.80659,80.659,0.02378,0.02269,0.02454,0.11176,0.02671,1.00501
data_Ri_HPPC/TC23LTO01_HPPC_ch_00.csv,TC23LTO01_HPPC_ch_00.csv,TC23LTO01,LTO,lithium-ion,,,charge_file,discharge,-2.0,0.80659,80.659,0.02391,0.02246,0.02473,0.11076,0.02671,1.00509
data_Ri_HPPC/TC23LTO01_HPPC_ch_00.csv,TC23LTO01_HPPC_ch_00.csv,TC23LTO01,LTO,lithium-ion,,,charge_file,discharge,-3.0,0.80659,80.659,0.02395,0.02268,0.0248,0.11145,0.02675,1.00534
data_Ri_HPPC/TC23LTO01_HPPC_ch_00.csv,TC23LTO01_HPPC_ch_00.csv,TC23LTO01,LTO,lithium-ion,,,charge_file,charge,1.0,0.90741,90.741,0.02366,0.01615,0.02442,0.10627,0.02658,1.00582
data_Ri_HPPC/TC23LTO01_HPPC_ch_00.csv,TC23LTO01_HPPC_ch_00.csv,TC23LTO01,LTO,lithium-ion,,,charge_file,charge,2.0,0.90741,90.741,0.02359,0.01616,0.02435,0.10589,0.02613,1.00599
data_Ri_HPPC/TC23LTO01_HPPC_ch_00.csv,TC23LTO01_HPPC_ch_00.csv,TC23LTO01,LTO,lithium-ion,,,charge_file,charge,3.0,0.90741,90.741,0.02382,0.01595,0.02497,0.1058,0.02789,1.00588
data_Ri_HPPC/TC23LTO01_HPPC_ch_00.csv,TC23LTO01_HPPC_ch_00.csv,TC23LTO01,LTO,lithium-ion,,,charge_file,discharge,-1.0,0.90741,90.741,0.02365,0.01678,0.02442,0.10677,0.02683,1.00649
