Repository: DNV007/delivered-energy-decomposition

# Three-term energy accounting for a cold commercial sodium-ion 18650 cell

This repository holds the analysis code and the derived data behind a reanalysis
of a public commercial-cell archive. No new measurements were made. The
manuscript reporting the work is not distributed here; what is here is
everything needed to regenerate its numbers from the raw archive and to check
them.

**Source data.** Droese, D., Schlösser, A., Otto, M. *Dataset: Evaluation of
Commercial Sodium-Ion Batteries by State-of-the-Art Lithium-Ion Battery
Configurations.* Technische Universität Berlin, DepositOnce, 2025.
DOI [10.14279/depositonce-25036](https://doi.org/10.14279/depositonce-25036),
CC BY 4.0.

File: data_processed/hppc/raw_temperature_pulse_descriptors.csv (part 2 of 36)
member_path,file_name,cell_id,cell_family,chemistry_type,temperature_deg_c,voltage_v,pulse_set,pulse_block_index,nominal_soc_percent,segment_index,step_id,nominal_c_rate,pulse_direction,duration_s,complete_1s,complete_10s,n_points,current_median_a,current_mean_a,pre_voltage_v,pulse_voltage_fast_v,pulse_voltage_100ms_v,pulse_voltage_1s_v,pulse_voltage_10s_v,pulse_voltage_end_v,relax_voltage_60s_v,relax_voltage_end_v,temperature_mean_deg_c,capacity_delta_ah,r_fast_ohm,r_100ms_ohm,r_1s_ohm,r_10s_ohm,r_end_ohm,polarization_1s_minus_fast_ohm,polarization_end_minus_fast_ohm,relaxation_60s_ohm,relaxation_end_ohm
raw_CU_diffT/TC23LFP09/TC23LFP09_05deg.parquet,TC23LFP09_05deg.parquet,TC23LFP09,LFP,lithium-ion,5.0,,charge_sweep,2,20,330,66,-3.0,discharge,9.999999666732037,True,True,1002,-4.49999702012457,-4.495505294315874,3.27597427414319,2.80010353508944,2.73830709442674,2.68242327617314,2.62539507938874,2.62539507938874,3.24564824307724,3.24564824307724,5.571850369261478,-0.01249999647360364,0.10574912314954756,0.11948167461265702,0.13190030911478678,0.14457325012549463,0.14457325012549463,0.02615118596523923,0.038824126975947074,0.13783412764822897,0.13783412764822897
raw_CU_diffT/TC23LFP09/TC23LFP09_05deg.parquet,TC23LFP09_05deg.parquet,TC23LFP09,LFP,lithium-ion,5.0,,charge_sweep,2,20,334,70,2.0,charge,0.20210666689672507,False,False,23,3.00006102467226,2.8693741154583723,3.26624705663147,3.62500972603432,3.70530695294479,,,3.72552430698876,3.267009975652,3.267009975652,5.5859499999999995,0.00016842265562515813,0.1195851239199519,0.14635032177763277,,,0.15308930271092178,,0.03350417879096988,0.15283500154362695,0.15283500154362695
raw_CU_diffT/TC23LFP09/TC23LFP09_05deg.parquet,TC23LFP09_05deg.parquet,TC23LFP09,LFP,lithium-ion,5.0,,charge_sweep,2,20,338,74,-2.0,discharge,9.999999333376763,True,True,1002,-2.99999800018706,-2.997005436163692,3.26662851614173,2.91683014523008,2.8569410021187,2.80964002284602,2.75413766410268,2.75413766410268,3.2418336479746,3.2418336479746,5.557104291417167,-0.008333333201423185,0.1165995346963028,0.13656259570755877,0.15232959930880463,0.1708303978892968,0.1708303978892968,0.03573006461250183,0.054230863192994,0.1625654363241277,0.1625654363241277
raw_CU_diffT/TC23LFP09/TC23LFP09_05deg.parquet,TC23LFP09_05deg.parquet,TC23LFP09,LFP,lithium-ion,5.0,,charge_sweep,2,20,342,78,1.0,charge,9.999999666732037,True,True,1002,1.49999898024955,1.4984991446402427,3.25957151520186,3.45659535225297,3.53021703773383,3.57885312529243,3.65113970248737,3.65113970248737,3.27311332781621,3.27311332781621,5.5721722155688616,0.004166666194855912,0.13134931399642133,0.18043047101734946,0.2128545514327296,0.26104563565794303,0.26104563565794303,0.08150523743630828,0.1296963216615217,0.2520177544442524,0.2520177544442524
raw_CU_diffT/TC23LFP09/TC23LFP09_05deg.parquet,TC23LFP09_05deg.parquet,TC23LFP09,LFP,lithium-ion,5.0,,charge_sweep,2,20,346,82,-1.0,discharge,9.999999666732037,True,True,1002,-1.49999898024955,-1.4985002040157482,3.26472121859041,3.06941394933549,3.00685458965227,2.97538418005553,2.92979976857904,2.92979976857904,3.2502257572004,3.2502257572004,5.54701622754491,-0.004166663746673272,0.13020493468764038,0.17191120282977776,0.1928914901573759,0.22328111846826068,0.22328111846826068,0.0626865554697355,0.0930761837806203,0.21361747097191483,0.21361747097191483
raw_CU_diffT/TC23LFP09/TC23LFP09_05deg.parquet,TC23LFP09_05deg.parquet,TC23LFP09,LFP,lithium-ion,5.0,,charge_sweep,3,30,352,62,3.0,charge,0.13127933340729214,False,False,16,4.50020407222741,4.218232359228081,3.29790819598334,3.79018169397843,3.8746749755018,,,3.88573730129944,3.29848038524874,3.29848038524874,5.46666,0.00016409936041720158,0.10938914993502406,0.12816458326366187,,,0.1306227664082686,,0.021233616473244524,0.13049561900423606,0.13049561900423606
raw_CU_diffT/TC23LFP09/TC23LFP09_05deg.parquet,TC23LFP09_05deg.parquet,TC23LFP09,LFP,lithium-ion,5.0,,charge_sweep,3,30,356,66,-3.0,discharge,9.999999333376763,True,True,1002,-4.49999702012457,-4.495503454014342,3.29752673647308,2.82260964619498,2.76405561136953,2.71065127993264,2.66144300310864,2.66144300310864,3.27025238148924,3.27025238148924,5.513220469061876,-0.012499997074067013,0.10553720105906936,0.11854921741454444,0.13041685448142668,0.1413520343501987,0.1413520343501987,0.024879653422357317,0.03581483329112933,0.13529106256246964,0.13529106256246964
raw_CU_diffT/TC23LFP09/TC23LFP09_05deg.parquet,TC23LFP09_05deg.parquet,TC23LFP09,LFP,lithium-ion,5.0,,charge_sweep,3,30,360,70,2.0,charge,0.17116633331170306,False,False,20,3.00010603082227,2.849727116719701,3.29256776283965,3.64846948591553,3.72743160454008,,,3.74421582299167,3.29313995210505,3.29313995210505,5.550870000000001,0.00014263996910903053,0.11862971488988815,0.14494949086224204,,,0.15054403261481797,,0.03191431772492982,0.15035330960052404,0.15035330960052404
raw_CU_diffT/TC23LFP09/TC23LFP09_05deg.parquet,TC23LFP09_05deg.parquet,TC23LFP09,LFP,lithium-ion,5.0,,charge_sweep,3,30,364,74,-2.0,discharge,9.999999333376763,True,True,1002,-2.99999800018706,-2.9970050969543958,3.29352141161531,2.94715617629603,2.88650411416413,2.84282700023895,2.79285580439443,2.79285580439443,3.27235040879569,3.27235040879569,5.528673612774452,-0.008333333978551237,0.11545515540266463,0.13567252292361562,0.15023157060379963,0.16688864698898526,0.16688864698898526,0.034776415201135,0.05143349158632063,0.15983164134488154,0.15983164134488154
raw_CU_diffT/TC23LFP09/TC23LFP09_05deg.parquet,TC23LFP09_05deg.parquet,TC23LFP09,LFP,lithium-ion,5.0,,charge_sweep,3,30,368,78,1.0,charge,10.000002666609362,True,True,1002,1.49999898024955,1.4984982354214897,3.29066046528833,3.48596773454326,3.55787285222794,3.60631821003141,3.67803259796095,3.67803259796095,3.30172279108598,3.30172279108598,5.549514051896207,0.004166670036205059,0.13020493468764718,0.17814171239980087,0.21043863955865158,0.25824826401426904,0.25824826401426904,0.0802337048710044,0.12804332932662185,0.2508733751354714,0.2508733751354714
raw_CU_diffT/TC23LFP09/TC23LFP09_05deg.parquet,TC23LFP09_05deg.parquet,TC23LFP09,LFP,lithium-ion,5.0,,charge_sweep,3,30,372,82,-1.0,discharge,9.999999332998414,True,True,1002,-1.49999898024955,-1.4985005445717419,3.29371214137044,3.10088435893223,3.0394693777798,3.00876188720359,2.96794571960539,2.96794571960539,3.28169616679714,3.28169616679714,5.554237215568862,-0.004166665481849443,0.12855194235274078,0.1694952909556929,0.18996696525716558,0.21717776215478032,0.21717776215478032,0.0614150229044248,0.08862581980203954,0.20916710699333407,0.20916710699333407
raw_CU_diffT/TC23LFP09/TC23LFP09_05deg.parquet,TC23LFP09_05deg.parquet,TC23LFP09,LFP,lithium-ion,5.0,,charge_sweep,4,40,378,62,3.0,charge,0.12244366691447794,False,False,15,4.50020407222741,4.1991821788376775,3.30515592667835,3.79380555932593,3.87620081354285,,,3.88497438227891,3.30572811594374,3.30572811594374,5.526309999999999,0.00015305139560312512,0.10858388304282364,0.12689310922334612,,,0.12884270275182752,,0.02025881970900388,0.12871555534779727,0.12871555534779727
raw_CU_diffT/TC23LFP09/TC23LFP09_05deg.parquet,TC23LFP09_05deg.parquet,TC23LFP09,LFP,lithium-ion,5.0,,charge_sweep,4,40,382,66,-3.0,discharge,10.000004000030458,True,True,1002,-4.49999702012457,-4.495505598471432,3.30458373741295,2.83329051248236,2.77416428839152,2.72266725450594,2.67384043719221,2.67384043719221,3.27273186830595,3.27273186830595,5.557933502994013,-0.012500003805769813,0.10473189711524374,0.1178710667250057,0.12931485961092953,0.14016527064350795,0.14016527064350795,0.024582962495685798,0.035433373528264214,0.13308707282147517,0.13308707282147517
raw_CU_diffT/TC23LFP09/TC23LFP09_05deg.parquet,TC23LFP09_05deg.parquet,TC23LFP09,LFP,lithium-ion,5.0,,charge_sweep,4,40,386,70,2.0,charge,0.17237499984912574,False,False,20,3.00001601852225,2.8496416030502782,3.29676381745255,3.65075824297711,3.72724087478494,,,3.74574166103272,3.29752673647308,3.29752673647308,5.554379999999999,0.00014364334826190038,0.11799751179293069,0.14349158626974093,,,0.14965848209081486,,0.03166097029788417,0.1494041771085016,0.1494041771085016
raw_CU_diffT/TC23LFP09/TC23LFP09_05deg.parquet,TC23LFP09_05deg.parquet,TC23LFP09,LFP,lithium-ion,5.0,,charge_sweep,4,40,390,74,-2.0,discharge,10.000000000087311,True,True,1002,-2.99999800018706,-2.9970032595443015,3.29848038524874,2.95402244748077,2.89241673657321,2.85045619044422,2.80277375166128,2.80277375166128,3.27463916585727,3.27463916585727,5.5408997105788425,-0.00833333211540524,0.11481938912842345,0.1353546397864968,0.14934149781986003,0.16523565467595347,0.16523565467595347,0.034522108691436584,0.05041626554753002,0.15728857624790676,0.15728857624790676
raw_CU_diffT/TC23LFP09/TC23LFP09_05deg.parquet,TC23LFP09_05deg.parquet,TC23LFP09,LFP,lithium-ion,5.0,,charge_sweep,4,40,394,78,1.0,charge,9.999999332998414,True,True,1002,1.49999898024955,1.4985005507110984,3.29428433063584,3.48825649160484,3.55997087953439,3.6068903992968,3.68547105841109,3.68547105841109,3.30649103496427,3.30649103496427,5.571615239520959,0.004166666870556341,0.129314861891926,0.17712448634754996,0.20840418745414943,0.26079132914488357,0.26079132914488357,0.07908932556222342,0.13147646725295756,0.2526535207269076,0.2526535207269076
raw_CU_diffT/TC23LFP09/TC23LFP09_05deg.parquet,TC23LFP09_05deg.parquet,TC23LFP09,LFP,lithium-ion,5.0,,charge_sweep,4,40,398,82,-1.0,discharge,9.999999666732037,True,True,1002,-1.49999898024955,-1.4985019113903313,3.29828965549361,3.10641552183105,3.04557272994402,3.01524669887807,2.97614709907605,2.97614709907605,3.28455711312412,3.28455711312412,5.544949940119761,-0.0041666670132140815,0.1279161760700921,0.1684780649034485,0.1886954326918617,0.2147618502807023,0.2147618502807023,0.06077925662176961,0.08684567421061021,0.20560681581047507,0.20560681581047507
raw_CU_diffT/TC23LFP09/TC23LFP09_05deg.parquet,TC23LFP09_05deg.parquet,TC23LFP09,LFP,lithium-ion,5.0,,charge_sweep,5,50,404,62,3.0,charge,0.12141833364148624,False,False,15,4.50020407222741,4.199386238468111,3.32098649635429,3.83271442937281,3.88383000374812,,,3.89584597832142,3.32136795586455,3.32136795586455,5.519289999999999,0.0001517718979993511,0.11371216167208974,0.12507066309889506,,,0.12774075858355435,,0.014028596911464616,0.1276559936475342,0.1276559936475342
raw_CU_diffT/TC23LFP09/TC23LFP09_05deg.parquet,TC23LFP09_05deg.parquet,TC23LFP09,LFP,lithium-ion,5.0,,charge_sweep,5,50,408,66,-3.0,discharge,9.999999666702934,True,True,1002,-4.49999702012457,-4.495506895261758,3.3192699285581,2.85121910946475,2.79113923659824,2.73849782418188,2.68318619519366,2.68318619519366,3.27940740973556,3.27940740973556,5.581055379241518,-0.012500000109156898,0.10401136200761155,0.11736245370785606,0.12906055310235362,0.1413520343501987,0.1413520343501987,0.025049191094742074,0.037340672342587145,0.1324936909681321,0.1324936909681321
raw_CU_diffT/TC23LFP09/TC23LFP09_05deg.parquet,TC23LFP09_05deg.parquet,TC23LFP09,LFP,lithium-ion,5.0,,charge_sweep,5,50,412,70,2.0,charge,0.15225133320200257,False,False,18,3.00006102467226,2.833071704542529,3.3066817647194,3.65686159514132,3.73506079474535,,,3.74783968833917,3.30744468373993,3.30744468373993,5.582449999999999,0.0001268758980216281,0.1167242357878954,0.1427901054355212,,,0.14704964998769118,,0.030325414199795786,0.14679534882039638,0.14679534882039638
raw_CU_diffT/TC23LFP09/TC23LFP09_05deg.parquet,TC23LFP09_05deg.parquet,TC23LFP09,LFP,lithium-ion,5.0,,charge_sweep,5,50,416,74,-2.0,discharge,10.000000000116415,True,True,1002,-2.99999800018706,-2.9970078112228977,3.30706322422967,2.96374966499249,2.9061492789427,2.86075559722134,2.81231023941787,2.81231023941787,3.27730938242911,3.27730938242911,5.543935788423155,-0.008333336916730825,0.11443792936387728,0.13363807084603768,0.1487693081730391,0.1649177715388311,0.1649177715388311,0.03433137880916182,0.050479842174953826,0.15499981766062698,0.15499981766062698
raw_CU_diffT/TC23LFP09/TC23LFP09_05deg.parquet,TC23LFP09_05deg.parquet,TC23LFP09,LFP,lithium-ion,5.0,,charge_sweep,5,50,420,78,1.0,charge,10.000004333385732,True,True,1002,1.49999898024955,1.4984988219081843,3.29905257451413,3.49092670817669,3.56473912341268,3.60956061586865,3.69481681641254,3.69481681641254,3.31469241443494,3.31469241443494,5.556768293413174,0.004166668603235688,0.1279161760700921,0.17712448634754965,0.20700550163231551,0.26384300730162363,0.26384300730162363,0.07908932556222342,0.13592683123153154,0.253416440266086,0.253416440266086
raw_CU_diffT/TC23LFP09/TC23LFP09_05deg.parquet,TC23LFP09_05deg.parquet,TC23LFP09,LFP,lithium-ion,5.0,,charge_sweep,5,50,424,82,-1.0,discharge,9.999999666702934,True,True,1002,-1.49999898024955,-1.4985024954608919,3.30401154814756,3.11290033350553,3.05282046063902,3.02249442957307,2.9830133702608,2.9830133702608,3.28722732969596,3.28722732969596,5.553556696606786,-0.004166664249025734,0.12740756304396633,0.1674608388512038,0.18767820663961698,0.21399893074151055,0.21399893074151055,0.06027064359565065,0.08659136769754422,0.202809444166788,0.202809444166788
raw_CU_diffT/TC23LFP09/TC23LFP09_05deg.parquet,TC23LFP09_05deg.parquet,TC23LFP09,LFP,lithium-ion,5.0,,charge_sweep,6,60,430,62,3.0,charge,0.12142733330256306,False,False,15,4.50011402023942,4.1992661929635675,3.33071371386601,3.81268780508397,3.89374795101497,,,3.90156787097538,3.33109517337627,3.33109517337627,5.536829999999999,0.00015178077351651756,0.1071026398554047,0.12511554920979645,,,0.12685326517104528,,0.019750625315640577,0.12676849853879008,0.12676849853879008
raw_CU_diffT/TC23LFP09/TC23LFP09_05deg.parquet,TC23LFP09_05deg.parquet,TC23LFP09,LFP,lithium-ion,5.0,,charge_sweep,6,60,434,66,-3.0,discharge,9.99999933334766,True,True,1002,-4.49999702012457,-4.49550824687059,3.33014152460061,2.86647748987529,2.80773272529471,2.75413766410268,2.69615581854262,2.69615581854262,3.2952379794115,3.2952379794115,5.578417654690619,-0.01249999988860332,0.10303652039140346,0.11609092116497406,0.12800094264995418,0.1408858057511424,0.1408858057511424,0.024964422258550722,0.03784928535973894,0.13312945723957306,0.13312945723957306
raw_CU_diffT/TC23LFP09/TC23LFP09_05deg.parquet,TC23LFP09_05deg.parquet,TC23LFP09,LFP,lithium-ion,5.0,,charge_sweep,6,60,438,70,2.0,charge,0.16213566635269672,False,False,19,3.00010603082227,2.8416260728001603,3.32422890219153,3.67135705653134,3.74726749907378,,,3.76004639266761,3.32499182121205,3.32499182121205,5.59648,0.00013511215549583957,0.11570529533740144,0.14100788190019517,,,0.1452673625527265,,0.029562067215325047,0.1450130652003389,0.1450130652003389
raw_CU_diffT/TC23LFP09/TC23LFP09_05deg.parquet,TC23LFP09_05deg.parquet,TC23LFP09,LFP,lithium-ion,5.0,,charge_sweep,6,60,442,74,-2.0,discharge,10.00019199991948,True,True,1002,-2.99999800018706,-2.996999300570973,3.32613619974284,2.98625577609804,2.92789247102772,2.88421535710254,2.82947591737973,2.82947591737973,3.29695454720768,3.29695454720768,5.606413453093813,-0.008333490699429862,0.11329355007023585,0.1327479980620948,0.1473070457422787,0.16555353781307244,0.16555353781307244,0.03401349567204286,0.05225998774283659,0.15582631381714296,0.15582631381714296
raw_CU_diffT/TC23LFP09/TC23LFP09_05deg.parquet,TC23LFP09_05deg.parquet,TC23LFP09,LFP,lithium-ion,5.0,,charge_sweep,6,60,446,78,1.0,charge,7.612207333208062,True,False,764,1.49999898024955,1.498028786027931,3.32174941537481,3.51152552173092,3.58056969308862,3.62748921285103,,3.70072943882163,3.33471903872377,3.33471903872377,5.581694476439791,0.003171752628113334,0.12651749024825165,0.17254696911243947,0.20382667021903894,,0.2526535207269076,0.07730917997078729,0.12613603047865596,0.24400709928280614,0.24400709928280614
raw_CU_diffT/TC23LFP09/TC23LFP09_05deg.parquet,TC23LFP09_05deg.parquet,TC23LFP09,LFP,lithium-ion,5.0,,charge_sweep,6,60,450,82,-1.0,discharge,9.999999666702934,True,True,1002,-1.49999898024955,-1.4985064261535763,3.32499182121205,3.13807666118292,3.07856897758181,3.04595418945428,3.00208634577397,3.00208634577397,3.30782614325019,3.30782614325019,5.570637904191617,-0.004166665789718164,0.12461019140028606,0.1642820074379275,0.18602521430471086,0.21527046330682123,0.21527046330682123,0.0614150229044248,0.09066027190653517,0.20382667021903894,0.20382667021903894
raw_CU_diffT/TC23LFP09/TC23LFP09_05deg.parquet,TC23LFP09_05deg.parquet,TC23LFP09,LFP,lithium-ion,5.0,,charge_sweep,7,70,456,62,3.0,charge,0.12134366677491926,False,False,15,4.50020407222741,4.199494263811601,3.33567268749943,3.81516729190069,3.89679962709708,,,3.90442881730235,3.33605414700969,3.33605414700969,5.536829999999999,0.00015167813038898393,0.10654952457832219,0.12468922088680218,,,0.1263845196072208,,0.019834995028898614,0.12629975467120064,0.12629975467120064
raw_CU_diffT/TC23LFP09/TC23LFP09_05deg.parquet,TC23LFP09_05deg.parquet,TC23LFP09,LFP,lithium-ion,5.0,,charge_sweep,7,70,460,66,-3.0,discharge,10.000003333290806,True,True,1002,-4.49999702012457,-4.495499635255973,3.33510049823404,2.87277157179464,2.81631556427564,2.7638648816144,2.70645522531974,2.70645522531974,3.30115060182058,3.30115060182058,5.561617375249502,-0.01250000031676164,0.10273982946473192,0.11528561722115073,0.12694133219755485,0.13969904204445402,0.13969904204445402,0.024201502732822927,0.036959212579722095,0.1321546156233627,0.1321546156233627
raw_CU_diffT/TC23LFP09/TC23LFP09_05deg.parquet,TC23LFP09_05deg.parquet,TC23LFP09,LFP,lithium-ion,5.0,,charge_sweep,7,70,464,70,2.0,charge,0.14228399985586293,False,False,18,3.00001601852225,2.8330733736418634,3.32899714606982,3.6759345706545,3.75203574295207,,,3.75928347364708,3.32995079484548,3.32995079484548,5.571920000000001,0.00011856797302534562,0.11564519070653982,0.14101211269219507,,,0.14342801002416344,,0.027782819317623622,0.14311012879627266,0.14311012879627266
raw_CU_diffT/TC23LFP09/TC23LFP09_05deg.parquet,TC23LFP09_05deg.parquet,TC23LFP09,LFP,lithium-ion,5.0,,charge_sweep,7,70,468,74,-2.0,discharge,10.000003666704288,True,True,1002,-2.99999800018706,-2.9970043897798546,3.33109517337627,2.99331277703791,2.93399582319193,2.89317965559374,2.83939386464658,2.83939386464658,3.30401154814756,3.30401154814756,5.580002305389221,-0.00833333395286292,0.11259420716857088,0.13236653829755207,0.1459719365663659,0.16390054550004066,0.16390054550004066,0.033377729397795014,0.051306338331469775,0.1548726644057794,0.1548726644057794
raw_CU_diffT/TC23LFP09/TC23LFP09_05deg.parquet,TC23LFP09_05deg.parquet,TC23LFP09,LFP,lithium-ion,5.0,,charge_sweep,7,70,472,78,1.0,charge,7.032030000147643,True,False,706,1.49999898024955,1.497873497013931,3.3276620377839,3.51839179291566,3.58476574770152,3.62977796991261,,3.70149235784216,3.3391058230918,3.3391058230918,5.55134230878187,0.002930013352843703,0.12715325653090034,0.1714025898036585,0.2014107583449476,,0.24922038280057154,0.07425750181404725,0.1220671262696712,0.24159118740872132,0.24159118740872132
raw_CU_diffT/TC23LFP09/TC23LFP09_05deg.parquet,TC23LFP09_05deg.parquet,TC23LFP09,LFP,lithium-ion,5.0,,charge_sweep,7,70,476,82,-1.0,discharge,9.999999666702934,True,True,1002,-1.49999898024955,-1.4984988281267564,3.33109517337627,3.14379855383688,3.08543524876656,3.05587213672113,3.01333940132675,3.01333940132675,3.3150738739452,3.3150738739452,5.542511856287425,-0.004166662062170831,0.12486449791334554,0.16377339441180175,0.1834821491740963,0.2118373253804855,0.2118373253804855,0.05861765126075076,0.08697282746713995,0.2011564518318884,0.2011564518318884
raw_CU_diffT/TC23LFP09/TC23LFP09_05deg.parquet,TC23LFP09_05deg.parquet,TC23LFP09,LFP,lithium-ion,5.0,,charge_sweep,8,80,482,62,3.0,charge,0.1212626663618721,False,False,15,4.50020407222741,4.199714322982841,3.33796144456101,3.81554875141095,3.89489232954576,,,3.90328443877156,3.33853363382641,3.33853363382641,5.533320000000002,0.00015157924802175894,0.10612569989821694,0.1237568065905715,,,0.12562163518303274,,0.019495935284815802,0.12549448777900032,0.12549448777900032
raw_CU_diffT/TC23LFP09/TC23LFP09_05deg.parquet,TC23LFP09_05deg.parquet,TC23LFP09,LFP,lithium-ion,5.0,,charge_sweep,8,80,486,66,-3.0,discharge,9.999999666761141,True,True,1002,-4.49999702012457,-4.495502890065023,3.33757998505075,2.87658616689727,2.8203208891334,2.77092188255428,2.71408441552501,2.71408441552501,3.3030578993719,3.3030578993719,5.561684730538922,-0.01249999598998481,0.10244313853806039,0.11494654187638358,0.12592410616324895,0.13855466275586117,0.13855466275586117,0.02348096762518856,0.03611152421780078,0.13088308308048296,0.13088308308048296
raw_CU_diffT/TC23LFP09/TC23LFP09_05deg.parquet,TC23LFP09_05deg.parquet,TC23LFP09,LFP,lithium-ion,5.0,,charge_sweep,8,80,490,70,2.0,charge,0.14122900005895644,False,False,17,3.00001601852225,2.82305728092204,3.32995079484548,3.67765113845069,3.7486026073597,,,3.75871128438168,3.33090444362114,3.33090444362114,5.58245,0.00011768911824424231,0.11589949568885324,0.1395498590438993,,,0.14291940005953674,,0.027019904370683495,0.14260151883164582,0.14260151883164582
raw_CU_diffT/TC23LFP09/TC23LFP09_05deg.parquet,TC23LFP09_05deg.parquet,TC23LFP09,LFP,lithium-ion,5.0,,charge_sweep,8,80,494,74,-2.0,discharge,10.000000999832992,True,True,1002,-2.99999800018706,-2.997005136959229,3.33300247092759,2.99579226385463,2.94048063486641,2.89832935898229,2.84626013583132,2.84626013583132,3.30591884569888,3.30591884569888,5.5681392914171655,-0.008333335719001841,0.1124034772862961,0.13084069923936772,0.14489113390015476,0.16224755318700873,0.16224755318700873,0.03248765661385866,0.04984407590071263,0.15321967209274764,0.15321967209274764
raw_CU_diffT/TC23LFP09/TC23LFP09_05deg.parquet,TC23LFP09_05deg.parquet,TC23LFP09,LFP,lithium-ion,5.0,,charge_sweep,8,80,498,78,1.0,charge,7.172038333490491,True,False,720,1.49999898024955,1.4979102270670361,3.32899714606982,3.51724741438487,3.58438428819125,3.62844286162669,,3.70111089833189,3.34101312064312,3.34101312064312,5.552595750000001,0.0029883498493130396,0.12550026419600074,0.17025821049487785,0.19963061275351823,,0.24807600349179088,0.07413034855751749,0.12257573929579013,0.24006534833034462,0.24006534833034462
raw_CU_diffT/TC23LFP09/TC23LFP09_05deg.parquet,TC23LFP09_05deg.parquet,TC23LFP09,LFP,lithium-ion,5.0,,charge_sweep,8,80,502,82,-1.0,discharge,9.999999332998414,True,True,1002,-1.49999898024955,-1.4984980325058856,3.33338393043785,3.14685022991898,3.09134787117564,3.06102184010969,3.01982421300123,3.01982421300123,3.31698117149652,3.31698117149652,5.54705874251497,-0.004166661708232311,0.12435588488722629,0.16135748253771692,0.1815748503261301,0.20903995373680462,0.20903995373680462,0.05721896543890381,0.08468406884957833,0.1981047736751481,0.1981047736751481
raw_CU_diffT/TC23LFP09/TC23LFP09_05deg.parquet,TC23LFP09_05deg.parquet,TC23LFP09,LFP,lithium-ion,5.0,,charge_sweep,9,90,508,62,3.0,charge,0.12225899985060096,False,False,15,4.50014402433943,4.199528271104141,3.33929655284693,3.84186945761913,3.89355722125984,,,3.90366589828183,3.33986874211233,3.33986874211233,5.536829999999999,0.00015282424272273376,0.1116792933857205,0.1231650954758652,,,0.1254113962536439,,0.013732102867923396,0.12528424715301398,0.12528424715301398
raw_CU_diffT/TC23LFP09/TC23LFP09_05deg.parquet,TC23LFP09_05deg.parquet,TC23LFP09,LFP,lithium-ion,5.0,,charge_sweep,9,90,512,66,-3.0,discharge,9.99999933334766,True,True,1002,-4.49999702012457,-4.495502591098212,3.33872436358154,2.86151851624186,2.82566132227709,2.77626231569797,2.72075995695462,2.72075995695462,3.30343935888216,3.30343935888216,5.565917834331337,-0.012499992622082725,0.10604581407622125,0.114014084678271,0.12499164896513638,0.13732551463107706,0.13732551463107706,0.01894583488891513,0.03127970055485581,0.1294843972833142,0.1294843972833142
raw_CU_diffT/TC23LFP09/TC23LFP09_05deg.parquet,TC23LFP09_05deg.parquet,TC23LFP09,LFP,lithium-ion,5.0,,charge_sweep,9,90,516,70,2.0,charge,0.14600266667548567,False,False,17,3.00007602672227,2.8229990259961495,3.32823422704929,3.672310705307,3.74268998495062,,,3.75508741903418,3.32937860558008,3.32937860558008,5.59297,0.00012166727466430722,0.11468925293657645,0.13814841830996635,,,0.14228079161422041,,0.027591538677643968,0.1418993417707509,0.1418993417707509
raw_CU_diffT/TC23LFP09/TC23LFP09_05deg.parquet,TC23LFP09_05deg.parquet,TC23LFP09,LFP,lithium-ion,5.0,,charge_sweep,9,90,520,74,-2.0,discharge,9.999999333056621,True,True,1002,-2.99999800018706,-2.9970002926512214,3.33262101141732,2.97652855858632,2.94467668947931,2.90233468384006,2.85236348799554,2.85236348799554,3.30572811594374,3.30572811594374,5.542833053892215,-0.008333328007117906,0.11869756340130778,0.12931486018118027,0.1434288714693911,0.16008594785457672,0.16008594785457672,0.02473130806808331,0.04138838445326894,0.1511216433877394,0.1511216433877394
raw_CU_diffT/TC23LFP09/TC23LFP09_05deg.parquet,TC23LFP09_05deg.parquet,TC23LFP09,LFP,lithium-ion,5.0,,charge_sweep,9,90,524,78,1.0,charge,8.012086000177078,True,False,804,1.49999898024955,1.4981314697170434,3.32747130802877,3.51476792756816,3.57923458480269,3.62443753676892,,3.70187381735242,3.34139458015338,3.34139458015338,5.554317549751244,0.0033383708006060565,0.12486449791334524,0.1678422986207862,0.19797762041861153,,0.24960184257016074,0.07311312250526629,0.1247373446568155,0.2403196548434106,0.2403196548434106
raw_CU_diffT/TC23LFP09/TC23LFP09_05deg.parquet,TC23LFP09_05deg.parquet,TC23LFP09,LFP,lithium-ion,5.0,,charge_sweep,9,90,528,82,-1.0,discharge,9.999999666353688,True,True,1002,-1.49999898024955,-1.4984998432989032,3.33338393043785,3.14837606796004,3.09363662823722,3.06464570545719,3.02478318663465,3.02478318663465,3.31659971198625,3.31659971198625,5.547622724550899,-0.004166662899685509,0.12333865883497508,0.15983164345934675,0.17915893845204528,0.20573396906700483,0.20573396906700483,0.0558202796170702,0.08239531023202976,0.1945444824922823,0.1945444824922823
raw_CU_diffT/TC23LFP09/TC23LFP09_05deg.parquet,TC23LFP09_05deg.parquet,TC23LFP09,LFP,lithium-ion,5.0,,charge_sweep,10,100,534,62,3.0,charge,0.1210423334268853,False,False,15,4.50020407222741,4.199422240742258,3.34139458015338,3.81440437288016,3.89184065346366,,,3.90118641146511,3.34215749917391,3.34215749917391,5.554379999999999,0.00015130151624213295,0.10510852066596621,0.12231580267821769,,,0.12439254361072934,,0.019284022944763127,0.12422301373868684,0.12422301373868684
raw_CU_diffT/TC23LFP09/TC23LFP09_05deg.parquet,TC23LFP09_05deg.parquet,TC23LFP09,LFP,lithium-ion,5.0,,charge_sweep,10,100,538,66,-3.0,discharge,9.99999933334766,True,True,1002,-4.49999702012457,-4.4955003255967965,3.34063166113286,2.88593192489873,2.83329051248236,2.78465442492376,2.72800768764963,2.72800768764963,3.30363008863729,3.30363008863729,5.548179251497006,-0.012499995895188716,0.10104445274089163,0.11274255213539137,0.12355057874987427,0.13613875092438868,0.13613875092438868,0.022506126008982635,0.03509429818349705,0.12791617381376078,0.12791617381376078
raw_CU_diffT/TC23LFP09/TC23LFP09_05deg.parquet,TC23LFP09_05deg.parquet,TC23LFP09,LFP,lithium-ion,5.0,,charge_sweep,10,100,542,70,2.0,charge,0.1523809998179786,False,False,18,3.00001601852225,2.832826637985818,3.32461036170179,3.69195587008557,3.73582371376587,,,3.74898406686996,3.32575474023258,3.32575474023258,5.571920000000001,0.00012698141867044577,0.12244784898339546,0.13707038546635344,,,0.14145714641124085,,0.019009297427845392,0.14107568893777256,0.14107568893777256
raw_CU_diffT/TC23LFP09/TC23LFP09_05deg.parquet,TC23LFP09_05deg.parquet,TC23LFP09,LFP,lithium-ion,5.0,,charge_sweep,10,100,546,74,-2.0,discharge,9.99999933334766,True,True,1002,-2.99999800018706,-2.996999680300016,3.32899714606982,2.99655518287515,2.94410450021392,2.90519563016704,2.85732246162897,2.85732246162897,3.30458373741295,3.30458373741295,5.539575738522954,-0.008333329353902184,0.11081406160068812,0.12829763414238968,0.14126726613696233,0.15722499962047956,0.15722499962047956,0.030453204536274217,0.046410938019791445,0.14908719131015805,0.14908719131015805
raw_CU_diffT/TC23LFP09/TC23LFP09_05deg.parquet,TC23LFP09_05deg.parquet,TC23LFP09,LFP,lithium-ion,5.0,,charge_sweep,10,100,550,78,1.0,charge,10.000011999974959,True,True,1002,1.49999898024955,1.498495827487026,3.32327525341587,3.53250579479541,3.57294050288335,3.61490104901233,3.69767776273952,3.69767776273952,3.3391058230918,3.3391058230918,5.556376427145709,0.004166671540162011,0.1394871224143973,0.16644361279895287,0.19441732923574603,0.24960184257016105,0.24960184257016105,0.05493020682134872,0.11011472015576373,0.2390481222781002,0.2390481222781002
raw_CU_diffT/TC23LFP09/TC23LFP09_05deg.parquet,TC23LFP09_05deg.parquet,TC23LFP09,LFP,lithium-ion,5.0,,charge_sweep,10,100,554,82,-1.0,discharge,10.000001999840606,True,True,1002,-1.49999898024955,-1.4984999848605596,3.33090444362114,3.15028336551136,3.09878633162578,3.0724656254176,3.03470113390151,3.03470113390151,3.3150738739452,3.3150738739452,6.110031586826348,-0.004166666737869635,0.12041413393476508,0.1547455131981111,0.17229266259937348,0.19746900739249287,0.19746900739249287,0.0518785286646084,0.0770548734577278,0.18691528710042554,0.18691528710042554
raw_CU_diffT/TC23LFP09/TC23LFP09_15deg.parquet,TC23LFP09_15deg.parquet,TC23LFP09,LFP,lithium-ion,15.0,,discharge_sweep,0,100,12,28,-3.0,discharge,9.999999666360964,True,True,1002,-4.49999702012457,-4.495396536107609,3.42283618559465,3.0562535962314,3.02554610565518,2.96851790887078,2.88383389759228,2.88383389759228,3.32499182121205,3.32499182121205,15.433428473053892,-0.012499702893365085,0.08146285158053329,0.08828674289399245,0.10095968390470039,0.11977836553932854,0.11977836553932854,0.0194968323241671,0.03831551395879525,0.09803515905607373,0.09803515905607373
raw_CU_diffT/TC23LFP09/TC23LFP09_15deg.parquet,TC23LFP09_15deg.parquet,TC23LFP09,LFP,lithium-ion,15.0,,discharge_sweep,0,100,16,32,3.0,charge,0.13669233335531317,False,False,16,4.502094608343735,4.22107379165182,3.33719852554049,3.72113752262073,3.76042785217787,,,3.76672193409722,3.33834290407128,3.33834290407128,15.53648,0.00017096836459656178,0.08528008193534747,0.09400720408074248,,,0.09540523821083055,,0.010125156275483077,0.0951510501871784,0.0951510501871784
raw_CU_diffT/TC23LFP09/TC23LFP09_15deg.parquet,TC23LFP09_15deg.parquet,TC23LFP09,LFP,lithium-ion,15.0,,discharge_sweep,0,100,20,36,-2.0,discharge,9.999999666717486,True,True,1002,-2.99999800018706,-2.9970146598522533,3.3391058230918,3.07589876100997,3.05320192014929,3.03069580904374,2.98873526291475,2.98873526291475,3.31392949541441,3.31392949541441,15.505304491017966,-0.00833335011433891,0.08773574584563658,0.09530136450913729,0.1028034065452142,0.11679026457857744,0.11679026457857744,0.015067660699577615,0.029054518732940862,0.10839814975856077,0.10839814975856077
raw_CU_diffT/TC23LFP09/TC23LFP09_15deg.parquet,TC23LFP09_15deg.parquet,TC23LFP09,LFP,lithium-ion,15.0,,discharge_sweep,0,100,24,40,2.0,charge,2.7163710000022547,True,False,274,2.99999800018706,2.988805227375695,3.32480109145692,3.59868901982613,3.63225745672933,3.67059413751081,,3.70339965539347,3.33223955190706,3.33223955190706,15.456494525547445,0.002263476809319009,0.09129603698140196,0.10248552340809523,0.11526442552039325,,0.12619960543738457,0.02396838853899129,0.03490356845598261,0.12372011696783357,0.12372011696783357
raw_CU_diffT/TC23LFP09/TC23LFP09_15deg.parquet,TC23LFP09_15deg.parquet,TC23LFP09,LFP,lithium-ion,15.0,,discharge_sweep,0,100,28,44,-1.0,discharge,10.000004666406312,True,True,1002,-1.49999898024955,-1.4985297121350463,3.32995079484548,3.18690347849665,3.16783050298348,3.15467014987939,3.12777725440581,3.12777725440581,3.31736263100678,3.31736263100678,15.452894121756485,-0.004166731120506989,0.09536494239818191,0.1080802680512678,0.11685384275189899,0.1347824519227574,0.1347824519227574,0.021488900353717075,0.039417509524575484,0.1263903369917154,0.1263903369917154
raw_CU_diffT/TC23LFP09/TC23LFP09_15deg.parquet,TC23LFP09_15deg.parquet,TC23LFP09,LFP,lithium-ion,15.0,,discharge_sweep,0,100,32,48,1.0,charge,10.000003666689736,True,True,1002,1.49999898024955,1.4984234193731456,3.32499182121205,3.47147227315325,3.49741151985117,3.51781960365027,3.56950736729097,3.56950736729097,3.33948728260207,3.33948728260207,15.48151890219561,0.004166468661157303,0.09765370101573702,0.11494654390393991,0.12855194235274728,0.16301047487261652,0.16301047487261652,0.03089824133701026,0.0653567738568795,0.15334682737626415,0.15334682737626415
raw_CU_diffT/TC23LFP09/TC23LFP09_15deg.parquet,TC23LFP09_15deg.parquet,TC23LFP09,LFP,lithium-ion,15.0,,discharge_sweep,1,90,38,28,-3.0,discharge,9.99999933334766,True,True,1002,-4.49999702012457,-4.495507353891422,3.32575474023258,2.95306879870511,2.9259851734764,2.89317965559374,2.84282700023895,2.84282700023895,3.30534665643348,3.30534665643348,15.495138073852294,-0.012499990051159458,0.08281915295960643,0.08883774032923988,0.09612786024175306,0.10731734661910099,0.10731734661910099,0.013308707282146628,0.024498193659494558,0.10278221388282754,0.10278221388282754
raw_CU_diffT/TC23LFP09/TC23LFP09_15deg.parquet,TC23LFP09_15deg.parquet,TC23LFP09,LFP,lithium-ion,15.0,,discharge_sweep,1,90,42,32,3.0,charge,0.1359770000417484,False,False,16,4.500429102977475,4.218845649878443,3.32403817243639,3.71102884559874,3.75070063466615,,,3.75794836536116,3.32441963194666,3.32441963194666,15.51465,0.00016998569628309544,0.08598972771425685,0.09480484026456079,,,0.09641529351894375,,0.010425565804686898,0.09633053282134318,0.09633053282134318
raw_CU_diffT/TC23LFP09/TC23LFP09_15deg.parquet,TC23LFP09_15deg.parquet,TC23LFP09,LFP,lithium-ion,15.0,,discharge_sweep,1,90,46,36,-2.0,discharge,10.00000099981844,True,True,1002,-2.99999800018706,-2.997004765231153,3.32537328072232,3.05873308304811,3.03355675537072,3.00742677891766,2.96279601621683,2.96279601621683,3.31049635982204,3.31049635982204,15.463449560878242,-0.008333326405544801,0.08888012513927816,0.09727223995929468,0.10598223791643697,0.12085916873373982,0.12085916873373982,0.017102112777158812,0.03197904359446166,0.11590019179463769,0.11590019179463769
raw_CU_diffT/TC23LFP09/TC23LFP09_15deg.parquet,TC23LFP09_15deg.parquet,TC23LFP09,LFP,lithium-ion,15.0,,discharge_sweep,1,90,50,40,2.0,charge,2.4950326665566536,True,False,252,3.00000700935465,2.9880873201122236,3.32441963194666,3.60059631737745,3.6356905923217,3.67612530040963,,3.70263673637295,3.32861568655956,3.32861568655956,15.4467480952381,0.0020791969716956187,0.09205868005295093,0.10375674436907376,0.11723494890721184,,0.12607207358080497,0.025176268854260914,0.03401339352785404,0.12467339197779015,0.12467339197779015
raw_CU_diffT/TC23LFP09/TC23LFP09_15deg.parquet,TC23LFP09_15deg.parquet,TC23LFP09,LFP,lithium-ion,15.0,,discharge_sweep,1,90,54,44,-1.0,discharge,10.000001333159162,True,True,1002,-1.49999898024955,-1.4985037124395968,3.32594546998771,3.1811815858427,3.16058277228847,3.14379855383688,3.11232814424013,3.11232814424013,3.31812555002731,3.31812555002731,15.461535918163673,-0.004166664325713198,0.09650932170695606,0.11024187341229347,0.12143135998700949,0.14241164731461442,0.14241164731461442,0.024922038280053432,0.04590232560765836,0.13719836379684902,0.13719836379684902
raw_CU_diffT/TC23LFP09/TC23LFP09_15deg.parquet,TC23LFP09_15deg.parquet,TC23LFP09,LFP,lithium-ion,15.0,,discharge_sweep,1,90,58,48,1.0,charge,10.000001666878234,True,True,1002,1.49999898024955,1.4984988862723956,3.32537328072232,3.47337957070456,3.50027246617814,3.52239711777343,3.56359474488189,3.56359474488189,3.33338393043785,3.33338393043785,15.472932335329338,0.004166665210352882,0.09867092706797491,0.11659953623883301,0.13134931399642133,0.15881441740709584,0.15881441740709584,0.03267838692844642,0.060143490339120934,0.1534739806328007,0.1534739806328007
raw_CU_diffT/TC23LFP09/TC23LFP09_15deg.parquet,TC23LFP09_15deg.parquet,TC23LFP09,LFP,lithium-ion,15.0,,discharge_sweep,2,80,64,28,-3.0,discharge,9.999999332998414,True,True,1002,-4.49999702012457,-4.4955099823673805,3.32537328072232,2.95039858213327,2.92083547008784,2.88326170832689,2.8287129983592,2.8287129983592,3.29638235794229,3.29638235794229,15.432093293413171,-0.012499996329878684,0.08332776597675834,0.08989735078164149,0.098247081146554,0.11036902472201442,0.11036902472201442,0.014919315169795666,0.027041258745256078,0.1039265931714203,0.1039265931714203
raw_CU_diffT/TC23LFP09/TC23LFP09_15deg.parquet,TC23LFP09_15deg.parquet,TC23LFP09,LFP,lithium-ion,15.0,,discharge_sweep,2,80,68,32,3.0,charge,0.13551466644275934,False,False,16,4.500069014089405,4.218513684873133,3.32194014512994,3.71083811584361,3.75260793221747,,,3.76023712242274,3.3228937939056,3.3228937939056,15.48969,0.00016939237829235069,0.08642044588562026,0.09570248494837276,,,0.0973978345488752,,0.010977388663254942,0.09718591584881214,0.09718591584881214
raw_CU_diffT/TC23LFP09/TC23LFP09_15deg.parquet,TC23LFP09_15deg.parquet,TC23LFP09,LFP,lithium-ion,15.0,,discharge_sweep,2,80,72,36,-2.0,discharge,10.000006666552508,True,True,1002,-2.99999800018706,-2.9970072822481018,3.32461036170179,3.05644432598653,3.02897924124755,2.99941612920213,2.950017122623,2.950017122623,3.30343935888216,3.30343935888216,15.499342604790417,-0.00833333670949285,0.08938873815867175,0.09854377250778384,0.10839814975856092,0.12486449626147515,0.12486449626147515,0.01900941159988917,0.0354757581028034,0.11780749061736803,0.11780749061736803
raw_CU_diffT/TC23LFP09/TC23LFP09_15deg.parquet,TC23LFP09_15deg.parquet,TC23LFP09,LFP,lithium-ion,15.0,,discharge_sweep,2,80,76,40,2.0,charge,2.0860530001227744,True,False,211,2.99999800018706,2.985757965278652,3.3228937939056,3.60040558762232,3.63721643036275,3.68070281453279,,3.70206454710755,3.32747130802877,3.32747130802877,15.44915,0.0017383724118553048,0.09250399290246733,0.1047742819953716,0.11926975304812842,,0.12639033531965935,0.026765760145661094,0.03388634241719202,0.12486449626147174,0.12486449626147174
raw_CU_diffT/TC23LFP09/TC23LFP09_15deg.parquet,TC23LFP09_15deg.parquet,TC23LFP09,LFP,lithium-ion,15.0,,discharge_sweep,2,80,80,44,-1.0,discharge,10.000002999950084,True,True,1002,-1.49999898024955,-1.4985059315987803,3.32537328072232,3.18041866682217,3.15772182596149,3.13864885044832,3.10260092672841,3.10260092672841,3.31469241443494,3.31469241443494,15.461752814371259,-0.004166670388221895,0.0966364749634926,0.11176771249067015,0.12448303814375604,0.1485150036281013,0.1485150036281013,0.027846563180263434,0.051878528664608695,0.14139442126237,0.14139442126237
raw_CU_diffT/TC23LFP09/TC23LFP09_15deg.parquet,TC23LFP09_15deg.parquet,TC23LFP09,LFP,lithium-ion,15.0,,discharge_sweep,2,80,84,48,1.0,charge,10.000002333224984,True,True,1002,1.49999898024955,1.4984995212005858,3.32461036170179,3.47376103021483,3.50160757446407,3.52563952361067,3.56836298876018,3.56836298876018,3.33452830896864,3.33452830896864,15.463442025948106,0.0041666666169778805,0.09943384660716637,0.11799822206067995,0.13401953238357214,0.16250186184649107,0.16250186184649107,0.03458568577640578,0.0630680152393247,0.15588989250688526,0.15588989250688526
raw_CU_diffT/TC23LFP09/TC23LFP09_15deg.parquet,TC23LFP09_15deg.parquet,TC23LFP09,LFP,lithium-ion,15.0,,discharge_sweep,3,70,90,28,-3.0,discharge,9.999999666732037,True,True,1002,-4.49999702012457,-4.495508769824856,3.31164073835283,2.93323290417141,2.90252541359519,2.86228143526239,2.81002148235629,2.81002148235629,3.28112397753175,3.28112397753175,15.44628489021956,-0.012499994653863247,0.08409068550248616,0.09091457681594531,0.09985768903420315,0.11147101959250948,0.11147101959250948,0.01576700353171699,0.027380334090023314,0.10468951269714812,0.10468951269714812
raw_CU_diffT/TC23LFP09/TC23LFP09_15deg.parquet,TC23LFP09_15deg.parquet,TC23LFP09,LFP,lithium-ion,15.0,,discharge_sweep,3,70,94,32,3.0,charge,0.14599800000723917,False,False,17,4.50011402023942,4.235067825469731,3.30477446716809,3.69767776273952,3.74097341715443,,,3.75012844540076,3.30591884569888,3.30591884569888,15.51153,0.00018249642611635133,0.08730963122363872,0.09693064398469015,,,0.09896504315883438,,0.011655411935195661,0.09871074326206666,0.09871074326206666
raw_CU_diffT/TC23LFP09/TC23LFP09_15deg.parquet,TC23LFP09_15deg.parquet,TC23LFP09,LFP,lithium-ion,15.0,,discharge_sweep,3,70,98,36,-2.0,discharge,9.999999333362211,True,True,1002,-2.99999800018706,-2.9970076696612415,3.30992417055664,3.03889718851441,3.01047845499977,2.97900804540303,2.93094414710983,2.93094414710983,3.2868458701857,3.2868458701857,15.46096001996008,-0.008333331987808227,0.09034238757003529,0.09981530505626961,0.11030544858129111,0.12632675869223228,0.12632675869223228,0.01996306101125582,0.03598437112219699,0.118633986773884,0.118633986773884
