Repository: DNV007/delivered-energy-decomposition

# Three-term energy accounting for a cold commercial sodium-ion 18650 cell

This repository holds the analysis code and the derived data behind a reanalysis
of a public commercial-cell archive. No new measurements were made. The
manuscript reporting the work is not distributed here; what is here is
everything needed to regenerate its numbers from the raw archive and to check
them.

**Source data.** Droese, D., Schlösser, A., Otto, M. *Dataset: Evaluation of
Commercial Sodium-Ion Batteries by State-of-the-Art Lithium-Ion Battery
Configurations.* Technische Universität Berlin, DepositOnce, 2025.
DOI [10.14279/depositonce-25036](https://doi.org/10.14279/depositonce-25036),
CC BY 4.0.

File: data_processed/hppc/hppc_resistance_long.csv (part 3 of 7)
member_path,file_name,cell_id,cell_family,chemistry_type,temperature_deg_c,voltage_v,source_file_direction,pulse_direction,c_rate,soc_fraction,soc_percent,r_fast_ohm,dt_fast_s,r_100ms_ohm,dt_100ms_s,r_1s_ohm,dt_1s_s
data_Ri_HPPC/TC23LTO01_HPPC_ch_00.csv,TC23LTO01_HPPC_ch_00.csv,TC23LTO01,LTO,lithium-ion,,,charge_file,discharge,-2.0,0.90741,90.741,0.02372,0.0161,0.02448,0.10618,0.02671,1.00594
data_Ri_HPPC/TC23LTO01_HPPC_ch_00.csv,TC23LTO01_HPPC_ch_00.csv,TC23LTO01,LTO,lithium-ion,,,charge_file,discharge,-3.0,0.90741,90.741,0.02374,0.01596,0.02467,0.10563,0.02671,1.00589
data_Ri_HPPC/TC23LTO01_HPPC_ch_00.csv,TC23LTO01_HPPC_ch_00.csv,TC23LTO01,LTO,lithium-ion,,,charge_file,charge,1.0,0.93173,93.173,0.02353,0.01578,0.02442,0.10621,0.02658,1.00627
data_Ri_HPPC/TC23LTO01_HPPC_ch_00.csv,TC23LTO01_HPPC_ch_00.csv,TC23LTO01,LTO,lithium-ion,,,charge_file,charge,2.0,0.93173,93.173,0.02353,0.01589,0.02429,0.10603,0.02601,1.0061
data_Ri_HPPC/TC23LTO01_HPPC_ch_00.csv,TC23LTO01_HPPC_ch_00.csv,TC23LTO01,LTO,lithium-ion,,,charge_file,charge,3.0,0.93173,93.173,0.02378,0.01604,0.02501,0.1062,0.02789,1.00606
data_Ri_HPPC/TC23LTO01_HPPC_ch_00.csv,TC23LTO01_HPPC_ch_00.csv,TC23LTO01,LTO,lithium-ion,,,charge_file,discharge,-1.0,0.93173,93.173,0.02366,0.01623,0.02454,0.10618,0.02696,1.00633
data_Ri_HPPC/TC23LTO01_HPPC_ch_00.csv,TC23LTO01_HPPC_ch_00.csv,TC23LTO01,LTO,lithium-ion,,,charge_file,discharge,-2.0,0.93173,93.173,0.02372,0.01597,0.02461,0.10571,0.02671,1.00585
data_Ri_HPPC/TC23LTO01_HPPC_ch_00.csv,TC23LTO01_HPPC_ch_00.csv,TC23LTO01,LTO,lithium-ion,,,charge_file,discharge,-3.0,0.93173,93.173,0.02374,0.01613,0.02471,0.10601,0.02675,1.00587
data_Ri_HPPC/TC23LTO01_HPPC_dis_00.csv,TC23LTO01_HPPC_dis_00.csv,TC23LTO01,LTO,lithium-ion,,,discharge_file,charge,1.0,0.00823,0.823,0.02391,0.0221,0.0248,0.10943,0.02734,1.008
data_Ri_HPPC/TC23LTO01_HPPC_dis_00.csv,TC23LTO01_HPPC_dis_00.csv,TC23LTO01,LTO,lithium-ion,,,discharge_file,charge,2.0,0.00823,0.823,0.02379,0.02224,0.02472,0.10881,0.02702,1.00768
data_Ri_HPPC/TC23LTO01_HPPC_dis_00.csv,TC23LTO01_HPPC_dis_00.csv,TC23LTO01,LTO,lithium-ion,,,discharge_file,charge,3.0,0.00823,0.823,0.02381,0.0235,0.02476,0.10263,,
data_Ri_HPPC/TC23LTO01_HPPC_dis_00.csv,TC23LTO01_HPPC_dis_00.csv,TC23LTO01,LTO,lithium-ion,,,discharge_file,discharge,-1.0,0.00823,0.823,0.02371,0.02212,0.02452,0.10941,0.02709,1.00904
data_Ri_HPPC/TC23LTO01_HPPC_dis_00.csv,TC23LTO01_HPPC_dis_00.csv,TC23LTO01,LTO,lithium-ion,,,discharge_file,discharge,-2.0,0.00823,0.823,0.02364,0.01767,0.0246,0.1078,0.02709,1.00733
data_Ri_HPPC/TC23LTO01_HPPC_dis_00.csv,TC23LTO01_HPPC_dis_00.csv,TC23LTO01,LTO,lithium-ion,,,discharge_file,discharge,-3.0,0.00823,0.823,0.02412,0.02257,0.02538,0.1127,0.02814,1.0088
data_Ri_HPPC/TC23LTO01_HPPC_dis_00.csv,TC23LTO01_HPPC_dis_00.csv,TC23LTO01,LTO,lithium-ion,,,discharge_file,charge,1.0,0.12019,12.019,0.02332,0.01732,0.02392,0.10725,0.02645,1.00714
data_Ri_HPPC/TC23LTO01_HPPC_dis_00.csv,TC23LTO01_HPPC_dis_00.csv,TC23LTO01,LTO,lithium-ion,,,discharge_file,charge,2.0,0.12019,12.019,0.0235,0.02214,0.02405,0.10919,0.02626,1.00895
data_Ri_HPPC/TC23LTO01_HPPC_dis_00.csv,TC23LTO01_HPPC_dis_00.csv,TC23LTO01,LTO,lithium-ion,,,discharge_file,charge,3.0,0.12019,12.019,0.02339,0.02191,0.02399,0.10907,0.02607,1.00515
data_Ri_HPPC/TC23LTO01_HPPC_dis_00.csv,TC23LTO01_HPPC_dis_00.csv,TC23LTO01,LTO,lithium-ion,,,discharge_file,discharge,-1.0,0.12019,12.019,0.02328,0.02241,0.02391,0.10934,0.02607,1.00926
data_Ri_HPPC/TC23LTO01_HPPC_dis_00.csv,TC23LTO01_HPPC_dis_00.csv,TC23LTO01,LTO,lithium-ion,,,discharge_file,discharge,-2.0,0.12019,12.019,0.0233,0.02246,0.02392,0.10972,0.02582,1.00746
data_Ri_HPPC/TC23LTO01_HPPC_dis_00.csv,TC23LTO01_HPPC_dis_00.csv,TC23LTO01,LTO,lithium-ion,,,discharge_file,discharge,-3.0,0.12019,12.019,0.02333,0.02216,0.02391,0.10668,0.02624,1.01182
data_Ri_HPPC/TC23LTO01_HPPC_dis_00.csv,TC23LTO01_HPPC_dis_00.csv,TC23LTO01,LTO,lithium-ion,,,discharge_file,charge,1.0,0.22156,22.156000000000002,0.0234,0.01552,0.02391,0.10593,0.02607,1.00618
data_Ri_HPPC/TC23LTO01_HPPC_dis_00.csv,TC23LTO01_HPPC_dis_00.csv,TC23LTO01,LTO,lithium-ion,,,discharge_file,charge,2.0,0.22156,22.156000000000002,0.0234,0.01655,0.02384,0.10673,0.02588,1.00695
data_Ri_HPPC/TC23LTO01_HPPC_dis_00.csv,TC23LTO01_HPPC_dis_00.csv,TC23LTO01,LTO,lithium-ion,,,discharge_file,charge,3.0,0.22156,22.156000000000002,0.0234,0.01639,0.02382,0.10718,0.02582,1.00631
data_Ri_HPPC/TC23LTO01_HPPC_dis_00.csv,TC23LTO01_HPPC_dis_00.csv,TC23LTO01,LTO,lithium-ion,,,discharge_file,discharge,-1.0,0.22156,22.156000000000002,0.02314,0.01663,0.02378,0.10725,0.02569,1.00682
data_Ri_HPPC/TC23LTO01_HPPC_dis_00.csv,TC23LTO01_HPPC_dis_00.csv,TC23LTO01,LTO,lithium-ion,,,discharge_file,discharge,-2.0,0.22156,22.156000000000002,0.02334,0.01651,0.02378,0.10671,0.02556,1.00695
data_Ri_HPPC/TC23LTO01_HPPC_dis_00.csv,TC23LTO01_HPPC_dis_00.csv,TC23LTO01,LTO,lithium-ion,,,discharge_file,discharge,-3.0,0.22156,22.156000000000002,0.02333,0.01664,0.02383,0.10679,0.02611,1.00692
data_Ri_HPPC/TC23LTO01_HPPC_dis_00.csv,TC23LTO01_HPPC_dis_00.csv,TC23LTO01,LTO,lithium-ion,,,discharge_file,charge,1.0,0.32292,32.292,0.0234,0.02244,0.02391,0.10927,0.02594,1.00829
data_Ri_HPPC/TC23LTO01_HPPC_dis_00.csv,TC23LTO01_HPPC_dis_00.csv,TC23LTO01,LTO,lithium-ion,,,discharge_file,charge,2.0,0.32292,32.292,0.02359,0.02287,0.02397,0.111,0.02582,1.00963
data_Ri_HPPC/TC23LTO01_HPPC_dis_00.csv,TC23LTO01_HPPC_dis_00.csv,TC23LTO01,LTO,lithium-ion,,,discharge_file,charge,3.0,0.32292,32.292,0.02349,0.02345,0.02391,0.10218,0.02577,1.01273
data_Ri_HPPC/TC23LTO01_HPPC_dis_00.csv,TC23LTO01_HPPC_dis_00.csv,TC23LTO01,LTO,lithium-ion,,,discharge_file,discharge,-1.0,0.32292,32.292,0.02353,0.02264,0.02378,0.11122,0.02569,1.00321
data_Ri_HPPC/TC23LTO01_HPPC_dis_00.csv,TC23LTO01_HPPC_dis_00.csv,TC23LTO01,LTO,lithium-ion,,,discharge_file,discharge,-2.0,0.32292,32.292,0.02359,0.02366,0.02397,0.10269,0.0255,1.01012
data_Ri_HPPC/TC23LTO01_HPPC_dis_00.csv,TC23LTO01_HPPC_dis_00.csv,TC23LTO01,LTO,lithium-ion,,,discharge_file,discharge,-3.0,0.32292,32.292,0.02348,0.02357,0.02391,0.10104,0.02594,1.0001
data_Ri_HPPC/TC23LTO01_HPPC_dis_00.csv,TC23LTO01_HPPC_dis_00.csv,TC23LTO01,LTO,lithium-ion,,,discharge_file,charge,1.0,0.42429,42.429,0.02365,0.01612,0.02429,0.10632,0.02607,1.00614
data_Ri_HPPC/TC23LTO01_HPPC_dis_00.csv,TC23LTO01_HPPC_dis_00.csv,TC23LTO01,LTO,lithium-ion,,,discharge_file,charge,2.0,0.42429,42.429,0.02372,0.01656,0.0241,0.10647,0.02594,1.00563
data_Ri_HPPC/TC23LTO01_HPPC_dis_00.csv,TC23LTO01_HPPC_dis_00.csv,TC23LTO01,LTO,lithium-ion,,,discharge_file,charge,3.0,0.42429,42.429,0.02365,0.01612,0.02412,0.10646,0.02582,1.00622
data_Ri_HPPC/TC23LTO01_HPPC_dis_00.csv,TC23LTO01_HPPC_dis_00.csv,TC23LTO01,LTO,lithium-ion,,,discharge_file,discharge,-1.0,0.42429,42.429,0.02365,0.01621,0.02403,0.10615,0.02582,1.00639
data_Ri_HPPC/TC23LTO01_HPPC_dis_00.csv,TC23LTO01_HPPC_dis_00.csv,TC23LTO01,LTO,lithium-ion,,,discharge_file,discharge,-2.0,0.42429,42.429,0.02365,0.01605,0.02403,0.10692,0.02562,1.00617
data_Ri_HPPC/TC23LTO01_HPPC_dis_00.csv,TC23LTO01_HPPC_dis_00.csv,TC23LTO01,LTO,lithium-ion,,,discharge_file,discharge,-3.0,0.42429,42.429,0.02361,0.01636,0.02403,0.10603,0.02607,1.00615
data_Ri_HPPC/TC23LTO01_HPPC_dis_00.csv,TC23LTO01_HPPC_dis_00.csv,TC23LTO01,LTO,lithium-ion,,,discharge_file,charge,1.0,0.52565,52.565,0.02403,0.01591,0.02442,0.10576,0.02632,1.006
data_Ri_HPPC/TC23LTO01_HPPC_dis_00.csv,TC23LTO01_HPPC_dis_00.csv,TC23LTO01,LTO,lithium-ion,,,discharge_file,charge,2.0,0.52565,52.565,0.02397,0.01598,0.02435,0.106,0.02613,1.00593
data_Ri_HPPC/TC23LTO01_HPPC_dis_00.csv,TC23LTO01_HPPC_dis_00.csv,TC23LTO01,LTO,lithium-ion,,,discharge_file,charge,3.0,0.52565,52.565,0.02399,0.01593,0.02437,0.10642,0.02607,1.00609
data_Ri_HPPC/TC23LTO01_HPPC_dis_00.csv,TC23LTO01_HPPC_dis_00.csv,TC23LTO01,LTO,lithium-ion,,,discharge_file,discharge,-1.0,0.52565,52.565,0.02391,0.01636,0.02429,0.10631,0.02607,1.00626
data_Ri_HPPC/TC23LTO01_HPPC_dis_00.csv,TC23LTO01_HPPC_dis_00.csv,TC23LTO01,LTO,lithium-ion,,,discharge_file,discharge,-2.0,0.52565,52.565,0.02385,0.01601,0.02422,0.10581,0.02575,1.00581
data_Ri_HPPC/TC23LTO01_HPPC_dis_00.csv,TC23LTO01_HPPC_dis_00.csv,TC23LTO01,LTO,lithium-ion,,,discharge_file,discharge,-3.0,0.52565,52.565,0.02387,0.01595,0.02429,0.1061,0.02628,1.00616
data_Ri_HPPC/TC23LTO01_HPPC_dis_00.csv,TC23LTO01_HPPC_dis_00.csv,TC23LTO01,LTO,lithium-ion,,,discharge_file,charge,1.0,0.62701,62.70099999999999,0.02442,0.01588,0.0248,0.10584,0.02658,1.00562
data_Ri_HPPC/TC23LTO01_HPPC_dis_00.csv,TC23LTO01_HPPC_dis_00.csv,TC23LTO01,LTO,lithium-ion,,,discharge_file,charge,2.0,0.62701,62.70099999999999,0.02436,0.01614,0.02473,0.10626,0.02645,1.00633
data_Ri_HPPC/TC23LTO01_HPPC_dis_00.csv,TC23LTO01_HPPC_dis_00.csv,TC23LTO01,LTO,lithium-ion,,,discharge_file,charge,3.0,0.62701,62.70099999999999,0.02429,0.01627,0.02471,0.10661,0.02637,1.00632
data_Ri_HPPC/TC23LTO01_HPPC_dis_00.csv,TC23LTO01_HPPC_dis_00.csv,TC23LTO01,LTO,lithium-ion,,,discharge_file,discharge,-1.0,0.62701,62.70099999999999,0.02416,0.01622,0.02454,0.10605,0.0262,1.00565
data_Ri_HPPC/TC23LTO01_HPPC_dis_00.csv,TC23LTO01_HPPC_dis_00.csv,TC23LTO01,LTO,lithium-ion,,,discharge_file,discharge,-2.0,0.62701,62.70099999999999,0.02423,0.0165,0.02461,0.10635,0.02601,1.00644
data_Ri_HPPC/TC23LTO01_HPPC_dis_00.csv,TC23LTO01_HPPC_dis_00.csv,TC23LTO01,LTO,lithium-ion,,,discharge_file,discharge,-3.0,0.62701,62.70099999999999,0.02429,0.01655,0.02463,0.10624,0.02658,1.00657
data_Ri_HPPC/TC23LTO01_HPPC_dis_00.csv,TC23LTO01_HPPC_dis_00.csv,TC23LTO01,LTO,lithium-ion,,,discharge_file,charge,1.0,0.72838,72.83800000000001,0.02479,0.01586,0.02518,0.10618,0.02696,1.0064
data_Ri_HPPC/TC23LTO01_HPPC_dis_00.csv,TC23LTO01_HPPC_dis_00.csv,TC23LTO01,LTO,lithium-ion,,,discharge_file,charge,2.0,0.72838,72.83800000000001,0.02474,0.01601,0.02511,0.10598,0.02677,1.00607
data_Ri_HPPC/TC23LTO01_HPPC_dis_00.csv,TC23LTO01_HPPC_dis_00.csv,TC23LTO01,LTO,lithium-ion,,,discharge_file,charge,3.0,0.72838,72.83800000000001,0.02467,0.01594,0.02509,0.10575,0.02671,1.00596
data_Ri_HPPC/TC23LTO01_HPPC_dis_00.csv,TC23LTO01_HPPC_dis_00.csv,TC23LTO01,LTO,lithium-ion,,,discharge_file,discharge,-1.0,0.72838,72.83800000000001,0.02442,0.01613,0.0248,0.10587,0.02645,1.00573
data_Ri_HPPC/TC23LTO01_HPPC_dis_00.csv,TC23LTO01_HPPC_dis_00.csv,TC23LTO01,LTO,lithium-ion,,,discharge_file,discharge,-2.0,0.72838,72.83800000000001,0.02454,0.016,0.02499,0.1062,0.02632,1.00606
data_Ri_HPPC/TC23LTO01_HPPC_dis_00.csv,TC23LTO01_HPPC_dis_00.csv,TC23LTO01,LTO,lithium-ion,,,discharge_file,discharge,-3.0,0.72838,72.83800000000001,0.02463,0.01603,0.02501,0.10623,0.02692,1.00587
data_Ri_HPPC/TC23LTO01_HPPC_dis_00.csv,TC23LTO01_HPPC_dis_00.csv,TC23LTO01,LTO,lithium-ion,,,discharge_file,charge,1.0,0.82974,82.974,0.02518,0.0225,0.02556,0.11179,0.02721,1.00444
data_Ri_HPPC/TC23LTO01_HPPC_dis_00.csv,TC23LTO01_HPPC_dis_00.csv,TC23LTO01,LTO,lithium-ion,,,discharge_file,charge,2.0,0.82974,82.974,0.02505,0.02272,0.02543,0.11219,0.02702,1.00596
data_Ri_HPPC/TC23LTO01_HPPC_dis_00.csv,TC23LTO01_HPPC_dis_00.csv,TC23LTO01,LTO,lithium-ion,,,discharge_file,charge,3.0,0.82974,82.974,0.02497,0.0228,0.02535,0.11112,0.02692,1.00898
data_Ri_HPPC/TC23LTO01_HPPC_dis_00.csv,TC23LTO01_HPPC_dis_00.csv,TC23LTO01,LTO,lithium-ion,,,discharge_file,discharge,-1.0,0.82974,82.974,0.0248,0.02268,0.02518,0.11117,0.02671,1.00467
data_Ri_HPPC/TC23LTO01_HPPC_dis_00.csv,TC23LTO01_HPPC_dis_00.csv,TC23LTO01,LTO,lithium-ion,,,discharge_file,discharge,-2.0,0.82974,82.974,0.02492,0.02278,0.02531,0.11248,0.02658,1.00516
data_Ri_HPPC/TC23LTO01_HPPC_dis_00.csv,TC23LTO01_HPPC_dis_00.csv,TC23LTO01,LTO,lithium-ion,,,discharge_file,discharge,-3.0,0.82974,82.974,0.02484,0.02303,0.02531,0.10096,0.02717,1.00642
data_Ri_HPPC/TC23LTO01_HPPC_dis_00.csv,TC23LTO01_HPPC_dis_00.csv,TC23LTO01,LTO,lithium-ion,,,discharge_file,charge,1.0,0.93111,93.111,0.02544,0.02275,0.02568,0.11185,0.0276,1.00611
data_Ri_HPPC/TC23LTO01_HPPC_dis_00.csv,TC23LTO01_HPPC_dis_00.csv,TC23LTO01,LTO,lithium-ion,,,discharge_file,charge,2.0,0.93111,93.111,0.02531,0.02261,0.02582,0.11209,0.02747,1.01047
data_Ri_HPPC/TC23LTO01_HPPC_dis_00.csv,TC23LTO01_HPPC_dis_00.csv,TC23LTO01,LTO,lithium-ion,,,discharge_file,charge,3.0,0.93111,93.111,0.02539,0.02305,0.02582,0.10072,0.02743,1.0074
data_Ri_HPPC/TC23LTO01_HPPC_dis_00.csv,TC23LTO01_HPPC_dis_00.csv,TC23LTO01,LTO,lithium-ion,,,discharge_file,discharge,-1.0,0.93111,93.111,0.02531,0.02262,0.02569,0.11168,0.02734,1.00495
data_Ri_HPPC/TC23LTO01_HPPC_dis_00.csv,TC23LTO01_HPPC_dis_00.csv,TC23LTO01,LTO,lithium-ion,,,discharge_file,discharge,-2.0,0.93111,93.111,0.02537,0.0228,0.02588,0.11227,0.02728,1.00844
data_Ri_HPPC/TC23LTO01_HPPC_dis_00.csv,TC23LTO01_HPPC_dis_00.csv,TC23LTO01,LTO,lithium-ion,,,discharge_file,discharge,-3.0,0.93111,93.111,0.02539,0.02293,0.02594,0.11199,0.02785,1.00368
data_Ri_HPPC/TC23LTO02_HPPC_ch_00.csv,TC23LTO02_HPPC_ch_00.csv,TC23LTO02,LTO,lithium-ion,,,charge_file,charge,1.0,0.0,0.0,0.03269,0.02293,0.03591,0.11119,0.04044,1.00225
data_Ri_HPPC/TC23LTO02_HPPC_ch_00.csv,TC23LTO02_HPPC_ch_00.csv,TC23LTO02,LTO,lithium-ion,,,charge_file,charge,2.0,0.0,0.0,0.03252,0.02294,0.03508,0.1002,0.03898,1.00017
data_Ri_HPPC/TC23LTO02_HPPC_ch_00.csv,TC23LTO02_HPPC_ch_00.csv,TC23LTO02,LTO,lithium-ion,,,charge_file,charge,3.0,0.0,0.0,0.03255,0.02345,0.03477,0.11249,0.03786,1.00161
data_Ri_HPPC/TC23LTO02_HPPC_ch_00.csv,TC23LTO02_HPPC_ch_00.csv,TC23LTO02,LTO,lithium-ion,,,charge_file,discharge,-1.0,0.0,0.0,0.03207,0.02233,0.03443,0.11125,0.03968,1.00406
data_Ri_HPPC/TC23LTO02_HPPC_ch_00.csv,TC23LTO02_HPPC_ch_00.csv,TC23LTO02,LTO,lithium-ion,,,charge_file,discharge,-2.0,0.0,0.0,0.03167,0.0226,0.03358,0.11089,0.03796,1.00906
data_Ri_HPPC/TC23LTO02_HPPC_ch_00.csv,TC23LTO02_HPPC_ch_00.csv,TC23LTO02,LTO,lithium-ion,,,charge_file,discharge,-3.0,0.0,0.0,0.03149,0.02307,0.03286,0.10025,0.03688,1.00288
data_Ri_HPPC/TC23LTO02_HPPC_ch_00.csv,TC23LTO02_HPPC_ch_00.csv,TC23LTO02,LTO,lithium-ion,,,charge_file,charge,1.0,0.10081,10.081,0.02988,0.02277,0.03039,0.11174,0.0318,1.00126
data_Ri_HPPC/TC23LTO02_HPPC_ch_00.csv,TC23LTO02_HPPC_ch_00.csv,TC23LTO02,LTO,lithium-ion,,,charge_file,charge,2.0,0.10081,10.081,0.02975,0.02265,0.03014,0.11006,0.03148,1.00883
data_Ri_HPPC/TC23LTO02_HPPC_ch_00.csv,TC23LTO02_HPPC_ch_00.csv,TC23LTO02,LTO,lithium-ion,,,charge_file,charge,3.0,0.10081,10.081,0.02983,0.02244,0.03039,0.11041,0.03201,1.00381
data_Ri_HPPC/TC23LTO02_HPPC_ch_00.csv,TC23LTO02_HPPC_ch_00.csv,TC23LTO02,LTO,lithium-ion,,,charge_file,discharge,-1.0,0.10081,10.081,0.02976,0.02237,0.03027,0.11099,0.0318,1.00497
data_Ri_HPPC/TC23LTO02_HPPC_ch_00.csv,TC23LTO02_HPPC_ch_00.csv,TC23LTO02,LTO,lithium-ion,,,charge_file,discharge,-2.0,0.10081,10.081,0.02977,0.02237,0.03027,0.10921,0.0318,1.00898
data_Ri_HPPC/TC23LTO02_HPPC_ch_00.csv,TC23LTO02_HPPC_ch_00.csv,TC23LTO02,LTO,lithium-ion,,,charge_file,discharge,-3.0,0.10081,10.081,0.02977,0.02282,0.03035,0.11276,0.03175,1.00678
data_Ri_HPPC/TC23LTO02_HPPC_ch_00.csv,TC23LTO02_HPPC_ch_00.csv,TC23LTO02,LTO,lithium-ion,,,charge_file,charge,1.0,0.20162,20.162,0.02964,0.02255,0.03014,0.11069,0.03167,1.00382
data_Ri_HPPC/TC23LTO02_HPPC_ch_00.csv,TC23LTO02_HPPC_ch_00.csv,TC23LTO02,LTO,lithium-ion,,,charge_file,charge,2.0,0.20162,20.162,0.02951,0.02256,0.02995,0.11075,0.03122,1.0065
data_Ri_HPPC/TC23LTO02_HPPC_ch_00.csv,TC23LTO02_HPPC_ch_00.csv,TC23LTO02,LTO,lithium-ion,,,charge_file,charge,3.0,0.20162,20.162,0.02972,0.02264,0.03044,0.11053,0.03226,1.00865
data_Ri_HPPC/TC23LTO02_HPPC_ch_00.csv,TC23LTO02_HPPC_ch_00.csv,TC23LTO02,LTO,lithium-ion,,,charge_file,discharge,-1.0,0.20162,20.162,0.02976,0.02262,0.03001,0.11133,0.03167,1.00836
data_Ri_HPPC/TC23LTO02_HPPC_ch_00.csv,TC23LTO02_HPPC_ch_00.csv,TC23LTO02,LTO,lithium-ion,,,charge_file,discharge,-2.0,0.20162,20.162,0.02951,0.02258,0.03014,0.11096,0.03161,1.00615
data_Ri_HPPC/TC23LTO02_HPPC_ch_00.csv,TC23LTO02_HPPC_ch_00.csv,TC23LTO02,LTO,lithium-ion,,,charge_file,discharge,-3.0,0.20162,20.162,0.02964,0.02285,0.03031,0.11081,0.03167,1.01003
data_Ri_HPPC/TC23LTO02_HPPC_ch_00.csv,TC23LTO02_HPPC_ch_00.csv,TC23LTO02,LTO,lithium-ion,,,charge_file,charge,1.0,0.30242,30.242,0.02925,0.02286,0.03001,0.11108,0.03141,1.00503
data_Ri_HPPC/TC23LTO02_HPPC_ch_00.csv,TC23LTO02_HPPC_ch_00.csv,TC23LTO02,LTO,lithium-ion,,,charge_file,charge,2.0,0.30242,30.242,0.02938,0.0224,0.02982,0.1109,0.0311,1.00628
data_Ri_HPPC/TC23LTO02_HPPC_ch_00.csv,TC23LTO02_HPPC_ch_00.csv,TC23LTO02,LTO,lithium-ion,,,charge_file,charge,3.0,0.30242,30.242,0.02968,0.02279,0.03048,0.11041,0.03247,1.00798
data_Ri_HPPC/TC23LTO02_HPPC_ch_00.csv,TC23LTO02_HPPC_ch_00.csv,TC23LTO02,LTO,lithium-ion,,,charge_file,discharge,-1.0,0.30242,30.242,0.02938,0.02248,0.02989,0.11006,0.03154,1.00402
data_Ri_HPPC/TC23LTO02_HPPC_ch_00.csv,TC23LTO02_HPPC_ch_00.csv,TC23LTO02,LTO,lithium-ion,,,charge_file,discharge,-2.0,0.30242,30.242,0.02938,0.02245,0.02995,0.1094,0.03148,1.00987
data_Ri_HPPC/TC23LTO02_HPPC_ch_00.csv,TC23LTO02_HPPC_ch_00.csv,TC23LTO02,LTO,lithium-ion,,,charge_file,discharge,-3.0,0.30242,30.242,0.02955,0.02258,0.03023,0.11165,0.03163,1.00678
data_Ri_HPPC/TC23LTO02_HPPC_ch_00.csv,TC23LTO02_HPPC_ch_00.csv,TC23LTO02,LTO,lithium-ion,,,charge_file,charge,1.0,0.40323,40.323,0.029,0.0224,0.02976,0.11071,0.03116,1.00394
data_Ri_HPPC/TC23LTO02_HPPC_ch_00.csv,TC23LTO02_HPPC_ch_00.csv,TC23LTO02,LTO,lithium-ion,,,charge_file,charge,2.0,0.40323,40.323,0.02893,0.023,0.02951,0.1117,0.03071,1.00343
data_Ri_HPPC/TC23LTO02_HPPC_ch_00.csv,TC23LTO02_HPPC_ch_00.csv,TC23LTO02,LTO,lithium-ion,,,charge_file,charge,3.0,0.40323,40.323,0.02934,0.02296,0.03014,0.10004,0.03239,1.00574
data_Ri_HPPC/TC23LTO02_HPPC_ch_00.csv,TC23LTO02_HPPC_ch_00.csv,TC23LTO02,LTO,lithium-ion,,,charge_file,discharge,-1.0,0.40323,40.323,0.02913,0.02249,0.02976,0.11034,0.03141,1.00548
data_Ri_HPPC/TC23LTO02_HPPC_ch_00.csv,TC23LTO02_HPPC_ch_00.csv,TC23LTO02,LTO,lithium-ion,,,charge_file,discharge,-2.0,0.40323,40.323,0.02913,0.0226,0.02976,0.11022,0.03129,1.00943
data_Ri_HPPC/TC23LTO02_HPPC_ch_00.csv,TC23LTO02_HPPC_ch_00.csv,TC23LTO02,LTO,lithium-ion,,,charge_file,discharge,-3.0,0.40323,40.323,0.02921,0.02337,0.02985,0.10125,0.03133,1.00793
data_Ri_HPPC/TC23LTO02_HPPC_ch_00.csv,TC23LTO02_HPPC_ch_00.csv,TC23LTO02,LTO,lithium-ion,,,charge_file,charge,1.0,0.50404,50.404,0.02875,0.02248,0.02951,0.10975,0.03116,1.01105
data_Ri_HPPC/TC23LTO02_HPPC_ch_00.csv,TC23LTO02_HPPC_ch_00.csv,TC23LTO02,LTO,lithium-ion,,,charge_file,charge,2.0,0.50404,50.404,0.02874,0.02219,0.02919,0.11203,0.03052,1.00528
data_Ri_HPPC/TC23LTO02_HPPC_ch_00.csv,TC23LTO02_HPPC_ch_00.csv,TC23LTO02,LTO,lithium-ion,,,charge_file,charge,3.0,0.50404,50.404,0.02896,0.02216,0.02993,0.1117,0.03226,1.0051
data_Ri_HPPC/TC23LTO02_HPPC_ch_00.csv,TC23LTO02_HPPC_ch_00.csv,TC23LTO02,LTO,lithium-ion,,,charge_file,discharge,-1.0,0.50404,50.404,0.02875,0.02223,0.02964,0.11079,0.03129,1.00549
data_Ri_HPPC/TC23LTO02_HPPC_ch_00.csv,TC23LTO02_HPPC_ch_00.csv,TC23LTO02,LTO,lithium-ion,,,charge_file,discharge,-2.0,0.50404,50.404,0.02881,0.02282,0.02944,0.11178,0.03103,1.00881
data_Ri_HPPC/TC23LTO02_HPPC_ch_00.csv,TC23LTO02_HPPC_ch_00.csv,TC23LTO02,LTO,lithium-ion,,,charge_file,discharge,-3.0,0.50404,50.404,0.02891,0.02287,0.02964,0.10057,0.0312,1.00238
data_Ri_HPPC/TC23LTO02_HPPC_ch_00.csv,TC23LTO02_HPPC_ch_00.csv,TC23LTO02,LTO,lithium-ion,,,charge_file,charge,1.0,0.60484,60.484,0.02849,0.0222,0.02913,0.11031,0.03091,1.0105
data_Ri_HPPC/TC23LTO02_HPPC_ch_00.csv,TC23LTO02_HPPC_ch_00.csv,TC23LTO02,LTO,lithium-ion,,,charge_file,charge,2.0,0.60484,60.484,0.0283,0.01723,0.02887,0.10745,0.0304,1.00808
data_Ri_HPPC/TC23LTO02_HPPC_ch_00.csv,TC23LTO02_HPPC_ch_00.csv,TC23LTO02,LTO,lithium-ion,,,charge_file,charge,3.0,0.60484,60.484,0.0287,0.02199,0.02968,0.10851,0.03222,1.00425
data_Ri_HPPC/TC23LTO02_HPPC_ch_00.csv,TC23LTO02_HPPC_ch_00.csv,TC23LTO02,LTO,lithium-ion,,,charge_file,discharge,-1.0,0.60484,60.484,0.02849,0.0221,0.02913,0.10951,0.03103,1.0083
data_Ri_HPPC/TC23LTO02_HPPC_ch_00.csv,TC23LTO02_HPPC_ch_00.csv,TC23LTO02,LTO,lithium-ion,,,charge_file,discharge,-2.0,0.60484,60.484,0.02855,0.02287,0.02925,0.11081,0.03097,1.00892
data_Ri_HPPC/TC23LTO02_HPPC_ch_00.csv,TC23LTO02_HPPC_ch_00.csv,TC23LTO02,LTO,lithium-ion,,,charge_file,discharge,-3.0,0.60484,60.484,0.02858,0.0171,0.02938,0.10728,0.03108,1.0072
data_Ri_HPPC/TC23LTO02_HPPC_ch_00.csv,TC23LTO02_HPPC_ch_00.csv,TC23LTO02,LTO,lithium-ion,,,charge_file,charge,1.0,0.70565,70.565,0.02836,0.01764,0.02899,0.1077,0.03091,1.00836
data_Ri_HPPC/TC23LTO02_HPPC_ch_00.csv,TC23LTO02_HPPC_ch_00.csv,TC23LTO02,LTO,lithium-ion,,,charge_file,charge,2.0,0.70565,70.565,0.02836,0.01693,0.02893,0.10741,0.03046,1.00792
data_Ri_HPPC/TC23LTO02_HPPC_ch_00.csv,TC23LTO02_HPPC_ch_00.csv,TC23LTO02,LTO,lithium-ion,,,charge_file,charge,3.0,0.70565,70.565,0.02858,0.01773,0.02968,0.10758,0.03235,1.00745
data_Ri_HPPC/TC23LTO02_HPPC_ch_00.csv,TC23LTO02_HPPC_ch_00.csv,TC23LTO02,LTO,lithium-ion,,,charge_file,discharge,-1.0,0.70565,70.565,0.02849,0.02203,0.02938,0.10894,0.03129,1.01172
data_Ri_HPPC/TC23LTO02_HPPC_ch_00.csv,TC23LTO02_HPPC_ch_00.csv,TC23LTO02,LTO,lithium-ion,,,charge_file,discharge,-2.0,0.70565,70.565,0.02849,0.0172,0.02925,0.10796,0.03116,1.00736
data_Ri_HPPC/TC23LTO02_HPPC_ch_00.csv,TC23LTO02_HPPC_ch_00.csv,TC23LTO02,LTO,lithium-ion,,,charge_file,discharge,-3.0,0.70565,70.565,0.02857,0.01755,0.02946,0.10788,0.03124,1.00817
data_Ri_HPPC/TC23LTO02_HPPC_ch_00.csv,TC23LTO02_HPPC_ch_00.csv,TC23LTO02,LTO,lithium-ion,,,charge_file,charge,1.0,0.80646,80.646,0.02849,0.02278,0.02913,0.11214,0.03103,1.01023
data_Ri_HPPC/TC23LTO02_HPPC_ch_00.csv,TC23LTO02_HPPC_ch_00.csv,TC23LTO02,LTO,lithium-ion,,,charge_file,charge,2.0,0.80646,80.646,0.0283,0.02255,0.02893,0.1106,0.03052,1.00592
data_Ri_HPPC/TC23LTO02_HPPC_ch_00.csv,TC23LTO02_HPPC_ch_00.csv,TC23LTO02,LTO,lithium-ion,,,charge_file,charge,3.0,0.80646,80.646,0.02866,0.02292,0.02972,0.11169,0.03256,1.00452
data_Ri_HPPC/TC23LTO02_HPPC_ch_00.csv,TC23LTO02_HPPC_ch_00.csv,TC23LTO02,LTO,lithium-ion,,,charge_file,discharge,-1.0,0.80646,80.646,0.02836,0.02235,0.02925,0.11009,0.03141,1.00917
data_Ri_HPPC/TC23LTO02_HPPC_ch_00.csv,TC23LTO02_HPPC_ch_00.csv,TC23LTO02,LTO,lithium-ion,,,charge_file,discharge,-2.0,0.80646,80.646,0.02849,0.02238,0.02925,0.11056,0.03129,1.0093
data_Ri_HPPC/TC23LTO02_HPPC_ch_00.csv,TC23LTO02_HPPC_ch_00.csv,TC23LTO02,LTO,lithium-ion,,,charge_file,discharge,-3.0,0.80646,80.646,0.02866,0.02216,0.02951,0.10967,0.03141,1.009
data_Ri_HPPC/TC23LTO02_HPPC_ch_00.csv,TC23LTO02_HPPC_ch_00.csv,TC23LTO02,LTO,lithium-ion,,,charge_file,charge,1.0,0.90727,90.727,0.02811,0.01597,0.02913,0.10611,0.03129,1.00568
data_Ri_HPPC/TC23LTO02_HPPC_ch_00.csv,TC23LTO02_HPPC_ch_00.csv,TC23LTO02,LTO,lithium-ion,,,charge_file,charge,2.0,0.90727,90.727,0.02811,0.0164,0.02887,0.10617,0.03071,1.00611
data_Ri_HPPC/TC23LTO02_HPPC_ch_00.csv,TC23LTO02_HPPC_ch_00.csv,TC23LTO02,LTO,lithium-ion,,,charge_file,charge,3.0,0.90727,90.727,0.02841,0.01591,0.02963,0.106,0.03273,1.00608
data_Ri_HPPC/TC23LTO02_HPPC_ch_00.csv,TC23LTO02_HPPC_ch_00.csv,TC23LTO02,LTO,lithium-ion,,,charge_file,discharge,-1.0,0.90727,90.727,0.02811,0.01593,0.02899,0.10628,0.03141,1.0063
data_Ri_HPPC/TC23LTO02_HPPC_ch_00.csv,TC23LTO02_HPPC_ch_00.csv,TC23LTO02,LTO,lithium-ion,,,charge_file,discharge,-2.0,0.90727,90.727,0.02824,0.01579,0.02913,0.10549,0.03135,1.00629
data_Ri_HPPC/TC23LTO02_HPPC_ch_00.csv,TC23LTO02_HPPC_ch_00.csv,TC23LTO02,LTO,lithium-ion,,,charge_file,discharge,-3.0,0.90727,90.727,0.02832,0.01571,0.0293,0.10579,0.03141,1.00578
data_Ri_HPPC/TC23LTO02_HPPC_ch_00.csv,TC23LTO02_HPPC_ch_00.csv,TC23LTO02,LTO,lithium-ion,,,charge_file,charge,1.0,0.92562,92.562,0.02836,0.01606,0.02913,0.10583,0.03116,1.00562
data_Ri_HPPC/TC23LTO02_HPPC_ch_00.csv,TC23LTO02_HPPC_ch_00.csv,TC23LTO02,LTO,lithium-ion,,,charge_file,charge,2.0,0.92562,92.562,0.02811,0.01577,0.02887,0.10602,0.03071,1.00605
data_Ri_HPPC/TC23LTO02_HPPC_ch_00.csv,TC23LTO02_HPPC_ch_00.csv,TC23LTO02,LTO,lithium-ion,,,charge_file,charge,3.0,0.92562,92.562,0.02841,0.01575,0.02968,0.10599,,
data_Ri_HPPC/TC23LTO02_HPPC_ch_00.csv,TC23LTO02_HPPC_ch_00.csv,TC23LTO02,LTO,lithium-ion,,,charge_file,discharge,-1.0,0.92562,92.562,0.02823,0.01559,0.029,0.10596,0.03154,1.00593
data_Ri_HPPC/TC23LTO02_HPPC_ch_00.csv,TC23LTO02_HPPC_ch_00.csv,TC23LTO02,LTO,lithium-ion,,,charge_file,discharge,-2.0,0.92562,92.562,0.02837,0.01582,0.02919,0.10589,0.03141,1.00575
data_Ri_HPPC/TC23LTO02_HPPC_ch_00.csv,TC23LTO02_HPPC_ch_00.csv,TC23LTO02,LTO,lithium-ion,,,charge_file,discharge,-3.0,0.92562,92.562,0.02828,0.01565,0.02934,0.10586,0.03141,1.00568
data_Ri_HPPC/TC23LTO02_HPPC_dis_00.csv,TC23LTO02_HPPC_dis_00.csv,TC23LTO02,LTO,lithium-ion,,,discharge_file,charge,1.0,0.00826,0.826,0.02865,0.0221,0.02964,0.10822,0.03281,1.00978
data_Ri_HPPC/TC23LTO02_HPPC_dis_00.csv,TC23LTO02_HPPC_dis_00.csv,TC23LTO02,LTO,lithium-ion,,,discharge_file,charge,2.0,0.00826,0.826,0.02861,0.02228,0.02972,0.10952,,
data_Ri_HPPC/TC23LTO02_HPPC_dis_00.csv,TC23LTO02_HPPC_dis_00.csv,TC23LTO02,LTO,lithium-ion,,,discharge_file,charge,3.0,0.00826,0.826,0.02875,0.02276,0.02991,0.10075,,
data_Ri_HPPC/TC23LTO02_HPPC_dis_00.csv,TC23LTO02_HPPC_dis_00.csv,TC23LTO02,LTO,lithium-ion,,,discharge_file,discharge,-1.0,0.00826,0.826,0.0284,0.02221,0.02947,0.10822,0.03243,1.01102
data_Ri_HPPC/TC23LTO02_HPPC_dis_00.csv,TC23LTO02_HPPC_dis_00.csv,TC23LTO02,LTO,lithium-ion,,,discharge_file,discharge,-2.0,0.00826,0.826,0.02847,0.01758,0.02963,0.10755,0.03269,1.00757
data_Ri_HPPC/TC23LTO02_HPPC_dis_00.csv,TC23LTO02_HPPC_dis_00.csv,TC23LTO02,LTO,lithium-ion,,,discharge_file,discharge,-3.0,0.00826,0.826,0.02891,0.02318,0.03027,0.10157,0.0337,1.0076
data_Ri_HPPC/TC23LTO02_HPPC_dis_00.csv,TC23LTO02_HPPC_dis_00.csv,TC23LTO02,LTO,lithium-ion,,,discharge_file,charge,1.0,0.12276,12.276,0.02816,0.02166,0.02863,0.10786,0.03116,1.0084
data_Ri_HPPC/TC23LTO02_HPPC_dis_00.csv,TC23LTO02_HPPC_dis_00.csv,TC23LTO02,LTO,lithium-ion,,,discharge_file,charge,2.0,0.12276,12.276,0.02796,0.02291,0.02863,0.11144,0.03084,1.00639
data_Ri_HPPC/TC23LTO02_HPPC_dis_00.csv,TC23LTO02_HPPC_dis_00.csv,TC23LTO02,LTO,lithium-ion,,,discharge_file,charge,3.0,0.12276,12.276,0.02811,0.02225,0.02866,0.10997,0.03074,1.00904
data_Ri_HPPC/TC23LTO02_HPPC_dis_00.csv,TC23LTO02_HPPC_dis_00.csv,TC23LTO02,LTO,lithium-ion,,,discharge_file,discharge,-1.0,0.12276,12.276,0.02775,0.02212,0.02837,0.10945,0.03065,1.00765
data_Ri_HPPC/TC23LTO02_HPPC_dis_00.csv,TC23LTO02_HPPC_dis_00.csv,TC23LTO02,LTO,lithium-ion,,,discharge_file,discharge,-2.0,0.12276,12.276,0.02796,0.02292,0.02857,0.10001,0.03052,1.00423
data_Ri_HPPC/TC23LTO02_HPPC_dis_00.csv,TC23LTO02_HPPC_dis_00.csv,TC23LTO02,LTO,lithium-ion,,,discharge_file,discharge,-3.0,0.12276,12.276,0.02793,0.02285,0.0285,0.11091,0.03082,1.00678
data_Ri_HPPC/TC23LTO02_HPPC_dis_00.csv,TC23LTO02_HPPC_dis_00.csv,TC23LTO02,LTO,lithium-ion,,,discharge_file,charge,1.0,0.22409,22.409000000000002,0.02798,0.02266,0.02849,0.11191,0.03065,1.00874
data_Ri_HPPC/TC23LTO02_HPPC_dis_00.csv,TC23LTO02_HPPC_dis_00.csv,TC23LTO02,LTO,lithium-ion,,,discharge_file,charge,2.0,0.22409,22.409000000000002,0.02798,0.01692,0.02849,0.1074,0.03052,1.00695
data_Ri_HPPC/TC23LTO02_HPPC_dis_00.csv,TC23LTO02_HPPC_dis_00.csv,TC23LTO02,LTO,lithium-ion,,,discharge_file,charge,3.0,0.22409,22.409000000000002,0.02798,0.01694,0.02849,0.10658,0.0304,1.00698
data_Ri_HPPC/TC23LTO02_HPPC_dis_00.csv,TC23LTO02_HPPC_dis_00.csv,TC23LTO02,LTO,lithium-ion,,,discharge_file,discharge,-1.0,0.22409,22.409000000000002,0.02773,0.02369,0.02811,0.10269,0.03014,1.00288
data_Ri_HPPC/TC23LTO02_HPPC_dis_00.csv,TC23LTO02_HPPC_dis_00.csv,TC23LTO02,LTO,lithium-ion,,,discharge_file,discharge,-2.0,0.22409,22.409000000000002,0.02786,0.01657,0.02843,0.1066,0.03008,1.00636
data_Ri_HPPC/TC23LTO02_HPPC_dis_00.csv,TC23LTO02_HPPC_dis_00.csv,TC23LTO02,LTO,lithium-ion,,,discharge_file,discharge,-3.0,0.22409,22.409000000000002,0.02796,0.01689,0.02841,0.1069,0.03065,1.00665
data_Ri_HPPC/TC23LTO02_HPPC_dis_00.csv,TC23LTO02_HPPC_dis_00.csv,TC23LTO02,LTO,lithium-ion,,,discharge_file,charge,1.0,0.32542,32.542,0.02811,0.02282,0.02862,0.11228,0.03052,1.00579
data_Ri_HPPC/TC23LTO02_HPPC_dis_00.csv,TC23LTO02_HPPC_dis_00.csv,TC23LTO02,LTO,lithium-ion,,,discharge_file,charge,2.0,0.32542,32.542,0.02817,0.02267,0.02855,0.11144,0.0304,1.009
data_Ri_HPPC/TC23LTO02_HPPC_dis_00.csv,TC23LTO02_HPPC_dis_00.csv,TC23LTO02,LTO,lithium-ion,,,discharge_file,charge,3.0,0.32542,32.542,0.02815,0.0229,0.02857,0.10164,0.0304,1.00514
data_Ri_HPPC/TC23LTO02_HPPC_dis_00.csv,TC23LTO02_HPPC_dis_00.csv,TC23LTO02,LTO,lithium-ion,,,discharge_file,discharge,-1.0,0.32542,32.542,0.02798,0.02276,0.02849,0.112,0.03027,1.00721
data_Ri_HPPC/TC23LTO02_HPPC_dis_00.csv,TC23LTO02_HPPC_dis_00.csv,TC23LTO02,LTO,lithium-ion,,,discharge_file,discharge,-2.0,0.32542,32.542,0.02811,0.02277,0.02855,0.10015,0.03014,1.00814
data_Ri_HPPC/TC23LTO02_HPPC_dis_00.csv,TC23LTO02_HPPC_dis_00.csv,TC23LTO02,LTO,lithium-ion,,,discharge_file,discharge,-3.0,0.32542,32.542,0.02807,0.02371,0.02849,0.10259,0.03057,1.00287
data_Ri_HPPC/TC23LTO02_HPPC_dis_00.csv,TC23LTO02_HPPC_dis_00.csv,TC23LTO02,LTO,lithium-ion,,,discharge_file,charge,1.0,0.42674,42.674,0.02836,0.01613,0.02874,0.1058,0.03065,1.0059
data_Ri_HPPC/TC23LTO02_HPPC_dis_00.csv,TC23LTO02_HPPC_dis_00.csv,TC23LTO02,LTO,lithium-ion,,,discharge_file,charge,2.0,0.42674,42.674,0.02824,0.01615,0.02861,0.10603,0.03046,1.00626
data_Ri_HPPC/TC23LTO02_HPPC_dis_00.csv,TC23LTO02_HPPC_dis_00.csv,TC23LTO02,LTO,lithium-ion,,,discharge_file,charge,3.0,0.42674,42.674,0.02819,0.01635,0.0287,0.1062,0.0304,1.00622
data_Ri_HPPC/TC23LTO02_HPPC_dis_00.csv,TC23LTO02_HPPC_dis_00.csv,TC23LTO02,LTO,lithium-ion,,,discharge_file,discharge,-1.0,0.42674,42.674,0.02811,0.01591,0.02849,0.10636,0.0304,1.00617
data_Ri_HPPC/TC23LTO02_HPPC_dis_00.csv,TC23LTO02_HPPC_dis_00.csv,TC23LTO02,LTO,lithium-ion,,,discharge_file,discharge,-2.0,0.42674,42.674,0.0283,0.01604,0.02861,0.10585,0.03021,1.00607
data_Ri_HPPC/TC23LTO02_HPPC_dis_00.csv,TC23LTO02_HPPC_dis_00.csv,TC23LTO02,LTO,lithium-ion,,,discharge_file,discharge,-3.0,0.42674,42.674,0.02832,0.01667,0.0287,0.10678,0.03078,1.00652
data_Ri_HPPC/TC23LTO02_HPPC_dis_00.csv,TC23LTO02_HPPC_dis_00.csv,TC23LTO02,LTO,lithium-ion,,,discharge_file,charge,1.0,0.52806,52.806,0.02836,0.016,0.02887,0.10627,0.03065,1.00661
data_Ri_HPPC/TC23LTO02_HPPC_dis_00.csv,TC23LTO02_HPPC_dis_00.csv,TC23LTO02,LTO,lithium-ion,,,discharge_file,charge,2.0,0.52806,52.806,0.02849,0.01579,0.029,0.10582,0.03071,1.00586
data_Ri_HPPC/TC23LTO02_HPPC_dis_00.csv,TC23LTO02_HPPC_dis_00.csv,TC23LTO02,LTO,lithium-ion,,,discharge_file,charge,3.0,0.52806,52.806,0.02853,0.0161,0.02895,0.10611,0.03065,1.00627
data_Ri_HPPC/TC23LTO02_HPPC_dis_00.csv,TC23LTO02_HPPC_dis_00.csv,TC23LTO02,LTO,lithium-ion,,,discharge_file,discharge,-1.0,0.52806,52.806,0.02836,0.01614,0.02874,0.10611,0.0304,1.00607
data_Ri_HPPC/TC23LTO02_HPPC_dis_00.csv,TC23LTO02_HPPC_dis_00.csv,TC23LTO02,LTO,lithium-ion,,,discharge_file,discharge,-2.0,0.52806,52.806,0.02843,0.01639,0.02874,0.10605,0.03033,1.0065
data_Ri_HPPC/TC23LTO02_HPPC_dis_00.csv,TC23LTO02_HPPC_dis_00.csv,TC23LTO02,LTO,lithium-ion,,,discharge_file,discharge,-3.0,0.52806,52.806,0.02849,0.01575,0.02891,0.1059,0.03091,1.00558
data_Ri_HPPC/TC23LTO02_HPPC_dis_00.csv,TC23LTO02_HPPC_dis_00.csv,TC23LTO02,LTO,lithium-ion,,,discharge_file,charge,1.0,0.62938,62.938,0.02875,0.01616,0.02938,0.10614,0.03116,1.00606
data_Ri_HPPC/TC23LTO02_HPPC_dis_00.csv,TC23LTO02_HPPC_dis_00.csv,TC23LTO02,LTO,lithium-ion,,,discharge_file,charge,2.0,0.62938,62.938,0.02887,0.01556,0.02925,0.10588,0.03091,1.00596
data_Ri_HPPC/TC23LTO02_HPPC_dis_00.csv,TC23LTO02_HPPC_dis_00.csv,TC23LTO02,LTO,lithium-ion,,,discharge_file,charge,3.0,0.62938,62.938,0.02883,0.01592,0.02925,0.10573,0.03086,1.00653
data_Ri_HPPC/TC23LTO02_HPPC_dis_00.csv,TC23LTO02_HPPC_dis_00.csv,TC23LTO02,LTO,lithium-ion,,,discharge_file,discharge,-1.0,0.62938,62.938,0.02862,0.01648,0.02913,0.10651,0.03078,1.00632
data_Ri_HPPC/TC23LTO02_HPPC_dis_00.csv,TC23LTO02_HPPC_dis_00.csv,TC23LTO02,LTO,lithium-ion,,,discharge_file,discharge,-2.0,0.62938,62.938,0.02874,0.01593,0.02912,0.10606,0.03059,1.00614
data_Ri_HPPC/TC23LTO02_HPPC_dis_00.csv,TC23LTO02_HPPC_dis_00.csv,TC23LTO02,LTO,lithium-ion,,,discharge_file,discharge,-3.0,0.62938,62.938,0.02879,0.01603,0.02917,0.10587,0.03112,1.00594
data_Ri_HPPC/TC23LTO02_HPPC_dis_00.csv,TC23LTO02_HPPC_dis_00.csv,TC23LTO02,LTO,lithium-ion,,,discharge_file,charge,1.0,0.73071,73.071,0.02938,0.02123,0.02964,0.10662,0.03129,1.00998
data_Ri_HPPC/TC23LTO02_HPPC_dis_00.csv,TC23LTO02_HPPC_dis_00.csv,TC23LTO02,LTO,lithium-ion,,,discharge_file,charge,2.0,0.73071,73.071,0.02919,0.01576,0.02957,0.10607,0.03129,1.00608
data_Ri_HPPC/TC23LTO02_HPPC_dis_00.csv,TC23LTO02_HPPC_dis_00.csv,TC23LTO02,LTO,lithium-ion,,,discharge_file,charge,3.0,0.73071,73.071,0.02921,0.01626,0.02963,0.10624,0.0312,1.00604
data_Ri_HPPC/TC23LTO02_HPPC_dis_00.csv,TC23LTO02_HPPC_dis_00.csv,TC23LTO02,LTO,lithium-ion,,,discharge_file,discharge,-1.0,0.73071,73.071,0.02913,0.01558,0.02938,0.10589,0.03103,1.00621
data_Ri_HPPC/TC23LTO02_HPPC_dis_00.csv,TC23LTO02_HPPC_dis_00.csv,TC23LTO02,LTO,lithium-ion,,,discharge_file,discharge,-2.0,0.73071,73.071,0.02913,0.01608,0.02951,0.10589,0.03091,1.00601
data_Ri_HPPC/TC23LTO02_HPPC_dis_00.csv,TC23LTO02_HPPC_dis_00.csv,TC23LTO02,LTO,lithium-ion,,,discharge_file,discharge,-3.0,0.73071,73.071,0.02908,0.01613,0.02955,0.10652,0.03146,1.00644
data_Ri_HPPC/TC23LTO02_HPPC_dis_00.csv,TC23LTO02_HPPC_dis_00.csv,TC23LTO02,LTO,lithium-ion,,,discharge_file,charge,1.0,0.83203,83.203,0.02963,0.02268,0.03001,0.11192,0.03167,1.00917
data_Ri_HPPC/TC23LTO02_HPPC_dis_00.csv,TC23LTO02_HPPC_dis_00.csv,TC23LTO02,LTO,lithium-ion,,,discharge_file,charge,2.0,0.83203,83.203,0.02944,0.02278,0.02982,0.11208,0.03148,1.00842
data_Ri_HPPC/TC23LTO02_HPPC_dis_00.csv,TC23LTO02_HPPC_dis_00.csv,TC23LTO02,LTO,lithium-ion,,,discharge_file,charge,3.0,0.83203,83.203,0.02942,0.02292,0.02989,0.11292,0.03146,1.00552
data_Ri_HPPC/TC23LTO02_HPPC_dis_00.csv,TC23LTO02_HPPC_dis_00.csv,TC23LTO02,LTO,lithium-ion,,,discharge_file,discharge,-1.0,0.83203,83.203,0.02913,0.02237,0.02963,0.11111,0.03103,1.00735
data_Ri_HPPC/TC23LTO02_HPPC_dis_00.csv,TC23LTO02_HPPC_dis_00.csv,TC23LTO02,LTO,lithium-ion,,,discharge_file,discharge,-2.0,0.83203,83.203,0.02926,0.02292,0.0297,0.11267,0.03097,1.00878
data_Ri_HPPC/TC23LTO02_HPPC_dis_00.csv,TC23LTO02_HPPC_dis_00.csv,TC23LTO02,LTO,lithium-ion,,,discharge_file,discharge,-3.0,0.83203,83.203,0.02934,0.02256,0.02976,0.1117,0.03167,1.0076
data_Ri_HPPC/TC23LTO02_HPPC_dis_00.csv,TC23LTO02_HPPC_dis_00.csv,TC23LTO02,LTO,lithium-ion,,,discharge_file,charge,1.0,0.93336,93.336,0.02976,0.02273,0.0304,0.11228,0.03205,1.01087
data_Ri_HPPC/TC23LTO02_HPPC_dis_00.csv,TC23LTO02_HPPC_dis_00.csv,TC23LTO02,LTO,lithium-ion,,,discharge_file,charge,2.0,0.93336,93.336,0.02989,0.02291,0.0302,0.10004,0.03199,1.0078
data_Ri_HPPC/TC23LTO02_HPPC_dis_00.csv,TC23LTO02_HPPC_dis_00.csv,TC23LTO02,LTO,lithium-ion,,,discharge_file,charge,3.0,0.93336,93.336,0.02989,0.02262,0.03035,0.11271,0.03197,1.01308
data_Ri_HPPC/TC23LTO02_HPPC_dis_00.csv,TC23LTO02_HPPC_dis_00.csv,TC23LTO02,LTO,lithium-ion,,,discharge_file,discharge,-1.0,0.93336,93.336,0.02951,0.023,0.03014,0.11179,0.03167,1.01191
data_Ri_HPPC/TC23LTO02_HPPC_dis_00.csv,TC23LTO02_HPPC_dis_00.csv,TC23LTO02,LTO,lithium-ion,,,discharge_file,discharge,-2.0,0.93336,93.336,0.02976,0.02286,0.03021,0.11248,0.03167,1.00569
data_Ri_HPPC/TC23LTO02_HPPC_dis_00.csv,TC23LTO02_HPPC_dis_00.csv,TC23LTO02,LTO,lithium-ion,,,discharge_file,discharge,-3.0,0.93336,93.336,0.02989,0.02279,0.03035,0.11222,0.03235,1.01076
data_Ri_HPPC/TC23LTO03_HPPC_ch_00.csv,TC23LTO03_HPPC_ch_00.csv,TC23LTO03,LTO,lithium-ion,,,charge_file,charge,1.0,0.0,0.0,0.03255,0.02248,0.03553,0.1116,0.0402,1.00494
data_Ri_HPPC/TC23LTO03_HPPC_ch_00.csv,TC23LTO03_HPPC_ch_00.csv,TC23LTO03,LTO,lithium-ion,,,charge_file,charge,2.0,0.0,0.0,0.03255,0.02269,0.0351,0.11202,0.03886,1.00679
data_Ri_HPPC/TC23LTO03_HPPC_ch_00.csv,TC23LTO03_HPPC_ch_00.csv,TC23LTO03,LTO,lithium-ion,,,charge_file,charge,3.0,0.0,0.0,0.03251,0.02251,0.03477,0.11233,0.03782,1.00687
data_Ri_HPPC/TC23LTO03_HPPC_ch_00.csv,TC23LTO03_HPPC_ch_00.csv,TC23LTO03,LTO,lithium-ion,,,charge_file,discharge,-1.0,0.0,0.0,0.03219,0.02265,0.03455,0.11241,0.03969,1.0079
data_Ri_HPPC/TC23LTO03_HPPC_ch_00.csv,TC23LTO03_HPPC_ch_00.csv,TC23LTO03,LTO,lithium-ion,,,charge_file,discharge,-2.0,0.0,0.0,0.03181,0.02311,0.03352,0.1121,0.03791,1.00453
data_Ri_HPPC/TC23LTO03_HPPC_ch_00.csv,TC23LTO03_HPPC_ch_00.csv,TC23LTO03,LTO,lithium-ion,,,charge_file,discharge,-3.0,0.0,0.0,0.03153,0.02314,0.03286,0.1008,0.0368,1.00715
data_Ri_HPPC/TC23LTO03_HPPC_ch_00.csv,TC23LTO03_HPPC_ch_00.csv,TC23LTO03,LTO,lithium-ion,,,charge_file,charge,1.0,0.10081,10.081,0.02989,0.02207,0.03039,0.10957,0.03193,1.00885
data_Ri_HPPC/TC23LTO03_HPPC_ch_00.csv,TC23LTO03_HPPC_ch_00.csv,TC23LTO03,LTO,lithium-ion,,,charge_file,charge,2.0,0.10081,10.081,0.02982,0.02234,0.03021,0.10907,0.03161,1.01
data_Ri_HPPC/TC23LTO03_HPPC_ch_00.csv,TC23LTO03_HPPC_ch_00.csv,TC23LTO03,LTO,lithium-ion,,,charge_file,charge,3.0,0.10081,10.081,0.02996,0.02246,0.03048,0.1103,0.03206,1.00402
data_Ri_HPPC/TC23LTO03_HPPC_ch_00.csv,TC23LTO03_HPPC_ch_00.csv,TC23LTO03,LTO,lithium-ion,,,charge_file,discharge,-1.0,0.10081,10.081,0.02977,0.02259,0.03027,0.1113,0.03206,1.00562
data_Ri_HPPC/TC23LTO03_HPPC_ch_00.csv,TC23LTO03_HPPC_ch_00.csv,TC23LTO03,LTO,lithium-ion,,,charge_file,discharge,-2.0,0.10081,10.081,0.02984,0.02275,0.0304,0.11093,0.03186,1.00268
data_Ri_HPPC/TC23LTO03_HPPC_ch_00.csv,TC23LTO03_HPPC_ch_00.csv,TC23LTO03,LTO,lithium-ion,,,charge_file,discharge,-3.0,0.10081,10.081,0.02994,0.02277,0.03053,0.11218,0.03189,1.00764
data_Ri_HPPC/TC23LTO03_HPPC_ch_00.csv,TC23LTO03_HPPC_ch_00.csv,TC23LTO03,LTO,lithium-ion,,,charge_file,charge,1.0,0.20162,20.162,0.02977,0.02239,0.03027,0.10949,0.0318,1.00892
data_Ri_HPPC/TC23LTO03_HPPC_ch_00.csv,TC23LTO03_HPPC_ch_00.csv,TC23LTO03,LTO,lithium-ion,,,charge_file,charge,2.0,0.20162,20.162,0.02958,0.02221,0.03008,0.10976,0.03129,1.0082
data_Ri_HPPC/TC23LTO03_HPPC_ch_00.csv,TC23LTO03_HPPC_ch_00.csv,TC23LTO03,LTO,lithium-ion,,,charge_file,charge,3.0,0.20162,20.162,0.02977,0.02213,0.03049,0.11216,0.03231,1.00491
data_Ri_HPPC/TC23LTO03_HPPC_ch_00.csv,TC23LTO03_HPPC_ch_00.csv,TC23LTO03,LTO,lithium-ion,,,charge_file,discharge,-1.0,0.20162,20.162,0.02964,0.02257,0.03027,0.11037,0.0318,1.00914
data_Ri_HPPC/TC23LTO03_HPPC_ch_00.csv,TC23LTO03_HPPC_ch_00.csv,TC23LTO03,LTO,lithium-ion,,,charge_file,discharge,-2.0,0.20162,20.162,0.0297,0.02238,0.03034,0.11006,0.03174,1.01025
data_Ri_HPPC/TC23LTO03_HPPC_ch_00.csv,TC23LTO03_HPPC_ch_00.csv,TC23LTO03,LTO,lithium-ion,,,charge_file,discharge,-3.0,0.20162,20.162,0.02977,0.02299,0.03044,0.11187,0.03176,1.00368
data_Ri_HPPC/TC23LTO03_HPPC_ch_00.csv,TC23LTO03_HPPC_ch_00.csv,TC23LTO03,LTO,lithium-ion,,,charge_file,charge,1.0,0.30243,30.243,0.02951,0.02245,0.03027,0.11011,0.03167,1.00438
data_Ri_HPPC/TC23LTO03_HPPC_ch_00.csv,TC23LTO03_HPPC_ch_00.csv,TC23LTO03,LTO,lithium-ion,,,charge_file,charge,2.0,0.30243,30.243,0.02945,0.02246,0.02989,0.11053,0.03116,1.00434
data_Ri_HPPC/TC23LTO03_HPPC_ch_00.csv,TC23LTO03_HPPC_ch_00.csv,TC23LTO03,LTO,lithium-ion,,,charge_file,charge,3.0,0.30243,30.243,0.02972,0.02316,0.03057,0.11177,0.03256,1.00307
data_Ri_HPPC/TC23LTO03_HPPC_ch_00.csv,TC23LTO03_HPPC_ch_00.csv,TC23LTO03,LTO,lithium-ion,,,charge_file,discharge,-1.0,0.30243,30.243,0.02938,0.02241,0.03002,0.10928,0.03167,1.00856
data_Ri_HPPC/TC23LTO03_HPPC_ch_00.csv,TC23LTO03_HPPC_ch_00.csv,TC23LTO03,LTO,lithium-ion,,,charge_file,discharge,-2.0,0.30243,30.243,0.02951,0.02294,0.03015,0.11249,0.03161,1.00522
data_Ri_HPPC/TC23LTO03_HPPC_ch_00.csv,TC23LTO03_HPPC_ch_00.csv,TC23LTO03,LTO,lithium-ion,,,charge_file,discharge,-3.0,0.30243,30.243,0.02972,0.02286,0.03032,0.10023,0.03172,1.00762
data_Ri_HPPC/TC23LTO03_HPPC_ch_00.csv,TC23LTO03_HPPC_ch_00.csv,TC23LTO03,LTO,lithium-ion,,,charge_file,charge,1.0,0.40325,40.325,0.02913,0.02242,0.02977,0.10979,0.03129,1.01003
data_Ri_HPPC/TC23LTO03_HPPC_ch_00.csv,TC23LTO03_HPPC_ch_00.csv,TC23LTO03,LTO,lithium-ion,,,charge_file,charge,2.0,0.40325,40.325,0.02913,0.02295,0.02964,0.11218,0.03091,1.00575
