Repository: DNV007/delivered-energy-decomposition

# Three-term energy accounting for a cold commercial sodium-ion 18650 cell

This repository holds the analysis code and the derived data behind a reanalysis
of a public commercial-cell archive. No new measurements were made. The
manuscript reporting the work is not distributed here; what is here is
everything needed to regenerate its numbers from the raw archive and to check
them.

**Source data.** Droese, D., Schlösser, A., Otto, M. *Dataset: Evaluation of
Commercial Sodium-Ion Batteries by State-of-the-Art Lithium-Ion Battery
Configurations.* Technische Universität Berlin, DepositOnce, 2025.
DOI [10.14279/depositonce-25036](https://doi.org/10.14279/depositonce-25036),
CC BY 4.0.

File: data_processed/hppc/raw_temperature_pulse_descriptors.csv (part 3 of 36)
member_path,file_name,cell_id,cell_family,chemistry_type,temperature_deg_c,voltage_v,pulse_set,pulse_block_index,nominal_soc_percent,segment_index,step_id,nominal_c_rate,pulse_direction,duration_s,complete_1s,complete_10s,n_points,current_median_a,current_mean_a,pre_voltage_v,pulse_voltage_fast_v,pulse_voltage_100ms_v,pulse_voltage_1s_v,pulse_voltage_10s_v,pulse_voltage_end_v,relax_voltage_60s_v,relax_voltage_end_v,temperature_mean_deg_c,capacity_delta_ah,r_fast_ohm,r_100ms_ohm,r_1s_ohm,r_10s_ohm,r_end_ohm,polarization_1s_minus_fast_ohm,polarization_end_minus_fast_ohm,relaxation_60s_ohm,relaxation_end_ohm
raw_CU_diffT/TC23LFP09/TC23LFP09_15deg.parquet,TC23LFP09_15deg.parquet,TC23LFP09,LFP,lithium-ion,15.0,,discharge_sweep,3,70,102,40,2.0,charge,2.6060786665184423,True,False,263,3.00000601715558,2.988582675892941,3.30572811594374,3.58667304525283,3.62462826652405,3.6717385160416,,3.70282746612808,3.31221292761822,3.31221292761822,15.46426547528517,0.0021717342114923855,0.0936481219379235,0.10629983698588416,0.12200322199516396,,0.13236618457213783,0.028355100057240457,0.03871806263421433,0.13020458501620477,0.13020458501620477
raw_CU_diffT/TC23LFP09/TC23LFP09_15deg.parquet,TC23LFP09_15deg.parquet,TC23LFP09,LFP,lithium-ion,15.0,,discharge_sweep,3,70,106,44,-1.0,discharge,10.000003666675184,True,True,1002,-1.49999898024955,-1.4985042951634604,3.31202219786309,3.16458809714624,3.14074687775477,3.12072025346593,3.08410014048063,3.08410014048063,3.29867111500387,3.29867111500387,15.498640978043912,-0.004166665366648436,0.0982894672983857,0.11418362436474846,0.12753471630049637,0.15194814155443054,0.15194814155443054,0.029245249002110674,0.05365867425604484,0.1430474135972696,0.1430474135972696
raw_CU_diffT/TC23LFP09/TC23LFP09_15deg.parquet,TC23LFP09_15deg.parquet,TC23LFP09,LFP,lithium-ion,15.0,,discharge_sweep,3,70,110,48,1.0,charge,9.999999333376763,True,True,1002,1.49999898024955,1.4985012384773548,3.31011490031177,3.460982136621,3.49035451891129,3.51667522511948,3.56359474488189,3.56359474488189,3.32194014512994,3.32194014512994,15.440260119760477,0.004166669715711812,0.10057822591594731,0.1201598274217053,0.13770697682297448,0.16898667792957398,0.16898667792957398,0.037128750907027164,0.06840845201362666,0.16110317602465746,0.16110317602465746
raw_CU_diffT/TC23LFP09/TC23LFP09_15deg.parquet,TC23LFP09_15deg.parquet,TC23LFP09,LFP,lithium-ion,15.0,,discharge_sweep,4,60,116,28,-3.0,discharge,10.000008666713256,True,True,1002,-4.49999702012457,-4.495509619511664,3.28722732969596,2.90538635992217,2.87391595032543,2.83252759346184,2.77950472153521,2.77950472153521,3.26624705663147,3.26624705663147,15.465825798403193,-0.012500008354232003,0.08485360502821397,0.09184703401405551,0.10104445274088936,0.11282732097158035,0.11282732097158035,0.016190847712675385,0.02797371594336638,0.10816503498102005,0.10816503498102005
raw_CU_diffT/TC23LFP09/TC23LFP09_15deg.parquet,TC23LFP09_15deg.parquet,TC23LFP09,LFP,lithium-ion,15.0,,discharge_sweep,4,60,120,32,3.0,charge,0.16604800020286348,False,False,19,4.49997900178937,4.262841856381997,3.28398492385872,3.68184719306358,3.72705014502981,,,3.73944757911338,3.28455711312412,3.28455711312412,15.511529999999999,0.00020755325072579147,0.08841425016575728,0.09845939747605707,,,0.10121439568352432,,0.012800145517767036,0.10108724192010181,0.10108724192010181
raw_CU_diffT/TC23LFP09/TC23LFP09_15deg.parquet,TC23LFP09_15deg.parquet,TC23LFP09,LFP,lithium-ion,15.0,,discharge_sweep,4,60,124,36,-2.0,discharge,9.999999333362211,True,True,1002,-2.99999800018706,-2.9970064032508223,3.28570149165491,3.01105064426517,2.9824411809954,2.95116150115379,2.90366979212598,2.90366979212598,3.27044311124437,3.27044311124437,15.42550006986028,-0.00833332820465936,0.09155034349110053,0.10108683760475863,0.11151340450235649,0.12734398473102615,0.12734398473102615,0.01996306101125596,0.03579364123992562,0.12225785453707642,0.12225785453707642
raw_CU_diffT/TC23LFP09/TC23LFP09_15deg.parquet,TC23LFP09_15deg.parquet,TC23LFP09,LFP,lithium-ion,15.0,,discharge_sweep,4,60,128,40,2.0,charge,4.435602666490013,True,False,446,3.00000700935465,2.993257988849241,3.28417565361385,3.56836298876018,3.60841623733785,3.6560986761208,,3.70092016857676,3.2910419247986,3.2910419247986,15.50989304932735,0.003696329582178411,0.09472889038598056,0.1080799420511185,0.12397405117628592,,0.13891451375393904,0.029245160790305355,0.044185623367958476,0.13662576203991328,0.13662576203991328
raw_CU_diffT/TC23LFP09/TC23LFP09_15deg.parquet,TC23LFP09_15deg.parquet,TC23LFP09,LFP,lithium-ion,15.0,,discharge_sweep,4,60,132,44,-1.0,discharge,9.99999933334766,True,True,1002,-1.49999898024955,-1.4985044474590867,3.28703659994083,3.13693228265213,3.1127096037504,3.09382735799235,3.0598774615789,3.0598774615789,3.27864449071503,3.27864449071503,15.454799570858281,-0.004166665619493432,0.10006961288982186,0.1162180764692438,0.12880624886580674,0.15143952852830478,0.15143952852830478,0.028736635975984887,0.05136991563848292,0.14584478524094338,0.14584478524094338
raw_CU_diffT/TC23LFP09/TC23LFP09_15deg.parquet,TC23LFP09_15deg.parquet,TC23LFP09,LFP,lithium-ion,15.0,,discharge_sweep,4,60,136,48,1.0,charge,9.999999333012966,True,True,1002,1.49999898024955,1.4984993736183998,3.28570149165491,3.43981113380137,3.4693742458468,3.49550422229985,3.53822768744937,3.53822768744937,3.29371214137044,3.29371214137044,15.459211367265468,0.00416666521173931,0.10273983127696616,0.12244858603926041,0.13986858218399303,0.16835091164691848,0.16835091164691848,0.03712875090702687,0.06561108036995232,0.16301047487262335,0.16301047487262335
raw_CU_diffT/TC23LFP09/TC23LFP09_15deg.parquet,TC23LFP09_15deg.parquet,TC23LFP09,LFP,lithium-ion,15.0,,discharge_sweep,5,50,142,28,-3.0,discharge,10.000004999761586,True,True,1002,-4.49999702012457,-4.4955097232865775,3.28436638336899,2.90004592677848,2.86704967914069,2.81917651060261,2.75490058312321,2.75490058312321,3.25938078544673,3.25938078544673,15.50738839321357,-0.012500003692937273,0.08540460246346358,0.09273710679407238,0.10337559573617278,0.11765914463452759,0.11765914463452759,0.017970993272709193,0.03225454217106401,0.11210678586395043,0.11210678586395043
raw_CU_diffT/TC23LFP09/TC23LFP09_15deg.parquet,TC23LFP09_15deg.parquet,TC23LFP09,LFP,lithium-ion,15.0,,discharge_sweep,5,50,146,32,3.0,charge,0.16614399995887652,False,False,19,4.50014402433943,4.2630108560837074,3.27997959900096,3.68127500379819,3.72743160454008,,,3.74230852544035,3.28074251802148,3.28074251802148,15.458509999999999,0.00020768207607825727,0.08917390257440388,0.09943059669180275,,,0.10273647330815253,,0.013562570733748641,0.10256694117398221,0.10256694117398221
raw_CU_diffT/TC23LFP09/TC23LFP09_15deg.parquet,TC23LFP09_15deg.parquet,TC23LFP09,LFP,lithium-ion,15.0,,discharge_sweep,5,50,150,36,-2.0,discharge,10.000000666783308,True,True,1002,-2.99999800018706,-2.9970085172091774,3.2826498155728,3.00590094087661,2.97633782883119,2.94086209437668,2.88535973563333,2.88535973563333,3.26472121859041,3.26472121859041,15.452783742514969,-0.008333335453257863,0.0922496863927689,0.10210406364354598,0.11392931634448043,0.13243011492497586,0.13243011492497586,0.021679629951711535,0.04018042853220696,0.12645391194708314,0.12645391194708314
raw_CU_diffT/TC23LFP09/TC23LFP09_15deg.parquet,TC23LFP09_15deg.parquet,TC23LFP09,LFP,lithium-ion,15.0,,discharge_sweep,5,50,154,40,2.0,charge,4.3052333331579575,True,False,433,3.00000700935465,2.993063525989057,3.28055178826635,3.56760006973966,3.60822550758272,3.65800597367211,,3.70092016857676,3.28875316773702,3.28875316773702,15.500404642032336,0.0035876943650916555,0.09568253693349159,0.10922431790812975,0.12581776783480125,,0.14012246604745038,0.030135230901309665,0.04443992911395879,0.13738867927792067,0.13738867927792067
raw_CU_diffT/TC23LFP09/TC23LFP09_15deg.parquet,TC23LFP09_15deg.parquet,TC23LFP09,LFP,lithium-ion,15.0,,discharge_sweep,5,50,158,44,-1.0,discharge,10.00000000007276,True,True,1002,-1.49999898024955,-1.498505092527116,3.28455711312412,3.13330841730463,3.10832281938237,3.08753327607301,3.04900586553639,3.04900586553639,3.27521135512266,3.27521135512266,15.502798612774454,-0.004166666286175406,0.10083253242900679,0.11748960903455419,0.13134931399642133,0.1570342718156662,0.1570342718156662,0.03051678156741454,0.05620173938665941,0.1508037622456496,0.1508037622456496
raw_CU_diffT/TC23LFP09/TC23LFP09_15deg.parquet,TC23LFP09_15deg.parquet,TC23LFP09,LFP,lithium-ion,15.0,,discharge_sweep,5,50,162,48,1.0,charge,9.999999666732037,True,True,1002,1.49999898024955,1.4984984732323974,3.2832220048382,3.43714091722953,3.46899278633653,3.49645787107551,3.53956279573529,3.53956279573529,3.29237703308452,3.29237703308452,15.437610359281432,0.0041666640976824884,0.10261267802043643,0.12384727186109432,0.14215734080154813,0.17089397677753335,0.17089397677753335,0.0395446627811117,0.06828129875709692,0.164790620464053,0.164790620464053
raw_CU_diffT/TC23LFP09/TC23LFP09_15deg.parquet,TC23LFP09_15deg.parquet,TC23LFP09,LFP,lithium-ion,15.0,,discharge_sweep,6,40,168,28,-3.0,discharge,9.999999333362211,True,True,1002,-4.49999702012457,-4.495509273489663,3.27864449071503,2.89260746632834,2.85770392113923,2.80105718386509,2.71656390234172,2.71656390234172,3.25060721671066,3.25060721671066,15.471307994011974,-0.012499995862120632,0.08578606222632645,0.0935424107378958,0.10613058291241251,0.12490688012894513,0.12490688012894513,0.020344520686086054,0.039120817902618676,0.11867637066883141,0.11867637066883141
raw_CU_diffT/TC23LFP09/TC23LFP09_15deg.parquet,TC23LFP09_15deg.parquet,TC23LFP09,LFP,lithium-ion,15.0,,discharge_sweep,6,40,172,32,3.0,charge,0.1760329998214729,False,False,20,4.50002400793939,4.274732472233673,3.27196894928542,3.67402727310318,3.72285409041691,,,3.74040122788904,3.27292259806108,3.27292259806108,15.48658,0.00022003706627997993,0.08934581751306407,0.1001961634729045,,,0.10409550655222401,,0.014749689039159936,0.10388358573269554,0.10388358573269554
raw_CU_diffT/TC23LFP09/TC23LFP09_15deg.parquet,TC23LFP09_15deg.parquet,TC23LFP09,LFP,lithium-ion,15.0,,discharge_sweep,6,40,176,36,-2.0,discharge,10.000005666850484,True,True,1002,-2.99999800018706,-2.997006364077773,3.27597427414319,2.99769956140594,2.96699207082973,2.92579444372127,2.85636881285331,2.85636881285331,3.25537546058896,3.25537546058896,15.497892944111777,-0.008333333753067128,0.0927582994121659,0.10299413642748897,0.11672668795115365,0.13986858033362573,0.13986858033362573,0.02396838853898775,0.04711028092145983,0.13300230457179338,0.13300230457179338
raw_CU_diffT/TC23LFP09/TC23LFP09_15deg.parquet,TC23LFP09_15deg.parquet,TC23LFP09,LFP,lithium-ion,15.0,,discharge_sweep,6,40,180,40,2.0,charge,4.765574666525936,True,False,479,2.99999800018706,2.9937286330337014,3.27254113855082,3.56149671757544,3.6032665339493,3.65571721661053,,3.70130162808702,3.2832220048382,3.2832220048382,15.457511294363256,0.00397131131849956,0.09631859054792788,0.11024187195386732,0.12772544449556889,,0.1429202584499941,0.031406853947641006,0.04660166790206621,0.13935996731422873,0.13935996731422873
raw_CU_diffT/TC23LFP09/TC23LFP09_15deg.parquet,TC23LFP09_15deg.parquet,TC23LFP09,LFP,lithium-ion,15.0,,discharge_sweep,6,40,184,44,-1.0,discharge,10.000002333603334,True,True,1002,-1.49999898024955,-1.4985058088116692,3.27883522047017,3.12701433538528,3.10088435893223,3.07761532880615,3.031077268554,3.031077268554,3.26815435418279,3.26815435418279,15.439789999999995,-0.004166668667843244,0.1012139921986028,0.11863398834333544,0.1341466856401087,0.1651720802336487,0.1651720802336487,0.0329326934415059,0.0639580880350459,0.15805149786791742,0.15805149786791742
raw_CU_diffT/TC23LFP09/TC23LFP09_15deg.parquet,TC23LFP09_15deg.parquet,TC23LFP09,LFP,lithium-ion,15.0,,discharge_sweep,6,40,188,48,1.0,charge,9.999999666732037,True,True,1002,1.49999898024955,1.4984998092353827,3.27692792291885,3.43294486261663,3.46479673172364,3.4939783842588,3.53708330891857,3.53708330891857,3.28779951896136,3.28779951896136,15.502273493013977,0.004166666829974156,0.10401136384227685,0.12524595768294125,0.1447004059321695,0.17343704190814763,0.17343704190814763,0.04068904208989266,0.06942567806587077,0.1661893062858866,0.1661893062858866
raw_CU_diffT/TC23LFP09/TC23LFP09_15deg.parquet,TC23LFP09_15deg.parquet,TC23LFP09,LFP,lithium-ion,15.0,,discharge_sweep,7,30,194,28,-3.0,discharge,9.999999333376763,True,True,1002,-4.49999702012457,-4.495508886591438,3.2507979464658,2.86189997575213,2.82527986276683,2.75757079969505,2.62901894473624,2.62901894473624,3.21951826662419,3.21951826662419,15.499534161676648,-0.012499993680611403,0.0864218284977674,0.0945596367722018,0.10960610519628661,0.13817320299299832,0.13817320299299832,0.023184276698519204,0.051751374495230915,0.1312221584252524,0.1312221584252524
raw_CU_diffT/TC23LFP09/TC23LFP09_15deg.parquet,TC23LFP09_15deg.parquet,TC23LFP09,LFP,lithium-ion,15.0,,discharge_sweep,7,30,198,32,3.0,charge,0.23601133332704194,False,False,26,4.50002400793939,4.326690857973124,3.2418336479746,3.64789729665013,3.69844068176005,,,3.72628722600928,3.24335948601566,3.24335948601566,15.464740000000003,0.0002950094196437524,0.09023588495508299,0.1014676883900749,,,0.1076557763202949,,0.01741989136521191,0.10731670300904854,0.10731670300904854
raw_CU_diffT/TC23LFP09/TC23LFP09_15deg.parquet,TC23LFP09_15deg.parquet,TC23LFP09,LFP,lithium-ion,15.0,,discharge_sweep,7,30,202,36,-2.0,discharge,10.000000000087311,True,True,1002,-2.99999800018706,-2.997009889572991,3.24679262160803,2.96584769229894,2.9338050934368,2.8857411951436,2.78618026296482,2.78618026296482,3.22314213197169,3.22314213197169,15.448397644710576,-0.008333336821498054,0.09364837219610551,0.10432924560340179,0.12035055571434297,0.1535375552298666,0.1535375552298666,0.026702183518237457,0.059889183033761076,0.14565405342924367,0.14565405342924367
raw_CU_diffT/TC23LFP09/TC23LFP09_15deg.parquet,TC23LFP09_15deg.parquet,TC23LFP09,LFP,lithium-ion,15.0,,discharge_sweep,7,30,206,40,2.0,charge,10.00000199986971,True,True,1002,2.99999800018706,2.9970033717162696,3.24164291821947,3.53269652455054,3.57637363847572,3.6314945377088,3.70015724955623,3.70015724955623,3.26567486736607,3.26567486736607,15.448098692614773,0.008333336033621413,0.09701793344959625,0.11157698112978029,0.12995062645542485,0.15283821232819822,0.15283821232819822,0.0329326930058286,0.05582027887860197,0.1448275572727277,0.1448275572727277
raw_CU_diffT/TC23LFP09/TC23LFP09_15deg.parquet,TC23LFP09_15deg.parquet,TC23LFP09,LFP,lithium-ion,15.0,,discharge_sweep,7,30,210,44,-1.0,discharge,9.99999933334766,True,True,1002,-1.49999898024955,-1.4985042528217118,3.25308670352738,3.09916779113604,3.07265635517273,3.04690783822994,2.98797234389422,2.98797234389422,3.24068926944381,3.24068926944381,15.527970389221558,-0.004166662472528903,0.10261267802044323,0.12028698067823504,0.1374526703099082,0.17674302657796073,0.17674302657796073,0.03483999228946498,0.0741303485575175,0.1684780649034485,0.1684780649034485
raw_CU_diffT/TC23LFP09/TC23LFP09_15deg.parquet,TC23LFP09_15deg.parquet,TC23LFP09,LFP,lithium-ion,15.0,,discharge_sweep,7,30,214,48,1.0,charge,10.00000199986971,True,True,1002,1.49999898024955,1.4985006694977263,3.24946283817987,3.40643342665332,3.44019259331164,3.47109081364298,3.51476792756816,3.51476792756816,3.26186027226344,3.26186027226344,15.470964980039922,0.004166669980509201,0.10464713012493886,0.12715325653090714,0.14775208408890955,0.1768701798344905,0.1768701798344905,0.043104953963970696,0.07222304970955164,0.16860521815997795,0.16860521815997795
raw_CU_diffT/TC23LFP09/TC23LFP09_15deg.parquet,TC23LFP09_15deg.parquet,TC23LFP09,LFP,lithium-ion,15.0,,discharge_sweep,8,20,220,28,-3.0,discharge,10.000002333603334,True,True,1002,-4.49999702012457,-4.495511425551631,3.20979104911247,2.81803213207182,2.77988618104547,2.70283135997224,2.49646176491967,2.49646176491967,3.17584115269901,3.17584115269901,15.512222145708582,-0.01250000372627001,0.08705759476920845,0.09553447838840999,0.11265778329919786,0.1585177236790823,0.1585177236790823,0.02560018852998941,0.07146012890987384,0.15097329725799094,0.15097329725799094
raw_CU_diffT/TC23LFP09/TC23LFP09_15deg.parquet,TC23LFP09_15deg.parquet,TC23LFP09,LFP,lithium-ion,15.0,,discharge_sweep,8,20,224,32,3.0,charge,0.48571566661121324,False,False,51,4.50002400793939,4.4116696795685195,3.20006383160075,3.60879769684812,3.66162983901962,,,3.71503417045651,3.20292477792772,3.20292477792772,15.49905,0.0006071429758202409,0.09082926324976068,0.1025696766516199,,,0.11443724254519484,,0.023607979295434164,0.11380148008661192,0.11380148008661192
raw_CU_diffT/TC23LFP09/TC23LFP09_15deg.parquet,TC23LFP09_15deg.parquet,TC23LFP09,LFP,lithium-ion,15.0,,discharge_sweep,8,20,228,36,-2.0,discharge,9.99999933334766,True,True,1002,-2.99999800018706,-2.9970071955445583,3.20464134572391,2.9217891188635,2.88841141171544,2.83424416125802,2.67574773474353,2.67574773474353,3.17660407171954,3.17660407171954,15.488019510978047,-0.008333330781922008,0.0942841384703501,0.10541004826961618,0.12346581045813854,0.17629798784779252,0.17629798784779252,0.02918167198778844,0.08201384937744242,0.16695222361640905,0.16695222361640905
raw_CU_diffT/TC23LFP09/TC23LFP09_15deg.parquet,TC23LFP09_15deg.parquet,TC23LFP09,LFP,lithium-ion,15.0,,discharge_sweep,8,20,232,40,2.0,charge,10.00000199986971,True,True,1002,2.99999800018706,2.9970023304023514,3.19853799355969,3.49168962719721,3.53746476842884,3.59411150570297,3.65838743318238,3.65838743318238,3.22428651050248,3.22428651050248,15.483268842315372,0.008333334310506889,0.09771727635126463,0.11297566693311689,0.13185792527815507,0.15328324872017143,0.15328324872017143,0.034140648926890435,0.0555659723689068,0.14470040401788012,0.14470040401788012
raw_CU_diffT/TC23LFP09/TC23LFP09_15deg.parquet,TC23LFP09_15deg.parquet,TC23LFP09,LFP,lithium-ion,15.0,,discharge_sweep,8,20,236,44,-1.0,discharge,9.999999666353688,True,True,1002,-1.49999898024955,-1.4985073358080252,3.21017250862273,3.05529994745574,3.02726267345137,2.99998831846753,2.92312422714942,2.92312422714942,3.19605850674298,3.19605850674298,15.511280898203593,-0.00416667003266974,0.10324844430309192,0.12193997301313494,0.1401228886970528,0.19136565107901252,0.19136565107901252,0.036874444393960884,0.0881172067759206,0.18195631009572585,0.18195631009572585
raw_CU_diffT/TC23LFP09/TC23LFP09_15deg.parquet,TC23LFP09_15deg.parquet,TC23LFP09,LFP,lithium-ion,15.0,,discharge_sweep,8,20,240,48,1.0,charge,9.999999666732037,True,True,1002,1.49999898024955,1.4985007277225815,3.2052135349893,3.3642821507692,3.39842277693778,3.43027464604479,3.47242592192891,3.47242592192891,3.21856461784853,3.21856461784853,15.46859770459082,0.004166667187541307,0.10604581594677899,0.12880624886580674,0.15004084270647117,0.17814171239980087,0.17814171239980087,0.04399502675969218,0.07209589645302188,0.16924098444263344,0.16924098444263344
raw_CU_diffT/TC23LFP09/TC23LFP09_15deg.parquet,TC23LFP09_15deg.parquet,TC23LFP09,LFP,lithium-ion,15.0,,discharge_sweep,9,10,246,28,-3.0,discharge,9.926421333453618,True,True,995,-4.28800451996344,-4.27089759690432,2.92426860568021,2.50771482047244,2.45011443442265,2.34464087983478,1.945443502344,1.945443502344,2.78141201908652,2.78141201908652,15.495549638190955,-0.011788539212632088,0.0971439706437906,0.11057688233537655,0.1351742338765939,0.22827053907689343,0.22827053907689343,0.03803026323280331,0.13112656843310283,0.19495513888815758,0.19495513888815758
raw_CU_diffT/TC23LFP09/TC23LFP09_15deg.parquet,TC23LFP09_15deg.parquet,TC23LFP09,LFP,lithium-ion,15.0,,discharge_sweep,9,10,250,32,3.0,charge,10.000000333442586,True,True,1002,4.4999969804366,4.495505452196333,2.82795007933867,3.26929873271358,3.34787939182786,3.45201783812981,3.61738053582905,3.61738053582905,2.97214177421829,2.97214177421829,15.537902045908183,0.012500000789469628,0.09807754433917189,0.11553992474873742,0.1386818172332622,0.17542910804659867,0.17542910804659867,0.04060427289409031,0.07735156370742678,0.1433864876834111,0.1433864876834111
raw_CU_diffT/TC23LFP09/TC23LFP09_15deg.parquet,TC23LFP09_15deg.parquet,TC23LFP09,LFP,lithium-ion,15.0,,discharge_sweep,9,10,254,36,-2.0,discharge,9.99999933334766,True,True,1002,-2.99999800018706,-2.997008073512011,2.94238793241773,2.64103491930954,2.59220810199581,2.52640633647535,2.23783221696099,2.23783221696099,2.85007473093396,2.85007473093396,15.517110908183636,-0.008333333011518557,0.10045107133051405,0.11672668795115365,0.1386606244125636,0.2348520617056439,0.2348520617056439,0.038209553082049555,0.13440099037512987,0.20408097403224745,0.20408097403224745
raw_CU_diffT/TC23LFP09/TC23LFP09_15deg.parquet,TC23LFP09_15deg.parquet,TC23LFP09,LFP,lithium-ion,15.0,,discharge_sweep,9,10,258,40,2.0,charge,10.000004999776138,True,True,1002,2.99999800018706,2.9970045823971843,2.87715835616267,3.19109953310955,3.25690129863001,3.33243028166219,3.4525900273952,3.4525900273952,2.96813644936052,2.96813644936052,15.464221217564873,0.008333341680306068,0.10464712874052076,0.12658106520193071,0.15175740966198384,0.19181068493933995,0.19181068493933995,0.04711028092146308,0.08716355619881919,0.16148463365791346,0.16148463365791346
raw_CU_diffT/TC23LFP09/TC23LFP09_15deg.parquet,TC23LFP09_15deg.parquet,TC23LFP09,LFP,lithium-ion,15.0,,discharge_sweep,9,10,262,44,-1.0,discharge,10.000005333509762,True,True,1002,-1.49999898024955,-1.498504900662353,2.9458210680101,2.78274712737245,2.74383825732557,2.70702741458513,2.57923847864685,2.57923847864685,2.90157176481953,2.90157176481953,15.480414730538923,-0.004166667999762257,0.1087160343339165,0.13465529866622084,0.15919587717669156,0.24438855905239534,0.24438855905239534,0.05047984284277507,0.13567252471847885,0.2148890035372255,0.2148890035372255
raw_CU_diffT/TC23LFP09/TC23LFP09_15deg.parquet,TC23LFP09_15deg.parquet,TC23LFP09,LFP,lithium-ion,15.0,,discharge_sweep,9,10,266,48,1.0,charge,9.999999333376763,True,True,1002,1.49999898024955,1.49850012032247,2.91511357743389,3.08276503219471,3.13006601146739,3.17374312539256,3.24507605381184,3.24507605381184,2.95917215086933,2.95917215086933,15.505798502994015,0.004166666902349222,0.11176771249066363,0.1433017201103291,0.1724198158559032,0.21997513379846118,0.21997513379846118,0.06065210336523959,0.10820742130779755,0.19060273153982077,0.19060273153982077
raw_CU_diffT/TC23LFP09/TC23LFP09_15deg.parquet,TC23LFP09_15deg.parquet,TC23LFP09,LFP,lithium-ion,15.0,,charge_sweep,0,0,274,62,3.0,charge,9.99999933334766,True,True,1002,4.4999969804366,4.49555472064345,2.72686330911884,3.18671274874152,3.28074251802148,3.39727839840699,3.5828584501502,3.5828584501502,2.91415992865823,2.91415992865823,15.459890998003992,0.012500127831674293,0.10218883293074213,0.1230843512363649,0.14898123092142715,0.19022127009256556,0.19022127009256556,0.04679239799068502,0.08803243716182343,0.14859977115520007,0.14859977115520007
raw_CU_diffT/TC23LFP09/TC23LFP09_15deg.parquet,TC23LFP09_15deg.parquet,TC23LFP09,LFP,lithium-ion,15.0,,charge_sweep,0,0,278,66,-3.0,discharge,8.346175999933621,True,False,837,-4.29900566610852,-4.273030681177588,2.88173587028583,2.45392902952528,2.39003456155614,2.29028289962223,,1.94372693454781,2.74097731099859,2.74097731099859,15.54541707287933,-0.009918813171296104,0.09951297439154175,0.11437558982674721,0.13757901631215716,,0.2181920677920646,0.03806604192061541,0.11867909340052285,0.18544994781838814,0.18544994781838814
raw_CU_diffT/TC23LFP09/TC23LFP09_15deg.parquet,TC23LFP09_15deg.parquet,TC23LFP09,LFP,lithium-ion,15.0,,charge_sweep,0,0,282,70,2.0,charge,10.00000066679786,True,True,1002,2.99999800018706,2.9969385031667017,2.76787020647217,3.09115714142051,3.16859342200401,3.25671056887488,3.39861350669291,3.39861350669291,2.89089089853216,2.89089089853216,15.470545698602795,0.008333168601878988,0.10776238348431633,0.13357449421861403,0.16294689608867385,0.21024790689240833,0.21024790689240833,0.05518451260435753,0.102485523408092,0.16924098220368541,0.16924098220368541
raw_CU_diffT/TC23LFP09/TC23LFP09_15deg.parquet,TC23LFP09_15deg.parquet,TC23LFP09,LFP,lithium-ion,15.0,,charge_sweep,0,0,286,74,-2.0,discharge,9.999999666353688,True,True,1002,-2.99999800018706,-2.9970176168431477,2.86685894938555,2.55863966509262,2.50180219806336,2.42741759356197,2.08601133187611,2.08601133187611,2.74269387879477,2.74269387879477,15.525778133732533,-0.008333357876878816,0.1027398299177904,0.12168566489025237,0.14648054958575948,0.26028271267539216,0.26028271267539216,0.04374071966796908,0.15754288275760175,0.21889432822212326,0.21889432822212326
raw_CU_diffT/TC23LFP09/TC23LFP09_15deg.parquet,TC23LFP09_15deg.parquet,TC23LFP09,LFP,lithium-ion,15.0,,charge_sweep,0,0,290,78,1.0,charge,9.999999666702934,True,True,1002,1.49999898024955,1.4984262209393224,2.76920531475809,2.9421972026626,2.999225399447,3.05549067721087,3.14971117624596,3.14971117624596,2.83805875636066,2.83805875636066,15.454959111776445,0.004166476372673521,0.11532800367352912,0.15334682737627067,0.19085703805288676,0.253670746779152,0.253670746779152,0.07552903437935764,0.1383427431056229,0.20776842117149394,0.20776842117149394
raw_CU_diffT/TC23LFP09/TC23LFP09_15deg.parquet,TC23LFP09_15deg.parquet,TC23LFP09,LFP,lithium-ion,15.0,,charge_sweep,0,0,294,82,-1.0,discharge,9.999999666702934,True,True,1002,-1.49999898024955,-1.498529311175716,2.8250891330117,2.65610256996495,2.6101366989782,2.56321717921578,2.38965310204588,2.38965310204588,2.756044961654,2.756044961654,15.450981976047904,-0.0041667287361823735,0.11265778528638482,0.1433017201103291,0.17458142121693537,0.2902908846600534,0.2902908846600534,0.06192363593055056,0.1776330993736686,0.2442614057958656,0.2442614057958656
raw_CU_diffT/TC23LFP09/TC23LFP09_15deg.parquet,TC23LFP09_15deg.parquet,TC23LFP09,LFP,lithium-ion,15.0,,charge_sweep,1,10,300,62,3.0,charge,0.38637066635419615,False,False,41,4.5000690140894,4.390195853573593,3.2219977534409,3.62958724015748,3.67650675991989,,,3.7161785489873,3.22314213197169,3.22314213197169,15.48034,0.0004829676549338183,0.09057405240685111,0.10100045244994117,,,0.10981627037255531,,0.019242217965704203,0.10956196793247998,0.10956196793247998
raw_CU_diffT/TC23LFP09/TC23LFP09_15deg.parquet,TC23LFP09_15deg.parquet,TC23LFP09,LFP,lithium-ion,15.0,,charge_sweep,1,10,304,66,-3.0,discharge,10.00000600022031,True,True,1002,-4.49999702012457,-4.515962411895599,3.2219977534409,2.7602410162669,2.73048717446634,2.75928736749124,2.71351222625961,2.71351222625961,3.20063602086614,3.20063602086614,15.437204481037925,-0.01255504340937609,0.10261267621044279,0.10922464543342156,0.10282459830092307,0.11299685864396729,0.11299685864396729,0.00021192209048027932,0.0103841824335245,0.10824980381721357,0.10824980381721357
raw_CU_diffT/TC23LFP09/TC23LFP09_15deg.parquet,TC23LFP09_15deg.parquet,TC23LFP09,LFP,lithium-ion,15.0,,charge_sweep,1,10,308,70,2.0,charge,9.999999333376763,True,True,1002,3.00000700935465,2.9970036943691105,3.2141778334805,3.50561289932183,3.54681052643029,3.59544661398889,3.66487224485686,3.66487224485686,3.2303898626667,3.2303898626667,15.483960808383236,0.008333335706502288,0.09714479497300323,0.11087730525714487,0.12708929656481266,0.15023111945105477,0.15023111945105477,0.029944501591809433,0.05308632447805155,0.14482712234849884,0.14482712234849884
raw_CU_diffT/TC23LFP09/TC23LFP09_15deg.parquet,TC23LFP09_15deg.parquet,TC23LFP09,LFP,lithium-ion,15.0,,charge_sweep,1,10,312,74,-2.0,discharge,9.999999332998414,True,True,1002,-2.99999800018706,-2.9970061119284996,3.22123483442037,2.93895479682536,2.90939168477994,2.87811200493833,2.8323368637067,2.8323368637067,3.20387842670338,3.20387842670338,15.496563053892215,-0.008333327083390806,0.09409340858807531,0.10394778583885238,0.11437435273645023,0.1296327433183025,0.1296327433183025,0.02028094414837492,0.035539334730227176,0.12384727022268455,0.12384727022268455
raw_CU_diffT/TC23LFP09/TC23LFP09_15deg.parquet,TC23LFP09_15deg.parquet,TC23LFP09,LFP,lithium-ion,15.0,,charge_sweep,1,10,316,78,1.0,charge,10.000001333159162,True,True,1002,1.49999898024955,1.4984988531198757,3.21398710372537,3.37133915170907,3.40433539934687,3.43103756506531,3.47261665168404,3.47261665168404,3.22314213197169,3.22314213197169,15.496675598802392,0.004166664869465858,0.10490143663799152,0.12689895001784088,0.1447004059321627,0.1724198158559032,0.1724198158559032,0.03979896929417119,0.06751837921791169,0.16631645954242286,0.16631645954242286
raw_CU_diffT/TC23LFP09/TC23LFP09_15deg.parquet,TC23LFP09_15deg.parquet,TC23LFP09,LFP,lithium-ion,15.0,,charge_sweep,1,10,320,82,-1.0,discharge,10.00000599984196,True,True,1002,-1.49999898024955,-1.498505919003199,3.21818315833826,3.0640735161918,3.03794353973875,3.0190612939807,2.98263191075053,2.98263191075053,3.20864667058168,3.20864667058168,15.513258143712571,-0.00416666977634685,0.10273983127696616,0.1201598274216988,0.13274799981826177,0.1570342718156662,0.1570342718156662,0.030008168541295607,0.05429444053870004,0.15067660898912635,0.15067660898912635
raw_CU_diffT/TC23LFP09/TC23LFP09_15deg.parquet,TC23LFP09_15deg.parquet,TC23LFP09,LFP,lithium-ion,15.0,,charge_sweep,2,20,326,62,3.0,charge,0.17618733324343339,False,False,20,4.500001504864381,4.2745846802127465,3.26853581369305,3.67364581359292,3.71923022506941,,,3.73525152450048,3.26891727320331,3.26891727320331,15.480340000000002,0.00022022387727637955,0.09002441431674131,0.10015428014616695,,,0.10371456771801585,,0.013690153401274538,0.10362979896630595,0.10362979896630595
raw_CU_diffT/TC23LFP09/TC23LFP09_15deg.parquet,TC23LFP09_15deg.parquet,TC23LFP09,LFP,lithium-ion,15.0,,charge_sweep,2,20,330,66,-3.0,discharge,10.000004999776138,True,True,1002,-4.49999702012457,-4.4955098848110415,3.26815435418279,2.88078222151017,2.85083764995449,2.81383607745892,2.76539071965545,2.76539071965545,3.24374094552592,3.24374094552592,15.490708063872257,-0.012500003457544916,0.08608275315300025,0.09273710679407247,0.10095968390470039,0.11172532610108765,0.11172532610108765,0.014876930751700143,0.025642572948087403,0.10630012058479726,0.10630012058479726
raw_CU_diffT/TC23LFP09/TC23LFP09_15deg.parquet,TC23LFP09_15deg.parquet,TC23LFP09,LFP,lithium-ion,15.0,,charge_sweep,2,20,334,70,2.0,charge,6.655190999765182,True,False,668,2.99999800018706,2.995504545238778,3.25976224495699,3.54967147275727,3.58934326182468,3.63855153864867,,3.70111089833189,3.27254113855082,3.27254113855082,15.494547155688624,0.005545993401364136,0.0966364736850501,0.10986041218932131,0.1262631820648085,,0.14711631586000407,0.029626708379758393,0.050479842174953965,0.1428566818225703,0.1428566818225703
raw_CU_diffT/TC23LFP09/TC23LFP09_15deg.parquet,TC23LFP09_15deg.parquet,TC23LFP09,LFP,lithium-ion,15.0,,charge_sweep,2,20,338,74,-2.0,discharge,10.000000000058208,True,True,1002,-2.99999800018706,-2.9970067632151016,3.26510267810068,2.98434847854672,2.95669266405261,2.92770174127259,2.87982857273451,2.87982857273451,3.24488532405671,3.24488532405671,15.508233163672656,-0.008333330596869042,0.09358479556868171,0.10280340654521745,0.11246705391371989,0.12842478739724053,0.12842478739724053,0.018882258345038178,0.03483999182855882,0.12168566489025578,0.12168566489025578
raw_CU_diffT/TC23LFP09/TC23LFP09_15deg.parquet,TC23LFP09_15deg.parquet,TC23LFP09,LFP,lithium-ion,15.0,,charge_sweep,2,20,342,78,1.0,charge,9.999999666353688,True,True,1002,1.49999898024955,1.4984994903453732,3.25709202838514,3.41368115734832,3.44572375621046,3.47242592192891,3.51915471193619,3.51915471193619,3.26758216491739,3.26758216491739,15.470605678642716,0.004166664849695833,0.10439282361187258,0.12575457070906673,0.1435560266233951,0.17470857447346483,0.17470857447346483,0.03916320301152251,0.07031575086159225,0.16771514536426327,0.16771514536426327
raw_CU_diffT/TC23LFP09/TC23LFP09_15deg.parquet,TC23LFP09_15deg.parquet,TC23LFP09,LFP,lithium-ion,15.0,,charge_sweep,2,20,346,82,-1.0,discharge,9.999999666732037,True,True,1002,-1.49999898024955,-1.4985042218872813,3.26186027226344,3.10832281938237,3.08371868097037,3.06559935423285,3.02955143051295,3.02955143051295,3.25117940597606,3.25117940597606,15.429307145708584,-0.004166664708985728,0.10235837150737695,0.11876114159986517,0.13084070097030268,0.15487266645464112,0.15487266645464112,0.028482329462925726,0.05251429494726417,0.14775208408890955,0.14775208408890955
raw_CU_diffT/TC23LFP09/TC23LFP09_15deg.parquet,TC23LFP09_15deg.parquet,TC23LFP09,LFP,lithium-ion,15.0,,charge_sweep,3,30,352,62,3.0,charge,0.1464400000986643,False,False,17,4.50002400793939,4.234958375406189,3.298861844759,3.70072943882163,3.74536020152246,,,3.75489668927905,3.29924330426926,3.29924330426926,15.45226,0.0001830448039065149,0.08930343334915884,0.09922132770307511,,,0.10134053589835691,,0.01203710254919807,0.10125576757054643,0.10125576757054643
raw_CU_diffT/TC23LFP09/TC23LFP09_15deg.parquet,TC23LFP09_15deg.parquet,TC23LFP09,LFP,lithium-ion,15.0,,charge_sweep,3,30,356,66,-3.0,discharge,9.999999666732037,True,True,1002,-4.49999702012457,-4.495509333615739,3.29848038524874,2.91454138816849,2.88555046538847,2.85102837970962,2.80563469798826,2.80563469798826,3.27711865267398,3.27711865267398,15.451709451097805,-0.012499995753668296,0.08531983362727243,0.09176226517786437,0.09943384485324248,0.10952133636009319,0.10952133636009319,0.014114011225970058,0.024201502732820762,0.10477428153333937,0.10477428153333937
raw_CU_diffT/TC23LFP09/TC23LFP09_15deg.parquet,TC23LFP09_15deg.parquet,TC23LFP09,LFP,lithium-ion,15.0,,charge_sweep,3,30,360,70,2.0,charge,2.795838333113352,True,False,282,2.99999800018706,2.9893492730201014,3.29390287112557,3.58056969308862,3.61966929289063,3.6675424614287,,3.70263673637295,3.298861844759,3.298861844759,15.477219999999999,0.002329864666533033,0.09555567101883912,0.10858887964083555,0.12454661312435293,,0.1362447125704398,0.02899094210551381,0.04068904155160068,0.13459172025740462,0.13459172025740462
raw_CU_diffT/TC23LFP09/TC23LFP09_15deg.parquet,TC23LFP09_15deg.parquet,TC23LFP09,LFP,lithium-ion,15.0,,charge_sweep,3,30,364,74,-2.0,discharge,10.00002166669583,True,True,1002,-2.99999800018706,-2.9970079634393074,3.29581016867689,3.01829837496017,2.99121474973146,2.96413112450275,2.92102619984297,2.92102619984297,3.27921667998043,3.27921667998043,15.505362425149702,-0.008333350986601247,0.09250399290246733,0.10153187399672858,0.11055975509098968,0.12492807288889894,0.12492807288889894,0.018055762188522353,0.03242407998643161,0.11939690630297942,0.11939690630297942
raw_CU_diffT/TC23LFP09/TC23LFP09_15deg.parquet,TC23LFP09_15deg.parquet,TC23LFP09,LFP,lithium-ion,15.0,,charge_sweep,3,30,368,78,1.0,charge,9.99999933334766,True,True,1002,1.49999898024955,1.4984988361673326,3.29256776283965,3.44744032400664,3.47795708482773,3.50351487201538,3.5504343917778,3.5504343917778,3.30095987206545,3.30095987206545,15.43565220558882,0.004166664538056513,0.10324844430309162,0.12359296534804136,0.14063150172317798,0.17191120282978425,0.17191120282978425,0.037383057420086366,0.06866275852669264,0.16631645954242313,0.16631645954242313
raw_CU_diffT/TC23LFP09/TC23LFP09_15deg.parquet,TC23LFP09_15deg.parquet,TC23LFP09,LFP,lithium-ion,15.0,,charge_sweep,3,30,372,82,-1.0,discharge,9.999999666353688,True,True,1002,-1.49999898024955,-1.498506210246305,3.29542870916663,3.14379855383688,3.11976660469027,3.10260092672841,3.06941394933549,3.06941394933549,3.28646441067544,3.28646441067544,15.493290179640715,-0.004166667813078866,0.10108683894206656,0.11710814926496528,0.12855194235274758,0.15067660898911986,0.15067660898911986,0.02746510341068102,0.0495897700470533,0.14470040593216923,0.14470040593216923
raw_CU_diffT/TC23LFP09/TC23LFP09_15deg.parquet,TC23LFP09_15deg.parquet,TC23LFP09,LFP,lithium-ion,15.0,,charge_sweep,4,40,378,62,3.0,charge,0.14621066639665514,False,False,17,4.50020407222741,4.235094306679379,3.30363008863729,3.7047347636794,3.74955625613536,,,3.76004639266761,3.30420227790269,3.30420227790269,15.42731,0.00018276414714346115,0.0891303302260202,0.09909021020847963,,,0.1014212459490561,,0.012290915723035908,0.10129409854502369,0.10129409854502369
raw_CU_diffT/TC23LFP09/TC23LFP09_15deg.parquet,TC23LFP09_15deg.parquet,TC23LFP09,LFP,lithium-ion,15.0,,charge_sweep,4,40,382,66,-3.0,discharge,9.99999933334766,True,True,1002,-4.49999702012457,-4.495509015240643,3.30343935888216,2.92026328082245,2.89165381755268,2.85846684015976,2.81536191549998,2.81536191549998,3.27997959900096,3.27997959900096,15.50055608782435,-0.01249999460850803,0.0851502959548855,0.09150795866928838,0.09888284741799279,0.10846172590769157,0.10846172590769157,0.013732551463107284,0.023311429952806065,0.10324844248188374,0.10324844248188374
raw_CU_diffT/TC23LFP09/TC23LFP09_15deg.parquet,TC23LFP09_15deg.parquet,TC23LFP09,LFP,lithium-ion,15.0,,charge_sweep,4,40,386,70,2.0,charge,2.52614800009178,True,False,255,3.00000474714076,2.9882208343680876,3.29790819598334,3.58362136917073,3.62253023921761,3.67002194824541,,3.70320892563834,3.30286716961677,3.30286716961677,15.48761666666667,0.0021051227134083073,0.09523757369374071,0.10820717651985731,0.12403772114584942,,0.13510002943871452,0.02880014745210871,0.03986245574497381,0.13344704084322764,0.13344704084322764
raw_CU_diffT/TC23LFP09/TC23LFP09_15deg.parquet,TC23LFP09_15deg.parquet,TC23LFP09,LFP,lithium-ion,15.0,,charge_sweep,4,40,390,74,-2.0,discharge,9.999999333376763,True,True,1002,-2.99999800018706,-2.9970085156644366,3.30000622328979,3.0232573485936,2.99674591263029,2.9704252064221,2.92922757931364,2.92922757931364,3.28207762630741,3.28207762630741,15.433909481037924,-0.008333334300134942,0.0922496863927689,0.10108683760475523,0.10986041218932131,0.12359296371298598,0.12359296371298598,0.017610725796552415,0.03134327732021708,0.11761676073509665,0.11761676073509665
raw_CU_diffT/TC23LFP09/TC23LFP09_15deg.parquet,TC23LFP09_15deg.parquet,TC23LFP09,LFP,lithium-ion,15.0,,charge_sweep,4,40,394,78,1.0,charge,9.999999333376763,True,True,1002,1.49999898024955,1.4985003101671868,3.29638235794229,3.45087345959902,3.4808180311547,3.50618508858723,3.55615628443175,3.55615628443175,3.30553738618861,3.30553738618861,15.511514431137723,0.004166667194331794,0.10299413779003215,0.12295719906537936,0.13986858218399303,0.17318273539508813,0.17318273539508813,0.036874444393960884,0.07018859760505598,0.16707937908160778,0.16707937908160778
raw_CU_diffT/TC23LFP09/TC23LFP09_15deg.parquet,TC23LFP09_15deg.parquet,TC23LFP09,LFP,lithium-ion,15.0,,charge_sweep,4,40,398,82,-1.0,discharge,9.99999933334766,True,True,1002,-1.49999898024955,-1.4985042369782133,3.2994340340244,3.14856679771517,3.1247255783237,3.10775063011697,3.07589876100997,3.07589876100997,3.28951608675754,3.28951608675754,15.474452574850298,-0.004166663586762806,0.10057822591594731,0.11647238298231008,0.12778902281356236,0.14902361665421995,0.14902361665421995,0.027210796897615047,0.04844539073827264,0.14241164731460762,0.14241164731460762
raw_CU_diffT/TC23LFP09/TC23LFP09_15deg.parquet,TC23LFP09_15deg.parquet,TC23LFP09,LFP,lithium-ion,15.0,,charge_sweep,5,50,404,62,3.0,charge,0.13493800006108359,False,False,16,4.50002400793939,4.218373020810358,3.30610957545401,3.70645133147558,3.7522264727072,,,3.76023712242274,3.3066817647194,3.3066817647194,15.424775,0.00016866658138726427,0.08896436003791248,0.09913655937526246,,,0.10091669425930018,,0.011952334221387695,0.10078954176758445,0.10078954176758445
raw_CU_diffT/TC23LFP09/TC23LFP09_15deg.parquet,TC23LFP09_15deg.parquet,TC23LFP09,LFP,lithium-ion,15.0,,charge_sweep,5,50,408,66,-3.0,discharge,10.000000333413482,True,True,1002,-4.49999702012457,-4.495508844645776,3.30591884569888,2.92331495690456,2.8941333043694,2.86151851624186,2.81841359158209,2.81841359158209,3.27978886924582,3.27978886924582,15.493218233532936,-0.012499996287854531,0.08502314270059863,0.09150795866928838,0.0987556941637081,0.10833457265340471,0.10833457265340471,0.013732551463109463,0.02331142995280608,0.10252790737424937,0.10252790737424937
raw_CU_diffT/TC23LFP09/TC23LFP09_15deg.parquet,TC23LFP09_15deg.parquet,TC23LFP09,LFP,lithium-ion,15.0,,charge_sweep,5,50,412,70,2.0,charge,2.3760303336021025,True,False,240,3.00000700935465,2.9874885655956533,3.2994340340244,3.58514720721178,3.6236746177484,3.67116632677621,,3.70225527686268,3.30477446716809,3.30477446716809,15.479404000000006,0.001980026791600755,0.09523750187798441,0.1080799420511185,0.12391047473978259,,0.13427343388938728,0.02867297286179818,0.039035932011402874,0.13249329366736862,0.13249329366736862
