Repository: DNV007/delivered-energy-decomposition

# Three-term energy accounting for a cold commercial sodium-ion 18650 cell

This repository holds the analysis code and the derived data behind a reanalysis
of a public commercial-cell archive. No new measurements were made. The
manuscript reporting the work is not distributed here; what is here is
everything needed to regenerate its numbers from the raw archive and to check
them.

**Source data.** Droese, D., Schlösser, A., Otto, M. *Dataset: Evaluation of
Commercial Sodium-Ion Batteries by State-of-the-Art Lithium-Ion Battery
Configurations.* Technische Universität Berlin, DepositOnce, 2025.
DOI [10.14279/depositonce-25036](https://doi.org/10.14279/depositonce-25036),
CC BY 4.0.

File: data_processed/hppc/hppc_resistance_long.csv (part 4 of 7)
member_path,file_name,cell_id,cell_family,chemistry_type,temperature_deg_c,voltage_v,source_file_direction,pulse_direction,c_rate,soc_fraction,soc_percent,r_fast_ohm,dt_fast_s,r_100ms_ohm,dt_100ms_s,r_1s_ohm,dt_1s_s
data_Ri_HPPC/TC23LTO03_HPPC_ch_00.csv,TC23LTO03_HPPC_ch_00.csv,TC23LTO03,LTO,lithium-ion,,,charge_file,charge,3.0,0.40325,40.325,0.02947,0.0226,0.03036,0.11073,0.03252,1.00556
data_Ri_HPPC/TC23LTO03_HPPC_ch_00.csv,TC23LTO03_HPPC_ch_00.csv,TC23LTO03,LTO,lithium-ion,,,charge_file,discharge,-1.0,0.40325,40.325,0.02926,0.02252,0.02989,0.11087,0.03167,1.0049
data_Ri_HPPC/TC23LTO03_HPPC_ch_00.csv,TC23LTO03_HPPC_ch_00.csv,TC23LTO03,LTO,lithium-ion,,,charge_file,discharge,-2.0,0.40325,40.325,0.02926,0.02223,0.02989,0.11022,0.03142,1.01097
data_Ri_HPPC/TC23LTO03_HPPC_ch_00.csv,TC23LTO03_HPPC_ch_00.csv,TC23LTO03,LTO,lithium-ion,,,charge_file,discharge,-3.0,0.40325,40.325,0.02934,0.02313,0.03002,0.10109,0.03155,1.00641
data_Ri_HPPC/TC23LTO03_HPPC_ch_00.csv,TC23LTO03_HPPC_ch_00.csv,TC23LTO03,LTO,lithium-ion,,,charge_file,charge,1.0,0.50406,50.40599999999999,0.02888,0.02306,0.02951,0.11278,0.03117,1.01037
data_Ri_HPPC/TC23LTO03_HPPC_ch_00.csv,TC23LTO03_HPPC_ch_00.csv,TC23LTO03,LTO,lithium-ion,,,charge_file,charge,2.0,0.50406,50.40599999999999,0.02881,0.02236,0.02938,0.11099,0.03066,1.00448
data_Ri_HPPC/TC23LTO03_HPPC_ch_00.csv,TC23LTO03_HPPC_ch_00.csv,TC23LTO03,LTO,lithium-ion,,,charge_file,charge,3.0,0.50406,50.40599999999999,0.02909,0.02207,0.03006,0.10937,0.03239,1.00854
data_Ri_HPPC/TC23LTO03_HPPC_ch_00.csv,TC23LTO03_HPPC_ch_00.csv,TC23LTO03,LTO,lithium-ion,,,charge_file,discharge,-1.0,0.50406,50.40599999999999,0.02888,0.02229,0.02964,0.10923,0.03142,1.00931
data_Ri_HPPC/TC23LTO03_HPPC_ch_00.csv,TC23LTO03_HPPC_ch_00.csv,TC23LTO03,LTO,lithium-ion,,,charge_file,discharge,-2.0,0.50406,50.40599999999999,0.02888,0.02316,0.02951,0.10079,0.0311,1.00631
data_Ri_HPPC/TC23LTO03_HPPC_ch_00.csv,TC23LTO03_HPPC_ch_00.csv,TC23LTO03,LTO,lithium-ion,,,charge_file,discharge,-3.0,0.50406,50.40599999999999,0.02905,0.02295,0.02981,0.11276,0.03133,1.00662
data_Ri_HPPC/TC23LTO03_HPPC_ch_00.csv,TC23LTO03_HPPC_ch_00.csv,TC23LTO03,LTO,lithium-ion,,,charge_file,charge,1.0,0.60487,60.487,0.02862,0.02102,0.02926,0.10335,0.03104,1.00039
data_Ri_HPPC/TC23LTO03_HPPC_ch_00.csv,TC23LTO03_HPPC_ch_00.csv,TC23LTO03,LTO,lithium-ion,,,charge_file,charge,2.0,0.60487,60.487,0.02843,0.01695,0.029,0.10668,0.03053,1.0073
data_Ri_HPPC/TC23LTO03_HPPC_ch_00.csv,TC23LTO03_HPPC_ch_00.csv,TC23LTO03,LTO,lithium-ion,,,charge_file,charge,3.0,0.60487,60.487,0.02875,0.01672,0.02981,0.10662,0.03239,1.00713
data_Ri_HPPC/TC23LTO03_HPPC_ch_00.csv,TC23LTO03_HPPC_ch_00.csv,TC23LTO03,LTO,lithium-ion,,,charge_file,discharge,-1.0,0.60487,60.487,0.02862,0.01732,0.02926,0.10693,0.03129,1.00768
data_Ri_HPPC/TC23LTO03_HPPC_ch_00.csv,TC23LTO03_HPPC_ch_00.csv,TC23LTO03,LTO,lithium-ion,,,charge_file,discharge,-2.0,0.60487,60.487,0.02862,0.01681,0.02938,0.107,0.03123,1.00744
data_Ri_HPPC/TC23LTO03_HPPC_ch_00.csv,TC23LTO03_HPPC_ch_00.csv,TC23LTO03,LTO,lithium-ion,,,charge_file,discharge,-3.0,0.60487,60.487,0.02871,0.01653,0.02951,0.10669,0.03129,1.00778
data_Ri_HPPC/TC23LTO03_HPPC_ch_00.csv,TC23LTO03_HPPC_ch_00.csv,TC23LTO03,LTO,lithium-ion,,,charge_file,charge,1.0,0.70568,70.568,0.02875,0.02401,0.02938,0.11195,0.03117,1.01268
data_Ri_HPPC/TC23LTO03_HPPC_ch_00.csv,TC23LTO03_HPPC_ch_00.csv,TC23LTO03,LTO,lithium-ion,,,charge_file,charge,2.0,0.70568,70.568,0.02856,0.0237,0.02913,0.11023,0.03059,1.00689
data_Ri_HPPC/TC23LTO03_HPPC_ch_00.csv,TC23LTO03_HPPC_ch_00.csv,TC23LTO03,LTO,lithium-ion,,,charge_file,charge,3.0,0.70568,70.568,0.02892,0.02267,0.02989,0.10852,0.03252,1.01157
data_Ri_HPPC/TC23LTO03_HPPC_ch_00.csv,TC23LTO03_HPPC_ch_00.csv,TC23LTO03,LTO,lithium-ion,,,charge_file,discharge,-1.0,0.70568,70.568,0.02875,0.02313,0.02952,0.10878,0.03142,1.00183
data_Ri_HPPC/TC23LTO03_HPPC_ch_00.csv,TC23LTO03_HPPC_ch_00.csv,TC23LTO03,LTO,lithium-ion,,,charge_file,discharge,-2.0,0.70568,70.568,0.02869,0.02294,0.02945,0.10868,0.03116,1.00277
data_Ri_HPPC/TC23LTO03_HPPC_ch_00.csv,TC23LTO03_HPPC_ch_00.csv,TC23LTO03,LTO,lithium-ion,,,charge_file,discharge,-3.0,0.70568,70.568,0.02892,0.02314,0.02968,0.10944,0.03138,1.00926
data_Ri_HPPC/TC23LTO03_HPPC_ch_00.csv,TC23LTO03_HPPC_ch_00.csv,TC23LTO03,LTO,lithium-ion,,,charge_file,charge,1.0,0.8065,80.65,0.0285,0.02249,0.02926,0.11116,0.03104,1.00864
data_Ri_HPPC/TC23LTO03_HPPC_ch_00.csv,TC23LTO03_HPPC_ch_00.csv,TC23LTO03,LTO,lithium-ion,,,charge_file,charge,2.0,0.8065,80.65,0.02849,0.02253,0.02906,0.11081,0.03072,1.00792
data_Ri_HPPC/TC23LTO03_HPPC_ch_00.csv,TC23LTO03_HPPC_ch_00.csv,TC23LTO03,LTO,lithium-ion,,,charge_file,charge,3.0,0.8065,80.65,0.02879,0.02235,0.02985,0.11043,0.03265,1.00409
data_Ri_HPPC/TC23LTO03_HPPC_ch_00.csv,TC23LTO03_HPPC_ch_00.csv,TC23LTO03,LTO,lithium-ion,,,charge_file,discharge,-1.0,0.8065,80.65,0.0285,0.02306,0.02938,0.11216,0.03155,1.00309
data_Ri_HPPC/TC23LTO03_HPPC_ch_00.csv,TC23LTO03_HPPC_ch_00.csv,TC23LTO03,LTO,lithium-ion,,,charge_file,discharge,-2.0,0.8065,80.65,0.02869,0.02283,0.02951,0.11166,0.03142,1.00475
data_Ri_HPPC/TC23LTO03_HPPC_ch_00.csv,TC23LTO03_HPPC_ch_00.csv,TC23LTO03,LTO,lithium-ion,,,charge_file,discharge,-3.0,0.8065,80.65,0.02875,0.02241,0.02964,0.10971,0.03155,1.00889
data_Ri_HPPC/TC23LTO03_HPPC_ch_00.csv,TC23LTO03_HPPC_ch_00.csv,TC23LTO03,LTO,lithium-ion,,,charge_file,charge,1.0,0.90731,90.731,0.02849,0.01606,0.02926,0.10603,0.03142,1.00584
data_Ri_HPPC/TC23LTO03_HPPC_ch_00.csv,TC23LTO03_HPPC_ch_00.csv,TC23LTO03,LTO,lithium-ion,,,charge_file,charge,2.0,0.90731,90.731,0.0283,0.01612,0.02894,0.10559,0.03085,1.00593
data_Ri_HPPC/TC23LTO03_HPPC_ch_00.csv,TC23LTO03_HPPC_ch_00.csv,TC23LTO03,LTO,lithium-ion,,,charge_file,charge,3.0,0.90731,90.731,0.02858,0.01621,0.02981,0.10611,0.03286,1.00602
data_Ri_HPPC/TC23LTO03_HPPC_ch_00.csv,TC23LTO03_HPPC_ch_00.csv,TC23LTO03,LTO,lithium-ion,,,charge_file,discharge,-1.0,0.90731,90.731,0.02837,0.01616,0.02926,0.10583,0.0318,1.00603
data_Ri_HPPC/TC23LTO03_HPPC_ch_00.csv,TC23LTO03_HPPC_ch_00.csv,TC23LTO03,LTO,lithium-ion,,,charge_file,discharge,-2.0,0.90731,90.731,0.02837,0.01634,0.02925,0.10569,0.03148,1.00568
data_Ri_HPPC/TC23LTO03_HPPC_ch_00.csv,TC23LTO03_HPPC_ch_00.csv,TC23LTO03,LTO,lithium-ion,,,charge_file,discharge,-3.0,0.90731,90.731,0.0285,0.01604,0.02947,0.10578,0.03159,1.00621
data_Ri_HPPC/TC23LTO03_HPPC_ch_00.csv,TC23LTO03_HPPC_ch_00.csv,TC23LTO03,LTO,lithium-ion,,,charge_file,charge,1.0,0.92504,92.50399999999999,0.02837,0.01608,0.02926,0.10598,0.03142,1.00611
data_Ri_HPPC/TC23LTO03_HPPC_ch_00.csv,TC23LTO03_HPPC_ch_00.csv,TC23LTO03,LTO,lithium-ion,,,charge_file,charge,2.0,0.92504,92.50399999999999,0.02824,0.01589,0.02907,0.1061,0.03085,1.00566
data_Ri_HPPC/TC23LTO03_HPPC_ch_00.csv,TC23LTO03_HPPC_ch_00.csv,TC23LTO03,LTO,lithium-ion,,,charge_file,charge,3.0,0.92504,92.50399999999999,0.02858,0.01607,0.02976,0.1062,,
data_Ri_HPPC/TC23LTO03_HPPC_ch_00.csv,TC23LTO03_HPPC_ch_00.csv,TC23LTO03,LTO,lithium-ion,,,charge_file,discharge,-1.0,0.92504,92.50399999999999,0.02837,0.01585,0.02926,0.10598,0.03167,1.00576
data_Ri_HPPC/TC23LTO03_HPPC_ch_00.csv,TC23LTO03_HPPC_ch_00.csv,TC23LTO03,LTO,lithium-ion,,,charge_file,discharge,-2.0,0.92504,92.50399999999999,0.02843,0.01593,0.02938,0.10593,0.03148,1.00661
data_Ri_HPPC/TC23LTO03_HPPC_ch_00.csv,TC23LTO03_HPPC_ch_00.csv,TC23LTO03,LTO,lithium-ion,,,charge_file,discharge,-3.0,0.92504,92.50399999999999,0.02854,0.01586,0.02947,0.10593,0.03155,1.00585
data_Ri_HPPC/TC23LTO03_HPPC_dis_00.csv,TC23LTO03_HPPC_dis_00.csv,TC23LTO03,LTO,lithium-ion,,,discharge_file,charge,1.0,0.00828,0.828,0.02877,0.02186,0.02989,0.10934,0.03294,1.00836
data_Ri_HPPC/TC23LTO03_HPPC_dis_00.csv,TC23LTO03_HPPC_dis_00.csv,TC23LTO03,LTO,lithium-ion,,,discharge_file,charge,2.0,0.00828,0.828,0.02884,0.02231,0.02998,0.10934,,
data_Ri_HPPC/TC23LTO03_HPPC_dis_00.csv,TC23LTO03_HPPC_dis_00.csv,TC23LTO03,LTO,lithium-ion,,,discharge_file,charge,3.0,0.00828,0.828,0.02889,0.02335,0.03018,0.11168,,
data_Ri_HPPC/TC23LTO03_HPPC_dis_00.csv,TC23LTO03_HPPC_dis_00.csv,TC23LTO03,LTO,lithium-ion,,,discharge_file,discharge,-1.0,0.00828,0.828,0.02864,0.02242,0.02973,0.10969,0.03282,1.00928
data_Ri_HPPC/TC23LTO03_HPPC_dis_00.csv,TC23LTO03_HPPC_dis_00.csv,TC23LTO03,LTO,lithium-ion,,,discharge_file,discharge,-2.0,0.00828,0.828,0.02886,0.02232,0.03002,0.1098,0.03295,1.01068
data_Ri_HPPC/TC23LTO03_HPPC_dis_00.csv,TC23LTO03_HPPC_dis_00.csv,TC23LTO03,LTO,lithium-ion,,,discharge_file,discharge,-3.0,0.00828,0.828,0.02917,0.02301,0.03054,0.10003,0.03393,1.00724
data_Ri_HPPC/TC23LTO03_HPPC_dis_00.csv,TC23LTO03_HPPC_dis_00.csv,TC23LTO03,LTO,lithium-ion,,,discharge_file,charge,1.0,0.12295,12.295,0.02804,0.01777,0.02864,0.10719,0.03116,1.00759
data_Ri_HPPC/TC23LTO03_HPPC_dis_00.csv,TC23LTO03_HPPC_dis_00.csv,TC23LTO03,LTO,lithium-ion,,,discharge_file,charge,2.0,0.12295,12.295,0.02818,0.022,0.02877,0.11113,0.03097,1.00904
data_Ri_HPPC/TC23LTO03_HPPC_dis_00.csv,TC23LTO03_HPPC_dis_00.csv,TC23LTO03,LTO,lithium-ion,,,discharge_file,charge,3.0,0.12295,12.295,0.02819,0.02252,0.02879,0.10957,0.03087,1.01083
data_Ri_HPPC/TC23LTO03_HPPC_dis_00.csv,TC23LTO03_HPPC_dis_00.csv,TC23LTO03,LTO,lithium-ion,,,discharge_file,discharge,-1.0,0.12295,12.295,0.02801,0.02224,0.02875,0.11032,0.03078,1.01019
data_Ri_HPPC/TC23LTO03_HPPC_dis_00.csv,TC23LTO03_HPPC_dis_00.csv,TC23LTO03,LTO,lithium-ion,,,discharge_file,discharge,-2.0,0.12295,12.295,0.02809,0.01729,0.02869,0.10793,0.03072,1.00811
data_Ri_HPPC/TC23LTO03_HPPC_dis_00.csv,TC23LTO03_HPPC_dis_00.csv,TC23LTO03,LTO,lithium-ion,,,discharge_file,discharge,-3.0,0.12295,12.295,0.02805,0.01752,0.02876,0.10748,0.03112,1.00709
data_Ri_HPPC/TC23LTO03_HPPC_dis_00.csv,TC23LTO03_HPPC_dis_00.csv,TC23LTO03,LTO,lithium-ion,,,discharge_file,charge,1.0,0.22426,22.426,0.02811,0.02319,0.02862,0.10137,0.03066,1.00127
data_Ri_HPPC/TC23LTO03_HPPC_dis_00.csv,TC23LTO03_HPPC_dis_00.csv,TC23LTO03,LTO,lithium-ion,,,discharge_file,charge,2.0,0.22426,22.426,0.02805,0.01647,0.02856,0.10648,0.03059,1.00652
data_Ri_HPPC/TC23LTO03_HPPC_dis_00.csv,TC23LTO03_HPPC_dis_00.csv,TC23LTO03,LTO,lithium-ion,,,discharge_file,charge,3.0,0.22426,22.426,0.02807,0.01715,0.02858,0.10726,0.03049,1.00716
data_Ri_HPPC/TC23LTO03_HPPC_dis_00.csv,TC23LTO03_HPPC_dis_00.csv,TC23LTO03,LTO,lithium-ion,,,discharge_file,discharge,-1.0,0.22426,22.426,0.02811,0.02301,0.02849,0.10121,0.03053,1.00383
data_Ri_HPPC/TC23LTO03_HPPC_dis_00.csv,TC23LTO03_HPPC_dis_00.csv,TC23LTO03,LTO,lithium-ion,,,discharge_file,discharge,-2.0,0.22426,22.426,0.02818,0.02127,0.02862,0.10274,0.03027,1.00507
data_Ri_HPPC/TC23LTO03_HPPC_dis_00.csv,TC23LTO03_HPPC_dis_00.csv,TC23LTO03,LTO,lithium-ion,,,discharge_file,discharge,-3.0,0.22426,22.426,0.02814,0.01747,0.02863,0.10747,0.03087,1.00718
data_Ri_HPPC/TC23LTO03_HPPC_dis_00.csv,TC23LTO03_HPPC_dis_00.csv,TC23LTO03,LTO,lithium-ion,,,discharge_file,charge,1.0,0.32557,32.557,0.02824,0.02269,0.02875,0.11193,0.03066,1.00416
data_Ri_HPPC/TC23LTO03_HPPC_dis_00.csv,TC23LTO03_HPPC_dis_00.csv,TC23LTO03,LTO,lithium-ion,,,discharge_file,charge,2.0,0.32557,32.557,0.02818,0.02284,0.02868,0.11215,0.03047,1.0075
data_Ri_HPPC/TC23LTO03_HPPC_dis_00.csv,TC23LTO03_HPPC_dis_00.csv,TC23LTO03,LTO,lithium-ion,,,discharge_file,charge,3.0,0.32557,32.557,0.02824,0.02324,0.02862,0.10118,0.03044,1.00705
data_Ri_HPPC/TC23LTO03_HPPC_dis_00.csv,TC23LTO03_HPPC_dis_00.csv,TC23LTO03,LTO,lithium-ion,,,discharge_file,discharge,-1.0,0.32557,32.557,0.02825,0.0227,0.02875,0.11186,0.0304,1.00196
data_Ri_HPPC/TC23LTO03_HPPC_dis_00.csv,TC23LTO03_HPPC_dis_00.csv,TC23LTO03,LTO,lithium-ion,,,discharge_file,discharge,-2.0,0.32557,32.557,0.02824,0.02321,0.02868,0.10078,0.03027,1.0079
data_Ri_HPPC/TC23LTO03_HPPC_dis_00.csv,TC23LTO03_HPPC_dis_00.csv,TC23LTO03,LTO,lithium-ion,,,discharge_file,discharge,-3.0,0.32557,32.557,0.0282,0.02333,0.02866,0.10177,0.0307,1.00002
data_Ri_HPPC/TC23LTO03_HPPC_dis_00.csv,TC23LTO03_HPPC_dis_00.csv,TC23LTO03,LTO,lithium-ion,,,discharge_file,charge,1.0,0.42688,42.687999999999995,0.02825,0.01643,0.02875,0.1061,0.03066,1.00601
data_Ri_HPPC/TC23LTO03_HPPC_dis_00.csv,TC23LTO03_HPPC_dis_00.csv,TC23LTO03,LTO,lithium-ion,,,discharge_file,charge,2.0,0.42688,42.687999999999995,0.02837,0.01656,0.02881,0.10611,0.03066,1.00613
data_Ri_HPPC/TC23LTO03_HPPC_dis_00.csv,TC23LTO03_HPPC_dis_00.csv,TC23LTO03,LTO,lithium-ion,,,discharge_file,charge,3.0,0.42688,42.687999999999995,0.02828,0.01619,0.0287,0.10603,0.03053,1.00612
data_Ri_HPPC/TC23LTO03_HPPC_dis_00.csv,TC23LTO03_HPPC_dis_00.csv,TC23LTO03,LTO,lithium-ion,,,discharge_file,discharge,-1.0,0.42688,42.687999999999995,0.02824,0.0162,0.02862,0.10635,0.03053,1.00626
data_Ri_HPPC/TC23LTO03_HPPC_dis_00.csv,TC23LTO03_HPPC_dis_00.csv,TC23LTO03,LTO,lithium-ion,,,discharge_file,discharge,-2.0,0.42688,42.687999999999995,0.02837,0.01608,0.02868,0.10626,0.03027,1.00615
data_Ri_HPPC/TC23LTO03_HPPC_dis_00.csv,TC23LTO03_HPPC_dis_00.csv,TC23LTO03,LTO,lithium-ion,,,discharge_file,discharge,-3.0,0.42688,42.687999999999995,0.02832,0.01579,0.02875,0.10606,0.03083,1.00621
data_Ri_HPPC/TC23LTO03_HPPC_dis_00.csv,TC23LTO03_HPPC_dis_00.csv,TC23LTO03,LTO,lithium-ion,,,discharge_file,charge,1.0,0.52819,52.819,0.02875,0.01601,0.029,0.10635,0.03091,1.00628
data_Ri_HPPC/TC23LTO03_HPPC_dis_00.csv,TC23LTO03_HPPC_dis_00.csv,TC23LTO03,LTO,lithium-ion,,,discharge_file,charge,2.0,0.52819,52.819,0.02856,0.01604,0.029,0.10587,0.03078,1.00598
data_Ri_HPPC/TC23LTO03_HPPC_dis_00.csv,TC23LTO03_HPPC_dis_00.csv,TC23LTO03,LTO,lithium-ion,,,discharge_file,charge,3.0,0.52819,52.819,0.02858,0.01618,0.02904,0.10564,0.0307,1.00619
data_Ri_HPPC/TC23LTO03_HPPC_dis_00.csv,TC23LTO03_HPPC_dis_00.csv,TC23LTO03,LTO,lithium-ion,,,discharge_file,discharge,-1.0,0.52819,52.819,0.0285,0.01601,0.02887,0.10668,0.03053,1.00655
data_Ri_HPPC/TC23LTO03_HPPC_dis_00.csv,TC23LTO03_HPPC_dis_00.csv,TC23LTO03,LTO,lithium-ion,,,discharge_file,discharge,-2.0,0.52819,52.819,0.02862,0.01608,0.029,0.10621,0.03053,1.0062
data_Ri_HPPC/TC23LTO03_HPPC_dis_00.csv,TC23LTO03_HPPC_dis_00.csv,TC23LTO03,LTO,lithium-ion,,,discharge_file,discharge,-3.0,0.52819,52.819,0.02858,0.01584,0.02904,0.10576,0.03108,1.00602
data_Ri_HPPC/TC23LTO03_HPPC_dis_00.csv,TC23LTO03_HPPC_dis_00.csv,TC23LTO03,LTO,lithium-ion,,,discharge_file,charge,1.0,0.6295,62.949999999999996,0.02913,0.01653,0.02951,0.10659,0.03129,1.00633
data_Ri_HPPC/TC23LTO03_HPPC_dis_00.csv,TC23LTO03_HPPC_dis_00.csv,TC23LTO03,LTO,lithium-ion,,,discharge_file,charge,2.0,0.6295,62.949999999999996,0.029,0.01604,0.02938,0.10608,0.03104,1.00606
data_Ri_HPPC/TC23LTO03_HPPC_dis_00.csv,TC23LTO03_HPPC_dis_00.csv,TC23LTO03,LTO,lithium-ion,,,discharge_file,charge,3.0,0.6295,62.949999999999996,0.02896,0.0159,0.02934,0.10586,0.031,1.00607
data_Ri_HPPC/TC23LTO03_HPPC_dis_00.csv,TC23LTO03_HPPC_dis_00.csv,TC23LTO03,LTO,lithium-ion,,,discharge_file,discharge,-1.0,0.6295,62.949999999999996,0.02901,0.01617,0.02939,0.10579,0.03104,1.00576
data_Ri_HPPC/TC23LTO03_HPPC_dis_00.csv,TC23LTO03_HPPC_dis_00.csv,TC23LTO03,LTO,lithium-ion,,,discharge_file,discharge,-2.0,0.6295,62.949999999999996,0.029,0.01605,0.02939,0.10589,0.03078,1.00585
data_Ri_HPPC/TC23LTO03_HPPC_dis_00.csv,TC23LTO03_HPPC_dis_00.csv,TC23LTO03,LTO,lithium-ion,,,discharge_file,discharge,-3.0,0.6295,62.949999999999996,0.02892,0.01596,0.02938,0.10611,0.03133,1.0062
data_Ri_HPPC/TC23LTO03_HPPC_dis_00.csv,TC23LTO03_HPPC_dis_00.csv,TC23LTO03,LTO,lithium-ion,,,discharge_file,charge,1.0,0.73081,73.08099999999999,0.02926,0.01723,0.02964,0.10756,0.03142,1.0078
data_Ri_HPPC/TC23LTO03_HPPC_dis_00.csv,TC23LTO03_HPPC_dis_00.csv,TC23LTO03,LTO,lithium-ion,,,discharge_file,charge,2.0,0.73081,73.08099999999999,0.02926,0.01596,0.02964,0.10601,0.03136,1.0061
data_Ri_HPPC/TC23LTO03_HPPC_dis_00.csv,TC23LTO03_HPPC_dis_00.csv,TC23LTO03,LTO,lithium-ion,,,discharge_file,charge,3.0,0.73081,73.08099999999999,0.02922,0.01624,0.02968,0.10626,0.03125,1.00578
data_Ri_HPPC/TC23LTO03_HPPC_dis_00.csv,TC23LTO03_HPPC_dis_00.csv,TC23LTO03,LTO,lithium-ion,,,discharge_file,discharge,-1.0,0.73081,73.08099999999999,0.02925,0.01592,0.02964,0.10605,0.03129,1.00618
data_Ri_HPPC/TC23LTO03_HPPC_dis_00.csv,TC23LTO03_HPPC_dis_00.csv,TC23LTO03,LTO,lithium-ion,,,discharge_file,discharge,-2.0,0.73081,73.08099999999999,0.02926,0.01603,0.02958,0.10599,0.03104,1.00642
data_Ri_HPPC/TC23LTO03_HPPC_dis_00.csv,TC23LTO03_HPPC_dis_00.csv,TC23LTO03,LTO,lithium-ion,,,discharge_file,discharge,-3.0,0.73081,73.08099999999999,0.02926,0.01605,0.02968,0.10619,0.03159,1.006
data_Ri_HPPC/TC23LTO03_HPPC_dis_00.csv,TC23LTO03_HPPC_dis_00.csv,TC23LTO03,LTO,lithium-ion,,,discharge_file,charge,1.0,0.83212,83.212,0.02964,0.0224,0.03002,0.11085,0.03167,1.00921
data_Ri_HPPC/TC23LTO03_HPPC_dis_00.csv,TC23LTO03_HPPC_dis_00.csv,TC23LTO03,LTO,lithium-ion,,,discharge_file,charge,2.0,0.83212,83.212,0.02958,0.0227,0.02996,0.11164,0.03155,1.00922
data_Ri_HPPC/TC23LTO03_HPPC_dis_00.csv,TC23LTO03_HPPC_dis_00.csv,TC23LTO03,LTO,lithium-ion,,,discharge_file,charge,3.0,0.83212,83.212,0.02951,0.02324,0.02989,0.10179,0.03146,1.00933
data_Ri_HPPC/TC23LTO03_HPPC_dis_00.csv,TC23LTO03_HPPC_dis_00.csv,TC23LTO03,LTO,lithium-ion,,,discharge_file,discharge,-1.0,0.83212,83.212,0.02951,0.02233,0.02989,0.11132,0.03142,1.00818
data_Ri_HPPC/TC23LTO03_HPPC_dis_00.csv,TC23LTO03_HPPC_dis_00.csv,TC23LTO03,LTO,lithium-ion,,,discharge_file,discharge,-2.0,0.83212,83.212,0.02958,0.02281,0.02989,0.11238,0.03129,1.00462
data_Ri_HPPC/TC23LTO03_HPPC_dis_00.csv,TC23LTO03_HPPC_dis_00.csv,TC23LTO03,LTO,lithium-ion,,,discharge_file,discharge,-3.0,0.83212,83.212,0.02956,0.02339,0.02989,0.10095,0.0318,1.00864
data_Ri_HPPC/TC23LTO03_HPPC_dis_00.csv,TC23LTO03_HPPC_dis_00.csv,TC23LTO03,LTO,lithium-ion,,,discharge_file,charge,1.0,0.93343,93.343,0.02989,0.02301,0.0304,0.10046,0.03218,1.00919
data_Ri_HPPC/TC23LTO03_HPPC_dis_00.csv,TC23LTO03_HPPC_dis_00.csv,TC23LTO03,LTO,lithium-ion,,,discharge_file,charge,2.0,0.93343,93.343,0.02996,0.02307,0.03034,0.10102,0.03206,1.00475
data_Ri_HPPC/TC23LTO03_HPPC_dis_00.csv,TC23LTO03_HPPC_dis_00.csv,TC23LTO03,LTO,lithium-ion,,,discharge_file,charge,3.0,0.93343,93.343,0.02998,0.02279,0.0304,0.11267,0.03201,1.0051
data_Ri_HPPC/TC23LTO03_HPPC_dis_00.csv,TC23LTO03_HPPC_dis_00.csv,TC23LTO03,LTO,lithium-ion,,,discharge_file,discharge,-1.0,0.93343,93.343,0.0299,0.02287,0.03027,0.11195,0.03193,1.00509
data_Ri_HPPC/TC23LTO03_HPPC_dis_00.csv,TC23LTO03_HPPC_dis_00.csv,TC23LTO03,LTO,lithium-ion,,,discharge_file,discharge,-2.0,0.93343,93.343,0.02996,0.02263,0.0304,0.11096,0.03186,1.00873
data_Ri_HPPC/TC23LTO03_HPPC_dis_00.csv,TC23LTO03_HPPC_dis_00.csv,TC23LTO03,LTO,lithium-ion,,,discharge_file,discharge,-3.0,0.93343,93.343,0.02998,0.02295,0.03048,0.11204,0.03244,1.0032
data_Ri_HPPC/TC23NMC01_HPPC_ch_00.csv,TC23NMC01_HPPC_ch_00.csv,TC23NMC01,NMC,lithium-ion,,,charge_file,charge,1.0,0.0,0.0,0.04568,0.02272,0.05728,0.11228,0.0726,1.00608
data_Ri_HPPC/TC23NMC01_HPPC_ch_00.csv,TC23NMC01_HPPC_ch_00.csv,TC23NMC01,NMC,lithium-ion,,,charge_file,charge,2.0,0.0,0.0,0.04553,0.02269,0.05607,0.11123,0.06732,1.00421
data_Ri_HPPC/TC23NMC01_HPPC_ch_00.csv,TC23NMC01_HPPC_ch_00.csv,TC23NMC01,NMC,lithium-ion,,,charge_file,charge,3.0,0.0,0.0,0.04576,0.02276,0.05637,0.1123,0.06586,1.00732
data_Ri_HPPC/TC23NMC01_HPPC_ch_00.csv,TC23NMC01_HPPC_ch_00.csv,TC23NMC01,NMC,lithium-ion,,,charge_file,discharge,-1.0,0.0,0.0,0.04535,0.02316,0.0565,0.10112,0.08582,1.00827
data_Ri_HPPC/TC23NMC01_HPPC_ch_00.csv,TC23NMC01_HPPC_ch_00.csv,TC23NMC01,NMC,lithium-ion,,,charge_file,discharge,-2.0,0.0,0.0,0.04469,0.02235,0.05683,0.11084,0.08671,1.00464
data_Ri_HPPC/TC23NMC01_HPPC_ch_00.csv,TC23NMC01_HPPC_ch_00.csv,TC23NMC01,NMC,lithium-ion,,,charge_file,discharge,-3.0,0.0,0.0,0.04459,0.02257,0.05694,0.11174,0.08781,1.00728
data_Ri_HPPC/TC23NMC01_HPPC_ch_00.csv,TC23NMC01_HPPC_ch_00.csv,TC23NMC01,NMC,lithium-ion,,,charge_file,charge,1.0,0.1043,10.43,0.04233,0.0227,0.0478,0.11118,0.05213,1.006
data_Ri_HPPC/TC23NMC01_HPPC_ch_00.csv,TC23NMC01_HPPC_ch_00.csv,TC23NMC01,NMC,lithium-ion,,,charge_file,charge,2.0,0.1043,10.43,0.0422,0.02254,0.04716,0.11091,0.05105,1.00364
data_Ri_HPPC/TC23NMC01_HPPC_ch_00.csv,TC23NMC01_HPPC_ch_00.csv,TC23NMC01,NMC,lithium-ion,,,charge_file,charge,3.0,0.1043,10.43,0.04206,0.02261,0.0467,0.11051,0.05018,1.00379
data_Ri_HPPC/TC23NMC01_HPPC_ch_00.csv,TC23NMC01_HPPC_ch_00.csv,TC23NMC01,NMC,lithium-ion,,,charge_file,discharge,-1.0,0.1043,10.43,0.04235,0.02235,0.0482,0.11064,0.05328,1.00239
data_Ri_HPPC/TC23NMC01_HPPC_ch_00.csv,TC23NMC01_HPPC_ch_00.csv,TC23NMC01,NMC,lithium-ion,,,charge_file,discharge,-2.0,0.1043,10.43,0.04203,0.02239,0.04781,0.11055,0.05321,1.00412
data_Ri_HPPC/TC23NMC01_HPPC_ch_00.csv,TC23NMC01_HPPC_ch_00.csv,TC23NMC01,NMC,lithium-ion,,,charge_file,discharge,-3.0,0.1043,10.43,0.04175,0.02246,0.04747,0.1107,0.05289,1.00517
data_Ri_HPPC/TC23NMC01_HPPC_ch_00.csv,TC23NMC01_HPPC_ch_00.csv,TC23NMC01,NMC,lithium-ion,,,charge_file,charge,1.0,0.20572,20.572,0.04157,0.02275,0.04463,0.1126,0.04743,1.00278
data_Ri_HPPC/TC23NMC01_HPPC_ch_00.csv,TC23NMC01_HPPC_ch_00.csv,TC23NMC01,NMC,lithium-ion,,,charge_file,charge,2.0,0.20572,20.572,0.04132,0.02203,0.04418,0.11059,0.04698,1.01012
data_Ri_HPPC/TC23NMC01_HPPC_ch_00.csv,TC23NMC01_HPPC_ch_00.csv,TC23NMC01,NMC,lithium-ion,,,charge_file,charge,3.0,0.20572,20.572,0.04132,0.02275,0.04391,0.11137,0.04658,1.00717
data_Ri_HPPC/TC23NMC01_HPPC_ch_00.csv,TC23NMC01_HPPC_ch_00.csv,TC23NMC01,NMC,lithium-ion,,,charge_file,discharge,-1.0,0.20572,20.572,0.04133,0.02227,0.04462,0.11145,0.04768,1.00306
data_Ri_HPPC/TC23NMC01_HPPC_ch_00.csv,TC23NMC01_HPPC_ch_00.csv,TC23NMC01,NMC,lithium-ion,,,charge_file,discharge,-2.0,0.20572,20.572,0.04133,0.0224,0.0445,0.11028,0.04755,1.00191
data_Ri_HPPC/TC23NMC01_HPPC_ch_00.csv,TC23NMC01_HPPC_ch_00.csv,TC23NMC01,NMC,lithium-ion,,,charge_file,discharge,-3.0,0.20572,20.572,0.04107,0.02235,0.04416,0.11029,0.04726,1.00418
data_Ri_HPPC/TC23NMC01_HPPC_ch_00.csv,TC23NMC01_HPPC_ch_00.csv,TC23NMC01,NMC,lithium-ion,,,charge_file,charge,1.0,0.30713,30.713,0.04056,0.02225,0.04195,0.1115,0.04501,1.00798
data_Ri_HPPC/TC23NMC01_HPPC_ch_00.csv,TC23NMC01_HPPC_ch_00.csv,TC23NMC01,NMC,lithium-ion,,,charge_file,charge,2.0,0.30713,30.713,0.04037,0.02227,0.04189,0.11005,0.04469,1.00958
data_Ri_HPPC/TC23NMC01_HPPC_ch_00.csv,TC23NMC01_HPPC_ch_00.csv,TC23NMC01,NMC,lithium-ion,,,charge_file,charge,3.0,0.30713,30.713,0.04035,0.02261,0.04175,0.11197,0.04433,1.00653
data_Ri_HPPC/TC23NMC01_HPPC_ch_00.csv,TC23NMC01_HPPC_ch_00.csv,TC23NMC01,NMC,lithium-ion,,,charge_file,discharge,-1.0,0.30713,30.713,0.04031,0.02287,0.04183,0.11213,0.04501,1.00568
data_Ri_HPPC/TC23NMC01_HPPC_ch_00.csv,TC23NMC01_HPPC_ch_00.csv,TC23NMC01,NMC,lithium-ion,,,charge_file,discharge,-2.0,0.30713,30.713,0.04012,0.02221,0.04164,0.10894,0.04482,1.01033
data_Ri_HPPC/TC23NMC01_HPPC_ch_00.csv,TC23NMC01_HPPC_ch_00.csv,TC23NMC01,NMC,lithium-ion,,,charge_file,discharge,-3.0,0.30713,30.713,0.03988,0.02244,0.04137,0.10948,0.04454,1.01083
data_Ri_HPPC/TC23NMC01_HPPC_ch_00.csv,TC23NMC01_HPPC_ch_00.csv,TC23NMC01,NMC,lithium-ion,,,charge_file,charge,1.0,0.40855,40.855000000000004,0.03941,0.02261,0.04005,0.10996,0.04209,1.00577
data_Ri_HPPC/TC23NMC01_HPPC_ch_00.csv,TC23NMC01_HPPC_ch_00.csv,TC23NMC01,NMC,lithium-ion,,,charge_file,charge,2.0,0.40855,40.855000000000004,0.0391,0.02249,0.0398,0.11092,0.04177,1.00462
data_Ri_HPPC/TC23NMC01_HPPC_ch_00.csv,TC23NMC01_HPPC_ch_00.csv,TC23NMC01,NMC,lithium-ion,,,charge_file,charge,3.0,0.40855,40.855000000000004,0.03908,0.023,0.03984,0.10043,0.04183,1.00923
data_Ri_HPPC/TC23NMC01_HPPC_ch_00.csv,TC23NMC01_HPPC_ch_00.csv,TC23NMC01,NMC,lithium-ion,,,charge_file,discharge,-1.0,0.40855,40.855000000000004,0.03917,0.02301,0.03967,0.11145,0.04183,1.00419
data_Ri_HPPC/TC23NMC01_HPPC_ch_00.csv,TC23NMC01_HPPC_ch_00.csv,TC23NMC01,NMC,lithium-ion,,,charge_file,discharge,-2.0,0.40855,40.855000000000004,0.0389,0.02223,0.03967,0.11116,0.04158,1.00509
data_Ri_HPPC/TC23NMC01_HPPC_ch_00.csv,TC23NMC01_HPPC_ch_00.csv,TC23NMC01,NMC,lithium-ion,,,charge_file,discharge,-3.0,0.40855,40.855000000000004,0.03878,0.02281,0.03946,0.10001,0.04132,1.00351
data_Ri_HPPC/TC23NMC01_HPPC_ch_00.csv,TC23NMC01_HPPC_ch_00.csv,TC23NMC01,NMC,lithium-ion,,,charge_file,charge,1.0,0.50996,50.995999999999995,0.03878,0.02235,0.03954,0.11039,0.04145,1.0042
data_Ri_HPPC/TC23NMC01_HPPC_ch_00.csv,TC23NMC01_HPPC_ch_00.csv,TC23NMC01,NMC,lithium-ion,,,charge_file,charge,2.0,0.50996,50.995999999999995,0.03884,0.023,0.03961,0.11212,0.04145,1.0077
data_Ri_HPPC/TC23NMC01_HPPC_ch_00.csv,TC23NMC01_HPPC_ch_00.csv,TC23NMC01,NMC,lithium-ion,,,charge_file,charge,3.0,0.50996,50.995999999999995,0.03882,0.02326,0.03958,0.11205,0.04166,1.01254
data_Ri_HPPC/TC23NMC01_HPPC_ch_00.csv,TC23NMC01_HPPC_ch_00.csv,TC23NMC01,NMC,lithium-ion,,,charge_file,discharge,-1.0,0.50996,50.995999999999995,0.03891,0.02264,0.03979,0.11179,0.0417,1.00329
data_Ri_HPPC/TC23NMC01_HPPC_ch_00.csv,TC23NMC01_HPPC_ch_00.csv,TC23NMC01,NMC,lithium-ion,,,charge_file,discharge,-2.0,0.50996,50.995999999999995,0.03872,0.02238,0.03948,0.11061,0.04132,1.00334
data_Ri_HPPC/TC23NMC01_HPPC_ch_00.csv,TC23NMC01_HPPC_ch_00.csv,TC23NMC01,NMC,lithium-ion,,,charge_file,discharge,-3.0,0.50996,50.995999999999995,0.03844,0.02348,0.03916,0.10181,0.04103,1.00909
data_Ri_HPPC/TC23NMC01_HPPC_ch_00.csv,TC23NMC01_HPPC_ch_00.csv,TC23NMC01,NMC,lithium-ion,,,charge_file,charge,1.0,0.61138,61.138000000000005,0.03865,0.02198,0.03967,0.10811,0.04183,1.00526
data_Ri_HPPC/TC23NMC01_HPPC_ch_00.csv,TC23NMC01_HPPC_ch_00.csv,TC23NMC01,NMC,lithium-ion,,,charge_file,charge,2.0,0.61138,61.138000000000005,0.0384,0.01776,0.03948,0.10758,0.04164,1.00766
data_Ri_HPPC/TC23NMC01_HPPC_ch_00.csv,TC23NMC01_HPPC_ch_00.csv,TC23NMC01,NMC,lithium-ion,,,charge_file,charge,3.0,0.61138,61.138000000000005,0.0384,0.01766,0.03946,0.10761,0.04187,1.00726
data_Ri_HPPC/TC23NMC01_HPPC_ch_00.csv,TC23NMC01_HPPC_ch_00.csv,TC23NMC01,NMC,lithium-ion,,,charge_file,discharge,-1.0,0.61138,61.138000000000005,0.03866,0.02202,0.03929,0.10723,0.0417,1.00386
data_Ri_HPPC/TC23NMC01_HPPC_ch_00.csv,TC23NMC01_HPPC_ch_00.csv,TC23NMC01,NMC,lithium-ion,,,charge_file,discharge,-2.0,0.61138,61.138000000000005,0.03828,0.01719,0.03923,0.10725,0.04151,1.0077
data_Ri_HPPC/TC23NMC01_HPPC_ch_00.csv,TC23NMC01_HPPC_ch_00.csv,TC23NMC01,NMC,lithium-ion,,,charge_file,discharge,-3.0,0.61138,61.138000000000005,0.03823,0.02126,0.03908,0.10782,0.04128,1.01091
data_Ri_HPPC/TC23NMC01_HPPC_ch_00.csv,TC23NMC01_HPPC_ch_00.csv,TC23NMC01,NMC,lithium-ion,,,charge_file,charge,1.0,0.7128,71.28,0.03827,0.02246,0.03916,0.10933,0.04145,1.0093
data_Ri_HPPC/TC23NMC01_HPPC_ch_00.csv,TC23NMC01_HPPC_ch_00.csv,TC23NMC01,NMC,lithium-ion,,,charge_file,charge,2.0,0.7128,71.28,0.03808,0.02194,0.03897,0.10862,0.0412,1.01045
data_Ri_HPPC/TC23NMC01_HPPC_ch_00.csv,TC23NMC01_HPPC_ch_00.csv,TC23NMC01,NMC,lithium-ion,,,charge_file,charge,3.0,0.7128,71.28,0.03789,0.0178,0.03886,0.10771,0.0412,1.00809
data_Ri_HPPC/TC23NMC01_HPPC_ch_00.csv,TC23NMC01_HPPC_ch_00.csv,TC23NMC01,NMC,lithium-ion,,,charge_file,discharge,-1.0,0.7128,71.28,0.03814,0.02287,0.03903,0.11076,0.0412,1.00474
data_Ri_HPPC/TC23NMC01_HPPC_ch_00.csv,TC23NMC01_HPPC_ch_00.csv,TC23NMC01,NMC,lithium-ion,,,charge_file,discharge,-2.0,0.7128,71.28,0.0377,0.01752,0.03865,0.10736,0.04107,1.00794
data_Ri_HPPC/TC23NMC01_HPPC_ch_00.csv,TC23NMC01_HPPC_ch_00.csv,TC23NMC01,NMC,lithium-ion,,,charge_file,discharge,-3.0,0.7128,71.28,0.03751,0.01752,0.03848,0.1072,0.04081,1.00746
data_Ri_HPPC/TC23NMC01_HPPC_ch_00.csv,TC23NMC01_HPPC_ch_00.csv,TC23NMC01,NMC,lithium-ion,,,charge_file,charge,1.0,0.81421,81.42099999999999,0.03789,0.02212,0.03866,0.11059,0.04056,1.00778
data_Ri_HPPC/TC23NMC01_HPPC_ch_00.csv,TC23NMC01_HPPC_ch_00.csv,TC23NMC01,NMC,lithium-ion,,,charge_file,charge,2.0,0.81421,81.42099999999999,0.03776,0.02258,0.03852,0.11157,0.04043,1.00594
data_Ri_HPPC/TC23NMC01_HPPC_ch_00.csv,TC23NMC01_HPPC_ch_00.csv,TC23NMC01,NMC,lithium-ion,,,charge_file,charge,3.0,0.81421,81.42099999999999,0.03768,0.0223,0.03848,0.11041,0.04031,1.00351
data_Ri_HPPC/TC23NMC01_HPPC_ch_00.csv,TC23NMC01_HPPC_ch_00.csv,TC23NMC01,NMC,lithium-ion,,,charge_file,discharge,-1.0,0.81421,81.42099999999999,0.03776,0.02265,0.03853,0.11077,0.04043,1.0049
data_Ri_HPPC/TC23NMC01_HPPC_ch_00.csv,TC23NMC01_HPPC_ch_00.csv,TC23NMC01,NMC,lithium-ion,,,charge_file,discharge,-2.0,0.81421,81.42099999999999,0.0377,0.0225,0.03833,0.11271,0.04024,1.00622
data_Ri_HPPC/TC23NMC01_HPPC_ch_00.csv,TC23NMC01_HPPC_ch_00.csv,TC23NMC01,NMC,lithium-ion,,,charge_file,discharge,-3.0,0.81421,81.42099999999999,0.03747,0.02249,0.03819,0.11118,0.04001,1.00575
data_Ri_HPPC/TC23NMC01_HPPC_ch_00.csv,TC23NMC01_HPPC_ch_00.csv,TC23NMC01,NMC,lithium-ion,,,charge_file,charge,1.0,0.91563,91.563,0.03764,0.01586,0.03865,0.10615,0.04132,1.00572
data_Ri_HPPC/TC23NMC01_HPPC_ch_00.csv,TC23NMC01_HPPC_ch_00.csv,TC23NMC01,NMC,lithium-ion,,,charge_file,charge,2.0,0.91563,91.563,0.03757,0.01599,0.03878,0.10577,0.04126,1.00582
data_Ri_HPPC/TC23NMC01_HPPC_ch_00.csv,TC23NMC01_HPPC_ch_00.csv,TC23NMC01,NMC,lithium-ion,,,charge_file,charge,3.0,0.91563,91.563,0.03759,0.01598,0.03878,0.10585,0.04141,1.00617
data_Ri_HPPC/TC23NMC01_HPPC_ch_00.csv,TC23NMC01_HPPC_ch_00.csv,TC23NMC01,NMC,lithium-ion,,,charge_file,discharge,-1.0,0.91563,91.563,0.03751,0.01648,0.03865,0.10598,0.0412,1.00556
data_Ri_HPPC/TC23NMC01_HPPC_ch_00.csv,TC23NMC01_HPPC_ch_00.csv,TC23NMC01,NMC,lithium-ion,,,charge_file,discharge,-2.0,0.91563,91.563,0.03745,0.01611,0.03859,0.10601,0.04107,1.00615
data_Ri_HPPC/TC23NMC01_HPPC_ch_00.csv,TC23NMC01_HPPC_ch_00.csv,TC23NMC01,NMC,lithium-ion,,,charge_file,discharge,-3.0,0.91563,91.563,0.03739,0.01628,0.03848,0.10612,0.0409,1.00593
data_Ri_HPPC/TC23NMC01_HPPC_ch_00.csv,TC23NMC01_HPPC_ch_00.csv,TC23NMC01,NMC,lithium-ion,,,charge_file,charge,1.0,0.942,94.19999999999999,0.03789,0.01585,0.03941,0.10597,0.04234,1.00606
data_Ri_HPPC/TC23NMC01_HPPC_ch_00.csv,TC23NMC01_HPPC_ch_00.csv,TC23NMC01,NMC,lithium-ion,,,charge_file,charge,2.0,0.942,94.19999999999999,0.03789,0.01599,0.03923,0.10606,0.04215,1.00622
data_Ri_HPPC/TC23NMC01_HPPC_ch_00.csv,TC23NMC01_HPPC_ch_00.csv,TC23NMC01,NMC,lithium-ion,,,charge_file,charge,3.0,0.942,94.19999999999999,0.03793,0.01651,0.03929,0.10638,,
data_Ri_HPPC/TC23NMC01_HPPC_ch_00.csv,TC23NMC01_HPPC_ch_00.csv,TC23NMC01,NMC,lithium-ion,,,charge_file,discharge,-1.0,0.942,94.19999999999999,0.0379,0.01609,0.03904,0.10595,0.04208,1.00599
data_Ri_HPPC/TC23NMC01_HPPC_ch_00.csv,TC23NMC01_HPPC_ch_00.csv,TC23NMC01,NMC,lithium-ion,,,charge_file,discharge,-2.0,0.942,94.19999999999999,0.03764,0.01619,0.03891,0.10617,0.04189,1.0062
data_Ri_HPPC/TC23NMC01_HPPC_ch_00.csv,TC23NMC01_HPPC_ch_00.csv,TC23NMC01,NMC,lithium-ion,,,charge_file,discharge,-3.0,0.942,94.19999999999999,0.03759,0.0162,0.03886,0.10612,0.04179,1.00607
data_Ri_HPPC/TC23NMC01_HPPC_dis_00.csv,TC23NMC01_HPPC_dis_00.csv,TC23NMC01,NMC,lithium-ion,,,discharge_file,charge,1.0,0.00793,0.7929999999999999,0.03859,0.02252,0.04041,0.11116,0.04476,1.00318
data_Ri_HPPC/TC23NMC01_HPPC_dis_00.csv,TC23NMC01_HPPC_dis_00.csv,TC23NMC01,NMC,lithium-ion,,,discharge_file,charge,2.0,0.00793,0.7929999999999999,0.03861,0.02212,0.04045,0.10862,,
data_Ri_HPPC/TC23NMC01_HPPC_dis_00.csv,TC23NMC01_HPPC_dis_00.csv,TC23NMC01,NMC,lithium-ion,,,discharge_file,charge,3.0,0.00793,0.7929999999999999,0.0386,0.02218,0.04062,0.10753,,
data_Ri_HPPC/TC23NMC01_HPPC_dis_00.csv,TC23NMC01_HPPC_dis_00.csv,TC23NMC01,NMC,lithium-ion,,,discharge_file,discharge,-1.0,0.00793,0.7929999999999999,0.0384,0.0221,0.04014,0.10959,0.0445,1.00517
data_Ri_HPPC/TC23NMC01_HPPC_dis_00.csv,TC23NMC01_HPPC_dis_00.csv,TC23NMC01,NMC,lithium-ion,,,discharge_file,discharge,-2.0,0.00793,0.7929999999999999,0.03844,0.02228,0.0403,0.10969,0.04482,1.00721
data_Ri_HPPC/TC23NMC01_HPPC_dis_00.csv,TC23NMC01_HPPC_dis_00.csv,TC23NMC01,NMC,lithium-ion,,,discharge_file,discharge,-3.0,0.00793,0.7929999999999999,0.03847,0.02328,0.04048,0.11155,0.04513,1.00843
data_Ri_HPPC/TC23NMC01_HPPC_dis_00.csv,TC23NMC01_HPPC_dis_00.csv,TC23NMC01,NMC,lithium-ion,,,discharge_file,charge,1.0,0.12268,12.267999999999999,0.03752,0.01687,0.03857,0.10724,0.04094,1.00714
data_Ri_HPPC/TC23NMC01_HPPC_dis_00.csv,TC23NMC01_HPPC_dis_00.csv,TC23NMC01,NMC,lithium-ion,,,discharge_file,charge,2.0,0.12268,12.267999999999999,0.03752,0.01791,0.03855,0.10771,0.04081,1.00786
data_Ri_HPPC/TC23NMC01_HPPC_dis_00.csv,TC23NMC01_HPPC_dis_00.csv,TC23NMC01,NMC,lithium-ion,,,discharge_file,charge,3.0,0.12268,12.267999999999999,0.03757,0.02203,0.03847,0.10901,0.04061,1.00598
data_Ri_HPPC/TC23NMC01_HPPC_dis_00.csv,TC23NMC01_HPPC_dis_00.csv,TC23NMC01,NMC,lithium-ion,,,discharge_file,discharge,-1.0,0.12268,12.267999999999999,0.0375,0.01738,0.03839,0.10787,0.04094,1.00718
data_Ri_HPPC/TC23NMC01_HPPC_dis_00.csv,TC23NMC01_HPPC_dis_00.csv,TC23NMC01,NMC,lithium-ion,,,discharge_file,discharge,-2.0,0.12268,12.267999999999999,0.03742,0.02217,0.03829,0.10957,0.04056,1.01088
data_Ri_HPPC/TC23NMC01_HPPC_dis_00.csv,TC23NMC01_HPPC_dis_00.csv,TC23NMC01,NMC,lithium-ion,,,discharge_file,discharge,-3.0,0.12268,12.267999999999999,0.0374,0.02223,0.03832,0.10998,0.0406,1.01088
data_Ri_HPPC/TC23NMC01_HPPC_dis_00.csv,TC23NMC01_HPPC_dis_00.csv,TC23NMC01,NMC,lithium-ion,,,discharge_file,charge,1.0,0.2244,22.439999999999998,0.0379,0.02319,0.03878,0.10102,0.04094,1.0071
data_Ri_HPPC/TC23NMC01_HPPC_dis_00.csv,TC23NMC01_HPPC_dis_00.csv,TC23NMC01,NMC,lithium-ion,,,discharge_file,charge,2.0,0.2244,22.439999999999998,0.03776,0.02282,0.03865,0.11269,0.04075,1.00896
data_Ri_HPPC/TC23NMC01_HPPC_dis_00.csv,TC23NMC01_HPPC_dis_00.csv,TC23NMC01,NMC,lithium-ion,,,discharge_file,charge,3.0,0.2244,22.439999999999998,0.03751,0.01663,0.03852,0.10673,0.0406,1.00668
data_Ri_HPPC/TC23NMC01_HPPC_dis_00.csv,TC23NMC01_HPPC_dis_00.csv,TC23NMC01,NMC,lithium-ion,,,discharge_file,discharge,-1.0,0.2244,22.439999999999998,0.0379,0.0229,0.03853,0.10078,0.04081,1.00913
data_Ri_HPPC/TC23NMC01_HPPC_dis_00.csv,TC23NMC01_HPPC_dis_00.csv,TC23NMC01,NMC,lithium-ion,,,discharge_file,discharge,-2.0,0.2244,22.439999999999998,0.03744,0.01692,0.0384,0.1067,0.04069,1.00695
data_Ri_HPPC/TC23NMC01_HPPC_dis_00.csv,TC23NMC01_HPPC_dis_00.csv,TC23NMC01,NMC,lithium-ion,,,discharge_file,discharge,-3.0,0.2244,22.439999999999998,0.03729,0.0166,0.03828,0.10651,0.04069,1.00677
data_Ri_HPPC/TC23NMC01_HPPC_dis_00.csv,TC23NMC01_HPPC_dis_00.csv,TC23NMC01,NMC,lithium-ion,,,discharge_file,charge,1.0,0.32613,32.613,0.03828,0.02268,0.03916,0.11235,0.04158,1.00934
data_Ri_HPPC/TC23NMC01_HPPC_dis_00.csv,TC23NMC01_HPPC_dis_00.csv,TC23NMC01,NMC,lithium-ion,,,discharge_file,charge,2.0,0.32613,32.613,0.03827,0.02302,0.03903,0.1,0.04145,1.00624
data_Ri_HPPC/TC23NMC01_HPPC_dis_00.csv,TC23NMC01_HPPC_dis_00.csv,TC23NMC01,NMC,lithium-ion,,,discharge_file,charge,3.0,0.32613,32.613,0.03802,0.02266,0.03891,0.11154,0.04115,1.00943
data_Ri_HPPC/TC23NMC01_HPPC_dis_00.csv,TC23NMC01_HPPC_dis_00.csv,TC23NMC01,NMC,lithium-ion,,,discharge_file,discharge,-1.0,0.32613,32.613,0.03815,0.02261,0.03903,0.11266,0.04145,1.00733
data_Ri_HPPC/TC23NMC01_HPPC_dis_00.csv,TC23NMC01_HPPC_dis_00.csv,TC23NMC01,NMC,lithium-ion,,,discharge_file,discharge,-2.0,0.32613,32.613,0.03796,0.02288,0.03878,0.11119,0.0412,1.00324
data_Ri_HPPC/TC23NMC01_HPPC_dis_00.csv,TC23NMC01_HPPC_dis_00.csv,TC23NMC01,NMC,lithium-ion,,,discharge_file,discharge,-3.0,0.32613,32.613,0.03776,0.02305,0.03861,0.10003,0.04111,1.00422
data_Ri_HPPC/TC23NMC01_HPPC_dis_00.csv,TC23NMC01_HPPC_dis_00.csv,TC23NMC01,NMC,lithium-ion,,,discharge_file,charge,1.0,0.42785,42.785000000000004,0.0384,0.0163,0.03928,0.10652,0.04119,1.00646
data_Ri_HPPC/TC23NMC01_HPPC_dis_00.csv,TC23NMC01_HPPC_dis_00.csv,TC23NMC01,NMC,lithium-ion,,,discharge_file,charge,2.0,0.42785,42.785000000000004,0.03834,0.01593,0.03922,0.10616,0.04113,1.00596
data_Ri_HPPC/TC23NMC01_HPPC_dis_00.csv,TC23NMC01_HPPC_dis_00.csv,TC23NMC01,NMC,lithium-ion,,,discharge_file,charge,3.0,0.42785,42.785000000000004,0.0381,0.016,0.03899,0.10623,0.0409,1.00617
data_Ri_HPPC/TC23NMC01_HPPC_dis_00.csv,TC23NMC01_HPPC_dis_00.csv,TC23NMC01,NMC,lithium-ion,,,discharge_file,discharge,-1.0,0.42785,42.785000000000004,0.03815,0.01595,0.03904,0.10605,0.04094,1.00634
data_Ri_HPPC/TC23NMC01_HPPC_dis_00.csv,TC23NMC01_HPPC_dis_00.csv,TC23NMC01,NMC,lithium-ion,,,discharge_file,discharge,-2.0,0.42785,42.785000000000004,0.03802,0.01582,0.03891,0.10643,0.04081,1.00644
data_Ri_HPPC/TC23NMC01_HPPC_dis_00.csv,TC23NMC01_HPPC_dis_00.csv,TC23NMC01,NMC,lithium-ion,,,discharge_file,discharge,-3.0,0.42785,42.785000000000004,0.03798,0.01608,0.03882,0.10612,0.04073,1.00629
data_Ri_HPPC/TC23NMC01_HPPC_dis_00.csv,TC23NMC01_HPPC_dis_00.csv,TC23NMC01,NMC,lithium-ion,,,discharge_file,charge,1.0,0.52958,52.958000000000006,0.03866,0.01603,0.03954,0.10637,0.04132,1.00593
data_Ri_HPPC/TC23NMC01_HPPC_dis_00.csv,TC23NMC01_HPPC_dis_00.csv,TC23NMC01,NMC,lithium-ion,,,discharge_file,charge,2.0,0.52958,52.958000000000006,0.03865,0.0163,0.03954,0.1063,0.04132,1.00599
data_Ri_HPPC/TC23NMC01_HPPC_dis_00.csv,TC23NMC01_HPPC_dis_00.csv,TC23NMC01,NMC,lithium-ion,,,discharge_file,charge,3.0,0.52958,52.958000000000006,0.03853,0.01568,0.03941,0.10589,0.04124,1.00603
data_Ri_HPPC/TC23NMC01_HPPC_dis_00.csv,TC23NMC01_HPPC_dis_00.csv,TC23NMC01,NMC,lithium-ion,,,discharge_file,discharge,-1.0,0.52958,52.958000000000006,0.03866,0.01621,0.03954,0.10615,0.04132,1.00579
data_Ri_HPPC/TC23NMC01_HPPC_dis_00.csv,TC23NMC01_HPPC_dis_00.csv,TC23NMC01,NMC,lithium-ion,,,discharge_file,discharge,-2.0,0.52958,52.958000000000006,0.03846,0.01597,0.03935,0.10594,0.04113,1.00598
data_Ri_HPPC/TC23NMC01_HPPC_dis_00.csv,TC23NMC01_HPPC_dis_00.csv,TC23NMC01,NMC,lithium-ion,,,discharge_file,discharge,-3.0,0.52958,52.958000000000006,0.03827,0.01601,0.03912,0.10606,0.04098,1.00622
data_Ri_HPPC/TC23NMC01_HPPC_dis_00.csv,TC23NMC01_HPPC_dis_00.csv,TC23NMC01,NMC,lithium-ion,,,discharge_file,charge,1.0,0.6313,63.129999999999995,0.03942,0.01607,0.04056,0.10635,0.04272,1.00648
data_Ri_HPPC/TC23NMC01_HPPC_dis_00.csv,TC23NMC01_HPPC_dis_00.csv,TC23NMC01,NMC,lithium-ion,,,discharge_file,charge,2.0,0.6313,63.129999999999995,0.03923,0.01603,0.04043,0.10581,0.04259,1.00569
data_Ri_HPPC/TC23NMC01_HPPC_dis_00.csv,TC23NMC01_HPPC_dis_00.csv,TC23NMC01,NMC,lithium-ion,,,discharge_file,charge,3.0,0.6313,63.129999999999995,0.03921,0.01602,0.04035,0.10616,0.04251,1.00617
data_Ri_HPPC/TC23NMC01_HPPC_dis_00.csv,TC23NMC01_HPPC_dis_00.csv,TC23NMC01,NMC,lithium-ion,,,discharge_file,discharge,-1.0,0.6313,63.129999999999995,0.03891,0.01595,0.04018,0.10641,0.04247,1.00581
data_Ri_HPPC/TC23NMC01_HPPC_dis_00.csv,TC23NMC01_HPPC_dis_00.csv,TC23NMC01,NMC,lithium-ion,,,discharge_file,discharge,-2.0,0.6313,63.129999999999995,0.0391,0.0162,0.04018,0.10602,0.0424,1.00566
data_Ri_HPPC/TC23NMC01_HPPC_dis_00.csv,TC23NMC01_HPPC_dis_00.csv,TC23NMC01,NMC,lithium-ion,,,discharge_file,discharge,-3.0,0.6313,63.129999999999995,0.03891,0.01623,0.03997,0.1065,0.0423,1.00641
data_Ri_HPPC/TC23NMC01_HPPC_dis_00.csv,TC23NMC01_HPPC_dis_00.csv,TC23NMC01,NMC,lithium-ion,,,discharge_file,charge,1.0,0.73302,73.302,0.04107,0.023,0.0431,0.11186,0.04615,1.00591
data_Ri_HPPC/TC23NMC01_HPPC_dis_00.csv,TC23NMC01_HPPC_dis_00.csv,TC23NMC01,NMC,lithium-ion,,,discharge_file,charge,2.0,0.73302,73.302,0.04037,0.01596,0.04297,0.10597,0.04596,1.00588
data_Ri_HPPC/TC23NMC01_HPPC_dis_00.csv,TC23NMC01_HPPC_dis_00.csv,TC23NMC01,NMC,lithium-ion,,,discharge_file,charge,3.0,0.73302,73.302,0.04022,0.01602,0.04281,0.10596,0.0456,1.00617
data_Ri_HPPC/TC23NMC01_HPPC_dis_00.csv,TC23NMC01_HPPC_dis_00.csv,TC23NMC01,NMC,lithium-ion,,,discharge_file,discharge,-1.0,0.73302,73.302,0.04082,0.02263,0.04323,0.1098,0.04615,1.01132
data_Ri_HPPC/TC23NMC01_HPPC_dis_00.csv,TC23NMC01_HPPC_dis_00.csv,TC23NMC01,NMC,lithium-ion,,,discharge_file,discharge,-2.0,0.73302,73.302,0.04012,0.01578,0.04285,0.10604,0.04615,1.00593
data_Ri_HPPC/TC23NMC01_HPPC_dis_00.csv,TC23NMC01_HPPC_dis_00.csv,TC23NMC01,NMC,lithium-ion,,,discharge_file,discharge,-3.0,0.73302,73.302,0.04006,0.01606,0.04272,0.10588,0.04598,1.00606
data_Ri_HPPC/TC23NMC01_HPPC_dis_00.csv,TC23NMC01_HPPC_dis_00.csv,TC23NMC01,NMC,lithium-ion,,,discharge_file,charge,1.0,0.83475,83.475,0.04183,0.02277,0.04526,0.11201,0.04832,1.00974
data_Ri_HPPC/TC23NMC01_HPPC_dis_00.csv,TC23NMC01_HPPC_dis_00.csv,TC23NMC01,NMC,lithium-ion,,,discharge_file,charge,2.0,0.83475,83.475,0.04171,0.02246,0.04501,0.11144,0.04793,1.01112
