Repository: DNV007/delivered-energy-decomposition

# Three-term energy accounting for a cold commercial sodium-ion 18650 cell

This repository holds the analysis code and the derived data behind a reanalysis
of a public commercial-cell archive. No new measurements were made. The
manuscript reporting the work is not distributed here; what is here is
everything needed to regenerate its numbers from the raw archive and to check
them.

**Source data.** Droese, D., Schlösser, A., Otto, M. *Dataset: Evaluation of
Commercial Sodium-Ion Batteries by State-of-the-Art Lithium-Ion Battery
Configurations.* Technische Universität Berlin, DepositOnce, 2025.
DOI [10.14279/depositonce-25036](https://doi.org/10.14279/depositonce-25036),
CC BY 4.0.

File: data_processed/hppc/raw_temperature_pulse_descriptors.csv (part 4 of 36)
member_path,file_name,cell_id,cell_family,chemistry_type,temperature_deg_c,voltage_v,pulse_set,pulse_block_index,nominal_soc_percent,segment_index,step_id,nominal_c_rate,pulse_direction,duration_s,complete_1s,complete_10s,n_points,current_median_a,current_mean_a,pre_voltage_v,pulse_voltage_fast_v,pulse_voltage_100ms_v,pulse_voltage_1s_v,pulse_voltage_10s_v,pulse_voltage_end_v,relax_voltage_60s_v,relax_voltage_end_v,temperature_mean_deg_c,capacity_delta_ah,r_fast_ohm,r_100ms_ohm,r_1s_ohm,r_10s_ohm,r_end_ohm,polarization_1s_minus_fast_ohm,polarization_end_minus_fast_ohm,relaxation_60s_ohm,relaxation_end_ohm
raw_CU_diffT/TC23LFP09/TC23LFP09_15deg.parquet,TC23LFP09_15deg.parquet,TC23LFP09,LFP,lithium-ion,15.0,,charge_sweep,5,50,416,74,-2.0,discharge,9.99999933334766,True,True,1002,-2.99999800018706,-2.997007206199311,3.30191352084111,3.02554610565518,2.99884393993673,2.97290469323881,2.93151633637522,2.93151633637522,3.28188689655227,3.28188689655227,15.434522045908185,-0.008333330548661552,0.09212253313792132,0.10102326097733484,0.10966968230704993,0.12346581045813854,0.12346581045813854,0.017547149169128612,0.03134327732021722,0.11679026457857744,0.11679026457857744
raw_CU_diffT/TC23LFP09/TC23LFP09_15deg.parquet,TC23LFP09_15deg.parquet,TC23LFP09,LFP,lithium-ion,15.0,,charge_sweep,5,50,420,78,1.0,charge,9.99999933334766,True,True,1002,1.49999898024955,1.4984986692956876,3.29752673647308,3.45239929764007,3.48196240968549,3.50732946711802,3.56073379855491,3.56073379855491,3.30801687300533,3.30801687300533,15.483089461077848,0.0041666635116861745,0.10324844430309192,0.12295719906537965,0.13986858218399334,0.17547149401264353,0.17547149401264353,0.03662013788090142,0.07222304970955161,0.1684780649034417,0.1684780649034417
raw_CU_diffT/TC23LFP09/TC23LFP09_15deg.parquet,TC23LFP09_15deg.parquet,TC23LFP09,LFP,lithium-ion,15.0,,charge_sweep,5,50,424,82,-1.0,discharge,10.000002333283192,True,True,1002,-1.49999898024955,-1.4985058326165253,3.30134133157571,3.15009263575622,3.12682360563015,3.10984865742342,3.07818751807155,3.07818751807155,3.28989754626781,3.28989754626781,15.502972804391222,-0.004166668027561378,0.10083253242900679,0.11634522972577353,0.1276618695570258,0.14876931014115397,0.14876931014115397,0.026829337128019007,0.047936777712147174,0.14114011474930374,0.14114011474930374
raw_CU_diffT/TC23LFP09/TC23LFP09_15deg.parquet,TC23LFP09_15deg.parquet,TC23LFP09,LFP,lithium-ion,15.0,,charge_sweep,6,60,430,62,3.0,charge,0.1462843332265038,False,False,17,4.50002400793939,4.235027213010675,3.3192699285581,3.7167507382527,3.76100004144327,,,3.77053652919985,3.31946065831323,3.31946065831323,15.48969,0.00018285228660722133,0.08832859757932955,0.09816172360543535,,,0.10028093180071497,,0.011952334221385419,0.10023854763680974,0.10023854763680974
raw_CU_diffT/TC23LFP09/TC23LFP09_15deg.parquet,TC23LFP09_15deg.parquet,TC23LFP09,LFP,lithium-ion,15.0,,charge_sweep,6,60,434,66,-3.0,discharge,10.000007666647434,True,True,1002,-4.49999702012457,-4.495511046614763,3.31583679296573,2.9343772827022,2.90653073845296,2.87258084203951,2.82432621399117,2.82432621399117,3.28245908581767,3.28245908581767,15.478356746506986,-0.012500009840630542,0.08476883619202273,0.09095696123404083,0.09850138765513002,0.10922464543342165,0.10922464543342165,0.013732551463107284,0.024455809241398924,0.10180737226661944,0.10180737226661944
raw_CU_diffT/TC23LFP09/TC23LFP09_15deg.parquet,TC23LFP09_15deg.parquet,TC23LFP09,LFP,lithium-ion,15.0,,charge_sweep,6,60,438,70,2.0,charge,2.2253303333127405,True,False,225,2.99999800018706,2.9866473481535376,3.30363008863729,3.58896180231441,3.62615410456511,3.67326435408265,,3.70244600661781,3.30973344080151,3.30973344080151,15.518338533333337,0.001854440279069106,0.0951106346268659,0.10750807697462116,0.12321150394843997,,0.13293872794436945,0.02810086932157406,0.037828093317503544,0.13090427586678827,0.13090427586678827
raw_CU_diffT/TC23LFP09/TC23LFP09_15deg.parquet,TC23LFP09_15deg.parquet,TC23LFP09,LFP,lithium-ion,15.0,,charge_sweep,6,60,442,74,-2.0,discharge,9.999999666702934,True,True,1002,-2.99999800018706,-2.9970077809618165,3.3066817647194,3.0316494578194,3.00494729210095,2.9788173156479,2.93590312074325,2.93590312074325,3.28341273459333,3.28341273459333,15.437789191616766,-0.008333331623521237,0.0916774967459481,0.10057822458536163,0.10928822254250052,0.12359296371298598,0.12359296371298598,0.017610725796552415,0.03191546696703787,0.11583661516721389,0.11583661516721389
raw_CU_diffT/TC23LFP09/TC23LFP09_15deg.parquet,TC23LFP09_15deg.parquet,TC23LFP09,LFP,lithium-ion,15.0,,charge_sweep,6,60,446,78,1.0,charge,9.999999666702934,True,True,1002,1.49999898024955,1.498500870076413,3.30038768280005,3.45430659519139,3.48386970723681,3.50923676466934,3.5660742316986,3.5660742316986,3.31278511688362,3.31278511688362,15.509444590818362,0.004166669547719211,0.10261267802044294,0.12232143278273067,0.13923281590134437,0.17712448634754965,0.17712448634754965,0.03662013788090143,0.07451180832710672,0.16885952467303741,0.16885952467303741
raw_CU_diffT/TC23LFP09/TC23LFP09_15deg.parquet,TC23LFP09_15deg.parquet,TC23LFP09,LFP,lithium-ion,15.0,,charge_sweep,6,60,450,82,-1.0,discharge,9.99999933334766,True,True,1002,-1.49999898024955,-1.4985037187373875,3.30553738618861,3.15524233914478,3.13159184950844,3.11461690130172,3.08181138341905,3.08181138341905,3.29180484381913,3.29180484381913,15.437249161676641,-0.004166660976578435,0.10019676614635159,0.11596376995618461,0.12728040978743008,0.14915076991075,0.14915076991075,0.027083643641078486,0.0489540037643984,0.1399957354405296,0.1399957354405296
raw_CU_diffT/TC23LFP09/TC23LFP09_15deg.parquet,TC23LFP09_15deg.parquet,TC23LFP09,LFP,lithium-ion,15.0,,charge_sweep,7,70,456,62,3.0,charge,0.1257536664197687,False,False,15,4.50014402433943,4.199712322709508,3.33700779578535,3.72914817233626,3.77206236724091,,,3.7774028003846,3.33738925529562,3.33738925529562,15.430440000000003,0.00015719002869794054,0.08713951696434243,0.09667569951151093,,,0.0978624244507141,,0.010722907486371669,0.09777765838362668,0.09777765838362668
raw_CU_diffT/TC23LFP09/TC23LFP09_15deg.parquet,TC23LFP09_15deg.parquet,TC23LFP09,LFP,lithium-ion,15.0,,charge_sweep,7,70,460,66,-3.0,discharge,10.000001666572643,True,True,1002,-4.49999702012457,-4.49551018607516,3.33662633627509,2.96107944842065,2.93399582319193,2.90023665653361,2.8485488928929,2.8485488928929,3.31068708957717,3.31068708957717,15.492124500998,-0.012499999955759154,0.08345491923104512,0.08947350660068083,0.09697554860367429,0.10846172590769375,0.10846172590769375,0.01352062937262917,0.025006806676648632,0.10269744504663621,0.10269744504663621
raw_CU_diffT/TC23LFP09/TC23LFP09_15deg.parquet,TC23LFP09_15deg.parquet,TC23LFP09,LFP,lithium-ion,15.0,,charge_sweep,7,70,464,70,2.0,charge,1.3657100000127684,True,False,139,3.00001601852225,2.978393296770536,3.33204882215193,3.61127718366483,3.647706566895,3.69329097837149,,3.70568841245505,3.3354819577443,3.3354819577443,15.512450287769783,0.0011380915959628578,0.09307562352631783,0.10521868643173349,0.12041340912489551,,0.12454586508746965,0.027337785598577677,0.031470241561151815,0.12340149266706467,0.12340149266706467
raw_CU_diffT/TC23LFP09/TC23LFP09_15deg.parquet,TC23LFP09_15deg.parquet,TC23LFP09,LFP,lithium-ion,15.0,,charge_sweep,7,70,468,74,-2.0,discharge,9.999999666702934,True,True,1002,-2.99999800018706,-2.9970079831248535,3.33395611970325,3.06388278643667,3.03832499924901,3.0112413740203,2.96374966499249,2.96374966499249,3.31316657639388,3.31316657639388,15.489899471057885,-0.00833333336819496,0.09002450443291633,0.09854377250778384,0.10757165360204496,0.12340223383071475,0.12340223383071475,0.017547149169128626,0.033377729397798414,0.11647238144145522,0.11647238144145522
raw_CU_diffT/TC23LFP09/TC23LFP09_15deg.parquet,TC23LFP09_15deg.parquet,TC23LFP09,LFP,lithium-ion,15.0,,charge_sweep,7,70,472,78,1.0,charge,9.99999933334766,True,True,1002,1.49999898024955,1.4985001712989252,3.33071371386601,3.48062730139957,3.50923676466934,3.53326871381594,3.58838961304902,3.58838961304902,3.34234822892904,3.34234822892904,15.50775273453094,0.00416666566372137,0.09994245963328531,0.11901544811292436,0.13503675843581686,0.17178404957324772,0.17178404957324772,0.03509429880253155,0.07184158993996241,0.16402770092486774,0.16402770092486774
raw_CU_diffT/TC23LFP09/TC23LFP09_15deg.parquet,TC23LFP09_15deg.parquet,TC23LFP09,LFP,lithium-ion,15.0,,charge_sweep,7,70,476,82,-1.0,discharge,9.99999933334766,True,True,1002,-1.49999898024955,-1.4985051721803029,3.33395611970325,3.18728493800692,3.1649695566565,3.14742241918438,3.11194668472987,3.11194668472987,3.32194014512994,3.32194014512994,15.489898612774452,-0.004166666829066802,0.09778085427226675,0.11265778528638482,0.1243558848872266,0.14800639060197585,0.14800639060197585,0.026575030614959846,0.050225536329709095,0.13999573544052307,0.13999573544052307
raw_CU_diffT/TC23LFP09/TC23LFP09_15deg.parquet,TC23LFP09_15deg.parquet,TC23LFP09,LFP,lithium-ion,15.0,,charge_sweep,8,80,482,62,3.0,charge,0.13579566695261747,False,False,16,4.5000540120394,4.2184724242746245,3.34025020162259,3.72972036160166,3.77206236724091,,,3.78007301695644,3.34063166113286,3.34063166113286,15.44291,0.00016974208006601408,0.08654788563361364,0.0959571072842802,,,0.0977372302992703,,0.011189344665656659,0.09765246253665019,0.09765246253665019
raw_CU_diffT/TC23LFP09/TC23LFP09_15deg.parquet,TC23LFP09_15deg.parquet,TC23LFP09,LFP,lithium-ion,15.0,,charge_sweep,8,80,486,66,-3.0,discharge,9.99999933334766,True,True,1002,-4.49999702012457,-4.495509662447544,3.33986874211233,2.96737353033999,2.94124355388694,2.90920095502481,2.85999267820081,2.85999267820081,3.31373876565928,3.31373876565928,15.512482005988026,-0.012499996868064455,0.08277676854151081,0.08858343382066397,0.09570401606079239,0.10663919592956442,0.10663919592956442,0.012927247519281579,0.02386242738805361,0.10083253065041126,0.10083253065041126
raw_CU_diffT/TC23LFP09/TC23LFP09_15deg.parquet,TC23LFP09_15deg.parquet,TC23LFP09,LFP,lithium-ion,15.0,,charge_sweep,8,80,490,70,2.0,charge,1.4546869999030605,True,False,148,2.99999800018706,2.9797005944489046,3.33471903872377,3.61127718366483,3.6471343776296,3.69119295106504,,3.70530695294479,3.33853363382641,3.33853363382641,15.47722,0.0012122360977971371,0.09218610976534497,0.104138515721127,0.11882471665615862,,0.12352938708556219,0.026638606890813654,0.03134327732021722,0.12225785453707316,0.12225785453707316
raw_CU_diffT/TC23LFP09/TC23LFP09_15deg.parquet,TC23LFP09_15deg.parquet,TC23LFP09,LFP,lithium-ion,15.0,,charge_sweep,8,80,494,74,-2.0,discharge,9.99999933334766,True,True,1002,-2.99999800018706,-2.9970073934298505,3.33738925529562,3.06960467909062,3.04519127043375,3.01982421300123,2.9751934503004,2.9751934503004,3.31679044174139,3.31679044174139,15.514667864271455,-0.008333331174499362,0.08926158490382417,0.09739939321414567,0.10585508466158614,0.12073201547888898,0.12073201547888898,0.016593499757761962,0.03147043057506481,0.11386573971705649,0.11386573971705649
raw_CU_diffT/TC23LFP09/TC23LFP09_15deg.parquet,TC23LFP09_15deg.parquet,TC23LFP09,LFP,lithium-ion,15.0,,charge_sweep,8,80,498,78,1.0,charge,9.99999933334766,True,True,1002,1.49999898024955,1.498501845679423,3.33395611970325,3.48272532870602,3.50999968368986,3.53307798406081,3.58934326182468,3.58934326182468,3.34559063476628,3.34559063476628,15.449238672654692,0.004166671172828191,0.09917954009410038,0.11736245577801795,0.13274799981826177,0.17025821049487785,0.17025821049487785,0.03356845972416139,0.07107867040077748,0.16250186184649787,0.16250186184649787
raw_CU_diffT/TC23LFP09/TC23LFP09_15deg.parquet,TC23LFP09_15deg.parquet,TC23LFP09,LFP,lithium-ion,15.0,,charge_sweep,8,80,502,82,-1.0,discharge,9.999999333405867,True,True,1002,-1.49999898024955,-1.49850491210928,3.33757998505075,3.19262537115061,3.17126363857585,3.15524233914478,3.12243682126212,3.12243682126212,3.32556401047745,3.32556401047745,15.499109570858286,-0.004166664564813672,0.0966364749634861,0.11087763969494867,0.12155851324354573,0.14342887336685883,0.14342887336685883,0.024922038280059636,0.04679239840337274,0.13541821820541258,0.13541821820541258
raw_CU_diffT/TC23LFP09/TC23LFP09_15deg.parquet,TC23LFP09_15deg.parquet,TC23LFP09,LFP,lithium-ion,15.0,,charge_sweep,9,90,508,62,3.0,charge,0.13584666675888002,False,False,16,4.50002400793939,4.2183880228603625,3.34063166113286,3.72914817233626,3.76996433993446,,,3.77778425989486,3.34120385039825,3.34120385039825,15.43355,0.00016980363601778735,0.08633654187576337,0.09540675295156835,,,0.09714450367169855,,0.010807961795935184,0.09701735117998284,0.09701735117998284
raw_CU_diffT/TC23LFP09/TC23LFP09_15deg.parquet,TC23LFP09_15deg.parquet,TC23LFP09,LFP,lithium-ion,15.0,,charge_sweep,9,90,512,66,-3.0,discharge,9.99999933334766,True,True,1002,-4.49999702012457,-4.495508516051623,3.34025020162259,2.96985301715671,2.94391377045879,2.91301555012744,2.86437946256884,2.86437946256884,3.31278511688362,3.31278511688362,15.505826906187625,-0.012499993589284645,0.08231053994245235,0.0880748208035099,0.09494109653506458,0.10574912314954746,0.10574912314954746,0.012630556592612224,0.023438583207095104,0.09964576694372278,0.09964576694372278
raw_CU_diffT/TC23LFP09/TC23LFP09_15deg.parquet,TC23LFP09_15deg.parquet,TC23LFP09,LFP,lithium-ion,15.0,,charge_sweep,9,90,516,70,2.0,charge,1.6958343333099037,True,False,172,3.00000700935465,2.9825403862284445,3.33338393043785,3.60879769684812,3.64331978252697,3.68566178816622,,3.70454403392426,3.33796144456101,3.33796144456101,15.488243488372095,0.001413195500636389,0.09180437430695078,0.10331170931356998,0.11742567821671547,,0.12371974543027911,0.025621303909764692,0.03191537112332833,0.122193910954264,0.122193910954264
raw_CU_diffT/TC23LFP09/TC23LFP09_15deg.parquet,TC23LFP09_15deg.parquet,TC23LFP09,LFP,lithium-ion,15.0,,charge_sweep,9,90,520,74,-2.0,discharge,9.99999999976717,True,True,1002,-2.99999800018706,-2.9970078608130475,3.33700779578535,3.07093978737654,3.04690783822994,3.02268515932821,2.97938950491329,2.97938950491329,3.3156460632106,3.3156460632106,15.491303602794414,-0.008333333360016407,0.08868939525700338,0.09670005031247389,0.10477428199536834,0.11920617642070463,0.11920617642070463,0.01608488673836496,0.030516781163701254,0.11208559414917714,0.11208559414917714
raw_CU_diffT/TC23LFP09/TC23LFP09_15deg.parquet,TC23LFP09_15deg.parquet,TC23LFP09,LFP,lithium-ion,15.0,,charge_sweep,9,90,524,78,1.0,charge,9.99999933334766,True,True,1002,1.49999898024955,1.4984987609899336,3.33300247092759,3.48062730139957,3.50694800760776,3.52907265920304,3.5864823154977,3.5864823154977,3.34578136452141,3.34578136452141,15.50334904191617,0.004166662532814486,0.09841662055491544,0.11596376995618461,0.13071354771376614,0.16898667792956745,0.16898667792956745,0.0322969271588507,0.07057005737465201,0.16046740974200224,0.16046740974200224
raw_CU_diffT/TC23LFP09/TC23LFP09_15deg.parquet,TC23LFP09_15deg.parquet,TC23LFP09,LFP,lithium-ion,15.0,,charge_sweep,9,90,528,82,-1.0,discharge,9.999999666761141,True,True,1002,-1.49999898024955,-1.4985056114412905,3.33757998505075,3.19357901992627,3.17298020637204,3.15753109620636,3.12625141636475,3.12625141636475,3.32461036170179,3.32461036170179,15.439157904191612,-0.00416666711226283,0.0960007086808306,0.109733260386168,0.12003267416517586,0.14088580823624425,0.14088580823624425,0.02403196548434526,0.04488509955541364,0.1322393867921428,0.1322393867921428
raw_CU_diffT/TC23LFP09/TC23LFP09_15deg.parquet,TC23LFP09_15deg.parquet,TC23LFP09,LFP,lithium-ion,15.0,,charge_sweep,10,100,534,62,3.0,charge,0.13582400005543604,False,False,16,4.500069014089405,4.218479927780125,3.33986874211233,3.72705014502981,3.76767558287288,,,3.77549550283328,3.34044093137773,3.34044093137773,15.4741,0.00016977830270419142,0.08603899222550633,0.09506672884818351,,,0.09680446218869822,,0.010765469963191887,0.09667731096865942,0.09667731096865942
raw_CU_diffT/TC23LFP09/TC23LFP09_15deg.parquet,TC23LFP09_15deg.parquet,TC23LFP09,LFP,lithium-ion,15.0,,charge_sweep,10,100,538,66,-3.0,discharge,9.99999933334766,True,True,1002,-4.49999702012457,-4.495509795532929,3.33948728260207,2.96985301715671,2.94505814898958,2.91549503694415,2.86781259816121,2.86781259816121,3.31125927884257,3.31125927884257,15.498792175648703,-0.012499997398996978,0.08214100227006986,0.0876509766225514,0.09422056142743465,0.10481666595143715,0.10481666595143715,0.012079559157364791,0.022675663681367295,0.0985437720732278,0.0985437720732278
raw_CU_diffT/TC23LFP09/TC23LFP09_15deg.parquet,TC23LFP09_15deg.parquet,TC23LFP09,LFP,lithium-ion,15.0,,charge_sweep,10,100,542,70,2.0,charge,2.205801000003703,True,False,223,3.00000700935465,2.986532153767044,3.32842495680442,3.6032665339493,3.63702570060762,3.67707894918529,,3.70378111490374,3.33452830896864,3.33452830896864,15.455389999999998,0.0018381680408547402,0.09161364499745041,0.10286667425806605,0.11621772592320413,,0.12511842703329717,0.024604080925753724,0.03350478203584677,0.12308398106527496,0.12308398106527496
raw_CU_diffT/TC23LFP09/TC23LFP09_15deg.parquet,TC23LFP09_15deg.parquet,TC23LFP09,LFP,lithium-ion,15.0,,charge_sweep,10,100,546,74,-2.0,discharge,9.999999999650754,True,True,1002,-2.99999800018706,-2.9970079767478457,3.33376538994811,3.0682695708047,3.04557272994402,3.02287588908334,2.98167826197488,2.98167826197488,3.31316657639388,3.31316657639388,15.451071586826348,-0.008333333703822008,0.08849866537472874,0.09606428403822945,0.10362990270173016,0.11736245422539482,0.11736245422539482,0.015131237327001418,0.02886378885066608,0.1104961784635625,0.1104961784635625
raw_CU_diffT/TC23LFP09/TC23LFP09_15deg.parquet,TC23LFP09_15deg.parquet,TC23LFP09,LFP,lithium-ion,15.0,,charge_sweep,10,100,550,78,1.0,charge,10.000135000096634,True,True,1002,1.49999898024955,1.498501864533186,3.32842495680442,3.47566832776615,3.50160757446407,3.52239711777343,3.57656436823085,3.57656436823085,3.34177603966365,3.34177603966365,15.498750778443114,0.004166726747028252,0.09816231404186247,0.11545515693006538,0.12931486189193223,0.16542638674670818,0.16542638674670818,0.031152547850069753,0.0672640727048457,0.15652565878954075,0.15652565878954075
raw_CU_diffT/TC23LFP09/TC23LFP09_15deg.parquet,TC23LFP09_15deg.parquet,TC23LFP09,LFP,lithium-ion,15.0,,charge_sweep,10,100,554,82,-1.0,discharge,9.99999933334766,True,True,1002,-1.49999898024955,-1.498503795657571,3.33510049823404,3.19129026286469,3.17145436833098,3.15695890694097,3.12701433538528,3.12701433538528,3.32155868561968,3.32155868561968,15.47192347305389,-0.004166663136618352,0.09587355542430087,0.10909749410351903,0.11876114159986517,0.1387242028752189,0.1387242028752189,0.0228875861755643,0.04285064745091802,0.12969632166152173,0.12969632166152173
raw_CU_diffT/TC23LFP09/TC23LFP09_25deg.parquet,TC23LFP09_25deg.parquet,TC23LFP09,LFP,lithium-ion,25.0,,discharge_sweep,0,100,12,28,-3.0,discharge,9.99999933300569,True,True,791,-4.49999702012457,-4.49418702918113,3.48959159989076,3.21398710372537,3.185949829721,3.11442617154658,3.00075123748805,3.00075123748805,3.34253895868417,3.34253895868417,25.48996390644753,-0.012499658775449453,0.061245484148734104,0.06747599360884793,0.08337015039485397,0.10863126358007633,0.10863126358007633,0.02212466624611987,0.04738577943134222,0.07595287722805176,0.07595287722805176
raw_CU_diffT/TC23LFP09/TC23LFP09_25deg.parquet,TC23LFP09_25deg.parquet,TC23LFP09,LFP,lithium-ion,25.0,,discharge_sweep,0,100,16,32,3.0,charge,1.0576523332856596,True,False,85,4.49994395731807,4.447388781811689,3.35093106790997,3.64007737668973,3.6633464068158,3.70244600661781,,3.7083586290269,3.35875098787037,3.35875098787037,25.449984705882354,0.0013221797903885818,0.06425553551828865,0.0694264955006299,0.0781154036676803,,0.07942933612221109,0.01385986814939165,0.015173800603922441,0.0776915544888015,0.0776915544888015
raw_CU_diffT/TC23LFP09/TC23LFP09_25deg.parquet,TC23LFP09_25deg.parquet,TC23LFP09,LFP,lithium-ion,25.0,,discharge_sweep,0,100,20,36,-2.0,discharge,10.000002666944056,True,True,797,-2.99999800018706,-2.996262805745701,3.35798806884985,3.16516028641163,3.15238139281781,3.13483425534568,3.08486305950116,3.08486305950116,3.3228937939056,3.3228937939056,25.47584160602258,-0.008333395610267141,0.06427597032604568,0.06853560436347618,0.07438465408652133,0.09104173047170694,0.09104173047170694,0.010108683760475648,0.02676576014566126,0.07934363102562005,0.07934363102562005
raw_CU_diffT/TC23LFP09/TC23LFP09_25deg.parquet,TC23LFP09_25deg.parquet,TC23LFP09,LFP,lithium-ion,25.0,,discharge_sweep,0,100,24,40,2.0,charge,10.000004666755558,True,True,798,2.99999800018706,2.996140501918362,3.33071371386601,3.5294541187133,3.54642906692003,3.566646420964,3.67822332771608,3.67822332771608,3.36924112440262,3.36924112440262,25.50509828320802,0.00833308030267269,0.06624684577619643,0.07190516561696678,0.07864428812395168,0.11583661516721064,0.11583661516721064,0.01239744234775525,0.04958976939101421,0.10299413642748897,0.10299413642748897
raw_CU_diffT/TC23LFP09/TC23LFP09_25deg.parquet,TC23LFP09_25deg.parquet,TC23LFP09,LFP,lithium-ion,25.0,,discharge_sweep,0,100,28,44,-1.0,discharge,10.001998999796342,True,True,797,-1.49999898024955,-1.4981614809458443,3.35970463664603,3.25976224495699,3.25137013573119,3.24164291821947,3.20788375156115,3.20788375156115,3.33738925529562,3.33738925529562,25.42103554579674,-0.004167604436978102,0.0666283064221902,0.07222304970955162,0.0787078657926277,0.101213992198596,0.101213992198596,0.012079559370437504,0.034585685776405806,0.08633706118448474,0.08633706118448474
raw_CU_diffT/TC23LFP09/TC23LFP09_25deg.parquet,TC23LFP09_25deg.parquet,TC23LFP09,LFP,lithium-ion,25.0,,discharge_sweep,0,100,32,48,1.0,charge,9.999999666717486,True,True,802,1.49999898024955,1.4980173697100636,3.34139458015338,3.44248135037322,3.4531622166606,3.46384308294798,3.51419573830276,3.51419573830276,3.3642821507692,3.3642821507692,25.461898229426435,0.004166375160571383,0.06739122596138195,0.07451180832711324,0.08163239069284452,0.11520085041699939,0.11520085041699939,0.014241164731462572,0.04780962445561744,0.0999424596332856,0.0999424596332856
raw_CU_diffT/TC23LFP09/TC23LFP09_25deg.parquet,TC23LFP09_25deg.parquet,TC23LFP09,LFP,lithium-ion,25.0,,discharge_sweep,1,90,38,28,-3.0,discharge,9.999999666717486,True,True,795,-4.49999702012457,-4.494325465541541,3.32842495680442,3.04690783822994,3.03050507928861,3.00933407646898,2.96069798891038,2.96069798891038,3.31278511688362,3.31278511688362,25.44382437735849,-0.01249994825538068,0.06255940110971163,0.06620446106596821,0.07090913147462641,0.0817171580891093,0.0817171580891093,0.008349730364914779,0.019157756979397672,0.07824163580523737,0.07824163580523737
raw_CU_diffT/TC23LFP09/TC23LFP09_25deg.parquet,TC23LFP09_25deg.parquet,TC23LFP09,LFP,lithium-ion,25.0,,discharge_sweep,1,90,42,32,3.0,charge,2.8670296669151867,True,False,228,4.5000059896042,4.480288114530074,3.32670838900824,3.61776199533931,3.64103102546539,3.67211997555186,,3.70263673637295,3.33147663288653,3.33147663288653,25.46775631578947,0.003583821290963393,0.06467849309611025,0.06984938179711105,0.07675802817631384,,0.08353952155467582,0.012079535080203596,0.018861028458565576,0.08247991321430787,0.08247991321430787
raw_CU_diffT/TC23LFP09/TC23LFP09_25deg.parquet,TC23LFP09_25deg.parquet,TC23LFP09,LFP,lithium-ion,25.0,,discharge_sweep,1,90,46,36,-2.0,discharge,10.001998666441068,True,True,792,-2.99999800018706,-2.9962039463825128,3.32842495680442,3.13426206608029,3.1205295237108,3.10488968379,3.0635013269264,3.0635013269264,3.31717190125165,3.31717190125165,25.482554507575763,-0.008334963922990761,0.06472100671801238,0.06929852389256835,0.0745118073413655,0.08830793549245737,0.08830793549245737,0.009790800623353121,0.023586928774444987,0.08455691447442046,0.08455691447442046
raw_CU_diffT/TC23LFP09/TC23LFP09_25deg.parquet,TC23LFP09_25deg.parquet,TC23LFP09,LFP,lithium-ion,25.0,,discharge_sweep,1,90,50,40,2.0,charge,10.002006666734815,True,True,789,2.99999800018706,2.99619732044074,3.32728057827363,3.52811901042738,3.54585687765464,3.56626496145373,3.62081367142142,3.62119513093168,3.33777071480588,3.33777071480588,25.42857852978454,0.008335020005592388,0.0669461886778682,0.07285881502833713,0.07966151416274227,0.09784442960611547,0.09797158286096305,0.012715325484874071,0.031025394183094857,0.09447486835262132,0.09447486835262132
raw_CU_diffT/TC23LFP09/TC23LFP09_25deg.parquet,TC23LFP09_25deg.parquet,TC23LFP09,LFP,lithium-ion,25.0,,discharge_sweep,1,90,54,44,-1.0,discharge,10.000003666675184,True,True,796,-1.49999898024955,-1.4981148388811836,3.32956933533521,3.22886402462564,3.22047191539985,3.21188907641892,3.18614055947613,3.18614055947613,3.323465983171,3.323465983171,25.481468819095475,-0.00416665215921334,0.06713691944831596,0.07273166273567057,0.07845355927956171,0.09561924891123488,0.09561924891123488,0.011316639831245756,0.028482329462918926,0.09155034470225014,0.09155034470225014
raw_CU_diffT/TC23LFP09/TC23LFP09_25deg.parquet,TC23LFP09_25deg.parquet,TC23LFP09,LFP,lithium-ion,25.0,,discharge_sweep,1,90,58,48,1.0,charge,9.999999332998414,True,True,796,1.49999898024955,1.4981132832725854,3.32861568655956,3.43160975433071,3.44190916110782,3.45201783812981,3.48291605846115,3.48291605846115,3.3349097684789,3.3349097684789,25.420618492462314,0.004166676483490413,0.06866275852668582,0.07552903437935113,0.0822681569754935,0.1028669845334959,0.1028669845334959,0.013605398448807676,0.03420422600681007,0.09867092706798143,0.09867092706798143
raw_CU_diffT/TC23LFP09/TC23LFP09_25deg.parquet,TC23LFP09_25deg.parquet,TC23LFP09,LFP,lithium-ion,25.0,,discharge_sweep,2,80,64,28,-3.0,discharge,10.000623333238764,True,True,788,-4.49999702012457,-4.494293146116435,3.3276620377839,3.04500054067862,3.02649975443084,3.00246780528424,2.94944493335761,2.94944493335761,3.3066817647194,3.3066817647194,25.43073295685279,-0.01250077650283415,0.0628137076182898,0.06692499617360267,0.07226543285369955,0.08404830108439054,0.08404830108439054,0.009451725235409741,0.021234593466100737,0.07938601509382796,0.07938601509382796
raw_CU_diffT/TC23LFP09/TC23LFP09_25deg.parquet,TC23LFP09_25deg.parquet,TC23LFP09,LFP,lithium-ion,25.0,,discharge_sweep,2,80,68,32,3.0,charge,2.642703333112877,True,False,213,4.4999969804366,4.478844878658432,3.32537328072232,3.61757126558418,3.64198467424105,3.6753623813891,,3.70282746612808,3.33109517337627,3.33109517337627,25.491739999999993,0.003303374646033181,0.064932929095768,0.0703581346599063,0.07777540789212338,,0.08387876415177914,0.012842478796355375,0.018945835056011134,0.08260723159768506,0.08260723159768506
raw_CU_diffT/TC23LFP09/TC23LFP09_25deg.parquet,TC23LFP09_25deg.parquet,TC23LFP09,LFP,lithium-ion,25.0,,discharge_sweep,2,80,72,36,-2.0,discharge,10.00058633351,True,True,797,-2.99999800018706,-2.996239269488943,3.3276620377839,3.13235476852897,3.11766857738382,3.1001214399117,3.05339264990442,3.05339264990442,3.31316657639388,3.31316657639388,25.475718080301128,-0.008333822366915601,0.06510246648256164,0.06999786679423999,0.07584691651728172,0.09142319023625295,0.09142319023625295,0.010744450034720077,0.026320723753691308,0.0865913665519984,0.0865913665519984
raw_CU_diffT/TC23LFP09/TC23LFP09_25deg.parquet,TC23LFP09_25deg.parquet,TC23LFP09,LFP,lithium-ion,25.0,,discharge_sweep,2,80,76,40,2.0,charge,9.999999999723514,True,True,787,2.99999800018706,2.9961816373370382,3.32613619974284,3.52754682116199,3.54661979667516,3.56874444827045,3.62119513093168,3.62119513093168,3.33853363382641,3.33853363382641,25.455263138500637,0.008333330617617546,0.06713691856014284,0.07349458130257816,0.0808694700838075,0.09835304262550906,0.09835304262550906,0.013732551523664663,0.031216124065366224,0.09422056184292289,0.09422056184292289
raw_CU_diffT/TC23LFP09/TC23LFP09_25deg.parquet,TC23LFP09_25deg.parquet,TC23LFP09,LFP,lithium-ion,25.0,,discharge_sweep,2,80,80,44,-1.0,discharge,9.999999333362211,True,True,791,-1.49999898024955,-1.498106284776882,3.32937860558008,3.22829183536025,3.21932753686905,3.20960031935733,3.18060939657731,3.18060939657731,3.32213087488508,3.32213087488508,25.43246800252844,-0.004166661034783859,0.06739122596137544,0.07336742901833257,0.07985224510140866,0.09917954009410038,0.09917954009410038,0.012461019140033225,0.03178831413272494,0.0943477163459307,0.0943477163459307
raw_CU_diffT/TC23LFP09/TC23LFP09_25deg.parquet,TC23LFP09_25deg.parquet,TC23LFP09,LFP,lithium-ion,25.0,,discharge_sweep,2,80,84,48,1.0,charge,10.00035399995977,True,True,803,1.49999898024955,1.498126596161985,3.32785276753903,3.43141902457558,3.44229062061809,3.45354367617086,3.48463262625734,3.48463262625734,3.33529122798917,3.33529122798917,25.45572511830635,0.004166812611089136,0.06904421829628156,0.07629195391854288,0.08379399605386337,0.10451997686840231,0.10451997686840231,0.014749777757581808,0.03547575857212075,0.09956099986369639,0.09956099986369639
raw_CU_diffT/TC23LFP09/TC23LFP09_25deg.parquet,TC23LFP09_25deg.parquet,TC23LFP09,LFP,lithium-ion,25.0,,discharge_sweep,3,70,90,28,-3.0,discharge,9.999999332998414,True,True,787,-4.49999702012457,-4.494286155791123,3.32461036170179,3.04023229680033,3.02115932128715,2.99388496630331,2.9385733373151,2.9385733373151,3.29752673647308,3.29752673647308,25.471604891994918,-0.012499999323839677,0.06319516738115258,0.06743360919075449,0.07349458097848365,0.08578606222632645,0.08578606222632645,0.010299413597331067,0.022590894845173876,0.0797674748566929,0.0797674748566929
raw_CU_diffT/TC23LFP09/TC23LFP09_25deg.parquet,TC23LFP09_25deg.parquet,TC23LFP09,LFP,lithium-ion,25.0,,discharge_sweep,3,70,94,32,3.0,charge,2.6385426665947307,True,False,213,4.5000059896042,4.47885029280463,3.31888846904784,3.61299375146102,3.63874226840381,3.67459946236858,,3.70263673637295,3.32651765925311,3.32651765925311,25.498231079812204,0.0032981768240274356,0.06535664243394666,0.07107852747193852,0.07904678219151143,,0.08527727923288009,0.013690139757564765,0.019920636798933425,0.08358190588829018,0.08358190588829018
raw_CU_diffT/TC23LFP09/TC23LFP09_25deg.parquet,TC23LFP09_25deg.parquet,TC23LFP09,LFP,lithium-ion,25.0,,discharge_sweep,3,70,98,36,-2.0,discharge,9.999999333362211,True,True,797,-2.99999800018706,-2.9962390143306967,3.32422890219153,3.12758652465068,3.11175595497474,3.09192006044104,3.04347470263757,3.04347470263757,3.30458373741295,3.30458373741295,25.446988582183184,-0.008333330261924331,0.06554750287453144,0.07082436295075595,0.0774363322028897,0.09358479556868171,0.09358479556868171,0.01188882932835826,0.02803729269415027,0.0870364029439682,0.0870364029439682
raw_CU_diffT/TC23LFP09/TC23LFP09_25deg.parquet,TC23LFP09_25deg.parquet,TC23LFP09,LFP,lithium-ion,25.0,,discharge_sweep,3,70,102,40,2.0,charge,10.002002000037464,True,True,791,2.99999800018706,2.996200859647886,3.32041430708889,3.52373222605935,3.54318666108279,3.56740933998453,3.62100440117655,3.62100440117655,3.33700779578535,3.33700779578535,25.444644222503154,0.008334999191592852,0.06777268483438416,0.07425750083167033,0.08233173251456805,0.10019676482081562,0.10019676482081562,0.014559047680183887,0.03242407998643146,0.0946655982348961,0.0946655982348961
raw_CU_diffT/TC23LFP09/TC23LFP09_25deg.parquet,TC23LFP09_25deg.parquet,TC23LFP09,LFP,lithium-ion,25.0,,discharge_sweep,3,70,106,44,-1.0,discharge,10.001998666441068,True,True,798,-1.49999898024955,-1.4981261563538586,3.3276620377839,3.2261938080538,3.21627586078695,3.20502280523417,3.1727894766169,3.1727894766169,3.31850700953757,3.31850700953757,25.440221315789472,-0.004167503124399486,0.06764553247444142,0.07425750181404725,0.08175954394937456,0.10324844430309843,0.10324844430309843,0.01411401147493313,0.035602911828657005,0.09714508798961155,0.09714508798961155
raw_CU_diffT/TC23LFP09/TC23LFP09_25deg.parquet,TC23LFP09_25deg.parquet,TC23LFP09,LFP,lithium-ion,25.0,,discharge_sweep,3,70,110,48,1.0,charge,9.999999666717486,True,True,786,1.49999898024955,1.498085064035021,3.32499182121205,3.42932099726913,3.44095551233216,3.4531622166606,3.48596773454326,3.48596773454326,3.33414684945838,3.33414684945838,25.48124902035623,0.004166664378534049,0.0695528313224073,0.07730917997078728,0.08544698838876978,0.10731734851208287,0.10731734851208287,0.015894157066362477,0.037764517189675564,0.101213992198596,0.101213992198596
raw_CU_diffT/TC23LFP09/TC23LFP09_25deg.parquet,TC23LFP09_25deg.parquet,TC23LFP09,LFP,lithium-ion,25.0,,discharge_sweep,4,60,116,28,-3.0,discharge,10.00200099995709,True,True,808,-4.49999702012457,-4.494432012661759,3.29294922234992,3.00456583259069,2.98549285707751,2.95993506988985,2.91301555012744,2.91301555012744,3.27597427414319,3.27597427414319,25.467862202970295,-0.012502495004014137,0.06408524016116943,0.06832368197077134,0.07400319399563764,0.08442976084725548,0.08442976084725548,0.00991795383446821,0.020344520686086054,0.08065754763670986,0.08065754763670986
raw_CU_diffT/TC23LFP09/TC23LFP09_25deg.parquet,TC23LFP09_25deg.parquet,TC23LFP09,LFP,lithium-ion,25.0,,discharge_sweep,4,60,120,32,3.0,charge,6.8847873332415475,True,False,542,4.4999969804366,4.4916865526003305,3.28894389749215,3.58743596427336,3.61432885974694,3.64980459420145,,3.7005387090665,3.30019695304492,3.30019695304492,25.469372619926204,0.008605979266893566,0.06633161490527256,0.07230781790951783,0.0801913197449053,,0.09146557505787839,0.013859704839632739,0.025133960152605828,0.08896489436815978,0.08896489436815978
raw_CU_diffT/TC23LFP09/TC23LFP09_25deg.parquet,TC23LFP09_25deg.parquet,TC23LFP09,LFP,lithium-ion,25.0,,discharge_sweep,4,60,124,36,-2.0,discharge,10.002000666587264,True,True,799,-2.99999800018706,-2.996248575404308,3.29333068186018,3.09382735799235,3.07799678831642,3.05968673182377,3.01944275349097,3.01944275349097,3.28093324777661,3.28093324777661,25.451784042553193,-0.008334998452876163,0.06650115228589824,0.07177801236211934,0.0778813685948595,0.0912960369814021,0.0912960369814021,0.011380216308961258,0.024794884695503852,0.08716355619881593,0.08716355619881593
raw_CU_diffT/TC23LFP09/TC23LFP09_25deg.parquet,TC23LFP09_25deg.parquet,TC23LFP09,LFP,lithium-ion,25.0,,discharge_sweep,4,60,128,40,2.0,charge,10.000000999803888,True,True,796,2.99999800018706,2.9962262515842877,3.29027900577807,3.49626714132038,3.51705668462974,3.54127936353147,3.5906783701106,3.5906783701106,3.30191352084111,3.30191352084111,25.488373919597986,0.008333333754763741,0.06866275761832702,0.0755926100075833,0.0836668416904776,0.10013318819339183,0.10013318819339183,0.015004084072150578,0.03147043057506481,0.09625501392050409,0.09625501392050409
raw_CU_diffT/TC23LFP09/TC23LFP09_25deg.parquet,TC23LFP09_25deg.parquet,TC23LFP09,LFP,lithium-ion,25.0,,discharge_sweep,4,60,132,44,-1.0,discharge,10.001998666804866,True,True,792,-1.49999898024955,-1.4981091621746605,3.29409360088071,3.19033661408903,3.18022793706704,3.17030998980019,3.14322636457148,3.14322636457148,3.28741805945109,3.28741805945109,25.495472272727277,-0.004167495996456469,0.06917137155281129,0.07591049414895366,0.08252246348855949,0.10057822591594731,0.10057822591594731,0.013351091935748197,0.03140685436313602,0.09612786193736034,0.09612786193736034
raw_CU_diffT/TC23LFP09/TC23LFP09_25deg.parquet,TC23LFP09_25deg.parquet,TC23LFP09,LFP,lithium-ion,25.0,,discharge_sweep,4,60,136,48,1.0,charge,10.000583333268878,True,True,796,1.49999898024955,1.4981102680344431,3.29218630332939,3.39804131742752,3.41024802175595,3.42245472608438,3.45354367617086,3.45297148690547,3.29905257451413,3.29905257451413,25.427391457286433,0.004166909367418986,0.07057005737465172,0.0787078657926277,0.0868456742106034,0.10757165502514235,0.10719019525555314,0.016275616835951676,0.03662013788090142,0.10261267802044294,0.10261267802044294
raw_CU_diffT/TC23LFP09/TC23LFP09_25deg.parquet,TC23LFP09_25deg.parquet,TC23LFP09,LFP,lithium-ion,25.0,,discharge_sweep,5,50,142,28,-3.0,discharge,10.000606333327596,True,True,796,-4.49999702012457,-4.4943483183615,3.28779951896136,2.99808102091621,2.97767293711711,2.94944493335761,2.89794789947203,2.8971849804515,3.27025238148924,3.27025238148924,25.48624046482412,-0.012500755141399636,0.06438193108784096,0.06891706382411449,0.07518995770232384,0.08663375058824768,0.08680328826063234,0.01080802661448288,0.02242135717279138,0.08290392179579985,0.08290392179579985
raw_CU_diffT/TC23LFP09/TC23LFP09_25deg.parquet,TC23LFP09_25deg.parquet,TC23LFP09,LFP,lithium-ion,25.0,,discharge_sweep,5,50,146,32,3.0,charge,7.460348999753478,True,False,596,4.4999969804366,4.4924413152976115,3.28532003214465,3.58552866672204,3.61375667048154,3.64999532395658,,3.7005387090665,3.29809892573847,3.29809892573847,25.45084263422819,0.009325433670709739,0.06671307467149964,0.07298596860503322,0.0810390081143006,,0.09227087900880426,0.014325933442800962,0.025557804337304618,0.08943112297132799,0.08943112297132799
raw_CU_diffT/TC23LFP09/TC23LFP09_25deg.parquet,TC23LFP09_25deg.parquet,TC23LFP09,LFP,lithium-ion,25.0,,discharge_sweep,5,50,150,36,-2.0,discharge,9.999999333376763,True,True,796,-2.99999800018706,-2.9962328495086954,3.28932535700241,3.08829619509353,3.07208416590733,3.05224827137363,3.00799896818306,3.00799896818306,3.27654646340858,3.27654646340858,25.49537658291457,-0.00833332604521934,0.067009765305292,0.07241377863636393,0.07902574788849784,0.09377552545095309,0.09377552545095309,0.01201598258320584,0.026765760145661094,0.08951589141351934,0.08951589141351934
raw_CU_diffT/TC23LFP09/TC23LFP09_25deg.parquet,TC23LFP09_25deg.parquet,TC23LFP09,LFP,lithium-ion,25.0,,discharge_sweep,5,50,154,40,2.0,charge,10.000611666357145,True,True,794,2.99999800018706,2.9962161550888067,3.2868458701857,3.49455057352419,3.51610303585408,3.54089790402121,3.58743596427336,3.58743596427336,3.29905257451413,3.29905257451413,25.438511259445846,0.008333842535185513,0.06923494726514456,0.07641910616409911,0.08468406772926819,0.10019676482081562,0.10019676482081562,0.015449120464123625,0.030961817555671053,0.0961278606656565,0.0961278606656565
raw_CU_diffT/TC23LFP09/TC23LFP09_25deg.parquet,TC23LFP09_25deg.parquet,TC23LFP09,LFP,lithium-ion,25.0,,discharge_sweep,5,50,158,44,-1.0,discharge,9.999999333362211,True,True,786,-1.49999898024955,-1.4980935945233675,3.29027900577807,3.18556837021073,3.17507823367849,3.16458809714624,3.13540644461108,3.13540644461108,3.28360346434846,3.28360346434846,25.452109491094145,-0.004166659705174113,0.06980713783546678,0.07680056694466182,0.08379399605386337,0.10324844430309162,0.10324844430309162,0.013986858218396583,0.03344130646762483,0.09879808032451116,0.09879808032451116
raw_CU_diffT/TC23LFP09/TC23LFP09_25deg.parquet,TC23LFP09_25deg.parquet,TC23LFP09,LFP,lithium-ion,25.0,,discharge_sweep,5,50,162,48,1.0,charge,10.001998666426516,True,True,801,1.49999898024955,1.4981222790796445,3.28875316773702,3.39537110085567,3.40776853493924,3.42035669877793,3.45011054057849,3.45011054057849,3.29561943892176,3.29561943892176,25.486165655430717,0.004167498746426563,0.07107867040077066,0.0793436320752829,0.08773574700631837,0.10757165502514235,0.10757165502514235,0.016657076605547702,0.036492984624371685,0.10299413779003215,0.10299413779003215
raw_CU_diffT/TC23LFP09/TC23LFP09_25deg.parquet,TC23LFP09_25deg.parquet,TC23LFP09,LFP,lithium-ion,25.0,,discharge_sweep,6,40,168,28,-3.0,discharge,10.000005666850484,True,True,1002,-4.49999702012457,-4.49550755415324,3.28646441067544,2.99426642581357,2.974621261035,2.94009917535615,2.88078222151017,2.88078222151017,3.26548413761094,3.26548413761094,25.442566097804388,-0.012500000898775947,0.06493292852309075,0.06929852358697954,0.07697010326235765,0.0901516572902174,0.0901516572902174,0.012037174739266895,0.02521872876712665,0.08548937129965482,0.08548937129965482
raw_CU_diffT/TC23LFP09/TC23LFP09_25deg.parquet,TC23LFP09_25deg.parquet,TC23LFP09,LFP,lithium-ion,25.0,,discharge_sweep,6,40,172,32,3.0,charge,7.50483899997198,True,False,753,4.4999969804366,4.494018103609042,3.28188689655227,3.58552866672204,3.61127718366483,3.6513304322425,,3.7005387090665,3.29695454720768,3.29695454720768,25.48173197875166,0.00938104803276713,0.06747599420395833,0.07319789069738483,0.08209861857604761,,0.09303379854126295,0.014622624372089277,0.025557804337304618,0.08968542948214676,0.08968542948214676
raw_CU_diffT/TC23LFP09/TC23LFP09_25deg.parquet,TC23LFP09_25deg.parquet,TC23LFP09,LFP,lithium-ion,25.0,,discharge_sweep,6,40,176,36,-2.0,discharge,9.99999933334766,True,True,1002,-2.99999800018706,-2.9970078338791004,3.28760878920623,3.08543524876656,3.06960467909062,3.04538200018889,2.99655518287515,2.99655518287515,3.27311332781621,3.27311332781621,25.472664570858285,-0.008333331996337236,0.06739122506983786,0.07266808514606221,0.08074231682895666,0.09701793344959951,0.09701793344959951,0.013351091759118805,0.029626708379761654,0.09218610976534511,0.09218610976534511
