Repository: DNV007/delivered-energy-decomposition

# Three-term energy accounting for a cold commercial sodium-ion 18650 cell

This repository holds the analysis code and the derived data behind a reanalysis
of a public commercial-cell archive. No new measurements were made. The
manuscript reporting the work is not distributed here; what is here is
everything needed to regenerate its numbers from the raw archive and to check
them.

**Source data.** Droese, D., Schlösser, A., Otto, M. *Dataset: Evaluation of
Commercial Sodium-Ion Batteries by State-of-the-Art Lithium-Ion Battery
Configurations.* Technische Universität Berlin, DepositOnce, 2025.
DOI [10.14279/depositonce-25036](https://doi.org/10.14279/depositonce-25036),
CC BY 4.0.

File: data_processed/hppc/hppc_resistance_long.csv (part 5 of 7)
member_path,file_name,cell_id,cell_family,chemistry_type,temperature_deg_c,voltage_v,source_file_direction,pulse_direction,c_rate,soc_fraction,soc_percent,r_fast_ohm,dt_fast_s,r_100ms_ohm,dt_100ms_s,r_1s_ohm,dt_1s_s
data_Ri_HPPC/TC23NMC01_HPPC_dis_00.csv,TC23NMC01_HPPC_dis_00.csv,TC23NMC01,NMC,lithium-ion,,,discharge_file,charge,3.0,0.83475,83.475,0.04166,0.02242,0.0448,0.1116,0.04759,1.0089
data_Ri_HPPC/TC23NMC01_HPPC_dis_00.csv,TC23NMC01_HPPC_dis_00.csv,TC23NMC01,NMC,lithium-ion,,,discharge_file,discharge,-1.0,0.83475,83.475,0.04183,0.02292,0.04539,0.11228,0.04844,1.00725
data_Ri_HPPC/TC23NMC01_HPPC_dis_00.csv,TC23NMC01_HPPC_dis_00.csv,TC23NMC01,NMC,lithium-ion,,,discharge_file,discharge,-2.0,0.83475,83.475,0.04164,0.0234,0.04501,0.10022,0.04832,1.00837
data_Ri_HPPC/TC23NMC01_HPPC_dis_00.csv,TC23NMC01_HPPC_dis_00.csv,TC23NMC01,NMC,lithium-ion,,,discharge_file,discharge,-3.0,0.83475,83.475,0.04141,0.02256,0.04492,0.11105,0.04827,1.00954
data_Ri_HPPC/TC23NMC01_HPPC_dis_00.csv,TC23NMC01_HPPC_dis_00.csv,TC23NMC01,NMC,lithium-ion,,,discharge_file,charge,1.0,0.93647,93.647,0.04284,0.02282,0.04958,0.11061,0.05544,1.00799
data_Ri_HPPC/TC23NMC01_HPPC_dis_00.csv,TC23NMC01_HPPC_dis_00.csv,TC23NMC01,NMC,lithium-ion,,,discharge_file,charge,2.0,0.93647,93.647,0.04279,0.02258,0.04927,0.11186,0.05442,1.00574
data_Ri_HPPC/TC23NMC01_HPPC_dis_00.csv,TC23NMC01_HPPC_dis_00.csv,TC23NMC01,NMC,lithium-ion,,,discharge_file,charge,3.0,0.93647,93.647,0.0426,0.02273,0.04882,0.11125,0.05336,1.00243
data_Ri_HPPC/TC23NMC01_HPPC_dis_00.csv,TC23NMC01_HPPC_dis_00.csv,TC23NMC01,NMC,lithium-ion,,,discharge_file,discharge,-1.0,0.93647,93.647,0.0426,0.02262,0.04959,0.11111,0.05709,1.00985
data_Ri_HPPC/TC23NMC01_HPPC_dis_00.csv,TC23NMC01_HPPC_dis_00.csv,TC23NMC01,NMC,lithium-ion,,,discharge_file,discharge,-2.0,0.93647,93.647,0.0424,0.02278,0.04965,0.11185,0.05785,1.0049
data_Ri_HPPC/TC23NMC01_HPPC_dis_00.csv,TC23NMC01_HPPC_dis_00.csv,TC23NMC01,NMC,lithium-ion,,,discharge_file,discharge,-3.0,0.93647,93.647,0.0423,0.0229,0.04895,0.10007,0.05857,1.00324
data_Ri_HPPC/TC23NMC02_HPPC_ch_00.csv,TC23NMC02_HPPC_ch_00.csv,TC23NMC02,NMC,lithium-ion,,,charge_file,charge,1.0,0.0,0.0,0.04187,0.02296,0.05209,0.1005,0.0683,1.00616
data_Ri_HPPC/TC23NMC02_HPPC_ch_00.csv,TC23NMC02_HPPC_ch_00.csv,TC23NMC02,NMC,lithium-ion,,,charge_file,charge,2.0,0.0,0.0,0.04163,0.0225,0.0522,0.11049,0.06321,1.00198
data_Ri_HPPC/TC23NMC02_HPPC_ch_00.csv,TC23NMC02_HPPC_ch_00.csv,TC23NMC02,NMC,lithium-ion,,,charge_file,charge,3.0,0.0,0.0,0.04213,0.02284,0.05252,0.11209,0.06181,1.00791
data_Ri_HPPC/TC23NMC02_HPPC_ch_00.csv,TC23NMC02_HPPC_ch_00.csv,TC23NMC02,NMC,lithium-ion,,,charge_file,discharge,-1.0,0.0,0.0,0.04164,0.02272,0.05376,0.11188,0.08228,1.00514
data_Ri_HPPC/TC23NMC02_HPPC_ch_00.csv,TC23NMC02_HPPC_ch_00.csv,TC23NMC02,NMC,lithium-ion,,,charge_file,discharge,-2.0,0.0,0.0,0.04126,0.02241,0.05309,0.11115,0.08343,1.00366
data_Ri_HPPC/TC23NMC02_HPPC_ch_00.csv,TC23NMC02_HPPC_ch_00.csv,TC23NMC02,NMC,lithium-ion,,,charge_file,discharge,-3.0,0.0,0.0,0.04124,0.02266,0.05346,0.11234,0.08461,1.00773
data_Ri_HPPC/TC23NMC02_HPPC_ch_00.csv,TC23NMC02_HPPC_ch_00.csv,TC23NMC02,NMC,lithium-ion,,,charge_file,charge,1.0,0.10399,10.399,0.03916,0.02295,0.04451,0.11251,0.04884,1.00736
data_Ri_HPPC/TC23NMC02_HPPC_ch_00.csv,TC23NMC02_HPPC_ch_00.csv,TC23NMC02,NMC,lithium-ion,,,charge_file,charge,2.0,0.10399,10.399,0.03891,0.02212,0.04394,0.11102,0.04776,1.0055
data_Ri_HPPC/TC23NMC02_HPPC_ch_00.csv,TC23NMC02_HPPC_ch_00.csv,TC23NMC02,NMC,lithium-ion,,,charge_file,charge,3.0,0.10399,10.399,0.03882,0.02213,0.04345,0.10995,0.04693,1.00857
data_Ri_HPPC/TC23NMC02_HPPC_ch_00.csv,TC23NMC02_HPPC_ch_00.csv,TC23NMC02,NMC,lithium-ion,,,charge_file,discharge,-1.0,0.10399,10.399,0.03892,0.02266,0.04477,0.11103,0.04998,1.00305
data_Ri_HPPC/TC23NMC02_HPPC_ch_00.csv,TC23NMC02_HPPC_ch_00.csv,TC23NMC02,NMC,lithium-ion,,,charge_file,discharge,-2.0,0.10399,10.399,0.0388,0.02256,0.04464,0.11097,0.05011,1.00669
data_Ri_HPPC/TC23NMC02_HPPC_ch_00.csv,TC23NMC02_HPPC_ch_00.csv,TC23NMC02,NMC,lithium-ion,,,charge_file,discharge,-3.0,0.10399,10.399,0.03867,0.02227,0.04434,0.11048,0.04994,1.00277
data_Ri_HPPC/TC23NMC02_HPPC_ch_00.csv,TC23NMC02_HPPC_ch_00.csv,TC23NMC02,NMC,lithium-ion,,,charge_file,charge,1.0,0.20541,20.541,0.03853,0.02297,0.04133,0.11053,0.04426,1.0025
data_Ri_HPPC/TC23NMC02_HPPC_ch_00.csv,TC23NMC02_HPPC_ch_00.csv,TC23NMC02,NMC,lithium-ion,,,charge_file,charge,2.0,0.20541,20.541,0.03822,0.02239,0.04101,0.10988,0.04375,1.00096
data_Ri_HPPC/TC23NMC02_HPPC_ch_00.csv,TC23NMC02_HPPC_ch_00.csv,TC23NMC02,NMC,lithium-ion,,,charge_file,charge,3.0,0.20541,20.541,0.03811,0.02228,0.04074,0.10989,0.04333,1.00218
data_Ri_HPPC/TC23NMC02_HPPC_ch_00.csv,TC23NMC02_HPPC_ch_00.csv,TC23NMC02,NMC,lithium-ion,,,charge_file,discharge,-1.0,0.20541,20.541,0.03842,0.02258,0.04171,0.11091,0.04464,1.00535
data_Ri_HPPC/TC23NMC02_HPPC_ch_00.csv,TC23NMC02_HPPC_ch_00.csv,TC23NMC02,NMC,lithium-ion,,,charge_file,discharge,-2.0,0.20541,20.541,0.03815,0.02259,0.0414,0.11099,0.04451,1.0055
data_Ri_HPPC/TC23NMC02_HPPC_ch_00.csv,TC23NMC02_HPPC_ch_00.csv,TC23NMC02,NMC,lithium-ion,,,charge_file,discharge,-3.0,0.20541,20.541,0.03799,0.02264,0.04112,0.1104,0.04421,1.00476
data_Ri_HPPC/TC23NMC02_HPPC_ch_00.csv,TC23NMC02_HPPC_ch_00.csv,TC23NMC02,NMC,lithium-ion,,,charge_file,charge,1.0,0.30682,30.682,0.03752,0.02309,0.03892,0.1122,0.04172,1.00547
data_Ri_HPPC/TC23NMC02_HPPC_ch_00.csv,TC23NMC02_HPPC_ch_00.csv,TC23NMC02,NMC,lithium-ion,,,charge_file,charge,2.0,0.30682,30.682,0.03727,0.02232,0.03872,0.11078,0.04146,1.00348
data_Ri_HPPC/TC23NMC02_HPPC_ch_00.csv,TC23NMC02_HPPC_ch_00.csv,TC23NMC02,NMC,lithium-ion,,,charge_file,charge,3.0,0.30682,30.682,0.03718,0.02245,0.03853,0.11059,0.04116,1.00613
data_Ri_HPPC/TC23NMC02_HPPC_ch_00.csv,TC23NMC02_HPPC_ch_00.csv,TC23NMC02,NMC,lithium-ion,,,charge_file,discharge,-1.0,0.30682,30.682,0.03726,0.02225,0.03879,0.11085,0.04184,1.00543
data_Ri_HPPC/TC23NMC02_HPPC_ch_00.csv,TC23NMC02_HPPC_ch_00.csv,TC23NMC02,NMC,lithium-ion,,,charge_file,discharge,-2.0,0.30682,30.682,0.03707,0.02237,0.0386,0.11103,0.04171,1.00573
data_Ri_HPPC/TC23NMC02_HPPC_ch_00.csv,TC23NMC02_HPPC_ch_00.csv,TC23NMC02,NMC,lithium-ion,,,charge_file,discharge,-3.0,0.30682,30.682,0.03697,0.02243,0.03837,0.11052,0.0415,1.00577
data_Ri_HPPC/TC23NMC02_HPPC_ch_00.csv,TC23NMC02_HPPC_ch_00.csv,TC23NMC02,NMC,lithium-ion,,,charge_file,charge,1.0,0.40824,40.824,0.03638,0.02279,0.03714,0.11217,0.03904,1.00373
data_Ri_HPPC/TC23NMC02_HPPC_ch_00.csv,TC23NMC02_HPPC_ch_00.csv,TC23NMC02,NMC,lithium-ion,,,charge_file,charge,2.0,0.40824,40.824,0.03625,0.02225,0.03688,0.11037,0.03873,1.00567
data_Ri_HPPC/TC23NMC02_HPPC_ch_00.csv,TC23NMC02_HPPC_ch_00.csv,TC23NMC02,NMC,lithium-ion,,,charge_file,charge,3.0,0.40824,40.824,0.03612,0.02287,0.0368,0.11253,0.03875,1.00935
data_Ri_HPPC/TC23NMC02_HPPC_ch_00.csv,TC23NMC02_HPPC_ch_00.csv,TC23NMC02,NMC,lithium-ion,,,charge_file,discharge,-1.0,0.40824,40.824,0.03624,0.0222,0.03701,0.11049,0.03879,1.0063
data_Ri_HPPC/TC23NMC02_HPPC_ch_00.csv,TC23NMC02_HPPC_ch_00.csv,TC23NMC02,NMC,lithium-ion,,,charge_file,discharge,-2.0,0.40824,40.824,0.03606,0.02269,0.03682,0.11088,0.0386,1.00393
data_Ri_HPPC/TC23NMC02_HPPC_ch_00.csv,TC23NMC02_HPPC_ch_00.csv,TC23NMC02,NMC,lithium-ion,,,charge_file,discharge,-3.0,0.40824,40.824,0.03591,0.02228,0.03654,0.11073,0.03836,1.00348
data_Ri_HPPC/TC23NMC02_HPPC_ch_00.csv,TC23NMC02_HPPC_ch_00.csv,TC23NMC02,NMC,lithium-ion,,,charge_file,charge,1.0,0.50965,50.965,0.03624,0.02285,0.03688,0.11223,0.03866,1.00576
data_Ri_HPPC/TC23NMC02_HPPC_ch_00.csv,TC23NMC02_HPPC_ch_00.csv,TC23NMC02,NMC,lithium-ion,,,charge_file,charge,2.0,0.50965,50.965,0.03593,0.02242,0.03663,0.1108,0.03841,1.00353
data_Ri_HPPC/TC23NMC02_HPPC_ch_00.csv,TC23NMC02_HPPC_ch_00.csv,TC23NMC02,NMC,lithium-ion,,,charge_file,charge,3.0,0.50965,50.965,0.03587,0.02314,0.03654,0.10109,0.03858,1.00813
data_Ri_HPPC/TC23NMC02_HPPC_ch_00.csv,TC23NMC02_HPPC_ch_00.csv,TC23NMC02,NMC,lithium-ion,,,charge_file,discharge,-1.0,0.50965,50.965,0.03574,0.02229,0.0365,0.11102,0.03841,1.00699
data_Ri_HPPC/TC23NMC02_HPPC_ch_00.csv,TC23NMC02_HPPC_ch_00.csv,TC23NMC02,NMC,lithium-ion,,,charge_file,discharge,-2.0,0.50965,50.965,0.03567,0.02246,0.0365,0.11093,0.03828,1.00615
data_Ri_HPPC/TC23NMC02_HPPC_ch_00.csv,TC23NMC02_HPPC_ch_00.csv,TC23NMC02,NMC,lithium-ion,,,charge_file,discharge,-3.0,0.50965,50.965,0.03574,0.02329,0.03629,0.10091,0.03811,1.00975
data_Ri_HPPC/TC23NMC02_HPPC_ch_00.csv,TC23NMC02_HPPC_ch_00.csv,TC23NMC02,NMC,lithium-ion,,,charge_file,charge,1.0,0.61107,61.107,0.03561,0.02197,0.03663,0.10871,0.03879,1.01087
data_Ri_HPPC/TC23NMC02_HPPC_ch_00.csv,TC23NMC02_HPPC_ch_00.csv,TC23NMC02,NMC,lithium-ion,,,charge_file,charge,2.0,0.61107,61.107,0.03568,0.02227,0.0365,0.10869,0.0386,1.01038
data_Ri_HPPC/TC23NMC02_HPPC_ch_00.csv,TC23NMC02_HPPC_ch_00.csv,TC23NMC02,NMC,lithium-ion,,,charge_file,charge,3.0,0.61107,61.107,0.03548,0.01755,0.03646,0.10756,0.03883,1.00758
data_Ri_HPPC/TC23NMC02_HPPC_ch_00.csv,TC23NMC02_HPPC_ch_00.csv,TC23NMC02,NMC,lithium-ion,,,charge_file,discharge,-1.0,0.61107,61.107,0.0351,0.02188,0.03586,0.10791,0.03815,1.00873
data_Ri_HPPC/TC23NMC02_HPPC_ch_00.csv,TC23NMC02_HPPC_ch_00.csv,TC23NMC02,NMC,lithium-ion,,,charge_file,discharge,-2.0,0.61107,61.107,0.03548,0.01734,0.03637,0.10753,0.03866,1.00739
data_Ri_HPPC/TC23NMC02_HPPC_ch_00.csv,TC23NMC02_HPPC_ch_00.csv,TC23NMC02,NMC,lithium-ion,,,charge_file,discharge,-3.0,0.61107,61.107,0.03549,0.02234,0.03625,0.109,0.03845,1.0108
data_Ri_HPPC/TC23NMC02_HPPC_ch_00.csv,TC23NMC02_HPPC_ch_00.csv,TC23NMC02,NMC,lithium-ion,,,charge_file,charge,1.0,0.71248,71.248,0.03574,0.02181,0.03638,0.10785,0.03841,1.00746
data_Ri_HPPC/TC23NMC02_HPPC_ch_00.csv,TC23NMC02_HPPC_ch_00.csv,TC23NMC02,NMC,lithium-ion,,,charge_file,charge,2.0,0.71248,71.248,0.03523,0.01748,0.03612,0.10736,0.03815,1.00741
data_Ri_HPPC/TC23NMC02_HPPC_ch_00.csv,TC23NMC02_HPPC_ch_00.csv,TC23NMC02,NMC,lithium-ion,,,charge_file,charge,3.0,0.71248,71.248,0.03527,0.02204,0.03612,0.10743,0.03803,1.00754
data_Ri_HPPC/TC23NMC02_HPPC_ch_00.csv,TC23NMC02_HPPC_ch_00.csv,TC23NMC02,NMC,lithium-ion,,,charge_file,discharge,-1.0,0.71248,71.248,0.03536,0.02248,0.03637,0.11089,0.03828,1.00503
data_Ri_HPPC/TC23NMC02_HPPC_ch_00.csv,TC23NMC02_HPPC_ch_00.csv,TC23NMC02,NMC,lithium-ion,,,charge_file,discharge,-2.0,0.71248,71.248,0.03523,0.02196,0.03599,0.10859,0.03809,1.01163
data_Ri_HPPC/TC23NMC02_HPPC_ch_00.csv,TC23NMC02_HPPC_ch_00.csv,TC23NMC02,NMC,lithium-ion,,,charge_file,discharge,-3.0,0.71248,71.248,0.03515,0.02219,0.03591,0.10855,0.03786,1.00568
data_Ri_HPPC/TC23NMC02_HPPC_ch_00.csv,TC23NMC02_HPPC_ch_00.csv,TC23NMC02,NMC,lithium-ion,,,charge_file,charge,1.0,0.8139,81.39,0.03535,0.02264,0.03612,0.11182,0.03777,1.00304
data_Ri_HPPC/TC23NMC02_HPPC_ch_00.csv,TC23NMC02_HPPC_ch_00.csv,TC23NMC02,NMC,lithium-ion,,,charge_file,charge,2.0,0.8139,81.39,0.03536,0.02275,0.03599,0.11222,0.03784,1.00579
data_Ri_HPPC/TC23NMC02_HPPC_ch_00.csv,TC23NMC02_HPPC_ch_00.csv,TC23NMC02,NMC,lithium-ion,,,charge_file,charge,3.0,0.8139,81.39,0.03527,0.02254,0.03599,0.11104,0.03773,1.00561
data_Ri_HPPC/TC23NMC02_HPPC_ch_00.csv,TC23NMC02_HPPC_ch_00.csv,TC23NMC02,NMC,lithium-ion,,,charge_file,discharge,-1.0,0.8139,81.39,0.03523,0.02247,0.03599,0.10985,0.03777,1.00415
data_Ri_HPPC/TC23NMC02_HPPC_ch_00.csv,TC23NMC02_HPPC_ch_00.csv,TC23NMC02,NMC,lithium-ion,,,charge_file,discharge,-2.0,0.8139,81.39,0.03523,0.02278,0.03593,0.11168,0.03771,1.00388
data_Ri_HPPC/TC23NMC02_HPPC_ch_00.csv,TC23NMC02_HPPC_ch_00.csv,TC23NMC02,NMC,lithium-ion,,,charge_file,discharge,-3.0,0.8139,81.39,0.0351,0.0224,0.03582,0.11015,0.03756,1.0043
data_Ri_HPPC/TC23NMC02_HPPC_ch_00.csv,TC23NMC02_HPPC_ch_00.csv,TC23NMC02,NMC,lithium-ion,,,charge_file,charge,1.0,0.91532,91.532,0.03535,0.0159,0.0365,0.10621,0.03892,1.00612
data_Ri_HPPC/TC23NMC02_HPPC_ch_00.csv,TC23NMC02_HPPC_ch_00.csv,TC23NMC02,NMC,lithium-ion,,,charge_file,charge,2.0,0.91532,91.532,0.03529,0.01601,0.03637,0.10576,0.03879,1.00578
data_Ri_HPPC/TC23NMC02_HPPC_ch_00.csv,TC23NMC02_HPPC_ch_00.csv,TC23NMC02,NMC,lithium-ion,,,charge_file,charge,3.0,0.91532,91.532,0.03523,0.01592,0.03641,0.10641,0.03896,1.00613
data_Ri_HPPC/TC23NMC02_HPPC_ch_00.csv,TC23NMC02_HPPC_ch_00.csv,TC23NMC02,NMC,lithium-ion,,,charge_file,discharge,-1.0,0.91532,91.532,0.0351,0.01615,0.03612,0.10598,0.03866,1.00617
data_Ri_HPPC/TC23NMC02_HPPC_ch_00.csv,TC23NMC02_HPPC_ch_00.csv,TC23NMC02,NMC,lithium-ion,,,charge_file,discharge,-2.0,0.91532,91.532,0.0351,0.01603,0.03612,0.10569,0.0386,1.00588
data_Ri_HPPC/TC23NMC02_HPPC_ch_00.csv,TC23NMC02_HPPC_ch_00.csv,TC23NMC02,NMC,lithium-ion,,,charge_file,discharge,-3.0,0.91532,91.532,0.0351,0.01597,0.03612,0.10604,0.03862,1.00569
data_Ri_HPPC/TC23NMC02_HPPC_ch_00.csv,TC23NMC02_HPPC_ch_00.csv,TC23NMC02,NMC,lithium-ion,,,charge_file,charge,1.0,0.94344,94.344,0.03561,0.0163,0.03701,0.10603,0.03981,1.00613
data_Ri_HPPC/TC23NMC02_HPPC_ch_00.csv,TC23NMC02_HPPC_ch_00.csv,TC23NMC02,NMC,lithium-ion,,,charge_file,charge,2.0,0.94344,94.344,0.03561,0.01617,0.03682,0.10584,0.03981,1.00614
data_Ri_HPPC/TC23NMC02_HPPC_ch_00.csv,TC23NMC02_HPPC_ch_00.csv,TC23NMC02,NMC,lithium-ion,,,charge_file,charge,3.0,0.94344,94.344,0.03553,0.01617,0.03688,0.10617,,
data_Ri_HPPC/TC23NMC02_HPPC_ch_00.csv,TC23NMC02_HPPC_ch_00.csv,TC23NMC02,NMC,lithium-ion,,,charge_file,discharge,-1.0,0.94344,94.344,0.03535,0.01604,0.03663,0.10598,0.03955,1.00619
data_Ri_HPPC/TC23NMC02_HPPC_ch_00.csv,TC23NMC02_HPPC_ch_00.csv,TC23NMC02,NMC,lithium-ion,,,charge_file,discharge,-2.0,0.94344,94.344,0.03536,0.01609,0.03663,0.10557,0.03955,1.00621
data_Ri_HPPC/TC23NMC02_HPPC_ch_00.csv,TC23NMC02_HPPC_ch_00.csv,TC23NMC02,NMC,lithium-ion,,,charge_file,discharge,-3.0,0.94344,94.344,0.0354,0.01609,0.03663,0.10606,0.03955,1.00603
data_Ri_HPPC/TC23NMC02_HPPC_dis_00.csv,TC23NMC02_HPPC_dis_00.csv,TC23NMC02,NMC,lithium-ion,,,discharge_file,charge,1.0,0.00771,0.771,0.03583,0.02212,0.03763,0.10924,0.04222,1.00504
data_Ri_HPPC/TC23NMC02_HPPC_dis_00.csv,TC23NMC02_HPPC_dis_00.csv,TC23NMC02,NMC,lithium-ion,,,discharge_file,charge,2.0,0.00771,0.771,0.03587,0.02204,0.03773,0.10885,,
data_Ri_HPPC/TC23NMC02_HPPC_dis_00.csv,TC23NMC02_HPPC_dis_00.csv,TC23NMC02,NMC,lithium-ion,,,discharge_file,charge,3.0,0.00771,0.771,0.03578,0.02209,0.03792,0.10953,,
data_Ri_HPPC/TC23NMC02_HPPC_dis_00.csv,TC23NMC02_HPPC_dis_00.csv,TC23NMC02,NMC,lithium-ion,,,discharge_file,discharge,-1.0,0.00771,0.771,0.03568,0.0221,0.0375,0.10875,0.04184,1.01077
data_Ri_HPPC/TC23NMC02_HPPC_dis_00.csv,TC23NMC02_HPPC_dis_00.csv,TC23NMC02,NMC,lithium-ion,,,discharge_file,discharge,-2.0,0.00771,0.771,0.0355,0.0175,0.03757,0.10757,0.04216,1.00739
data_Ri_HPPC/TC23NMC02_HPPC_dis_00.csv,TC23NMC02_HPPC_dis_00.csv,TC23NMC02,NMC,lithium-ion,,,discharge_file,discharge,-3.0,0.00771,0.771,0.03575,0.02204,0.03785,0.10928,0.04247,1.00687
data_Ri_HPPC/TC23NMC02_HPPC_dis_00.csv,TC23NMC02_HPPC_dis_00.csv,TC23NMC02,NMC,lithium-ion,,,discharge_file,charge,1.0,0.12215,12.215,0.03497,0.01755,0.0359,0.10752,0.03828,1.00716
data_Ri_HPPC/TC23NMC02_HPPC_dis_00.csv,TC23NMC02_HPPC_dis_00.csv,TC23NMC02,NMC,lithium-ion,,,discharge_file,charge,2.0,0.12215,12.215,0.03471,0.01737,0.03569,0.10765,0.03796,1.00735
data_Ri_HPPC/TC23NMC02_HPPC_dis_00.csv,TC23NMC02_HPPC_dis_00.csv,TC23NMC02,NMC,lithium-ion,,,discharge_file,charge,3.0,0.12215,12.215,0.03486,0.02251,0.03569,0.10979,0.03777,1.01078
data_Ri_HPPC/TC23NMC02_HPPC_dis_00.csv,TC23NMC02_HPPC_dis_00.csv,TC23NMC02,NMC,lithium-ion,,,discharge_file,discharge,-1.0,0.12215,12.215,0.03459,0.01712,0.03548,0.10717,0.0379,1.00704
data_Ri_HPPC/TC23NMC02_HPPC_dis_00.csv,TC23NMC02_HPPC_dis_00.csv,TC23NMC02,NMC,lithium-ion,,,discharge_file,discharge,-2.0,0.12215,12.215,0.03463,0.02229,0.03549,0.10865,0.03771,1.01145
data_Ri_HPPC/TC23NMC02_HPPC_dis_00.csv,TC23NMC02_HPPC_dis_00.csv,TC23NMC02,NMC,lithium-ion,,,discharge_file,discharge,-3.0,0.12215,12.215,0.0347,0.02258,0.03562,0.11032,0.0379,1.01203
data_Ri_HPPC/TC23NMC02_HPPC_dis_00.csv,TC23NMC02_HPPC_dis_00.csv,TC23NMC02,NMC,lithium-ion,,,discharge_file,charge,1.0,0.22393,22.393,0.0351,0.02359,0.03574,0.10078,0.0379,1.00953
data_Ri_HPPC/TC23NMC02_HPPC_dis_00.csv,TC23NMC02_HPPC_dis_00.csv,TC23NMC02,NMC,lithium-ion,,,discharge_file,charge,2.0,0.22393,22.393,0.03504,0.02332,0.03574,0.10182,0.03777,1.01299
data_Ri_HPPC/TC23NMC02_HPPC_dis_00.csv,TC23NMC02_HPPC_dis_00.csv,TC23NMC02,NMC,lithium-ion,,,discharge_file,charge,3.0,0.22393,22.393,0.03473,0.01678,0.03561,0.10685,0.03756,1.00699
data_Ri_HPPC/TC23NMC02_HPPC_dis_00.csv,TC23NMC02_HPPC_dis_00.csv,TC23NMC02,NMC,lithium-ion,,,discharge_file,discharge,-1.0,0.22393,22.393,0.03485,0.02321,0.03561,0.10059,0.03777,1.0068
data_Ri_HPPC/TC23NMC02_HPPC_dis_00.csv,TC23NMC02_HPPC_dis_00.csv,TC23NMC02,NMC,lithium-ion,,,discharge_file,discharge,-2.0,0.22393,22.393,0.03472,0.02302,0.03542,0.10144,0.03758,1.00682
data_Ri_HPPC/TC23NMC02_HPPC_dis_00.csv,TC23NMC02_HPPC_dis_00.csv,TC23NMC02,NMC,lithium-ion,,,discharge_file,discharge,-3.0,0.22393,22.393,0.03459,0.01692,0.03549,0.10626,0.03781,1.00706
data_Ri_HPPC/TC23NMC02_HPPC_dis_00.csv,TC23NMC02_HPPC_dis_00.csv,TC23NMC02,NMC,lithium-ion,,,discharge_file,charge,1.0,0.3257,32.57,0.03535,0.02184,0.03612,0.10777,0.03866,1.00382
data_Ri_HPPC/TC23NMC02_HPPC_dis_00.csv,TC23NMC02_HPPC_dis_00.csv,TC23NMC02,NMC,lithium-ion,,,discharge_file,charge,2.0,0.3257,32.57,0.03529,0.02237,0.03612,0.11126,0.03847,1.00412
data_Ri_HPPC/TC23NMC02_HPPC_dis_00.csv,TC23NMC02_HPPC_dis_00.csv,TC23NMC02,NMC,lithium-ion,,,discharge_file,charge,3.0,0.3257,32.57,0.0351,0.02251,0.03595,0.11171,0.0382,1.00651
data_Ri_HPPC/TC23NMC02_HPPC_dis_00.csv,TC23NMC02_HPPC_dis_00.csv,TC23NMC02,NMC,lithium-ion,,,discharge_file,discharge,-1.0,0.3257,32.57,0.03511,0.02303,0.03586,0.1002,0.03841,1.00194
data_Ri_HPPC/TC23NMC02_HPPC_dis_00.csv,TC23NMC02_HPPC_dis_00.csv,TC23NMC02,NMC,lithium-ion,,,discharge_file,discharge,-2.0,0.3257,32.57,0.0351,0.02319,0.03593,0.11292,0.03834,1.01068
data_Ri_HPPC/TC23NMC02_HPPC_dis_00.csv,TC23NMC02_HPPC_dis_00.csv,TC23NMC02,NMC,lithium-ion,,,discharge_file,discharge,-3.0,0.3257,32.57,0.03498,0.02318,0.03578,0.101,0.03832,1.00658
data_Ri_HPPC/TC23NMC02_HPPC_dis_00.csv,TC23NMC02_HPPC_dis_00.csv,TC23NMC02,NMC,lithium-ion,,,discharge_file,charge,1.0,0.42747,42.747,0.03548,0.01584,0.03637,0.10576,0.03828,1.00596
data_Ri_HPPC/TC23NMC02_HPPC_dis_00.csv,TC23NMC02_HPPC_dis_00.csv,TC23NMC02,NMC,lithium-ion,,,discharge_file,charge,2.0,0.42747,42.747,0.03549,0.01591,0.03631,0.10604,0.03815,1.00588
data_Ri_HPPC/TC23NMC02_HPPC_dis_00.csv,TC23NMC02_HPPC_dis_00.csv,TC23NMC02,NMC,lithium-ion,,,discharge_file,charge,3.0,0.42747,42.747,0.03527,0.01607,0.03608,0.10647,0.0379,1.00603
data_Ri_HPPC/TC23NMC02_HPPC_dis_00.csv,TC23NMC02_HPPC_dis_00.csv,TC23NMC02,NMC,lithium-ion,,,discharge_file,discharge,-1.0,0.42747,42.747,0.03536,0.01627,0.03612,0.1063,0.03803,1.00595
data_Ri_HPPC/TC23NMC02_HPPC_dis_00.csv,TC23NMC02_HPPC_dis_00.csv,TC23NMC02,NMC,lithium-ion,,,discharge_file,discharge,-2.0,0.42747,42.747,0.03523,0.01629,0.03599,0.10606,0.03784,1.00656
data_Ri_HPPC/TC23NMC02_HPPC_dis_00.csv,TC23NMC02_HPPC_dis_00.csv,TC23NMC02,NMC,lithium-ion,,,discharge_file,discharge,-3.0,0.42747,42.747,0.0351,0.01668,0.03591,0.10611,0.03777,1.0063
data_Ri_HPPC/TC23NMC02_HPPC_dis_00.csv,TC23NMC02_HPPC_dis_00.csv,TC23NMC02,NMC,lithium-ion,,,discharge_file,charge,1.0,0.52924,52.92400000000001,0.03574,0.01618,0.03663,0.1058,0.03841,1.00604
data_Ri_HPPC/TC23NMC02_HPPC_dis_00.csv,TC23NMC02_HPPC_dis_00.csv,TC23NMC02,NMC,lithium-ion,,,discharge_file,charge,2.0,0.52924,52.92400000000001,0.03574,0.01607,0.03656,0.1061,0.03828,1.00613
data_Ri_HPPC/TC23NMC02_HPPC_dis_00.csv,TC23NMC02_HPPC_dis_00.csv,TC23NMC02,NMC,lithium-ion,,,discharge_file,charge,3.0,0.52924,52.92400000000001,0.03561,0.01618,0.03642,0.10579,0.03815,1.00577
data_Ri_HPPC/TC23NMC02_HPPC_dis_00.csv,TC23NMC02_HPPC_dis_00.csv,TC23NMC02,NMC,lithium-ion,,,discharge_file,discharge,-1.0,0.52924,52.92400000000001,0.03561,0.01606,0.03637,0.10624,0.03815,1.00594
data_Ri_HPPC/TC23NMC02_HPPC_dis_00.csv,TC23NMC02_HPPC_dis_00.csv,TC23NMC02,NMC,lithium-ion,,,discharge_file,discharge,-2.0,0.52924,52.92400000000001,0.03562,0.01623,0.03624,0.10619,0.03803,1.00614
data_Ri_HPPC/TC23NMC02_HPPC_dis_00.csv,TC23NMC02_HPPC_dis_00.csv,TC23NMC02,NMC,lithium-ion,,,discharge_file,discharge,-3.0,0.52924,52.92400000000001,0.03544,0.0158,0.0362,0.10601,0.03798,1.00608
data_Ri_HPPC/TC23NMC02_HPPC_dis_00.csv,TC23NMC02_HPPC_dis_00.csv,TC23NMC02,NMC,lithium-ion,,,discharge_file,charge,1.0,0.63101,63.101,0.03638,0.01598,0.03764,0.10617,0.03968,1.00619
data_Ri_HPPC/TC23NMC02_HPPC_dis_00.csv,TC23NMC02_HPPC_dis_00.csv,TC23NMC02,NMC,lithium-ion,,,discharge_file,charge,2.0,0.63101,63.101,0.03625,0.01608,0.03739,0.1059,0.03942,1.00551
data_Ri_HPPC/TC23NMC02_HPPC_dis_00.csv,TC23NMC02_HPPC_dis_00.csv,TC23NMC02,NMC,lithium-ion,,,discharge_file,charge,3.0,0.63101,63.101,0.03621,0.01615,0.03726,0.10639,0.03934,1.00627
data_Ri_HPPC/TC23NMC02_HPPC_dis_00.csv,TC23NMC02_HPPC_dis_00.csv,TC23NMC02,NMC,lithium-ion,,,discharge_file,discharge,-1.0,0.63101,63.101,0.03612,0.01604,0.03713,0.10658,0.0393,1.00583
data_Ri_HPPC/TC23NMC02_HPPC_dis_00.csv,TC23NMC02_HPPC_dis_00.csv,TC23NMC02,NMC,lithium-ion,,,discharge_file,discharge,-2.0,0.63101,63.101,0.03599,0.01599,0.03707,0.10597,0.03917,1.00586
data_Ri_HPPC/TC23NMC02_HPPC_dis_00.csv,TC23NMC02_HPPC_dis_00.csv,TC23NMC02,NMC,lithium-ion,,,discharge_file,discharge,-3.0,0.63101,63.101,0.03599,0.01602,0.03701,0.10592,0.03921,1.00595
data_Ri_HPPC/TC23NMC02_HPPC_dis_00.csv,TC23NMC02_HPPC_dis_00.csv,TC23NMC02,NMC,lithium-ion,,,discharge_file,charge,1.0,0.73279,73.27900000000001,0.0379,0.02225,0.03993,0.11036,0.04299,1.00541
data_Ri_HPPC/TC23NMC02_HPPC_dis_00.csv,TC23NMC02_HPPC_dis_00.csv,TC23NMC02,NMC,lithium-ion,,,discharge_file,charge,2.0,0.73279,73.27900000000001,0.0379,0.02266,0.03994,0.11064,0.04273,1.00576
data_Ri_HPPC/TC23NMC02_HPPC_dis_00.csv,TC23NMC02_HPPC_dis_00.csv,TC23NMC02,NMC,lithium-ion,,,discharge_file,charge,3.0,0.73279,73.27900000000001,0.03714,0.01609,0.03959,0.10635,0.04243,1.00618
data_Ri_HPPC/TC23NMC02_HPPC_dis_00.csv,TC23NMC02_HPPC_dis_00.csv,TC23NMC02,NMC,lithium-ion,,,discharge_file,discharge,-1.0,0.73279,73.27900000000001,0.03778,0.02319,0.03981,0.10003,0.04299,1.00552
data_Ri_HPPC/TC23NMC02_HPPC_dis_00.csv,TC23NMC02_HPPC_dis_00.csv,TC23NMC02,NMC,lithium-ion,,,discharge_file,discharge,-2.0,0.73279,73.27900000000001,0.03707,0.01645,0.03974,0.10653,0.04305,1.00642
data_Ri_HPPC/TC23NMC02_HPPC_dis_00.csv,TC23NMC02_HPPC_dis_00.csv,TC23NMC02,NMC,lithium-ion,,,discharge_file,discharge,-3.0,0.73279,73.27900000000001,0.03701,0.01614,0.03972,0.10603,0.04303,1.00606
data_Ri_HPPC/TC23NMC02_HPPC_dis_00.csv,TC23NMC02_HPPC_dis_00.csv,TC23NMC02,NMC,lithium-ion,,,discharge_file,charge,1.0,0.83456,83.456,0.03866,0.02229,0.04222,0.11081,0.04515,1.00826
data_Ri_HPPC/TC23NMC02_HPPC_dis_00.csv,TC23NMC02_HPPC_dis_00.csv,TC23NMC02,NMC,lithium-ion,,,discharge_file,charge,2.0,0.83456,83.456,0.03867,0.02289,0.04197,0.11194,0.04477,1.00645
data_Ri_HPPC/TC23NMC02_HPPC_dis_00.csv,TC23NMC02_HPPC_dis_00.csv,TC23NMC02,NMC,lithium-ion,,,discharge_file,charge,3.0,0.83456,83.456,0.03837,0.02241,0.04159,0.11143,0.0443,1.00448
data_Ri_HPPC/TC23NMC02_HPPC_dis_00.csv,TC23NMC02_HPPC_dis_00.csv,TC23NMC02,NMC,lithium-ion,,,discharge_file,discharge,-1.0,0.83456,83.456,0.03853,0.02303,0.04184,0.1005,0.04527,1.0058
data_Ri_HPPC/TC23NMC02_HPPC_dis_00.csv,TC23NMC02_HPPC_dis_00.csv,TC23NMC02,NMC,lithium-ion,,,discharge_file,discharge,-2.0,0.83456,83.456,0.03841,0.02271,0.04203,0.11206,0.04528,1.00657
data_Ri_HPPC/TC23NMC02_HPPC_dis_00.csv,TC23NMC02_HPPC_dis_00.csv,TC23NMC02,NMC,lithium-ion,,,discharge_file,discharge,-3.0,0.83456,83.456,0.03824,0.02287,0.04193,0.11198,0.04528,1.00572
data_Ri_HPPC/TC23NMC02_HPPC_dis_00.csv,TC23NMC02_HPPC_dis_00.csv,TC23NMC02,NMC,lithium-ion,,,discharge_file,charge,1.0,0.93633,93.633,0.03955,0.0224,0.04642,0.11088,0.05214,1.01064
data_Ri_HPPC/TC23NMC02_HPPC_dis_00.csv,TC23NMC02_HPPC_dis_00.csv,TC23NMC02,NMC,lithium-ion,,,discharge_file,charge,2.0,0.93633,93.633,0.03949,0.02272,0.04591,0.1105,0.051,1.0096
data_Ri_HPPC/TC23NMC02_HPPC_dis_00.csv,TC23NMC02_HPPC_dis_00.csv,TC23NMC02,NMC,lithium-ion,,,discharge_file,charge,3.0,0.93633,93.633,0.03926,0.02269,0.04544,0.11218,0.04994,1.00575
data_Ri_HPPC/TC23NMC02_HPPC_dis_00.csv,TC23NMC02_HPPC_dis_00.csv,TC23NMC02,NMC,lithium-ion,,,discharge_file,discharge,-1.0,0.93633,93.633,0.03917,0.02279,0.04591,0.10017,0.05392,1.00818
data_Ri_HPPC/TC23NMC02_HPPC_dis_00.csv,TC23NMC02_HPPC_dis_00.csv,TC23NMC02,NMC,lithium-ion,,,discharge_file,discharge,-2.0,0.93633,93.633,0.03917,0.02278,0.04648,0.11229,0.05494,1.00677
data_Ri_HPPC/TC23NMC02_HPPC_dis_00.csv,TC23NMC02_HPPC_dis_00.csv,TC23NMC02,NMC,lithium-ion,,,discharge_file,discharge,-3.0,0.93633,93.633,0.03904,0.02269,0.04642,0.11213,0.05575,1.0056
data_Ri_HPPC/TC23NMC03_HPPC_ch_00.csv,TC23NMC03_HPPC_ch_00.csv,TC23NMC03,NMC,lithium-ion,,,charge_file,charge,1.0,0.0,0.0,0.04552,0.02296,0.05709,0.11198,0.07238,1.00529
data_Ri_HPPC/TC23NMC03_HPPC_ch_00.csv,TC23NMC03_HPPC_ch_00.csv,TC23NMC03,NMC,lithium-ion,,,charge_file,charge,2.0,0.0,0.0,0.04514,0.02239,0.05605,0.11162,0.06716,1.00308
data_Ri_HPPC/TC23NMC03_HPPC_ch_00.csv,TC23NMC03_HPPC_ch_00.csv,TC23NMC03,NMC,lithium-ion,,,charge_file,charge,3.0,0.0,0.0,0.04542,0.02277,0.05615,0.11235,0.0656,1.0068
data_Ri_HPPC/TC23NMC03_HPPC_ch_00.csv,TC23NMC03_HPPC_ch_00.csv,TC23NMC03,NMC,lithium-ion,,,charge_file,discharge,-1.0,0.0,0.0,0.04537,0.02331,0.05672,0.10108,0.08624,1.00961
data_Ri_HPPC/TC23NMC03_HPPC_ch_00.csv,TC23NMC03_HPPC_ch_00.csv,TC23NMC03,NMC,lithium-ion,,,charge_file,discharge,-2.0,0.0,0.0,0.04453,0.02295,0.05556,0.10026,0.08688,1.00651
data_Ri_HPPC/TC23NMC03_HPPC_ch_00.csv,TC23NMC03_HPPC_ch_00.csv,TC23NMC03,NMC,lithium-ion,,,charge_file,discharge,-3.0,0.0,0.0,0.0442,0.02247,0.05666,0.11087,0.08781,1.00843
data_Ri_HPPC/TC23NMC03_HPPC_ch_00.csv,TC23NMC03_HPPC_ch_00.csv,TC23NMC03,NMC,lithium-ion,,,charge_file,charge,1.0,0.10433,10.433,0.04222,0.02255,0.04795,0.11114,0.05228,1.00375
data_Ri_HPPC/TC23NMC03_HPPC_ch_00.csv,TC23NMC03_HPPC_ch_00.csv,TC23NMC03,NMC,lithium-ion,,,charge_file,charge,2.0,0.10433,10.433,0.04196,0.02228,0.04725,0.11021,0.0512,1.00955
data_Ri_HPPC/TC23NMC03_HPPC_ch_00.csv,TC23NMC03_HPPC_ch_00.csv,TC23NMC03,NMC,lithium-ion,,,charge_file,charge,3.0,0.10433,10.433,0.04174,0.02245,0.04659,0.11055,0.0502,1.00224
data_Ri_HPPC/TC23NMC03_HPPC_ch_00.csv,TC23NMC03_HPPC_ch_00.csv,TC23NMC03,NMC,lithium-ion,,,charge_file,discharge,-1.0,0.10433,10.433,0.04198,0.023,0.04796,0.11224,0.05342,1.00721
data_Ri_HPPC/TC23NMC03_HPPC_ch_00.csv,TC23NMC03_HPPC_ch_00.csv,TC23NMC03,NMC,lithium-ion,,,charge_file,discharge,-2.0,0.10433,10.433,0.04173,0.02253,0.04776,0.1108,0.05342,1.00237
data_Ri_HPPC/TC23NMC03_HPPC_ch_00.csv,TC23NMC03_HPPC_ch_00.csv,TC23NMC03,NMC,lithium-ion,,,charge_file,discharge,-3.0,0.10433,10.433,0.04139,0.02259,0.04728,0.11091,0.05309,1.00362
data_Ri_HPPC/TC23NMC03_HPPC_ch_00.csv,TC23NMC03_HPPC_ch_00.csv,TC23NMC03,NMC,lithium-ion,,,charge_file,charge,1.0,0.20584,20.584,0.04134,0.02267,0.04452,0.11115,0.0477,1.00619
data_Ri_HPPC/TC23NMC03_HPPC_ch_00.csv,TC23NMC03_HPPC_ch_00.csv,TC23NMC03,NMC,lithium-ion,,,charge_file,charge,2.0,0.20584,20.584,0.04122,0.02284,0.04413,0.11141,0.04706,1.00551
data_Ri_HPPC/TC23NMC03_HPPC_ch_00.csv,TC23NMC03_HPPC_ch_00.csv,TC23NMC03,NMC,lithium-ion,,,charge_file,charge,3.0,0.20584,20.584,0.04088,0.02252,0.04371,0.11157,0.04651,1.00681
data_Ri_HPPC/TC23NMC03_HPPC_ch_00.csv,TC23NMC03_HPPC_ch_00.csv,TC23NMC03,NMC,lithium-ion,,,charge_file,discharge,-1.0,0.20584,20.584,0.04147,0.02262,0.04465,0.11249,0.04795,1.00372
data_Ri_HPPC/TC23NMC03_HPPC_ch_00.csv,TC23NMC03_HPPC_ch_00.csv,TC23NMC03,NMC,lithium-ion,,,charge_file,discharge,-2.0,0.20584,20.584,0.0409,0.02245,0.04433,0.11014,0.04764,1.00409
data_Ri_HPPC/TC23NMC03_HPPC_ch_00.csv,TC23NMC03_HPPC_ch_00.csv,TC23NMC03,NMC,lithium-ion,,,charge_file,discharge,-3.0,0.20584,20.584,0.04062,0.02244,0.04388,0.11015,0.04715,1.00255
data_Ri_HPPC/TC23NMC03_HPPC_ch_00.csv,TC23NMC03_HPPC_ch_00.csv,TC23NMC03,NMC,lithium-ion,,,charge_file,charge,1.0,0.30735,30.735,0.04033,0.02243,0.0421,0.11038,0.04503,1.00775
data_Ri_HPPC/TC23NMC03_HPPC_ch_00.csv,TC23NMC03_HPPC_ch_00.csv,TC23NMC03,NMC,lithium-ion,,,charge_file,charge,2.0,0.30735,30.735,0.04007,0.02226,0.04172,0.11021,0.04452,1.0019
data_Ri_HPPC/TC23NMC03_HPPC_ch_00.csv,TC23NMC03_HPPC_ch_00.csv,TC23NMC03,NMC,lithium-ion,,,charge_file,charge,3.0,0.30735,30.735,0.03986,0.02286,0.04138,0.11232,0.0441,1.00861
data_Ri_HPPC/TC23NMC03_HPPC_ch_00.csv,TC23NMC03_HPPC_ch_00.csv,TC23NMC03,NMC,lithium-ion,,,charge_file,discharge,-1.0,0.30735,30.735,0.04007,0.0226,0.04197,0.11147,0.04503,1.00334
data_Ri_HPPC/TC23NMC03_HPPC_ch_00.csv,TC23NMC03_HPPC_ch_00.csv,TC23NMC03,NMC,lithium-ion,,,charge_file,discharge,-2.0,0.30735,30.735,0.03975,0.02268,0.0414,0.11091,0.04458,1.00299
data_Ri_HPPC/TC23NMC03_HPPC_ch_00.csv,TC23NMC03_HPPC_ch_00.csv,TC23NMC03,NMC,lithium-ion,,,charge_file,discharge,-3.0,0.30735,30.735,0.03935,0.02252,0.041,0.11033,0.04418,1.00332
data_Ri_HPPC/TC23NMC03_HPPC_ch_00.csv,TC23NMC03_HPPC_ch_00.csv,TC23NMC03,NMC,lithium-ion,,,charge_file,charge,1.0,0.40886,40.886,0.03893,0.02197,0.03994,0.10948,0.04198,1.00572
data_Ri_HPPC/TC23NMC03_HPPC_ch_00.csv,TC23NMC03_HPPC_ch_00.csv,TC23NMC03,NMC,lithium-ion,,,charge_file,charge,2.0,0.40886,40.886,0.0388,0.02249,0.03969,0.11056,0.04166,1.00376
data_Ri_HPPC/TC23NMC03_HPPC_ch_00.csv,TC23NMC03_HPPC_ch_00.csv,TC23NMC03,NMC,lithium-ion,,,charge_file,charge,3.0,0.40886,40.886,0.03871,0.02312,0.0396,0.10075,0.04172,1.00913
data_Ri_HPPC/TC23NMC03_HPPC_ch_00.csv,TC23NMC03_HPPC_ch_00.csv,TC23NMC03,NMC,lithium-ion,,,charge_file,discharge,-1.0,0.40886,40.886,0.0388,0.02257,0.03969,0.11177,0.04172,1.00434
data_Ri_HPPC/TC23NMC03_HPPC_ch_00.csv,TC23NMC03_HPPC_ch_00.csv,TC23NMC03,NMC,lithium-ion,,,charge_file,discharge,-2.0,0.40886,40.886,0.03867,0.02277,0.0395,0.11082,0.0414,1.00577
data_Ri_HPPC/TC23NMC03_HPPC_ch_00.csv,TC23NMC03_HPPC_ch_00.csv,TC23NMC03,NMC,lithium-ion,,,charge_file,discharge,-3.0,0.40886,40.886,0.03825,0.02318,0.03914,0.11204,0.04096,1.00231
data_Ri_HPPC/TC23NMC03_HPPC_ch_00.csv,TC23NMC03_HPPC_ch_00.csv,TC23NMC03,NMC,lithium-ion,,,charge_file,charge,1.0,0.51037,51.037,0.03867,0.02284,0.03943,0.1099,0.04147,1.00507
data_Ri_HPPC/TC23NMC03_HPPC_ch_00.csv,TC23NMC03_HPPC_ch_00.csv,TC23NMC03,NMC,lithium-ion,,,charge_file,charge,2.0,0.51037,51.037,0.03842,0.023,0.03931,0.10004,0.04134,1.0059
data_Ri_HPPC/TC23NMC03_HPPC_ch_00.csv,TC23NMC03_HPPC_ch_00.csv,TC23NMC03,NMC,lithium-ion,,,charge_file,charge,3.0,0.51037,51.037,0.03842,0.02302,0.03926,0.10029,0.04147,1.00483
data_Ri_HPPC/TC23NMC03_HPPC_ch_00.csv,TC23NMC03_HPPC_ch_00.csv,TC23NMC03,NMC,lithium-ion,,,charge_file,discharge,-1.0,0.51037,51.037,0.03854,0.02239,0.03956,0.11163,0.04159,1.00381
data_Ri_HPPC/TC23NMC03_HPPC_ch_00.csv,TC23NMC03_HPPC_ch_00.csv,TC23NMC03,NMC,lithium-ion,,,charge_file,discharge,-2.0,0.51037,51.037,0.03822,0.02249,0.03918,0.11108,0.04109,1.00155
data_Ri_HPPC/TC23NMC03_HPPC_ch_00.csv,TC23NMC03_HPPC_ch_00.csv,TC23NMC03,NMC,lithium-ion,,,charge_file,discharge,-3.0,0.51037,51.037,0.03803,0.02295,0.03884,0.10119,0.04075,1.00904
data_Ri_HPPC/TC23NMC03_HPPC_ch_00.csv,TC23NMC03_HPPC_ch_00.csv,TC23NMC03,NMC,lithium-ion,,,charge_file,charge,1.0,0.61188,61.187999999999995,0.03854,0.02224,0.03943,0.10752,0.04172,1.01104
data_Ri_HPPC/TC23NMC03_HPPC_ch_00.csv,TC23NMC03_HPPC_ch_00.csv,TC23NMC03,NMC,lithium-ion,,,charge_file,charge,2.0,0.61188,61.187999999999995,0.03835,0.02214,0.03937,0.10926,0.04159,1.01087
data_Ri_HPPC/TC23NMC03_HPPC_ch_00.csv,TC23NMC03_HPPC_ch_00.csv,TC23NMC03,NMC,lithium-ion,,,charge_file,charge,3.0,0.61188,61.187999999999995,0.03795,0.0176,0.03918,0.10801,0.04172,1.00747
data_Ri_HPPC/TC23NMC03_HPPC_ch_00.csv,TC23NMC03_HPPC_ch_00.csv,TC23NMC03,NMC,lithium-ion,,,charge_file,discharge,-1.0,0.61188,61.187999999999995,0.03816,0.02202,0.03931,0.10781,0.04159,1.00767
data_Ri_HPPC/TC23NMC03_HPPC_ch_00.csv,TC23NMC03_HPPC_ch_00.csv,TC23NMC03,NMC,lithium-ion,,,charge_file,discharge,-2.0,0.61188,61.187999999999995,0.0381,0.02242,0.03899,0.10759,0.04121,1.00105
data_Ri_HPPC/TC23NMC03_HPPC_ch_00.csv,TC23NMC03_HPPC_ch_00.csv,TC23NMC03,NMC,lithium-ion,,,charge_file,discharge,-3.0,0.61188,61.187999999999995,0.03778,0.02197,0.03871,0.1074,0.04096,1.00628
data_Ri_HPPC/TC23NMC03_HPPC_ch_00.csv,TC23NMC03_HPPC_ch_00.csv,TC23NMC03,NMC,lithium-ion,,,charge_file,charge,1.0,0.71339,71.339,0.03804,0.02223,0.03918,0.10891,0.04147,1.00027
data_Ri_HPPC/TC23NMC03_HPPC_ch_00.csv,TC23NMC03_HPPC_ch_00.csv,TC23NMC03,NMC,lithium-ion,,,charge_file,charge,2.0,0.71339,71.339,0.03759,0.01762,0.0388,0.10744,0.04109,1.00771
data_Ri_HPPC/TC23NMC03_HPPC_ch_00.csv,TC23NMC03_HPPC_ch_00.csv,TC23NMC03,NMC,lithium-ion,,,charge_file,charge,3.0,0.71339,71.339,0.03744,0.01733,0.03867,0.10746,0.041,1.00728
data_Ri_HPPC/TC23NMC03_HPPC_ch_00.csv,TC23NMC03_HPPC_ch_00.csv,TC23NMC03,NMC,lithium-ion,,,charge_file,discharge,-1.0,0.71339,71.339,0.03777,0.01767,0.0388,0.10758,0.04134,1.00739
data_Ri_HPPC/TC23NMC03_HPPC_ch_00.csv,TC23NMC03_HPPC_ch_00.csv,TC23NMC03,NMC,lithium-ion,,,charge_file,discharge,-2.0,0.71339,71.339,0.03734,0.01742,0.03848,0.10728,0.0409,1.00719
data_Ri_HPPC/TC23NMC03_HPPC_ch_00.csv,TC23NMC03_HPPC_ch_00.csv,TC23NMC03,NMC,lithium-ion,,,charge_file,discharge,-3.0,0.71339,71.339,0.03706,0.01783,0.03812,0.1077,0.04049,1.00769
data_Ri_HPPC/TC23NMC03_HPPC_ch_00.csv,TC23NMC03_HPPC_ch_00.csv,TC23NMC03,NMC,lithium-ion,,,charge_file,charge,1.0,0.8149,81.49,0.0374,0.02282,0.03841,0.11227,0.04045,1.00445
data_Ri_HPPC/TC23NMC03_HPPC_ch_00.csv,TC23NMC03_HPPC_ch_00.csv,TC23NMC03,NMC,lithium-ion,,,charge_file,charge,2.0,0.8149,81.49,0.03746,0.02235,0.03842,0.11141,0.04026,1.00442
data_Ri_HPPC/TC23NMC03_HPPC_ch_00.csv,TC23NMC03_HPPC_ch_00.csv,TC23NMC03,NMC,lithium-ion,,,charge_file,charge,3.0,0.8149,81.49,0.03723,0.02268,0.0382,0.11048,0.04011,1.01156
data_Ri_HPPC/TC23NMC03_HPPC_ch_00.csv,TC23NMC03_HPPC_ch_00.csv,TC23NMC03,NMC,lithium-ion,,,charge_file,discharge,-1.0,0.8149,81.49,0.0374,0.02286,0.03816,0.11173,0.04007,1.00306
data_Ri_HPPC/TC23NMC03_HPPC_ch_00.csv,TC23NMC03_HPPC_ch_00.csv,TC23NMC03,NMC,lithium-ion,,,charge_file,discharge,-2.0,0.8149,81.49,0.03727,0.02298,0.03803,0.11215,0.04,1.00453
data_Ri_HPPC/TC23NMC03_HPPC_ch_00.csv,TC23NMC03_HPPC_ch_00.csv,TC23NMC03,NMC,lithium-ion,,,charge_file,discharge,-3.0,0.8149,81.49,0.03689,0.02253,0.03774,0.11078,0.03964,1.00434
data_Ri_HPPC/TC23NMC03_HPPC_ch_00.csv,TC23NMC03_HPPC_ch_00.csv,TC23NMC03,NMC,lithium-ion,,,charge_file,charge,1.0,0.91641,91.64099999999999,0.03727,0.01585,0.03867,0.10608,0.04134,1.00583
data_Ri_HPPC/TC23NMC03_HPPC_ch_00.csv,TC23NMC03_HPPC_ch_00.csv,TC23NMC03,NMC,lithium-ion,,,charge_file,charge,2.0,0.91641,91.64099999999999,0.03721,0.01659,0.03854,0.10629,0.04115,1.00633
data_Ri_HPPC/TC23NMC03_HPPC_ch_00.csv,TC23NMC03_HPPC_ch_00.csv,TC23NMC03,NMC,lithium-ion,,,charge_file,charge,3.0,0.91641,91.64099999999999,0.03702,0.01567,0.03846,0.10636,0.04121,1.00659
data_Ri_HPPC/TC23NMC03_HPPC_ch_00.csv,TC23NMC03_HPPC_ch_00.csv,TC23NMC03,NMC,lithium-ion,,,charge_file,discharge,-1.0,0.91641,91.64099999999999,0.03714,0.01625,0.03829,0.10612,0.04096,1.00614
data_Ri_HPPC/TC23NMC03_HPPC_ch_00.csv,TC23NMC03_HPPC_ch_00.csv,TC23NMC03,NMC,lithium-ion,,,charge_file,discharge,-2.0,0.91641,91.64099999999999,0.03689,0.01579,0.03816,0.10582,0.04083,1.00555
data_Ri_HPPC/TC23NMC03_HPPC_ch_00.csv,TC23NMC03_HPPC_ch_00.csv,TC23NMC03,NMC,lithium-ion,,,charge_file,discharge,-3.0,0.91641,91.64099999999999,0.0368,0.01613,0.03803,0.10596,0.04062,1.00588
data_Ri_HPPC/TC23NMC03_HPPC_ch_00.csv,TC23NMC03_HPPC_ch_00.csv,TC23NMC03,NMC,lithium-ion,,,charge_file,charge,1.0,0.94085,94.085,0.03753,0.01637,0.03905,0.10604,0.0421,1.00658
data_Ri_HPPC/TC23NMC03_HPPC_ch_00.csv,TC23NMC03_HPPC_ch_00.csv,TC23NMC03,NMC,lithium-ion,,,charge_file,charge,2.0,0.94085,94.085,0.03746,0.01605,0.03899,0.10589,0.04198,1.00592
data_Ri_HPPC/TC23NMC03_HPPC_ch_00.csv,TC23NMC03_HPPC_ch_00.csv,TC23NMC03,NMC,lithium-ion,,,charge_file,charge,3.0,0.94085,94.085,0.03736,0.01584,0.03897,0.10598,,
data_Ri_HPPC/TC23NMC03_HPPC_ch_00.csv,TC23NMC03_HPPC_ch_00.csv,TC23NMC03,NMC,lithium-ion,,,charge_file,discharge,-1.0,0.94085,94.085,0.03728,0.01612,0.03879,0.10627,0.04185,1.00613
data_Ri_HPPC/TC23NMC03_HPPC_ch_00.csv,TC23NMC03_HPPC_ch_00.csv,TC23NMC03,NMC,lithium-ion,,,charge_file,discharge,-2.0,0.94085,94.085,0.03721,0.01607,0.03867,0.10579,0.04166,1.00598
data_Ri_HPPC/TC23NMC03_HPPC_ch_00.csv,TC23NMC03_HPPC_ch_00.csv,TC23NMC03,NMC,lithium-ion,,,charge_file,discharge,-3.0,0.94085,94.085,0.03715,0.01672,0.03854,0.10672,0.04151,1.00615
data_Ri_HPPC/TC23NMC03_HPPC_dis_00.csv,TC23NMC03_HPPC_dis_00.csv,TC23NMC03,NMC,lithium-ion,,,discharge_file,charge,1.0,0.00802,0.8019999999999999,0.03777,0.02208,0.03981,0.11055,0.04452,1.00524
data_Ri_HPPC/TC23NMC03_HPPC_dis_00.csv,TC23NMC03_HPPC_dis_00.csv,TC23NMC03,NMC,lithium-ion,,,discharge_file,charge,2.0,0.00802,0.8019999999999999,0.03791,0.02225,0.0399,0.10987,,
data_Ri_HPPC/TC23NMC03_HPPC_dis_00.csv,TC23NMC03_HPPC_dis_00.csv,TC23NMC03,NMC,lithium-ion,,,discharge_file,charge,3.0,0.00802,0.8019999999999999,0.03778,0.02214,0.03998,0.10868,,
data_Ri_HPPC/TC23NMC03_HPPC_dis_00.csv,TC23NMC03_HPPC_dis_00.csv,TC23NMC03,NMC,lithium-ion,,,discharge_file,discharge,-1.0,0.00802,0.8019999999999999,0.03751,0.01781,0.03956,0.10745,0.04414,1.00824
data_Ri_HPPC/TC23NMC03_HPPC_dis_00.csv,TC23NMC03_HPPC_dis_00.csv,TC23NMC03,NMC,lithium-ion,,,discharge_file,discharge,-2.0,0.00802,0.8019999999999999,0.03769,0.02232,0.03965,0.1098,0.0442,1.00829
data_Ri_HPPC/TC23NMC03_HPPC_dis_00.csv,TC23NMC03_HPPC_dis_00.csv,TC23NMC03,NMC,lithium-ion,,,discharge_file,discharge,-3.0,0.00802,0.8019999999999999,0.03776,0.02324,0.0398,0.10048,0.0446,1.00678
data_Ri_HPPC/TC23NMC03_HPPC_dis_00.csv,TC23NMC03_HPPC_dis_00.csv,TC23NMC03,NMC,lithium-ion,,,discharge_file,charge,1.0,0.12305,12.305000000000001,0.03692,0.01682,0.0382,0.10744,0.0407,1.00704
data_Ri_HPPC/TC23NMC03_HPPC_dis_00.csv,TC23NMC03_HPPC_dis_00.csv,TC23NMC03,NMC,lithium-ion,,,discharge_file,charge,2.0,0.12305,12.305000000000001,0.03705,0.02222,0.03807,0.11026,0.04039,1.00996
data_Ri_HPPC/TC23NMC03_HPPC_dis_00.csv,TC23NMC03_HPPC_dis_00.csv,TC23NMC03,NMC,lithium-ion,,,discharge_file,charge,3.0,0.12305,12.305000000000001,0.0369,0.02213,0.03793,0.10909,0.04012,1.00471
data_Ri_HPPC/TC23NMC03_HPPC_dis_00.csv,TC23NMC03_HPPC_dis_00.csv,TC23NMC03,NMC,lithium-ion,,,discharge_file,discharge,-1.0,0.12305,12.305000000000001,0.03664,0.01735,0.0379,0.10729,0.04045,1.00706
data_Ri_HPPC/TC23NMC03_HPPC_dis_00.csv,TC23NMC03_HPPC_dis_00.csv,TC23NMC03,NMC,lithium-ion,,,discharge_file,discharge,-2.0,0.12305,12.305000000000001,0.0368,0.02214,0.03779,0.10946,0.04013,1.01083
data_Ri_HPPC/TC23NMC03_HPPC_dis_00.csv,TC23NMC03_HPPC_dis_00.csv,TC23NMC03,NMC,lithium-ion,,,discharge_file,discharge,-3.0,0.12305,12.305000000000001,0.03675,0.02221,0.03774,0.10904,0.04015,1.00551
data_Ri_HPPC/TC23NMC03_HPPC_dis_00.csv,TC23NMC03_HPPC_dis_00.csv,TC23NMC03,NMC,lithium-ion,,,discharge_file,charge,1.0,0.22492,22.492,0.0374,0.0234,0.03854,0.10056,0.04083,1.0081
data_Ri_HPPC/TC23NMC03_HPPC_dis_00.csv,TC23NMC03_HPPC_dis_00.csv,TC23NMC03,NMC,lithium-ion,,,discharge_file,charge,2.0,0.22492,22.492,0.03734,0.02305,0.03829,0.10023,0.04051,1.00853
data_Ri_HPPC/TC23NMC03_HPPC_dis_00.csv,TC23NMC03_HPPC_dis_00.csv,TC23NMC03,NMC,lithium-ion,,,discharge_file,charge,3.0,0.22492,22.492,0.03685,0.0167,0.03808,0.10684,0.0402,1.00693
data_Ri_HPPC/TC23NMC03_HPPC_dis_00.csv,TC23NMC03_HPPC_dis_00.csv,TC23NMC03,NMC,lithium-ion,,,discharge_file,discharge,-1.0,0.22492,22.492,0.03701,0.02362,0.0379,0.10122,0.04032,1.00939
data_Ri_HPPC/TC23NMC03_HPPC_dis_00.csv,TC23NMC03_HPPC_dis_00.csv,TC23NMC03,NMC,lithium-ion,,,discharge_file,discharge,-2.0,0.22492,22.492,0.0367,0.01678,0.03784,0.10697,0.0402,1.00677
data_Ri_HPPC/TC23NMC03_HPPC_dis_00.csv,TC23NMC03_HPPC_dis_00.csv,TC23NMC03,NMC,lithium-ion,,,discharge_file,discharge,-3.0,0.22492,22.492,0.0366,0.01711,0.03779,0.10687,0.04028,1.00699
