Repository: DNV007/delivered-energy-decomposition

# Three-term energy accounting for a cold commercial sodium-ion 18650 cell

This repository holds the analysis code and the derived data behind a reanalysis
of a public commercial-cell archive. No new measurements were made. The
manuscript reporting the work is not distributed here; what is here is
everything needed to regenerate its numbers from the raw archive and to check
them.

**Source data.** Droese, D., Schlösser, A., Otto, M. *Dataset: Evaluation of
Commercial Sodium-Ion Batteries by State-of-the-Art Lithium-Ion Battery
Configurations.* Technische Universität Berlin, DepositOnce, 2025.
DOI [10.14279/depositonce-25036](https://doi.org/10.14279/depositonce-25036),
CC BY 4.0.

File: data_processed/hppc/raw_temperature_pulse_descriptors.csv (part 5 of 36)
member_path,file_name,cell_id,cell_family,chemistry_type,temperature_deg_c,voltage_v,pulse_set,pulse_block_index,nominal_soc_percent,segment_index,step_id,nominal_c_rate,pulse_direction,duration_s,complete_1s,complete_10s,n_points,current_median_a,current_mean_a,pre_voltage_v,pulse_voltage_fast_v,pulse_voltage_100ms_v,pulse_voltage_1s_v,pulse_voltage_10s_v,pulse_voltage_end_v,relax_voltage_60s_v,relax_voltage_end_v,temperature_mean_deg_c,capacity_delta_ah,r_fast_ohm,r_100ms_ohm,r_1s_ohm,r_10s_ohm,r_end_ohm,polarization_1s_minus_fast_ohm,polarization_end_minus_fast_ohm,relaxation_60s_ohm,relaxation_end_ohm
raw_CU_diffT/TC23LFP09/TC23LFP09_25deg.parquet,TC23LFP09_25deg.parquet,TC23LFP09,LFP,lithium-ion,25.0,,discharge_sweep,6,40,180,40,2.0,charge,9.999999666732037,True,True,1002,2.99999800018706,2.9970040815842065,3.28436638336899,3.49226181646261,3.5138142787925,3.54185155279687,3.58819888329389,3.58819888329389,3.29809892573847,3.29809892573847,25.44712436127744,0.008333336392263014,0.06929852389256835,0.07648268279152305,0.08582844702290637,0.10127756748703001,0.10127756748703001,0.01652992313033802,0.03197904359446166,0.09670005031247729,0.09670005031247729
raw_CU_diffT/TC23LFP09/TC23LFP09_25deg.parquet,TC23LFP09_25deg.parquet,TC23LFP09,LFP,lithium-ion,25.0,,discharge_sweep,6,40,184,44,-1.0,discharge,9.99999933334766,True,True,1002,-1.49999898024955,-1.4985054136748244,3.28875316773702,3.18385180241455,3.17374312539256,3.1607735020436,3.12854017342633,3.12854017342633,3.28112397753175,3.28112397753175,25.50722536926148,-0.004166667860358373,0.06993429109199652,0.07667341368813889,0.08531983513224034,0.10680873548596423,0.10680873548596423,0.015385544040243823,0.03687444439396771,0.10172260522472827,0.10172260522472827
raw_CU_diffT/TC23LFP09/TC23LFP09_25deg.parquet,TC23LFP09_25deg.parquet,TC23LFP09,LFP,lithium-ion,25.0,,discharge_sweep,6,40,188,48,1.0,charge,9.999999666353688,True,True,1002,1.49999898024955,1.4984998132358662,3.2868458701857,3.39365453305949,3.40643342665332,3.42054742853307,3.45049200008875,3.45049200008875,3.29428433063584,3.29428433063584,25.45478155688622,0.004166666772131173,0.07120582365730721,0.07972509184487893,0.0891344328281653,0.10909749410351251,0.10909749410351251,0.01792860917085809,0.0378916704462053,0.10413851709880659,0.10413851709880659
raw_CU_diffT/TC23LFP09/TC23LFP09_25deg.parquet,TC23LFP09_25deg.parquet,TC23LFP09,LFP,lithium-ion,25.0,,discharge_sweep,7,30,194,28,-3.0,discharge,9.999999666702934,True,True,1002,-4.49999702012457,-4.495510340786918,3.27120603026489,2.97938950491329,2.95745558307314,2.91663941547494,2.84301772999408,2.84301772999408,3.24793700013882,3.24793700013882,25.478874041916168,-0.012500002063130988,0.06484815968689724,0.06972236776793793,0.07879263324048481,0.09515301862554496,0.09515301862554496,0.013944473553587577,0.03030485893864772,0.08998211961783274,0.08998211961783274
raw_CU_diffT/TC23LFP09/TC23LFP09_25deg.parquet,TC23LFP09_25deg.parquet,TC23LFP09,LFP,lithium-ion,25.0,,discharge_sweep,7,30,198,32,3.0,charge,9.999999666702934,True,True,1002,4.4999969804366,4.495503416504859,3.26491194834555,3.56779079949479,3.59620953300942,3.63797934938328,3.69538900567794,3.69538900567794,3.28779951896136,3.28779951896136,25.501921097804388,0.012499997761852098,0.06730645653007833,0.07362173488208135,0.08290392252697337,0.09566163248638977,0.09566163248638977,0.015597465996895044,0.028355175956311443,0.0905755022700115,0.0905755022700115
raw_CU_diffT/TC23LFP09/TC23LFP09_25deg.parquet,TC23LFP09_25deg.parquet,TC23LFP09,LFP,lithium-ion,25.0,,discharge_sweep,7,30,202,36,-2.0,discharge,9.999999333376763,True,True,1002,-2.99999800018706,-2.9970070905813824,3.27444843610213,3.07170270639707,3.05472775819034,3.02726267345137,2.96966228740157,2.96966228740157,3.25747348789541,3.25747348789541,25.49870636726547,-0.00833333262723936,0.06758195495210938,0.07324027479287974,0.08239530914198843,0.10159545062415223,0.10159545062415223,0.014813354189879058,0.03401349567204286,0.09593713078338513,0.09593713078338513
raw_CU_diffT/TC23LFP09/TC23LFP09_25deg.parquet,TC23LFP09_25deg.parquet,TC23LFP09,LFP,lithium-ion,25.0,,discharge_sweep,7,30,206,40,2.0,charge,9.99999933334766,True,True,1002,2.99999800018706,2.997004203420708,3.26891727320331,3.47795708482773,3.50027246617814,3.5294541187133,3.57637363847572,3.57637363847572,3.28589222141004,3.28589222141004,25.47448938123753,0.008333335746739315,0.06967998365711776,0.07711844906576748,0.08684567306169697,0.10248552340809539,0.10248552340809539,0.0171656894045792,0.03280553975097762,0.09682720356732488,0.09682720356732488
raw_CU_diffT/TC23LFP09/TC23LFP09_25deg.parquet,TC23LFP09_25deg.parquet,TC23LFP09,LFP,lithium-ion,25.0,,discharge_sweep,7,30,210,44,-1.0,discharge,10.000005333451554,True,True,1002,-1.49999898024955,-1.4985026012162421,3.27578354438806,3.17050071955532,3.15943839375768,3.1451336621228,3.10775063011697,3.10775063011697,3.26681924589686,3.26681924589686,25.4669424750499,-0.004166662676425118,0.0701885976050628,0.07756348648385356,0.08709998072366969,0.11202201900372961,0.11202201900372961,0.01691138311860689,0.04183342139866682,0.10604581594677248,0.10604581594677248
raw_CU_diffT/TC23LFP09/TC23LFP09_25deg.parquet,TC23LFP09_25deg.parquet,TC23LFP09,LFP,lithium-ion,25.0,,discharge_sweep,7,30,214,48,1.0,charge,10.000001000153134,True,True,1002,1.49999898024955,1.4985003939000747,3.27254113855082,3.3804941799554,3.39365453305949,3.4087221837149,3.43962040404624,3.43962040404624,3.28188689655227,3.28188689655227,25.44281279441117,0.00416666782510643,0.07196874319649214,0.08074231789712333,0.0907874251630652,0.11138625272106761,0.11138625272106761,0.01881868196657306,0.03941750952457547,0.1051557431510578,0.1051557431510578
raw_CU_diffT/TC23LFP09/TC23LFP09_25deg.parquet,TC23LFP09_25deg.parquet,TC23LFP09,LFP,lithium-ion,25.0,,discharge_sweep,8,20,220,28,-3.0,discharge,10.00000066641951,True,True,1002,-4.49999702012457,-4.495507847376782,3.22810110560512,2.93361436368167,2.91072679306586,2.86228143526239,2.75795225920532,2.75795225920532,3.20101748037641,3.20101748037641,25.476286087824356,-0.012499995341509241,0.06544154154024256,0.07052767171176354,0.08129331390815081,0.10447759060666784,0.10447759060666784,0.015851772367908246,0.03903604906642527,0.0984590032370344,0.0984590032370344
raw_CU_diffT/TC23LFP09/TC23LFP09_25deg.parquet,TC23LFP09_25deg.parquet,TC23LFP09,LFP,lithium-ion,25.0,,discharge_sweep,8,20,224,32,3.0,charge,10.000004000030458,True,True,1002,4.4999969804366,4.4955034522715565,3.21856461784853,3.52373222605935,3.55443971663557,3.59754464129534,3.65667086538619,3.65667086538619,3.2466018918529,3.2466018918529,25.503730728542916,0.012500001872360628,0.06781506955171608,0.07463896092535882,0.08421783949953687,0.09735700922518263,0.09735700922518263,0.01640276994782079,0.02954193967346655,0.09112649971011848,0.09112649971011848
raw_CU_diffT/TC23LFP09/TC23LFP09_25deg.parquet,TC23LFP09_25deg.parquet,TC23LFP09,LFP,lithium-ion,25.0,,discharge_sweep,8,20,228,36,-2.0,discharge,9.99999933334766,True,True,1002,-2.99999800018706,-2.9970079041846236,3.23172497095262,3.02859778173729,3.00952480622411,2.9782451263825,2.90347906237085,2.90347906237085,3.21227053592918,3.21227053592918,25.5084249001996,-0.008333337371578285,0.06770910820696022,0.07406677094939895,0.08449333784699682,0.10941537579735136,0.10941537579735136,0.016784229640036605,0.041706267590391144,0.10293055980006505,0.10293055980006505
raw_CU_diffT/TC23LFP09/TC23LFP09_25deg.parquet,TC23LFP09_25deg.parquet,TC23LFP09,LFP,lithium-ion,25.0,,discharge_sweep,8,20,232,40,2.0,charge,10.000000000058208,True,True,1002,2.99999800018706,2.9970001637643646,3.22352359148195,3.43237267335124,3.4573582712735,3.48806576184971,3.53555747087752,3.53555747087752,3.24374094552592,3.24374094552592,25.525781347305394,0.008333332064224526,0.06961640702969397,0.0779449452222867,0.08818078223760993,0.10401136246627958,0.10401136246627958,0.018564375207915956,0.034394955436585606,0.09727223995929468,0.09727223995929468
raw_CU_diffT/TC23LFP09/TC23LFP09_25deg.parquet,TC23LFP09_25deg.parquet,TC23LFP09,LFP,lithium-ion,25.0,,discharge_sweep,8,20,236,44,-1.0,discharge,9.99999933334766,True,True,1002,-1.49999898024955,-1.4985071093252185,3.23267861972828,3.12663287587502,3.11461690130172,3.09878633162578,3.05510921770061,3.05510921770061,3.22237921295116,3.22237921295116,25.50468052894212,-0.00416666982116842,0.07069721063118176,0.0787078657926277,0.08926158608469505,0.11837968183026945,0.11837968183026945,0.01856437545351329,0.047682471199087695,0.11151340597759735,0.11151340597759735
raw_CU_diffT/TC23LFP09/TC23LFP09_25deg.parquet,TC23LFP09_25deg.parquet,TC23LFP09,LFP,lithium-ion,25.0,,discharge_sweep,8,20,240,48,1.0,charge,9.999999666702934,True,True,1002,1.49999898024955,1.4984992559408172,3.22810110560512,3.33605414700969,3.35035887864458,3.36657090783078,3.39785058767239,3.39785058767239,3.23878197189249,3.23878197189249,25.4609503992016,0.00416666143258853,0.07196874319648564,0.08150523743630857,0.09231326424143538,0.11316639831250376,0.11316639831250376,0.020344521044949743,0.041197655116018125,0.10604581594677899,0.10604581594677899
raw_CU_diffT/TC23LFP09/TC23LFP09_25deg.parquet,TC23LFP09_25deg.parquet,TC23LFP09,LFP,lithium-ion,25.0,,discharge_sweep,9,10,246,28,-3.0,discharge,10.000000000087311,True,True,1002,-4.49999702012457,-4.495508673219125,3.1973936150289,2.90309760286059,2.87696762640754,2.81993942962314,2.63397791836967,2.63397791836967,3.15428869036912,3.15428869036912,25.480758223552897,-0.01250000034156221,0.06539915712214477,0.07120582240129794,0.08387876341200588,0.12520357105561677,0.12520357105561677,0.018479606289861117,0.05980441393347201,0.11562469256591788,0.11562469256591788
raw_CU_diffT/TC23LFP09/TC23LFP09_25deg.parquet,TC23LFP09_25deg.parquet,TC23LFP09,LFP,lithium-ion,25.0,,discharge_sweep,9,10,250,32,3.0,charge,9.99999933334766,True,True,1002,4.4999969804366,4.495504471602622,3.17717626098493,3.48291605846115,3.51648449536434,3.56225963659597,3.62691702358564,3.62691702358564,3.21913680711392,3.21913680711392,25.50353655688623,0.012499999793167125,0.06794222280712654,0.07540188045781523,0.08557414089057416,0.09994245875184456,0.09994245875184456,0.01763191808344762,0.032000235944718014,0.0906178866884831,0.0906178866884831
raw_CU_diffT/TC23LFP09/TC23LFP09_25deg.parquet,TC23LFP09_25deg.parquet,TC23LFP09,LFP,lithium-ion,25.0,,discharge_sweep,9,10,254,36,-2.0,discharge,9.99999933334766,True,True,1002,-2.99999800018706,-2.9970090282808206,3.20330623743799,2.99903466969187,2.97938950491329,2.94524887874471,2.83100175542078,2.83100175542078,3.17545969318875,3.17545969318875,25.49763575848303,-0.008333337152855416,0.06809056797150638,0.07463896059621974,0.086019176905181,0.12410157673238313,0.12410157673238313,0.017928608933674622,0.05601100876087675,0.11481938912842345,0.11481938912842345
raw_CU_diffT/TC23LFP09/TC23LFP09_25deg.parquet,TC23LFP09_25deg.parquet,TC23LFP09,LFP,lithium-ion,25.0,,discharge_sweep,9,10,258,40,2.0,charge,10.00000199986971,True,True,1002,2.99999800018706,2.9970000069533405,3.18804785702745,3.39918569595831,3.42455275339083,3.45697681176323,3.50694800760776,3.50694800760776,3.21646659054208,3.21646659054208,25.47789177644711,0.008333332868397025,0.07037932655878273,0.07883501800622306,0.08964304466836692,0.10630012105355593,0.10630012105355593,0.019263718109584188,0.0359207944947732,0.09682720356732488,0.09682720356732488
raw_CU_diffT/TC23LFP09/TC23LFP09_25deg.parquet,TC23LFP09_25deg.parquet,TC23LFP09,LFP,lithium-ion,25.0,,discharge_sweep,9,10,262,44,-1.0,discharge,10.000000000087311,True,True,1002,-1.49999898024955,-1.4985017597284447,3.20445061596878,3.09802341260525,3.08486305950116,3.06788811129443,3.01181356328569,3.01181356328569,3.19033661408903,3.19033661408903,25.356555279441114,-0.004166660638802366,0.07095151714424774,0.07972509184487893,0.0910417316761312,0.12842478909621755,0.12842478909621755,0.02009021453188345,0.0574732719519698,0.11901544811293116,0.11901544811293116
raw_CU_diffT/TC23LFP09/TC23LFP09_25deg.parquet,TC23LFP09_25deg.parquet,TC23LFP09,LFP,lithium-ion,25.0,,discharge_sweep,9,10,266,48,1.0,charge,9.99999933334766,True,True,1002,1.49999898024955,1.4985003954844247,3.19643996625324,3.30553738618861,3.32041430708889,3.33777071480588,3.37038550293341,3.37038550293341,3.21112615739839,3.21112615739839,25.39287089820359,0.004166671727491575,0.07273166273567738,0.08264961674508922,0.09422056308940126,0.11596376995618461,0.11596376995618461,0.021488900353723875,0.04323210722050723,0.10617296920330221,0.10617296920330221
raw_CU_diffT/TC23LFP09/TC23LFP09_25deg.parquet,TC23LFP09_25deg.parquet,TC23LFP09,LFP,lithium-ion,25.0,,charge_sweep,0,0,274,62,3.0,charge,9.99999933334766,True,True,1002,4.4999969804366,4.495547706766407,2.79552602096627,3.13616936363161,3.19415120919166,3.26338611030449,3.40319102081608,3.40319102081608,2.93304217441628,2.93304217441628,25.416558932135732,0.0125001050169176,0.07569857138710571,0.08858343460193054,0.10396897850647613,0.1350367572448578,0.1350367572448578,0.028270407119370414,0.05933818585775209,0.10447759152811367,0.10447759152811367
raw_CU_diffT/TC23LFP09/TC23LFP09_25deg.parquet,TC23LFP09_25deg.parquet,TC23LFP09,LFP,lithium-ion,25.0,,charge_sweep,0,0,278,66,-3.0,discharge,9.999999333376763,True,True,1002,-4.49998801095697,-4.473041498707659,2.91282482037231,2.59564123758818,2.55425288072459,2.48501797961176,2.14323025841564,2.14323025841564,2.77511793716717,2.77511793716717,25.460233163672655,-0.012437530775337574,0.07048542840821433,0.07968286554867197,0.09506844012003765,0.17102146940898358,0.17102146940898358,0.024583011711823324,0.10053604100076925,0.14041985827805625,0.14041985827805625
raw_CU_diffT/TC23LFP09/TC23LFP09_25deg.parquet,TC23LFP09_25deg.parquet,TC23LFP09,LFP,lithium-ion,25.0,,charge_sweep,0,0,282,70,2.0,charge,10.000004000059562,True,True,1002,2.99999800018706,2.996928675048684,2.79667039949706,3.03088653879887,3.07723386929589,3.13006601146739,3.24221510748487,3.24221510748487,2.89699425069637,2.89699425069637,25.49045078842315,0.008333165872116494,0.07807209847713428,0.09352121894125792,0.11113194473781034,0.14851500166334408,0.14851500166334408,0.033059846260676054,0.0704429031862098,0.11507369563812186,0.11507369563812186
raw_CU_diffT/TC23LFP09/TC23LFP09_25deg.parquet,TC23LFP09_25deg.parquet,TC23LFP09,LFP,lithium-ion,25.0,,charge_sweep,0,0,286,74,-2.0,discharge,9.99999933334766,True,True,1002,-2.99999800018706,-2.997023646997386,2.88230805955123,2.6582005972714,2.62367851159255,2.5729443967275,2.3309083374653,2.3309083374653,2.78236566786218,2.78236566786218,25.42775248502994,-0.008333372955517438,0.07470253722364355,0.08620990678745565,0.10312128968233983,0.1838000298838693,0.1838000298838693,0.02841875245869628,0.10909749266022574,0.15048587711349481,0.15048587711349481
raw_CU_diffT/TC23LFP09/TC23LFP09_25deg.parquet,TC23LFP09_25deg.parquet,TC23LFP09,LFP,lithium-ion,25.0,,charge_sweep,0,0,290,78,1.0,charge,10.000000000058208,True,True,1002,1.49999898024955,1.4984167035519136,2.80029426484457,2.92045401057758,2.94963566311274,2.98015242393382,3.05301119039416,3.05301119039416,2.85465224505712,2.85465224505712,25.444332814371254,0.00416646652766655,0.08010655161446813,0.09956099986369639,0.11990552090863932,0.1684780649034485,0.1684780649034485,0.03979896929417119,0.08837151328898037,0.1322393867921428,0.1322393867921428
raw_CU_diffT/TC23LFP09/TC23LFP09_25deg.parquet,TC23LFP09_25deg.parquet,TC23LFP09,LFP,lithium-ion,25.0,,charge_sweep,0,0,294,82,-1.0,discharge,9.99999933334766,True,True,1002,-1.49999898024955,-1.498526737755913,2.84778597387238,2.72991498520095,2.70569230629921,2.67727357278458,2.55711382705157,2.55711382705157,2.79380945317009,2.79380945317009,25.4482921756487,-0.00416672553567881,0.07858071253609797,0.09472917611552673,0.11367501133862952,0.19378156295309737,0.19378156295309737,0.03509429880253155,0.1152008504169994,0.15779719135485112,0.15779719135485112
raw_CU_diffT/TC23LFP09/TC23LFP09_25deg.parquet,TC23LFP09_25deg.parquet,TC23LFP09,LFP,lithium-ion,25.0,,charge_sweep,1,10,300,62,3.0,charge,10.000000333442586,True,True,1002,4.4999969804366,4.495504877433828,3.22009045588958,3.53250579479541,3.55386752737017,3.59449296521324,3.65323772979382,3.65323772979382,3.24011708017842,3.24011708017842,25.451234331337325,0.012500006188663686,0.06942567745356987,0.0741727323221906,0.08320061345626374,0.09625501434496846,0.09625501434496846,0.013774936002693874,0.02682933689139859,0.09180465040563604,0.09180465040563604
raw_CU_diffT/TC23LFP09/TC23LFP09_25deg.parquet,TC23LFP09_25deg.parquet,TC23LFP09,LFP,lithium-ion,25.0,,charge_sweep,1,10,304,66,-3.0,discharge,10.000000000087311,True,True,1002,-4.49999702012457,-4.519699673370178,3.22543088903327,2.86590530060989,2.84454356803514,2.88135441077557,2.8365329183196,2.8365329183196,3.20483207547904,3.20483207547904,25.492910778443115,-0.012563961340406875,0.07989462811098204,0.0846416829377336,0.07646149024520357,0.0864218284977674,0.0864218284977674,-0.0034331378657784656,0.0065272003867853645,0.08184431134339834,0.08184431134339834
raw_CU_diffT/TC23LFP09/TC23LFP09_25deg.parquet,TC23LFP09_25deg.parquet,TC23LFP09,LFP,lithium-ion,25.0,,charge_sweep,1,10,308,70,2.0,charge,10.000000000087311,True,True,1002,2.99999800018706,2.9970041764471516,3.21513148225616,3.43160975433071,3.44744032400664,3.47528686825588,3.52144346899777,3.52144346899777,3.22962694364617,3.22962694364617,25.476549051896203,0.008333336959034177,0.07215947212666535,0.07743633220288645,0.08671851980684613,0.10210406364354598,0.10210406364354598,0.014559047680180778,0.029944591516880628,0.09727223995929468,0.09727223995929468
raw_CU_diffT/TC23LFP09/TC23LFP09_25deg.parquet,TC23LFP09_25deg.parquet,TC23LFP09,LFP,lithium-ion,25.0,,charge_sweep,1,10,312,74,-2.0,discharge,9.999999333376763,True,True,1002,-2.99999800018706,-2.9969963710289402,3.22161629393064,3.01257648230622,3.00170488626371,2.97862658589277,2.93666603976378,2.93666603976378,3.20654864327523,3.20654864327523,25.468811107784433,-0.008333317398554047,0.06967998365711763,0.07330385142030679,0.08099662333865508,0.09498348137201833,0.09498348137201833,0.011316639681537455,0.025303497714900702,0.08996092780549254,0.08996092780549254
raw_CU_diffT/TC23LFP09/TC23LFP09_25deg.parquet,TC23LFP09_25deg.parquet,TC23LFP09,LFP,lithium-ion,25.0,,charge_sweep,1,10,316,78,1.0,charge,9.999999333376763,True,True,1002,1.49999898024955,1.498492249153741,3.21455929299076,3.32689911876337,3.33624487676483,3.35054960839971,3.37992199069,3.37992199069,3.22237921295116,3.22237921295116,25.460661227544918,0.004166658552966375,0.07489326809670244,0.08112377766671905,0.09066027190653547,0.11024187341229347,0.11024187341229347,0.015767003809833036,0.03534860531559103,0.10502858989452807,0.10502858989452807
raw_CU_diffT/TC23LFP09/TC23LFP09_25deg.parquet,TC23LFP09_25deg.parquet,TC23LFP09,LFP,lithium-ion,25.0,,charge_sweep,1,10,320,82,-1.0,discharge,9.999999666732037,True,True,1002,-1.49999898024955,-1.4985067143468085,3.2183738880934,3.11232814424013,3.10050289942197,3.0881054653384,3.05682578549679,3.05682578549679,3.21017250862273,3.21017250862273,25.44290048902195,-0.004166666936811064,0.07069721063118826,0.07858071253609797,0.08684567421061021,0.1076988082816786,0.1076988082816786,0.016148463579421943,0.03700159765049034,0.10223121825084722,0.10223121825084722
raw_CU_diffT/TC23LFP09/TC23LFP09_25deg.parquet,TC23LFP09_25deg.parquet,TC23LFP09,LFP,lithium-ion,25.0,,charge_sweep,2,20,326,62,3.0,charge,8.662284333375283,True,False,869,4.4999969804366,4.494814131406849,3.26968019222384,3.57980677406809,3.59887974958127,3.64122175522052,,3.70092016857676,3.28875316773702,3.28875316773702,25.445589056386652,0.010827853176188333,0.06891706443193232,0.0731555062789154,0.08256484717921572,,0.09583117016026978,0.013647782747283399,0.026914105728337454,0.0915927283132867,0.0915927283132867
raw_CU_diffT/TC23LFP09/TC23LFP09_25deg.parquet,TC23LFP09_25deg.parquet,TC23LFP09,LFP,lithium-ion,25.0,,charge_sweep,2,20,330,66,-3.0,discharge,10.000179333350388,True,True,1002,-4.49999702012457,-4.495503130648545,3.27654646340858,2.98072461319922,2.96756426009513,2.93876406707023,2.89279819608347,2.89279819608347,3.25537546058896,3.25537546058896,25.47496902195609,-0.012500221071918456,0.06573823246691192,0.06866275731553631,0.0750628044480348,0.08527744920917464,0.08527744920917464,0.009324571981122881,0.01953921674226272,0.0805727788005187,0.0805727788005187
raw_CU_diffT/TC23LFP09/TC23LFP09_25deg.parquet,TC23LFP09_25deg.parquet,TC23LFP09,LFP,lithium-ion,25.0,,charge_sweep,2,20,334,70,2.0,charge,10.000000666768756,True,True,1002,2.99999800018706,2.9969995510566805,3.26720070540713,3.47452394923536,3.49683933058577,3.52563952361067,3.57580144921032,3.57580144921032,3.28188689655227,3.28188689655227,25.44808423153692,0.008333332773681139,0.06910779401029697,0.07654625941894669,0.0861463301600286,0.102866983172638,0.102866983172638,0.017038536149731623,0.033759189162341025,0.09797158286096305,0.09797158286096305
raw_CU_diffT/TC23LFP09/TC23LFP09_25deg.parquet,TC23LFP09_25deg.parquet,TC23LFP09,LFP,lithium-ion,25.0,,charge_sweep,2,20,338,74,-2.0,discharge,10.000000000087311,True,True,1002,-2.99999800018706,-2.997008198002298,3.27349478732648,3.07208416590733,3.055681406966,3.03508259341177,2.99235912826225,2.99235912826225,3.25785494740567,3.25785494740567,25.474072794411178,-0.00833333298826338,0.06713691856014284,0.07260450851863856,0.0794707842804709,0.09371194882353255,0.09371194882353255,0.01233386572032806,0.026575030263389712,0.088498665374732,0.088498665374732
raw_CU_diffT/TC23LFP09/TC23LFP09_25deg.parquet,TC23LFP09_25deg.parquet,TC23LFP09,LFP,lithium-ion,25.0,,charge_sweep,2,20,342,78,1.0,charge,10.00000466677011,True,True,1002,1.49999898024955,1.498495213511862,3.26662851614173,3.37343717901552,3.38697899162988,3.40090226375449,3.43294486261663,3.43294486261663,3.2748298956124,3.2748298956124,25.46073507984032,0.004166661892431009,0.07120582365730721,0.08023370487100438,0.08951589259775451,0.11087763969494867,0.11087763969494867,0.018310068940447302,0.03967181603764146,0.10541004966411728,0.10541004966411728
raw_CU_diffT/TC23LFP09/TC23LFP09_25deg.parquet,TC23LFP09_25deg.parquet,TC23LFP09,LFP,lithium-ion,25.0,,charge_sweep,2,20,346,82,-1.0,discharge,9.99999933334766,True,True,1002,-1.49999898024955,-1.4985118388866905,3.27025238148924,3.161345691309,3.15428869036912,3.14265417530609,3.11175595497474,3.11175595497474,3.26205100201857,3.26205100201857,25.4460617764471,-0.004166675023881491,0.07260450947914734,0.07730917997079409,0.08506552861917406,0.10566435617718327,0.10566435617718327,0.012461019140026716,0.033059846698035925,0.10019676614635159,0.10019676614635159
raw_CU_diffT/TC23LFP09/TC23LFP09_25deg.parquet,TC23LFP09_25deg.parquet,TC23LFP09,LFP,lithium-ion,25.0,,charge_sweep,3,30,352,62,3.0,charge,3.212183999858098,True,False,324,4.4999969804366,4.486089745674453,3.30019695304492,3.598498290071,3.62653556407537,3.66830538044923,,3.70187381735242,3.3066817647194,3.3066817647194,25.44982722222223,0.004015227600478692,0.06628923048680313,0.07251974000186727,0.0818019276467593,,0.08926158529744799,0.015512697159956165,0.022972354810644857,0.08782051506947401,0.08782051506947401
raw_CU_diffT/TC23LFP09/TC23LFP09_25deg.parquet,TC23LFP09_25deg.parquet,TC23LFP09,LFP,lithium-ion,25.0,,charge_sweep,3,30,356,66,-3.0,discharge,10.000004333414836,True,True,1002,-4.49999702012457,-4.495502762406036,3.30172279108598,3.01372086083701,2.99522007458923,2.96909009813618,2.92541298421101,2.92541298421101,3.28341273459333,3.28341273459333,25.460482045908183,-0.012499999043030582,0.06400047132497828,0.06811175988029106,0.07391842515944422,0.08362445690342987,0.08362445690342987,0.009917953834465934,0.01962398557845159,0.07955555276621262,0.07955555276621262
raw_CU_diffT/TC23LFP09/TC23LFP09_25deg.parquet,TC23LFP09_25deg.parquet,TC23LFP09,LFP,lithium-ion,25.0,,charge_sweep,3,30,360,70,2.0,charge,9.99999933334766,True,True,1002,2.99999800018706,2.9969948611039534,3.29638235794229,3.50198903397433,3.52354149630422,3.55081585128806,3.60307580419417,3.60307580419417,3.30897052178098,3.30897052178098,25.47869768463074,0.008333327364246707,0.06853560436347618,0.07571976326243088,0.08481122098411578,0.10223121689839682,0.10223121689839682,0.016275616620639602,0.033695612534920635,0.0980351594883901,0.0980351594883901
raw_CU_diffT/TC23LFP09/TC23LFP09_25deg.parquet,TC23LFP09_25deg.parquet,TC23LFP09,LFP,lithium-ion,25.0,,charge_sweep,3,30,364,74,-2.0,discharge,9.999999333376763,True,True,1002,-2.99999800018706,-2.997006292742422,3.30057841255519,3.1006936291771,3.08486305950116,3.06617154349825,3.02554610565518,3.02554610565518,3.28703659994083,3.28703659994083,25.471752065868266,-0.008333329229628527,0.06662830554074584,0.07190516561697019,0.07813567510455793,0.09167749674595137,0.09167749674595137,0.011507369563812098,0.02504919120520553,0.08716355619881919,0.08716355619881919
raw_CU_diffT/TC23LFP09/TC23LFP09_25deg.parquet,TC23LFP09_25deg.parquet,TC23LFP09,LFP,lithium-ion,25.0,,charge_sweep,3,30,368,78,1.0,charge,10.000000000087311,True,True,1002,1.49999898024955,1.4984981654724452,3.29619162818716,3.40662415640845,3.41501626563424,3.42836734849347,3.46117286637613,3.46117286637613,3.3030578993719,3.3030578993719,25.44675794411177,0.004166665486426038,0.07362173553139205,0.07921647881874665,0.08811720677591409,0.10998756689922719,0.10998756689922719,0.014495471244522037,0.03636583136783514,0.10541004966411699,0.10541004966411699
raw_CU_diffT/TC23LFP09/TC23LFP09_25deg.parquet,TC23LFP09_25deg.parquet,TC23LFP09,LFP,lithium-ion,25.0,,charge_sweep,3,30,372,82,-1.0,discharge,9.99999933334766,True,True,1002,-1.49999898024955,-1.4985048848584632,3.29867111500387,3.19415120919166,3.18385180241455,3.17298020637204,3.14437074310227,3.14437074310227,3.29142338430886,3.29142338430886,25.43425181636727,-0.004166669231104767,0.06967998457893705,0.07654626043160234,0.08379399605386366,0.10286698453350271,0.10286698453350271,0.014114011474926608,0.03318699995456566,0.09803516078532623,0.09803516078532623
raw_CU_diffT/TC23LFP09/TC23LFP09_25deg.parquet,TC23LFP09_25deg.parquet,TC23LFP09,LFP,lithium-ion,25.0,,charge_sweep,4,40,378,62,3.0,charge,2.5310080000781454,True,False,257,4.50000150486438,4.4824464678043245,3.30382081839243,3.61089572415457,3.62939651040235,3.67288289457239,,3.70225527686268,3.31011490031177,3.31011490031177,25.44056766536965,0.0031637559785187637,0.06823884512709615,0.07235012958506384,0.08201376728008068,,0.08854096116180257,0.013774922152984537,0.020302116034706427,0.08714227675857815,0.08714227675857815
raw_CU_diffT/TC23LFP09/TC23LFP09_25deg.parquet,TC23LFP09_25deg.parquet,TC23LFP09,LFP,lithium-ion,25.0,,charge_sweep,4,40,382,66,-3.0,discharge,10.00000466677011,True,True,1002,-4.49999702012457,-4.495499007695009,3.30515592667835,3.01791691544991,2.99941612920213,2.974621261035,2.93208852564062,2.93208852564062,3.28551076189978,3.28551076189978,25.44708868263473,-0.012500005410478226,0.06383093365259351,0.0679422222079064,0.07345219656038803,0.08290392179579768,0.08290392179579768,0.009621262907794512,0.01907298814320417,0.0785383267319089,0.0785383267319089
raw_CU_diffT/TC23LFP09/TC23LFP09_25deg.parquet,TC23LFP09_25deg.parquet,TC23LFP09,LFP,lithium-ion,25.0,,charge_sweep,4,40,386,70,2.0,charge,9.999999333376763,True,True,1002,2.99999800018706,2.996997324688705,3.2994340340244,3.50465925054617,3.52697463189659,3.55272314883938,3.61032353488917,3.61032353488917,3.31335730614901,3.31335730614901,25.473831127744514,0.008333331110787896,0.06840845110862519,0.07584691651727847,0.08442976121956962,0.10362990270173016,0.10362990270173016,0.01602131011094443,0.03522145159310497,0.09898880889975366,0.09898880889975366
raw_CU_diffT/TC23LFP09/TC23LFP09_25deg.parquet,TC23LFP09_25deg.parquet,TC23LFP09,LFP,lithium-ion,25.0,,charge_sweep,4,40,390,74,-2.0,discharge,9.99999933334766,True,True,1002,-2.99999800018706,-2.9970038804906047,3.30401154814756,3.10450822427973,3.08944057362432,3.07017686835601,3.031077268554,3.031077268554,3.28913462724728,3.28913462724728,25.47149933133733,-0.008333330863816628,0.06650115228589824,0.07152370585242418,0.0779449452222867,0.090978153844283,0.090978153844283,0.011443792936388461,0.024477001558384753,0.086019176905181,0.086019176905181
raw_CU_diffT/TC23LFP09/TC23LFP09_25deg.parquet,TC23LFP09_25deg.parquet,TC23LFP09,LFP,lithium-ion,25.0,,charge_sweep,4,40,394,78,1.0,charge,10.000121333054267,True,True,1002,1.49999898024955,1.498495570188615,3.2994340340244,3.40471685885713,3.41768648220609,3.43084683531018,3.46613184000956,3.46613184000956,3.30706322422967,3.30706322422967,25.46861928143713,0.0041667144157638315,0.070188597605056,0.07883501904915745,0.08760859374978863,0.11113194620800813,0.11113194620800813,0.017419996144732636,0.04094334860295214,0.10604581594677248,0.10604581594677248
raw_CU_diffT/TC23LFP09/TC23LFP09_25deg.parquet,TC23LFP09_25deg.parquet,TC23LFP09,LFP,lithium-ion,25.0,,charge_sweep,4,40,398,82,-1.0,discharge,10.000004000030458,True,True,1002,-1.49999898024955,-1.4985064863192605,3.30210425059624,3.19834726380456,3.18785712727231,3.1769855312298,3.1487575274703,3.1487575274703,3.29390287112557,3.29390287112557,25.440760568862277,-0.004166666979128272,0.06917137155281158,0.07616480066201313,0.08341253628427445,0.10223121825084722,0.10223121825084722,0.014241164731462863,0.03305984669803563,0.09676362822001554,0.09676362822001554
raw_CU_diffT/TC23LFP09/TC23LFP09_25deg.parquet,TC23LFP09_25deg.parquet,TC23LFP09,LFP,lithium-ion,25.0,,charge_sweep,5,50,404,62,3.0,charge,2.171397999947658,True,False,220,4.4999969804366,4.479507010242805,3.30591884569888,3.60422018272496,3.6309223484434,3.67612530040963,,3.70206454710755,3.31240365737336,3.31240365737336,25.449687045454546,0.0027142454396341213,0.06628923048680313,0.07222304907257679,0.08226815624992524,,0.08803243716182117,0.015978925763122112,0.021743206675018042,0.0865913669338472,0.0865913669338472
raw_CU_diffT/TC23LFP09/TC23LFP09_25deg.parquet,TC23LFP09_25deg.parquet,TC23LFP09,LFP,lithium-ion,25.0,,charge_sweep,5,50,408,66,-3.0,discharge,10.00000066679786,True,True,1002,-4.49999702012457,-4.495501129654331,3.30706322422967,3.0190612939807,3.00094196724318,2.97652855858632,2.93399582319193,2.93399582319193,3.28570149165491,3.28570149165491,25.443125638722556,-0.012499994714098323,0.06400047132497819,0.0680269910440998,0.07345219656038793,0.08290392179579985,0.08290392179579985,0.009451725235409741,0.01890345047082166,0.07815686696904613,0.07815686696904613
raw_CU_diffT/TC23LFP09/TC23LFP09_25deg.parquet,TC23LFP09_25deg.parquet,TC23LFP09,LFP,lithium-ion,25.0,,charge_sweep,5,50,412,70,2.0,charge,10.000116000010166,True,True,1002,2.99999800018706,2.997000465899875,3.30095987206545,3.51362354903737,3.52792828067225,3.55482117614583,3.61833418460471,3.61833418460471,3.31698117149652,3.31698117149652,25.4760529241517,0.008333429138310734,0.07088793957817974,0.07565618663500709,0.0846204911018444,0.10579150803416235,0.10579150803416235,0.013732551523664663,0.03490356845598261,0.1004510713305142,0.1004510713305142
raw_CU_diffT/TC23LFP09/TC23LFP09_25deg.parquet,TC23LFP09_25deg.parquet,TC23LFP09,LFP,lithium-ion,25.0,,charge_sweep,5,50,416,74,-2.0,discharge,10.00017699986347,True,True,1002,-2.99999800018706,-2.997002895381496,3.30630030520914,3.10126581844249,3.09096641166538,3.07303781468299,3.03298456610532,3.03298456610532,3.28951608675754,3.28951608675754,25.468158423153692,-0.008333477233767718,0.06834487448120481,0.07177801236211934,0.07775421534001192,0.09110530709913073,0.09110530709913073,0.009409340858807111,0.022760432617925916,0.08551056388578415,0.08551056388578415
raw_CU_diffT/TC23LFP09/TC23LFP09_25deg.parquet,TC23LFP09_25deg.parquet,TC23LFP09,LFP,lithium-ion,25.0,,charge_sweep,5,50,420,78,1.0,charge,9.999999666702934,True,True,1002,1.49999898024955,1.4985019278279612,3.30095987206545,3.41101094077648,3.41921232024714,3.4327541328615,3.47051862437759,3.47051862437759,3.30973344080151,3.30973344080151,25.45337676646706,0.0041666678745638135,0.07336742901833257,0.07883501904915745,0.08786290026285491,0.11303924505597403,0.11303924505597403,0.014495471244522343,0.03967181603764146,0.10719019525555314,0.10719019525555314
raw_CU_diffT/TC23LFP09/TC23LFP09_25deg.parquet,TC23LFP09_25deg.parquet,TC23LFP09,LFP,lithium-ion,25.0,,charge_sweep,5,50,424,82,-1.0,discharge,9.99999900002149,True,True,1002,-1.49999898024955,-1.498504661663182,3.30401154814756,3.20006383160075,3.18976442482363,3.17927428829138,3.15066482502162,3.15066482502162,3.29447506039097,3.29447506039097,25.44533674650698,-0.004166666220226933,0.06929852480934102,0.07616480066201313,0.08315822977121468,0.10223121825084722,0.10223121825084722,0.01385970496187365,0.03293269344150619,0.09587355542430087,0.09587355542430087
raw_CU_diffT/TC23LFP09/TC23LFP09_25deg.parquet,TC23LFP09_25deg.parquet,TC23LFP09,LFP,lithium-ion,25.0,,charge_sweep,6,60,430,62,3.0,charge,1.7360026667884085,True,False,176,4.49999989750188,4.474367304167914,3.31240365737336,3.6105142646443,3.63797934938328,3.68203792281872,,3.70397184465887,3.3192699285581,3.3192699285581,25.442870000000003,0.0021700025405669405,0.06624680312469175,0.0723501554279278,0.08214094974770064,,0.08701515471208887,0.015894146623008892,0.02076835158739712,0.08548931663628097,0.08548931663628097
raw_CU_diffT/TC23LFP09/TC23LFP09_25deg.parquet,TC23LFP09_25deg.parquet,TC23LFP09,LFP,lithium-ion,25.0,,charge_sweep,6,60,434,66,-3.0,discharge,9.999999332998414,True,True,1002,-4.49999702012457,-4.495504787125888,3.31354803590415,3.01982421300123,3.00780823842793,2.9830133702608,2.93704749927404,2.93704749927404,3.28760878920623,3.28760878920623,25.452718762475047,-0.01249999821839441,0.0652720038678579,0.0679422222079063,0.07345219656038793,0.08366684132152767,0.08366684132152767,0.008180192692530022,0.018394837453669766,0.07790256046047013,0.07790256046047013
raw_CU_diffT/TC23LFP09/TC23LFP09_25deg.parquet,TC23LFP09_25deg.parquet,TC23LFP09,LFP,lithium-ion,25.0,,charge_sweep,6,60,438,70,2.0,charge,10.000001333508408,True,True,1002,2.99999800018706,2.9969982227377914,3.30477446716809,3.50999968368986,3.53078922699923,3.55749139271767,3.62977796991261,3.62977796991261,3.32384744268126,3.32384744268126,25.48254438123753,0.008333331949382069,0.06840845110862519,0.07533830349788473,0.08423903133729499,0.10833457313113372,0.10833457313113372,0.015830580228669802,0.03992612202250853,0.10197691038869838,0.10197691038869838
raw_CU_diffT/TC23LFP09/TC23LFP09_25deg.parquet,TC23LFP09_25deg.parquet,TC23LFP09,LFP,lithium-ion,25.0,,charge_sweep,6,60,442,74,-2.0,discharge,10.000007666647434,True,True,1002,-2.99999800018706,-2.9970059305204453,3.31202219786309,3.10698771109645,3.09783268285012,3.07818751807155,3.03622697194256,3.03622697194256,3.29142338430886,3.29142338430886,25.481444171656687,-0.008333338594284131,0.06834487448120155,0.07139655259757333,0.07794494522228344,0.09193180325564669,0.09193180325564669,0.009600070741081893,0.02358692877444514,0.0850655274938142,0.0850655274938142
raw_CU_diffT/TC23LFP09/TC23LFP09_25deg.parquet,TC23LFP09_25deg.parquet,TC23LFP09,LFP,lithium-ion,25.0,,charge_sweep,6,60,446,78,1.0,charge,10.000000666739652,True,True,1002,1.49999898024955,1.4985006289383707,3.30439300765782,3.41463480612398,3.42264545583952,3.43580580894361,3.47700343605207,3.47700343605207,3.3150738739452,3.3150738739452,25.453996706586818,0.00416666909754608,0.07349458227486232,0.07883501904916425,0.08760859374979543,0.11507369716046965,0.11507369716046965,0.014114011474933116,0.04157911488560734,0.10795311479473807,0.10795311479473807
raw_CU_diffT/TC23LFP09/TC23LFP09_25deg.parquet,TC23LFP09_25deg.parquet,TC23LFP09,LFP,lithium-ion,25.0,,charge_sweep,6,60,450,82,-1.0,discharge,10.000013666431187,True,True,1002,-1.49999898024955,-1.4984983405827084,3.30858906227072,3.20101748037641,3.19396047943653,3.18385180241455,3.15390723085886,3.15390723085886,3.29714527696281,3.29714527696281,25.440654031936127,-0.004166665468966904,0.07171443668342616,0.07641910717507261,0.08315822977120817,0.10312129104656219,0.10312129104656219,0.011443793087782012,0.03140685436313603,0.09549209565470514,0.09549209565470514
raw_CU_diffT/TC23LFP09/TC23LFP09_25deg.parquet,TC23LFP09_25deg.parquet,TC23LFP09,LFP,lithium-ion,25.0,,charge_sweep,7,70,456,62,3.0,charge,1.171167666791007,True,False,120,4.4999969804366,4.462429976268228,3.33929655284693,3.64007737668973,3.65895962244777,3.69805922224978,,3.70568841245505,3.34253895868417,3.34253895868417,25.458149999999993,0.001463957072947726,0.06684022792691238,0.07103628535542386,0.07972509114173719,,0.08142046788052995,0.012884863214824807,0.014580239953617569,0.08069993276654296,0.08069993276654296
raw_CU_diffT/TC23LFP09/TC23LFP09_25deg.parquet,TC23LFP09_25deg.parquet,TC23LFP09,LFP,lithium-ion,25.0,,charge_sweep,7,70,460,66,-3.0,discharge,10.000003666675184,True,True,1002,-4.49999702012457,-4.495498879243848,3.33948728260207,3.0514853523531,3.04061375631059,3.01562815838833,2.96851790887078,2.96851790887078,3.3186977392927,3.3186977392927,25.474090818363276,-0.012499999115984638,0.06400047132497819,0.06641638315645067,0.07196874192702793,0.08243769319674366,0.08243769319674366,0.007968270602049743,0.01843722187176547,0.07781779162427681,0.07781779162427681
raw_CU_diffT/TC23LFP09/TC23LFP09_25deg.parquet,TC23LFP09_25deg.parquet,TC23LFP09,LFP,lithium-ion,25.0,,charge_sweep,7,70,464,70,2.0,charge,9.999999333376763,True,True,1002,2.99999800018706,2.996997314786519,3.33529122798917,3.53632038989805,3.55615628443175,3.58114188235401,3.65361918930408,3.65361918930408,3.35093106790997,3.35093106790997,25.47125230538922,0.008333334480442831,0.067009765305292,0.07362173455742575,0.08195027275001864,0.10610939117128115,0.10610939117128115,0.014940507444726636,0.039099625865989154,0.10089610772248385,0.10089610772248385
raw_CU_diffT/TC23LFP09/TC23LFP09_25deg.parquet,TC23LFP09_25deg.parquet,TC23LFP09,LFP,lithium-ion,25.0,,charge_sweep,7,70,468,74,-2.0,discharge,10.000000000116415,True,True,1002,-2.99999800018706,-2.9970029711530266,3.33948728260207,3.1445614728574,3.12949382220199,3.11175595497474,3.06922321958036,3.06922321958036,3.3228937939056,3.3228937939056,25.47106921157685,-0.008333329304854125,0.06497531322771406,0.06999786679423983,0.07591049314470552,0.09008808106033998,0.09008808106033998,0.010935179916991458,0.02511276783262592,0.08455691447441721,0.08455691447441721
raw_CU_diffT/TC23LFP09/TC23LFP09_25deg.parquet,TC23LFP09_25deg.parquet,TC23LFP09,LFP,lithium-ion,25.0,,charge_sweep,7,70,472,78,1.0,charge,9.99999933334766,True,True,1002,1.49999898024955,1.4984993047387916,3.33567268749943,3.44305353963861,3.45030127033362,3.46288943417232,3.50237049348459,3.50237049348459,3.34482771574576,3.34482771574576,25.469993532934136,0.004166667580517434,0.07158728342689642,0.07641910717507261,0.08481122210611458,0.11113194620800813,0.11113194620800813,0.013223938679218158,0.03954466278111171,0.10502858989452127,0.10502858989452127
raw_CU_diffT/TC23LFP09/TC23LFP09_25deg.parquet,TC23LFP09_25deg.parquet,TC23LFP09,LFP,lithium-ion,25.0,,charge_sweep,7,70,476,82,-1.0,discharge,10.000005333131412,True,True,1002,-1.49999898024955,-1.498506912945058,3.33834290407128,3.23325080899367,3.22752891633972,3.21703877980747,3.18785712727231,3.18785712727231,3.32880641631469,3.32880641631469,25.45590538922155,-0.004166668751152071,0.07006144434853306,0.07387604204445804,0.08086947115365958,0.10032391940288785,0.10032391940288785,0.01080802680512652,0.03026247505435478,0.09396625657634149,0.09396625657634149
raw_CU_diffT/TC23LFP09/TC23LFP09_25deg.parquet,TC23LFP09_25deg.parquet,TC23LFP09,LFP,lithium-ion,25.0,,charge_sweep,8,80,482,62,3.0,charge,1.242003666528035,True,False,127,4.5000059896042,4.4644694416192685,3.34044093137773,3.63130380795367,3.65628940587593,3.69672411396386,,3.70530695294479,3.34444625623549,3.34444625623549,25.440804645669292,0.0015525011372376323,0.06463610876249588,0.07018845646602802,0.07917393519235442,,0.08108123020501841,0.014537826429858541,0.016445121442522526,0.08019115919911018,0.08019115919911018
raw_CU_diffT/TC23LFP09/TC23LFP09_25deg.parquet,TC23LFP09_25deg.parquet,TC23LFP09,LFP,lithium-ion,25.0,,charge_sweep,8,80,486,66,-3.0,discharge,10.000031666771974,True,True,1002,-4.49999702012457,-4.49550187762588,3.34063166113286,3.05472775819034,3.04347470263757,3.02058713202176,2.97538418005553,2.97538418005553,3.31888846904784,3.31888846904784,25.469000758483038,-0.012500034918024304,0.063534242725922,0.06603492339358571,0.07112105356510669,0.08116616065386177,0.08116616065386177,0.007586810839184693,0.017631917927939778,0.0763343369909167,0.0763343369909167
