Repository: DNV007/delivered-energy-decomposition

# Three-term energy accounting for a cold commercial sodium-ion 18650 cell

This repository holds the analysis code and the derived data behind a reanalysis
of a public commercial-cell archive. No new measurements were made. The
manuscript reporting the work is not distributed here; what is here is
everything needed to regenerate its numbers from the raw archive and to check
them.

**Source data.** Droese, D., Schlösser, A., Otto, M. *Dataset: Evaluation of
Commercial Sodium-Ion Batteries by State-of-the-Art Lithium-Ion Battery
Configurations.* Technische Universität Berlin, DepositOnce, 2025.
DOI [10.14279/depositonce-25036](https://doi.org/10.14279/depositonce-25036),
CC BY 4.0.

File: data_processed/hppc/hppc_resistance_long.csv (part 6 of 7)
member_path,file_name,cell_id,cell_family,chemistry_type,temperature_deg_c,voltage_v,source_file_direction,pulse_direction,c_rate,soc_fraction,soc_percent,r_fast_ohm,dt_fast_s,r_100ms_ohm,dt_100ms_s,r_1s_ohm,dt_1s_s
data_Ri_HPPC/TC23NMC03_HPPC_dis_00.csv,TC23NMC03_HPPC_dis_00.csv,TC23NMC03,NMC,lithium-ion,,,discharge_file,charge,1.0,0.32679,32.679,0.03791,0.02267,0.03918,0.11251,0.04172,1.00962
data_Ri_HPPC/TC23NMC03_HPPC_dis_00.csv,TC23NMC03_HPPC_dis_00.csv,TC23NMC03,NMC,lithium-ion,,,discharge_file,charge,2.0,0.32679,32.679,0.03778,0.02241,0.03886,0.11163,0.04134,1.00303
data_Ri_HPPC/TC23NMC03_HPPC_dis_00.csv,TC23NMC03_HPPC_dis_00.csv,TC23NMC03,NMC,lithium-ion,,,discharge_file,charge,3.0,0.32679,32.679,0.03757,0.02303,0.0385,0.10043,0.04092,1.00572
data_Ri_HPPC/TC23NMC03_HPPC_dis_00.csv,TC23NMC03_HPPC_dis_00.csv,TC23NMC03,NMC,lithium-ion,,,discharge_file,discharge,-1.0,0.32679,32.679,0.0374,0.0226,0.03867,0.11206,0.04121,1.00349
data_Ri_HPPC/TC23NMC03_HPPC_dis_00.csv,TC23NMC03_HPPC_dis_00.csv,TC23NMC03,NMC,lithium-ion,,,discharge_file,discharge,-2.0,0.32679,32.679,0.03746,0.02258,0.03848,0.11169,0.04102,1.00438
data_Ri_HPPC/TC23NMC03_HPPC_dis_00.csv,TC23NMC03_HPPC_dis_00.csv,TC23NMC03,NMC,lithium-ion,,,discharge_file,discharge,-3.0,0.32679,32.679,0.03731,0.02293,0.0382,0.10162,0.04079,1.01008
data_Ri_HPPC/TC23NMC03_HPPC_dis_00.csv,TC23NMC03_HPPC_dis_00.csv,TC23NMC03,NMC,lithium-ion,,,discharge_file,charge,1.0,0.42865,42.864999999999995,0.03791,0.01625,0.03905,0.10656,0.04109,1.00647
data_Ri_HPPC/TC23NMC03_HPPC_dis_00.csv,TC23NMC03_HPPC_dis_00.csv,TC23NMC03,NMC,lithium-ion,,,discharge_file,charge,2.0,0.42865,42.864999999999995,0.03785,0.01625,0.03893,0.10648,0.0409,1.00639
data_Ri_HPPC/TC23NMC03_HPPC_dis_00.csv,TC23NMC03_HPPC_dis_00.csv,TC23NMC03,NMC,lithium-ion,,,discharge_file,charge,3.0,0.42865,42.864999999999995,0.0377,0.01683,0.03875,0.10666,0.04062,1.00698
data_Ri_HPPC/TC23NMC03_HPPC_dis_00.csv,TC23NMC03_HPPC_dis_00.csv,TC23NMC03,NMC,lithium-ion,,,discharge_file,discharge,-1.0,0.42865,42.864999999999995,0.03778,0.01577,0.0388,0.10595,0.04083,1.00597
data_Ri_HPPC/TC23NMC03_HPPC_dis_00.csv,TC23NMC03_HPPC_dis_00.csv,TC23NMC03,NMC,lithium-ion,,,discharge_file,discharge,-2.0,0.42865,42.864999999999995,0.03759,0.01624,0.03861,0.10649,0.04051,1.00577
data_Ri_HPPC/TC23NMC03_HPPC_dis_00.csv,TC23NMC03_HPPC_dis_00.csv,TC23NMC03,NMC,lithium-ion,,,discharge_file,discharge,-3.0,0.42865,42.864999999999995,0.03735,0.01664,0.03833,0.1067,0.04024,1.00676
data_Ri_HPPC/TC23NMC03_HPPC_dis_00.csv,TC23NMC03_HPPC_dis_00.csv,TC23NMC03,NMC,lithium-ion,,,discharge_file,charge,1.0,0.53052,53.052,0.03842,0.01596,0.03956,0.10628,0.04121,1.00602
data_Ri_HPPC/TC23NMC03_HPPC_dis_00.csv,TC23NMC03_HPPC_dis_00.csv,TC23NMC03,NMC,lithium-ion,,,discharge_file,charge,2.0,0.53052,53.052,0.03822,0.01605,0.03931,0.10636,0.04121,1.00658
data_Ri_HPPC/TC23NMC03_HPPC_dis_00.csv,TC23NMC03_HPPC_dis_00.csv,TC23NMC03,NMC,lithium-ion,,,discharge_file,charge,3.0,0.53052,53.052,0.03804,0.01603,0.03913,0.10593,0.04096,1.00596
data_Ri_HPPC/TC23NMC03_HPPC_dis_00.csv,TC23NMC03_HPPC_dis_00.csv,TC23NMC03,NMC,lithium-ion,,,discharge_file,discharge,-1.0,0.53052,53.052,0.03816,0.01609,0.03931,0.10606,0.04121,1.00642
data_Ri_HPPC/TC23NMC03_HPPC_dis_00.csv,TC23NMC03_HPPC_dis_00.csv,TC23NMC03,NMC,lithium-ion,,,discharge_file,discharge,-2.0,0.53052,53.052,0.03797,0.01571,0.03899,0.106,0.04083,1.00587
data_Ri_HPPC/TC23NMC03_HPPC_dis_00.csv,TC23NMC03_HPPC_dis_00.csv,TC23NMC03,NMC,lithium-ion,,,discharge_file,discharge,-3.0,0.53052,53.052,0.03778,0.01689,0.03871,0.10639,0.04058,1.00685
data_Ri_HPPC/TC23NMC03_HPPC_dis_00.csv,TC23NMC03_HPPC_dis_00.csv,TC23NMC03,NMC,lithium-ion,,,discharge_file,charge,1.0,0.63239,63.239000000000004,0.03906,0.01596,0.04045,0.10645,0.04261,1.00608
data_Ri_HPPC/TC23NMC03_HPPC_dis_00.csv,TC23NMC03_HPPC_dis_00.csv,TC23NMC03,NMC,lithium-ion,,,discharge_file,charge,2.0,0.63239,63.239000000000004,0.03893,0.01585,0.04032,0.10599,0.04249,1.00646
data_Ri_HPPC/TC23NMC03_HPPC_dis_00.csv,TC23NMC03_HPPC_dis_00.csv,TC23NMC03,NMC,lithium-ion,,,discharge_file,charge,3.0,0.63239,63.239000000000004,0.03871,0.01625,0.04007,0.10582,0.04227,1.00581
data_Ri_HPPC/TC23NMC03_HPPC_dis_00.csv,TC23NMC03_HPPC_dis_00.csv,TC23NMC03,NMC,lithium-ion,,,discharge_file,discharge,-1.0,0.63239,63.239000000000004,0.03879,0.01612,0.0402,0.10571,0.04248,1.00609
data_Ri_HPPC/TC23NMC03_HPPC_dis_00.csv,TC23NMC03_HPPC_dis_00.csv,TC23NMC03,NMC,lithium-ion,,,discharge_file,discharge,-2.0,0.63239,63.239000000000004,0.03868,0.01625,0.03988,0.10581,0.04217,1.00621
data_Ri_HPPC/TC23NMC03_HPPC_dis_00.csv,TC23NMC03_HPPC_dis_00.csv,TC23NMC03,NMC,lithium-ion,,,discharge_file,discharge,-3.0,0.63239,63.239000000000004,0.03837,0.01613,0.0396,0.10594,0.04193,1.00586
data_Ri_HPPC/TC23NMC03_HPPC_dis_00.csv,TC23NMC03_HPPC_dis_00.csv,TC23NMC03,NMC,lithium-ion,,,discharge_file,charge,1.0,0.73426,73.426,0.04083,0.02253,0.04312,0.11165,0.0463,1.00989
data_Ri_HPPC/TC23NMC03_HPPC_dis_00.csv,TC23NMC03_HPPC_dis_00.csv,TC23NMC03,NMC,lithium-ion,,,discharge_file,charge,2.0,0.73426,73.426,0.03994,0.01607,0.04293,0.10629,0.04592,1.00613
data_Ri_HPPC/TC23NMC03_HPPC_dis_00.csv,TC23NMC03_HPPC_dis_00.csv,TC23NMC03,NMC,lithium-ion,,,discharge_file,charge,3.0,0.73426,73.426,0.03982,0.01645,0.04257,0.10628,0.04558,1.00618
data_Ri_HPPC/TC23NMC03_HPPC_dis_00.csv,TC23NMC03_HPPC_dis_00.csv,TC23NMC03,NMC,lithium-ion,,,discharge_file,discharge,-1.0,0.73426,73.426,0.04058,0.0227,0.04312,0.11223,0.0463,1.00555
data_Ri_HPPC/TC23NMC03_HPPC_dis_00.csv,TC23NMC03_HPPC_dis_00.csv,TC23NMC03,NMC,lithium-ion,,,discharge_file,discharge,-2.0,0.73426,73.426,0.03969,0.0162,0.04274,0.10621,0.04617,1.00563
data_Ri_HPPC/TC23NMC03_HPPC_dis_00.csv,TC23NMC03_HPPC_dis_00.csv,TC23NMC03,NMC,lithium-ion,,,discharge_file,discharge,-3.0,0.73426,73.426,0.03944,0.01609,0.04236,0.10587,0.04583,1.00591
data_Ri_HPPC/TC23NMC03_HPPC_dis_00.csv,TC23NMC03_HPPC_dis_00.csv,TC23NMC03,NMC,lithium-ion,,,discharge_file,charge,1.0,0.83613,83.613,0.04172,0.02306,0.04541,0.10126,0.04859,1.00841
data_Ri_HPPC/TC23NMC03_HPPC_dis_00.csv,TC23NMC03_HPPC_dis_00.csv,TC23NMC03,NMC,lithium-ion,,,discharge_file,charge,2.0,0.83613,83.613,0.04153,0.02288,0.04515,0.11254,0.04821,1.00662
data_Ri_HPPC/TC23NMC03_HPPC_dis_00.csv,TC23NMC03_HPPC_dis_00.csv,TC23NMC03,NMC,lithium-ion,,,discharge_file,charge,3.0,0.83613,83.613,0.04126,0.02269,0.04473,0.1125,0.04762,1.00454
data_Ri_HPPC/TC23NMC03_HPPC_dis_00.csv,TC23NMC03_HPPC_dis_00.csv,TC23NMC03,NMC,lithium-ion,,,discharge_file,discharge,-1.0,0.83613,83.613,0.04159,0.02279,0.04528,0.11181,0.04872,1.00416
data_Ri_HPPC/TC23NMC03_HPPC_dis_00.csv,TC23NMC03_HPPC_dis_00.csv,TC23NMC03,NMC,lithium-ion,,,discharge_file,discharge,-2.0,0.83613,83.613,0.04122,0.02299,0.04509,0.11202,0.04846,1.0023
data_Ri_HPPC/TC23NMC03_HPPC_dis_00.csv,TC23NMC03_HPPC_dis_00.csv,TC23NMC03,NMC,lithium-ion,,,discharge_file,discharge,-3.0,0.83613,83.613,0.041,0.02269,0.04486,0.11188,0.04838,1.00464
data_Ri_HPPC/TC23NMC03_HPPC_dis_00.csv,TC23NMC03_HPPC_dis_00.csv,TC23NMC03,NMC,lithium-ion,,,discharge_file,charge,1.0,0.93799,93.79899999999999,0.04274,0.02285,0.05012,0.11273,0.05609,1.00485
data_Ri_HPPC/TC23NMC03_HPPC_dis_00.csv,TC23NMC03_HPPC_dis_00.csv,TC23NMC03,NMC,lithium-ion,,,discharge_file,charge,2.0,0.93799,93.79899999999999,0.04249,0.02271,0.04942,0.1117,0.05476,1.00669
data_Ri_HPPC/TC23NMC03_HPPC_dis_00.csv,TC23NMC03_HPPC_dis_00.csv,TC23NMC03,NMC,lithium-ion,,,discharge_file,charge,3.0,0.93799,93.79899999999999,0.04227,0.02293,0.04846,0.10013,0.05364,1.00398
data_Ri_HPPC/TC23NMC03_HPPC_dis_00.csv,TC23NMC03_HPPC_dis_00.csv,TC23NMC03,NMC,lithium-ion,,,discharge_file,discharge,-1.0,0.93799,93.79899999999999,0.04236,0.02235,0.04986,0.11141,0.058,1.00925
data_Ri_HPPC/TC23NMC03_HPPC_dis_00.csv,TC23NMC03_HPPC_dis_00.csv,TC23NMC03,NMC,lithium-ion,,,discharge_file,discharge,-2.0,0.93799,93.79899999999999,0.04204,0.02276,0.04974,0.112,0.05858,1.00462
data_Ri_HPPC/TC23NMC03_HPPC_dis_00.csv,TC23NMC03_HPPC_dis_00.csv,TC23NMC03,NMC,lithium-ion,,,discharge_file,discharge,-3.0,0.93799,93.79899999999999,0.04189,0.02284,0.04952,0.1119,0.05923,1.00373
data_Ri_HPPC/TC23SIB01_HPPC_ch_00.csv,TC23SIB01_HPPC_ch_00.csv,TC23SIB01,SIB,sodium-ion,,,charge_file,charge,1.0,0.0,0.0,0.10461,0.02282,0.14445,0.11189,0.16298,1.00942
data_Ri_HPPC/TC23SIB01_HPPC_ch_00.csv,TC23SIB01_HPPC_ch_00.csv,TC23SIB01,SIB,sodium-ion,,,charge_file,charge,2.0,0.0,0.0,0.09978,0.02252,0.12938,0.11071,0.14137,1.00805
data_Ri_HPPC/TC23SIB01_HPPC_ch_00.csv,TC23SIB01_HPPC_ch_00.csv,TC23SIB01,SIB,sodium-ion,,,charge_file,charge,3.0,0.0,0.0,0.09526,0.02233,0.11899,0.11034,0.12775,1.00398
data_Ri_HPPC/TC23SIB01_HPPC_ch_00.csv,TC23SIB01_HPPC_ch_00.csv,TC23SIB01,SIB,sodium-ion,,,charge_file,discharge,-1.0,0.0,0.0,0.10375,0.02236,0.14855,0.11017,0.17773,1.00869
data_Ri_HPPC/TC23SIB01_HPPC_ch_00.csv,TC23SIB01_HPPC_ch_00.csv,TC23SIB01,SIB,sodium-ion,,,charge_file,discharge,-2.0,0.0,0.0,0.10012,0.02293,0.13367,0.10048,0.15815,1.01002
data_Ri_HPPC/TC23SIB01_HPPC_ch_00.csv,TC23SIB01_HPPC_ch_00.csv,TC23SIB01,SIB,sodium-ion,,,charge_file,discharge,-3.0,0.0,0.0,0.09577,0.02304,0.12531,0.11218,0.14391,1.00793
data_Ri_HPPC/TC23SIB01_HPPC_ch_00.csv,TC23SIB01_HPPC_ch_00.csv,TC23SIB01,SIB,sodium-ion,,,charge_file,charge,1.0,0.10352,10.352,0.08832,0.02254,0.105,0.10973,0.11022,1.00942
data_Ri_HPPC/TC23SIB01_HPPC_ch_00.csv,TC23SIB01_HPPC_ch_00.csv,TC23SIB01,SIB,sodium-ion,,,charge_file,charge,2.0,0.10352,10.352,0.08444,0.02168,0.09826,0.10777,0.10247,1.00496
data_Ri_HPPC/TC23SIB01_HPPC_ch_00.csv,TC23SIB01_HPPC_ch_00.csv,TC23SIB01,SIB,sodium-ion,,,charge_file,charge,3.0,0.10352,10.352,0.08113,0.02218,0.0928,0.10794,0.0962,1.00218
data_Ri_HPPC/TC23SIB01_HPPC_ch_00.csv,TC23SIB01_HPPC_ch_00.csv,TC23SIB01,SIB,sodium-ion,,,charge_file,discharge,-1.0,0.10352,10.352,0.08801,0.02206,0.10553,0.1073,0.11162,1.00099
data_Ri_HPPC/TC23SIB01_HPPC_ch_00.csv,TC23SIB01_HPPC_ch_00.csv,TC23SIB01,SIB,sodium-ion,,,charge_file,discharge,-2.0,0.10352,10.352,0.08489,0.02201,0.09979,0.10813,0.10501,1.00856
data_Ri_HPPC/TC23SIB01_HPPC_ch_00.csv,TC23SIB01_HPPC_ch_00.csv,TC23SIB01,SIB,sodium-ion,,,charge_file,discharge,-3.0,0.10352,10.352,0.07859,0.01722,0.09395,0.10774,0.09887,1.00789
data_Ri_HPPC/TC23SIB01_HPPC_ch_00.csv,TC23SIB01_HPPC_ch_00.csv,TC23SIB01,SIB,sodium-ion,,,charge_file,charge,1.0,0.20704,20.704,0.08288,0.02184,0.09548,0.10874,0.0984,1.00825
data_Ri_HPPC/TC23SIB01_HPPC_ch_00.csv,TC23SIB01_HPPC_ch_00.csv,TC23SIB01,SIB,sodium-ion,,,charge_file,charge,2.0,0.20704,20.704,0.07769,0.01752,0.09026,0.10748,0.09287,1.00729
data_Ri_HPPC/TC23SIB01_HPPC_ch_00.csv,TC23SIB01_HPPC_ch_00.csv,TC23SIB01,SIB,sodium-ion,,,charge_file,charge,3.0,0.20704,20.704,0.07734,0.02247,0.08611,0.10774,0.0881,1.00639
data_Ri_HPPC/TC23SIB01_HPPC_ch_00.csv,TC23SIB01_HPPC_ch_00.csv,TC23SIB01,SIB,sodium-ion,,,charge_file,discharge,-1.0,0.20704,20.704,0.08097,0.01757,0.09663,0.10817,0.10018,1.00748
data_Ri_HPPC/TC23SIB01_HPPC_ch_00.csv,TC23SIB01_HPPC_ch_00.csv,TC23SIB01,SIB,sodium-ion,,,charge_file,discharge,-2.0,0.20704,20.704,0.0789,0.01797,0.09198,0.10725,0.09522,1.00681
data_Ri_HPPC/TC23SIB01_HPPC_ch_00.csv,TC23SIB01_HPPC_ch_00.csv,TC23SIB01,SIB,sodium-ion,,,charge_file,discharge,-3.0,0.20704,20.704,0.07811,0.02186,0.08785,0.10895,0.09043,1.01218
data_Ri_HPPC/TC23SIB01_HPPC_ch_00.csv,TC23SIB01_HPPC_ch_00.csv,TC23SIB01,SIB,sodium-ion,,,charge_file,charge,1.0,0.31055,31.055,0.0829,0.02295,0.09267,0.11282,0.09497,1.0052
data_Ri_HPPC/TC23SIB01_HPPC_ch_00.csv,TC23SIB01_HPPC_ch_00.csv,TC23SIB01,SIB,sodium-ion,,,charge_file,charge,2.0,0.31055,31.055,0.08009,0.02267,0.08791,0.11081,0.08982,1.00505
data_Ri_HPPC/TC23SIB01_HPPC_ch_00.csv,TC23SIB01_HPPC_ch_00.csv,TC23SIB01,SIB,sodium-ion,,,charge_file,charge,3.0,0.31055,31.055,0.07692,0.02234,0.08361,0.11076,0.08522,1.00386
data_Ri_HPPC/TC23SIB01_HPPC_ch_00.csv,TC23SIB01_HPPC_ch_00.csv,TC23SIB01,SIB,sodium-ion,,,charge_file,discharge,-1.0,0.31055,31.055,0.08354,0.02258,0.09383,0.11022,0.09649,1.00991
data_Ri_HPPC/TC23SIB01_HPPC_ch_00.csv,TC23SIB01_HPPC_ch_00.csv,TC23SIB01,SIB,sodium-ion,,,charge_file,discharge,-2.0,0.31055,31.055,0.0808,0.02257,0.08944,0.1104,0.0916,1.00228
data_Ri_HPPC/TC23SIB01_HPPC_ch_00.csv,TC23SIB01_HPPC_ch_00.csv,TC23SIB01,SIB,sodium-ion,,,charge_file,discharge,-3.0,0.31055,31.055,0.07789,0.02276,0.08513,0.11206,0.087,1.00707
data_Ri_HPPC/TC23SIB01_HPPC_ch_00.csv,TC23SIB01_HPPC_ch_00.csv,TC23SIB01,SIB,sodium-ion,,,charge_file,charge,1.0,0.41407,41.407,0.07794,0.01606,0.08964,0.10574,0.09167,1.00585
data_Ri_HPPC/TC23SIB01_HPPC_ch_00.csv,TC23SIB01_HPPC_ch_00.csv,TC23SIB01,SIB,sodium-ion,,,charge_file,charge,2.0,0.41407,41.407,0.07571,0.01616,0.08448,0.10596,0.08632,1.00637
data_Ri_HPPC/TC23SIB01_HPPC_ch_00.csv,TC23SIB01_HPPC_ch_00.csv,TC23SIB01,SIB,sodium-ion,,,charge_file,charge,3.0,0.41407,41.407,0.07327,0.01608,0.08039,0.10591,0.08183,1.006
data_Ri_HPPC/TC23SIB01_HPPC_ch_00.csv,TC23SIB01_HPPC_ch_00.csv,TC23SIB01,SIB,sodium-ion,,,charge_file,discharge,-1.0,0.41407,41.407,0.07807,0.01642,0.09002,0.10628,0.09243,1.00624
data_Ri_HPPC/TC23SIB01_HPPC_ch_00.csv,TC23SIB01_HPPC_ch_00.csv,TC23SIB01,SIB,sodium-ion,,,charge_file,discharge,-2.0,0.41407,41.407,0.07597,0.01612,0.08562,0.10549,0.08772,1.00542
data_Ri_HPPC/TC23SIB01_HPPC_ch_00.csv,TC23SIB01_HPPC_ch_00.csv,TC23SIB01,SIB,sodium-ion,,,charge_file,discharge,-3.0,0.41407,41.407,0.07362,0.01592,0.08158,0.10608,0.08344,1.00596
data_Ri_HPPC/TC23SIB01_HPPC_ch_00.csv,TC23SIB01_HPPC_ch_00.csv,TC23SIB01,SIB,sodium-ion,,,charge_file,charge,1.0,0.51759,51.759,0.07629,0.01612,0.08646,0.10622,0.08848,1.00578
data_Ri_HPPC/TC23SIB01_HPPC_ch_00.csv,TC23SIB01_HPPC_ch_00.csv,TC23SIB01,SIB,sodium-ion,,,charge_file,charge,2.0,0.51759,51.759,0.07412,0.01592,0.08181,0.10583,0.08353,1.00613
data_Ri_HPPC/TC23SIB01_HPPC_ch_00.csv,TC23SIB01_HPPC_ch_00.csv,TC23SIB01,SIB,sodium-ion,,,charge_file,charge,3.0,0.51759,51.759,0.07175,0.01577,0.07785,0.10607,0.07861,1.00615
data_Ri_HPPC/TC23SIB01_HPPC_ch_00.csv,TC23SIB01_HPPC_ch_00.csv,TC23SIB01,SIB,sodium-ion,,,charge_file,discharge,-1.0,0.51759,51.759,0.07629,0.01592,0.08709,0.1062,0.0895,1.00603
data_Ri_HPPC/TC23SIB01_HPPC_ch_00.csv,TC23SIB01_HPPC_ch_00.csv,TC23SIB01,SIB,sodium-ion,,,charge_file,discharge,-2.0,0.51759,51.759,0.07464,0.01589,0.08315,0.10597,0.08505,1.00616
data_Ri_HPPC/TC23SIB01_HPPC_ch_00.csv,TC23SIB01_HPPC_ch_00.csv,TC23SIB01,SIB,sodium-ion,,,charge_file,discharge,-3.0,0.51759,51.759,0.07248,0.0162,0.07904,0.106,0.08077,1.00601
data_Ri_HPPC/TC23SIB01_HPPC_ch_00.csv,TC23SIB01_HPPC_ch_00.csv,TC23SIB01,SIB,sodium-ion,,,charge_file,charge,1.0,0.62111,62.111000000000004,0.07553,0.0161,0.08479,0.10569,0.08683,1.00596
data_Ri_HPPC/TC23SIB01_HPPC_ch_00.csv,TC23SIB01_HPPC_ch_00.csv,TC23SIB01,SIB,sodium-ion,,,charge_file,charge,2.0,0.62111,62.111000000000004,0.07336,0.0162,0.08028,0.10634,0.08175,1.00619
data_Ri_HPPC/TC23SIB01_HPPC_ch_00.csv,TC23SIB01_HPPC_ch_00.csv,TC23SIB01,SIB,sodium-ion,,,charge_file,charge,3.0,0.62111,62.111000000000004,0.07082,0.01588,0.07619,0.10597,0.07522,1.00602
data_Ri_HPPC/TC23SIB01_HPPC_ch_00.csv,TC23SIB01_HPPC_ch_00.csv,TC23SIB01,SIB,sodium-ion,,,charge_file,discharge,-1.0,0.62111,62.111000000000004,0.07527,0.01584,0.08531,0.10615,0.0876,1.00608
data_Ri_HPPC/TC23SIB01_HPPC_ch_00.csv,TC23SIB01_HPPC_ch_00.csv,TC23SIB01,SIB,sodium-ion,,,charge_file,discharge,-2.0,0.62111,62.111000000000004,0.07349,0.01594,0.08124,0.10606,0.08308,1.00653
data_Ri_HPPC/TC23SIB01_HPPC_ch_00.csv,TC23SIB01_HPPC_ch_00.csv,TC23SIB01,SIB,sodium-ion,,,charge_file,discharge,-3.0,0.62111,62.111000000000004,0.07125,0.01597,0.0773,0.10611,0.07895,1.00593
data_Ri_HPPC/TC23SIB01_HPPC_ch_00.csv,TC23SIB01_HPPC_ch_00.csv,TC23SIB01,SIB,sodium-ion,,,charge_file,charge,1.0,0.72463,72.463,0.074,0.01609,0.08327,0.10597,0.08531,1.0061
data_Ri_HPPC/TC23SIB01_HPPC_ch_00.csv,TC23SIB01_HPPC_ch_00.csv,TC23SIB01,SIB,sodium-ion,,,charge_file,charge,2.0,0.72463,72.463,0.07234,0.01619,0.07907,0.10579,0.08028,1.00577
data_Ri_HPPC/TC23SIB01_HPPC_ch_00.csv,TC23SIB01_HPPC_ch_00.csv,TC23SIB01,SIB,sodium-ion,,,charge_file,charge,3.0,0.72463,72.463,0.07001,0.01626,0.07501,0.10596,0.07069,1.00589
data_Ri_HPPC/TC23SIB01_HPPC_ch_00.csv,TC23SIB01_HPPC_ch_00.csv,TC23SIB01,SIB,sodium-ion,,,charge_file,discharge,-1.0,0.72463,72.463,0.07438,0.01609,0.08404,0.10646,0.08632,1.00617
data_Ri_HPPC/TC23SIB01_HPPC_ch_00.csv,TC23SIB01_HPPC_ch_00.csv,TC23SIB01,SIB,sodium-ion,,,charge_file,discharge,-2.0,0.72463,72.463,0.07241,0.0158,0.08016,0.10597,0.08213,1.0059
data_Ri_HPPC/TC23SIB01_HPPC_ch_00.csv,TC23SIB01_HPPC_ch_00.csv,TC23SIB01,SIB,sodium-ion,,,charge_file,discharge,-3.0,0.72463,72.463,0.07031,0.01623,0.07624,0.10612,0.0781,1.00625
data_Ri_HPPC/TC23SIB01_HPPC_ch_00.csv,TC23SIB01_HPPC_ch_00.csv,TC23SIB01,SIB,sodium-ion,,,charge_file,charge,1.0,0.82815,82.81500000000001,0.07259,0.01607,0.08213,0.10592,0.08492,1.00632
data_Ri_HPPC/TC23SIB01_HPPC_ch_00.csv,TC23SIB01_HPPC_ch_00.csv,TC23SIB01,SIB,sodium-ion,,,charge_file,charge,2.0,0.82815,82.81500000000001,0.07063,0.01617,0.07806,0.10612,0.07787,1.00608
data_Ri_HPPC/TC23SIB01_HPPC_ch_00.csv,TC23SIB01_HPPC_ch_00.csv,TC23SIB01,SIB,sodium-ion,,,charge_file,charge,3.0,0.82815,82.81500000000001,0.0662,0.01627,0.06937,0.10616,,
data_Ri_HPPC/TC23SIB01_HPPC_ch_00.csv,TC23SIB01_HPPC_ch_00.csv,TC23SIB01,SIB,sodium-ion,,,charge_file,discharge,-1.0,0.82815,82.81500000000001,0.07261,0.01627,0.08238,0.10584,0.08556,1.00592
data_Ri_HPPC/TC23SIB01_HPPC_ch_00.csv,TC23SIB01_HPPC_ch_00.csv,TC23SIB01,SIB,sodium-ion,,,charge_file,discharge,-2.0,0.82815,82.81500000000001,0.06968,0.01628,0.07723,0.1063,0.0799,1.00609
data_Ri_HPPC/TC23SIB01_HPPC_ch_00.csv,TC23SIB01_HPPC_ch_00.csv,TC23SIB01,SIB,sodium-ion,,,charge_file,discharge,-3.0,0.82815,82.81500000000001,0.06675,0.01619,0.07272,0.10549,0.07518,1.00596
data_Ri_HPPC/TC23SIB01_HPPC_ch_00.csv,TC23SIB01_HPPC_ch_00.csv,TC23SIB01,SIB,sodium-ion,,,charge_file,charge,1.0,0.84846,84.846,0.07589,0.02237,0.0834,0.11095,0.0862,1.00647
data_Ri_HPPC/TC23SIB01_HPPC_ch_00.csv,TC23SIB01_HPPC_ch_00.csv,TC23SIB01,SIB,sodium-ion,,,charge_file,charge,2.0,0.84846,84.846,0.07273,0.02258,0.07844,0.11184,,
data_Ri_HPPC/TC23SIB01_HPPC_ch_00.csv,TC23SIB01_HPPC_ch_00.csv,TC23SIB01,SIB,sodium-ion,,,charge_file,charge,3.0,0.84846,84.846,0.06704,0.02193,0.07018,0.10767,,
data_Ri_HPPC/TC23SIB01_HPPC_ch_00.csv,TC23SIB01_HPPC_ch_00.csv,TC23SIB01,SIB,sodium-ion,,,charge_file,discharge,-1.0,0.84846,84.846,0.07604,0.02272,0.08352,0.11008,0.0867,1.00648
data_Ri_HPPC/TC23SIB01_HPPC_ch_00.csv,TC23SIB01_HPPC_ch_00.csv,TC23SIB01,SIB,sodium-ion,,,charge_file,discharge,-2.0,0.84846,84.846,0.07343,0.02257,0.07958,0.11167,0.08225,1.00388
data_Ri_HPPC/TC23SIB01_HPPC_ch_00.csv,TC23SIB01_HPPC_ch_00.csv,TC23SIB01,SIB,sodium-ion,,,charge_file,discharge,-3.0,0.84846,84.846,0.06777,0.02286,0.07225,0.11216,0.07374,1.01056
data_Ri_HPPC/TC23SIB01_HPPC_ch_00.csv,TC23SIB01_HPPC_ch_00.csv,TC23SIB01,SIB,sodium-ion,,,charge_file,charge,1.0,0.85152,85.152,0.07653,0.02228,0.08428,0.11008,0.08734,1.0048
data_Ri_HPPC/TC23SIB01_HPPC_ch_00.csv,TC23SIB01_HPPC_ch_00.csv,TC23SIB01,SIB,sodium-ion,,,charge_file,charge,2.0,0.85152,85.152,0.07362,0.02238,0.07965,0.11051,,
data_Ri_HPPC/TC23SIB01_HPPC_ch_00.csv,TC23SIB01_HPPC_ch_00.csv,TC23SIB01,SIB,sodium-ion,,,charge_file,charge,3.0,0.85152,85.152,0.06887,0.0227,0.0728,0.11052,,
data_Ri_HPPC/TC23SIB01_HPPC_ch_00.csv,TC23SIB01_HPPC_ch_00.csv,TC23SIB01,SIB,sodium-ion,,,charge_file,discharge,-1.0,0.85152,85.152,0.07653,0.02274,0.08429,0.10025,0.08785,1.00741
data_Ri_HPPC/TC23SIB01_HPPC_ch_00.csv,TC23SIB01_HPPC_ch_00.csv,TC23SIB01,SIB,sodium-ion,,,charge_file,discharge,-2.0,0.85152,85.152,0.074,0.02209,0.08079,0.10809,0.08372,1.00059
data_Ri_HPPC/TC23SIB01_HPPC_ch_00.csv,TC23SIB01_HPPC_ch_00.csv,TC23SIB01,SIB,sodium-ion,,,charge_file,discharge,-3.0,0.85152,85.152,0.06933,0.02221,0.07442,0.109,0.0762,1.01035
data_Ri_HPPC/TC23SIB01_HPPC_dis_00.csv,TC23SIB01_HPPC_dis_00.csv,TC23SIB01,SIB,sodium-ion,,,discharge_file,charge,1.0,0.00849,0.849,0.05857,0.01631,0.06753,0.10603,0.07513,1.00627
data_Ri_HPPC/TC23SIB01_HPPC_dis_00.csv,TC23SIB01_HPPC_dis_00.csv,TC23SIB01,SIB,sodium-ion,,,discharge_file,charge,2.0,0.00849,0.849,0.05726,0.01638,0.0656,0.1061,,
data_Ri_HPPC/TC23SIB01_HPPC_dis_00.csv,TC23SIB01_HPPC_dis_00.csv,TC23SIB01,SIB,sodium-ion,,,discharge_file,charge,3.0,0.00849,0.849,0.05569,0.01599,0.06376,0.10597,,
data_Ri_HPPC/TC23SIB01_HPPC_dis_00.csv,TC23SIB01_HPPC_dis_00.csv,TC23SIB01,SIB,sodium-ion,,,discharge_file,discharge,-1.0,0.00849,0.849,0.05845,0.01589,0.06742,0.10579,0.07539,1.00599
data_Ri_HPPC/TC23SIB01_HPPC_dis_00.csv,TC23SIB01_HPPC_dis_00.csv,TC23SIB01,SIB,sodium-ion,,,discharge_file,discharge,-2.0,0.00849,0.849,0.05732,0.01616,0.06589,0.10613,0.0738,1.00614
data_Ri_HPPC/TC23SIB01_HPPC_dis_00.csv,TC23SIB01_HPPC_dis_00.csv,TC23SIB01,SIB,sodium-ion,,,discharge_file,discharge,-3.0,0.00849,0.849,0.05568,0.01613,0.06396,0.10573,0.07187,1.00571
data_Ri_HPPC/TC23SIB01_HPPC_dis_00.csv,TC23SIB01_HPPC_dis_00.csv,TC23SIB01,SIB,sodium-ion,,,discharge_file,charge,1.0,0.13048,13.048000000000002,0.07064,0.01625,0.081,0.10589,0.08454,1.00636
data_Ri_HPPC/TC23SIB01_HPPC_dis_00.csv,TC23SIB01_HPPC_dis_00.csv,TC23SIB01,SIB,sodium-ion,,,discharge_file,charge,2.0,0.13048,13.048000000000002,0.06987,0.01664,0.07829,0.10628,0.08111,1.00609
data_Ri_HPPC/TC23SIB01_HPPC_dis_00.csv,TC23SIB01_HPPC_dis_00.csv,TC23SIB01,SIB,sodium-ion,,,discharge_file,charge,3.0,0.13048,13.048000000000002,0.067,0.01611,0.07426,0.10613,,
data_Ri_HPPC/TC23SIB01_HPPC_dis_00.csv,TC23SIB01_HPPC_dis_00.csv,TC23SIB01,SIB,sodium-ion,,,discharge_file,discharge,-1.0,0.13048,13.048000000000002,0.06939,0.01617,0.07945,0.10587,0.08327,1.00621
data_Ri_HPPC/TC23SIB01_HPPC_dis_00.csv,TC23SIB01_HPPC_dis_00.csv,TC23SIB01,SIB,sodium-ion,,,discharge_file,discharge,-2.0,0.13048,13.048000000000002,0.06969,0.01717,0.07838,0.10713,0.08213,1.00685
data_Ri_HPPC/TC23SIB01_HPPC_dis_00.csv,TC23SIB01_HPPC_dis_00.csv,TC23SIB01,SIB,sodium-ion,,,discharge_file,discharge,-3.0,0.13048,13.048000000000002,0.06616,0.01601,0.074,0.10604,0.07713,1.00628
data_Ri_HPPC/TC23SIB01_HPPC_dis_00.csv,TC23SIB01_HPPC_dis_00.csv,TC23SIB01,SIB,sodium-ion,,,discharge_file,charge,1.0,0.24689,24.689,0.07747,0.02263,0.0846,0.11109,0.08696,1.00443
data_Ri_HPPC/TC23SIB01_HPPC_dis_00.csv,TC23SIB01_HPPC_dis_00.csv,TC23SIB01,SIB,sodium-ion,,,discharge_file,charge,2.0,0.24689,24.689,0.07499,0.02243,0.08039,0.11246,0.08225,1.00574
data_Ri_HPPC/TC23SIB01_HPPC_dis_00.csv,TC23SIB01_HPPC_dis_00.csv,TC23SIB01,SIB,sodium-ion,,,discharge_file,charge,3.0,0.24689,24.689,0.07,0.01584,0.07633,0.10596,0.07759,1.00613
data_Ri_HPPC/TC23SIB01_HPPC_dis_00.csv,TC23SIB01_HPPC_dis_00.csv,TC23SIB01,SIB,sodium-ion,,,discharge_file,discharge,-1.0,0.24689,24.689,0.07777,0.02255,0.08528,0.11057,0.08772,1.00376
data_Ri_HPPC/TC23SIB01_HPPC_dis_00.csv,TC23SIB01_HPPC_dis_00.csv,TC23SIB01,SIB,sodium-ion,,,discharge_file,discharge,-2.0,0.24689,24.689,0.07234,0.01597,0.08098,0.10583,0.08334,1.0061
data_Ri_HPPC/TC23SIB01_HPPC_dis_00.csv,TC23SIB01_HPPC_dis_00.csv,TC23SIB01,SIB,sodium-ion,,,discharge_file,discharge,-3.0,0.24689,24.689,0.07019,0.01594,0.07721,0.10574,0.07937,1.00625
data_Ri_HPPC/TC23SIB01_HPPC_dis_00.csv,TC23SIB01_HPPC_dis_00.csv,TC23SIB01,SIB,sodium-ion,,,discharge_file,charge,1.0,0.35491,35.491,0.07882,0.02269,0.08595,0.11213,0.08797,1.00728
data_Ri_HPPC/TC23SIB01_HPPC_dis_00.csv,TC23SIB01_HPPC_dis_00.csv,TC23SIB01,SIB,sodium-ion,,,discharge_file,charge,2.0,0.35491,35.491,0.07616,0.0228,0.08117,0.11227,0.08289,1.00506
data_Ri_HPPC/TC23SIB01_HPPC_dis_00.csv,TC23SIB01_HPPC_dis_00.csv,TC23SIB01,SIB,sodium-ion,,,discharge_file,charge,3.0,0.35491,35.491,0.0731,0.0226,0.07687,0.11245,0.07831,1.00493
data_Ri_HPPC/TC23SIB01_HPPC_dis_00.csv,TC23SIB01_HPPC_dis_00.csv,TC23SIB01,SIB,sodium-ion,,,discharge_file,discharge,-1.0,0.35491,35.491,0.07896,0.02306,0.08569,0.10139,0.0881,1.00909
data_Ri_HPPC/TC23SIB01_HPPC_dis_00.csv,TC23SIB01_HPPC_dis_00.csv,TC23SIB01,SIB,sodium-ion,,,discharge_file,discharge,-2.0,0.35491,35.491,0.07616,0.02257,0.08168,0.11208,0.08353,1.00567
data_Ri_HPPC/TC23SIB01_HPPC_dis_00.csv,TC23SIB01_HPPC_dis_00.csv,TC23SIB01,SIB,sodium-ion,,,discharge_file,discharge,-3.0,0.35491,35.491,0.07355,0.0229,0.07794,0.11183,0.07967,1.00489
data_Ri_HPPC/TC23SIB01_HPPC_dis_00.csv,TC23SIB01_HPPC_dis_00.csv,TC23SIB01,SIB,sodium-ion,,,discharge_file,charge,1.0,0.46293,46.293,0.07958,0.02229,0.08682,0.11048,0.08899,1.00855
data_Ri_HPPC/TC23SIB01_HPPC_dis_00.csv,TC23SIB01_HPPC_dis_00.csv,TC23SIB01,SIB,sodium-ion,,,discharge_file,charge,2.0,0.46293,46.293,0.07692,0.0227,0.082,0.11032,0.08372,1.00768
data_Ri_HPPC/TC23SIB01_HPPC_dis_00.csv,TC23SIB01_HPPC_dis_00.csv,TC23SIB01,SIB,sodium-ion,,,discharge_file,charge,3.0,0.46293,46.293,0.07391,0.02263,0.07776,0.11196,0.07916,1.00635
data_Ri_HPPC/TC23SIB01_HPPC_dis_00.csv,TC23SIB01_HPPC_dis_00.csv,TC23SIB01,SIB,sodium-ion,,,discharge_file,discharge,-1.0,0.46293,46.293,0.07971,0.02247,0.0876,0.11209,0.08963,1.00226
data_Ri_HPPC/TC23SIB01_HPPC_dis_00.csv,TC23SIB01_HPPC_dis_00.csv,TC23SIB01,SIB,sodium-ion,,,discharge_file,discharge,-2.0,0.46293,46.293,0.07731,0.02273,0.08296,0.11283,0.0848,1.00552
data_Ri_HPPC/TC23SIB01_HPPC_dis_00.csv,TC23SIB01_HPPC_dis_00.csv,TC23SIB01,SIB,sodium-ion,,,discharge_file,discharge,-3.0,0.46293,46.293,0.07446,0.0229,0.07878,0.11092,0.08056,1.00354
data_Ri_HPPC/TC23SIB01_HPPC_dis_00.csv,TC23SIB01_HPPC_dis_00.csv,TC23SIB01,SIB,sodium-ion,,,discharge_file,charge,1.0,0.57096,57.096000000000004,0.08137,0.02253,0.089,0.11192,0.09103,1.00809
data_Ri_HPPC/TC23SIB01_HPPC_dis_00.csv,TC23SIB01_HPPC_dis_00.csv,TC23SIB01,SIB,sodium-ion,,,discharge_file,charge,2.0,0.57096,57.096000000000004,0.07858,0.023,0.08378,0.10001,0.08556,1.00424
data_Ri_HPPC/TC23SIB01_HPPC_dis_00.csv,TC23SIB01_HPPC_dis_00.csv,TC23SIB01,SIB,sodium-ion,,,discharge_file,charge,3.0,0.57096,57.096000000000004,0.07526,0.02285,0.07933,0.112,0.08073,1.00445
data_Ri_HPPC/TC23SIB01_HPPC_dis_00.csv,TC23SIB01_HPPC_dis_00.csv,TC23SIB01,SIB,sodium-ion,,,discharge_file,discharge,-1.0,0.57096,57.096000000000004,0.0815,0.02296,0.08898,0.11177,0.09115,1.01049
data_Ri_HPPC/TC23SIB01_HPPC_dis_00.csv,TC23SIB01_HPPC_dis_00.csv,TC23SIB01,SIB,sodium-ion,,,discharge_file,discharge,-2.0,0.57096,57.096000000000004,0.07839,0.0227,0.08416,0.10044,0.0862,1.00234
data_Ri_HPPC/TC23SIB01_HPPC_dis_00.csv,TC23SIB01_HPPC_dis_00.csv,TC23SIB01,SIB,sodium-ion,,,discharge_file,discharge,-3.0,0.57096,57.096000000000004,0.07565,0.02297,0.08014,0.1001,0.082,1.0062
data_Ri_HPPC/TC23SIB01_HPPC_dis_00.csv,TC23SIB01_HPPC_dis_00.csv,TC23SIB01,SIB,sodium-ion,,,discharge_file,charge,1.0,0.67898,67.898,0.08276,0.0225,0.0914,0.11131,0.0937,1.00156
data_Ri_HPPC/TC23SIB01_HPPC_dis_00.csv,TC23SIB01_HPPC_dis_00.csv,TC23SIB01,SIB,sodium-ion,,,discharge_file,charge,2.0,0.67898,67.898,0.08004,0.02289,0.08645,0.11087,0.08829,1.00467
data_Ri_HPPC/TC23SIB01_HPPC_dis_00.csv,TC23SIB01_HPPC_dis_00.csv,TC23SIB01,SIB,sodium-ion,,,discharge_file,charge,3.0,0.67898,67.898,0.07692,0.02273,0.08183,0.11224,0.08336,1.00347
data_Ri_HPPC/TC23SIB01_HPPC_dis_00.csv,TC23SIB01_HPPC_dis_00.csv,TC23SIB01,SIB,sodium-ion,,,discharge_file,discharge,-1.0,0.67898,67.898,0.0801,0.01767,0.0918,0.10754,0.09446,1.00361
data_Ri_HPPC/TC23SIB01_HPPC_dis_00.csv,TC23SIB01_HPPC_dis_00.csv,TC23SIB01,SIB,sodium-ion,,,discharge_file,discharge,-2.0,0.67898,67.898,0.08023,0.02276,0.08715,0.11204,0.08918,1.00648
data_Ri_HPPC/TC23SIB01_HPPC_dis_00.csv,TC23SIB01_HPPC_dis_00.csv,TC23SIB01,SIB,sodium-ion,,,discharge_file,discharge,-3.0,0.67898,67.898,0.07713,0.02303,0.08263,0.11229,0.08459,1.00523
data_Ri_HPPC/TC23SIB01_HPPC_dis_00.csv,TC23SIB01_HPPC_dis_00.csv,TC23SIB01,SIB,sodium-ion,,,discharge_file,charge,1.0,0.787,78.7,0.08518,0.02214,0.09625,0.11103,0.09904,1.00338
data_Ri_HPPC/TC23SIB01_HPPC_dis_00.csv,TC23SIB01_HPPC_dis_00.csv,TC23SIB01,SIB,sodium-ion,,,discharge_file,charge,2.0,0.787,78.7,0.08232,0.02281,0.0909,0.11242,0.09293,1.00798
data_Ri_HPPC/TC23SIB01_HPPC_dis_00.csv,TC23SIB01_HPPC_dis_00.csv,TC23SIB01,SIB,sodium-ion,,,discharge_file,charge,3.0,0.787,78.7,0.07917,0.02284,0.08615,0.11238,0.08785,1.00753
data_Ri_HPPC/TC23SIB01_HPPC_dis_00.csv,TC23SIB01_HPPC_dis_00.csv,TC23SIB01,SIB,sodium-ion,,,discharge_file,discharge,-1.0,0.787,78.7,0.08585,0.0235,0.0965,0.1012,0.0998,1.00808
data_Ri_HPPC/TC23SIB01_HPPC_dis_00.csv,TC23SIB01_HPPC_dis_00.csv,TC23SIB01,SIB,sodium-ion,,,discharge_file,discharge,-2.0,0.787,78.7,0.08246,0.02273,0.09153,0.11081,0.09408,1.00672
data_Ri_HPPC/TC23SIB01_HPPC_dis_00.csv,TC23SIB01_HPPC_dis_00.csv,TC23SIB01,SIB,sodium-ion,,,discharge_file,discharge,-3.0,0.787,78.7,0.07917,0.02264,0.08687,0.11139,0.08916,1.00766
data_Ri_HPPC/TC23SIB01_HPPC_dis_00.csv,TC23SIB01_HPPC_dis_00.csv,TC23SIB01,SIB,sodium-ion,,,discharge_file,charge,1.0,0.89503,89.503,0.09025,0.02311,0.10655,0.11146,0.11137,1.00713
data_Ri_HPPC/TC23SIB01_HPPC_dis_00.csv,TC23SIB01_HPPC_dis_00.csv,TC23SIB01,SIB,sodium-ion,,,discharge_file,charge,2.0,0.89503,89.503,0.08672,0.02256,0.09999,0.11047,0.10387,1.0062
data_Ri_HPPC/TC23SIB01_HPPC_dis_00.csv,TC23SIB01_HPPC_dis_00.csv,TC23SIB01,SIB,sodium-ion,,,discharge_file,charge,3.0,0.89503,89.503,0.0834,0.02276,0.09434,0.11126,0.09764,1.00509
data_Ri_HPPC/TC23SIB01_HPPC_dis_00.csv,TC23SIB01_HPPC_dis_00.csv,TC23SIB01,SIB,sodium-ion,,,discharge_file,discharge,-1.0,0.89503,89.503,0.089,0.02254,0.10576,0.11103,0.11099,1.006
data_Ri_HPPC/TC23SIB01_HPPC_dis_00.csv,TC23SIB01_HPPC_dis_00.csv,TC23SIB01,SIB,sodium-ion,,,discharge_file,discharge,-2.0,0.89503,89.503,0.08544,0.02188,0.09941,0.11063,0.104,1.00574
data_Ri_HPPC/TC23SIB01_HPPC_dis_00.csv,TC23SIB01_HPPC_dis_00.csv,TC23SIB01,SIB,sodium-ion,,,discharge_file,discharge,-3.0,0.89503,89.503,0.0823,0.02269,0.09378,0.11031,0.09789,1.00627
data_Ri_HPPC/TC23SIB01_HPPC_dis_00.csv,TC23SIB01_HPPC_dis_00.csv,TC23SIB01,SIB,sodium-ion,,,discharge_file,charge,1.0,1.00305,100.305,0.10107,0.02206,0.13936,0.11089,0.15701,1.00591
data_Ri_HPPC/TC23SIB01_HPPC_dis_00.csv,TC23SIB01_HPPC_dis_00.csv,TC23SIB01,SIB,sodium-ion,,,discharge_file,charge,2.0,1.00305,100.305,0.09765,0.02233,0.12675,0.1099,0.13902,1.00353
data_Ri_HPPC/TC23SIB01_HPPC_dis_00.csv,TC23SIB01_HPPC_dis_00.csv,TC23SIB01,SIB,sodium-ion,,,discharge_file,charge,3.0,1.00305,100.305,0.09375,0.02281,0.11747,0.11132,0.12692,1.00484
data_Ri_HPPC/TC23SIB01_HPPC_dis_00.csv,TC23SIB01_HPPC_dis_00.csv,TC23SIB01,SIB,sodium-ion,,,discharge_file,discharge,-1.0,1.00305,100.305,0.10097,0.02255,0.14199,0.10993,0.16896,1.00611
data_Ri_HPPC/TC23SIB01_HPPC_dis_00.csv,TC23SIB01_HPPC_dis_00.csv,TC23SIB01,SIB,sodium-ion,,,discharge_file,discharge,-2.0,1.00305,100.305,0.09714,0.02266,0.1312,0.11008,0.15428,1.00502
data_Ri_HPPC/TC23SIB01_HPPC_dis_00.csv,TC23SIB01_HPPC_dis_00.csv,TC23SIB01,SIB,sodium-ion,,,discharge_file,discharge,-3.0,1.00305,100.305,0.0932,0.02256,0.12294,0.11124,0.14349,1.00844
data_Ri_HPPC/TC23SIB02_HPPC_ch_00.csv,TC23SIB02_HPPC_ch_00.csv,TC23SIB02,SIB,sodium-ion,,,charge_file,charge,1.0,0.0,0.0,0.10395,0.02262,0.1441,0.11202,0.16274,1.00588
data_Ri_HPPC/TC23SIB02_HPPC_ch_00.csv,TC23SIB02_HPPC_ch_00.csv,TC23SIB02,SIB,sodium-ion,,,charge_file,charge,2.0,0.0,0.0,0.09996,0.02304,0.12931,0.11253,0.14119,1.00402
data_Ri_HPPC/TC23SIB02_HPPC_ch_00.csv,TC23SIB02_HPPC_ch_00.csv,TC23SIB02,SIB,sodium-ion,,,charge_file,charge,3.0,0.0,0.0,0.09497,0.02239,0.11875,0.11079,0.12748,1.00187
data_Ri_HPPC/TC23SIB02_HPPC_ch_00.csv,TC23SIB02_HPPC_ch_00.csv,TC23SIB02,SIB,sodium-ion,,,charge_file,discharge,-1.0,0.0,0.0,0.10316,0.02211,0.1479,0.11026,0.17698,1.00277
data_Ri_HPPC/TC23SIB02_HPPC_ch_00.csv,TC23SIB02_HPPC_ch_00.csv,TC23SIB02,SIB,sodium-ion,,,charge_file,discharge,-2.0,0.0,0.0,0.09958,0.0229,0.13487,0.11153,0.1574,1.00204
data_Ri_HPPC/TC23SIB02_HPPC_ch_00.csv,TC23SIB02_HPPC_ch_00.csv,TC23SIB02,SIB,sodium-ion,,,charge_file,discharge,-3.0,0.0,0.0,0.0952,0.02286,0.12481,0.11241,0.1435,1.00426
data_Ri_HPPC/TC23SIB02_HPPC_ch_00.csv,TC23SIB02_HPPC_ch_00.csv,TC23SIB02,SIB,sodium-ion,,,charge_file,charge,1.0,0.1035,10.35,0.08772,0.02232,0.1045,0.10708,0.10972,1.00187
data_Ri_HPPC/TC23SIB02_HPPC_ch_00.csv,TC23SIB02_HPPC_ch_00.csv,TC23SIB02,SIB,sodium-ion,,,charge_file,charge,2.0,0.1035,10.35,0.08428,0.02213,0.09796,0.10787,0.10216,1.00374
data_Ri_HPPC/TC23SIB02_HPPC_ch_00.csv,TC23SIB02_HPPC_ch_00.csv,TC23SIB02,SIB,sodium-ion,,,charge_file,charge,3.0,0.1035,10.35,0.07831,0.01752,0.0923,0.10761,0.09599,1.00727
data_Ri_HPPC/TC23SIB02_HPPC_ch_00.csv,TC23SIB02_HPPC_ch_00.csv,TC23SIB02,SIB,sodium-ion,,,charge_file,discharge,-1.0,0.1035,10.35,0.08786,0.02218,0.1054,0.10769,0.1115,1.00929
data_Ri_HPPC/TC23SIB02_HPPC_ch_00.csv,TC23SIB02_HPPC_ch_00.csv,TC23SIB02,SIB,sodium-ion,,,charge_file,discharge,-2.0,0.1035,10.35,0.0845,0.02178,0.09955,0.10733,0.10483,1.00285
data_Ri_HPPC/TC23SIB02_HPPC_ch_00.csv,TC23SIB02_HPPC_ch_00.csv,TC23SIB02,SIB,sodium-ion,,,charge_file,discharge,-3.0,0.1035,10.35,0.0813,0.02234,0.09413,0.10879,0.0987,1.00793
data_Ri_HPPC/TC23SIB02_HPPC_ch_00.csv,TC23SIB02_HPPC_ch_00.csv,TC23SIB02,SIB,sodium-ion,,,charge_file,charge,1.0,0.207,20.7,0.08265,0.02222,0.09497,0.10919,0.09803,1.00967
data_Ri_HPPC/TC23SIB02_HPPC_ch_00.csv,TC23SIB02_HPPC_ch_00.csv,TC23SIB02,SIB,sodium-ion,,,charge_file,charge,2.0,0.207,20.7,0.0775,0.01758,0.09001,0.108,0.09269,1.00823
data_Ri_HPPC/TC23SIB02_HPPC_ch_00.csv,TC23SIB02_HPPC_ch_00.csv,TC23SIB02,SIB,sodium-ion,,,charge_file,charge,3.0,0.207,20.7,0.07489,0.0176,0.08565,0.10769,0.08785,1.00766
data_Ri_HPPC/TC23SIB02_HPPC_ch_00.csv,TC23SIB02_HPPC_ch_00.csv,TC23SIB02,SIB,sodium-ion,,,charge_file,discharge,-1.0,0.207,20.7,0.08342,0.02244,0.09611,0.1094,0.09968,1.00799
data_Ri_HPPC/TC23SIB02_HPPC_ch_00.csv,TC23SIB02_HPPC_ch_00.csv,TC23SIB02,SIB,sodium-ion,,,charge_file,discharge,-2.0,0.207,20.7,0.08068,0.02231,0.0918,0.10973,0.09478,1.00423
data_Ri_HPPC/TC23SIB02_HPPC_ch_00.csv,TC23SIB02_HPPC_ch_00.csv,TC23SIB02,SIB,sodium-ion,,,charge_file,discharge,-3.0,0.207,20.7,0.07549,0.01753,0.08726,0.10779,0.0901,1.00806
data_Ri_HPPC/TC23SIB02_HPPC_ch_00.csv,TC23SIB02_HPPC_ch_00.csv,TC23SIB02,SIB,sodium-ion,,,charge_file,charge,1.0,0.31051,31.051000000000002,0.08264,0.02303,0.09242,0.11201,0.09485,1.00567
data_Ri_HPPC/TC23SIB02_HPPC_ch_00.csv,TC23SIB02_HPPC_ch_00.csv,TC23SIB02,SIB,sodium-ion,,,charge_file,charge,2.0,0.31051,31.051000000000002,0.07953,0.02236,0.08754,0.11069,0.08951,1.00388
data_Ri_HPPC/TC23SIB02_HPPC_ch_00.csv,TC23SIB02_HPPC_ch_00.csv,TC23SIB02,SIB,sodium-ion,,,charge_file,charge,3.0,0.31051,31.051000000000002,0.07663,0.02275,0.08328,0.11145,0.08489,1.00435
data_Ri_HPPC/TC23SIB02_HPPC_ch_00.csv,TC23SIB02_HPPC_ch_00.csv,TC23SIB02,SIB,sodium-ion,,,charge_file,discharge,-1.0,0.31051,31.051000000000002,0.08292,0.02231,0.09344,0.10964,0.09612,1.00992
data_Ri_HPPC/TC23SIB02_HPPC_ch_00.csv,TC23SIB02_HPPC_ch_00.csv,TC23SIB02,SIB,sodium-ion,,,charge_file,discharge,-2.0,0.31051,31.051000000000002,0.0777,0.01755,0.0888,0.10763,0.09129,1.0079
data_Ri_HPPC/TC23SIB02_HPPC_ch_00.csv,TC23SIB02_HPPC_ch_00.csv,TC23SIB02,SIB,sodium-ion,,,charge_file,discharge,-3.0,0.31051,31.051000000000002,0.0774,0.02286,0.08476,0.11211,0.08667,1.00658
data_Ri_HPPC/TC23SIB02_HPPC_ch_00.csv,TC23SIB02_HPPC_ch_00.csv,TC23SIB02,SIB,sodium-ion,,,charge_file,charge,1.0,0.41401,41.400999999999996,0.07755,0.01661,0.08901,0.10641,0.09116,1.00623
data_Ri_HPPC/TC23SIB02_HPPC_ch_00.csv,TC23SIB02_HPPC_ch_00.csv,TC23SIB02,SIB,sodium-ion,,,charge_file,charge,2.0,0.41401,41.400999999999996,0.07559,0.01663,0.08417,0.10636,0.08601,1.00624
data_Ri_HPPC/TC23SIB02_HPPC_ch_00.csv,TC23SIB02_HPPC_ch_00.csv,TC23SIB02,SIB,sodium-ion,,,charge_file,charge,3.0,0.41401,41.400999999999996,0.07269,0.01569,0.08009,0.10577,0.0815,1.00584
data_Ri_HPPC/TC23SIB02_HPPC_ch_00.csv,TC23SIB02_HPPC_ch_00.csv,TC23SIB02,SIB,sodium-ion,,,charge_file,discharge,-1.0,0.41401,41.400999999999996,0.07757,0.01619,0.08963,0.10599,0.09205,1.00602
data_Ri_HPPC/TC23SIB02_HPPC_ch_00.csv,TC23SIB02_HPPC_ch_00.csv,TC23SIB02,SIB,sodium-ion,,,charge_file,discharge,-2.0,0.41401,41.400999999999996,0.07553,0.01601,0.08537,0.10563,0.08747,1.00621
data_Ri_HPPC/TC23SIB02_HPPC_ch_00.csv,TC23SIB02_HPPC_ch_00.csv,TC23SIB02,SIB,sodium-ion,,,charge_file,discharge,-3.0,0.41401,41.400999999999996,0.07332,0.01617,0.08137,0.10595,0.08315,1.00559
data_Ri_HPPC/TC23SIB02_HPPC_ch_00.csv,TC23SIB02_HPPC_ch_00.csv,TC23SIB02,SIB,sodium-ion,,,charge_file,charge,1.0,0.51751,51.751000000000005,0.07603,0.01628,0.08595,0.10624,0.08811,1.00643
data_Ri_HPPC/TC23SIB02_HPPC_ch_00.csv,TC23SIB02_HPPC_ch_00.csv,TC23SIB02,SIB,sodium-ion,,,charge_file,charge,2.0,0.51751,51.751000000000005,0.07362,0.01571,0.0815,0.10554,0.08321,1.0061
data_Ri_HPPC/TC23SIB02_HPPC_ch_00.csv,TC23SIB02_HPPC_ch_00.csv,TC23SIB02,SIB,sodium-ion,,,charge_file,charge,3.0,0.51751,51.751000000000005,0.0715,0.01612,0.07743,0.10584,0.07819,1.00525
data_Ri_HPPC/TC23SIB02_HPPC_ch_00.csv,TC23SIB02_HPPC_ch_00.csv,TC23SIB02,SIB,sodium-ion,,,charge_file,discharge,-1.0,0.51751,51.751000000000005,0.07604,0.01601,0.08671,0.10614,0.08913,1.00623
data_Ri_HPPC/TC23SIB02_HPPC_ch_00.csv,TC23SIB02_HPPC_ch_00.csv,TC23SIB02,SIB,sodium-ion,,,charge_file,discharge,-2.0,0.51751,51.751000000000005,0.07369,0.01517,0.0827,0.10586,0.08461,1.0058
data_Ri_HPPC/TC23SIB02_HPPC_ch_00.csv,TC23SIB02_HPPC_ch_00.csv,TC23SIB02,SIB,sodium-ion,,,charge_file,discharge,-3.0,0.51751,51.751000000000005,0.07188,0.01593,0.0787,0.1058,0.08048,1.00576
data_Ri_HPPC/TC23SIB02_HPPC_ch_00.csv,TC23SIB02_HPPC_ch_00.csv,TC23SIB02,SIB,sodium-ion,,,charge_file,charge,1.0,0.62101,62.10099999999999,0.07426,0.01542,0.0843,0.10603,0.0862,1.00587
data_Ri_HPPC/TC23SIB02_HPPC_ch_00.csv,TC23SIB02_HPPC_ch_00.csv,TC23SIB02,SIB,sodium-ion,,,charge_file,charge,2.0,0.62101,62.10099999999999,0.07261,0.01588,0.07972,0.10607,0.08131,1.00596
data_Ri_HPPC/TC23SIB02_HPPC_ch_00.csv,TC23SIB02_HPPC_ch_00.csv,TC23SIB02,SIB,sodium-ion,,,charge_file,charge,3.0,0.62101,62.10099999999999,0.07035,0.01576,0.0759,0.10637,0.07484,1.0063
data_Ri_HPPC/TC23SIB02_HPPC_ch_00.csv,TC23SIB02_HPPC_ch_00.csv,TC23SIB02,SIB,sodium-ion,,,charge_file,discharge,-1.0,0.62101,62.10099999999999,0.07476,0.01594,0.08492,0.10591,0.08722,1.00614
data_Ri_HPPC/TC23SIB02_HPPC_ch_00.csv,TC23SIB02_HPPC_ch_00.csv,TC23SIB02,SIB,sodium-ion,,,charge_file,discharge,-2.0,0.62101,62.10099999999999,0.07305,0.01606,0.08092,0.10632,0.0827,1.00604
data_Ri_HPPC/TC23SIB02_HPPC_ch_00.csv,TC23SIB02_HPPC_ch_00.csv,TC23SIB02,SIB,sodium-ion,,,charge_file,discharge,-3.0,0.62101,62.10099999999999,0.07116,0.01679,0.07692,0.10599,0.07857,1.00619
data_Ri_HPPC/TC23SIB02_HPPC_ch_00.csv,TC23SIB02_HPPC_ch_00.csv,TC23SIB02,SIB,sodium-ion,,,charge_file,charge,1.0,0.72451,72.451,0.07425,0.01648,0.08302,0.10656,0.08518,1.00623
data_Ri_HPPC/TC23SIB02_HPPC_ch_00.csv,TC23SIB02_HPPC_ch_00.csv,TC23SIB02,SIB,sodium-ion,,,charge_file,charge,2.0,0.72451,72.451,0.07191,0.01627,0.07876,0.10626,0.07991,1.00592
data_Ri_HPPC/TC23SIB02_HPPC_ch_00.csv,TC23SIB02_HPPC_ch_00.csv,TC23SIB02,SIB,sodium-ion,,,charge_file,charge,3.0,0.72451,72.451,0.06951,0.01581,0.07467,0.10617,0.07027,1.00602
data_Ri_HPPC/TC23SIB02_HPPC_ch_00.csv,TC23SIB02_HPPC_ch_00.csv,TC23SIB02,SIB,sodium-ion,,,charge_file,discharge,-1.0,0.72451,72.451,0.07414,0.01624,0.08378,0.10638,0.0862,1.00587
data_Ri_HPPC/TC23SIB02_HPPC_ch_00.csv,TC23SIB02_HPPC_ch_00.csv,TC23SIB02,SIB,sodium-ion,,,charge_file,discharge,-2.0,0.72451,72.451,0.0721,0.01613,0.07966,0.10575,0.08169,1.00608
data_Ri_HPPC/TC23SIB02_HPPC_ch_00.csv,TC23SIB02_HPPC_ch_00.csv,TC23SIB02,SIB,sodium-ion,,,charge_file,discharge,-3.0,0.72451,72.451,0.06981,0.0161,0.07582,0.10577,0.07773,1.00566
data_Ri_HPPC/TC23SIB02_HPPC_ch_00.csv,TC23SIB02_HPPC_ch_00.csv,TC23SIB02,SIB,sodium-ion,,,charge_file,charge,1.0,0.82802,82.80199999999999,0.07173,0.01599,0.0815,0.10624,0.08429,1.00631
data_Ri_HPPC/TC23SIB02_HPPC_ch_00.csv,TC23SIB02_HPPC_ch_00.csv,TC23SIB02,SIB,sodium-ion,,,charge_file,charge,2.0,0.82802,82.80199999999999,0.07032,0.01659,0.07762,0.10574,0.07737,1.006
data_Ri_HPPC/TC23SIB02_HPPC_ch_00.csv,TC23SIB02_HPPC_ch_00.csv,TC23SIB02,SIB,sodium-ion,,,charge_file,charge,3.0,0.82802,82.80199999999999,0.06544,0.01614,0.06887,0.10583,,
