Repository: DNV007/delivered-energy-decomposition

# Three-term energy accounting for a cold commercial sodium-ion 18650 cell

This repository holds the analysis code and the derived data behind a reanalysis
of a public commercial-cell archive. No new measurements were made. The
manuscript reporting the work is not distributed here; what is here is
everything needed to regenerate its numbers from the raw archive and to check
them.

**Source data.** Droese, D., Schlösser, A., Otto, M. *Dataset: Evaluation of
Commercial Sodium-Ion Batteries by State-of-the-Art Lithium-Ion Battery
Configurations.* Technische Universität Berlin, DepositOnce, 2025.
DOI [10.14279/depositonce-25036](https://doi.org/10.14279/depositonce-25036),
CC BY 4.0.

File: data_processed/hppc/raw_temperature_pulse_descriptors.csv (part 6 of 36)
member_path,file_name,cell_id,cell_family,chemistry_type,temperature_deg_c,voltage_v,pulse_set,pulse_block_index,nominal_soc_percent,segment_index,step_id,nominal_c_rate,pulse_direction,duration_s,complete_1s,complete_10s,n_points,current_median_a,current_mean_a,pre_voltage_v,pulse_voltage_fast_v,pulse_voltage_100ms_v,pulse_voltage_1s_v,pulse_voltage_10s_v,pulse_voltage_end_v,relax_voltage_60s_v,relax_voltage_end_v,temperature_mean_deg_c,capacity_delta_ah,r_fast_ohm,r_100ms_ohm,r_1s_ohm,r_10s_ohm,r_end_ohm,polarization_1s_minus_fast_ohm,polarization_end_minus_fast_ohm,relaxation_60s_ohm,relaxation_end_ohm
raw_CU_diffT/TC23LFP09/TC23LFP09_25deg.parquet,TC23LFP09_25deg.parquet,TC23LFP09,LFP,lithium-ion,25.0,,charge_sweep,8,80,490,70,2.0,charge,10.000186999852303,True,True,1002,2.99999800018706,2.996999395433919,3.33586341725456,3.54166082304174,3.55367679761504,3.57885312529243,3.65876889269264,3.65876889269264,3.35283836546129,3.35283836546129,25.47031799401198,0.008333485979171959,0.06859918099090323,0.07260450851863856,0.08099662333865508,0.10763523022946875,0.10763523022946875,0.01239744234775185,0.03903604923856552,0.10197691038869838,0.10197691038869838
raw_CU_diffT/TC23LFP09/TC23LFP09_25deg.parquet,TC23LFP09_25deg.parquet,TC23LFP09,LFP,lithium-ion,25.0,,charge_sweep,8,80,494,74,-2.0,discharge,10.000514666549861,True,True,1002,-2.99999800018706,-2.9970077541070874,3.34063166113286,3.14704095967412,3.13349914705976,3.11614273934277,3.07532657174457,3.07532657174457,3.32308452366073,3.32308452366073,25.452696706586824,-0.008333763392562242,0.064530276835741,0.06904421738287318,0.07482969047849113,0.08843508874730835,0.08843508874730835,0.010299413642750124,0.023904811911567347,0.08258603902426322,0.08258603902426322
raw_CU_diffT/TC23LFP09/TC23LFP09_25deg.parquet,TC23LFP09_25deg.parquet,TC23LFP09,LFP,lithium-ion,25.0,,charge_sweep,8,80,498,78,1.0,charge,9.99999933334766,True,True,1002,1.49999898024955,1.4984984952152516,3.33624487676483,3.43866675527058,3.44953835131309,3.46136359613126,3.50141684470893,3.50141684470893,3.34616282403168,3.34616282403168,25.464672614770468,0.004166663244912938,0.0682812987570901,0.07552903437935142,0.08341253628426765,0.11011472015575721,0.11011472015575721,0.015131237527177543,0.04183342139866711,0.10350275081615139,0.10350275081615139
raw_CU_diffT/TC23LFP09/TC23LFP09_25deg.parquet,TC23LFP09_25deg.parquet,TC23LFP09,LFP,lithium-ion,25.0,,charge_sweep,8,80,502,82,-1.0,discharge,9.99999933334766,True,True,1002,-1.49999898024955,-1.498503353584363,3.33948728260207,3.23553956605525,3.2298176734013,3.22028118564471,3.19262537115061,3.19262537115061,3.32937860558008,3.32937860558008,25.459761457085825,-0.004166665291008614,0.06929852480934784,0.0731131225052728,0.07947078533181916,0.09790800752879648,0.09790800752879648,0.010172260522471319,0.028609482719448645,0.09116888493265442,0.09116888493265442
raw_CU_diffT/TC23LFP09/TC23LFP09_25deg.parquet,TC23LFP09_25deg.parquet,TC23LFP09,LFP,lithium-ion,25.0,,charge_sweep,9,90,508,62,3.0,charge,1.3110093334689736,True,False,134,4.5000059896042,4.466298040364285,3.34005947186746,3.62996869966774,3.65438210832461,3.69348170812662,,3.70492549343453,3.34520917525602,3.34520917525602,25.468236268656717,0.00163875593121131,0.0644241870944219,0.06984938179711105,0.07853817018813464,,0.08108123020502067,0.014113983093712743,0.016657043110598777,0.07993685319742183,0.07993685319742183
raw_CU_diffT/TC23LFP09/TC23LFP09_25deg.parquet,TC23LFP09_25deg.parquet,TC23LFP09,LFP,lithium-ion,25.0,,charge_sweep,9,90,512,66,-3.0,discharge,9.999999666411895,True,True,1002,-4.49999702012457,-4.495500669242273,3.34063166113286,3.05529994745574,3.04404689190296,3.02211297006281,2.97729147760685,2.97729147760685,3.31717190125165,3.31717190125165,25.451325768463068,-0.012499995192632993,0.06340708947163295,0.06590777013929885,0.07078197822033955,0.0807423164729011,0.0807423164729011,0.007374888748706593,0.017335227001268147,0.075529033047091,0.075529033047091
raw_CU_diffT/TC23LFP09/TC23LFP09_25deg.parquet,TC23LFP09_25deg.parquet,TC23LFP09,LFP,lithium-ion,25.0,,charge_sweep,9,90,516,70,2.0,charge,9.999999666411895,True,True,1002,2.99999800018706,2.9969970946807205,3.33338393043785,3.53822768744937,3.5504343917778,3.57370342190387,3.66239275804014,3.66239275804014,3.35341055472669,3.35341055472669,25.500503033932137,0.008333331123037274,0.06828129785378101,0.07235020200894013,0.08010655055471222,0.10966968230704668,0.10966968230704668,0.01182525270093121,0.041388384453265675,0.10299413642748557,0.10299413642748557
raw_CU_diffT/TC23LFP09/TC23LFP09_25deg.parquet,TC23LFP09_25deg.parquet,TC23LFP09,LFP,lithium-ion,25.0,,charge_sweep,9,90,520,74,-2.0,discharge,10.000365999818314,True,True,1002,-2.99999800018706,-2.997003499454474,3.34044093137773,3.14246344555095,3.13445279583542,3.1169056583633,3.07704313954076,3.07704313954076,3.32098649635429,3.32098649635429,25.459536417165666,-0.008333636878915687,0.06599253926650465,0.06866275761832717,0.0745118073413689,0.08779932247306377,0.08779932247306377,0.00851926807486425,0.021806783206559113,0.08131450647577745,0.08131450647577745
raw_CU_diffT/TC23LFP09/TC23LFP09_25deg.parquet,TC23LFP09_25deg.parquet,TC23LFP09,LFP,lithium-ion,25.0,,charge_sweep,9,90,524,78,1.0,charge,10.000156666676048,True,True,1002,1.49999898024955,1.4984946259557312,3.33452830896864,3.43656872796413,3.44686813474125,3.45812119029402,3.49893735789222,3.49893735789222,3.34597209427655,3.34597209427655,25.476381107784434,0.004166726965027737,0.06802699224403064,0.07489326809670244,0.08239531023202294,0.10960610712963798,0.10960610712963798,0.014368317987992305,0.04157911488560734,0.10197691173778123,0.10197691173778123
raw_CU_diffT/TC23LFP09/TC23LFP09_25deg.parquet,TC23LFP09_25deg.parquet,TC23LFP09,LFP,lithium-ion,25.0,,charge_sweep,9,90,528,82,-1.0,discharge,10.000003666616976,True,True,1002,-1.49999898024955,-1.498509331534275,3.33891509333667,3.23878197189249,3.23000840315643,3.22047191539985,3.19357901992627,3.19357901992627,3.3276620377839,3.3276620377839,25.471541856287427,-0.004166671506357665,0.06675545967872674,0.07260450947914764,0.07896217230568718,0.09689078147654527,0.09689078147654527,0.012206712626960436,0.030135321797818526,0.08938873934122478,0.08938873934122478
raw_CU_diffT/TC23LFP09/TC23LFP09_25deg.parquet,TC23LFP09_25deg.parquet,TC23LFP09,LFP,lithium-ion,25.0,,charge_sweep,10,100,534,62,3.0,charge,1.5320086667779833,True,False,156,4.4999969804366,4.471066646915533,3.33719852554049,3.63454621379091,3.65037678346684,3.68909492375859,,3.704162574414,3.34482771574576,3.34482771574576,25.442869999999996,0.0019150032115549023,0.06607730839445379,0.06959521512744761,0.07819925207682207,,0.08154762113593825,0.012121943682368283,0.015470312741484457,0.07985224439714549,0.07985224439714549
raw_CU_diffT/TC23LFP09/TC23LFP09_25deg.parquet,TC23LFP09_25deg.parquet,TC23LFP09,LFP,lithium-ion,25.0,,charge_sweep,10,100,538,66,-3.0,discharge,9.99999933334766,True,True,1002,-4.49999702012457,-4.495501711031497,3.33948728260207,3.05472775819034,3.04404689190296,3.02306661883847,2.97900804540303,2.97900804540303,3.31526460370033,3.31526460370033,25.467157265469062,-0.012499994981257074,0.06327993621734598,0.06565346363072284,0.07031574962128326,0.08010655020146233,0.08010655020146233,0.007035813403937274,0.016826613984116348,0.07472372910326766,0.07472372910326766
raw_CU_diffT/TC23LFP09/TC23LFP09_25deg.parquet,TC23LFP09_25deg.parquet,TC23LFP09,LFP,lithium-ion,25.0,,charge_sweep,10,100,542,70,2.0,charge,10.000001333188266,True,True,1002,2.99999800018706,2.996999505031318,3.3270898485185,3.5258302533658,3.54337739083792,3.56454839365755,3.64084029571025,3.64084029571025,3.34597209427655,3.34597209427655,25.475081986027945,0.008333333086263986,0.06624684577619983,0.07209589549924156,0.07915290114334868,0.10458355211309696,0.10458355211309696,0.012906055367148853,0.03833670633689713,0.09828946599808201,0.09828946599808201
raw_CU_diffT/TC23LFP09/TC23LFP09_25deg.parquet,TC23LFP09_25deg.parquet,TC23LFP09,LFP,lithium-ion,25.0,,charge_sweep,10,100,546,74,-2.0,discharge,10.000209666613955,True,True,1002,-2.99999800018706,-2.99700480289907,3.33662633627509,3.14360782408174,3.13044747097765,3.11518909056711,3.07780605856129,3.07780605856129,3.31774409051705,3.31774409051705,25.48281663672655,-0.008333504458442692,0.06433954695346948,0.06872633424575082,0.07381246443970053,0.08627348341487617,0.08627348341487617,0.009472917486231053,0.02193393646140669,0.07997939729986464,0.07997939729986464
raw_CU_diffT/TC23LFP09/TC23LFP09_25deg.parquet,TC23LFP09_25deg.parquet,TC23LFP09,LFP,lithium-ion,25.0,,charge_sweep,10,100,550,78,1.0,charge,10.000082333514001,True,True,1002,1.49999898024955,1.498496716069622,3.3276620377839,3.42951172702426,3.44000186355651,3.44991981082336,3.48577700478813,3.48577700478813,3.33872436358154,3.33872436358154,25.448788233532937,0.004166698812608769,0.06789983898750089,0.07489326809670244,0.08150523743630826,0.10541004966411699,0.10541004966411699,0.013605398448807371,0.0375102106766161,0.09803516078532623,0.09803516078532623
raw_CU_diffT/TC23LFP09/TC23LFP09_25deg.parquet,TC23LFP09_25deg.parquet,TC23LFP09,LFP,lithium-ion,25.0,,charge_sweep,10,100,554,82,-1.0,discharge,9.99999933334766,True,True,1002,-1.49999898024955,-1.4985013188038896,3.33395611970325,3.23382299825907,3.22524015927814,3.21703877980747,3.19224391164034,3.19224391164034,3.32251233439534,3.32251233439534,25.453517245508976,-0.0041666640709309335,0.06675545967872674,0.0724773562226179,0.07794494625344929,0.09447486960246725,0.09447486960246725,0.011189486574722546,0.0277194099237405,0.08684567421061021,0.08684567421061021
raw_CU_diffT/TC23LFP09/TC23LFP09_35deg.parquet,TC23LFP09_35deg.parquet,TC23LFP09,LFP,lithium-ion,35.0,,discharge_sweep,0,100,12,28,-3.0,discharge,9.999999666717486,True,True,1002,-4.49999702012457,-4.4954033313443755,3.54452176936871,3.33166736264166,3.3114500085977,3.22581234854353,3.09058495215511,3.09058495215511,3.35512712252287,3.35512712252287,35.34193547904191,-0.012499756469453852,0.04730101059514871,0.051793758913324356,0.07082436263843517,0.10087491506850688,0.10087491506850688,0.023523352043286455,0.053573904473358164,0.05878718789916817,0.05878718789916817
raw_CU_diffT/TC23LFP09/TC23LFP09_35deg.parquet,TC23LFP09_35deg.parquet,TC23LFP09,LFP,lithium-ion,35.0,,discharge_sweep,0,100,16,32,3.0,charge,4.542003666727396,True,False,457,4.5000059896042,4.4902138814969526,3.3595139068909,3.58095115259888,3.58781742378362,3.61451958950207,,3.70702352074098,3.40738707542897,3.40738707542897,35.30749380743981,0.005677589128444923,0.04920821132672685,0.05073404733685713,0.056667854042922974,,0.07722425584607845,0.007459642716196126,0.0280160445193516,0.0665857881087764,0.0665857881087764
raw_CU_diffT/TC23LFP09/TC23LFP09_35deg.parquet,TC23LFP09_35deg.parquet,TC23LFP09,LFP,lithium-ion,35.0,,discharge_sweep,0,100,20,36,-2.0,discharge,9.999999333369487,True,True,1002,-2.99999800018706,-2.9970141320657198,3.40471685885713,3.26014370446725,3.25270524401711,3.23134351144236,3.16439736739111,3.16439736739111,3.34349260745983,3.34349260745983,35.328155309381245,-0.008333357560688493,0.048191083587677465,0.0506705720572286,0.0577911543287561,0.08010655055471207,0.08010655055471207,0.009600070741078638,0.0319154669670346,0.05969845315148631,0.05969845315148631
raw_CU_diffT/TC23LFP09/TC23LFP09_35deg.parquet,TC23LFP09_35deg.parquet,TC23LFP09,LFP,lithium-ion,35.0,,discharge_sweep,0,100,24,40,2.0,charge,9.999999333362211,True,True,1002,2.99999800018706,2.996949469006324,3.34711647280734,3.49550422229985,3.50027246617814,3.51534011683355,3.63073161868827,3.63073161868827,3.40967583249056,3.40967583249056,35.314994720558886,0.008333207196041059,0.04946261613616323,0.05105203182177121,0.056074585388297134,0.09453844498004511,0.09453844498004511,0.006611969252133906,0.045075828843881886,0.07368531118484954,0.07368531118484954
raw_CU_diffT/TC23LFP09/TC23LFP09_35deg.parquet,TC23LFP09_35deg.parquet,TC23LFP09,LFP,lithium-ion,35.0,,discharge_sweep,0,100,28,44,-1.0,discharge,9.999999666717486,True,True,1002,-1.49999898024955,-1.4985281311915795,3.40528904812253,3.33223955190706,3.32823422704929,3.31736263100678,3.27330405757134,3.27330405757134,3.3673338268513,3.3673338268513,35.309927844311375,-0.004166720242579646,0.04869969725133892,0.05136991563848974,0.05861765126075106,0.08799005351939117,0.08799005351939117,0.009917954009412137,0.039290356268052246,0.0626865554697352,0.0626865554697352
raw_CU_diffT/TC23LFP09/TC23LFP09_35deg.parquet,TC23LFP09_35deg.parquet,TC23LFP09,LFP,lithium-ion,35.0,,discharge_sweep,0,100,32,48,1.0,charge,9.99999933334766,True,True,1002,1.49999898024955,1.4984314448971556,3.36905039464749,3.44209989086296,3.44629594547585,3.45526024396705,3.51362354903737,3.51362354903737,3.40719634567384,3.40719634567384,35.3035163772455,0.004166493727841898,0.04869969725133892,0.051497068895012967,0.057473271951970106,0.09638216845042662,0.09638216845042662,0.008773574700631184,0.047682471199087695,0.07095151714424774,0.07095151714424774
raw_CU_diffT/TC23LFP09/TC23LFP09_35deg.parquet,TC23LFP09_35deg.parquet,TC23LFP09,LFP,lithium-ion,35.0,,discharge_sweep,1,90,38,28,-3.0,discharge,10.00000466677011,True,True,1002,-4.49999702012457,-4.495504753735715,3.33071371386601,3.11499836081198,3.10717844085158,3.08963130337945,3.04595418945428,3.04595418945428,3.31831627978244,3.31831627978244,35.30491669660679,-0.012499996019464348,0.04793677686658976,0.04967453800852567,0.05357390447336043,0.06327993621734608,0.06327993621734608,0.005637127606770674,0.015343159350756322,0.060524949041104184,0.060524949041104184
raw_CU_diffT/TC23LFP09/TC23LFP09_35deg.parquet,TC23LFP09_35deg.parquet,TC23LFP09,LFP,lithium-ion,35.0,,discharge_sweep,1,90,42,32,3.0,charge,9.999999666353688,True,True,1002,4.4999969804366,4.495500034789388,3.32918787582495,3.54795490496109,3.55787285222794,3.57751801700651,3.63225745672933,3.63225745672933,3.34063166113286,3.34063166113286,35.35671476047904,0.012499999952252734,0.04861492798488825,0.05081891774531866,0.05518451284771004,0.06734884094855004,0.06734884094855004,0.0065695848628217896,0.018733912963661788,0.06480577584035971,0.06480577584035971
raw_CU_diffT/TC23LFP09/TC23LFP09_35deg.parquet,TC23LFP09_35deg.parquet,TC23LFP09,LFP,lithium-ion,35.0,,discharge_sweep,1,90,46,36,-2.0,discharge,9.999999333376763,True,True,1002,-2.99999800018706,-2.9970009043290777,3.33204882215193,3.18766639751718,3.18156304535297,3.17011926004506,3.13483425534568,3.13483425534568,3.32232160464021,3.32232160464021,35.34957412175649,-0.008333322589403551,0.04812750696025367,0.050161959037831605,0.053976556683295554,0.06573823275680622,0.06573823275680622,0.005849049723041885,0.017610725796552554,0.062495824758163065,0.062495824758163065
raw_CU_diffT/TC23LFP09/TC23LFP09_35deg.parquet,TC23LFP09_35deg.parquet,TC23LFP09,LFP,lithium-ion,35.0,,discharge_sweep,1,90,50,40,2.0,charge,9.99999933334766,True,True,1002,2.99999800018706,2.9970013687812287,3.33014152460061,3.47681270629694,3.48329751797142,3.49645787107551,3.54051644451095,3.54051644451095,3.3396780123572,3.3396780123572,35.30892909181635,0.008333332724714874,0.04889042648934584,0.05105203182177461,0.05543881911405595,0.07012502004908756,0.07012502004908756,0.00654839262471011,0.02123459355974172,0.0669461886778682,0.0669461886778682
raw_CU_diffT/TC23LFP09/TC23LFP09_35deg.parquet,TC23LFP09_35deg.parquet,TC23LFP09,LFP,lithium-ion,35.0,,discharge_sweep,1,90,54,44,-1.0,discharge,9.99999966636824,True,True,1002,-1.49999898024955,-1.498496934076156,3.33223955190706,3.25938078544673,3.25632910936462,3.2502257572004,3.22924548413591,3.22924548413591,3.32670838900824,3.32670838900824,35.291397225548906,-0.0041666600816945955,0.048572543994802375,0.050606996099298,0.05467590030828925,0.06866275852668582,0.06866275852668582,0.006103356313486873,0.02009021453188345,0.0649753140872903,0.0649753140872903
raw_CU_diffT/TC23LFP09/TC23LFP09_35deg.parquet,TC23LFP09_35deg.parquet,TC23LFP09,LFP,lithium-ion,35.0,,discharge_sweep,1,90,58,48,1.0,charge,9.999999666353688,True,True,1002,1.49999898024955,1.4984990609073545,3.33109517337627,3.40471685885713,3.40834072420463,3.41482553587911,3.43885748502572,3.43885748502572,3.33681706603022,3.33681706603022,35.28062459081837,0.004166664698637477,0.049081157020927836,0.05149706889501267,0.055820279617063394,0.07184158993996241,0.07184158993996241,0.006739122596135558,0.022760432919034575,0.06802699224403744,0.06802699224403744
raw_CU_diffT/TC23LFP09/TC23LFP09_35deg.parquet,TC23LFP09_35deg.parquet,TC23LFP09,LFP,lithium-ion,35.0,,discharge_sweep,2,80,64,28,-3.0,discharge,9.999999666717486,True,True,1002,-4.49999702012457,-4.495504861154633,3.32976006509035,3.11328179301579,3.10393603501434,3.08543524876656,3.03679916120796,3.03679916120796,3.31526460370033,3.31526460370033,35.295197375249494,-0.01250000024179345,0.04810631453897432,0.05018315102567748,0.054294439580990256,0.06510246619547315,0.06510246619547315,0.006188125042015935,0.01699615165649883,0.06188125042017505,0.06188125042017505
raw_CU_diffT/TC23LFP09/TC23LFP09_35deg.parquet,TC23LFP09_35deg.parquet,TC23LFP09,LFP,lithium-ion,35.0,,discharge_sweep,2,80,68,32,3.0,charge,9.999999332998414,True,True,1002,4.4999969804366,4.495505199056842,3.32804349729416,3.54795490496109,3.55863577124846,3.5786623955373,3.62920578064722,3.62920578064722,3.34063166113286,3.34063166113286,35.31693357285429,0.01250000422366935,0.04886923449570703,0.051242761930015174,0.0556931258693476,0.06692499676385125,0.06692499676385125,0.0068238913736405685,0.018055762268144218,0.06412762514484215,0.06412762514484215
raw_CU_diffT/TC23LFP09/TC23LFP09_35deg.parquet,TC23LFP09_35deg.parquet,TC23LFP09,LFP,lithium-ion,35.0,,discharge_sweep,2,80,72,36,-2.0,discharge,9.99999933334766,True,True,1002,-2.99999800018706,-2.997002827571324,3.33109517337627,3.18614055947613,3.18022793706704,3.16725831371808,3.12796798416094,3.12796798416094,3.32098649635429,3.32098649635429,35.289483363273455,-0.008333330749649565,0.048318236842525196,0.05028911229268259,0.05461232295754014,0.06770910820696037,0.06770910820696037,0.006294086115014946,0.019390871364435174,0.06433954695346962,0.06433954695346962
raw_CU_diffT/TC23LFP09/TC23LFP09_35deg.parquet,TC23LFP09_35deg.parquet,TC23LFP09,LFP,lithium-ion,35.0,,discharge_sweep,2,80,76,40,2.0,charge,10.00000200024806,True,True,1002,3.000005084488445,2.9970036142406182,3.32918787582495,3.47681270629694,3.48386970723681,3.49779297936143,3.53822768744937,3.53822768744937,3.3391058230918,3.3391058230918,35.31143723552894,0.008333338671138404,0.049208193424499655,0.05156052308432534,0.05620160592668808,0.06967981911272825,0.06967981911272825,0.006993412502188427,0.020471625688228592,0.06637384229351188,0.06637384229351188
raw_CU_diffT/TC23LFP09/TC23LFP09_35deg.parquet,TC23LFP09_35deg.parquet,TC23LFP09,LFP,lithium-ion,35.0,,discharge_sweep,2,80,80,44,-1.0,discharge,9.999999333376763,True,True,1002,-1.49999898024955,-1.4985049925546423,3.33147663288653,3.25823640691593,3.25499400107869,3.24812772989395,3.22524015927814,3.22524015927814,3.32575474023258,3.32575474023258,35.2801302994012,-0.004166667018836087,0.048826850507868655,0.05098845586889402,0.05556597310400422,0.07082436388771149,0.07082436388771149,0.006739122596135565,0.021997513379842834,0.06700976619178622,0.06700976619178622
raw_CU_diffT/TC23LFP09/TC23LFP09_35deg.parquet,TC23LFP09_35deg.parquet,TC23LFP09,LFP,lithium-ion,35.0,,discharge_sweep,2,80,84,48,1.0,charge,10.00000200024806,True,True,1002,1.49999898024955,1.4985003258126415,3.33014152460061,3.40414466959173,3.4081499944495,3.41501626563424,3.43866675527058,3.43866675527058,3.33605414700969,3.33605414700969,35.29906812375249,0.004166671758954906,0.04933546353398761,0.05200568192113843,0.056583199156248626,0.07235020296608136,0.07235020296608136,0.007247735622261019,0.02301473943209375,0.06840845201362636,0.06840845201362636
raw_CU_diffT/TC23LFP09/TC23LFP09_35deg.parquet,TC23LFP09_35deg.parquet,TC23LFP09,LFP,lithium-ion,35.0,,discharge_sweep,3,70,90,28,-3.0,discharge,10.000006999936886,True,True,1002,-4.49999702012457,-4.495504253358434,3.32899714606982,3.11080230619908,3.10126581844249,3.08085773464339,3.02878851149242,3.02878851149242,3.30858906227072,3.30858906227072,35.20875477045908,-0.012500004080233839,0.04848777430183719,0.050606995206638146,0.05514212794291159,0.06671307408312228,0.06671307408312228,0.006654353641074397,0.018225299781285093,0.06217794134684885,0.06217794134684885
raw_CU_diffT/TC23LFP09/TC23LFP09_35deg.parquet,TC23LFP09_35deg.parquet,TC23LFP09,LFP,lithium-ion,35.0,,discharge_sweep,3,70,94,32,3.0,charge,9.999999333362211,True,True,1002,4.4999969804366,4.495503902622993,3.32537328072232,3.54681052643029,3.5582543117382,3.57980677406809,3.62958724015748,3.62958724015748,3.34158530990852,3.34158530990852,35.21780025948103,0.012500011525278349,0.0492083098434625,0.05175137495165282,0.056540814238742985,0.06760314745936663,0.06760314745936663,0.0073325043952804855,0.01839483761590413,0.06400047188943168,0.06400047188943168
raw_CU_diffT/TC23LFP09/TC23LFP09_35deg.parquet,TC23LFP09_35deg.parquet,TC23LFP09,LFP,lithium-ion,35.0,,discharge_sweep,3,70,98,36,-2.0,discharge,9.999999666732037,True,True,1002,-2.99999800018706,-2.997002549597148,3.33147663288653,3.1853776404556,3.17870209902599,3.16477882690137,3.12186463199672,3.12186463199672,3.31850700953757,3.31850700953757,35.22814149700599,-0.008333324366869973,0.048699696607071206,0.05092487856692377,0.05556597236890354,0.06987071353938915,0.06987071353938915,0.006866275761832331,0.02117101693231794,0.0655475028745316,0.0655475028745316
raw_CU_diffT/TC23LFP09/TC23LFP09_35deg.parquet,TC23LFP09_35deg.parquet,TC23LFP09,LFP,lithium-ion,35.0,,discharge_sweep,3,70,102,40,2.0,charge,10.000164999961271,True,True,1002,2.99999800018706,2.9970044006326515,3.32785276753903,3.47643124678667,3.48425116674708,3.49893735789222,3.53956279573529,3.53956279573529,3.33986874211233,3.33986874211233,35.245664061876234,0.008333483543894299,0.04952619276358702,0.052132834487989,0.057028234799663936,0.07057005644105738,0.07057005644105738,0.00750204203607692,0.02104386367747036,0.06656472891332219,0.06656472891332219
raw_CU_diffT/TC23LFP09/TC23LFP09_35deg.parquet,TC23LFP09_35deg.parquet,TC23LFP09,LFP,lithium-ion,35.0,,discharge_sweep,3,70,106,44,-1.0,discharge,9.999999666717486,True,True,1002,-1.49999898024955,-1.4984957405458283,3.3318580923968,3.2580456771608,3.25461254156843,3.24736481087342,3.2219977534409,3.2219977534409,3.32499182121205,3.32499182121205,35.22748918163673,-0.004166656512581073,0.04920831027746438,0.05149706889501948,0.05632889264319566,0.07324027576180284,0.07324027576180284,0.007120582365731279,0.024031965484338454,0.06866275852668613,0.06866275852668613
raw_CU_diffT/TC23LFP09/TC23LFP09_35deg.parquet,TC23LFP09_35deg.parquet,TC23LFP09,LFP,lithium-ion,35.0,,discharge_sweep,3,70,110,48,1.0,charge,10.000004666755558,True,True,1002,1.49999898024955,1.498500369897175,3.32976006509035,3.40433539934687,3.40853145395977,3.4159699144099,3.44019259331164,3.44019259331164,3.33662633627509,3.33662633627509,35.16392315369262,0.00416667499586522,0.04971692330358333,0.05251429494726419,0.05747327195196329,0.07362173553139205,0.07362173553139205,0.007756348648379964,0.02390481222780872,0.06904421829628185,0.06904421829628185
raw_CU_diffT/TC23LFP09/TC23LFP09_35deg.parquet,TC23LFP09_35deg.parquet,TC23LFP09,LFP,lithium-ion,35.0,,discharge_sweep,4,60,116,28,-3.0,discharge,10.000003333305358,True,True,1002,-4.49999702012457,-4.495503434408012,3.29867111500387,3.07818751807155,3.06903248982522,3.05034097382231,3.00857115744845,3.00857115744845,3.28398492385872,3.28398492385872,35.29281700598803,-0.012500000991806808,0.0489963873189891,0.05103083938759881,0.05518451236100721,0.06446669992403446,0.06446669992403446,0.006188125042018107,0.015470312605045361,0.061203099730640656,0.061203099730640656
raw_CU_diffT/TC23LFP09/TC23LFP09_35deg.parquet,TC23LFP09_35deg.parquet,TC23LFP09,LFP,lithium-ion,35.0,,discharge_sweep,4,60,120,32,3.0,charge,10.000005333480658,True,True,1002,4.4999969804366,4.4954952725507,3.29409360088071,3.52125273924264,3.52907265920304,3.55024366202267,3.59964266860179,3.59964266860179,3.30763541349506,3.30763541349506,35.31199462075848,0.012499994871267751,0.050479842397558844,0.05221760355482104,0.05692227400497234,0.06789983838865495,0.06789983838865495,0.006442431607413493,0.0174199959910961,0.06489054467729867,0.06489054467729867
raw_CU_diffT/TC23LFP09/TC23LFP09_35deg.parquet,TC23LFP09_35deg.parquet,TC23LFP09,LFP,lithium-ion,35.0,,discharge_sweep,4,60,124,36,-2.0,discharge,9.999999333362211,True,True,1002,-2.99999800018706,-2.997001400468224,3.29924330426926,3.1493297167357,3.14475220261253,3.13178257926357,3.09706976382959,3.09706976382959,3.28818097847162,3.28818097847162,35.30643206586825,-0.008333334415427092,0.04997122915555697,0.051497068213744564,0.055820278878602116,0.06739122506983801,0.06739122506983801,0.005849049723045147,0.01741999591428104,0.06370378067922489,0.06370378067922489
raw_CU_diffT/TC23LFP09/TC23LFP09_35deg.parquet,TC23LFP09_35deg.parquet,TC23LFP09,LFP,lithium-ion,35.0,,discharge_sweep,4,60,128,40,2.0,charge,10.000002999964636,True,True,1002,2.99999800018706,2.9969965103328984,3.29561943892176,3.44553302645533,3.45297148690547,3.46784840780574,3.50847384564881,3.50847384564881,3.30610957545401,3.30610957545401,35.2832927245509,0.008333323795632116,0.04997122915556022,0.05245071762511122,0.05740969456420995,0.07095151620560339,0.07095151620560339,0.0074384654086497234,0.020980287050043164,0.0674548016972618,0.0674548016972618
raw_CU_diffT/TC23LFP09/TC23LFP09_35deg.parquet,TC23LFP09_35deg.parquet,TC23LFP09,LFP,lithium-ion,35.0,,discharge_sweep,4,60,132,44,-1.0,discharge,9.999999333362211,True,True,1002,-1.49999898024955,-1.4985071385960813,3.2994340340244,3.22466797001274,3.22123483442037,3.21436856323563,3.19262537115061,3.19262537115061,3.29294922234992,3.29294922234992,35.27766079840319,-0.004166672059731593,0.04984407656011958,0.052132835177674676,0.056710352412784874,0.07120582365730721,0.07120582365730721,0.0068662758526652976,0.021361747097187633,0.06688261293525649,0.06688261293525649
raw_CU_diffT/TC23LFP09/TC23LFP09_35deg.parquet,TC23LFP09_35deg.parquet,TC23LFP09,LFP,lithium-ion,35.0,,discharge_sweep,4,60,136,48,1.0,charge,9.999999333376763,True,True,1002,1.49999898024955,1.4984950439468223,3.29714527696281,3.37362790877065,3.37610739558737,3.38373658579264,3.40776853493924,3.40776853493924,3.30343935888216,3.30343935888216,35.27763053892216,0.004166657613876612,0.05098845586889402,0.052641448203800435,0.057727578465036095,0.07374888878792829,0.07374888878792829,0.006739122596142073,0.02276043291903427,0.0695528313224073,0.0695528313224073
raw_CU_diffT/TC23LFP09/TC23LFP09_35deg.parquet,TC23LFP09_35deg.parquet,TC23LFP09,LFP,lithium-ion,35.0,,discharge_sweep,5,50,142,28,-3.0,discharge,9.999999333362211,True,True,1002,-4.49999702012457,-4.495506416550461,3.29199557357426,3.0682695708047,3.06216621864048,3.04252105386191,2.99846248042647,2.99846248042647,3.27883522047017,3.27883522047017,35.30213551896207,-0.012499997545439092,0.04971692242662129,0.051073223805694436,0.05543881886958321,0.06522961944976229,0.06522961944976229,0.005721896442961921,0.015512697023140995,0.06230509460113789,0.06230509460113789
raw_CU_diffT/TC23LFP09/TC23LFP09_35deg.parquet,TC23LFP09_35deg.parquet,TC23LFP09,LFP,lithium-ion,35.0,,discharge_sweep,5,50,146,32,3.0,charge,10.000000000058208,True,True,1002,4.4999969804366,4.495501313240866,3.29027900577807,3.51457719781303,3.52602098312093,3.54738271569569,3.59144128913113,3.59144128913113,3.30286716961677,3.30286716961677,35.33433400199601,0.012500002745965504,0.04984407612051289,0.052387141228700945,0.05713419609732168,0.06692499676385125,0.06692499676385125,0.007290119976808784,0.017080920643338354,0.06412762514484215,0.06412762514484215
raw_CU_diffT/TC23LFP09/TC23LFP09_35deg.parquet,TC23LFP09_35deg.parquet,TC23LFP09,LFP,lithium-ion,35.0,,discharge_sweep,5,50,150,36,-2.0,discharge,9.999999666732037,True,True,1002,-2.99999800018706,-2.9970004296974806,3.29371214137044,3.14341709432661,3.13864885044832,3.12586995685449,3.09001276288972,3.09001276288972,3.28436638336899,3.28436638336899,35.35480904191617,-0.008333327300162487,0.05009838241040781,0.05168779809601579,0.05594743213344955,0.0678998380892316,0.0678998380892316,0.00584904972304174,0.01780145567882379,0.06478458334543928,0.06478458334543928
raw_CU_diffT/TC23LFP09/TC23LFP09_35deg.parquet,TC23LFP09_35deg.parquet,TC23LFP09,LFP,lithium-ion,35.0,,discharge_sweep,5,50,154,40,2.0,charge,9.999999666339136,True,True,1002,2.99999800018706,2.9969987513561094,3.29142338430886,3.44190916110782,3.44991981082336,3.46403381270311,3.50008173642301,3.50008173642301,3.30095987206545,3.30095987206545,35.34784747504989,0.008333327727467156,0.050161959037831605,0.05283217738965738,0.05753684781906093,0.06955283040226677,0.06955283040226677,0.007374888781229327,0.019390871364435167,0.0663739990310474,0.0663739990310474
raw_CU_diffT/TC23LFP09/TC23LFP09_35deg.parquet,TC23LFP09_35deg.parquet,TC23LFP09,LFP,lithium-ion,35.0,,discharge_sweep,5,50,158,44,-1.0,discharge,9.99999933334766,True,True,1002,-1.49999898024955,-1.4985042690216885,3.29409360088071,3.21932753686905,3.21570367152155,3.20883740033681,3.18747566776205,3.18747566776205,3.28875316773702,3.28875316773702,35.34223421157686,-0.004166666510173284,0.04984407656011958,0.052259988434204416,0.056837505669314614,0.07107867040077717,0.07107867040077717,0.006993429109195037,0.021234593840657595,0.06751837921791168,0.06751837921791168
raw_CU_diffT/TC23LFP09/TC23LFP09_35deg.parquet,TC23LFP09_35deg.parquet,TC23LFP09,LFP,lithium-ion,35.0,,discharge_sweep,5,50,162,48,1.0,charge,9.999999333376763,True,True,1002,1.49999898024955,1.49849533039727,3.29275849259478,3.36809674587183,3.37229280048473,3.37934980142461,3.40109299350963,3.40109299350963,3.29809892573847,3.29809892573847,35.319697135728546,0.004166660213401324,0.05022553632970879,0.05302290797338935,0.057727578465036095,0.07222304970955813,0.07222304970955813,0.007502042135327305,0.021997513379849343,0.06866275852669264,0.06866275852669264
raw_CU_diffT/TC23LFP09/TC23LFP09_35deg.parquet,TC23LFP09_35deg.parquet,TC23LFP09,LFP,lithium-ion,35.0,,discharge_sweep,6,40,168,28,-3.0,discharge,9.99999933334766,True,True,1002,-4.49999702012457,-4.495503313126034,3.2910419247986,3.06922321958036,3.05911454255837,3.03813426949388,2.99102401997633,2.99102401997633,3.27521135512266,3.27521135512266,35.2877430239521,-0.012499994342423167,0.04929307824566053,0.05153945240475062,0.05620173839531093,0.06667068966502666,0.06667068966502666,0.0069086601496504,0.017377611419366133,0.06315278296305694,0.06315278296305694
raw_CU_diffT/TC23LFP09/TC23LFP09_35deg.parquet,TC23LFP09_35deg.parquet,TC23LFP09,LFP,lithium-ion,35.0,,discharge_sweep,6,40,172,32,3.0,charge,10.000000333078788,True,True,1002,4.4999969804366,4.495499440262118,3.28799024871649,3.51343281928224,3.52563952361067,3.54719198594056,3.59182274864139,3.59182274864139,3.30324862912703,3.30324862912703,35.30482595808383,0.012499999261019277,0.05009838263133177,0.05281098541339973,0.05760042470048989,0.06751837862242777,0.06751837862242777,0.007502042069158124,0.017419995991095998,0.06412762514484215,0.06412762514484215
raw_CU_diffT/TC23LFP09/TC23LFP09_35deg.parquet,TC23LFP09_35deg.parquet,TC23LFP09,LFP,lithium-ion,35.0,,discharge_sweep,6,40,176,36,-2.0,discharge,10.000001000167686,True,True,1002,-2.99999800018706,-2.997001293326567,3.29333068186018,3.14418001334714,3.13712301240726,3.12319974028265,3.08410014048063,3.08410014048063,3.28188689655227,3.28188689655227,35.325589281437125,-0.008333331015785686,0.0497169226458618,0.05206925786056521,0.056710351662541715,0.06974356028454141,0.06974356028454141,0.006993429016679917,0.020026637638679616,0.06592896263907745,0.06592896263907745
raw_CU_diffT/TC23LFP09/TC23LFP09_35deg.parquet,TC23LFP09_35deg.parquet,TC23LFP09,LFP,lithium-ion,35.0,,discharge_sweep,6,40,180,40,2.0,charge,9.99999933334766,True,True,1002,2.99999800018706,2.9969971876820547,3.29008827602294,3.44381645865914,3.44991981082336,3.46422454245824,3.50027246617814,3.50027246617814,3.30153206133085,3.30153206133085,35.3004398003992,0.008333329355330299,0.05124276170404599,0.05327721378162718,0.05804546083845453,0.07006144342166037,0.07006144342166037,0.006802699134408535,0.01881868171761438,0.06624684577619643,0.06624684577619643
raw_CU_diffT/TC23LFP09/TC23LFP09_35deg.parquet,TC23LFP09_35deg.parquet,TC23LFP09,LFP,lithium-ion,35.0,,discharge_sweep,6,40,184,44,-1.0,discharge,10.000003666675184,True,True,1002,-1.49999898024955,-1.4984996194698823,3.29371214137044,3.21818315833826,3.21455929299076,3.20769302180602,3.18442399167994,3.18442399167994,3.28760878920623,3.28760878920623,35.26351662674651,-0.004166659531553387,0.05035268958623852,0.05276860146032336,0.05734611869543356,0.07285881599220681,0.07285881599220681,0.006993429109195037,0.022506126405968288,0.06878991178322208,0.06878991178322208
raw_CU_diffT/TC23LFP09/TC23LFP09_35deg.parquet,TC23LFP09_35deg.parquet,TC23LFP09,LFP,lithium-ion,35.0,,discharge_sweep,6,40,188,48,1.0,charge,9.99999933334766,True,True,1002,1.49999898024955,1.498496970318159,3.29180484381913,3.36771528636157,3.37191134097447,3.37915907166947,3.40109299350963,3.40109299350963,3.29790819598334,3.29790819598334,35.26983098802395,0.004166664593075869,0.050606996099298,0.05340436774297856,0.05823619149114823,0.07285881599220681,0.07285881599220681,0.007629195391850231,0.02225181989290881,0.06878991178322237,0.06878991178322237
raw_CU_diffT/TC23LFP09/TC23LFP09_35deg.parquet,TC23LFP09_35deg.parquet,TC23LFP09,LFP,lithium-ion,35.0,,discharge_sweep,7,30,194,28,-3.0,discharge,9.99999933334766,True,True,1002,-4.49999702012457,-4.495508237958622,3.27997959900096,3.05415556892495,3.04652637871968,3.02287588908334,2.9704252064221,2.9704252064221,3.26109735324291,3.26109735324291,35.323682165668664,-0.012499999158941838,0.05018315102567748,0.051878527749517775,0.057134195593423504,0.06878991056982763,0.06878991056982763,0.00695104456774602,0.018606759544150142,0.06459385317832134,0.06459385317832134
raw_CU_diffT/TC23LFP09/TC23LFP09_35deg.parquet,TC23LFP09_35deg.parquet,TC23LFP09,LFP,lithium-ion,35.0,,discharge_sweep,7,30,198,32,3.0,charge,9.99999933334766,True,True,1002,4.4999969804366,4.4954988099285424,3.27387624683674,3.50046319593328,3.51286063001684,3.53593893038778,3.58171407161941,3.58171407161941,3.29275849259478,3.29275849259478,35.297998772455095,0.012499996101375043,0.05035268914215054,0.05310767634268793,0.05823619097753575,0.06840845141029467,0.06840845141029467,0.007883501835385207,0.018055762268144128,0.06421239398178319,0.06421239398178319
raw_CU_diffT/TC23LFP09/TC23LFP09_35deg.parquet,TC23LFP09_35deg.parquet,TC23LFP09,LFP,lithium-ion,35.0,,discharge_sweep,7,30,202,36,-2.0,discharge,10.000000000087311,True,True,1002,-2.99999800018706,-2.997000998122587,3.28188689655227,3.13197330901871,3.12434411881344,3.10889500864776,3.06559935423285,3.06559935423285,3.26853581369305,3.26853581369305,35.293963203592824,-0.008333329936917825,0.04997122915555682,0.05251429425253161,0.05766400107390852,0.07209589549924156,0.07209589549924156,0.007692771918351694,0.022124666343684735,0.06764553157953643,0.06764553157953643
raw_CU_diffT/TC23LFP09/TC23LFP09_35deg.parquet,TC23LFP09_35deg.parquet,TC23LFP09,LFP,lithium-ion,35.0,,discharge_sweep,7,30,206,40,2.0,charge,10.000023333122954,True,True,1002,2.99999800018706,2.9970019431476467,3.27692792291885,3.43160975433071,3.43733164698466,3.45335294641573,3.49016378915616,3.49016378915616,3.29066046528833,3.29066046528833,35.298484970059874,0.00833335115824013,0.05156064484116821,0.05346794366389856,0.0588083803675467,0.07107866946045097,0.07107866946045097,0.0072477355263784946,0.01951802461928276,0.06650115228589824,0.06650115228589824
raw_CU_diffT/TC23LFP09/TC23LFP09_35deg.parquet,TC23LFP09_35deg.parquet,TC23LFP09,LFP,lithium-ion,35.0,,discharge_sweep,7,30,210,44,-1.0,discharge,9.999999666732037,True,True,1002,-1.49999898024955,-1.4985049235958163,3.28245908581767,3.20693010278549,3.20292477792772,3.19491412821219,3.16954707077966,3.16954707077966,3.27540208487779,3.27540208487779,35.33026053892216,-0.004166667088100385,0.05035268958623852,0.05302290797338964,0.05836334474768477,0.07527472786629846,0.07527472786629846,0.00801065516144625,0.02492203828005994,0.07057005737465172,0.07057005737465172
raw_CU_diffT/TC23LFP09/TC23LFP09_35deg.parquet,TC23LFP09_35deg.parquet,TC23LFP09,LFP,lithium-ion,35.0,,discharge_sweep,7,30,214,48,1.0,charge,9.999999666353688,True,True,1002,1.49999898024955,1.4984983166590267,3.27959813949069,3.35741587958445,3.36065828542169,3.36828747562696,3.39098431648764,3.39098431648764,3.28703659994083,3.28703659994083,35.27683023952096,0.00416666503902649,0.05187852866460869,0.054040134025634054,0.05912626428686971,0.07425750181404725,0.07425750181404725,0.007247735622261026,0.022378973149438562,0.06929852480934132,0.06929852480934132
raw_CU_diffT/TC23LFP09/TC23LFP09_35deg.parquet,TC23LFP09_35deg.parquet,TC23LFP09,LFP,lithium-ion,35.0,,discharge_sweep,8,20,220,28,-3.0,discharge,9.99999933334766,True,True,1002,-4.49999702012457,-4.4955063699309665,3.2418336479746,3.01753545593965,3.00609167063174,2.98015242393382,2.91873744278139,2.91873744278139,3.22047191539985,3.22047191539985,35.28319887225549,-0.01249999787338779,0.04984407568090806,0.052387140766669685,0.058151421627727226,0.07179920425464326,0.07179920425464326,0.008307345946819165,0.021955128573735196,0.06705214942789171,0.06705214942789171
raw_CU_diffT/TC23LFP09/TC23LFP09_35deg.parquet,TC23LFP09_35deg.parquet,TC23LFP09,LFP,lithium-ion,35.0,,discharge_sweep,8,20,224,32,3.0,charge,9.99999933334766,True,True,1002,4.4999969804366,4.495497666859757,3.23382299825907,3.46613184000956,3.47566832776615,3.49874662813709,3.54585687765464,3.54585687765464,3.25537546058896,3.25537546058896,35.2988429241517,0.012499995508150506,0.05162422169624452,0.053743442619736057,0.05887195725458387,0.0693409086166311,0.0693409086166311,0.007247735558339352,0.017716686920386582,0.06455146932954094,0.06455146932954094
raw_CU_diffT/TC23LFP09/TC23LFP09_35deg.parquet,TC23LFP09_35deg.parquet,TC23LFP09,LFP,lithium-ion,35.0,,discharge_sweep,8,20,228,36,-2.0,discharge,9.999999333376763,True,True,1002,-2.99999800018706,-2.997002197831879,3.24431313479132,3.09306443897183,3.08429087023577,3.0682695708047,3.0190612939807,3.0190612939807,3.22867329487051,3.22867329487051,35.33199570858284,-0.008333331837743692,0.05041626554753003,0.05334079040905097,0.058681227112699116,0.07508399698818956,0.07508399698818956,0.008264961565169086,0.024667731440659528,0.06987071353938899,0.06987071353938899
raw_CU_diffT/TC23LFP09/TC23LFP09_35deg.parquet,TC23LFP09_35deg.parquet,TC23LFP09,LFP,lithium-ion,35.0,,discharge_sweep,8,20,232,40,2.0,charge,10.000000333442586,True,True,1002,2.99999800018706,2.9969994335375327,3.23706540409631,3.39327307354922,3.39918569595831,3.41577918465477,3.45392513568112,3.45392513568112,3.25327743328251,3.25327743328251,35.32570010978045,0.008333333639080783,0.0520692578605618,0.05404013331071935,0.05957129989663872,0.07228662538151294,0.07228662538151294,0.00750204203607692,0.020217367520951136,0.066882612050441,0.066882612050441
raw_CU_diffT/TC23LFP09/TC23LFP09_35deg.parquet,TC23LFP09_35deg.parquet,TC23LFP09,LFP,lithium-ion,35.0,,discharge_sweep,8,20,236,44,-1.0,discharge,9.999999666702934,True,True,1002,-1.49999898024955,-1.4985040696312637,3.24488532405671,3.16725831371808,3.16458809714624,3.15581452841018,3.12739579489554,3.12739579489554,3.23630248507578,3.23630248507578,35.332229999999996,-0.0041666658365489655,0.051751375408078955,0.053531520999508295,0.059380570799929186,0.07832640602303849,0.07832640602303849,0.007629195391850231,0.026575030614959534,0.07260450947914764,0.07260450947914764
raw_CU_diffT/TC23LFP09/TC23LFP09_35deg.parquet,TC23LFP09_35deg.parquet,TC23LFP09,LFP,lithium-ion,35.0,,discharge_sweep,8,20,240,48,1.0,charge,10.000179000373464,True,True,1002,1.49999898024955,1.4985030722830528,3.24068926944381,3.31774409051705,3.32232160464021,3.33052298411087,3.35417347374721,3.35417347374721,3.24946283817987,3.24946283817987,35.27512562874251,0.004166744081456415,0.05136991563848974,0.054421593795229775,0.05988918382605465,0.07565618763588768,0.07565618763588768,0.008519268187564905,0.024286271997397933,0.06980713783546708,0.06980713783546708
