Repository: DNV007/delivered-energy-decomposition

# Three-term energy accounting for a cold commercial sodium-ion 18650 cell

This repository holds the analysis code and the derived data behind a reanalysis
of a public commercial-cell archive. No new measurements were made. The
manuscript reporting the work is not distributed here; what is here is
everything needed to regenerate its numbers from the raw archive and to check
them.

**Source data.** Droese, D., Schlösser, A., Otto, M. *Dataset: Evaluation of
Commercial Sodium-Ion Batteries by State-of-the-Art Lithium-Ion Battery
Configurations.* Technische Universität Berlin, DepositOnce, 2025.
DOI [10.14279/depositonce-25036](https://doi.org/10.14279/depositonce-25036),
CC BY 4.0.

File: data_processed/hppc/hppc_resistance_long.csv (part 7 of 7)
member_path,file_name,cell_id,cell_family,chemistry_type,temperature_deg_c,voltage_v,source_file_direction,pulse_direction,c_rate,soc_fraction,soc_percent,r_fast_ohm,dt_fast_s,r_100ms_ohm,dt_100ms_s,r_1s_ohm,dt_1s_s
data_Ri_HPPC/TC23SIB02_HPPC_ch_00.csv,TC23SIB02_HPPC_ch_00.csv,TC23SIB02,SIB,sodium-ion,,,charge_file,discharge,-1.0,0.82802,82.80199999999999,0.07159,0.01568,0.08188,0.10636,0.08506,1.00602
data_Ri_HPPC/TC23SIB02_HPPC_ch_00.csv,TC23SIB02_HPPC_ch_00.csv,TC23SIB02,SIB,sodium-ion,,,charge_file,discharge,-2.0,0.82802,82.80199999999999,0.0693,0.01665,0.07674,0.10646,0.07934,1.00649
data_Ri_HPPC/TC23SIB02_HPPC_ch_00.csv,TC23SIB02_HPPC_ch_00.csv,TC23SIB02,SIB,sodium-ion,,,charge_file,discharge,-3.0,0.82802,82.80199999999999,0.06608,0.01618,0.07213,0.10627,0.0745,1.00649
data_Ri_HPPC/TC23SIB02_HPPC_ch_00.csv,TC23SIB02_HPPC_ch_00.csv,TC23SIB02,SIB,sodium-ion,,,charge_file,charge,1.0,0.84871,84.871,0.07541,0.02328,0.08276,0.11232,0.08544,1.00529
data_Ri_HPPC/TC23SIB02_HPPC_ch_00.csv,TC23SIB02_HPPC_ch_00.csv,TC23SIB02,SIB,sodium-ion,,,charge_file,charge,2.0,0.84871,84.871,0.07211,0.02292,0.07781,0.11144,,
data_Ri_HPPC/TC23SIB02_HPPC_ch_00.csv,TC23SIB02_HPPC_ch_00.csv,TC23SIB02,SIB,sodium-ion,,,charge_file,charge,3.0,0.84871,84.871,0.06637,0.02287,0.06955,0.11213,,
data_Ri_HPPC/TC23SIB02_HPPC_ch_00.csv,TC23SIB02_HPPC_ch_00.csv,TC23SIB02,SIB,sodium-ion,,,charge_file,discharge,-1.0,0.84871,84.871,0.07528,0.02225,0.08302,0.11041,0.0862,1.00659
data_Ri_HPPC/TC23SIB02_HPPC_ch_00.csv,TC23SIB02_HPPC_ch_00.csv,TC23SIB02,SIB,sodium-ion,,,charge_file,discharge,-2.0,0.84871,84.871,0.07272,0.0226,0.07902,0.11125,0.08162,1.00873
data_Ri_HPPC/TC23SIB02_HPPC_ch_00.csv,TC23SIB02_HPPC_ch_00.csv,TC23SIB02,SIB,sodium-ion,,,charge_file,discharge,-3.0,0.84871,84.871,0.06701,0.02285,0.07158,0.11248,0.07281,1.00595
data_Ri_HPPC/TC23SIB02_HPPC_ch_00.csv,TC23SIB02_HPPC_ch_00.csv,TC23SIB02,SIB,sodium-ion,,,charge_file,charge,1.0,0.85165,85.165,0.07603,0.02273,0.08379,0.11197,0.08684,1.0062
data_Ri_HPPC/TC23SIB02_HPPC_ch_00.csv,TC23SIB02_HPPC_ch_00.csv,TC23SIB02,SIB,sodium-ion,,,charge_file,charge,2.0,0.85165,85.165,0.07298,0.02244,0.07915,0.11069,,
data_Ri_HPPC/TC23SIB02_HPPC_ch_00.csv,TC23SIB02_HPPC_ch_00.csv,TC23SIB02,SIB,sodium-ion,,,charge_file,charge,3.0,0.85165,85.165,0.06819,0.02275,0.0723,0.10884,,
data_Ri_HPPC/TC23SIB02_HPPC_ch_00.csv,TC23SIB02_HPPC_ch_00.csv,TC23SIB02,SIB,sodium-ion,,,charge_file,discharge,-1.0,0.85165,85.165,0.07603,0.02301,0.08404,0.11198,0.08735,1.00499
data_Ri_HPPC/TC23SIB02_HPPC_ch_00.csv,TC23SIB02_HPPC_ch_00.csv,TC23SIB02,SIB,sodium-ion,,,charge_file,discharge,-2.0,0.85165,85.165,0.07349,0.02212,0.08029,0.11081,0.08328,1.01103
data_Ri_HPPC/TC23SIB02_HPPC_ch_00.csv,TC23SIB02_HPPC_ch_00.csv,TC23SIB02,SIB,sodium-ion,,,charge_file,discharge,-3.0,0.85165,85.165,0.06862,0.02216,0.07387,0.1089,0.07548,1.00899
data_Ri_HPPC/TC23SIB02_HPPC_dis_00.csv,TC23SIB02_HPPC_dis_00.csv,TC23SIB02,SIB,sodium-ion,,,discharge_file,charge,1.0,0.00845,0.845,0.05789,0.01612,0.06714,0.10648,0.07527,1.0066
data_Ri_HPPC/TC23SIB02_HPPC_dis_00.csv,TC23SIB02_HPPC_dis_00.csv,TC23SIB02,SIB,sodium-ion,,,discharge_file,charge,2.0,0.00845,0.845,0.05678,0.01608,0.06531,0.10604,,
data_Ri_HPPC/TC23SIB02_HPPC_dis_00.csv,TC23SIB02_HPPC_dis_00.csv,TC23SIB02,SIB,sodium-ion,,,discharge_file,charge,3.0,0.00845,0.845,0.05531,0.01612,0.06343,0.10611,,
data_Ri_HPPC/TC23SIB02_HPPC_dis_00.csv,TC23SIB02_HPPC_dis_00.csv,TC23SIB02,SIB,sodium-ion,,,discharge_file,discharge,-1.0,0.00845,0.845,0.058,0.01616,0.06718,0.1063,0.07565,1.00635
data_Ri_HPPC/TC23SIB02_HPPC_dis_00.csv,TC23SIB02_HPPC_dis_00.csv,TC23SIB02,SIB,sodium-ion,,,discharge_file,discharge,-2.0,0.00845,0.845,0.05699,0.01626,0.06566,0.10595,0.07406,1.00628
data_Ri_HPPC/TC23SIB02_HPPC_dis_00.csv,TC23SIB02_HPPC_dis_00.csv,TC23SIB02,SIB,sodium-ion,,,discharge_file,discharge,-3.0,0.00845,0.845,0.05546,0.01636,0.06379,0.10598,0.07217,1.00613
data_Ri_HPPC/TC23SIB02_HPPC_dis_00.csv,TC23SIB02_HPPC_dis_00.csv,TC23SIB02,SIB,sodium-ion,,,discharge_file,charge,1.0,0.13029,13.028999999999998,0.0701,0.01635,0.08023,0.10654,0.08404,1.00677
data_Ri_HPPC/TC23SIB02_HPPC_dis_00.csv,TC23SIB02_HPPC_dis_00.csv,TC23SIB02,SIB,sodium-ion,,,discharge_file,charge,2.0,0.13029,13.028999999999998,0.06895,0.01624,0.0776,0.10615,0.08054,1.00617
data_Ri_HPPC/TC23SIB02_HPPC_dis_00.csv,TC23SIB02_HPPC_dis_00.csv,TC23SIB02,SIB,sodium-ion,,,discharge_file,charge,3.0,0.13029,13.028999999999998,0.06639,0.01627,0.07368,0.10594,,
data_Ri_HPPC/TC23SIB02_HPPC_dis_00.csv,TC23SIB02_HPPC_dis_00.csv,TC23SIB02,SIB,sodium-ion,,,discharge_file,discharge,-1.0,0.13029,13.028999999999998,0.06903,0.0169,0.07869,0.10624,0.08264,1.00646
data_Ri_HPPC/TC23SIB02_HPPC_dis_00.csv,TC23SIB02_HPPC_dis_00.csv,TC23SIB02,SIB,sodium-ion,,,discharge_file,discharge,-2.0,0.13029,13.028999999999998,0.06873,0.01658,0.07768,0.10645,0.08156,1.00624
data_Ri_HPPC/TC23SIB02_HPPC_dis_00.csv,TC23SIB02_HPPC_dis_00.csv,TC23SIB02,SIB,sodium-ion,,,discharge_file,discharge,-3.0,0.13029,13.028999999999998,0.06562,0.01631,0.07336,0.10672,0.07654,1.00621
data_Ri_HPPC/TC23SIB02_HPPC_dis_00.csv,TC23SIB02_HPPC_dis_00.csv,TC23SIB02,SIB,sodium-ion,,,discharge_file,charge,1.0,0.24657,24.657,0.07733,0.02299,0.08421,0.11133,0.08684,1.00386
data_Ri_HPPC/TC23SIB02_HPPC_dis_00.csv,TC23SIB02_HPPC_dis_00.csv,TC23SIB02,SIB,sodium-ion,,,discharge_file,charge,2.0,0.24657,24.657,0.07491,0.02261,0.08039,0.11172,0.08226,1.00313
data_Ri_HPPC/TC23SIB02_HPPC_dis_00.csv,TC23SIB02_HPPC_dis_00.csv,TC23SIB02,SIB,sodium-ion,,,discharge_file,charge,3.0,0.24657,24.657,0.06999,0.01621,0.07625,0.10609,0.07751,1.00589
data_Ri_HPPC/TC23SIB02_HPPC_dis_00.csv,TC23SIB02_HPPC_dis_00.csv,TC23SIB02,SIB,sodium-ion,,,discharge_file,discharge,-1.0,0.24657,24.657,0.07714,0.0225,0.0848,0.10972,0.08722,1.00156
data_Ri_HPPC/TC23SIB02_HPPC_dis_00.csv,TC23SIB02_HPPC_dis_00.csv,TC23SIB02,SIB,sodium-ion,,,discharge_file,discharge,-2.0,0.24657,24.657,0.07204,0.01615,0.08067,0.10642,0.08309,1.00637
data_Ri_HPPC/TC23SIB02_HPPC_dis_00.csv,TC23SIB02_HPPC_dis_00.csv,TC23SIB02,SIB,sodium-ion,,,discharge_file,discharge,-3.0,0.24657,24.657,0.06985,0.01582,0.07709,0.10604,0.07934,1.00574
data_Ri_HPPC/TC23SIB02_HPPC_dis_00.csv,TC23SIB02_HPPC_dis_00.csv,TC23SIB02,SIB,sodium-ion,,,discharge_file,charge,1.0,0.35452,35.452,0.07857,0.02267,0.08557,0.11223,0.08773,1.00535
data_Ri_HPPC/TC23SIB02_HPPC_dis_00.csv,TC23SIB02_HPPC_dis_00.csv,TC23SIB02,SIB,sodium-ion,,,discharge_file,charge,2.0,0.35452,35.452,0.07597,0.02275,0.08099,0.11208,0.08271,1.00479
data_Ri_HPPC/TC23SIB02_HPPC_dis_00.csv,TC23SIB02_HPPC_dis_00.csv,TC23SIB02,SIB,sodium-ion,,,discharge_file,charge,3.0,0.35452,35.452,0.0729,0.0229,0.07679,0.11244,0.07815,1.00629
data_Ri_HPPC/TC23SIB02_HPPC_dis_00.csv,TC23SIB02_HPPC_dis_00.csv,TC23SIB02,SIB,sodium-ion,,,discharge_file,discharge,-1.0,0.35452,35.452,0.07883,0.02309,0.08571,0.10066,0.08798,1.00732
data_Ri_HPPC/TC23SIB02_HPPC_dis_00.csv,TC23SIB02_HPPC_dis_00.csv,TC23SIB02,SIB,sodium-ion,,,discharge_file,discharge,-2.0,0.35452,35.452,0.07603,0.0229,0.08175,0.11256,0.08359,1.0052
data_Ri_HPPC/TC23SIB02_HPPC_dis_00.csv,TC23SIB02_HPPC_dis_00.csv,TC23SIB02,SIB,sodium-ion,,,discharge_file,discharge,-3.0,0.35452,35.452,0.07326,0.02274,0.07777,0.11128,0.07955,1.00488
data_Ri_HPPC/TC23SIB02_HPPC_dis_00.csv,TC23SIB02_HPPC_dis_00.csv,TC23SIB02,SIB,sodium-ion,,,discharge_file,charge,1.0,0.46247,46.247,0.07948,0.02264,0.0866,0.11084,0.08887,1.00807
data_Ri_HPPC/TC23SIB02_HPPC_dis_00.csv,TC23SIB02_HPPC_dis_00.csv,TC23SIB02,SIB,sodium-ion,,,discharge_file,charge,2.0,0.46247,46.247,0.07686,0.02268,0.08194,0.11088,0.08366,1.00535
data_Ri_HPPC/TC23SIB02_HPPC_dis_00.csv,TC23SIB02_HPPC_dis_00.csv,TC23SIB02,SIB,sodium-ion,,,discharge_file,charge,3.0,0.46247,46.247,0.07379,0.02321,0.07747,0.10029,0.079,1.01201
data_Ri_HPPC/TC23SIB02_HPPC_dis_00.csv,TC23SIB02_HPPC_dis_00.csv,TC23SIB02,SIB,sodium-ion,,,discharge_file,discharge,-1.0,0.46247,46.247,0.07654,0.01708,0.08683,0.10738,0.08938,1.00808
data_Ri_HPPC/TC23SIB02_HPPC_dis_00.csv,TC23SIB02_HPPC_dis_00.csv,TC23SIB02,SIB,sodium-ion,,,discharge_file,discharge,-2.0,0.46247,46.247,0.07705,0.0227,0.0827,0.11199,0.08461,1.00078
data_Ri_HPPC/TC23SIB02_HPPC_dis_00.csv,TC23SIB02_HPPC_dis_00.csv,TC23SIB02,SIB,sodium-ion,,,discharge_file,discharge,-3.0,0.46247,46.247,0.07426,0.02319,0.07866,0.11197,0.08044,1.00325
data_Ri_HPPC/TC23SIB02_HPPC_dis_00.csv,TC23SIB02_HPPC_dis_00.csv,TC23SIB02,SIB,sodium-ion,,,discharge_file,charge,1.0,0.57043,57.043,0.08125,0.02296,0.08874,0.11159,0.09091,1.00941
data_Ri_HPPC/TC23SIB02_HPPC_dis_00.csv,TC23SIB02_HPPC_dis_00.csv,TC23SIB02,SIB,sodium-ion,,,discharge_file,charge,2.0,0.57043,57.043,0.07813,0.02246,0.08366,0.11209,0.08538,1.00479
data_Ri_HPPC/TC23SIB02_HPPC_dis_00.csv,TC23SIB02_HPPC_dis_00.csv,TC23SIB02,SIB,sodium-ion,,,discharge_file,charge,3.0,0.57043,57.043,0.07493,0.02249,0.07917,0.11206,0.08056,1.00646
data_Ri_HPPC/TC23SIB02_HPPC_dis_00.csv,TC23SIB02_HPPC_dis_00.csv,TC23SIB02,SIB,sodium-ion,,,discharge_file,discharge,-1.0,0.57043,57.043,0.081,0.02284,0.08888,0.11087,0.09103,1.00968
data_Ri_HPPC/TC23SIB02_HPPC_dis_00.csv,TC23SIB02_HPPC_dis_00.csv,TC23SIB02,SIB,sodium-ion,,,discharge_file,discharge,-2.0,0.57043,57.043,0.07826,0.02286,0.08429,0.11194,0.0862,1.00489
data_Ri_HPPC/TC23SIB02_HPPC_dis_00.csv,TC23SIB02_HPPC_dis_00.csv,TC23SIB02,SIB,sodium-ion,,,discharge_file,discharge,-3.0,0.57043,57.043,0.07545,0.02324,0.07993,0.10212,0.08188,1.00865
data_Ri_HPPC/TC23SIB02_HPPC_dis_00.csv,TC23SIB02_HPPC_dis_00.csv,TC23SIB02,SIB,sodium-ion,,,discharge_file,charge,1.0,0.67837,67.837,0.08252,0.02228,0.09129,0.11052,0.0937,1.01141
data_Ri_HPPC/TC23SIB02_HPPC_dis_00.csv,TC23SIB02_HPPC_dis_00.csv,TC23SIB02,SIB,sodium-ion,,,discharge_file,charge,2.0,0.67837,67.837,0.07979,0.02255,0.08639,0.11028,0.08824,1.00774
data_Ri_HPPC/TC23SIB02_HPPC_dis_00.csv,TC23SIB02_HPPC_dis_00.csv,TC23SIB02,SIB,sodium-ion,,,discharge_file,charge,3.0,0.67837,67.837,0.07671,0.02286,0.08167,0.11218,0.08324,1.00764
data_Ri_HPPC/TC23SIB02_HPPC_dis_00.csv,TC23SIB02_HPPC_dis_00.csv,TC23SIB02,SIB,sodium-ion,,,discharge_file,discharge,-1.0,0.67837,67.837,0.08292,0.02259,0.09179,0.1114,0.09434,1.00479
data_Ri_HPPC/TC23SIB02_HPPC_dis_00.csv,TC23SIB02_HPPC_dis_00.csv,TC23SIB02,SIB,sodium-ion,,,discharge_file,discharge,-2.0,0.67837,67.837,0.08004,0.02302,0.08696,0.11241,0.089,1.00716
data_Ri_HPPC/TC23SIB02_HPPC_dis_00.csv,TC23SIB02_HPPC_dis_00.csv,TC23SIB02,SIB,sodium-ion,,,discharge_file,discharge,-3.0,0.67837,67.837,0.07684,0.02274,0.08255,0.1123,0.08451,1.00479
data_Ri_HPPC/TC23SIB02_HPPC_dis_00.csv,TC23SIB02_HPPC_dis_00.csv,TC23SIB02,SIB,sodium-ion,,,discharge_file,charge,1.0,0.78633,78.633,0.08482,0.02235,0.09612,0.11101,0.09879,1.00551
data_Ri_HPPC/TC23SIB02_HPPC_dis_00.csv,TC23SIB02_HPPC_dis_00.csv,TC23SIB02,SIB,sodium-ion,,,discharge_file,charge,2.0,0.78633,78.633,0.08201,0.02252,0.09078,0.11218,0.09288,1.00717
data_Ri_HPPC/TC23SIB02_HPPC_dis_00.csv,TC23SIB02_HPPC_dis_00.csv,TC23SIB02,SIB,sodium-ion,,,discharge_file,charge,3.0,0.78633,78.633,0.07892,0.02265,0.08577,0.10045,0.08777,1.00322
data_Ri_HPPC/TC23SIB02_HPPC_dis_00.csv,TC23SIB02_HPPC_dis_00.csv,TC23SIB02,SIB,sodium-ion,,,discharge_file,discharge,-1.0,0.78633,78.633,0.08545,0.02373,0.09611,0.10211,0.0993,1.00932
data_Ri_HPPC/TC23SIB02_HPPC_dis_00.csv,TC23SIB02_HPPC_dis_00.csv,TC23SIB02,SIB,sodium-ion,,,discharge_file,discharge,-2.0,0.78633,78.633,0.08208,0.02272,0.09128,0.1111,0.09383,1.00523
data_Ri_HPPC/TC23SIB02_HPPC_dis_00.csv,TC23SIB02_HPPC_dis_00.csv,TC23SIB02,SIB,sodium-ion,,,discharge_file,discharge,-3.0,0.78633,78.633,0.07875,0.02221,0.08671,0.11067,0.08896,1.00763
data_Ri_HPPC/TC23SIB02_HPPC_dis_00.csv,TC23SIB02_HPPC_dis_00.csv,TC23SIB02,SIB,sodium-ion,,,discharge_file,charge,1.0,0.89428,89.428,0.08978,0.02342,0.10527,0.10065,0.11074,1.0058
data_Ri_HPPC/TC23SIB02_HPPC_dis_00.csv,TC23SIB02_HPPC_dis_00.csv,TC23SIB02,SIB,sodium-ion,,,discharge_file,charge,2.0,0.89428,89.428,0.08621,0.02257,0.09949,0.11024,0.10343,1.00558
data_Ri_HPPC/TC23SIB02_HPPC_dis_00.csv,TC23SIB02_HPPC_dis_00.csv,TC23SIB02,SIB,sodium-ion,,,discharge_file,charge,3.0,0.89428,89.428,0.08286,0.02248,0.09396,0.11011,0.09731,1.00297
data_Ri_HPPC/TC23SIB02_HPPC_dis_00.csv,TC23SIB02_HPPC_dis_00.csv,TC23SIB02,SIB,sodium-ion,,,discharge_file,discharge,-1.0,0.89428,89.428,0.08876,0.0225,0.10527,0.11057,0.11074,1.00443
data_Ri_HPPC/TC23SIB02_HPPC_dis_00.csv,TC23SIB02_HPPC_dis_00.csv,TC23SIB02,SIB,sodium-ion,,,discharge_file,discharge,-2.0,0.89428,89.428,0.08558,0.02273,0.09904,0.11065,0.10368,1.0048
data_Ri_HPPC/TC23SIB02_HPPC_dis_00.csv,TC23SIB02_HPPC_dis_00.csv,TC23SIB02,SIB,sodium-ion,,,discharge_file,discharge,-3.0,0.89428,89.428,0.08197,0.02247,0.09358,0.11081,0.09769,1.0044
data_Ri_HPPC/TC23SIB02_HPPC_dis_00.csv,TC23SIB02_HPPC_dis_00.csv,TC23SIB02,SIB,sodium-ion,,,discharge_file,charge,1.0,1.00223,100.223,0.10134,0.0226,0.13846,0.11139,0.156,1.00829
data_Ri_HPPC/TC23SIB02_HPPC_dis_00.csv,TC23SIB02_HPPC_dis_00.csv,TC23SIB02,SIB,sodium-ion,,,discharge_file,charge,2.0,1.00223,100.223,0.0976,0.0228,0.12619,0.11115,0.13833,1.00779
data_Ri_HPPC/TC23SIB02_HPPC_dis_00.csv,TC23SIB02_HPPC_dis_00.csv,TC23SIB02,SIB,sodium-ion,,,discharge_file,charge,3.0,1.00223,100.223,0.09316,0.02251,0.11697,0.11157,0.12634,1.00598
data_Ri_HPPC/TC23SIB02_HPPC_dis_00.csv,TC23SIB02_HPPC_dis_00.csv,TC23SIB02,SIB,sodium-ion,,,discharge_file,discharge,-1.0,1.00223,100.223,0.10008,0.02226,0.14086,0.11021,0.16732,1.00193
data_Ri_HPPC/TC23SIB02_HPPC_dis_00.csv,TC23SIB02_HPPC_dis_00.csv,TC23SIB02,SIB,sodium-ion,,,discharge_file,discharge,-2.0,1.00223,100.223,0.09676,0.02273,0.13025,0.11072,0.15276,1.00791
data_Ri_HPPC/TC23SIB02_HPPC_dis_00.csv,TC23SIB02_HPPC_dis_00.csv,TC23SIB02,SIB,sodium-ion,,,discharge_file,discharge,-3.0,1.00223,100.223,0.09257,0.02247,0.1218,0.11013,0.14214,1.00628
data_Ri_HPPC/TC23SIB03_HPPC_ch_00.csv,TC23SIB03_HPPC_ch_00.csv,TC23SIB03,SIB,sodium-ion,,,charge_file,charge,1.0,0.0,0.0,0.09822,0.01619,0.14751,0.10585,0.17015,1.00613
data_Ri_HPPC/TC23SIB03_HPPC_ch_00.csv,TC23SIB03_HPPC_ch_00.csv,TC23SIB03,SIB,sodium-ion,,,charge_file,charge,2.0,0.0,0.0,0.09469,0.01605,0.13127,0.10624,0.14599,1.00545
data_Ri_HPPC/TC23SIB03_HPPC_ch_00.csv,TC23SIB03_HPPC_ch_00.csv,TC23SIB03,SIB,sodium-ion,,,charge_file,charge,3.0,0.0,0.0,0.09157,0.01644,0.12024,0.10613,0.13111,1.00617
data_Ri_HPPC/TC23SIB03_HPPC_ch_00.csv,TC23SIB03_HPPC_ch_00.csv,TC23SIB03,SIB,sodium-ion,,,charge_file,discharge,-1.0,0.0,0.0,0.09735,0.01596,0.15163,0.10606,0.18656,1.00615
data_Ri_HPPC/TC23SIB03_HPPC_ch_00.csv,TC23SIB03_HPPC_ch_00.csv,TC23SIB03,SIB,sodium-ion,,,charge_file,discharge,-2.0,0.0,0.0,0.09376,0.01578,0.13712,0.10596,0.16469,1.00587
data_Ri_HPPC/TC23SIB03_HPPC_ch_00.csv,TC23SIB03_HPPC_ch_00.csv,TC23SIB03,SIB,sodium-ion,,,charge_file,discharge,-3.0,0.0,0.0,0.09027,0.01586,0.12618,0.10619,0.14926,1.00562
data_Ri_HPPC/TC23SIB03_HPPC_ch_00.csv,TC23SIB03_HPPC_ch_00.csv,TC23SIB03,SIB,sodium-ion,,,charge_file,charge,1.0,0.11015,11.015,0.08482,0.01572,0.10757,0.10605,0.11407,1.0062
data_Ri_HPPC/TC23SIB03_HPPC_ch_00.csv,TC23SIB03_HPPC_ch_00.csv,TC23SIB03,SIB,sodium-ion,,,charge_file,charge,2.0,0.11015,11.015,0.08208,0.01592,0.10014,0.10636,0.1053,1.00633
data_Ri_HPPC/TC23SIB03_HPPC_ch_00.csv,TC23SIB03_HPPC_ch_00.csv,TC23SIB03,SIB,sodium-ion,,,charge_file,charge,3.0,0.11015,11.015,0.0788,0.01588,0.09398,0.10575,0.09822,1.00543
data_Ri_HPPC/TC23SIB03_HPPC_ch_00.csv,TC23SIB03_HPPC_ch_00.csv,TC23SIB03,SIB,sodium-ion,,,charge_file,discharge,-1.0,0.11015,11.015,0.08536,0.0161,0.10861,0.10616,0.11585,1.00622
data_Ri_HPPC/TC23SIB03_HPPC_ch_00.csv,TC23SIB03_HPPC_ch_00.csv,TC23SIB03,SIB,sodium-ion,,,charge_file,discharge,-2.0,0.11015,11.015,0.0823,0.01604,0.10155,0.10589,0.1081,1.00629
data_Ri_HPPC/TC23SIB03_HPPC_ch_00.csv,TC23SIB03_HPPC_ch_00.csv,TC23SIB03,SIB,sodium-ion,,,charge_file,discharge,-3.0,0.11015,11.015,0.07921,0.01615,0.09555,0.10563,0.10127,1.00598
data_Ri_HPPC/TC23SIB03_HPPC_ch_00.csv,TC23SIB03_HPPC_ch_00.csv,TC23SIB03,SIB,sodium-ion,,,charge_file,charge,1.0,0.2203,22.03,0.08062,0.01598,0.09805,0.10617,0.10186,1.00598
data_Ri_HPPC/TC23SIB03_HPPC_ch_00.csv,TC23SIB03_HPPC_ch_00.csv,TC23SIB03,SIB,sodium-ion,,,charge_file,charge,2.0,0.2203,22.03,0.07829,0.01603,0.09233,0.10585,0.0955,1.00615
data_Ri_HPPC/TC23SIB03_HPPC_ch_00.csv,TC23SIB03_HPPC_ch_00.csv,TC23SIB03,SIB,sodium-ion,,,charge_file,charge,3.0,0.2203,22.03,0.07525,0.01563,0.08749,0.10608,0.09008,1.00592
data_Ri_HPPC/TC23SIB03_HPPC_ch_00.csv,TC23SIB03_HPPC_ch_00.csv,TC23SIB03,SIB,sodium-ion,,,charge_file,discharge,-1.0,0.2203,22.03,0.08152,0.01626,0.09932,0.1062,0.10377,1.00616
data_Ri_HPPC/TC23SIB03_HPPC_ch_00.csv,TC23SIB03_HPPC_ch_00.csv,TC23SIB03,SIB,sodium-ion,,,charge_file,discharge,-2.0,0.2203,22.03,0.07873,0.01584,0.09416,0.10612,0.09792,1.00611
data_Ri_HPPC/TC23SIB03_HPPC_ch_00.csv,TC23SIB03_HPPC_ch_00.csv,TC23SIB03,SIB,sodium-ion,,,charge_file,discharge,-3.0,0.2203,22.03,0.07648,0.01635,0.0894,0.1058,0.09275,1.00613
data_Ri_HPPC/TC23SIB03_HPPC_ch_00.csv,TC23SIB03_HPPC_ch_00.csv,TC23SIB03,SIB,sodium-ion,,,charge_file,charge,1.0,0.33045,33.045,0.08457,0.02246,0.09513,0.10975,0.09779,1.0107
data_Ri_HPPC/TC23SIB03_HPPC_ch_00.csv,TC23SIB03_HPPC_ch_00.csv,TC23SIB03,SIB,sodium-ion,,,charge_file,charge,2.0,0.33045,33.045,0.07872,0.01741,0.08953,0.10666,0.09182,1.00804
data_Ri_HPPC/TC23SIB03_HPPC_ch_00.csv,TC23SIB03_HPPC_ch_00.csv,TC23SIB03,SIB,sodium-ion,,,charge_file,charge,3.0,0.33045,33.045,0.078,0.02305,0.08495,0.11197,0.0866,1.00514
data_Ri_HPPC/TC23SIB03_HPPC_ch_00.csv,TC23SIB03_HPPC_ch_00.csv,TC23SIB03,SIB,sodium-ion,,,charge_file,discharge,-1.0,0.33045,33.045,0.08483,0.02238,0.09627,0.10995,0.09919,1.00513
data_Ri_HPPC/TC23SIB03_HPPC_ch_00.csv,TC23SIB03_HPPC_ch_00.csv,TC23SIB03,SIB,sodium-ion,,,charge_file,discharge,-2.0,0.33045,33.045,0.08203,0.02253,0.09124,0.10992,0.09366,1.00469
data_Ri_HPPC/TC23SIB03_HPPC_ch_00.csv,TC23SIB03_HPPC_ch_00.csv,TC23SIB03,SIB,sodium-ion,,,charge_file,discharge,-3.0,0.33045,33.045,0.07864,0.02237,0.08652,0.1104,0.08864,1.00443
data_Ri_HPPC/TC23SIB03_HPPC_ch_00.csv,TC23SIB03_HPPC_ch_00.csv,TC23SIB03,SIB,sodium-ion,,,charge_file,charge,1.0,0.4406,44.06,0.08293,0.0223,0.09168,0.11102,0.09398,1.01124
data_Ri_HPPC/TC23SIB03_HPPC_ch_00.csv,TC23SIB03_HPPC_ch_00.csv,TC23SIB03,SIB,sodium-ion,,,charge_file,charge,2.0,0.4406,44.06,0.07974,0.02259,0.08622,0.11138,0.08794,1.00712
data_Ri_HPPC/TC23SIB03_HPPC_ch_00.csv,TC23SIB03_HPPC_ch_00.csv,TC23SIB03,SIB,sodium-ion,,,charge_file,charge,3.0,0.4406,44.06,0.07631,0.02248,0.08152,0.11087,0.08232,1.00514
data_Ri_HPPC/TC23SIB03_HPPC_ch_00.csv,TC23SIB03_HPPC_ch_00.csv,TC23SIB03,SIB,sodium-ion,,,charge_file,discharge,-1.0,0.4406,44.06,0.08305,0.02214,0.09246,0.11088,0.09487,1.00604
data_Ri_HPPC/TC23SIB03_HPPC_ch_00.csv,TC23SIB03_HPPC_ch_00.csv,TC23SIB03,SIB,sodium-ion,,,charge_file,discharge,-2.0,0.4406,44.06,0.0802,0.02206,0.08762,0.10947,0.08959,1.0099
data_Ri_HPPC/TC23SIB03_HPPC_ch_00.csv,TC23SIB03_HPPC_ch_00.csv,TC23SIB03,SIB,sodium-ion,,,charge_file,discharge,-3.0,0.4406,44.06,0.07708,0.02254,0.08305,0.11088,0.08482,1.00854
data_Ri_HPPC/TC23SIB03_HPPC_ch_00.csv,TC23SIB03_HPPC_ch_00.csv,TC23SIB03,SIB,sodium-ion,,,charge_file,charge,1.0,0.55075,55.074999999999996,0.08129,0.02262,0.08863,0.11076,0.0908,1.00585
data_Ri_HPPC/TC23SIB03_HPPC_ch_00.csv,TC23SIB03_HPPC_ch_00.csv,TC23SIB03,SIB,sodium-ion,,,charge_file,charge,2.0,0.55075,55.074999999999996,0.07802,0.02229,0.08355,0.11088,0.08514,1.00444
data_Ri_HPPC/TC23SIB03_HPPC_ch_00.csv,TC23SIB03_HPPC_ch_00.csv,TC23SIB03,SIB,sodium-ion,,,charge_file,charge,3.0,0.55075,55.074999999999996,0.07465,0.02237,0.07902,0.11035,0.07817,1.00404
data_Ri_HPPC/TC23SIB03_HPPC_ch_00.csv,TC23SIB03_HPPC_ch_00.csv,TC23SIB03,SIB,sodium-ion,,,charge_file,discharge,-1.0,0.55075,55.074999999999996,0.08152,0.02296,0.08939,0.11162,0.09156,1.00516
data_Ri_HPPC/TC23SIB03_HPPC_ch_00.csv,TC23SIB03_HPPC_ch_00.csv,TC23SIB03,SIB,sodium-ion,,,charge_file,discharge,-2.0,0.55075,55.074999999999996,0.07854,0.02265,0.08469,0.11116,0.08654,1.0053
data_Ri_HPPC/TC23SIB03_HPPC_ch_00.csv,TC23SIB03_HPPC_ch_00.csv,TC23SIB03,SIB,sodium-ion,,,charge_file,discharge,-3.0,0.55075,55.074999999999996,0.07525,0.02207,0.08029,0.10925,0.08198,1.01121
data_Ri_HPPC/TC23SIB03_HPPC_ch_00.csv,TC23SIB03_HPPC_ch_00.csv,TC23SIB03,SIB,sodium-ion,,,charge_file,charge,1.0,0.6609,66.09,0.07987,0.02263,0.08699,0.11071,0.08877,1.00529
data_Ri_HPPC/TC23SIB03_HPPC_ch_00.csv,TC23SIB03_HPPC_ch_00.csv,TC23SIB03,SIB,sodium-ion,,,charge_file,charge,2.0,0.6609,66.09,0.07484,0.01762,0.08171,0.10784,0.08304,1.0076
data_Ri_HPPC/TC23SIB03_HPPC_ch_00.csv,TC23SIB03_HPPC_ch_00.csv,TC23SIB03,SIB,sodium-ion,,,charge_file,charge,3.0,0.6609,66.09,0.07194,0.0177,0.07711,0.10744,0.07308,1.0077
data_Ri_HPPC/TC23SIB03_HPPC_ch_00.csv,TC23SIB03_HPPC_ch_00.csv,TC23SIB03,SIB,sodium-ion,,,charge_file,discharge,-1.0,0.6609,66.09,0.08039,0.02292,0.08761,0.11182,0.08978,1.00248
data_Ri_HPPC/TC23SIB03_HPPC_ch_00.csv,TC23SIB03_HPPC_ch_00.csv,TC23SIB03,SIB,sodium-ion,,,charge_file,discharge,-2.0,0.6609,66.09,0.07707,0.02241,0.08278,0.10947,0.0847,1.00456
data_Ri_HPPC/TC23SIB03_HPPC_ch_00.csv,TC23SIB03_HPPC_ch_00.csv,TC23SIB03,SIB,sodium-ion,,,charge_file,discharge,-3.0,0.6609,66.09,0.07402,0.0227,0.07846,0.11039,0.08012,1.00336
data_Ri_HPPC/TC23SIB03_HPPC_ch_00.csv,TC23SIB03_HPPC_ch_00.csv,TC23SIB03,SIB,sodium-ion,,,charge_file,charge,1.0,0.77104,77.104,0.07808,0.02238,0.08521,0.11015,0.08737,1.00733
data_Ri_HPPC/TC23SIB03_HPPC_ch_00.csv,TC23SIB03_HPPC_ch_00.csv,TC23SIB03,SIB,sodium-ion,,,charge_file,charge,2.0,0.77104,77.104,0.07529,0.02251,0.08043,0.11088,0.08063,1.00555
data_Ri_HPPC/TC23SIB03_HPPC_ch_00.csv,TC23SIB03_HPPC_ch_00.csv,TC23SIB03,SIB,sodium-ion,,,charge_file,charge,3.0,0.77104,77.104,0.0719,0.02258,0.07503,0.11232,0.06765,1.00628
data_Ri_HPPC/TC23SIB03_HPPC_ch_00.csv,TC23SIB03_HPPC_ch_00.csv,TC23SIB03,SIB,sodium-ion,,,charge_file,discharge,-1.0,0.77104,77.104,0.0781,0.02216,0.08571,0.10842,0.08826,1.00016
data_Ri_HPPC/TC23SIB03_HPPC_ch_00.csv,TC23SIB03_HPPC_ch_00.csv,TC23SIB03,SIB,sodium-ion,,,charge_file,discharge,-2.0,0.77104,77.104,0.07535,0.02238,0.08126,0.11043,0.08336,1.00395
data_Ri_HPPC/TC23SIB03_HPPC_ch_00.csv,TC23SIB03_HPPC_ch_00.csv,TC23SIB03,SIB,sodium-ion,,,charge_file,discharge,-3.0,0.77104,77.104,0.07219,0.02309,0.0766,0.10117,0.07872,1.00663
data_Ri_HPPC/TC23SIB03_HPPC_ch_00.csv,TC23SIB03_HPPC_ch_00.csv,TC23SIB03,SIB,sodium-ion,,,charge_file,charge,1.0,0.88119,88.119,0.07477,0.02233,0.08305,0.11074,0.08635,1.00669
data_Ri_HPPC/TC23SIB03_HPPC_ch_00.csv,TC23SIB03_HPPC_ch_00.csv,TC23SIB03,SIB,sodium-ion,,,charge_file,charge,2.0,0.88119,88.119,0.07128,0.02211,0.07783,0.11027,,
data_Ri_HPPC/TC23SIB03_HPPC_ch_00.csv,TC23SIB03_HPPC_ch_00.csv,TC23SIB03,SIB,sodium-ion,,,charge_file,charge,3.0,0.88119,88.119,0.06439,0.02271,0.06566,0.11155,,
data_Ri_HPPC/TC23SIB03_HPPC_ch_00.csv,TC23SIB03_HPPC_ch_00.csv,TC23SIB03,SIB,sodium-ion,,,charge_file,discharge,-1.0,0.88119,88.119,0.07465,0.02203,0.08317,0.10933,0.08699,1.00981
data_Ri_HPPC/TC23SIB03_HPPC_ch_00.csv,TC23SIB03_HPPC_ch_00.csv,TC23SIB03,SIB,sodium-ion,,,charge_file,discharge,-2.0,0.88119,88.119,0.07211,0.02269,0.0791,0.11147,0.08234,1.00303
data_Ri_HPPC/TC23SIB03_HPPC_ch_00.csv,TC23SIB03_HPPC_ch_00.csv,TC23SIB03,SIB,sodium-ion,,,charge_file,discharge,-3.0,0.88119,88.119,0.06512,0.02225,0.07062,0.10965,0.07393,1.01005
data_Ri_HPPC/TC23SIB03_HPPC_ch_00.csv,TC23SIB03_HPPC_ch_00.csv,TC23SIB03,SIB,sodium-ion,,,charge_file,charge,1.0,0.88584,88.584,0.07605,0.02257,0.08483,0.11151,0.08851,1.00647
data_Ri_HPPC/TC23SIB03_HPPC_ch_00.csv,TC23SIB03_HPPC_ch_00.csv,TC23SIB03,SIB,sodium-ion,,,charge_file,charge,2.0,0.88584,88.584,0.07274,0.02259,0.07967,0.11025,,
data_Ri_HPPC/TC23SIB03_HPPC_ch_00.csv,TC23SIB03_HPPC_ch_00.csv,TC23SIB03,SIB,sodium-ion,,,charge_file,charge,3.0,0.88584,88.584,0.068,0.02278,0.0716,0.11018,,
data_Ri_HPPC/TC23SIB03_HPPC_ch_00.csv,TC23SIB03_HPPC_ch_00.csv,TC23SIB03,SIB,sodium-ion,,,charge_file,discharge,-1.0,0.88584,88.584,0.07312,0.01672,0.08483,0.10701,0.08927,1.00713
data_Ri_HPPC/TC23SIB03_HPPC_ch_00.csv,TC23SIB03_HPPC_ch_00.csv,TC23SIB03,SIB,sodium-ion,,,charge_file,discharge,-2.0,0.88584,88.584,0.07326,0.02205,0.08094,0.10887,0.08489,1.0081
data_Ri_HPPC/TC23SIB03_HPPC_ch_00.csv,TC23SIB03_HPPC_ch_00.csv,TC23SIB03,SIB,sodium-ion,,,charge_file,discharge,-3.0,0.88584,88.584,0.06863,0.02259,0.07482,0.11087,0.07813,1.00705
data_Ri_HPPC/TC23SIB03_HPPC_ch_00.csv,TC23SIB03_HPPC_ch_00.csv,TC23SIB03,SIB,sodium-ion,,,charge_file,charge,1.0,0.88655,88.655,0.07002,0.01195,0.08584,0.10202,0.09016,1.00183
data_Ri_HPPC/TC23SIB03_HPPC_ch_00.csv,TC23SIB03_HPPC_ch_00.csv,TC23SIB03,SIB,sodium-ion,,,charge_file,charge,2.0,0.88655,88.655,0.06764,0.01128,0.08082,0.10133,,
data_Ri_HPPC/TC23SIB03_HPPC_ch_00.csv,TC23SIB03_HPPC_ch_00.csv,TC23SIB03,SIB,sodium-ion,,,charge_file,charge,3.0,0.88655,88.655,0.06592,0.01308,0.0741,0.10276,,
data_Ri_HPPC/TC23SIB03_HPPC_ch_00.csv,TC23SIB03_HPPC_ch_00.csv,TC23SIB03,SIB,sodium-ion,,,charge_file,discharge,-1.0,0.88655,88.655,0.06956,0.01159,0.08622,0.10188,0.09118,1.00198
data_Ri_HPPC/TC23SIB03_HPPC_ch_00.csv,TC23SIB03_HPPC_ch_00.csv,TC23SIB03,SIB,sodium-ion,,,charge_file,discharge,-2.0,0.88655,88.655,0.06854,0.01192,0.08196,0.10139,0.08667,1.00117
data_Ri_HPPC/TC23SIB03_HPPC_ch_00.csv,TC23SIB03_HPPC_ch_00.csv,TC23SIB03,SIB,sodium-ion,,,charge_file,discharge,-3.0,0.88655,88.655,0.06547,0.01191,0.07617,0.10161,0.08024,1.00213
data_Ri_HPPC/TC23SIB03_HPPC_dis_00.csv,TC23SIB03_HPPC_dis_00.csv,TC23SIB03,SIB,sodium-ion,,,discharge_file,charge,1.0,0.00841,0.8410000000000001,0.05697,0.02276,0.06612,0.11233,0.07783,1.00972
data_Ri_HPPC/TC23SIB03_HPPC_dis_00.csv,TC23SIB03_HPPC_dis_00.csv,TC23SIB03,SIB,sodium-ion,,,discharge_file,charge,2.0,0.00841,0.8410000000000001,0.05535,0.02271,0.06422,0.1119,,
data_Ri_HPPC/TC23SIB03_HPPC_dis_00.csv,TC23SIB03_HPPC_dis_00.csv,TC23SIB03,SIB,sodium-ion,,,discharge_file,charge,3.0,0.00841,0.8410000000000001,0.05405,0.02297,0.06262,0.11188,,
data_Ri_HPPC/TC23SIB03_HPPC_dis_00.csv,TC23SIB03_HPPC_dis_00.csv,TC23SIB03,SIB,sodium-ion,,,discharge_file,discharge,-1.0,0.00841,0.8410000000000001,0.05686,0.02266,0.06603,0.11172,0.07834,1.00435
data_Ri_HPPC/TC23SIB03_HPPC_dis_00.csv,TC23SIB03_HPPC_dis_00.csv,TC23SIB03,SIB,sodium-ion,,,discharge_file,discharge,-2.0,0.00841,0.8410000000000001,0.05566,0.02278,0.06466,0.11232,0.077,1.00528
data_Ri_HPPC/TC23SIB03_HPPC_dis_00.csv,TC23SIB03_HPPC_dis_00.csv,TC23SIB03,SIB,sodium-ion,,,discharge_file,discharge,-3.0,0.00841,0.8410000000000001,0.05435,0.02293,0.06231,0.10006,0.07537,1.00355
data_Ri_HPPC/TC23SIB03_HPPC_dis_00.csv,TC23SIB03_HPPC_dis_00.csv,TC23SIB03,SIB,sodium-ion,,,discharge_file,charge,1.0,0.13193,13.193,0.07354,0.02197,0.08268,0.11044,0.08749,1.00535
data_Ri_HPPC/TC23SIB03_HPPC_dis_00.csv,TC23SIB03_HPPC_dis_00.csv,TC23SIB03,SIB,sodium-ion,,,discharge_file,charge,2.0,0.13193,13.193,0.07193,0.02254,0.07965,0.11062,0.08298,1.00639
data_Ri_HPPC/TC23SIB03_HPPC_dis_00.csv,TC23SIB03_HPPC_dis_00.csv,TC23SIB03,SIB,sodium-ion,,,discharge_file,charge,3.0,0.13193,13.193,0.06867,0.02266,0.0755,0.11229,,
data_Ri_HPPC/TC23SIB03_HPPC_dis_00.csv,TC23SIB03_HPPC_dis_00.csv,TC23SIB03,SIB,sodium-ion,,,discharge_file,discharge,-1.0,0.13193,13.193,0.07211,0.02249,0.081,0.11049,0.08609,1.00455
data_Ri_HPPC/TC23SIB03_HPPC_dis_00.csv,TC23SIB03_HPPC_dis_00.csv,TC23SIB03,SIB,sodium-ion,,,discharge_file,discharge,-2.0,0.13193,13.193,0.07148,0.02239,0.07974,0.10907,0.08482,1.00745
data_Ri_HPPC/TC23SIB03_HPPC_dis_00.csv,TC23SIB03_HPPC_dis_00.csv,TC23SIB03,SIB,sodium-ion,,,discharge_file,discharge,-3.0,0.13193,13.193,0.06777,0.02256,0.07512,0.11079,0.07965,1.00417
data_Ri_HPPC/TC23SIB03_HPPC_dis_00.csv,TC23SIB03_HPPC_dis_00.csv,TC23SIB03,SIB,sodium-ion,,,discharge_file,charge,1.0,0.2495,24.95,0.07911,0.02284,0.08741,0.11078,0.09029,1.00659
data_Ri_HPPC/TC23SIB03_HPPC_dis_00.csv,TC23SIB03_HPPC_dis_00.csv,TC23SIB03,SIB,sodium-ion,,,discharge_file,charge,2.0,0.2495,24.95,0.07614,0.02232,0.08256,0.1104,0.08476,1.00635
data_Ri_HPPC/TC23SIB03_HPPC_dis_00.csv,TC23SIB03_HPPC_dis_00.csv,TC23SIB03,SIB,sodium-ion,,,discharge_file,charge,3.0,0.2495,24.95,0.07304,0.02243,0.07825,0.11116,0.07863,1.00468
data_Ri_HPPC/TC23SIB03_HPPC_dis_00.csv,TC23SIB03_HPPC_dis_00.csv,TC23SIB03,SIB,sodium-ion,,,discharge_file,discharge,-1.0,0.2495,24.95,0.07908,0.02252,0.08786,0.10994,0.09093,1.00448
data_Ri_HPPC/TC23SIB03_HPPC_dis_00.csv,TC23SIB03_HPPC_dis_00.csv,TC23SIB03,SIB,sodium-ion,,,discharge_file,discharge,-2.0,0.2495,24.95,0.07607,0.02208,0.0833,0.10904,0.0859,1.00732
data_Ri_HPPC/TC23SIB03_HPPC_dis_00.csv,TC23SIB03_HPPC_dis_00.csv,TC23SIB03,SIB,sodium-ion,,,discharge_file,discharge,-3.0,0.2495,24.95,0.07339,0.02272,0.07922,0.11146,0.08177,1.00674
data_Ri_HPPC/TC23SIB03_HPPC_dis_00.csv,TC23SIB03_HPPC_dis_00.csv,TC23SIB03,SIB,sodium-ion,,,discharge_file,charge,1.0,0.35877,35.876999999999995,0.08088,0.02262,0.08889,0.11124,0.09118,1.00608
data_Ri_HPPC/TC23SIB03_HPPC_dis_00.csv,TC23SIB03_HPPC_dis_00.csv,TC23SIB03,SIB,sodium-ion,,,discharge_file,charge,2.0,0.35877,35.876999999999995,0.07758,0.0225,0.08356,0.11097,0.0854,1.00262
data_Ri_HPPC/TC23SIB03_HPPC_dis_00.csv,TC23SIB03_HPPC_dis_00.csv,TC23SIB03,SIB,sodium-ion,,,discharge_file,charge,3.0,0.35877,35.876999999999995,0.07419,0.02253,0.07876,0.11019,0.08003,1.00442
data_Ri_HPPC/TC23SIB03_HPPC_dis_00.csv,TC23SIB03_HPPC_dis_00.csv,TC23SIB03,SIB,sodium-ion,,,discharge_file,discharge,-1.0,0.35877,35.876999999999995,0.08038,0.02258,0.0889,0.11022,0.09156,1.0045
data_Ri_HPPC/TC23SIB03_HPPC_dis_00.csv,TC23SIB03_HPPC_dis_00.csv,TC23SIB03,SIB,sodium-ion,,,discharge_file,discharge,-2.0,0.35877,35.876999999999995,0.07741,0.02198,0.08419,0.11,0.08635,1.01013
data_Ri_HPPC/TC23SIB03_HPPC_dis_00.csv,TC23SIB03_HPPC_dis_00.csv,TC23SIB03,SIB,sodium-ion,,,discharge_file,discharge,-3.0,0.35877,35.876999999999995,0.07455,0.02242,0.07992,0.11218,0.0819,1.00217
data_Ri_HPPC/TC23SIB03_HPPC_dis_00.csv,TC23SIB03_HPPC_dis_00.csv,TC23SIB03,SIB,sodium-ion,,,discharge_file,charge,1.0,0.46805,46.805,0.08166,0.02251,0.08979,0.1101,0.09207,1.0029
data_Ri_HPPC/TC23SIB03_HPPC_dis_00.csv,TC23SIB03_HPPC_dis_00.csv,TC23SIB03,SIB,sodium-ion,,,discharge_file,charge,2.0,0.46805,46.805,0.07828,0.02212,0.08437,0.11012,0.08616,1.01038
data_Ri_HPPC/TC23SIB03_HPPC_dis_00.csv,TC23SIB03_HPPC_dis_00.csv,TC23SIB03,SIB,sodium-ion,,,discharge_file,charge,3.0,0.46805,46.805,0.07516,0.02267,0.07961,0.11098,0.08097,1.00551
data_Ri_HPPC/TC23SIB03_HPPC_dis_00.csv,TC23SIB03_HPPC_dis_00.csv,TC23SIB03,SIB,sodium-ion,,,discharge_file,discharge,-1.0,0.46805,46.805,0.0819,0.02258,0.09055,0.11043,0.09296,1.00573
data_Ri_HPPC/TC23SIB03_HPPC_dis_00.csv,TC23SIB03_HPPC_dis_00.csv,TC23SIB03,SIB,sodium-ion,,,discharge_file,discharge,-2.0,0.46805,46.805,0.07885,0.02244,0.0854,0.11013,0.0875,1.00919
data_Ri_HPPC/TC23SIB03_HPPC_dis_00.csv,TC23SIB03_HPPC_dis_00.csv,TC23SIB03,SIB,sodium-ion,,,discharge_file,discharge,-3.0,0.46805,46.805,0.07555,0.02253,0.08071,0.11101,0.08266,1.0051
data_Ri_HPPC/TC23SIB03_HPPC_dis_00.csv,TC23SIB03_HPPC_dis_00.csv,TC23SIB03,SIB,sodium-ion,,,discharge_file,charge,1.0,0.57733,57.733000000000004,0.08317,0.02246,0.09181,0.11035,0.09411,1.00496
data_Ri_HPPC/TC23SIB03_HPPC_dis_00.csv,TC23SIB03_HPPC_dis_00.csv,TC23SIB03,SIB,sodium-ion,,,discharge_file,charge,2.0,0.57733,57.733000000000004,0.07994,0.0225,0.08609,0.11085,0.088,1.00339
data_Ri_HPPC/TC23SIB03_HPPC_dis_00.csv,TC23SIB03_HPPC_dis_00.csv,TC23SIB03,SIB,sodium-ion,,,discharge_file,charge,3.0,0.57733,57.733000000000004,0.07639,0.02265,0.08118,0.11153,0.08258,1.01087
data_Ri_HPPC/TC23SIB03_HPPC_dis_00.csv,TC23SIB03_HPPC_dis_00.csv,TC23SIB03,SIB,sodium-ion,,,discharge_file,discharge,-1.0,0.57733,57.733000000000004,0.08279,0.0224,0.09206,0.11098,0.09449,1.00331
data_Ri_HPPC/TC23SIB03_HPPC_dis_00.csv,TC23SIB03_HPPC_dis_00.csv,TC23SIB03,SIB,sodium-ion,,,discharge_file,discharge,-2.0,0.57733,57.733000000000004,0.07999,0.02257,0.08686,0.1116,0.08889,1.00567
data_Ri_HPPC/TC23SIB03_HPPC_dis_00.csv,TC23SIB03_HPPC_dis_00.csv,TC23SIB03,SIB,sodium-ion,,,discharge_file,discharge,-3.0,0.57733,57.733000000000004,0.07669,0.02245,0.08219,0.11081,0.08419,1.00518
data_Ri_HPPC/TC23SIB03_HPPC_dis_00.csv,TC23SIB03_HPPC_dis_00.csv,TC23SIB03,SIB,sodium-ion,,,discharge_file,charge,1.0,0.68661,68.661,0.08495,0.02193,0.09537,0.10849,0.09805,1.00264
data_Ri_HPPC/TC23SIB03_HPPC_dis_00.csv,TC23SIB03_HPPC_dis_00.csv,TC23SIB03,SIB,sodium-ion,,,discharge_file,charge,2.0,0.68661,68.661,0.08037,0.02208,0.08768,0.10732,0.08985,1.00705
data_Ri_HPPC/TC23SIB03_HPPC_dis_00.csv,TC23SIB03_HPPC_dis_00.csv,TC23SIB03,SIB,sodium-ion,,,discharge_file,charge,3.0,0.68661,68.661,0.07618,0.01778,0.08372,0.10766,0.0855,1.00711
data_Ri_HPPC/TC23SIB03_HPPC_dis_00.csv,TC23SIB03_HPPC_dis_00.csv,TC23SIB03,SIB,sodium-ion,,,discharge_file,discharge,-1.0,0.68661,68.661,0.08203,0.01775,0.09551,0.1075,0.09868,1.00793
data_Ri_HPPC/TC23SIB03_HPPC_dis_00.csv,TC23SIB03_HPPC_dis_00.csv,TC23SIB03,SIB,sodium-ion,,,discharge_file,discharge,-2.0,0.68661,68.661,0.08064,0.02169,0.08876,0.106,0.09112,1.00746
data_Ri_HPPC/TC23SIB03_HPPC_dis_00.csv,TC23SIB03_HPPC_dis_00.csv,TC23SIB03,SIB,sodium-ion,,,discharge_file,discharge,-3.0,0.68661,68.661,0.07822,0.02219,0.08483,0.1091,0.08711,1.01224
data_Ri_HPPC/TC23SIB03_HPPC_dis_00.csv,TC23SIB03_HPPC_dis_00.csv,TC23SIB03,SIB,sodium-ion,,,discharge_file,charge,1.0,0.7959,79.59,0.08777,0.02273,0.09996,0.11121,0.10314,1.0047
data_Ri_HPPC/TC23SIB03_HPPC_dis_00.csv,TC23SIB03_HPPC_dis_00.csv,TC23SIB03,SIB,sodium-ion,,,discharge_file,charge,2.0,0.7959,79.59,0.08381,0.0225,0.09353,0.10932,0.09601,1.00794
data_Ri_HPPC/TC23SIB03_HPPC_dis_00.csv,TC23SIB03_HPPC_dis_00.csv,TC23SIB03,SIB,sodium-ion,,,discharge_file,charge,3.0,0.7959,79.59,0.07822,0.01782,0.08804,0.10756,0.09029,1.00779
data_Ri_HPPC/TC23SIB03_HPPC_dis_00.csv,TC23SIB03_HPPC_dis_00.csv,TC23SIB03,SIB,sodium-ion,,,discharge_file,discharge,-1.0,0.7959,79.59,0.08737,0.02233,0.10047,0.11067,0.10415,1.00363
data_Ri_HPPC/TC23SIB03_HPPC_dis_00.csv,TC23SIB03_HPPC_dis_00.csv,TC23SIB03,SIB,sodium-ion,,,discharge_file,discharge,-2.0,0.7959,79.59,0.08419,0.02264,0.09443,0.11084,0.09741,1.00274
data_Ri_HPPC/TC23SIB03_HPPC_dis_00.csv,TC23SIB03_HPPC_dis_00.csv,TC23SIB03,SIB,sodium-ion,,,discharge_file,discharge,-3.0,0.7959,79.59,0.08029,0.02205,0.08915,0.10948,0.09194,1.00855
data_Ri_HPPC/TC23SIB03_HPPC_dis_00.csv,TC23SIB03_HPPC_dis_00.csv,TC23SIB03,SIB,sodium-ion,,,discharge_file,charge,1.0,0.90518,90.518,0.09309,0.0224,0.11177,0.11085,0.11776,1.00496
data_Ri_HPPC/TC23SIB03_HPPC_dis_00.csv,TC23SIB03_HPPC_dis_00.csv,TC23SIB03,SIB,sodium-ion,,,discharge_file,charge,2.0,0.90518,90.518,0.08947,0.02253,0.10409,0.11035,0.10886,1.00498
data_Ri_HPPC/TC23SIB03_HPPC_dis_00.csv,TC23SIB03_HPPC_dis_00.csv,TC23SIB03,SIB,sodium-ion,,,discharge_file,charge,3.0,0.90518,90.518,0.08517,0.02212,0.09746,0.10935,0.10152,1.00948
data_Ri_HPPC/TC23SIB03_HPPC_dis_00.csv,TC23SIB03_HPPC_dis_00.csv,TC23SIB03,SIB,sodium-ion,,,discharge_file,discharge,-1.0,0.90518,90.518,0.09195,0.02224,0.11088,0.1101,0.11763,1.00386
data_Ri_HPPC/TC23SIB03_HPPC_dis_00.csv,TC23SIB03_HPPC_dis_00.csv,TC23SIB03,SIB,sodium-ion,,,discharge_file,discharge,-2.0,0.90518,90.518,0.08877,0.02332,0.10353,0.11212,0.10911,1.00845
data_Ri_HPPC/TC23SIB03_HPPC_dis_00.csv,TC23SIB03_HPPC_dis_00.csv,TC23SIB03,SIB,sodium-ion,,,discharge_file,discharge,-3.0,0.90518,90.518,0.08449,0.02288,0.09716,0.11242,0.1022,1.0082
data_Ri_HPPC/TC23SIB03_HPPC_dis_00.csv,TC23SIB03_HPPC_dis_00.csv,TC23SIB03,SIB,sodium-ion,,,discharge_file,charge,1.0,1.00622,100.62199999999999,0.09691,0.0163,0.14421,0.10584,0.16685,1.00633
data_Ri_HPPC/TC23SIB03_HPPC_dis_00.csv,TC23SIB03_HPPC_dis_00.csv,TC23SIB03,SIB,sodium-ion,,,discharge_file,charge,2.0,1.00622,100.62199999999999,0.09329,0.016,0.13022,0.10592,0.14567,1.00608
data_Ri_HPPC/TC23SIB03_HPPC_dis_00.csv,TC23SIB03_HPPC_dis_00.csv,TC23SIB03,SIB,sodium-ion,,,discharge_file,charge,3.0,1.00622,100.62199999999999,0.08967,0.01594,0.11996,0.10619,0.13209,1.00623
data_Ri_HPPC/TC23SIB03_HPPC_dis_00.csv,TC23SIB03_HPPC_dis_00.csv,TC23SIB03,SIB,sodium-ion,,,discharge_file,discharge,-1.0,1.00622,100.62199999999999,0.09617,0.01644,0.14713,0.10586,0.18211,1.0063
data_Ri_HPPC/TC23SIB03_HPPC_dis_00.csv,TC23SIB03_HPPC_dis_00.csv,TC23SIB03,SIB,sodium-ion,,,discharge_file,discharge,-2.0,1.00622,100.62199999999999,0.09216,0.01586,0.13499,0.10586,0.16475,1.00598
data_Ri_HPPC/TC23SIB03_HPPC_dis_00.csv,TC23SIB03_HPPC_dis_00.csv,TC23SIB03,SIB,sodium-ion,,,discharge_file,discharge,-3.0,1.00622,100.62199999999999,0.08937,0.01604,0.12747,0.10593,0.15769,1.00609
