Repository: DNV007/delivered-energy-decomposition

# Three-term energy accounting for a cold commercial sodium-ion 18650 cell

This repository holds the analysis code and the derived data behind a reanalysis
of a public commercial-cell archive. No new measurements were made. The
manuscript reporting the work is not distributed here; what is here is
everything needed to regenerate its numbers from the raw archive and to check
them.

**Source data.** Droese, D., Schlösser, A., Otto, M. *Dataset: Evaluation of
Commercial Sodium-Ion Batteries by State-of-the-Art Lithium-Ion Battery
Configurations.* Technische Universität Berlin, DepositOnce, 2025.
DOI [10.14279/depositonce-25036](https://doi.org/10.14279/depositonce-25036),
CC BY 4.0.

File: data_processed/hppc/raw_temperature_pulse_descriptors.csv (part 7 of 36)
member_path,file_name,cell_id,cell_family,chemistry_type,temperature_deg_c,voltage_v,pulse_set,pulse_block_index,nominal_soc_percent,segment_index,step_id,nominal_c_rate,pulse_direction,duration_s,complete_1s,complete_10s,n_points,current_median_a,current_mean_a,pre_voltage_v,pulse_voltage_fast_v,pulse_voltage_100ms_v,pulse_voltage_1s_v,pulse_voltage_10s_v,pulse_voltage_end_v,relax_voltage_60s_v,relax_voltage_end_v,temperature_mean_deg_c,capacity_delta_ah,r_fast_ohm,r_100ms_ohm,r_1s_ohm,r_10s_ohm,r_end_ohm,polarization_1s_minus_fast_ohm,polarization_end_minus_fast_ohm,relaxation_60s_ohm,relaxation_end_ohm
raw_CU_diffT/TC23LFP09/TC23LFP09_35deg.parquet,TC23LFP09_35deg.parquet,TC23LFP09,LFP,lithium-ion,35.0,,discharge_sweep,9,10,246,28,-3.0,discharge,10.000005666457582,True,True,1002,-4.49999702012457,-4.495504599895349,3.20559499449957,2.97652855858632,2.96718280058486,2.9380011480497,2.85045619044422,2.85045619044422,3.17984647755678,3.17984647755678,35.304794441117764,-0.012500004169443977,0.05090368613330967,0.05298052262001501,0.059465338588704744,0.07891978649477395,0.07891978649477395,0.008561652455395072,0.028016100361464277,0.07319789005181203,0.07319789005181203
raw_CU_diffT/TC23LFP09/TC23LFP09_35deg.parquet,TC23LFP09_35deg.parquet,TC23LFP09,LFP,lithium-ion,35.0,,discharge_sweep,9,10,250,32,3.0,charge,9.999999666732037,True,True,1002,4.4999969804366,4.495495978061675,3.19911018282509,3.4285580782486,3.44343499914888,3.46651329951982,3.5090460349142,3.5090460349142,3.22123483442037,3.22123483442037,35.278028163672644,0.01249999316997901,0.050988455419196395,0.054294440059843144,0.05942295469469095,0.06887468001346071,0.06887468001346071,0.008434499275494556,0.017886224594264317,0.06395808747096224,0.06395808747096224
raw_CU_diffT/TC23LFP09/TC23LFP09_35deg.parquet,TC23LFP09_35deg.parquet,TC23LFP09,LFP,lithium-ion,35.0,,discharge_sweep,9,10,254,36,-2.0,discharge,9.99999933334766,True,True,1002,-2.99999800018706,-2.997006347402491,3.2099817788676,3.05529994745574,3.04976878455692,3.03145872806427,2.97500272054526,2.97500272054526,3.1937697496814,3.1937697496814,35.34232114770459,-0.008333334603957191,0.05156064484116836,0.05340436703647476,0.05950772326921508,0.07832640498683287,0.07832640498683287,0.00794707842804672,0.026765760145664508,0.07292239165576092,0.07292239165576092
raw_CU_diffT/TC23LFP09/TC23LFP09_35deg.parquet,TC23LFP09_35deg.parquet,TC23LFP09,LFP,lithium-ion,35.0,,discharge_sweep,9,10,258,40,2.0,charge,9.99999933334766,True,True,1002,2.99999800018706,2.997003625370676,3.20273404817259,3.35684369031906,3.36618944832051,3.38278293701698,3.41768648220609,3.41768648220609,3.21894607735879,3.21894607735879,35.282191556886225,0.00833333331387528,0.05136991495889698,0.05448516970268915,0.060016336288612075,0.07165085910727176,0.07165085910727176,0.008646421329715097,0.02028094414837478,0.06624684577619983,0.06624684577619983
raw_CU_diffT/TC23LFP09/TC23LFP09_35deg.parquet,TC23LFP09_35deg.parquet,TC23LFP09,LFP,lithium-ion,35.0,,discharge_sweep,9,10,262,44,-1.0,discharge,9.99999933334766,True,True,1002,-1.49999898024955,-1.49849894893343,3.21036323837786,3.13368987681489,3.1289216329366,3.12014806420054,3.08963130337945,3.08963130337945,3.2015896696418,3.2015896696418,35.333526956087816,-0.0041666656084291594,0.051115609125423754,0.05429444053869353,0.06014349033911441,0.08048801138406415,0.08048801138406415,0.009027881213690657,0.0293724022586404,0.07463896158364326,0.07463896158364326
raw_CU_diffT/TC23LFP09/TC23LFP09_35deg.parquet,TC23LFP09_35deg.parquet,TC23LFP09,LFP,lithium-ion,35.0,,discharge_sweep,9,10,266,48,1.0,charge,10.000001333188266,True,True,1002,1.49999898024955,1.498504753040559,3.20597645400983,3.28341273459333,3.28837170822675,3.29676381745255,3.3192699285581,3.3192699285581,3.21513148225616,3.21513148225616,35.27680389221557,0.004166668691960168,0.051624222151549215,0.05493020682134872,0.06052495010871014,0.07552903437935794,0.07552903437935794,0.008900727957160924,0.023904812227808728,0.06942567806587106,0.06942567806587106
raw_CU_diffT/TC23LFP09/TC23LFP09_35deg.parquet,TC23LFP09_35deg.parquet,TC23LFP09,LFP,lithium-ion,35.0,,charge_sweep,0,0,274,62,3.0,charge,9.999999333376763,True,True,1002,4.4999969804366,4.495540329875214,2.79514456145601,3.05911454255837,3.07666168003049,3.1211017129762,3.25346816303764,3.25346816303764,2.9217891188635,2.9217891188635,35.28389123752495,0.012500089497389299,0.05866003516223443,0.0625594016614576,0.0724349711649284,0.1018497575829845,0.1018497575829845,0.013774936002693978,0.04318972242075007,0.07370650371902249,0.07370650371902249
raw_CU_diffT/TC23LFP09/TC23LFP09_35deg.parquet,TC23LFP09_35deg.parquet,TC23LFP09,LFP,lithium-ion,35.0,,charge_sweep,0,0,278,66,-3.0,discharge,10.000015666562831,True,True,1002,-4.49999702012457,-4.4953986309349405,2.90901022526967,2.66735562551773,2.64771046073916,2.60498699558964,2.36142509828638,2.36142509828638,2.7800769108006,2.7800769108006,35.3293984231537,-0.012499760547999577,0.053701057727644934,0.05806665279153371,0.06756076244504135,0.12168566435364694,0.12168566435364694,0.013859704717396414,0.067984606626002,0.093033797720744,0.093033797720744
raw_CU_diffT/TC23LFP09/TC23LFP09_35deg.parquet,TC23LFP09_35deg.parquet,TC23LFP09,LFP,lithium-ion,35.0,,charge_sweep,0,0,282,70,2.0,charge,9.99999933334766,True,True,1002,2.99999800018706,2.996957651816662,2.79590748047654,2.97328615274908,2.98606504634291,3.01829837496017,3.12243682126212,3.12243682126212,2.88745776293978,2.88745776293978,35.29288502994013,0.008333227469230917,0.059126263504668916,0.06338589754210268,0.0741303475768195,0.10884318615053072,0.10884318615053072,0.015004084072150578,0.049716922645861805,0.07832640498683272,0.07832640498683272
raw_CU_diffT/TC23LFP09/TC23LFP09_35deg.parquet,TC23LFP09_35deg.parquet,TC23LFP09,LFP,lithium-ion,35.0,,charge_sweep,0,0,286,74,-2.0,discharge,9.999999333376763,True,True,1002,-2.99999800018706,-2.997009090941856,2.87906565371399,2.70855325262619,2.69806311609394,2.6671648957626,2.50275584683901,2.50275584683901,2.78713391174048,2.78713391174048,35.25981289421158,-0.008333345251957482,0.05683750491739256,0.060334219425734144,0.07063363306848101,0.1254366859082958,0.1254366859082958,0.013796128151088452,0.06859918099090323,0.09479275148974695,0.09479275148974695
raw_CU_diffT/TC23LFP09/TC23LFP09_35deg.parquet,TC23LFP09_35deg.parquet,TC23LFP09,LFP,lithium-ion,35.0,,charge_sweep,0,0,290,78,1.0,charge,9.999999666732037,True,True,1002,1.49999898024955,1.4984269859822414,2.79972207557917,2.88593192489873,2.89661279118611,2.91301555012744,2.97652855858632,2.97652855858632,2.84931181191343,2.84931181191343,35.24348551896206,0.004166487699868413,0.05747327195196981,0.06459385431770139,0.07552903437935794,0.11787106880415021,0.11787106880415021,0.018055762427388135,0.060397796852180406,0.08481122210611458,0.08481122210611458
raw_CU_diffT/TC23LFP09/TC23LFP09_35deg.parquet,TC23LFP09_35deg.parquet,TC23LFP09,LFP,lithium-ion,35.0,,charge_sweep,0,0,294,82,-1.0,discharge,10.000003333669156,True,True,1002,-1.49999898024955,-1.4985207735106267,2.84587867632106,2.76100393528742,2.75223036655136,2.73620906712029,2.65305089388285,2.65305089388285,2.7968611292522,2.7968611292522,35.218783592814376,-0.0041667136689851145,0.056583199156255135,0.062432248956676026,0.0731131225052731,0.12855194235274078,0.12855194235274078,0.01652992334901797,0.07196874319648565,0.09587355542430087,0.09587355542430087
raw_CU_diffT/TC23LFP09/TC23LFP09_35deg.parquet,TC23LFP09_35deg.parquet,TC23LFP09,LFP,lithium-ion,35.0,,charge_sweep,1,10,300,62,3.0,charge,9.999999333376763,True,True,1002,4.4999969804366,4.495509184251159,3.21875534760366,3.44763105376178,3.46060067711074,3.48291605846115,3.52621171287606,3.52621171287606,3.23496737678986,3.23496737678986,35.261694630738525,0.012500014135648243,0.05086130216378809,0.053743442619736057,0.05870241958070396,0.06832368257335363,0.06832368257335363,0.007841117416915871,0.017462380409565534,0.06472100700341867,0.06472100700341867
raw_CU_diffT/TC23LFP09/TC23LFP09_35deg.parquet,TC23LFP09_35deg.parquet,TC23LFP09,LFP,lithium-ion,35.0,,charge_sweep,1,10,304,66,-3.0,discharge,10.000005666865036,True,True,1002,-4.49999702012457,-4.495498378312042,3.22314213197169,2.99846248042647,2.98835380340449,2.9668013410746,2.92445933543535,2.92445933543535,3.20559499449957,3.20559499449957,35.296371576846305,-0.012499998881115484,0.04992884451710158,0.0521752186761894,0.056964657921038844,0.06637399873835297,0.06637399873835297,0.0070358134039372675,0.01644515422125139,0.06247463227352038,0.06247463227352038
raw_CU_diffT/TC23LFP09/TC23LFP09_35deg.parquet,TC23LFP09_35deg.parquet,TC23LFP09,LFP,lithium-ion,35.0,,charge_sweep,1,10,308,70,2.0,charge,9.999999666732037,True,True,1002,2.99999800018706,2.997000523966296,3.21379637397023,3.37019477317828,3.3762981253425,3.3919379652633,3.42684151045241,3.42684151045241,3.22657526756406,3.22657526756406,35.24495883233533,0.008333337484296047,0.052132834487989,0.05416728656557019,0.05938057001436734,0.07101509283302718,0.07101509283302718,0.007247735526378342,0.018882258345038178,0.06675545879559341,0.06675545879559341
raw_CU_diffT/TC23LFP09/TC23LFP09_35deg.parquet,TC23LFP09_35deg.parquet,TC23LFP09,LFP,lithium-ion,35.0,,charge_sweep,1,10,312,74,-2.0,discharge,9.99999933334766,True,True,1002,-2.99999800018706,-2.996998379786467,3.22009045588958,3.06788811129443,3.06083111035456,3.04595418945428,3.00780823842793,3.00780823842793,3.20673937303036,3.20673937303036,35.20013617764471,-0.008333325899484654,0.0507341486846524,0.05308648389935255,0.05804546083845468,0.07076078632332874,0.07076078632332874,0.007311312153802284,0.020026637638676348,0.06631042240362361,0.06631042240362361
raw_CU_diffT/TC23LFP09/TC23LFP09_35deg.parquet,TC23LFP09_35deg.parquet,TC23LFP09,LFP,lithium-ion,35.0,,charge_sweep,1,10,316,78,1.0,charge,9.999998999992386,True,True,1002,1.49999898024955,1.4985022464407103,3.21322418470484,3.29218630332939,3.29504724965637,3.3030578993719,3.32461036170179,3.32461036170179,3.22047191539985,3.22047191539985,35.23979822355289,0.004166669458911224,0.05264144820379362,0.054548747051759515,0.05988918382605465,0.07425750181404725,0.07425750181404725,0.007247735622261026,0.02161605361025363,0.06942567806587106,0.06942567806587106
raw_CU_diffT/TC23LFP09/TC23LFP09_35deg.parquet,TC23LFP09_35deg.parquet,TC23LFP09,LFP,lithium-ion,35.0,,charge_sweep,1,10,320,82,-1.0,discharge,9.999999666324584,True,True,1002,-1.49999898024955,-1.498498022643308,3.21703877980747,3.13998395873424,3.13597863387647,3.1283494436712,3.10336384574894,3.10336384574894,3.2094095896022,3.2094095896022,35.20947755489022,-0.004166662663708317,0.05136991563848323,0.054040134025634054,0.059126264286870005,0.07578334089241741,0.07578334089241741,0.007756348648386778,0.02441342525393418,0.07069721063118145,0.07069721063118145
raw_CU_diffT/TC23LFP09/TC23LFP09_35deg.parquet,TC23LFP09_35deg.parquet,TC23LFP09,LFP,lithium-ion,35.0,,charge_sweep,2,20,326,62,3.0,charge,9.999999333376763,True,True,1002,4.4999969804366,4.495501201900682,3.26872654344818,3.49607641156524,3.50866457540394,3.53193360553002,3.57961604431296,3.57961604431296,3.28703659994083,3.28703659994083,35.251869740518956,0.012499988861214183,0.050522226816028276,0.05331959843503738,0.05849049748835679,0.06908660210581233,0.06908660210581233,0.007968270672328512,0.018564375289784052,0.06501769793270915,0.06501769793270915
raw_CU_diffT/TC23LFP09/TC23LFP09_35deg.parquet,TC23LFP09_35deg.parquet,TC23LFP09,LFP,lithium-ion,35.0,,charge_sweep,2,20,330,66,-3.0,discharge,9.99999933334766,True,True,1002,-4.49999702012457,-4.495503278468382,3.27521135512266,3.04919659529152,3.04252105386191,3.02230369981794,2.97805439662737,2.97805439662737,3.25709202838514,3.25709202838514,35.285276856287425,-0.012499998152637276,0.0502255354437731,0.05170899007713311,0.05620173839531093,0.06603492339358571,0.06603492339358571,0.005976202951537828,0.01580938794981261,0.06200840367446419,0.06200840367446419
raw_CU_diffT/TC23LFP09/TC23LFP09_35deg.parquet,TC23LFP09_35deg.parquet,TC23LFP09,LFP,lithium-ion,35.0,,charge_sweep,2,20,334,70,2.0,charge,9.99999933334766,True,True,1002,2.99999800018706,2.9969927061901553,3.26624705663147,3.41864013098175,3.42722296996268,3.44267208012835,3.48100876090984,3.48100876090984,3.2790259502253,3.2790259502253,35.263876706586835,0.008333322106298275,0.05079772531207604,0.05365867354617319,0.0588083803675467,0.07158728247984797,0.07158728247984797,0.008010655055470661,0.02078955716777193,0.0673276484424142,0.0673276484424142
raw_CU_diffT/TC23LFP09/TC23LFP09_35deg.parquet,TC23LFP09_35deg.parquet,TC23LFP09,LFP,lithium-ion,35.0,,charge_sweep,2,20,338,74,-2.0,discharge,9.999999333376763,True,True,1002,-2.99999800018706,-2.9970056723110337,3.27215967904055,3.11900368566975,3.11423544179145,3.09973998040144,3.06216621864048,3.06216621864048,3.25880859618133,3.25880859618133,35.25250371257486,-0.008333332969607423,0.05105203182177121,0.052641447507382595,0.057473271191633736,0.06999786679423659,0.06999786679423659,0.006421239369862525,0.018945834972465374,0.06554750287453144,0.06554750287453144
raw_CU_diffT/TC23LFP09/TC23LFP09_35deg.parquet,TC23LFP09_35deg.parquet,TC23LFP09,LFP,lithium-ion,35.0,,charge_sweep,2,20,342,78,1.0,charge,10.000000666826963,True,True,1002,1.49999898024955,1.498490731980354,3.26567486736607,3.34234822892904,3.34654428354194,3.35417347374721,3.37763323362842,3.37763323362842,3.27292259806108,3.27292259806108,35.250657964071856,0.004166655886722777,0.051115609125423754,0.053912980769104314,0.05899911103034027,0.07463896158364326,0.07463896158364326,0.007883501904916518,0.02352335245821951,0.06980713783546678,0.06980713783546678
raw_CU_diffT/TC23LFP09/TC23LFP09_35deg.parquet,TC23LFP09_35deg.parquet,TC23LFP09,LFP,lithium-ion,35.0,,charge_sweep,2,20,346,82,-1.0,discharge,9.99999933334766,True,True,1002,-1.49999898024955,-1.4985011895209446,3.26929873271358,3.19300683066087,3.18938296531337,3.18156304535297,3.15734036645123,3.15734036645123,3.26186027226344,3.26186027226344,35.248753752495,-0.0041666649412255025,0.05086130261236428,0.05327721448644912,0.05849049800421451,0.07463896158364326,0.07463896158364326,0.007629195391850231,0.02377765897127898,0.06967998457893734,0.06967998457893734
raw_CU_diffT/TC23LFP09/TC23LFP09_35deg.parquet,TC23LFP09_35deg.parquet,TC23LFP09,LFP,lithium-ion,35.0,,charge_sweep,3,30,352,62,3.0,charge,10.000004999747034,True,True,1002,4.4999969804366,4.495494549730704,3.30019695304492,3.52602098312093,3.53803695769423,3.56073379855491,3.60822550758272,3.60822550758272,3.31602752272086,3.31602752272086,35.302388353293416,0.01249999597761219,0.050183151468270536,0.05285336983186916,0.057897115629778104,0.0684508358287641,0.0684508358287641,0.007713964161507568,0.018267684360493565,0.064932929095768,0.064932929095768
raw_CU_diffT/TC23LFP09/TC23LFP09_35deg.parquet,TC23LFP09_35deg.parquet,TC23LFP09,LFP,lithium-ion,35.0,,charge_sweep,3,30,356,66,-3.0,discharge,10.000000000087311,True,True,1002,-4.49999702012457,-4.495503363944054,3.30477446716809,3.08314649170497,3.07418219321378,3.05606286647626,3.01295794181649,3.01295794181649,3.28818097847162,3.28818097847162,35.30927344311377,-0.012499998077691813,0.04925069382756728,0.051242761478079095,0.055269281197200724,0.06484815968689733,0.06484815968689733,0.006018587369633448,0.015597465859330056,0.061160715312542864,0.061160715312542864
raw_CU_diffT/TC23LFP09/TC23LFP09_35deg.parquet,TC23LFP09_35deg.parquet,TC23LFP09,LFP,lithium-ion,35.0,,charge_sweep,3,30,360,70,2.0,charge,9.99999933334766,True,True,1002,2.99999800018706,2.9969908665619722,3.29771746622821,3.44934762155796,3.4573582712735,3.47223519217377,3.51152552173092,3.51152552173092,3.30935198129125,3.30935198129125,35.300303922155685,0.00833332686776431,0.05054341880237776,0.05321363715420339,0.058172614093302266,0.07126939934272575,0.07126939934272575,0.007629195290924505,0.020725980540347987,0.06739122506983801,0.06739122506983801
raw_CU_diffT/TC23LFP09/TC23LFP09_35deg.parquet,TC23LFP09_35deg.parquet,TC23LFP09,LFP,lithium-ion,35.0,,charge_sweep,3,30,364,74,-2.0,discharge,9.999999666702934,True,True,1002,-2.99999800018706,-2.997006322132111,3.30229498035137,3.1529535820832,3.14627804065359,3.13292695779437,3.09611611505393,3.09611611505393,3.29027900577807,3.29027900577807,35.277223473053894,-0.008333331605720433,0.049780499273285594,0.05200568123313816,0.05645604515284329,0.06872633424575096,0.06872633424575096,0.0066755458795576955,0.018945834972465367,0.06472100671801563,0.06472100671801563
raw_CU_diffT/TC23LFP09/TC23LFP09_35deg.parquet,TC23LFP09_35deg.parquet,TC23LFP09,LFP,lithium-ion,35.0,,charge_sweep,3,30,368,78,1.0,charge,9.999999333376763,True,True,1002,1.49999898024955,1.4984984710935254,3.29733600671795,3.37343717901552,3.37744250387329,3.38488096432343,3.4087221837149,3.4087221837149,3.30382081839243,3.30382081839243,35.26124560878244,0.004166660027426897,0.05073414935582803,0.05340436774297885,0.05836334474768477,0.07425750181404754,0.07425750181404754,0.00762919539185674,0.02352335245821951,0.06993429109199682,0.06993429109199682
raw_CU_diffT/TC23LFP09/TC23LFP09_35deg.parquet,TC23LFP09_35deg.parquet,TC23LFP09,LFP,lithium-ion,35.0,,charge_sweep,3,30,372,82,-1.0,discharge,9.99999933334766,True,True,1002,-1.49999898024955,-1.4985079184130625,3.30019695304492,3.22333286172682,3.22085337491011,3.21398710372537,3.19033661408903,3.19033661408903,3.29333068186018,3.29333068186018,35.26070055888223,-0.004166669466044003,0.051242762381953195,0.0528957547168531,0.05747327195196329,0.07324027576179602,0.07324027576179602,0.006230509570010097,0.021997513379842827,0.06866275852668582,0.06866275852668582
raw_CU_diffT/TC23LFP09/TC23LFP09_35deg.parquet,TC23LFP09_35deg.parquet,TC23LFP09,LFP,lithium-ion,35.0,,charge_sweep,4,40,378,62,3.0,charge,10.00000466677011,True,True,1002,4.4999969804366,4.495499663259356,3.30439300765782,3.53021703773383,3.542042282552,3.56569277218834,3.61757126558418,3.61757126558418,3.32022357733376,3.32022357733376,35.252361037924146,0.012500003017770052,0.05018315146827063,0.05281098541339973,0.05806665330365801,0.06959521512744987,0.06959521512744987,0.007883501835387378,0.01941206365917924,0.06607730839445379,0.06607730839445379
raw_CU_diffT/TC23LFP09/TC23LFP09_35deg.parquet,TC23LFP09_35deg.parquet,TC23LFP09,LFP,lithium-ion,35.0,,charge_sweep,4,40,382,66,-3.0,discharge,10.000004000059562,True,True,1002,-4.49999702012457,-4.495502821937981,3.30782614325019,3.08677035705248,3.07799678831642,3.06006819133403,3.01867983447044,3.01867983447044,3.2910419247986,3.2910419247986,35.26812156686627,-0.012500001732041324,0.04912354057327587,0.05107322380569217,0.05505735910671807,0.06425477783355192,0.06425477783355192,0.0059338185334422006,0.01513123726027605,0.06052494904110409,0.06052494904110409
raw_CU_diffT/TC23LFP09/TC23LFP09_35deg.parquet,TC23LFP09_35deg.parquet,TC23LFP09,LFP,lithium-ion,35.0,,charge_sweep,4,40,386,70,2.0,charge,10.000005666486686,True,True,1002,2.99999800018706,2.996995396534975,3.30153206133085,3.45239929764007,3.46021921760047,3.47566832776615,3.51820106316053,3.51820106316053,3.31354803590415,3.31354803590415,35.27776668662674,0.008333332969427737,0.05028911229267919,0.052895754017077766,0.05804546083845453,0.07222304875408915,0.07222304875408915,0.007756348545775338,0.02193393646140996,0.06821772122635396,0.06821772122635396
raw_CU_diffT/TC23LFP09/TC23LFP09_35deg.parquet,TC23LFP09_35deg.parquet,TC23LFP09,LFP,lithium-ion,35.0,,charge_sweep,4,40,390,74,-2.0,discharge,9.99999933334766,True,True,1002,-2.99999800018706,-2.9970056593589733,3.30572811594374,3.15447942012425,3.14990190600109,3.136741552897,3.10107508868736,3.10107508868736,3.29294922234992,3.29294922234992,35.2463903792415,-0.008333330219102203,0.050416265547530176,0.05194210460571437,0.056328891897995705,0.06821772122635396,0.06821772122635396,0.005912626350465529,0.017801455678823783,0.06395808718892347,0.06395808718892347
raw_CU_diffT/TC23LFP09/TC23LFP09_35deg.parquet,TC23LFP09_35deg.parquet,TC23LFP09,LFP,lithium-ion,35.0,,charge_sweep,4,40,394,78,1.0,charge,10.00000199986971,True,True,1002,1.49999898024955,1.4985056053019357,3.30095987206545,3.37667958485276,3.38068490971053,3.38812337016067,3.41349042759319,3.41349042759319,3.30782614325019,3.30782614325019,35.25748607784432,0.00416667097612995,0.05047984284276856,0.05315006122991938,0.0581090382346253,0.07502042135323247,0.07502042135323247,0.00762919539185674,0.024540578510463915,0.07044290411812228,0.07044290411812228
raw_CU_diffT/TC23LFP09/TC23LFP09_35deg.parquet,TC23LFP09_35deg.parquet,TC23LFP09,LFP,lithium-ion,35.0,,charge_sweep,4,40,398,82,-1.0,discharge,9.999999666732037,True,True,1002,-1.49999898024955,-1.4985063140608268,3.30363008863729,3.22695672707433,3.22428651050248,3.217801698828,3.19453266870193,3.19453266870193,3.29657308769742,3.29657308769742,35.257075648702596,-0.004166666564027095,0.05111560912541695,0.0528957547168531,0.05721896543890382,0.07273166273567057,0.07273166273567057,0.006103356313486873,0.02161605361025362,0.06802699224403064,0.06802699224403064
raw_CU_diffT/TC23LFP09/TC23LFP09_35deg.parquet,TC23LFP09_35deg.parquet,TC23LFP09,LFP,lithium-ion,35.0,,charge_sweep,5,50,404,62,3.0,charge,10.000004000030458,True,True,1002,4.4999969804366,4.495504592171643,3.30630030520914,3.53612966014292,3.54433103961358,3.56893517802558,3.63035015917801,3.63035015917801,3.32651765925311,3.32651765925311,35.29938374251497,0.012500005750422257,0.051073224256137535,0.05289575425033859,0.058363344232946215,0.07201112698022963,0.07201112698022963,0.00729011997680868,0.020937902724092093,0.06751837862242777,0.06751837862242777
raw_CU_diffT/TC23LFP09/TC23LFP09_35deg.parquet,TC23LFP09_35deg.parquet,TC23LFP09,LFP,lithium-ion,35.0,,charge_sweep,5,50,408,66,-3.0,discharge,9.999999666702934,True,True,1002,-4.49999702012457,-4.495500756223079,3.31068708957717,3.08905911411406,3.08009481562287,3.06216621864048,3.02001494275636,3.02001494275636,3.29161411406399,3.29161411406399,35.311801686626744,-0.012499995002478212,0.04925069382756491,0.051242761478076826,0.05522689677910283,0.06459385317832134,0.06459385317832134,0.005976202951537918,0.015343159350756426,0.06035541136871942,0.06035541136871942
raw_CU_diffT/TC23LFP09/TC23LFP09_35deg.parquet,TC23LFP09_35deg.parquet,TC23LFP09,LFP,lithium-ion,35.0,,charge_sweep,5,50,412,70,2.0,charge,9.999999333376763,True,True,1002,2.99999800018706,2.9969977551169427,3.3030578993719,3.45487878445678,3.46231724490692,3.4777663550726,3.5264024426312,3.5264024426312,3.31717190125165,3.31717190125165,35.275319261477044,0.008333328378600515,0.050606995429801405,0.05308648389935255,0.05823619072072931,0.07444823071394512,0.07444823071394512,0.007629195290927905,0.02384123528414371,0.06974356028454155,0.06974356028454155
raw_CU_diffT/TC23LFP09/TC23LFP09_35deg.parquet,TC23LFP09_35deg.parquet,TC23LFP09,LFP,lithium-ion,35.0,,charge_sweep,5,50,416,74,-2.0,discharge,10.000000333442586,True,True,1002,-2.99999800018706,-2.9970044256653776,3.30820760276046,3.15867547473715,3.15199993330754,3.13922103971371,3.10221946721815,3.10221946721815,3.29371214137044,3.29371214137044,35.29052383233534,-0.008333332837131245,0.049844075900712645,0.05206925786056521,0.056328891897998966,0.06866275761832717,0.06866275761832717,0.006484815997286321,0.018818681717614527,0.06383093393407262,0.06383093393407262
raw_CU_diffT/TC23LFP09/TC23LFP09_35deg.parquet,TC23LFP09_35deg.parquet,TC23LFP09,LFP,lithium-ion,35.0,,charge_sweep,5,50,420,78,1.0,charge,10.000004333007382,True,True,1002,1.49999898024955,1.4984968338264222,3.30267643986164,3.37858688240408,3.38278293701698,3.39022139746712,3.41806794171635,3.41806794171635,3.31049635982204,3.31049635982204,35.2812676247505,0.004166665392478074,0.050606996099298,0.05340436774297885,0.05836334474768477,0.07692772020119155,0.07692772020119155,0.007756348648386771,0.026320724101893553,0.07171443668342616,0.07171443668342616
raw_CU_diffT/TC23LFP09/TC23LFP09_35deg.parquet,TC23LFP09_35deg.parquet,TC23LFP09,LFP,lithium-ion,35.0,,charge_sweep,5,50,424,82,-1.0,discharge,9.999999666702934,True,True,1002,-1.49999898024955,-1.498508114080265,3.30572811594374,3.23000840315643,3.22657526756406,3.21970899637932,3.19586777698785,3.19586777698785,3.29752673647308,3.29752673647308,35.23905288423153,-0.004166669378075525,0.05047984284276856,0.05276860146032336,0.05734611869543356,0.07324027576179633,0.07324027576179633,0.006866275852664999,0.022760432919027768,0.06777268573097116,0.06777268573097116
raw_CU_diffT/TC23LFP09/TC23LFP09_35deg.parquet,TC23LFP09_35deg.parquet,TC23LFP09,LFP,lithium-ion,35.0,,charge_sweep,6,60,430,62,3.0,charge,9.999999666702934,True,True,1002,4.4999969804366,4.495503863410335,3.31183146810796,3.53822768744937,3.55024366202267,3.57637363847572,3.647706566895,3.647706566895,3.34063166113286,3.34063166113286,35.29449633732535,0.012499995404723595,0.05031030472368101,0.052980523087279636,0.058787188417645,0.07463896092535882,0.07463896092535882,0.008476883693963988,0.02432865620167781,0.06823891373641476,0.06823891373641476
raw_CU_diffT/TC23LFP09/TC23LFP09_35deg.parquet,TC23LFP09_35deg.parquet,TC23LFP09,LFP,lithium-ion,35.0,,charge_sweep,6,60,434,66,-3.0,discharge,10.000092333590146,True,True,1002,-4.49999702012457,-4.495507560411421,3.32060503684402,3.09840487211552,3.08963130337945,3.07017686835601,3.02287588908334,3.02287588908334,3.29561943892176,3.29561943892176,35.283597644710575,-0.012500113800356556,0.04937784708185178,0.05132753031427034,0.0556507409600635,0.06616207664787259,0.06616207664787259,0.00627289387821172,0.01678422956602081,0.06060971787729543,0.06060971787729543
raw_CU_diffT/TC23LFP09/TC23LFP09_35deg.parquet,TC23LFP09_35deg.parquet,TC23LFP09,LFP,lithium-ion,35.0,,charge_sweep,6,60,438,70,2.0,charge,10.00000633354648,True,True,1002,2.99999800018706,2.9970006288898627,3.30858906227072,3.4604099473556,3.46784840780574,3.48329751797142,3.54013498500068,3.54013498500068,3.32613619974284,3.32613619974284,35.321472924151706,0.008333335956222744,0.050606995429801405,0.0530864838993524,0.058236190720729164,0.07718202569319113,0.07718202569319113,0.007629195290927759,0.026575030263389726,0.0713329759701494,0.0713329759701494
raw_CU_diffT/TC23LFP09/TC23LFP09_35deg.parquet,TC23LFP09_35deg.parquet,TC23LFP09,LFP,lithium-ion,35.0,,charge_sweep,6,60,442,74,-2.0,discharge,9.99999933334766,True,True,1002,-2.99999800018706,-2.9970057107315164,3.31545533345546,3.16592320543216,3.15867547473715,3.14532439187793,3.10565260281052,3.10565260281052,3.29752673647308,3.29752673647308,35.265615908183634,-0.008333333303196744,0.049844075900709384,0.052259987742836585,0.056710351662541715,0.06993429016681293,0.06993429016681293,0.006866275761832331,0.02009021426610355,0.06395808718892347,0.06395808718892347
raw_CU_diffT/TC23LFP09/TC23LFP09_35deg.parquet,TC23LFP09_35deg.parquet,TC23LFP09,LFP,lithium-ion,35.0,,charge_sweep,6,60,446,78,1.0,charge,10.000002999906428,True,True,1002,1.49999898024955,1.4985008557776562,3.30744468373993,3.38373658579264,3.38755118089527,3.39518037110054,3.42607859143189,3.42607859143189,3.31717190125165,3.31717190125165,35.282487504990016,0.0041666685904116095,0.05086130261236428,0.05340436774297885,0.05849049800421451,0.07908932556222373,0.07908932556222373,0.007629195391850231,0.028228022949859446,0.07260450947914764,0.07260450947914764
raw_CU_diffT/TC23LFP09/TC23LFP09_35deg.parquet,TC23LFP09_35deg.parquet,TC23LFP09,LFP,lithium-ion,35.0,,charge_sweep,6,60,450,82,-1.0,discharge,9.999999666761141,True,True,1002,-1.49999898024955,-1.4985033388895184,3.31183146810796,3.23592102556552,3.23248788997315,3.22524015927814,3.19968237209048,3.19968237209048,3.30172279108598,3.30172279108598,35.3084809281437,-0.004166664938247173,0.050606996099298,0.0528957547168531,0.05772757846502958,0.074766114840173,0.074766114840173,0.007120582365731577,0.024159118740874994,0.06802699224403744,0.06802699224403744
raw_CU_diffT/TC23LFP09/TC23LFP09_35deg.parquet,TC23LFP09_35deg.parquet,TC23LFP09,LFP,lithium-ion,35.0,,charge_sweep,7,70,456,62,3.0,charge,9.99999933334766,True,True,1002,4.4999969804366,4.495504057097101,3.33891509333667,3.56111525806518,3.57179612435256,3.59449296521324,3.66410932583633,3.66410932583633,3.35627150105366,3.35627150105366,35.31084171656686,0.012499999029352492,0.04937784751734468,0.05175137495165509,0.056795120749563936,0.0722654334910485,0.0722654334910485,0.00741727323221926,0.02288758597370382,0.06840845141029477,0.06840845141029477
raw_CU_diffT/TC23LFP09/TC23LFP09_35deg.parquet,TC23LFP09_35deg.parquet,TC23LFP09,LFP,lithium-ion,35.0,,charge_sweep,7,70,460,66,-3.0,discharge,9.99999933334766,True,True,1002,-4.49999702012457,-4.495502564481136,3.34177603966365,3.12358119979291,3.11557055007737,3.09745122333986,3.05434629868008,3.05434629868008,3.32403817243639,3.32403817243639,35.31572538922155,-0.012499994974140652,0.04848777430183719,0.050267919861871,0.05429443958099035,0.06387331807068915,0.06387331807068915,0.0058066652791531614,0.015385543768851956,0.05993156718775876,0.05993156718775876
raw_CU_diffT/TC23LFP09/TC23LFP09_35deg.parquet,TC23LFP09_35deg.parquet,TC23LFP09,LFP,lithium-ion,35.0,,charge_sweep,7,70,464,70,2.0,charge,9.99999933334766,True,True,1002,2.99999800018706,2.996994166960689,3.33643560651996,3.485586275033,3.49245254621774,3.50694800760776,3.55958942002412,3.55958942002412,3.34940522986892,3.34940522986892,35.26630555888224,0.008333327460242049,0.0497169226458618,0.05200568123313816,0.05683750491739271,0.07438465408651793,0.07438465408651793,0.007120582271530909,0.024667731440656128,0.07006144342166037,0.07006144342166037
raw_CU_diffT/TC23LFP09/TC23LFP09_35deg.parquet,TC23LFP09_35deg.parquet,TC23LFP09,LFP,lithium-ion,35.0,,charge_sweep,7,70,468,74,-2.0,discharge,10.000226000178372,True,True,1002,-2.99999800018706,-2.997003641293391,3.33986874211233,3.193197560416,3.18728493800692,3.17450604441309,3.13845812069319,3.13845812069319,3.32651765925311,3.32651765925311,35.27999281437126,-0.008333517331537066,0.04889042648934584,0.05086130193949983,0.055120935976933585,0.06713691856013942,0.06713691856013942,0.006230509487587743,0.018246492070793582,0.0626865546404343,0.0626865546404343
raw_CU_diffT/TC23LFP09/TC23LFP09_35deg.parquet,TC23LFP09_35deg.parquet,TC23LFP09,LFP,lithium-ion,35.0,,charge_sweep,7,70,472,78,1.0,charge,9.99999933334766,True,True,1002,1.49999898024955,1.4984955923299035,3.33624487676483,3.41120167053161,3.41482553587911,3.42169180706386,3.44972908106823,3.44972908106823,3.34368333721497,3.34368333721497,35.2810738722555,0.0041666651765342715,0.0499712298166428,0.05238714169072764,0.05696465892584435,0.07565618763588768,0.07565618763588768,0.006993429109201546,0.025684957819244875,0.07069721063118145,0.07069721063118145
raw_CU_diffT/TC23LFP09/TC23LFP09_35deg.parquet,TC23LFP09_35deg.parquet,TC23LFP09,LFP,lithium-ion,35.0,,charge_sweep,7,70,476,82,-1.0,discharge,10.000001666514436,True,True,1002,-1.49999898024955,-1.4985031149020627,3.33853363382641,3.26453048883528,3.26128808299804,3.25461254156843,3.23172497095262,3.23172497095262,3.33090444362114,3.33090444362114,35.28027678642715,-0.004166664202398588,0.049335463533994116,0.05149706889501948,0.05594743287359994,0.07120582365730721,0.07120582365730721,0.006611969339605825,0.021870360123313094,0.06611969339607156,0.06611969339607156
raw_CU_diffT/TC23LFP09/TC23LFP09_35deg.parquet,TC23LFP09_35deg.parquet,TC23LFP09,LFP,lithium-ion,35.0,,charge_sweep,8,80,482,62,3.0,charge,10.000001333537512,True,True,1002,4.4999969804366,4.495501727746388,3.33872436358154,3.56321328537163,3.56988882680124,3.59334858668245,3.67612530040963,3.67612530040963,3.35856025811524,3.35856025811524,35.29460766467066,0.012500001230258994,0.049886460538982325,0.051369915185425746,0.05658319865721459,0.07497803627311646,0.07497803627311646,0.006696738118232265,0.025091575734134133,0.07057005675225564,0.07057005675225564
raw_CU_diffT/TC23LFP09/TC23LFP09_35deg.parquet,TC23LFP09_35deg.parquet,TC23LFP09,LFP,lithium-ion,35.0,,charge_sweep,8,80,486,66,-3.0,discharge,9.999999333405867,True,True,1002,-4.49999702012457,-4.4955046322556935,3.34215749917391,3.12281828077238,3.11709638811843,3.09954925064631,3.05739797476219,3.05739797476219,3.32308452366073,3.32308452366073,35.27251746506986,-0.012499997701723116,0.0487420808104131,0.050013613353292824,0.05391297981812531,0.06327993621734382,0.06327993621734382,0.0051708990077122124,0.01453785540693072,0.0590414944077419,0.0590414944077419
raw_CU_diffT/TC23LFP09/TC23LFP09_35deg.parquet,TC23LFP09_35deg.parquet,TC23LFP09,LFP,lithium-ion,35.0,,charge_sweep,8,80,490,70,2.0,charge,10.00000566674862,True,True,1002,2.99999800018706,2.9970006185915885,3.33586341725456,3.48406043699194,3.49054524866642,3.50446852079104,3.56283182586136,3.56283182586136,3.35054960839971,3.35054960839971,35.32564141716568,0.00833333454735233,0.04939903950873944,0.05156064484116821,0.056201738643148126,0.07565618663500694,0.07565618663500694,0.006802699134408688,0.026257147126267498,0.0707607863233286,0.0707607863233286
raw_CU_diffT/TC23LFP09/TC23LFP09_35deg.parquet,TC23LFP09_35deg.parquet,TC23LFP09,LFP,lithium-ion,35.0,,charge_sweep,8,80,494,74,-2.0,discharge,9.99999933334766,True,True,1002,-2.99999800018706,-2.9970064456321794,3.33986874211233,3.19205318188521,3.18804785702745,3.17641334196441,3.1409376075099,3.1409376075099,3.32537328072232,3.32537328072232,35.261825,-0.008333331840542631,0.04927188625389185,0.050606995429801405,0.05448516970268915,0.06631042240362361,0.06631042240362361,0.005213283448797297,0.01703853614973176,0.061478598719372474,0.061478598719372474
raw_CU_diffT/TC23LFP09/TC23LFP09_35deg.parquet,TC23LFP09_35deg.parquet,TC23LFP09,LFP,lithium-ion,35.0,,charge_sweep,8,80,498,78,1.0,charge,10.000004666449968,True,True,1002,1.49999898024955,1.498496255815999,3.33586341725456,3.41043875151108,3.41368115734832,3.42035669877793,3.44915689180283,3.44915689180283,3.34425552648036,3.34425552648036,35.31614774451098,0.0041666642100477835,0.04971692330358333,0.05187852866460869,0.05632889264318915,0.07552903437935794,0.07552903437935794,0.006611969339605825,0.025812111075774614,0.06993429109199652,0.06993429109199652
raw_CU_diffT/TC23LFP09/TC23LFP09_35deg.parquet,TC23LFP09_35deg.parquet,TC23LFP09,LFP,lithium-ion,35.0,,charge_sweep,8,80,502,82,-1.0,discharge,9.99999933334766,True,True,1002,-1.49999898024955,-1.4985030373085304,3.33872436358154,3.26491194834555,3.26186027226344,3.25537546058896,3.23325080899367,3.23325080899367,3.33014152460061,3.33014152460061,35.253556746506995,-0.004166664459461489,0.04920831027745757,0.051242762381953195,0.05556597310400392,0.07031575086159254,0.07031575086159254,0.006357662826546352,0.021107440584134975,0.06459385431770139,0.06459385431770139
raw_CU_diffT/TC23LFP09/TC23LFP09_35deg.parquet,TC23LFP09_35deg.parquet,TC23LFP09,LFP,lithium-ion,35.0,,charge_sweep,9,90,508,62,3.0,charge,9.772393000021111,True,False,980,4.4999969804366,4.495402613719106,3.33834290407128,3.56264109610623,3.56950736729097,3.59105982962086,,3.70187381735242,3.36390069125893,3.36390069125893,35.26093263265306,0.012215487749265022,0.04984407612051062,0.05136991518542347,0.05615935447251364,,0.08078470160348182,0.006315278352003018,0.030940625482971197,0.07510518952852693,0.07510518952852693
raw_CU_diffT/TC23LFP09/TC23LFP09_35deg.parquet,TC23LFP09_35deg.parquet,TC23LFP09,LFP,lithium-ion,35.0,,charge_sweep,9,90,512,66,-3.0,discharge,10.00008033332415,True,True,1002,-4.49999702012457,-4.495502798489604,3.3433018777047,3.12663287587502,3.11881295591461,3.10183800770789,3.05854235329298,3.05854235329298,3.32155868561968,3.32155868561968,35.33407367265469,-0.012500097381858592,0.04814869895706777,0.04988646009900596,0.05365867330954931,0.06327993621734382,0.06327993621734382,0.005509974352481538,0.01513123726027605,0.05844811255439885,0.05844811255439885
raw_CU_diffT/TC23LFP09/TC23LFP09_35deg.parquet,TC23LFP09_35deg.parquet,TC23LFP09,LFP,lithium-ion,35.0,,charge_sweep,9,90,516,70,2.0,charge,9.999999999708962,True,True,1002,2.99999800018706,2.99699915924697,3.33376538994811,3.48215313944063,3.48844722135997,3.50141684470893,3.56397620439215,3.56397620439215,3.3516939869305,3.3516939869305,35.31033359281437,0.008333332926524373,0.049462616136166634,0.05156064484116836,0.055883855506025905,0.07673698930122147,0.07673698930122147,0.00642123936985927,0.027274373165054835,0.07076078632332874,0.07076078632332874
raw_CU_diffT/TC23LFP09/TC23LFP09_35deg.parquet,TC23LFP09_35deg.parquet,TC23LFP09,LFP,lithium-ion,35.0,,charge_sweep,9,90,520,74,-2.0,discharge,9.99999933334766,True,True,1002,-2.99999800018706,-2.9970055961830244,3.34025020162259,3.19415120919166,3.18881077604797,3.17717626098493,3.14170052653043,3.14170052653043,3.32384744268126,3.32384744268126,35.2664801996008,-0.008333332018761186,0.04869969660707106,0.05047984217495382,0.054358016447841565,0.06618326914877262,0.06618326914877262,0.005658319840770504,0.01748357254170156,0.0607156791902769,0.0607156791902769
raw_CU_diffT/TC23LFP09/TC23LFP09_35deg.parquet,TC23LFP09_35deg.parquet,TC23LFP09,LFP,lithium-ion,35.0,,charge_sweep,9,90,524,78,1.0,charge,9.999999666702934,True,True,1002,1.49999898024955,1.498497670798823,3.33414684945838,3.40948510273542,3.411773859797,3.41825867147148,3.44686813474125,3.44686813474125,3.3438740669701,3.3438740669701,35.3032537025948,0.004166664985742102,0.05022553632970198,0.05175137540807214,0.056074586130122867,0.07514757460976192,0.07514757460976192,0.005849049800420884,0.024922038280059934,0.06866275852668582,0.06866275852668582
raw_CU_diffT/TC23LFP09/TC23LFP09_35deg.parquet,TC23LFP09_35deg.parquet,TC23LFP09,LFP,lithium-ion,35.0,,charge_sweep,9,90,528,82,-1.0,discharge,9.99999933334766,True,True,1002,-1.49999898024955,-1.4985009800698985,3.33834290407128,3.26376756981476,3.26205100201857,3.25575692009922,3.23344153874881,3.23344153874881,3.32861568655956,3.32861568655956,35.27460686626747,-0.004166661737160093,0.04971692330358333,0.05086130261236428,0.05505736007788527,0.06993429109199652,0.06993429109199652,0.005340436774301939,0.02021736778841319,0.06344947500892044,0.06344947500892044
raw_CU_diffT/TC23LFP09/TC23LFP09_35deg.parquet,TC23LFP09_35deg.parquet,TC23LFP09,LFP,lithium-ion,35.0,,charge_sweep,10,100,534,62,3.0,charge,0.38126666663447395,False,False,41,4.50002400793939,4.390080593921118,3.44953835131309,3.67440873261345,3.68623397743161,,,3.71522490021164,3.45907483906968,3.45907483906968,35.23355,0.0004765820711516115,0.049970929244737616,0.05259874740688446,,,0.05904114032054032,,0.009070211075802706,0.05692193212525853,0.05692193212525853
raw_CU_diffT/TC23LFP09/TC23LFP09_35deg.parquet,TC23LFP09_35deg.parquet,TC23LFP09,LFP,lithium-ion,35.0,,charge_sweep,10,100,538,66,-3.0,discharge,9.99999933334766,True,True,1002,-4.49999702012457,-4.495504284292864,3.45793046053889,3.2376375933617,3.22733818658459,3.18003720731191,3.07685240978563,3.07685240978563,3.34101312064312,3.34101312064312,35.26843657684631,-0.01249999680660538,0.04895400290089338,0.051242761478076826,0.061754097165888186,0.08468406735582922,0.08468406735582922,0.012800094264994809,0.03573006445493584,0.058702419062974756,0.058702419062974756
raw_CU_diffT/TC23LFP09/TC23LFP09_35deg.parquet,TC23LFP09_35deg.parquet,TC23LFP09,LFP,lithium-ion,35.0,,charge_sweep,10,100,542,70,2.0,charge,9.99999933334766,True,True,1002,2.99999800018706,2.9969985046728422,3.34578136452141,3.4939783842588,3.50046319593328,3.51553084658868,3.62500972603432,3.62500972603432,3.40471685885713,3.40471685885713,35.32355764471059,0.008333331332108163,0.04939903950874284,0.051560644841171614,0.05658319840769414,0.09307618254928812,0.09307618254928812,0.007184158898951298,0.043677143040545284,0.07343100467515452,0.07343100467515452
raw_CU_diffT/TC23LFP09/TC23LFP09_35deg.parquet,TC23LFP09_35deg.parquet,TC23LFP09,LFP,lithium-ion,35.0,,charge_sweep,10,100,546,74,-2.0,discharge,9.999999666702934,True,True,1002,-2.99999800018706,-2.997006007163367,3.40013934473397,3.25175159524145,3.2466018918529,3.2261938080538,3.1607735020436,3.1607735020436,3.34215749917391,3.34215749917391,35.25683595808383,-0.008333330740166308,0.049462616136166634,0.0511791850766222,0.05798188421103074,0.07978866741759326,0.07978866741759326,0.008519268074864104,0.030326051281426625,0.06046137268058188,0.06046137268058188
