Repository: DNV007/delivered-energy-decomposition

# Three-term energy accounting for a cold commercial sodium-ion 18650 cell

This repository holds the analysis code and the derived data behind a reanalysis
of a public commercial-cell archive. No new measurements were made. The
manuscript reporting the work is not distributed here; what is here is
everything needed to regenerate its numbers from the raw archive and to check
them.

**Source data.** Droese, D., Schlösser, A., Otto, M. *Dataset: Evaluation of
Commercial Sodium-Ion Batteries by State-of-the-Art Lithium-Ion Battery
Configurations.* Technische Universität Berlin, DepositOnce, 2025.
DOI [10.14279/depositonce-25036](https://doi.org/10.14279/depositonce-25036),
CC BY 4.0.

File: data_processed/hppc/raw_temperature_pulse_descriptors.csv (part 8 of 36)
member_path,file_name,cell_id,cell_family,chemistry_type,temperature_deg_c,voltage_v,pulse_set,pulse_block_index,nominal_soc_percent,segment_index,step_id,nominal_c_rate,pulse_direction,duration_s,complete_1s,complete_10s,n_points,current_median_a,current_mean_a,pre_voltage_v,pulse_voltage_fast_v,pulse_voltage_100ms_v,pulse_voltage_1s_v,pulse_voltage_10s_v,pulse_voltage_end_v,relax_voltage_60s_v,relax_voltage_end_v,temperature_mean_deg_c,capacity_delta_ah,r_fast_ohm,r_100ms_ohm,r_1s_ohm,r_10s_ohm,r_end_ohm,polarization_1s_minus_fast_ohm,polarization_end_minus_fast_ohm,relaxation_60s_ohm,relaxation_end_ohm
raw_CU_diffT/TC23LFP09/TC23LFP09_35deg.parquet,TC23LFP09_35deg.parquet,TC23LFP09,LFP,lithium-ion,35.0,,charge_sweep,10,100,550,78,1.0,charge,9.99999933334766,True,True,1002,1.49999898024955,1.4985033236401522,3.34559063476628,3.41997523926767,3.42359910461517,3.43065610555505,3.46956497560193,3.46956497560193,3.36885966489236,3.36885966489236,35.26593151696607,0.004166669862085361,0.04958977004705359,0.05200568192113843,0.056710352412784874,0.08264961674508922,0.08264961674508922,0.007120582365731286,0.03305984669803563,0.06713691944831596,0.06713691944831596
raw_CU_diffT/TC23LFP09/TC23LFP09_35deg.parquet,TC23LFP09_35deg.parquet,TC23LFP09,LFP,lithium-ion,35.0,,charge_sweep,10,100,554,82,-1.0,discharge,9.99999933334766,True,True,1002,-1.49999898024955,-1.4984997062130352,3.36657090783078,3.29275849259478,3.28970681651268,3.28131470728688,3.25003502744527,3.25003502744527,3.34349260745983,3.34349260745983,35.271746027944104,-0.00416666181252288,0.04920831027746438,0.051242762381953494,0.056837505669314906,0.0776906397403833,0.0776906397403833,0.007629195391850523,0.02848232946291892,0.06230509570013948,0.06230509570013948
raw_CU_diffT/TC23LFP09/TC23LFP09_45deg.parquet,TC23LFP09_45deg.parquet,TC23LFP09,LFP,lithium-ion,45.0,,discharge_sweep,0,100,12,28,-3.0,discharge,9.999999333354936,True,True,1002,-4.49999702012457,-4.495400010349111,3.54013498500068,3.36313777223841,3.348070121583,3.27921667998043,3.14170052653043,3.14170052653043,3.35665296056393,3.35665296056393,45.20824638722554,-0.012499714693374584,0.0393327399930967,0.04268110902268176,0.05798188395534246,0.08854104940256609,0.08854104940256609,0.018649143962245762,0.04920830940946939,0.047767239194204995,0.047767239194204995
raw_CU_diffT/TC23LFP09/TC23LFP09_45deg.parquet,TC23LFP09_45deg.parquet,TC23LFP09,LFP,lithium-ion,45.0,,discharge_sweep,0,100,16,32,3.0,charge,6.9055736666341545,True,False,693,4.4999969804366,4.4935663774792385,3.35970463664603,3.5378462279391,3.54299593132766,3.5624503663511,,3.70912154804743,3.44629594547585,3.44629594547585,45.22698301587301,0.008632083110467632,0.0395870468508151,0.04073142614950088,0.04505463683342273,,0.07764825463671736,0.005467589982607629,0.03806120778590226,0.058405728651417924,0.058405728651417924
raw_CU_diffT/TC23LFP09/TC23LFP09_45deg.parquet,TC23LFP09_45deg.parquet,TC23LFP09,LFP,lithium-ion,45.0,,discharge_sweep,0,100,20,36,-2.0,discharge,9.999999332991138,True,True,1002,-2.99999800018706,-2.997018771834166,3.44286280988348,3.32461036170179,3.3186977392927,3.29561943892176,3.2136056442151,3.2136056442151,3.35894171762551,3.35894171762551,45.22946397205588,-0.008333361689113614,0.03941750900311153,0.04138838445326892,0.04908115637161722,0.07641910616409911,0.07641910616409911,0.009663647368505689,0.03700159716098758,0.04844539009737589,0.04844539009737589
raw_CU_diffT/TC23LFP09/TC23LFP09_45deg.parquet,TC23LFP09_45deg.parquet,TC23LFP09,LFP,lithium-ion,45.0,,discharge_sweep,0,100,24,40,2.0,charge,10.000000000080036,True,True,1002,2.99999800018706,2.9969335882759096,3.36103974493196,3.47986438237904,3.48329751797142,3.49645787107551,3.6267262938305,3.6267262938305,3.44648667523099,3.44648667523099,45.22791483033933,0.00833315537912342,0.0396082388853829,0.04075261817902434,0.04513940547130568,0.08856224200215254,0.08856224200215254,0.00553116658592278,0.04895400311676964,0.060079912916032464,0.060079912916032464
raw_CU_diffT/TC23LFP09/TC23LFP09_45deg.parquet,TC23LFP09_45deg.parquet,TC23LFP09,LFP,lithium-ion,45.0,,discharge_sweep,0,100,28,44,-1.0,discharge,10.00000333331991,True,True,1002,-1.49999898024955,-1.4985331397174457,3.44305353963861,3.38335512628237,3.38068490971053,3.36809674587183,3.31412022516954,3.31412022516954,3.39003066771198,3.39003066771198,45.22553000000001,-0.004166739597266348,0.03979896929417148,0.04157911488560083,0.0499712298166428,0.08595560141488902,0.08595560141488902,0.010172260522471319,0.046156632120717536,0.050606996099298,0.050606996099298
raw_CU_diffT/TC23LFP09/TC23LFP09_45deg.parquet,TC23LFP09_45deg.parquet,TC23LFP09,LFP,lithium-ion,45.0,,discharge_sweep,0,100,32,48,1.0,charge,10.000001666878234,True,True,1002,1.49999898024955,1.4984199457653842,3.39098431648764,3.45030127033362,3.45278075715033,3.46117286637613,3.53136141626462,3.53136141626462,3.44438864792454,3.44438864792454,45.207266297405184,0.004166461696406972,0.03954466278111172,0.04119765511601162,0.04679239840337274,0.09358479680674577,0.09358479680674577,0.007247735622261019,0.05404013402563405,0.05798188497808905,0.05798188497808905
raw_CU_diffT/TC23LFP09/TC23LFP09_45deg.parquet,TC23LFP09_45deg.parquet,TC23LFP09,LFP,lithium-ion,45.0,,discharge_sweep,1,90,38,28,-3.0,discharge,9.999999333362211,True,True,1002,-4.49999702012457,-4.4955078231758385,3.3318580923968,3.15505160938965,3.15047409526649,3.136741552897,3.09668830431933,3.09668830431933,3.32060503684402,3.32060503684402,45.213101307385244,-0.012499991466826777,0.03929035557500335,0.04030758160930717,0.0433592597122206,0.05225998751238282,0.05225998751238282,0.00406890413721725,0.012969631937379468,0.04975930684471682,0.04975930684471682
raw_CU_diffT/TC23LFP09/TC23LFP09_45deg.parquet,TC23LFP09_45deg.parquet,TC23LFP09,LFP,lithium-ion,45.0,,discharge_sweep,1,90,42,32,3.0,charge,9.999999333354936,True,True,1002,4.4999969804366,4.495509918359648,3.32976006509035,3.50790165638341,3.51286063001684,3.52697463189659,3.57274977312821,3.57274977312821,3.34063166113286,3.34063166113286,45.23217422155688,0.012500010034684034,0.03958704685081283,0.04068904173102917,0.04382548869779601,0.053997749130552664,0.053997749130552664,0.0042384418469831805,0.014410702279739833,0.05158183727777282,0.05158183727777282
raw_CU_diffT/TC23LFP09/TC23LFP09_45deg.parquet,TC23LFP09_45deg.parquet,TC23LFP09,LFP,lithium-ion,45.0,,discharge_sweep,1,90,46,36,-2.0,discharge,9.999999666717486,True,True,1002,-2.99999800018706,-2.997004661535457,3.33300247092759,3.21513148225616,3.21227053592918,3.20311550768285,3.17183582784125,3.17183582784125,3.32422890219153,3.32422890219153,45.23313177644709,-0.008333323805652737,0.03929035574826394,0.040244005159630745,0.04329568327600253,0.05372225017359698,0.05372225017359698,0.004005327527738585,0.01443189442533304,0.050797725312076186,0.050797725312076186
raw_CU_diffT/TC23LFP09/TC23LFP09_45deg.parquet,TC23LFP09_45deg.parquet,TC23LFP09,LFP,lithium-ion,45.0,,discharge_sweep,1,90,50,40,2.0,charge,9.999999333354936,True,True,1002,2.99999800018706,2.997004845240819,3.33071371386601,3.44972908106823,3.45278075715033,3.46250797466205,3.49893735789222,3.49893735789222,3.33986874211233,3.33986874211233,45.223925059880244,0.008333337804246712,0.03967181551280995,0.04068904155159729,0.04393144955024045,0.056074585388297134,0.056074585388297134,0.0042596340374304945,0.01640276987548718,0.05302290727192875,0.05302290727192875
raw_CU_diffT/TC23LFP09/TC23LFP09_45deg.parquet,TC23LFP09_45deg.parquet,TC23LFP09,LFP,lithium-ion,45.0,,discharge_sweep,1,90,54,44,-1.0,discharge,10.000002999950084,True,True,1002,-1.49999898024955,-1.4985034217510138,3.33338393043785,3.274257706347,3.27292259806108,3.26815435418279,3.25003502744527,3.25003502744527,3.32804349729416,3.32804349729416,45.214490798403205,-0.004166661720427576,0.03941750952458198,0.04030758232029665,0.04348641373356642,0.05556597310400392,0.05556597310400392,0.004068904208984439,0.016148463579421943,0.05200568192113843,0.05200568192113843
raw_CU_diffT/TC23LFP09/TC23LFP09_45deg.parquet,TC23LFP09_45deg.parquet,TC23LFP09,LFP,lithium-ion,45.0,,discharge_sweep,1,90,58,48,1.0,charge,9.999999333369487,True,True,1002,1.49999898024955,1.4984990570256975,3.33166736264166,3.39136577599791,3.39289161403896,3.39785058767239,3.41806794171635,3.41806794171635,3.33738925529562,3.33738925529562,45.2069409281437,0.004166663310360215,0.0397989692941777,0.04081619534642211,0.044122180016228425,0.05760042520849955,0.05760042520849955,0.004323210722050726,0.017801455914321848,0.05378582751256777,0.05378582751256777
raw_CU_diffT/TC23LFP09/TC23LFP09_45deg.parquet,TC23LFP09_45deg.parquet,TC23LFP09,LFP,lithium-ion,45.0,,discharge_sweep,2,80,64,28,-3.0,discharge,9.999999333376763,True,True,1002,-4.49999702012457,-4.49551043608556,3.33071371386601,3.1535257713486,3.1487575274703,3.13388060657002,3.08924984386919,3.08924984386919,3.3186977392927,3.3186977392927,45.21064929141717,-0.012499997334637691,0.039375124411194694,0.0404347348635962,0.04374071947508564,0.053658673309551576,0.053658673309551576,0.004365595063890948,0.014283548898356882,0.05098845496950092,0.05098845496950092
raw_CU_diffT/TC23LFP09/TC23LFP09_45deg.parquet,TC23LFP09_45deg.parquet,TC23LFP09,LFP,lithium-ion,45.0,,discharge_sweep,2,80,68,32,3.0,charge,9.999999333362211,True,True,1002,4.4999969804366,4.495503499960487,3.32918787582495,3.50732946711802,3.51266990026171,3.52754682116199,3.56988882680124,3.56988882680124,3.34025020162259,3.34025020162259,45.229490249501005,0.012499993938098818,0.0395870468508151,0.04077381056797021,0.04407979520861696,0.053489136108917285,0.053489136108917285,0.004492748357801862,0.013902089258102185,0.051030839837668096,0.051030839837668096
raw_CU_diffT/TC23LFP09/TC23LFP09_45deg.parquet,TC23LFP09_45deg.parquet,TC23LFP09,LFP,lithium-ion,45.0,,discharge_sweep,2,80,72,36,-2.0,discharge,9.999999666717486,True,True,1002,-2.99999800018706,-2.99700732367885,3.3318580923968,3.21398710372537,3.21093542764326,3.20082675062127,3.16611393518729,3.16611393518729,3.32308452366073,3.32308452366073,45.237300129740525,-0.008333331188569113,0.03929035574826394,0.040307581787054535,0.04367714304054854,0.05524808923178458,0.05524808923178458,0.0043867872922845955,0.015957733483520635,0.05232356437026038,0.05232356437026038
raw_CU_diffT/TC23LFP09/TC23LFP09_45deg.parquet,TC23LFP09_45deg.parquet,TC23LFP09,LFP,lithium-ion,45.0,,discharge_sweep,2,80,76,40,2.0,charge,10.00000000007276,True,True,1002,2.99999800018706,2.997002906353119,3.32995079484548,3.4489661620477,3.4525900273952,3.46269870441719,3.4970300603409,3.4970300603409,3.33891509333667,3.33891509333667,45.22336122754492,0.008333334348495298,0.0396718155128101,0.04087977143387207,0.044249332687366076,0.05569312562375112,0.05569312562375112,0.004577517174555977,0.016021310110941024,0.05270502413480639,0.05270502413480639
raw_CU_diffT/TC23LFP09/TC23LFP09_45deg.parquet,TC23LFP09_45deg.parquet,TC23LFP09,LFP,lithium-ion,45.0,,discharge_sweep,2,80,80,44,-1.0,discharge,9.999999666717486,True,True,1002,-1.49999898024955,-1.498506041315005,3.33223955190706,3.27292259806108,3.27158748977516,3.2664377863866,3.24679262160803,3.24679262160803,3.32728057827363,3.32728057827363,45.22232304391218,-0.0041666680758966484,0.03954466278111172,0.04043473557682668,0.04386787350316244,0.05696465892584435,0.05696465892584435,0.004323210722050719,0.01741999614473263,0.053658674256038034,0.053658674256038034
raw_CU_diffT/TC23LFP09/TC23LFP09_45deg.parquet,TC23LFP09_45deg.parquet,TC23LFP09,LFP,lithium-ion,45.0,,discharge_sweep,2,80,84,48,1.0,charge,10.000003666689736,True,True,1002,1.49999898024955,1.4984994398046139,3.33090444362114,3.39060285697738,3.39212869501843,3.39746912816212,3.41730502269583,3.41730502269583,3.33624487676483,3.33624487676483,45.21589375249501,0.004166667505032994,0.03979896929417119,0.0408161953464156,0.04437648652928139,0.05760042520849955,0.05760042520849955,0.004577517235110198,0.017801455914328357,0.054040134025634054,0.054040134025634054
raw_CU_diffT/TC23LFP09/TC23LFP09_45deg.parquet,TC23LFP09_45deg.parquet,TC23LFP09,LFP,lithium-ion,45.0,,discharge_sweep,3,70,90,28,-3.0,discharge,9.999999666717486,True,True,1002,-4.49999702012457,-4.495509816802826,3.32995079484548,3.15180920355241,3.14704095967412,3.13101966024305,3.08276503219471,3.08276503219471,3.31316657639388,3.31316657639388,45.222026257485034,-0.012499995764757453,0.039587046501674876,0.040646656954074316,0.044206948074139656,0.054930205852431205,0.054930205852431205,0.00461990157246478,0.015343159350756329,0.051200377059981206,0.051200377059981206
raw_CU_diffT/TC23LFP09/TC23LFP09_45deg.parquet,TC23LFP09_45deg.parquet,TC23LFP09,LFP,lithium-ion,45.0,,discharge_sweep,3,70,94,32,3.0,charge,9.99999933334766,True,True,1002,4.4999969804366,4.495504341963198,3.32689911876337,3.50580362907696,3.51133479197579,3.52697463189659,3.56893517802558,3.56893517802558,3.34063166113286,3.34063166113286,45.241862554890226,0.012499996244150892,0.039756584524692835,0.04098573266031965,0.044461254974844135,0.053785827038205496,0.053785827038205496,0.004704670450151299,0.01402924251351266,0.05073414890837752,0.05073414890837752
raw_CU_diffT/TC23LFP09/TC23LFP09_45deg.parquet,TC23LFP09_45deg.parquet,TC23LFP09,LFP,lithium-ion,45.0,,discharge_sweep,3,70,98,36,-2.0,discharge,9.999999666717486,True,True,1002,-2.99999800018706,-2.997007636944418,3.3318580923968,3.21341491445997,3.21017250862273,3.19949164233535,3.16249006983979,3.16249006983979,3.32079576659915,3.32079576659915,45.23366690618761,-0.008333330586643912,0.03948108563053857,0.04056188829675296,0.04412217943251849,0.05645604515284655,0.05645604515284655,0.004641093801979919,0.01697495952230798,0.05276860076223018,0.05276860076223018
raw_CU_diffT/TC23LFP09/TC23LFP09_45deg.parquet,TC23LFP09_45deg.parquet,TC23LFP09,LFP,lithium-ion,45.0,,discharge_sweep,3,70,102,40,2.0,charge,9.999999332998414,True,True,1002,2.99999800018706,2.997000009567518,3.32861568655956,3.44820324302717,3.45182710837468,3.46250797466205,3.49645787107551,3.49645787107551,3.33929655284693,3.33929655284693,45.21903543912176,0.008333326485919584,0.03986254539508133,0.04107050131614671,0.044630792451908825,0.05594743213344955,0.05594743213344955,0.004768247056827497,0.01608488673836822,0.052387140997687424,0.052387140997687424
raw_CU_diffT/TC23LFP09/TC23LFP09_45deg.parquet,TC23LFP09_45deg.parquet,TC23LFP09,LFP,lithium-ion,45.0,,discharge_sweep,3,70,106,44,-1.0,discharge,9.999999333362211,True,True,1002,-1.49999898024955,-1.4985041670687775,3.33223955190706,3.27273186830595,3.27101530050976,3.26567486736607,3.24488532405671,3.24488532405671,3.32613619974284,3.32613619974284,45.212966806387236,-0.004166662154690705,0.03967181603764145,0.040816195346422404,0.044376486529288196,0.05823619149115504,0.05823619149115504,0.004704670491646745,0.01856437545351359,0.05416728728216379,0.05416728728216379
raw_CU_diffT/TC23LFP09/TC23LFP09_45deg.parquet,TC23LFP09_45deg.parquet,TC23LFP09,LFP,lithium-ion,45.0,,discharge_sweep,3,70,110,48,1.0,charge,10.000003666675184,True,True,1002,1.49999898024955,1.498499447211449,3.33014152460061,3.39003066771198,3.3919379652633,3.39746912816212,3.41749575245096,3.41749575245096,3.33624487676483,3.33624487676483,45.21788,0.004166667601224954,0.039926122550700924,0.04119765511601162,0.04488509955540714,0.05823619149115504,0.05823619149115504,0.004958977004706218,0.018310068940454116,0.05416728728216379,0.05416728728216379
raw_CU_diffT/TC23LFP09/TC23LFP09_45deg.parquet,TC23LFP09_45deg.parquet,TC23LFP09,LFP,lithium-ion,45.0,,discharge_sweep,4,60,116,28,-3.0,discharge,10.00000000007276,True,True,1002,-4.49999702012457,-4.495509680390306,3.30115060182058,3.12205536175185,3.11728711787356,3.10260092672841,3.06388278643667,3.06388278643667,3.28799024871649,3.28799024871649,45.24204392215569,-0.01249999583520313,0.03979896859215526,0.0408585790445546,0.044122179237948415,0.05272621611143683,0.05272621611143683,0.004323210645793156,0.012927247519281572,0.04980169126281244,0.04980169126281244
raw_CU_diffT/TC23LFP09/TC23LFP09_45deg.parquet,TC23LFP09_45deg.parquet,TC23LFP09,LFP,lithium-ion,45.0,,discharge_sweep,4,60,120,32,3.0,charge,10.000002333224984,True,True,1002,4.4999969804366,4.495505007310904,3.29714527696281,3.47681270629694,3.48234386919576,3.4970300603409,3.5378462279391,3.5378462279391,3.30916125153612,3.30916125153612,45.24836793413174,0.012500001165721654,0.039926122198574915,0.04115527033419956,0.044418870556374605,0.053489136108917285,0.053489136108917285,0.0044927483577996905,0.01356301391034237,0.05081891774531649,0.05081891774531649
raw_CU_diffT/TC23LFP09/TC23LFP09_45deg.parquet,TC23LFP09_45deg.parquet,TC23LFP09,LFP,lithium-ion,45.0,,discharge_sweep,4,60,124,36,-2.0,discharge,9.999999666717486,True,True,1002,-2.99999800018706,-2.9970081319349102,3.30172279108598,3.18213523461836,3.17908355853625,3.16935634102453,3.13826739093805,3.13826739093805,3.29180484381913,3.29180484381913,45.22590643712576,-0.008333332291766653,0.039862545395084735,0.04087977143387533,0.04412217943251849,0.05448516970269256,0.05448516970269256,0.004259634037433756,0.014622624307607822,0.051179185076625604,0.051179185076625604
raw_CU_diffT/TC23LFP09/TC23LFP09_45deg.parquet,TC23LFP09_45deg.parquet,TC23LFP09,LFP,lithium-ion,45.0,,discharge_sweep,4,60,128,40,2.0,charge,9.999999333362211,True,True,1002,2.99999800018706,2.9970034040370055,3.29809892573847,3.41825867147148,3.42188253681899,3.43180048408584,3.46536892098903,3.46536892098903,3.30801687300533,3.30801687300533,45.198836866267456,0.008333335298148227,0.04005327527735611,0.04126123119842134,0.04456721582448829,0.05575670225117832,0.05575670225117832,0.004513940547132181,0.01570342697382221,0.05245071762510796,0.05245071762510796
raw_CU_diffT/TC23LFP09/TC23LFP09_45deg.parquet,TC23LFP09_45deg.parquet,TC23LFP09,LFP,lithium-ion,45.0,,discharge_sweep,4,60,132,44,-1.0,discharge,9.999999999708962,True,True,1002,-1.49999898024955,-1.498506716287637,3.30210425059624,3.24202437772973,3.24049853968868,3.23534883630012,3.21665732029721,3.21665732029721,3.29619162818716,3.29619162818716,45.20641999999999,-0.004166669254830712,0.04005327580723747,0.04107050185948188,0.04450363978581793,0.05696465892584435,0.05696465892584435,0.004450363978580459,0.016911383118606876,0.05302290797338935,0.05302290797338935
raw_CU_diffT/TC23LFP09/TC23LFP09_45deg.parquet,TC23LFP09_45deg.parquet,TC23LFP09,LFP,lithium-ion,45.0,,discharge_sweep,4,60,136,48,1.0,charge,10.000000666812412,True,True,1002,1.49999898024955,1.4984996532561432,3.29962476377953,3.35970463664603,3.36142120444222,3.36676163758591,3.38640680236448,3.38640680236448,3.30572811594374,3.30572811594374,45.242953932135734,0.004166666668116456,0.040053275807230664,0.04119765511601162,0.04475794629887741,0.05785473172155932,0.05785473172155932,0.004704670491646745,0.017801455914328655,0.05378582751257458,0.05378582751257458
raw_CU_diffT/TC23LFP09/TC23LFP09_45deg.parquet,TC23LFP09_45deg.parquet,TC23LFP09,LFP,lithium-ion,45.0,,discharge_sweep,5,50,142,28,-3.0,discharge,10.000001666878234,True,True,1002,-4.49999702012457,-4.495511591235014,3.2952379794115,3.11537982032224,3.11061157644395,3.09611611505393,3.05529994745574,3.05529994745574,3.28360346434846,3.28360346434846,45.2334505788423,-0.012500004343065222,0.039968506264540016,0.04102811671693936,0.04424933249223755,0.05331959796478226,0.05331959796478226,0.004280826227697536,0.013351091700242242,0.05073414846092501,0.05073414846092501
raw_CU_diffT/TC23LFP09/TC23LFP09_45deg.parquet,TC23LFP09_45deg.parquet,TC23LFP09,LFP,lithium-ion,45.0,,discharge_sweep,5,50,146,32,3.0,charge,9.999999333376763,True,True,1002,4.4999969804366,4.495507309291975,3.29333068186018,3.47376103021483,3.47929219311365,3.49359692474853,3.53078922699923,3.53078922699923,3.30439300765782,3.30439300765782,45.239289710578845,0.012500004574704624,0.04009565987245265,0.04132480800807729,0.04450363939331347,0.05276860099493029,0.05276860099493029,0.004407979520860819,0.01267294112247764,0.05031030472368111,0.05031030472368111
raw_CU_diffT/TC23LFP09/TC23LFP09_45deg.parquet,TC23LFP09_45deg.parquet,TC23LFP09,LFP,lithium-ion,45.0,,discharge_sweep,5,50,150,36,-2.0,discharge,9.999999332998414,True,True,1002,-2.99999800018706,-2.9970077833383413,3.29657308769742,3.1769855312298,3.17355239563743,3.16401590788084,3.1325454982841,3.1325454982841,3.28818097847162,3.28818097847162,45.2259634730539,-0.008333330719832768,0.039862545395084735,0.04100692468872291,0.04418575605994228,0.054675899584963786,0.054675899584963786,0.004323210664857545,0.01481335418987905,0.05187852797829043,0.05187852797829043
raw_CU_diffT/TC23LFP09/TC23LFP09_45deg.parquet,TC23LFP09_45deg.parquet,TC23LFP09,LFP,lithium-ion,45.0,,discharge_sweep,5,50,154,40,2.0,charge,10.000002333239536,True,True,1002,2.99999800018706,2.9970018075669107,3.29428433063584,3.41501626563424,3.41844940122662,3.42836734849347,3.45831192004916,3.45831192004916,3.30286716961677,3.30286716961677,45.20884604790419,0.008333333168537765,0.040244005159627484,0.04138838445326907,0.044694369079335876,0.05467589958496393,0.05467589958496393,0.004450363919708392,0.014431894425336447,0.051814951350866785,0.051814951350866785
raw_CU_diffT/TC23LFP09/TC23LFP09_45deg.parquet,TC23LFP09_45deg.parquet,TC23LFP09,LFP,lithium-ion,45.0,,discharge_sweep,5,50,158,44,-1.0,discharge,9.999999333362211,True,True,1002,-1.49999898024955,-1.4985058999117837,3.29695454720768,3.23687467434118,3.23534883630012,3.2303898626667,3.21246126568431,3.21246126568431,3.29199557357426,3.29199557357426,45.23820535928144,-0.004166667352787418,0.040053275807230664,0.04107050185948188,0.04437648652928139,0.05632889264318915,0.05632889264318915,0.004323210722050726,0.01627561683595849,0.05302290797338964,0.05302290797338964
raw_CU_diffT/TC23LFP09/TC23LFP09_45deg.parquet,TC23LFP09_45deg.parquet,TC23LFP09,LFP,lithium-ion,45.0,,discharge_sweep,5,50,162,48,1.0,charge,10.000003666675184,True,True,1002,1.49999898024955,1.4985001321258762,3.29561943892176,3.35569931178827,3.35760660933958,3.36256558297301,3.38011272044513,3.38011272044513,3.30038768280005,3.30038768280005,45.23020767465069,0.004166668638144091,0.04005327580723717,0.041324808372541356,0.04463079304234737,0.056328892643188855,0.056328892643188855,0.004577517235110198,0.016275616835951683,0.05315006122991908,0.05315006122991908
raw_CU_diffT/TC23LFP09/TC23LFP09_45deg.parquet,TC23LFP09_45deg.parquet,TC23LFP09,LFP,lithium-ion,45.0,,discharge_sweep,6,40,168,28,-3.0,discharge,9.999999333362211,True,True,1002,-4.49999702012457,-4.495510027204481,3.29409360088071,3.11404471203632,3.10889500864776,3.09363662823722,3.04995951431205,3.04995951431205,3.28036105851122,3.28036105851122,45.21813664670659,-0.012499997696896362,0.04001089068263554,0.0411552699712284,0.04454602341890898,0.054252055162894636,0.054252055162894636,0.004535132736273442,0.014241164480259097,0.051200377059981206,0.051200377059981206
raw_CU_diffT/TC23LFP09/TC23LFP09_45deg.parquet,TC23LFP09_45deg.parquet,TC23LFP09,LFP,lithium-ion,45.0,,discharge_sweep,6,40,172,32,3.0,charge,10.00000466639176,True,True,1002,4.4999969804366,4.4955053712360575,3.29161411406399,3.47261665168404,3.47814781458286,3.49302473548314,3.53040776748896,3.53040776748896,3.30477446716809,3.30477446716809,45.2265510479042,0.012500004395797166,0.04022281312786322,0.041451961263487866,0.04475794590413452,0.0530652919242185,0.0530652919242185,0.0045351327762712945,0.012842478796355278,0.050140767049798834,0.050140767049798834
raw_CU_diffT/TC23LFP09/TC23LFP09_45deg.parquet,TC23LFP09_45deg.parquet,TC23LFP09,LFP,lithium-ion,45.0,,discharge_sweep,6,40,176,36,-2.0,discharge,9.99999933334766,True,True,1002,-2.99999800018706,-2.9970075021558573,3.29600089843202,3.17622261220928,3.17259874686177,3.16268079959492,3.12911236269173,3.12911236269173,3.28665514043057,3.28665514043057,45.236850838323356,-0.008333332756694923,0.03992612202250527,0.0411340779435705,0.04444006256963745,0.055629548996327334,0.055629548996327334,0.004513940547132181,0.015703426973822064,0.05251429425253501,0.05251429425253501
raw_CU_diffT/TC23LFP09/TC23LFP09_45deg.parquet,TC23LFP09_45deg.parquet,TC23LFP09,LFP,lithium-ion,45.0,,discharge_sweep,6,40,180,40,2.0,charge,9.999999333362211,True,True,1002,2.99999800018706,2.9970036509975344,3.29333068186018,3.41406261685859,3.41768648220609,3.42760442947294,3.45754900102863,3.45754900102863,3.30286716961677,3.30286716961677,45.24333052894212,0.008333335567141276,0.040244005159630745,0.04145196108069272,0.04475794570675967,0.054739476212387575,0.054739476212387575,0.0045139405471289265,0.01449547105275683,0.05156064484116821,0.05156064484116821
raw_CU_diffT/TC23LFP09/TC23LFP09_45deg.parquet,TC23LFP09_45deg.parquet,TC23LFP09,LFP,lithium-ion,45.0,,discharge_sweep,6,40,184,44,-1.0,discharge,9.99999933334766,True,True,1002,-1.49999898024955,-1.4985034440507377,3.29638235794229,3.23611175532065,3.2345859172796,3.22943621389104,3.21055396813299,3.21055396813299,3.2910419247986,3.2910419247986,45.224039281437136,-0.00416666285773221,0.04018042906376691,0.04119765511601162,0.04463079304234737,0.057218965438910335,0.057218965438910335,0.004450363978580459,0.017038536375143423,0.05365867425604454,0.05365867425604454
raw_CU_diffT/TC23LFP09/TC23LFP09_45deg.parquet,TC23LFP09_45deg.parquet,TC23LFP09,LFP,lithium-ion,45.0,,discharge_sweep,6,40,188,48,1.0,charge,10.00000000007276,True,True,1002,1.49999898024955,1.4985010351260553,3.29447506039097,3.35493639276774,3.35703442007419,3.36199339370761,3.37954053117974,3.37954053117974,3.30000622328979,3.30000622328979,45.19876081836327,0.004166666847172438,0.04030758232029694,0.041706268142137376,0.04501225281193688,0.05671035241278517,0.05671035241278517,0.004704670491639938,0.01640277009248823,0.05302290797338964,0.05302290797338964
raw_CU_diffT/TC23LFP09/TC23LFP09_45deg.parquet,TC23LFP09_45deg.parquet,TC23LFP09,LFP,lithium-ion,45.0,,discharge_sweep,7,30,194,28,-3.0,discharge,10.000005333102308,True,True,1002,-4.49999702012457,-4.49551092893718,3.27769084193937,3.09687903407446,3.09115714142051,3.07475438247918,3.02764413296163,3.02764413296163,3.26147881275317,3.26147881275317,45.2131733732535,-0.012500006837366144,0.04018042835501803,0.04145196089789775,0.04509702085415434,0.05556597212386998,0.05556597212386998,0.004916592499136306,0.015385543768851949,0.051963296585709015,0.051963296585709015
raw_CU_diffT/TC23LFP09/TC23LFP09_45deg.parquet,TC23LFP09_45deg.parquet,TC23LFP09,LFP,lithium-ion,45.0,,discharge_sweep,7,30,198,32,3.0,charge,10.000004666406312,True,True,1002,4.4999969804366,4.495503886819104,3.27215967904055,3.45411586543626,3.46002848784534,3.47509613850075,3.51457719781303,3.51457719781303,3.28818097847162,3.28818097847162,45.22139248502995,0.012500000696661304,0.04043473522021257,0.04174865219277608,0.04509702125189226,0.05387059587514663,0.05387059587514663,0.004662286031679688,0.01343586065493406,0.05031030472368111,0.05031030472368111
raw_CU_diffT/TC23LFP09/TC23LFP09_45deg.parquet,TC23LFP09_45deg.parquet,TC23LFP09,LFP,lithium-ion,45.0,,discharge_sweep,7,30,202,36,-2.0,discharge,9.99999933334766,True,True,1002,-2.99999800018706,-2.997007583987525,3.27921667998043,3.15867547473715,3.15505160938965,3.14398928359201,3.10698771109645,3.10698771109645,3.26777289467252,3.26777289467252,45.234379750498995,-0.008333331750344364,0.04018042853220695,0.04138838445326892,0.04507582884388203,0.05740969456421009,0.05740969456421009,0.004895400311675083,0.017229266032003143,0.05359509691874614,0.05359509691874614
raw_CU_diffT/TC23LFP09/TC23LFP09_45deg.parquet,TC23LFP09_45deg.parquet,TC23LFP09,LFP,lithium-ion,45.0,,discharge_sweep,7,30,206,40,2.0,charge,9.999999333376763,True,True,1002,2.99999800018706,2.997001257044958,3.27463916585727,3.3961340198762,3.39994861497884,3.41024802175595,3.44171843135269,3.44171843135269,3.28646441067544,3.28646441067544,45.227748952095816,0.00833332852457013,0.040498311669325764,0.04176984421781493,0.04520298209872947,0.05569312562375098,0.05569312562375098,0.004704670429403708,0.015194813954425214,0.05175137472343959,0.05175137472343959
raw_CU_diffT/TC23LFP09/TC23LFP09_45deg.parquet,TC23LFP09_45deg.parquet,TC23LFP09,LFP,lithium-ion,45.0,,discharge_sweep,7,30,210,44,-1.0,discharge,9.999999333376763,True,True,1002,-1.49999898024955,-1.4985043940268892,3.27959813949069,3.21932753686905,3.21742023931774,3.21188907641892,3.19186245213008,3.19186245213008,3.27349478732648,3.27349478732648,45.22138738522955,-0.004166664621419821,0.04018042906376721,0.04145196162907109,0.045139406068466614,0.05849049800421451,0.05849049800421451,0.004958977004699404,0.018310068940447302,0.054421593795229775,0.054421593795229775
raw_CU_diffT/TC23LFP09/TC23LFP09_45deg.parquet,TC23LFP09_45deg.parquet,TC23LFP09,LFP,lithium-ion,45.0,,discharge_sweep,7,30,214,48,1.0,charge,10.000002666623914,True,True,1002,1.49999898024955,1.4985000390057153,3.27711865267398,3.33757998505075,3.3396780123572,3.34501844550089,3.36351923174867,3.36351923174867,3.28360346434846,3.28360346434846,45.22014073852295,0.004166668187030419,0.04030758232029694,0.04170626814213708,0.04526655932500287,0.05760042520849984,0.05760042520849984,0.0049589770047059265,0.017292842888202896,0.05327721448644912,0.05327721448644912
raw_CU_diffT/TC23LFP09/TC23LFP09_45deg.parquet,TC23LFP09_45deg.parquet,TC23LFP09,LFP,lithium-ion,45.0,,discharge_sweep,8,20,220,28,-3.0,discharge,10.000001666514436,True,True,1002,-4.49999702012457,-4.495508192250129,3.24068926944381,3.05873308304811,3.05282046063902,3.03489186365664,2.98186899173001,2.98186899173001,3.2219977534409,3.2219977534409,45.22895446107785,-0.012499995699403346,0.040434734863594037,0.041748651824571555,0.04573278712559529,0.05751565535628628,0.05751565535628628,0.005298052262001252,0.01708092049269224,0.05336198238287778,0.05336198238287778
raw_CU_diffT/TC23LFP09/TC23LFP09_45deg.parquet,TC23LFP09_45deg.parquet,TC23LFP09,LFP,lithium-ion,45.0,,discharge_sweep,8,20,224,32,3.0,charge,10.000004999761586,True,True,1002,4.4999969804366,4.495504921637187,3.23325080899367,3.41577918465477,3.42207326657412,3.43771310649492,3.47910146335852,3.47910146335852,3.25232378450685,3.25232378450685,45.23526924151695,0.012500005227724724,0.040561888475620866,0.04196057428512542,0.0454360965996499,0.054633515407603056,0.054633515407603056,0.004874208124029035,0.01407162693198219,0.05039507356061997,0.05039507356061997
raw_CU_diffT/TC23LFP09/TC23LFP09_45deg.parquet,TC23LFP09_45deg.parquet,TC23LFP09,LFP,lithium-ion,45.0,,discharge_sweep,8,20,228,36,-2.0,discharge,10.00000133352296,True,True,1002,-2.99999800018706,-2.997004945648989,3.24316875626053,3.12186463199672,3.11766857738382,3.10603406232079,3.06483643521233,3.06483643521233,3.22943621389104,3.22943621389104,45.22560818363274,-0.00833332899613496,0.04043473504190553,0.04183342084524213,0.045711595118126475,0.05944414664179128,0.05944414664179128,0.0052768600762209475,0.019009411599885756,0.05486662946723531,0.05486662946723531
raw_CU_diffT/TC23LFP09/TC23LFP09_45deg.parquet,TC23LFP09_45deg.parquet,TC23LFP09,LFP,lithium-ion,45.0,,discharge_sweep,8,20,232,40,2.0,charge,9.999999666732037,True,True,1002,2.99999800018706,2.997004618322316,3.23649321483091,3.35836952836011,3.36256558297301,3.37324644926039,3.40624269689818,3.40624269689818,3.25060721671066,3.25060721671066,45.22154369261478,0.008333336154291745,0.0406254649241769,0.04202415072751351,0.045584441863279035,0.05658319840769414,0.05658319840769414,0.004958976939102133,0.015957733483517235,0.05187852797829043,0.05187852797829043
raw_CU_diffT/TC23LFP09/TC23LFP09_45deg.parquet,TC23LFP09_45deg.parquet,TC23LFP09,LFP,lithium-ion,45.0,,discharge_sweep,8,20,236,44,-1.0,discharge,9.999999333362211,True,True,1002,-1.49999898024955,-1.498503904145925,3.24374094552592,3.18308888339402,3.1811815858427,3.17507823367849,3.15314431183833,3.15314431183833,3.23611175532065,3.23611175532065,45.23417527944111,-0.004166661689414442,0.04043473557682668,0.04170626814213708,0.045775172351121815,0.0603977968521804,0.0603977968521804,0.005340436774295132,0.019963061275353716,0.05531166659094474,0.05531166659094474
raw_CU_diffT/TC23LFP09/TC23LFP09_45deg.parquet,TC23LFP09_45deg.parquet,TC23LFP09,LFP,lithium-ion,45.0,,discharge_sweep,8,20,240,48,1.0,charge,9.999999666702934,True,True,1002,1.49999898024955,1.4984999246156583,3.23992635042329,3.30095987206545,3.30286716961677,3.30877979202585,3.32785276753903,3.32785276753903,3.24755554062856,3.24755554062856,45.237,0.004166666088302183,0.04068904208988586,0.04196057465519655,0.04590232560765155,0.05861765126074425,0.05861765126074425,0.0052132835177656905,0.017928609170858395,0.05353152099950859,0.05353152099950859
raw_CU_diffT/TC23LFP09/TC23LFP09_45deg.parquet,TC23LFP09_45deg.parquet,TC23LFP09,LFP,lithium-ion,45.0,,discharge_sweep,9,10,246,28,-3.0,discharge,9.999999666732037,True,True,1002,-4.49999702012457,-4.49551023340761,3.20559499449957,3.02306661883847,3.01677253691912,2.99693664238542,2.93037195784443,2.93037195784443,3.185949829721,3.185949829721,45.23438879241517,-0.012499998696731905,0.04056188811788307,0.041960573915051834,0.04636855339703624,0.061160715312545036,0.061160715312545036,0.005806665279153168,0.020598827194661967,0.05679512024865625,0.05679512024865625
raw_CU_diffT/TC23LFP09/TC23LFP09_45deg.parquet,TC23LFP09_45deg.parquet,TC23LFP09,LFP,lithium-ion,45.0,,discharge_sweep,9,10,250,32,3.0,charge,9.99999933334766,True,True,1002,4.4999969804366,4.495503314314297,3.20025456135588,3.3841180453029,3.39022139746712,3.40605196714305,3.44286280988348,3.44286280988348,3.21894607735879,3.21894607735879,45.236343363273456,0.012499995581415037,0.04085857940490908,0.042214880795944196,0.045732787528938015,0.0539129802936138,0.0539129802936138,0.004874208124028938,0.013054400888704722,0.04975930728357185,0.04975930728357185
raw_CU_diffT/TC23LFP09/TC23LFP09_45deg.parquet,TC23LFP09_45deg.parquet,TC23LFP09,LFP,lithium-ion,45.0,,discharge_sweep,9,10,254,36,-2.0,discharge,10.000024333567126,True,True,1002,-2.99999800018706,-2.9970066904538357,3.20979104911247,3.08791473558327,3.08352795121524,3.07170270639707,3.02840705198216,3.02840705198216,3.19586777698785,3.19586777698785,45.22608956087824,-0.008333350404299436,0.0406254649241769,0.0420877273549373,0.046029478255248835,0.06046137268058188,0.06046137268058188,0.005404013331071933,0.01983590775640498,0.05582027887860196,0.05582027887860196
raw_CU_diffT/TC23LFP09/TC23LFP09_45deg.parquet,TC23LFP09_45deg.parquet,TC23LFP09,LFP,lithium-ion,45.0,,discharge_sweep,9,10,258,40,2.0,charge,9.999999666732037,True,True,1002,2.99999800018706,2.9970034291093426,3.20311550768285,3.32537328072232,3.32976006509035,3.34063166113286,3.37057623268854,3.37057623268854,3.21703877980747,3.21703877980747,45.214917784431144,0.008333334730188288,0.04075261817902774,0.04221488060978814,0.04583874837297746,0.05582027887860196,0.05582027887860196,0.005086130193949719,0.015067660699574222,0.05117918507662205,0.05117918507662205
raw_CU_diffT/TC23LFP09/TC23LFP09_45deg.parquet,TC23LFP09_45deg.parquet,TC23LFP09,LFP,lithium-ion,45.0,,discharge_sweep,9,10,262,44,-1.0,discharge,9.99999933334766,True,True,1002,-1.49999898024955,-1.498505971484787,3.21017250862273,3.14913898698057,3.14704095967412,3.14131906702016,3.11824076664922,3.11824076664922,3.20254331841746,3.20254331841746,45.22021719560879,-0.004166665606241449,0.040689042089886156,0.04208772791172658,0.04590232560765836,0.06128786964789537,0.06128786964789537,0.005213283517772206,0.020598827558009215,0.05620173938665941,0.05620173938665941
raw_CU_diffT/TC23LFP09/TC23LFP09_45deg.parquet,TC23LFP09_45deg.parquet,TC23LFP09,LFP,lithium-ion,45.0,,discharge_sweep,9,10,266,48,1.0,charge,9.99999933334766,True,True,1002,1.49999898024955,1.4984995132392278,3.20616718376496,3.26739143516226,3.26968019222384,3.27521135512266,3.29371214137044,3.29371214137044,3.21398710372537,3.21398710372537,45.219866247504996,0.004166666320202455,0.040816195346422404,0.04234203442479257,0.0460294788641878,0.05836334474768477,0.05836334474768477,0.005213283517765399,0.01754714940126237,0.053150061229912574,0.053150061229912574
raw_CU_diffT/TC23LFP09/TC23LFP09_45deg.parquet,TC23LFP09_45deg.parquet,TC23LFP09,LFP,lithium-ion,45.0,,charge_sweep,0,0,274,62,3.0,charge,9.99999933334766,True,True,1002,4.5000059896042,4.4955558084976435,2.78598953320969,2.98968891169041,3.00208634577397,3.03393821488098,3.16592320543216,3.16592320543216,2.9103453335556,2.9103453335556,45.214680608782444,0.012500123755707658,0.04526646830055362,0.04802144998551147,0.055099633699176156,0.08442959256058395,0.08442959256058395,0.009833165398622536,0.03916312426003033,0.05679500704376606,0.05679500704376606
raw_CU_diffT/TC23LFP09/TC23LFP09_45deg.parquet,TC23LFP09_45deg.parquet,TC23LFP09,LFP,lithium-ion,45.0,,charge_sweep,0,0,278,66,-3.0,discharge,9.99999933334766,True,True,1002,-4.49999702012457,-4.495400847242294,2.90061811604388,2.70607376580948,2.69615581854262,2.66487613870102,2.463656247037,2.463656247037,2.77378282888125,2.77378282888125,45.242511656686624,-0.012499724633402856,0.04323210645793156,0.045436096198925933,0.052387140766669685,0.09710270185796342,0.09710270185796342,0.009155034308738125,0.05387059540003186,0.06891706382411449,0.06891706382411449
raw_CU_diffT/TC23LFP09/TC23LFP09_45deg.parquet,TC23LFP09_45deg.parquet,TC23LFP09,LFP,lithium-ion,45.0,,charge_sweep,0,0,282,70,2.0,charge,9.999999333376763,True,True,1002,2.99999800018706,2.99693596381042,2.78656172247508,2.92255203788403,2.93094414710983,2.95383171772564,3.05472775819034,3.05472775819034,2.87677689665241,2.87677689665241,45.2497066467066,0.008333165617158416,0.045330135353580464,0.04812750696025367,0.055756702251178174,0.08938873815867175,0.08938873815867175,0.01042656689759771,0.04405860280509129,0.0593169933869403,0.0593169933869403
raw_CU_diffT/TC23LFP09/TC23LFP09_45deg.parquet,TC23LFP09_45deg.parquet,TC23LFP09,LFP,lithium-ion,45.0,,charge_sweep,0,0,286,74,-2.0,discharge,9.99999933334766,True,True,1002,-2.99999800018706,-2.997020479961315,2.87067354448819,2.73868855393701,2.73182228275226,2.71007909066724,2.57199074795185,2.57199074795185,2.7800769108006,2.7800769108006,45.24616981037924,-0.008333361635835338,0.04399502617766765,0.04628378476494726,0.053531520291325754,0.09956099854657119,0.09956099854657119,0.009536494113658103,0.05556597236890354,0.06936210051999214,0.06936210051999214
raw_CU_diffT/TC23LFP09/TC23LFP09_45deg.parquet,TC23LFP09_45deg.parquet,TC23LFP09,LFP,lithium-ion,45.0,,charge_sweep,0,0,290,78,1.0,charge,9.999999666702934,True,True,1002,1.49999898024955,1.4984197799631755,2.79037631757772,2.85808538064949,2.86285362452779,2.87486959910109,2.93361436368167,2.93361436368167,2.83920313489145,2.83920313489145,45.25031281437127,0.004166466426856331,0.045139406068466614,0.0483182374817429,0.05632889264318915,0.09549209565470514,0.09549209565470514,0.011189486574722539,0.05035268958623852,0.06294086198279497,0.06294086198279497
raw_CU_diffT/TC23LFP09/TC23LFP09_45deg.parquet,TC23LFP09_45deg.parquet,TC23LFP09,LFP,lithium-ion,45.0,,charge_sweep,0,0,294,82,-1.0,discharge,9.99999933334766,True,True,1002,-1.49999898024955,-1.4985298292977156,2.837105107585,2.76996823377862,2.76615363867598,2.75470985336808,2.68452130347959,2.68452130347959,2.78865974978153,2.78865974978153,45.21699237524951,-0.004166728123812944,0.04475794629887711,0.0473010114294982,0.05493020682134872,0.10172260522472146,0.10172260522472146,0.01017226052247161,0.05696465892584435,0.06942567806587106,0.06942567806587106
raw_CU_diffT/TC23LFP09/TC23LFP09_45deg.parquet,TC23LFP09_45deg.parquet,TC23LFP09,LFP,lithium-ion,45.0,,charge_sweep,1,10,300,62,3.0,charge,10.000005333451554,True,True,1002,4.4999969804366,4.495504868561469,3.217801698828,3.40071153399936,3.40681488616358,3.42207326657412,3.45754900102863,3.45754900102863,3.23153424119749,3.23153424119749,45.22080206586827,0.012500009046963016,0.04064665731255974,0.042002958703594856,0.04539371218118037,0.05327721401656784,0.05327721401656784,0.004747054868620634,0.012630556704008103,0.05022553588673997,0.05022553588673997
raw_CU_diffT/TC23LFP09/TC23LFP09_45deg.parquet,TC23LFP09_45deg.parquet,TC23LFP09,LFP,lithium-ion,45.0,,charge_sweep,1,10,304,66,-3.0,discharge,9.999999333376763,True,True,1002,-4.49999702012457,-4.495506399994004,3.2219977534409,3.0400415670452,3.03470113390151,3.01867983447044,2.97843585613764,2.97843585613764,3.20597645400983,3.20597645400983,45.24410959081837,-0.012499988814590853,0.04043473486359393,0.04162149857028242,0.04518178969034776,0.0541249019086056,0.0541249019086056,0.004747054826753826,0.013690167045011664,0.05056461078854026,0.05056461078854026
