Repository: DNV007/delivered-energy-decomposition

# Three-term energy accounting for a cold commercial sodium-ion 18650 cell

This repository holds the analysis code and the derived data behind a reanalysis
of a public commercial-cell archive. No new measurements were made. The
manuscript reporting the work is not distributed here; what is here is
everything needed to regenerate its numbers from the raw archive and to check
them.

**Source data.** Droese, D., Schlösser, A., Otto, M. *Dataset: Evaluation of
Commercial Sodium-Ion Batteries by State-of-the-Art Lithium-Ion Battery
Configurations.* Technische Universität Berlin, DepositOnce, 2025.
DOI [10.14279/depositonce-25036](https://doi.org/10.14279/depositonce-25036),
CC BY 4.0.

File: data_processed/hppc/raw_temperature_pulse_descriptors.csv (part 9 of 36)
member_path,file_name,cell_id,cell_family,chemistry_type,temperature_deg_c,voltage_v,pulse_set,pulse_block_index,nominal_soc_percent,segment_index,step_id,nominal_c_rate,pulse_direction,duration_s,complete_1s,complete_10s,n_points,current_median_a,current_mean_a,pre_voltage_v,pulse_voltage_fast_v,pulse_voltage_100ms_v,pulse_voltage_1s_v,pulse_voltage_10s_v,pulse_voltage_end_v,relax_voltage_60s_v,relax_voltage_end_v,temperature_mean_deg_c,capacity_delta_ah,r_fast_ohm,r_100ms_ohm,r_1s_ohm,r_10s_ohm,r_end_ohm,polarization_1s_minus_fast_ohm,polarization_end_minus_fast_ohm,relaxation_60s_ohm,relaxation_end_ohm
raw_CU_diffT/TC23LFP09/TC23LFP09_45deg.parquet,TC23LFP09_45deg.parquet,TC23LFP09,LFP,lithium-ion,45.0,,charge_sweep,1,10,308,70,2.0,charge,10.00000199986971,True,True,1002,2.99999800018706,2.9970042380783597,3.21284272519457,3.3349097684789,3.33891509333667,3.34921450011379,3.37877761215921,3.37877761215921,3.22428651050248,3.22428651050248,45.24081,0.008333339248042903,0.0406890415516007,0.04202415072751351,0.045457288608431304,0.05531166585920837,0.05531166585920837,0.004768247056830606,0.01462262430760767,0.05149706821374442,0.05149706821374442
raw_CU_diffT/TC23LFP09/TC23LFP09_45deg.parquet,TC23LFP09_45deg.parquet,TC23LFP09,LFP,lithium-ion,45.0,,charge_sweep,1,10,312,74,-2.0,discharge,9.999999666702934,True,True,1002,-2.99999800018706,-2.997005184093636,3.21913680711392,3.09726049358473,3.09344589848209,3.08238357268445,3.04919659529152,3.04919659529152,3.20693010278549,3.20693010278549,45.22853625748503,-0.008333325902027846,0.040625464924173495,0.04189699747266252,0.04558444186327548,0.056646775035117926,0.056646775035117926,0.0049589769391019875,0.01602131011094443,0.05257787087995895,0.05257787087995895
raw_CU_diffT/TC23LFP09/TC23LFP09_45deg.parquet,TC23LFP09_45deg.parquet,TC23LFP09,LFP,lithium-ion,45.0,,charge_sweep,1,10,316,78,1.0,charge,10.000001666863682,True,True,1002,1.49999898024955,1.4984996001804243,3.21227053592918,3.27330405757134,3.27540208487779,3.28093324777661,3.29828965549361,3.29828965549361,3.21875534760366,3.21875534760366,45.22466232534931,0.004166664763878973,0.040689042089886156,0.04208772791172629,0.045775172351121815,0.057346118695440366,0.057346118695440366,0.005086130261235659,0.01665707660555421,0.05302290797338964,0.05302290797338964
raw_CU_diffT/TC23LFP09/TC23LFP09_45deg.parquet,TC23LFP09_45deg.parquet,TC23LFP09,LFP,lithium-ion,45.0,,charge_sweep,1,10,320,82,-1.0,discharge,10.00000600022031,True,True,1002,-1.49999898024955,-1.4985051489299694,3.21608513103181,3.15505160938965,3.15333504159346,3.14742241918438,3.12758652465068,3.12758652465068,3.20902813009194,3.20902813009194,45.218939840319365,-0.004166666180226032,0.04068904208988586,0.04183342139866681,0.045775172351121815,0.058999111030333166,0.058999111030333166,0.005086130261235958,0.01831006894044731,0.05429444053869323,0.05429444053869323
raw_CU_diffT/TC23LFP09/TC23LFP09_45deg.parquet,TC23LFP09_45deg.parquet,TC23LFP09,LFP,lithium-ion,45.0,,charge_sweep,2,20,326,62,3.0,charge,10.000000000087311,True,True,1002,4.4999969804366,4.4955028832523185,3.26739143516226,3.44934762155796,3.45526024396705,3.47128154339812,3.51076260271039,3.51076260271039,3.28303127508306,3.28303127508306,45.22528452095809,0.012499999451134954,0.0404347352202104,0.04174865219277608,0.0453089433442416,0.054082517967493804,0.054082517967493804,0.0048742081240312,0.013647782747283406,0.05060699565296932,0.05060699565296932
raw_CU_diffT/TC23LFP09/TC23LFP09_45deg.parquet,TC23LFP09_45deg.parquet,TC23LFP09,LFP,lithium-ion,45.0,,charge_sweep,2,20,330,66,-3.0,discharge,9.999999666702934,True,True,1002,-4.49999702012457,-4.495508853122047,3.27311332781621,3.09249224970643,3.08715181656274,3.07151197664194,3.02993289002321,3.02993289002321,3.25651983911975,3.25651983911975,45.24326578842315,-0.012499998121466257,0.040138043936922406,0.041324807643610885,0.04480032992748281,0.05404013307241445,0.05404013307241445,0.004662285990560407,0.01390208913549204,0.05035268869806224,0.05035268869806224
raw_CU_diffT/TC23LFP09/TC23LFP09_45deg.parquet,TC23LFP09_45deg.parquet,TC23LFP09,LFP,lithium-ion,45.0,,charge_sweep,2,20,334,70,2.0,charge,9.99999933334766,True,True,1002,2.99999800018706,2.997002946555996,3.26395829956989,3.38526242383369,3.38926774869146,3.40013934473397,3.43237267335124,3.43237267335124,3.27597427414319,3.27597427414319,45.236529850299405,0.008333333846593563,0.04043473504190212,0.04176984421781508,0.04539371198100425,0.05613816201572433,0.05613816201572433,0.004958976939102133,0.01570342697382221,0.052132834487989,0.052132834487989
raw_CU_diffT/TC23LFP09/TC23LFP09_45deg.parquet,TC23LFP09_45deg.parquet,TC23LFP09,LFP,lithium-ion,45.0,,charge_sweep,2,20,338,74,-2.0,discharge,9.999999666732037,True,True,1002,-2.99999800018706,-2.997006841481982,3.27025238148924,3.14952044649083,3.14570585138819,3.13502498510081,3.10050289942197,3.10050289942197,3.25766421765054,3.25766421765054,45.23455139720557,-0.008333328987904265,0.040244005159630745,0.04151553770811976,0.04507582884388529,0.05658319840769414,0.05658319840769414,0.004831823684254548,0.01633919324806339,0.05238714099768417,0.05238714099768417
raw_CU_diffT/TC23LFP09/TC23LFP09_45deg.parquet,TC23LFP09_45deg.parquet,TC23LFP09,LFP,lithium-ion,45.0,,charge_sweep,2,20,342,78,1.0,charge,9.999999333376763,True,True,1002,1.49999898024955,1.4984988329986328,3.26357684005962,3.32403817243639,3.32613619974284,3.33166736264166,3.35074033815484,3.35074033815484,3.27025238148924,3.27025238148924,45.23669038922156,0.004166663651778411,0.04030758232029665,0.04170626814213708,0.0453937125815326,0.0581090382346253,0.0581090382346253,0.005086130261235951,0.01780145591432865,0.053658674256038326,0.053658674256038326
raw_CU_diffT/TC23LFP09/TC23LFP09_45deg.parquet,TC23LFP09_45deg.parquet,TC23LFP09,LFP,lithium-ion,45.0,,charge_sweep,2,20,346,82,-1.0,discharge,9.999999333376763,True,True,1002,-1.49999898024955,-1.4985049218530317,3.26720070540713,3.20673937303036,3.20502280523417,3.19930091258022,3.17889282878112,3.17889282878112,3.26014370446725,3.26014370446725,45.23080396207584,-0.004166666570949072,0.04030758232029665,0.041451961629077605,0.04526655932500287,0.058871957773810234,0.058871957773810234,0.004958977004706218,0.018564375453513582,0.05416728728216379,0.05416728728216379
raw_CU_diffT/TC23LFP09/TC23LFP09_45deg.parquet,TC23LFP09_45deg.parquet,TC23LFP09,LFP,lithium-ion,45.0,,charge_sweep,3,30,352,62,3.0,charge,9.999999333376763,True,True,1002,4.5000059896042,4.495505712425792,3.30019695304492,3.48119949066497,3.48711211307405,3.50332414226025,3.54280520157253,3.54280520157253,3.31526460370033,3.31526460370033,45.219943722554895,0.012500002372811011,0.04022273260040045,0.041536646942456644,0.04513931529971053,0.05391287235796522,0.05391287235796522,0.004916582699310085,0.013690139757564772,0.05056451000239968,0.05056451000239968
raw_CU_diffT/TC23LFP09/TC23LFP09_45deg.parquet,TC23LFP09_45deg.parquet,TC23LFP09,LFP,lithium-ion,45.0,,charge_sweep,3,30,356,66,-3.0,discharge,9.99999933334766,True,True,1002,-4.49999702012457,-4.4955083311183905,3.30515592667835,3.12548849734423,3.12033879395567,3.10546187305539,3.06483643521233,3.06483643521233,3.28894389749215,3.28894389749215,45.241633812375255,-0.012499996893208493,0.03992612184644213,0.04107050113503498,0.04437648574652442,0.053404366800973505,0.053404366800973505,0.004450363900082292,0.013478244954531378,0.04980169126281254,0.04980169126281254
raw_CU_diffT/TC23LFP09/TC23LFP09_45deg.parquet,TC23LFP09_45deg.parquet,TC23LFP09,LFP,lithium-ion,45.0,,charge_sweep,3,30,360,70,2.0,charge,9.999999333376763,True,True,1002,2.99999800018706,2.9970030333387574,3.29714527696281,3.41787721196122,3.42188253681899,3.43256340310637,3.46536892098903,3.46536892098903,3.30877979202585,3.30877979202585,45.23813691616767,0.00833333335678408,0.040244005159630745,0.04157911433554356,0.04513940547130908,0.05607458538830054,0.05607458538830054,0.004895400311678337,0.015830580228669795,0.052196411115412795,0.052196411115412795
raw_CU_diffT/TC23LFP09/TC23LFP09_45deg.parquet,TC23LFP09_45deg.parquet,TC23LFP09,LFP,lithium-ion,45.0,,charge_sweep,3,30,364,74,-2.0,discharge,10.000005666835932,True,True,1002,-2.99999800018706,-2.997008144649318,3.3024857101065,3.18232596437349,3.17870209902599,3.16859342200401,3.13540644461108,3.13540644461108,3.2904697355332,3.2904697355332,45.23424342315369,-0.008333338212738364,0.04005327527735611,0.04126123119841808,0.044630792451908825,0.05569312562375112,0.05569312562375112,0.004577517174552716,0.015639850346395014,0.05168779809601579,0.05168779809601579
raw_CU_diffT/TC23LFP09/TC23LFP09_45deg.parquet,TC23LFP09_45deg.parquet,TC23LFP09,LFP,lithium-ion,45.0,,charge_sweep,3,30,368,78,1.0,charge,10.000000000087311,True,True,1002,1.49999898024955,1.4985009981314872,3.29676381745255,3.35741587958445,3.35894171762551,3.36447288052433,3.38373658579264,3.38373658579264,3.30324862912703,3.30324862912703,45.22553000000001,0.004166667166269649,0.04043473557682668,0.041451961629077605,0.04513940606847313,0.05798188497809557,0.05798188497809557,0.004704670491646447,0.017547149401268884,0.05365867425604484,0.05365867425604484
raw_CU_diffT/TC23LFP09/TC23LFP09_45deg.parquet,TC23LFP09_45deg.parquet,TC23LFP09,LFP,lithium-ion,45.0,,charge_sweep,3,30,372,82,-1.0,discharge,9.999999666353688,True,True,1002,-1.49999898024955,-1.498504749990685,3.30000622328979,3.23973562066815,3.2382097826271,3.23267861972828,3.21303345494971,3.21303345494971,3.29333068186018,3.29333068186018,45.22943938123751,-0.004166664759202242,0.04018042906376721,0.04119765511601162,0.04488509955540685,0.05798188497808875,0.05798188497808875,0.00470467049163964,0.017801455914321543,0.053531520999508295,0.053531520999508295
raw_CU_diffT/TC23LFP09/TC23LFP09_45deg.parquet,TC23LFP09_45deg.parquet,TC23LFP09,LFP,lithium-ion,45.0,,charge_sweep,4,40,378,62,3.0,charge,10.000004333414836,True,True,1002,4.4999969804366,4.4955033887787375,3.30553738618861,3.48653992380866,3.49226181646261,3.50885530515907,3.55100658104319,3.55100658104319,3.31965138806836,3.31965138806836,45.21732166666667,0.012500000906856377,0.040222813127863126,0.0414943456819572,0.045181790088831025,0.054548746570661916,0.054548746570661916,0.004958976960967899,0.01432593344279879,0.05141229960389518,0.05141229960389518
raw_CU_diffT/TC23LFP09/TC23LFP09_45deg.parquet,TC23LFP09_45deg.parquet,TC23LFP09,LFP,lithium-ion,45.0,,charge_sweep,4,40,382,66,-3.0,discharge,10.000001000182237,True,True,1002,-4.49999702012457,-4.495508120082994,3.30897052178098,3.12949382220199,3.12434411881344,3.10984865742342,3.07170270639707,3.07170270639707,3.29371214137044,3.29371214137044,45.237319500998005,-0.012499997709510189,0.0398837374283465,0.04102811671693709,0.04424933249223528,0.05272621611143693,0.05272621611143693,0.004365595063888783,0.012842478683090429,0.04933546266375625,0.04933546266375625
raw_CU_diffT/TC23LFP09/TC23LFP09_45deg.parquet,TC23LFP09_45deg.parquet,TC23LFP09,LFP,lithium-ion,45.0,,charge_sweep,4,40,386,70,2.0,charge,10.000004000059562,True,True,1002,2.99999800018706,2.997001264016096,3.30229498035137,3.42302691534978,3.42665078069728,3.43733164698466,3.47223519217377,3.47223519217377,3.31354803590415,3.31354803590415,45.230737654690614,0.00833333289560061,0.040244005159630745,0.04145196108069272,0.0450122522164581,0.056646775035117926,0.056646775035117926,0.004768247056827352,0.01640276987548718,0.05289575401707791,0.05289575401707791
raw_CU_diffT/TC23LFP09/TC23LFP09_45deg.parquet,TC23LFP09_45deg.parquet,TC23LFP09,LFP,lithium-ion,45.0,,charge_sweep,4,40,390,74,-2.0,discharge,9.99999933334766,True,True,1002,-2.99999800018706,-2.9970061347827452,3.3066817647194,3.18690347849665,3.18327961314915,3.17317093612717,3.14112833726503,3.14112833726503,3.2952379794115,3.2952379794115,45.25056824351299,-0.008333329286873041,0.039926122022508524,0.0411340779435705,0.04450363919706124,0.05518451260435753,0.05518451260435753,0.004577517174552716,0.015258390581849003,0.05136991495889698,0.05136991495889698
raw_CU_diffT/TC23LFP09/TC23LFP09_45deg.parquet,TC23LFP09_45deg.parquet,TC23LFP09,LFP,lithium-ion,45.0,,charge_sweep,4,40,394,78,1.0,charge,9.999999666732037,True,True,1002,1.49999898024955,1.4985011360491391,3.30191352084111,3.36218412346275,3.36390069125893,3.36943185415775,3.38945847844659,3.38945847844659,3.30820760276046,3.30820760276046,45.251353592814375,0.004166667133740843,0.04018042906376691,0.041324808372541356,0.04501225281193658,0.05836334474768477,0.05836334474768477,0.004831823748169671,0.01818291568391786,0.05416728728216379,0.05416728728216379
raw_CU_diffT/TC23LFP09/TC23LFP09_45deg.parquet,TC23LFP09_45deg.parquet,TC23LFP09,LFP,lithium-ion,45.0,,charge_sweep,4,40,398,82,-1.0,discharge,10.000000999803888,True,True,1002,-1.49999898024955,-1.4985042969062452,3.30477446716809,3.24450386454645,3.24278729675026,3.23744686360657,3.21799242858313,3.21799242858313,3.29809892573847,3.29809892573847,45.20287285429141,-0.0041666675202714455,0.04018042906376721,0.041324808372548164,0.04488509955541366,0.05785473172156583,0.05785473172156583,0.004704670491646447,0.017674302657798617,0.05340436774297856,0.05340436774297856
raw_CU_diffT/TC23LFP09/TC23LFP09_45deg.parquet,TC23LFP09_45deg.parquet,TC23LFP09,LFP,lithium-ion,45.0,,charge_sweep,5,50,404,62,3.0,charge,10.000004666741006,True,True,1002,4.5000059896042,4.495506199732187,3.30706322422967,3.48882868087024,3.49455057352419,3.51209771099631,3.56149671757544,3.56149671757544,3.32422890219153,3.32422890219153,45.21816923153693,0.012500008399498875,0.0403922699348579,0.04166379994329983,0.04556315863585643,0.056540701042077715,0.056540701042077715,0.0051708887009985285,0.016148431107219814,0.05272611101674974,0.05272611101674974
raw_CU_diffT/TC23LFP09/TC23LFP09_45deg.parquet,TC23LFP09_45deg.parquet,TC23LFP09,LFP,lithium-ion,45.0,,charge_sweep,5,50,408,66,-3.0,discharge,9.99999933334766,True,True,1002,-4.49999702012457,-4.495508652147272,3.31164073835283,3.13159184950844,3.12644214611989,3.11137449546448,3.07265635517273,3.07265635517273,3.29447506039097,3.29447506039097,45.24304076846308,-0.012499996613911702,0.040010890682635636,0.041155269971226226,0.04450363900081118,0.053107675874301874,0.053107675874301874,0.004492748318175546,0.013096785191666238,0.04929307824566053,0.04929307824566053
raw_CU_diffT/TC23LFP09/TC23LFP09_45deg.parquet,TC23LFP09_45deg.parquet,TC23LFP09,LFP,lithium-ion,45.0,,charge_sweep,5,50,412,70,2.0,charge,9.999999666702934,True,True,1002,2.99999800018706,2.9970018169541834,3.30382081839243,3.42474348314596,3.42836734849347,3.43942967429111,3.47872000384825,3.47872000384825,3.31659971198625,3.31659971198625,45.262139401197594,0.008333331297593392,0.04030758178705128,0.04151553770811651,0.04520298209872962,0.058299767348149845,0.058299767348149845,0.004895400311678337,0.017992185561098564,0.05404013331071935,0.05404013331071935
raw_CU_diffT/TC23LFP09/TC23LFP09_45deg.parquet,TC23LFP09_45deg.parquet,TC23LFP09,LFP,lithium-ion,45.0,,charge_sweep,5,50,416,74,-2.0,discharge,9.99999933334766,True,True,1002,-2.99999800018706,-2.9970071833846728,3.30897052178098,3.18881077604797,3.18518691070047,3.17488750392335,3.14246344555095,3.14246344555095,3.29600089843202,3.29600089843202,45.22747682634731,-0.008333330279100716,0.04005327527735611,0.04126123119841808,0.044694369079335876,0.05550239574147975,0.05550239574147975,0.004641093801979766,0.015449120464123639,0.0511791850766222,0.0511791850766222
raw_CU_diffT/TC23LFP09/TC23LFP09_45deg.parquet,TC23LFP09_45deg.parquet,TC23LFP09,LFP,lithium-ion,45.0,,charge_sweep,5,50,420,78,1.0,charge,9.999999999708962,True,True,1002,1.49999898024955,1.4984960191933534,3.30324862912703,3.36390069125893,3.36580798881025,3.37114842195394,3.39327307354922,3.39327307354922,3.31068708957717,3.31068708957717,45.191712465069855,0.004166661747647318,0.04043473557682668,0.04170626814213708,0.04526655932500287,0.06001633708258438,0.06001633708258438,0.004831823748176187,0.019581601505757697,0.05505736007787846,0.05505736007787846
raw_CU_diffT/TC23LFP09/TC23LFP09_45deg.parquet,TC23LFP09_45deg.parquet,TC23LFP09,LFP,lithium-ion,45.0,,charge_sweep,5,50,424,82,-1.0,discharge,10.000001666514436,True,True,1002,-1.49999898024955,-1.4985029032329267,3.3066817647194,3.24641116209777,3.24469459430158,3.23916343140276,3.21894607735879,3.21894607735879,3.29924330426926,3.29924330426926,45.19080738522954,-0.004166665110508865,0.040180429063760396,0.041324808372541356,0.04501225281193658,0.05849049800421451,0.05849049800421451,0.004831823748176187,0.018310068940454116,0.05353152099950859,0.05353152099950859
raw_CU_diffT/TC23LFP09/TC23LFP09_45deg.parquet,TC23LFP09_45deg.parquet,TC23LFP09,LFP,lithium-ion,45.0,,charge_sweep,6,60,430,62,3.0,charge,10.000004999776138,True,True,1002,4.4999969804366,4.495503266664975,3.31202219786309,3.4939783842588,3.49989100666788,3.51858252267079,3.57923458480269,3.57923458480269,3.33662633627509,3.33662633627509,45.2485621257485,0.012500004702025197,0.04043473522021257,0.04174865219277598,0.04590232520281802,0.05938057027622142,0.05938057027622142,0.00546758998260545,0.01894583505600885,0.0539129802936138,0.0539129802936138
raw_CU_diffT/TC23LFP09/TC23LFP09_45deg.parquet,TC23LFP09_45deg.parquet,TC23LFP09,LFP,lithium-ion,45.0,,charge_sweep,6,60,434,66,-3.0,discharge,10.000000000087311,True,True,1002,-4.49999702012457,-4.49550847256122,3.31984211782349,3.13922103971371,3.13445279583542,3.11843149640435,3.0755173014997,3.0755173014997,3.29828965549361,3.29828965549361,45.26494188622753,-0.012499996851146616,0.040138043936922406,0.041197654389321846,0.04475794550938719,0.05429443958099035,0.05429443958099035,0.0046199015724647866,0.014156395644067947,0.04950500033614318,0.04950500033614318
raw_CU_diffT/TC23LFP09/TC23LFP09_45deg.parquet,TC23LFP09_45deg.parquet,TC23LFP09,LFP,lithium-ion,45.0,,charge_sweep,6,60,438,70,2.0,charge,9.999999666732037,True,True,1002,2.99999800018706,2.9970040367471067,3.30839833251559,3.42970245677939,3.43351705188203,3.44457937767967,3.49092670817669,3.49092670817669,3.32422890219153,3.32422890219153,45.212036836327364,0.008333337560164168,0.04043473504190212,0.041706267590391144,0.04539371198100411,0.06084283244512789,0.06084283244512789,0.0049589769391019875,0.020408097403225772,0.05556597236890354,0.05556597236890354
raw_CU_diffT/TC23LFP09/TC23LFP09_45deg.parquet,TC23LFP09_45deg.parquet,TC23LFP09,LFP,lithium-ion,45.0,,charge_sweep,6,60,442,74,-2.0,discharge,9.999999666732037,True,True,1002,-2.99999800018706,-2.997004012070857,3.3156460632106,3.19491412821219,3.19129026286469,3.18060939657731,3.1451336621228,3.1451336621228,3.2994340340244,3.2994340340244,45.18620966067866,-0.008333325924683558,0.040244005159630745,0.04145196108069272,0.0450122522164581,0.05683750491739256,0.05683750491739256,0.004768247056827352,0.016593499757761816,0.05143349158632062,0.05143349158632062
raw_CU_diffT/TC23LFP09/TC23LFP09_45deg.parquet,TC23LFP09_45deg.parquet,TC23LFP09,LFP,lithium-ion,45.0,,charge_sweep,6,60,446,78,1.0,charge,10.000015333556803,True,True,1002,1.49999898024955,1.4984997725180755,3.30782614325019,3.36828747562696,3.37019477317828,3.37591666583223,3.40071153399936,3.40071153399936,3.31659971198625,3.31659971198625,45.199559690618756,0.004166673945404669,0.04030758232029694,0.041579114885607636,0.0453937125815326,0.061923635930550565,0.061923635930550565,0.005086130261235659,0.02161605361025362,0.05607458613012968,0.05607458613012968
raw_CU_diffT/TC23LFP09/TC23LFP09_45deg.parquet,TC23LFP09_45deg.parquet,TC23LFP09,LFP,lithium-ion,45.0,,charge_sweep,6,60,450,82,-1.0,discharge,10.000003333290806,True,True,1002,-1.49999898024955,-1.4985019569403883,3.31221292761822,3.25175159524145,3.25003502744527,3.24431313479132,3.22218848319603,3.22218848319603,3.30286716961677,3.30286716961677,45.221700000000006,-0.004166661905963026,0.04030758232029694,0.04145196162907109,0.045266559324996354,0.06001633708258468,0.06001633708258468,0.004958977004699411,0.019708754762287735,0.05378582751257458,0.05378582751257458
raw_CU_diffT/TC23LFP09/TC23LFP09_45deg.parquet,TC23LFP09_45deg.parquet,TC23LFP09,LFP,lithium-ion,45.0,,charge_sweep,7,70,456,62,3.0,charge,9.999999333056621,True,True,1002,4.4999969804366,4.495505199690581,3.33796144456101,3.51820106316053,3.52373222605935,3.54013498500068,3.59620953300942,3.59620953300942,3.35436420350234,3.35436420350234,45.22224450099801,0.012499998623340386,0.04005327545398322,0.04128242358960786,0.044927483578012156,0.05738850260814045,0.05738850260814045,0.004874208124028938,0.01733522715415723,0.053743442619736057,0.053743442619736057
raw_CU_diffT/TC23LFP09/TC23LFP09_45deg.parquet,TC23LFP09_45deg.parquet,TC23LFP09,LFP,lithium-ion,45.0,,charge_sweep,7,70,460,66,-3.0,discharge,9.99999933334766,True,True,1002,-4.49999702012457,-4.495510098658658,3.34139458015338,3.16287152935005,3.15810328547176,3.14360782408174,3.10450822427973,3.10450822427973,3.32537328072232,3.32537328072232,45.205115728542914,-0.012499999872600295,0.03967181533786622,0.04073142579026556,0.04395264156556375,0.05264144727524569,0.05264144727524569,0.004280826227697529,0.012969631937379468,0.04908115615518251,0.04908115615518251
raw_CU_diffT/TC23LFP09/TC23LFP09_45deg.parquet,TC23LFP09_45deg.parquet,TC23LFP09,LFP,lithium-ion,45.0,,charge_sweep,7,70,464,70,2.0,charge,9.999999332998414,True,True,1002,2.99999800018706,2.9970043263266444,3.33529122798917,3.45545097372218,3.45907483906968,3.46956497560193,3.51247917050658,3.51247917050658,3.34768866207273,3.34768866207273,45.20650802395209,0.00833333444429931,0.04005327527735611,0.04126123119841808,0.04475794570675967,0.05906268687724513,0.05906268687724513,0.004704670429403562,0.019009411599889017,0.05493020609466221,0.05493020609466221
raw_CU_diffT/TC23LFP09/TC23LFP09_45deg.parquet,TC23LFP09_45deg.parquet,TC23LFP09,LFP,lithium-ion,45.0,,charge_sweep,7,70,468,74,-2.0,discharge,9.99999933334766,True,True,1002,-2.99999800018706,-2.9970074471393096,3.33948728260207,3.22009045588958,3.21684805005234,3.20693010278549,3.17469677416822,3.17469677416822,3.3270898485185,3.3270898485185,45.22716947105789,-0.00833333248680921,0.03979896876766079,0.04087977143387518,0.044185756059942134,0.05493020609466221,0.05493020609466221,0.004386787292281341,0.015131237327001418,0.05079772531207604,0.05079772531207604
raw_CU_diffT/TC23LFP09/TC23LFP09_45deg.parquet,TC23LFP09_45deg.parquet,TC23LFP09,LFP,lithium-ion,45.0,,charge_sweep,7,70,472,78,1.0,charge,10.000000666826963,True,True,1002,1.49999898024955,1.4984987947365846,3.33529122798917,3.39518037110054,3.39708766865186,3.40242810179555,3.4249342129011,3.4249342129011,3.34215749917391,3.34215749917391,45.24417367265469,0.004166666468552877,0.039926122550700924,0.04119765511601162,0.04475794629887741,0.05976203056952491,0.05976203056952491,0.004831823748176485,0.019835908018823983,0.05518451333441471,0.05518451333441471
raw_CU_diffT/TC23LFP09/TC23LFP09_45deg.parquet,TC23LFP09_45deg.parquet,TC23LFP09,LFP,lithium-ion,45.0,,charge_sweep,7,70,476,82,-1.0,discharge,9.99999933334766,True,True,1002,-1.49999898024955,-1.4985057928889536,3.33796144456101,3.2784537609599,3.27654646340858,3.27158748977516,3.25175159524145,3.25175159524145,3.33071371386601,3.33071371386601,45.23939550898204,-0.004166667356394857,0.03967181603764175,0.040943348602952144,0.04424933327275195,0.057473271951970106,0.057473271951970106,0.004577517235110198,0.017801455914328357,0.052641448203800435,0.052641448203800435
raw_CU_diffT/TC23LFP09/TC23LFP09_45deg.parquet,TC23LFP09_45deg.parquet,TC23LFP09,LFP,lithium-ion,45.0,,charge_sweep,8,80,482,62,3.0,charge,9.99999933334766,True,True,1002,4.4999969804366,4.495503598507046,3.33777071480588,3.5180103334054,3.52296930703882,3.53918133622502,3.60669966954167,3.60669966954167,3.35627150105366,3.35627150105366,45.19415556886227,0.012499995481083834,0.04005327545398322,0.04115527033419729,0.04475794590413225,0.059762030042450766,0.059762030042450766,0.00470467045014903,0.019708754588467547,0.055650741450878255,0.055650741450878255
raw_CU_diffT/TC23LFP09/TC23LFP09_45deg.parquet,TC23LFP09_45deg.parquet,TC23LFP09,LFP,lithium-ion,45.0,,charge_sweep,8,80,486,66,-3.0,discharge,9.99999933334766,True,True,1002,-4.49999702012457,-4.4955091082419765,3.34139458015338,3.16287152935005,3.15848474498202,3.1445614728574,3.10584333256565,3.10584333256565,3.32461036170179,3.32461036170179,45.21679728542915,-0.012499996647608055,0.03967181533786622,0.040646656954074316,0.04374071947508347,0.05234475634857416,0.05234475634857416,0.00406890413721725,0.012672941010707942,0.04861492755612633,0.04861492755612633
raw_CU_diffT/TC23LFP09/TC23LFP09_45deg.parquet,TC23LFP09_45deg.parquet,TC23LFP09,LFP,lithium-ion,45.0,,charge_sweep,8,80,490,70,2.0,charge,10.000003666675184,True,True,1002,2.99999800018706,2.997004012585772,3.3349097684789,3.45506951421192,3.45831192004916,3.46822986731601,3.51495865732329,3.51495865732329,3.34826085133813,3.34826085133813,45.24453642714571,0.008333338012147166,0.040053275277359364,0.04113407794357375,0.044440062569640705,0.06001633628861193,0.06001633628861193,0.004386787292281341,0.019963061011252566,0.05556597236890354,0.05556597236890354
raw_CU_diffT/TC23LFP09/TC23LFP09_45deg.parquet,TC23LFP09_45deg.parquet,TC23LFP09,LFP,lithium-ion,45.0,,charge_sweep,8,80,494,74,-2.0,discharge,10.000000666768756,True,True,1002,-2.99999800018706,-2.9970061980379117,3.33948728260207,3.22028118564471,3.21722950956261,3.20769302180602,3.17622261220928,3.17622261220928,3.32632692949797,3.32632692949797,45.24463846307385,-0.008333329227454033,0.039735392140237004,0.04075261817902434,0.04393144955024371,0.05442159307526536,0.05442159307526536,0.004196057410006705,0.014686200935028357,0.050034805782980765,0.050034805782980765
raw_CU_diffT/TC23LFP09/TC23LFP09_45deg.parquet,TC23LFP09_45deg.parquet,TC23LFP09,LFP,lithium-ion,45.0,,charge_sweep,8,80,498,78,1.0,charge,10.000004000030458,True,True,1002,1.49999898024955,1.498499072948413,3.33471903872377,3.39479891159028,3.3967062091416,3.40147445301989,3.4249342129011,3.4249342129011,3.34253895868417,3.34253895868417,45.2425678742515,0.004166666346028669,0.04005327580723717,0.041324808372547865,0.04450363978581764,0.06014349033912063,0.06014349033912063,0.0044503639785804655,0.020090214531883456,0.054930206821355236,0.054930206821355236
raw_CU_diffT/TC23LFP09/TC23LFP09_45deg.parquet,TC23LFP09_45deg.parquet,TC23LFP09,LFP,lithium-ion,45.0,,charge_sweep,8,80,502,82,-1.0,discharge,10.000003333290806,True,True,1002,-1.49999898024955,-1.4985061068278702,3.33796144456101,3.27826303120477,3.27654646340858,3.27177821953029,3.25270524401711,3.25270524401711,3.33014152460061,3.33014152460061,45.2272372754491,-0.004166667900418243,0.03979896929417148,0.040943348602952144,0.04412218001622221,0.056837505669314906,0.056837505669314906,0.004323210722050726,0.017038536375143423,0.051624222151549215,0.051624222151549215
raw_CU_diffT/TC23LFP09/TC23LFP09_45deg.parquet,TC23LFP09_45deg.parquet,TC23LFP09,LFP,lithium-ion,45.0,,charge_sweep,9,90,508,62,3.0,charge,9.99999933334766,True,True,1002,4.4999969804366,4.495508495692728,3.33757998505075,3.51820106316053,3.52296930703882,3.53879987671476,3.62767994260616,3.62767994260616,3.36046755566656,3.36046755566656,45.22479954091816,0.01250000630145203,0.04013804429092209,0.04119765475266672,0.04471556148566281,0.0644667004925998,0.0644667004925998,0.00457751719474072,0.024328656201677706,0.05938057027622142,0.05938057027622142
raw_CU_diffT/TC23LFP09/TC23LFP09_45deg.parquet,TC23LFP09_45deg.parquet,TC23LFP09,LFP,lithium-ion,45.0,,charge_sweep,9,90,512,66,-3.0,discharge,9.999999332998414,True,True,1002,-4.49999702012457,-4.495509619432446,3.34292041819444,3.16439736739111,3.15981985326794,3.14627804065359,3.10660625158618,3.10660625158618,3.32403817243639,3.32403817243639,45.23719337325349,-0.012499998775689733,0.03967181533786612,0.04068904137217211,0.043698335056987746,0.052514294020958724,0.052514294020958724,0.004026519719121623,0.0128424786830926,0.048318236629452435,0.048318236629452435
raw_CU_diffT/TC23LFP09/TC23LFP09_45deg.parquet,TC23LFP09_45deg.parquet,TC23LFP09,LFP,lithium-ion,45.0,,charge_sweep,9,90,516,70,2.0,charge,10.000022666761652,True,True,1002,2.99999800018706,2.997002956616617,3.33357466019298,3.45354367617086,3.45697681176323,3.46670402927495,3.51610303585408,3.51610303585408,3.34902377035865,3.34902377035865,45.22757099800399,0.008333352962442265,0.03998969864993232,0.0411340779435705,0.04437648594221366,0.06084283244512789,0.06084283244512789,0.004386787292281341,0.020853133795195572,0.05569312562375438,0.05569312562375438
raw_CU_diffT/TC23LFP09/TC23LFP09_45deg.parquet,TC23LFP09_45deg.parquet,TC23LFP09,LFP,lithium-ion,45.0,,charge_sweep,9,90,520,74,-2.0,discharge,10.000001333159162,True,True,1002,-2.99999800018706,-2.9970082471171424,3.33986874211233,3.22047191539985,3.21742023931774,3.20826521107141,3.1769855312298,3.1769855312298,3.32537328072232,3.32537328072232,45.20641999999999,-0.008333334060022693,0.03979896876765754,0.04081619480644813,0.04386787292281991,0.054294439820417775,0.054294439820417775,0.004068904155162374,0.014495471052760237,0.049462616136166634,0.049462616136166634
raw_CU_diffT/TC23LFP09/TC23LFP09_45deg.parquet,TC23LFP09_45deg.parquet,TC23LFP09,LFP,lithium-ion,45.0,,charge_sweep,9,90,524,78,1.0,charge,9.999999666353688,True,True,1002,1.49999898024955,1.498500889682742,3.33376538994811,3.39403599256975,3.39556183061081,3.4003300744891,3.42378983437031,3.42378983437031,3.34234822892904,3.34234822892904,45.20823374251498,0.004166667209844589,0.04018042906376721,0.041197655116018424,0.044376486529288196,0.060016337082591194,0.060016337082591194,0.004196057465520986,0.019835908018823983,0.05429444053870004,0.05429444053870004
raw_CU_diffT/TC23LFP09/TC23LFP09_45deg.parquet,TC23LFP09_45deg.parquet,TC23LFP09,LFP,lithium-ion,45.0,,charge_sweep,9,90,528,82,-1.0,discharge,9.99999933334766,True,True,1002,-1.49999898024955,-1.4985056266510488,3.33796144456101,3.27826303120477,3.27673719316372,3.27196894928542,3.25289597377225,3.25289597377225,3.32937860558008,3.32937860558008,45.2163626746507,-0.004166666291788772,0.03979896929417148,0.040816195346415896,0.043995026759692475,0.05671035241277836,0.05671035241277836,0.004196057465520993,0.016911383118606876,0.05098845586888721,0.05098845586888721
raw_CU_diffT/TC23LFP09/TC23LFP09_45deg.parquet,TC23LFP09_45deg.parquet,TC23LFP09,LFP,lithium-ion,45.0,,charge_sweep,10,100,534,62,3.0,charge,0.24418100016191602,False,False,27,4.50002400793939,4.333088815576496,3.50389633152565,3.6837544906149,3.69729630322926,,,3.71560635972191,3.51343281928224,3.51343281928224,45.21787999999999,0.00030521942430450247,0.039968266563006324,0.04297754220030702,,,0.04704642193524739,,0.007078155372241067,0.044927213739965596,0.044927213739965596
raw_CU_diffT/TC23LFP09/TC23LFP09_45deg.parquet,TC23LFP09_45deg.parquet,TC23LFP09,LFP,lithium-ion,45.0,,charge_sweep,10,100,538,66,-3.0,discharge,10.000004000088666,True,True,1002,-4.49999702012457,-4.4955100396812355,3.51152552173092,3.33281174117245,3.31965138806836,3.26319538054936,3.13559717436621,3.13559717436621,3.35264763570616,3.35264763570616,45.22293001996009,-0.012500003709515038,0.03971419975596401,0.0426387246045884,0.05518451236100721,0.08353968806723863,0.08353968806723863,0.015470312605043196,0.04382548831127462,0.04823346779326119,0.04823346779326119
raw_CU_diffT/TC23LFP09/TC23LFP09_45deg.parquet,TC23LFP09_45deg.parquet,TC23LFP09,LFP,lithium-ion,45.0,,charge_sweep,10,100,542,70,2.0,charge,9.99999933334766,True,True,1002,2.99999800018706,2.9970021745419375,3.35550858203313,3.47585905752128,3.47948292286878,3.49149889744208,3.60212215541851,3.60212215541851,3.42893953775886,3.42893953775886,45.227456946107786,0.008333332479191763,0.04011685190478316,0.04132480782584513,0.045330135353580464,0.08220457925972045,0.08220457925972045,0.005213283448797304,0.04208772735493729,0.057727577701335714,0.057727577701335714
raw_CU_diffT/TC23LFP09/TC23LFP09_45deg.parquet,TC23LFP09_45deg.parquet,TC23LFP09,LFP,lithium-ion,45.0,,charge_sweep,10,100,546,74,-2.0,discharge,10.000020666630007,True,True,1002,-2.99999800018706,-2.99700568629292,3.42607859143189,3.30630030520914,3.30095987206545,3.28112397753175,3.20673937303036,3.20673937303036,3.35341055472669,3.35341055472669,45.218047744510976,-0.008333346031686152,0.039926122022508524,0.04170626759039129,0.048318236842525196,0.07311312153803215,0.07311312153803215,0.008392114820016672,0.033186999515523626,0.04889042648934584,0.04889042648934584
raw_CU_diffT/TC23LFP09/TC23LFP09_45deg.parquet,TC23LFP09_45deg.parquet,TC23LFP09,LFP,lithium-ion,45.0,,charge_sweep,10,100,550,78,1.0,charge,9.999999666411895,True,True,1002,1.49999898024955,1.4984971051463287,3.35550858203313,3.41577918465477,3.41768648220609,3.42340837486004,3.46269870441719,3.46269870441719,3.3835458560375,3.3835458560375,45.203323892215565,0.004166660769870498,0.04018042906376691,0.041451961629077605,0.04526655932500287,0.0714601301703732,0.0714601301703732,0.005086130261235958,0.031279701106606286,0.05276860146033017,0.05276860146033017
raw_CU_diffT/TC23LFP09/TC23LFP09_45deg.parquet,TC23LFP09_45deg.parquet,TC23LFP09,LFP,lithium-ion,45.0,,charge_sweep,10,100,554,82,-1.0,discharge,9.999999333405867,True,True,1002,-1.49999898024955,-1.4985059763566624,3.38221074775158,3.32213087488508,3.32022357733376,3.31335730614901,3.27978886924582,3.27978886924582,3.35436420350234,3.35436420350234,45.20090434131736,-0.004166667765217624,0.040053275807230664,0.041324808372541356,0.045902325607658064,0.06828129875709663,0.06828129875709663,0.0058490498004274,0.028228022949865962,0.04971692330358333,0.04971692330358333
raw_CU_diffT/TC23LTO09/TC23LTO09_05deg.parquet,TC23LTO09_05deg.parquet,TC23LTO09,LTO,lithium-ion,5.0,,discharge_sweep,0,100,12,28,-3.0,discharge,10.000000000007276,True,True,1002,-4.49999940163325,-4.496486640694896,2.67733142606048,2.54933987669552,2.54418969512644,2.5270224232295,2.4898266674528,2.4898266674528,2.65406023526685,2.65406023526685,5.839869441117765,-0.012502415896415488,0.028442570307566285,0.02958705525287773,0.03340200507058425,0.0416677296756142,0.0416677296756142,0.004959434763017967,0.013225159368047912,0.03649635325605648,0.03649635325605648
raw_CU_diffT/TC23LTO09/TC23LTO09_05deg.parquet,TC23LTO09_05deg.parquet,TC23LTO09,LTO,lithium-ion,5.0,,discharge_sweep,0,100,16,32,3.0,charge,0.13592566666557104,False,False,16,4.52261426118333,4.245909553100926,2.66111789149115,2.78624822887329,2.79177990537341,,,2.79349663256311,2.66169013388771,2.66169013388771,5.98946,0.00017108411856155758,0.02766770061645716,0.02889081543029329,,,0.0292704027863131,,0.0016027021698559393,0.02914387366764137,0.02914387366764137
raw_CU_diffT/TC23LTO09/TC23LTO09_05deg.parquet,TC23LTO09_05deg.parquet,TC23LTO09,LTO,lithium-ion,5.0,,discharge_sweep,0,100,20,36,-2.0,discharge,9.999999333322194,True,True,1002,-2.99999956140299,-2.99777135786679,2.66169013388771,2.57642601679958,2.57432779467884,2.56345518914412,2.53617830157453,2.53617830157453,2.64795631637016,2.64795631637016,5.664337514970061,-0.00833520331575671,0.028421376517886874,0.029120783993719607,0.03274498636848095,0.04183728355429585,0.04183728355429585,0.004323609850594077,0.013415907036408974,0.037259343712488985,0.037259343712488985
raw_CU_diffT/TC23LTO09/TC23LTO09_05deg.parquet,TC23LTO09_05deg.parquet,TC23LTO09,LTO,lithium-ion,5.0,,discharge_sweep,0,100,24,40,2.0,charge,0.9354779999994207,False,False,96,3.00001757877649,2.9708017784634237,2.65253425554268,2.73570015051008,2.73951509982051,2.75153219014836,,2.75153219014836,2.65406023526685,2.65406023526685,5.70525,0.0007801643464204588,0.02772180255067632,0.028993444869514298,0.03299911817385233,,0.03299911817385233,0.0052773156231760085,0.0052773156231760085,0.03249046124631788,0.03249046124631788
raw_CU_diffT/TC23LTO09/TC23LTO09_05deg.parquet,TC23LTO09_05deg.parquet,TC23LTO09,LTO,lithium-ion,5.0,,discharge_sweep,0,100,28,44,-1.0,discharge,10.000000000010914,True,True,1002,-1.49999980054442,-1.4990810392965148,2.65367874033581,2.61056981312794,2.6101883181969,2.60465664169677,2.58863385459296,2.58863385459296,2.64662108411151,2.64662108411151,5.7591375748503,-0.004168057292517544,0.02873928862672111,0.028993618614566213,0.03268140343835245,0.04336326292792988,0.04336326292792988,0.0039421148116313386,0.014623974301208768,0.03865815815275673,0.03865815815275673
raw_CU_diffT/TC23LTO09/TC23LTO09_05deg.parquet,TC23LTO09_05deg.parquet,TC23LTO09,LTO,lithium-ion,5.0,,discharge_sweep,0,100,32,48,1.0,charge,10.00001566667197,True,True,1002,1.49999976085857,1.4984383754803552,2.64891005369777,2.69011150625043,2.69240047583668,2.69831364726785,2.72024960580283,2.72024960580283,2.65653995231863,2.65653995231863,5.82830871257485,0.004166600036046949,0.027467639414206935,0.02899361938165697,0.03293573429758578,0.0475597089857045,0.0475597089857045,0.005468094883378842,0.02009206957149757,0.04247310909418662,0.04247310909418662
raw_CU_diffT/TC23LTO09/TC23LTO09_05deg.parquet,TC23LTO09_05deg.parquet,TC23LTO09,LTO,lithium-ion,5.0,,discharge_sweep,1,90,38,28,-3.0,discharge,9.999999333362211,True,True,1002,-4.49999940163325,-4.495490684815283,2.58138545090314,2.45892557803831,2.45549212365892,2.44442877065867,2.40856824714062,2.40856824714062,2.5686053707132,2.5686053707132,5.78394488023952,-0.012499866458144123,0.027213308699637638,0.027976298663179355,0.030434821879034582,0.03840382816490984,0.03840382816490984,0.003221513179396944,0.011190519465272199,0.03556380996728479,0.03556380996728479
raw_CU_diffT/TC23LTO09/TC23LTO09_05deg.parquet,TC23LTO09_05deg.parquet,TC23LTO09,LTO,lithium-ion,5.0,,discharge_sweep,1,90,42,32,3.0,charge,10.00000100016041,True,True,1002,4.49999940163325,4.495506958863293,2.57490003707541,2.69735990994024,2.70041186938859,2.7110937274578,2.74733574590689,2.74733574590689,2.58844310712744,2.58844310712744,5.816277385229542,0.012500083661005948,0.027213308699637638,0.02789152200056432,0.03026526855380461,0.0383190515022948,0.0383190515022948,0.003051959854166973,0.011105742802657165,0.035309479979437515,0.035309479979437515
raw_CU_diffT/TC23LTO09/TC23LTO09_05deg.parquet,TC23LTO09_05deg.parquet,TC23LTO09,LTO,lithium-ion,5.0,,discharge_sweep,1,90,46,36,-2.0,discharge,9.999999666360964,True,True,1002,-2.99999956140299,-2.997015099261147,2.58291143062731,2.50127151538409,2.49879179833231,2.49173414210801,2.46674622412469,2.46674622412469,2.57337405735124,2.57337405735124,5.818463433133733,-0.008333266997082728,0.02721330905963196,0.028039881531069462,0.030392433949776906,0.03872174116195329,0.03872174116195329,0.003179124890144946,0.011508432102321327,0.03554261627181174,0.03554261627181174
raw_CU_diffT/TC23LTO09/TC23LTO09_05deg.parquet,TC23LTO09_05deg.parquet,TC23LTO09,LTO,lithium-ion,5.0,,discharge_sweep,1,90,50,40,2.0,charge,10.000001333159162,True,True,1002,2.99999956140299,2.9969563795783483,2.57718900666167,2.65882892190489,2.66111789149115,2.66855704264649,2.69354496062981,2.69354496062981,2.58672637993774,2.58672637993774,5.8071291017964075,0.00833329941432667,0.02721330905963196,0.02797629903326708,0.030456016447579292,0.03878532365975567,0.03878532365975567,0.0032427073879473314,0.01157201460012371,0.03560619876961413,0.03560619876961413
raw_CU_diffT/TC23LTO09/TC23LTO09_05deg.parquet,TC23LTO09_05deg.parquet,TC23LTO09,LTO,lithium-ion,5.0,,discharge_sweep,1,90,54,44,-1.0,discharge,9.999999333362211,True,True,1002,-1.49999980054442,-1.4985310600675912,2.58272068316179,2.54190072554018,2.54075624074705,2.53713203890214,2.52358896885011,2.52358896885011,2.57737975412719,2.57737975412719,5.810691646706586,-0.004166647093397788,0.02721330869963748,0.027976298663179296,0.030392433547727,0.03942114811629854,0.03942114811629854,0.0031791248480895207,0.012207839416661065,0.03586052828644167,0.03586052828644167
raw_CU_diffT/TC23LTO09/TC23LTO09_05deg.parquet,TC23LTO09_05deg.parquet,TC23LTO09,LTO,lithium-ion,5.0,,discharge_sweep,1,90,58,48,1.0,charge,9.999999333362211,True,True,1002,1.49999976085857,1.4984602549756985,2.5792872287824,2.62029793386954,2.62144241866267,2.6252573679731,2.63918193295617,2.63918193295617,2.58481890528253,2.58481890528253,5.79311362275449,0.004166647868638742,0.02734047441691995,0.028103464400648374,0.030646764346407316,0.03992980914842768,0.03992980914842768,0.003306289929487366,0.012589334731507727,0.036242024227072844,0.036242024227072844
