Repository: DNV007/delivered-energy-decomposition

# Three-term energy accounting for a cold commercial sodium-ion 18650 cell

This repository holds the analysis code and the derived data behind a reanalysis
of a public commercial-cell archive. No new measurements were made. The
manuscript reporting the work is not distributed here; what is here is
everything needed to regenerate its numbers from the raw archive and to check
them.

**Source data.** Droese, D., Schlösser, A., Otto, M. *Dataset: Evaluation of
Commercial Sodium-Ion Batteries by State-of-the-Art Lithium-Ion Battery
Configurations.* Technische Universität Berlin, DepositOnce, 2025.
DOI [10.14279/depositonce-25036](https://doi.org/10.14279/depositonce-25036),
CC BY 4.0.

File: data_processed/hppc/raw_temperature_pulse_descriptors.csv (part 10 of 36)
member_path,file_name,cell_id,cell_family,chemistry_type,temperature_deg_c,voltage_v,pulse_set,pulse_block_index,nominal_soc_percent,segment_index,step_id,nominal_c_rate,pulse_direction,duration_s,complete_1s,complete_10s,n_points,current_median_a,current_mean_a,pre_voltage_v,pulse_voltage_fast_v,pulse_voltage_100ms_v,pulse_voltage_1s_v,pulse_voltage_10s_v,pulse_voltage_end_v,relax_voltage_60s_v,relax_voltage_end_v,temperature_mean_deg_c,capacity_delta_ah,r_fast_ohm,r_100ms_ohm,r_1s_ohm,r_10s_ohm,r_end_ohm,polarization_1s_minus_fast_ohm,polarization_end_minus_fast_ohm,relaxation_60s_ohm,relaxation_end_ohm
raw_CU_diffT/TC23LTO09/TC23LTO09_05deg.parquet,TC23LTO09_05deg.parquet,TC23LTO09,LTO,lithium-ion,5.0,,discharge_sweep,2,80,64,28,-3.0,discharge,9.999999666724761,True,True,1002,-4.49999940163325,-4.495529960572931,2.51252561584986,2.38873051072638,2.38548780381251,2.37518744067435,2.33989915955286,2.33989915955286,2.50356048497035,2.50356048497035,5.782429710578842,-0.012499966024459925,0.027510027018792328,0.02823062865102663,0.030519598541649616,0.03836143983360222,0.03836143983360222,0.003009571522857288,0.010851412814809891,0.03636918826213392,0.03636918826213392
raw_CU_diffT/TC23LTO09/TC23LTO09_05deg.parquet,TC23LTO09_05deg.parquet,TC23LTO09,LTO,lithium-ion,5.0,,discharge_sweep,2,80,68,32,3.0,charge,10.00000133352296,True,True,1002,4.49999940163325,4.495472649618802,2.50737543428078,2.63040754954218,2.63345950899053,2.64261538733556,2.67256273942244,2.67256273942244,2.51691280755686,2.51691280755686,5.809884860279441,0.012500000965167525,0.02734047369356236,0.028018686994489044,0.030053326897264757,0.03670829491259623,0.03670829491259623,0.0027128532037023964,0.00936782121903387,0.034588878347203214,0.034588878347203214
raw_CU_diffT/TC23LTO09/TC23LTO09_05deg.parquet,TC23LTO09_05deg.parquet,TC23LTO09,LTO,lithium-ion,5.0,,discharge_sweep,2,80,72,36,-2.0,discharge,10.00000266659481,True,True,1002,-2.99999956140299,-2.997040869236684,2.51347935317747,2.43126719553768,2.42897822595142,2.42268355958921,2.40170133838184,2.40170133838184,2.50661244441869,2.50661244441869,5.839693443113771,-0.008333333661702446,0.027404056553042514,0.028167046526677487,0.030265268954172288,0.037259343712488985,0.037259343712488985,0.0028612124011297736,0.00985528715944647,0.03497037379158378,0.03497037379158378
raw_CU_diffT/TC23LTO09/TC23LTO09_05deg.parquet,TC23LTO09_05deg.parquet,TC23LTO09,LTO,lithium-ion,5.0,,discharge_sweep,2,80,76,40,2.0,charge,9.999999333354936,True,True,1002,2.99999956140299,2.996968275865776,2.50890141400495,2.59111357164474,2.59321179376548,2.59950646012769,2.62125167119715,2.62125167119715,2.51614981769477,2.51614981769477,5.834897844311377,0.008333329320416223,0.02740405655304237,0.028103464028875102,0.030201686456369756,0.03745009120589924,0.03745009120589924,0.002797629903327388,0.010046034652856872,0.03503395628938941,0.03503395628938941
raw_CU_diffT/TC23LTO09/TC23LTO09_05deg.parquet,TC23LTO09_05deg.parquet,TC23LTO09,LTO,lithium-ion,5.0,,discharge_sweep,2,80,80,44,-1.0,discharge,10.000004000037734,True,True,1002,-1.49999980054442,-1.4985377026145712,2.51347935317747,2.47246864809034,2.47151491076273,2.46808145638334,2.45663660845205,2.45663660845205,2.50947365640152,2.50947365640152,5.951195778443113,-0.004166667352557603,0.02734047369356003,0.027976298663179296,0.030265268553804448,0.037895168189215206,0.037895168189215206,0.0029247948602444188,0.010554694495655177,0.035224703316822405,0.035224703316822405
raw_CU_diffT/TC23LTO09/TC23LTO09_05deg.parquet,TC23LTO09_05deg.parquet,TC23LTO09,LTO,lithium-ion,5.0,,discharge_sweep,2,80,84,48,1.0,charge,9.999999666724761,True,True,1002,1.49999976085857,1.498466437293621,2.51080888866017,2.55201034121282,2.55315482600595,2.55639753291982,2.56879611817872,2.56879611817872,2.51500533290164,2.51500533290164,5.624858263473055,0.004166664416500357,0.027467639414200423,0.028230629397928843,0.03039243435182683,0.0386581591755451,0.0386581591755451,0.0029247949376264085,0.011190519761344674,0.035860529235212185,0.035860529235212185
raw_CU_diffT/TC23LTO09/TC23LTO09_05deg.parquet,TC23LTO09_05deg.parquet,TC23LTO09,LTO,lithium-ion,5.0,,discharge_sweep,3,70,90,28,-3.0,discharge,9.99999933300569,True,True,1002,-4.49999940163325,-4.49554556629864,2.47113341583169,2.34581233098403,2.34256962407016,2.33284150332856,2.29259378810351,2.29259378810351,2.46254977988322,2.46254977988322,5.794481007984031,-0.01250000234234803,0.027849133669256804,0.028569735301491008,0.03073154019819154,0.03967547810414817,0.03967547810414817,0.002882406528934737,0.011826344434891365,0.03776800319529491,0.03776800319529491
raw_CU_diffT/TC23LTO09/TC23LTO09_05deg.parquet,TC23LTO09_05deg.parquet,TC23LTO09,LTO,lithium-ion,5.0,,discharge_sweep,3,70,94,32,3.0,charge,10.000001666870958,True,True,1002,4.49999940163325,4.495471432665446,2.46693697159021,2.59168581404131,2.59454702602413,2.6031306619726,2.63078904447322,2.63078904447322,2.47552060753868,2.47552060753868,5.828434820359281,0.012499999815736846,0.027721968675334257,0.02835779364495125,0.030265268553804514,0.03641157659344144,0.03641157659344144,0.002543299878470257,0.008689607918107186,0.03450410168458818,0.03450410168458818
raw_CU_diffT/TC23LTO09/TC23LTO09_05deg.parquet,TC23LTO09_05deg.parquet,TC23LTO09,LTO,lithium-ion,5.0,,discharge_sweep,3,70,98,36,-2.0,discharge,10.000001666514436,True,True,1002,-2.99999956140299,-2.9970427558985735,2.47208715315929,2.38873051072638,2.38663228860564,2.38090986463999,2.36030913836366,2.36030913836366,2.46579248679708,2.46579248679708,5.833367035928144,-0.00833333938682011,0.027785551539856523,0.028484959015689256,0.03039243394977676,0.03725934371248883,0.03725934371248883,0.002606882409920238,0.00947379217263231,0.035161121284994185,0.035161121284994185
raw_CU_diffT/TC23LTO09/TC23LTO09_05deg.parquet,TC23LTO09_05deg.parquet,TC23LTO09,LTO,lithium-ion,5.0,,discharge_sweep,3,70,102,40,2.0,charge,9.999999333354936,True,True,1002,2.99999956140299,2.996969766144498,2.46846295131438,2.55143809881626,2.55372706840252,2.55944949236816,2.57985947117897,2.57985947117897,2.4747576176766,2.4747576176766,5.814030000000002,0.008333330614545683,0.027658386544255308,0.028421376517890277,0.030328851451974524,0.037132178716884214,0.037132178716884214,0.0026704649077192166,0.009473792172628906,0.03503395628938616,0.03503395628938616
raw_CU_diffT/TC23LTO09/TC23LTO09_05deg.parquet,TC23LTO09_05deg.parquet,TC23LTO09,LTO,lithium-ion,5.0,,discharge_sweep,3,70,106,44,-1.0,discharge,9.999999333369487,True,True,1002,-1.49999980054442,-1.4985385333636656,2.47208715315929,2.43069495314112,2.42935972088247,2.42649850889964,2.41524440843387,2.41524440843387,2.46846295131438,2.46846295131438,5.786626077844311,-0.0041666669210539235,0.027594803681404836,0.028484958638869202,0.030392433547727,0.037895168189215206,0.037895168189215206,0.0027976298663221627,0.01030036450781037,0.03547903330466751,0.03547903330466751
raw_CU_diffT/TC23LTO09/TC23LTO09_05deg.parquet,TC23LTO09_05deg.parquet,TC23LTO09,LTO,lithium-ion,5.0,,discharge_sweep,3,70,110,48,1.0,charge,10.000001999876986,True,True,1002,1.49999976085857,1.4984659327447432,2.46998893103856,2.51157187852225,2.51271636331538,2.51576832276373,2.52778541309159,2.52778541309159,2.47380388034899,2.47380388034899,5.785806786427146,0.004166664688353403,0.027721969408774392,0.028484959392502816,0.030519599349113816,0.03853099417825811,0.03853099417825811,0.0027976299403394238,0.010809024769483717,0.035987694232499166,0.035987694232499166
raw_CU_diffT/TC23LTO09/TC23LTO09_05deg.parquet,TC23LTO09_05deg.parquet,TC23LTO09,LTO,lithium-ion,5.0,,discharge_sweep,4,60,116,28,-3.0,discharge,10.00000000007276,True,True,1002,-4.49999940163325,-4.495540712505956,2.42993196327903,2.30251265631063,2.29793471713812,2.28877883879308,2.24528841665417,2.24528841665417,2.42115757986504,2.42115757986504,5.748475938123753,-0.012499993576188797,0.028315405313643835,0.029332725265030557,0.03136736516780854,0.041031904705997296,0.041031904705997296,0.003051959854164704,0.012716499392353461,0.03908204146583652,0.03908204146583652
raw_CU_diffT/TC23LTO09/TC23LTO09_05deg.parquet,TC23LTO09_05deg.parquet,TC23LTO09,LTO,lithium-ion,5.0,,discharge_sweep,4,60,120,32,3.0,charge,10.000005666850484,True,True,1002,4.49999940163325,4.495473466426363,2.4261170139686,2.55296407854043,2.55658828038534,2.56459967393725,2.59187656150683,2.59187656150683,2.43431915498603,2.43431915498603,5.800384231536925,0.01250000908807224,0.028188240319719015,0.02899361861456825,0.03077392852949896,0.03683545990652095,0.03683545990652095,0.002585688209779946,0.008647219586801935,0.03501276166028273,0.03501276166028273
raw_CU_diffT/TC23LTO09/TC23LTO09_05deg.parquet,TC23LTO09_05deg.parquet,TC23LTO09,LTO,lithium-ion,5.0,,discharge_sweep,4,60,124,36,-2.0,discharge,9.999999666717486,True,True,1002,-2.99999956140299,-2.997039506966596,2.43088570060664,2.34600307844955,2.34333261393225,2.33799168489764,2.31739095862132,2.31739095862132,2.42497252917547,2.42497252917547,5.801572884231535,-0.008333330332649163,0.028294211522282255,0.029184366491521993,0.030964676430004875,0.03783158619271355,0.03783158619271355,0.00267046490772262,0.009537374670431292,0.03586052876082351,0.03586052876082351
raw_CU_diffT/TC23LTO09/TC23LTO09_05deg.parquet,TC23LTO09_05deg.parquet,TC23LTO09,LTO,lithium-ion,5.0,,discharge_sweep,4,60,128,40,2.0,charge,9.999999666717486,True,True,1002,2.99999956140299,2.9969687589874665,2.42764299369277,2.51214412091882,2.5146238379706,2.52015551447072,2.54037474581601,2.54037474581601,2.43374691258946,2.43374691258946,5.827772754491017,0.00833333000015037,0.028167046526677487,0.02899361899811484,0.03083751143439685,0.03757725620150416,0.03757725620150416,0.0026704649077193623,0.00941020967482667,0.03554261627181174,0.03554261627181174
raw_CU_diffT/TC23LTO09/TC23LTO09_05deg.parquet,TC23LTO09_05deg.parquet,TC23LTO09,LTO,lithium-ion,5.0,,discharge_sweep,4,60,132,44,-1.0,discharge,10.00000000007276,True,True,1002,-1.49999980054442,-1.4985375934586949,2.43107644807216,2.38853976326085,2.38739527846773,2.3845340664849,2.37327996601913,2.37327996601913,2.42745224622725,2.42745224622725,5.853541287425151,-0.004166665901361342,0.02835779364495346,0.02912078360848847,0.031028258517345968,0.038530993158834174,0.038530993158834174,0.0026704648723925063,0.010173199513880713,0.036114858274286475,0.036114858274286475
raw_CU_diffT/TC23LTO09/TC23LTO09_05deg.parquet,TC23LTO09_05deg.parquet,TC23LTO09,LTO,lithium-ion,5.0,,discharge_sweep,4,60,136,48,1.0,charge,9.999999333362211,True,True,1002,1.49999976085857,1.4984664597109745,2.4287874784859,2.47094266836616,2.47265939555586,2.47532986007316,2.4871562029355,2.4871562029355,2.43260242779633,2.43260242779633,5.86974263473054,0.00416666493269763,0.028103464400641858,0.029247949376237453,0.03102825933826827,0.038912489170125575,0.038912489170125575,0.002924794937626412,0.010809024769483717,0.03636918922436664,0.03636918922436664
raw_CU_diffT/TC23LTO09/TC23LTO09_05deg.parquet,TC23LTO09_05deg.parquet,TC23LTO09,LTO,lithium-ion,5.0,,discharge_sweep,5,50,142,28,-3.0,discharge,9.999999333376763,True,True,1002,-4.49999940163325,-4.495543817349008,2.39483442962307,2.26493540560289,2.2588314867062,2.24967560836117,2.20389621663599,2.20389621663599,2.38606004620907,2.38606004620907,5.813105938123752,-0.01249999653671412,0.0288664536206458,0.030222880222496997,0.03225752012527271,0.04243071963915818,0.04243071963915818,0.003391066504626908,0.013564266018512385,0.040480856398995235,0.040480856398995235
raw_CU_diffT/TC23LTO09/TC23LTO09_05deg.parquet,TC23LTO09_05deg.parquet,TC23LTO09,LTO,lithium-ion,5.0,,discharge_sweep,5,50,146,32,3.0,charge,9.999999666717486,True,True,1002,4.49999940163325,4.495469964962503,2.3915917227092,2.52091850433281,2.52625943336741,2.5340800794538,2.56040322969577,2.56040322969577,2.39941236879558,2.39941236879558,5.853450209580839,0.012499992941550638,0.028739288626721076,0.029926161903340038,0.03166408348696323,0.03751367320744547,0.03751367320744547,0.002924794860242153,0.008774384580724392,0.035775751623824445,0.035775751623824445
raw_CU_diffT/TC23LTO09/TC23LTO09_05deg.parquet,TC23LTO09_05deg.parquet,TC23LTO09,LTO,lithium-ion,5.0,,discharge_sweep,5,50,150,36,-2.0,discharge,10.000007999988156,True,True,1002,-2.99999956140299,-2.9970413035630044,2.39597891441619,2.30957031253493,2.30556461575898,2.30003293925885,2.27962296044805,2.27962296044805,2.39044723791607,2.39044723791607,5.831892275449101,-0.008333338995613981,0.028802871504704432,0.030138103958563967,0.031981996394849235,0.03878532365975567,0.03878532365975567,0.0031791248901448035,0.009982452155051239,0.036941431223473806,0.036941431223473806
raw_CU_diffT/TC23LTO09/TC23LTO09_05deg.parquet,TC23LTO09_05deg.parquet,TC23LTO09,LTO,lithium-ion,5.0,,discharge_sweep,5,50,154,40,2.0,charge,9.999999666717486,True,True,1002,2.99999956140299,2.996967885383997,2.39292695496785,2.47933555684911,2.48295975869402,2.48830068772862,2.50813842414287,2.50813842414287,2.3986493789335,2.3986493789335,5.8374129940119746,0.008333328128182053,0.028802871504704432,0.030010938962959494,0.03179124890143897,0.038403828672941516,0.038403828672941516,0.0029883773967345414,0.009600957168237084,0.03649635373885386,0.03649635373885386
raw_CU_diffT/TC23LTO09/TC23LTO09_05deg.parquet,TC23LTO09_05deg.parquet,TC23LTO09,LTO,lithium-ion,5.0,,discharge_sweep,5,50,158,44,-1.0,discharge,9.999999333362211,True,True,1002,-1.49999980054442,-1.4985379123316847,2.39616966188172,2.35286998720832,2.35096251255311,2.34810130057029,2.33703794757004,2.33703794757004,2.39273620750233,2.39273620750233,5.824949341317366,-0.0041666663939161795,0.028866453620650177,0.030138103559881897,0.032045578468732884,0.03942114811629884,0.03942114811629884,0.0031791248480827067,0.010554694495648664,0.03713217822567369,0.03713217822567369
raw_CU_diffT/TC23LTO09/TC23LTO09_05deg.parquet,TC23LTO09_05deg.parquet,TC23LTO09,LTO,lithium-ion,5.0,,discharge_sweep,5,50,162,48,1.0,charge,9.99999933334766,True,True,1002,1.49999976085857,1.4984658763845067,2.39407143976098,2.43737111443437,2.43927858908959,2.44213980107241,2.4535846490037,2.4535846490037,2.39769564160589,2.39769564160589,5.814030000000002,0.004166663312309127,0.028866454384370282,0.03013810435725286,0.032045579316570365,0.03967547915384719,0.03967547915384719,0.003179124932200083,0.01080902476947691,0.03725934420537524,0.03725934420537524
raw_CU_diffT/TC23LTO09/TC23LTO09_05deg.parquet,TC23LTO09_05deg.parquet,TC23LTO09,LTO,lithium-ion,5.0,,discharge_sweep,6,40,168,28,-3.0,discharge,10.000001999884262,True,True,1002,-4.477501555796295,-4.468229788770631,2.36736679458796,2.23498805351601,2.22468769037784,2.21495956963624,2.16898943044555,2.16898943044555,2.35878315863949,2.35878315863949,5.817609161676646,-0.01242401992423076,0.029565314366129216,0.03186578551277472,0.0340384527068278,0.044305370231664754,0.044305370231664754,0.004473138340698585,0.014740055865535538,0.04238831094279454,0.04238831094279454
raw_CU_diffT/TC23LTO09/TC23LTO09_05deg.parquet,TC23LTO09_05deg.parquet,TC23LTO09,LTO,lithium-ion,5.0,,discharge_sweep,6,40,172,32,3.0,charge,9.999999666717486,True,True,1002,4.49999940163325,4.495470995566659,2.36488707753618,2.49745656607366,2.50527721216004,2.51309785824643,2.53923026102288,2.53923026102288,2.37194473376048,2.37194473376048,5.849933203592814,0.01249999581194662,0.029459890258955276,0.0311978118425763,0.032935733426199494,0.03874293481537421,0.03874293481537421,0.0034758431672442178,0.009283044556418936,0.03717456655698326,0.03717456655698326
raw_CU_diffT/TC23LTO09/TC23LTO09_05deg.parquet,TC23LTO09_05deg.parquet,TC23LTO09,LTO,lithium-ion,5.0,,discharge_sweep,6,40,176,36,-2.0,discharge,9.999999333362211,True,True,1002,-2.99999956140299,-2.9970403706288016,2.36851127938109,2.28000445537909,2.27370978901688,2.26779661758571,2.24681439637834,2.24681439637834,2.36336109781201,2.36336109781201,5.832056916167663,-0.008333330197660672,0.02950227898053717,0.03160050140803182,0.033571558839921856,0.04056563359823855,0.04056563359823855,0.004069279859384687,0.011063354617701384,0.03884890615756131,0.03884890615756131
raw_CU_diffT/TC23LTO09/TC23LTO09_05deg.parquet,TC23LTO09_05deg.parquet,TC23LTO09,LTO,lithium-ion,5.0,,discharge_sweep,6,40,180,40,2.0,charge,9.999999999723514,True,True,1002,2.99999956140299,2.9969688717079395,2.36584081486379,2.45434763886579,2.45987931536591,2.46541099186604,2.48505798081476,2.48505798081476,2.37118174389839,2.37118174389839,5.836186946107784,0.008333330192796055,0.02950227898053702,0.03134617141681903,0.03319006385310415,0.03973906112680105,0.03973906112680105,0.003687784872567129,0.010236782146264028,0.03795875118832157,0.03795875118832157
raw_CU_diffT/TC23LTO09/TC23LTO09_05deg.parquet,TC23LTO09_05deg.parquet,TC23LTO09,LTO,lithium-ion,5.0,,discharge_sweep,6,40,184,44,-1.0,discharge,10.000001999884262,True,True,1002,-1.49999980054442,-1.4985368791927032,2.36870202684661,2.32425786738009,2.32139665539727,2.31834469594892,2.30709059548315,2.30709059548315,2.36545931993275,2.36545931993275,5.821425329341316,-0.0041666639303923015,0.02962944358418518,0.03153691849303646,0.03357155839581652,0.04107429303730473,0.04107429303730473,0.0039421148116313386,0.011444849453119545,0.03891248814060864,0.03891248814060864
raw_CU_diffT/TC23LTO09/TC23LTO09_05deg.parquet,TC23LTO09_05deg.parquet,TC23LTO09,LTO,lithium-ion,5.0,,discharge_sweep,6,40,188,48,1.0,charge,9.999999666732037,True,True,1002,1.49999976085857,1.4984662384683312,2.3667945521914,2.41123871165792,2.41409992364074,2.41696113562357,2.42859673102038,2.42859673102038,2.37022800657079,2.37022800657079,5.82320134730539,0.004166665221532309,0.029629444368098706,0.03153691932741621,0.033444394286740224,0.04120145912130404,0.04120145912130404,0.0038149499186415185,0.011572014753205333,0.03891248917011877,0.03891248917011877
raw_CU_diffT/TC23LTO09/TC23LTO09_05deg.parquet,TC23LTO09_05deg.parquet,TC23LTO09,LTO,lithium-ion,5.0,,discharge_sweep,7,30,194,28,-3.0,discharge,9.999999333362211,True,True,1002,-4.43517066938001,-4.427420504851603,2.3570664314498,2.2216357309295,2.2092371456706,2.19931827746348,2.15296664334174,2.15296664334174,2.34924578536342,2.34924578536342,5.821443952095808,-0.012310478620015379,0.030535623229856833,0.03333113803259008,0.035567549874776616,0.04601847444499603,0.04601847444499603,0.005031926644919783,0.015482851215139197,0.04425514972327267,0.04425514972327267
raw_CU_diffT/TC23LTO09/TC23LTO09_05deg.parquet,TC23LTO09_05deg.parquet,TC23LTO09,LTO,lithium-ion,5.0,,discharge_sweep,7,30,198,32,3.0,charge,9.999999666717486,True,True,1002,4.49999940163325,4.4954718224739105,2.35611269412219,2.49020816238384,2.50108076791857,2.50909216147047,2.53465232185036,2.53465232185036,2.36183511808784,2.36183511808784,5.8769803293413165,0.01249999641794416,0.029798996909417584,0.03221513179396529,0.033995441708893834,0.039675478104146,0.039675478104146,0.00419644479947625,0.009876481194728413,0.03840382816490973,0.03840382816490973
raw_CU_diffT/TC23LTO09/TC23LTO09_05deg.parquet,TC23LTO09_05deg.parquet,TC23LTO09,LTO,lithium-ion,5.0,,discharge_sweep,7,30,202,36,-2.0,discharge,9.999999333362211,True,True,1002,-2.99999956140299,-2.9970400577364127,2.35840166370845,2.26894110237884,2.25997597149933,2.2534905576716,2.23250833646423,2.23250833646423,2.35401447200145,2.35401447200145,5.832785538922154,-0.008333332441835066,0.029820191469552344,0.03280856886628673,0.03497037379158392,0.04196444854990062,0.04196444854990062,0.005150182322031578,0.012144257080348275,0.04050205110043291,0.04050205110043291
raw_CU_diffT/TC23LTO09/TC23LTO09_05deg.parquet,TC23LTO09_05deg.parquet,TC23LTO09,LTO,lithium-ion,5.0,,discharge_sweep,7,30,206,40,2.0,charge,9.99999933334766,True,True,1002,2.99999956140299,2.9969685912137756,2.35687568398428,2.44633624531388,2.45396614393475,2.45968856790039,2.47914480938359,2.47914480938359,2.36126287569127,2.36126287569127,5.84873868263473,0.008333330669115032,0.02982019146954894,0.03236349138166694,0.03427096631575119,0.0407563810916457,0.0407563810916457,0.004450774846202248,0.010936189622096758,0.03929398364218125,0.03929398364218125
raw_CU_diffT/TC23LTO09/TC23LTO09_05deg.parquet,TC23LTO09_05deg.parquet,TC23LTO09,LTO,lithium-ion,5.0,,discharge_sweep,7,30,210,44,-1.0,discharge,9.999999333362211,True,True,1002,-1.49999980054442,-1.4985387635574077,2.35859241117397,2.31376675677641,2.30957031253493,2.30613685815554,2.29507350515529,2.29507350515529,2.35573119919115,2.35573119919115,5.826210419161677,-0.004166667584683023,0.029883773572029988,0.03268140343835215,0.0349703733289773,0.04234594297654296,0.04234594297654296,0.0050865997569473145,0.012462169404512974,0.040438468067691975,0.040438468067691975
raw_CU_diffT/TC23LTO09/TC23LTO09_05deg.parquet,TC23LTO09_05deg.parquet,TC23LTO09,LTO,lithium-ion,5.0,,discharge_sweep,7,30,214,48,1.0,charge,9.999999333362211,True,True,1002,1.49999976085857,1.498467643909648,2.35725717891532,2.40227358077841,2.40627927755436,2.4093312370027,2.420776084934,2.420776084934,2.36049988582919,2.36049988582919,5.838919281437124,0.00416666661384879,0.030010939359965877,0.0326814043030118,0.034716044259616295,0.04234594409689963,0.04234594409689963,0.004705104899650418,0.012335004736933754,0.040184139143001646,0.040184139143001646
raw_CU_diffT/TC23LTO09/TC23LTO09_05deg.parquet,TC23LTO09_05deg.parquet,TC23LTO09,LTO,lithium-ion,5.0,,discharge_sweep,8,20,220,28,-3.0,discharge,10.00000000007276,True,True,1002,-4.41021509902313,-4.403617597259396,2.3553497042601,2.2189652664122,2.20408696410151,2.19283286363574,2.14304777513462,2.14304777513462,2.34657532084611,2.34657532084611,5.8397222055888225,-0.012244278989905296,0.030924668023133192,0.03429826817111368,0.036850093924071355,0.048138679034613295,0.048138679034613295,0.005925425900938162,0.017214011011480103,0.046149119972985375,0.046149119972985375
raw_CU_diffT/TC23LTO09/TC23LTO09_05deg.parquet,TC23LTO09_05deg.parquet,TC23LTO09,LTO,lithium-ion,5.0,,discharge_sweep,8,20,224,32,3.0,charge,10.000001000167686,True,True,1002,4.49999940163325,4.495471866833338,2.3543959669325,2.49001741491832,2.50260674764274,2.51119038359121,2.53694129143662,2.53694129143662,2.36030913836366,2.36030913836366,5.8842245209580835,0.012499997942908035,0.03013810355987979,0.032935733426197225,0.03484320833505049,0.04056563306161017,0.04056563306161017,0.004705104775170697,0.01042752950173038,0.03925159479106866,0.03925159479106866
raw_CU_diffT/TC23LTO09/TC23LTO09_05deg.parquet,TC23LTO09_05deg.parquet,TC23LTO09,LTO,lithium-ion,5.0,,discharge_sweep,8,20,228,36,-2.0,discharge,9.999999666717486,True,True,1002,-2.99999956140299,-2.99704008304505,2.35687568398428,2.26607989039602,2.25597027472338,2.24853112356804,2.22602292263649,2.22602292263649,2.35229774481176,2.35229774481176,5.854991526946108,-0.008333331333771185,0.03026526895417214,0.03363514133772409,0.03611485875203631,0.04361759349277873,0.04361759349277873,0.005849589797864169,0.013352324538606592,0.04209161354550864,0.04209161354550864
raw_CU_diffT/TC23LTO09/TC23LTO09_05deg.parquet,TC23LTO09_05deg.parquet,TC23LTO09,LTO,lithium-ion,5.0,,discharge_sweep,8,20,232,40,2.0,charge,10.000001000153134,True,True,1002,2.99999956140299,2.9969694864820733,2.35515895679458,2.4455732554518,2.45453838633131,2.460642305228,2.48028929417672,2.48028929417672,2.35992764343262,2.35992764343262,5.866253652694611,0.00833333284792585,0.03013810395856752,0.03312648135530191,0.03516112128499433,0.041710118558691084,0.041710118558691084,0.00502301732642681,0.011572014600123564,0.04012055611361861,0.04012055611361861
raw_CU_diffT/TC23LTO09/TC23LTO09_05deg.parquet,TC23LTO09_05deg.parquet,TC23LTO09,LTO,lithium-ion,5.0,,discharge_sweep,8,20,236,44,-1.0,discharge,10.000006000205758,True,True,1002,-1.49999980054442,-1.4985385513846827,2.3570664314498,2.31166853465567,2.30670910055211,2.30327564617272,2.29144930331038,2.29144930331038,2.35420521946698,2.35420521946698,5.8332339221556895,-0.004166670387842198,0.030265268553804448,0.03357155839581652,0.03586052828644167,0.04374475790970404,0.04374475790970404,0.0055952597326372235,0.013479489355899595,0.04183728300085306,0.04183728300085306
raw_CU_diffT/TC23LTO09/TC23LTO09_05deg.parquet,TC23LTO09_05deg.parquet,TC23LTO09,LTO,lithium-ion,5.0,,discharge_sweep,8,20,240,48,1.0,charge,9.999999999708962,True,True,1002,1.49999976085857,1.4984641790027093,2.35554045172563,2.40093834851975,2.40570703515779,2.40914048953718,2.42096683239952,2.42096683239952,2.35897390610501,2.35897390610501,5.837899910179639,0.00416665926239191,0.030265269354533036,0.03344439428673342,0.03573336423791839,0.043617594069775695,0.043617594069775695,0.005468094883385354,0.013352324715242659,0.041328624118597536,0.041328624118597536
raw_CU_diffT/TC23LTO09/TC23LTO09_05deg.parquet,TC23LTO09_05deg.parquet,TC23LTO09,LTO,lithium-ion,5.0,,discharge_sweep,9,10,246,28,-3.0,discharge,9.999999666717486,True,True,1002,-4.370927184278701,-4.359630055237937,2.35172550241519,2.21476882217072,2.19588482308409,2.18100652077341,2.11691537235817,2.11691537235817,2.34066214941494,2.34066214941494,5.714055119760481,-0.012121975830696399,0.03133355337903462,0.035653917981435544,0.03905784160757008,0.05372089722784266,0.05372089722784266,0.007724288228535457,0.022387343848808035,0.051189774531486036,0.051189774531486036
raw_CU_diffT/TC23LTO09/TC23LTO09_05deg.parquet,TC23LTO09_05deg.parquet,TC23LTO09,LTO,lithium-ion,5.0,,discharge_sweep,9,10,250,32,3.0,charge,9.999999999723514,True,True,1002,4.49999940163325,4.495471338837334,2.3500087752255,2.4881099402631,2.50413272736691,2.51386084810851,2.54037474581601,2.54037474581601,2.3570664314498,2.3570664314498,5.799230658682633,0.01249999704065106,0.030689151866881755,0.034249771696741,0.03641157659344144,0.042303554645233464,0.042303554645233464,0.005722424726559688,0.011614402778351709,0.04073518638684251,0.04073518638684251
raw_CU_diffT/TC23LTO09/TC23LTO09_05deg.parquet,TC23LTO09_05deg.parquet,TC23LTO09,LTO,lithium-ion,5.0,,discharge_sweep,9,10,254,36,-2.0,discharge,10.000001999884262,True,True,1002,-2.99999956140299,-2.9970411176494767,2.35344222960489,2.26131120375798,2.24834037610251,2.23880300282644,2.20961864060164,2.20961864060164,2.34829204803581,2.34829204803581,5.804702415169659,-0.008333335811572298,0.030710346438792082,0.03503395628938956,0.03821308117953111,0.047941203343372804,0.047941203343372804,0.007502734740739026,0.017230856904580722,0.046224475902695565,0.046224475902695565
raw_CU_diffT/TC23LTO09/TC23LTO09_05deg.parquet,TC23LTO09_05deg.parquet,TC23LTO09,LTO,lithium-ion,5.0,,discharge_sweep,9,10,258,40,2.0,charge,10.000009000083082,True,True,1002,2.99999956140299,2.996969131606655,2.35134400748415,2.4429027909345,2.45453838633131,2.46159604255561,2.48219676883194,2.48219676883194,2.35668493651876,2.35668493651876,5.834834790419162,0.008333338891454696,0.030519598945384932,0.03439813131135921,0.03675068373006666,0.04361759349277873,0.04361759349277873,0.006231084784681727,0.013097994547393799,0.04183728355429585,0.04183728355429585
raw_CU_diffT/TC23LTO09/TC23LTO09_05deg.parquet,TC23LTO09_05deg.parquet,TC23LTO09,LTO,lithium-ion,5.0,,discharge_sweep,9,10,262,44,-1.0,discharge,10.000003666675184,True,True,1002,-1.49999980054442,-1.498537164320843,2.35363297707041,2.30785358534524,2.30155891898303,2.29679023234499,2.28305641482744,2.28305641482744,2.35058101762207,2.35058101762207,5.826354041916167,-0.004166665917515679,0.03051959854164955,0.034716043341125685,0.037895168189215206,0.047051047751709305,0.047051047751709305,0.007375569647565656,0.016531449210059754,0.04501640784893576,0.04501640784893576
raw_CU_diffT/TC23LTO09/TC23LTO09_05deg.parquet,TC23LTO09_05deg.parquet,TC23LTO09,LTO,lithium-ion,5.0,,discharge_sweep,9,10,266,48,1.0,charge,10.00000200024806,True,True,1002,1.49999976085857,1.4984676431571222,2.35191624988072,2.39788638907141,2.4039903079681,2.40780525727853,2.420776084934,2.420776084934,2.35554045172563,2.35554045172563,5.830165299401197,0.0041666697367659595,0.0306467643464008,0.03471604425961659,0.03725934420537524,0.045906564020960966,0.045906564020960966,0.006612579858974437,0.015259799674560166,0.043490429072488714,0.043490429072488714
raw_CU_diffT/TC23LTO09/TC23LTO09_05deg.parquet,TC23LTO09_05deg.parquet,TC23LTO09,LTO,lithium-ion,5.0,,charge_sweep,0,0,274,62,3.0,charge,10.000002999935532,True,True,1002,4.49999940163325,4.495978634157975,2.33341374572513,2.4757113550042,2.49802880847022,2.51061814119465,2.53923026102288,2.53923026102288,2.34810130057029,2.34810130057029,5.828897215568861,0.012501295788915536,0.031621695155653544,0.03658112991867151,0.03937875978499131,0.04573700948116799,0.04573700948116799,0.0077570646293377635,0.014115314325514446,0.042473107970463435,0.042473107970463435
raw_CU_diffT/TC23LTO09/TC23LTO09_05deg.parquet,TC23LTO09_05deg.parquet,TC23LTO09,LTO,lithium-ion,5.0,,charge_sweep,0,0,278,66,-3.0,discharge,9.999999333405867,True,True,1002,-4.2565293834501645,-4.2386726264473875,2.34256962407016,2.20504070142912,2.17948054104924,2.15239440094517,2.00170390318315,2.00170390318315,2.32578384710426,2.32578384710426,5.8476086526946105,-0.011785491529819656,0.03231010766089554,0.03831503751742622,0.04467847064897786,0.0800806690568922,0.0800806690568922,0.012368362988082325,0.04777056139599667,0.07613713303170583,0.07613713303170583
raw_CU_diffT/TC23LTO09/TC23LTO09_05deg.parquet,TC23LTO09_05deg.parquet,TC23LTO09,LTO,lithium-ion,5.0,,charge_sweep,0,0,282,70,2.0,charge,9.99999933334766,True,True,1002,2.99999956140299,2.997173544520867,2.33303225079408,2.42764299369277,2.44423802319315,2.45491988126235,2.47933555684911,2.47933555684911,2.34524008858746,2.34524008858746,5.903352045908184,0.008333853421324398,0.03153691891022944,0.03706859621908183,0.040629216096040935,0.04876777581481016,0.04876777581481016,0.009092297185811497,0.017230856904580726,0.04469849595542547,0.04469849595542547
raw_CU_diffT/TC23LTO09/TC23LTO09_05deg.parquet,TC23LTO09_05deg.parquet,TC23LTO09,LTO,lithium-ion,5.0,,charge_sweep,0,0,286,74,-2.0,discharge,9.999999333376763,True,True,1002,-2.99999956140299,-2.997706851932385,2.34104364434599,2.24509766918865,2.22773964982619,2.20790191341195,2.11023921106491,2.11023921106491,2.32730982682844,2.32730982682844,5.852371287425149,-0.008335030020244065,0.031981996394849235,0.037768003694911165,0.0443805834664103,0.07693482234148764,0.07693482234148764,0.012398587071561065,0.04495282594663841,0.07235688249968078,0.07235688249968078
raw_CU_diffT/TC23LTO09/TC23LTO09_05deg.parquet,TC23LTO09_05deg.parquet,TC23LTO09,LTO,lithium-ion,5.0,,charge_sweep,0,0,290,78,1.0,charge,9.999999333376763,True,True,1002,1.49999976085857,1.4984352456851253,2.3332229982596,2.37976537984686,2.38949350058846,2.39674190427828,2.41314618631313,2.41314618631313,2.34104364434599,2.34104364434599,5.873150758483035,0.004166563481571939,0.03102825933826827,0.037513674199955716,0.04234594409689963,0.05328213386366382,0.05328213386366382,0.01131768475863136,0.022253874525395553,0.04806836897485244,0.04806836897485244
raw_CU_diffT/TC23LTO09/TC23LTO09_05deg.parquet,TC23LTO09_05deg.parquet,TC23LTO09,LTO,lithium-ion,5.0,,charge_sweep,0,0,294,82,-1.0,discharge,10.000003333349014,True,True,1002,-1.49999980054442,-1.4990323795396787,2.33856392729421,2.29011407105173,2.28133968763774,2.27161156689614,2.2367047807057,2.2367047807057,2.32998029134574,2.32998029134574,5.844172894211578,-0.004167937470018322,0.03229990845658479,0.03814949817706682,0.044634912867168405,0.06790610675517456,0.06790610675517456,0.012335004410583612,0.03560619829858976,0.06218368202861478,0.06218368202861478
raw_CU_diffT/TC23LTO09/TC23LTO09_05deg.parquet,TC23LTO09_05deg.parquet,TC23LTO09,LTO,lithium-ion,5.0,,charge_sweep,1,10,300,62,3.0,charge,9.999999666353688,True,True,1002,4.49999940163325,4.495458755295637,2.35611269412219,2.4924971319701,2.50604020202213,2.51519608036716,2.54056549328153,2.54056549328153,2.36049988582919,2.36049988582919,5.782732934131734,0.01249994907984148,0.03030765688511203,0.033317228407969315,0.03535186831074503,0.04098951637468968,0.04098951637468968,0.005044211425632997,0.010681859489577648,0.04001458475460821,0.04001458475460821
raw_CU_diffT/TC23LTO09/TC23LTO09_05deg.parquet,TC23LTO09_05deg.parquet,TC23LTO09,LTO,lithium-ion,5.0,,charge_sweep,1,10,304,66,-3.0,discharge,9.999999333376763,True,True,1002,-4.419343875138241,-4.415620740804491,2.3570664314498,2.22030049867085,2.20504070142912,2.195121833222,2.16574672353168,2.16574672353168,2.35248849227728,2.35248849227728,5.814748043912175,-0.012277649255518119,0.03094711265813683,0.034400068045378006,0.03664448904708373,0.043291428167520796,0.043291428167520796,0.0056973763889468995,0.012344315509383967,0.042255541551348204,0.042255541551348204
raw_CU_diffT/TC23LTO09/TC23LTO09_05deg.parquet,TC23LTO09_05deg.parquet,TC23LTO09,LTO,lithium-ion,5.0,,charge_sweep,1,10,308,70,2.0,charge,10.000001000153134,True,True,1002,2.99999956140299,2.996973567787017,2.35515895679458,2.44633624531388,2.45549212365892,2.46140529509009,2.47971705178016,2.47971705178016,2.35897390610501,2.35897390610501,5.877572335329341,0.008333333404901886,0.030392433949776906,0.03344439384431709,0.03541545127620712,0.041519371065284076,0.041519371065284076,0.005023017326430214,0.01112693711550717,0.04024772110922678,0.04024772110922678
raw_CU_diffT/TC23LTO09/TC23LTO09_05deg.parquet,TC23LTO09_05deg.parquet,TC23LTO09,LTO,lithium-ion,5.0,,charge_sweep,1,10,312,74,-2.0,discharge,9.99999933334766,True,True,1002,-2.99999956140299,-2.9970167896325703,2.35687568398428,2.2658891429305,2.25463504246473,2.24700514384386,2.22564142770545,2.22564142770545,2.35286998720832,2.35286998720832,5.843045878243512,-0.008333280434130121,0.030328851451974524,0.034080218822344036,0.03662351873446189,0.04374475848838335,0.04374475848838335,0.006294667282487364,0.013415907036408825,0.04240952603452041,0.04240952603452041
raw_CU_diffT/TC23LTO09/TC23LTO09_05deg.parquet,TC23LTO09_05deg.parquet,TC23LTO09,LTO,lithium-ion,5.0,,charge_sweep,1,10,316,78,1.0,charge,9.999998999992386,True,True,1002,1.49999976085857,1.4984783422549015,2.35496820932906,2.40074760105423,2.40589778262332,2.40914048953718,2.41963160014087,2.41963160014087,2.35782942131188,2.35782942131188,5.863724491017965,0.0041666858484830545,0.030519599349113816,0.03395305427589468,0.036114859229786155,0.04310893408062835,0.04310893408062835,0.005595259880672339,0.012589334731514537,0.041201459121310846,0.041201459121310846
raw_CU_diffT/TC23LTO09/TC23LTO09_05deg.parquet,TC23LTO09_05deg.parquet,TC23LTO09,LTO,lithium-ion,5.0,,charge_sweep,1,10,320,82,-1.0,discharge,9.999999666702934,True,True,1002,-1.49999980054442,-1.4985311904130156,2.35668493651876,2.3110962922591,2.30556461575898,2.30174966644855,2.29030481851726,2.29030481851726,2.35363297707041,2.35363297707041,5.834509011976049,-0.00416666432946412,0.03039243354773351,0.034080218371512934,0.03662351824998319,0.04425341788539395,0.04425341788539395,0.006231084702249676,0.013860984337660438,0.0422187779826139,0.0422187779826139
raw_CU_diffT/TC23LTO09/TC23LTO09_05deg.parquet,TC23LTO09_05deg.parquet,TC23LTO09,LTO,lithium-ion,5.0,,charge_sweep,2,20,326,62,3.0,charge,10.000006000191206,True,True,1002,4.49999940163325,4.495475575043813,2.35821091624293,2.49383236422875,2.50623094948765,2.51691280755686,2.54495268498853,2.54495268498853,2.36317035034649,2.36317035034649,5.838589999999998,0.012500004174769663,0.03013810355987979,0.032893345094889705,0.035267091648129995,0.04149817635038413,0.04149817635038413,0.005128988088250203,0.011360072790504338,0.0403960797363802,0.0403960797363802
raw_CU_diffT/TC23LTO09/TC23LTO09_05deg.parquet,TC23LTO09_05deg.parquet,TC23LTO09,LTO,lithium-ion,5.0,,charge_sweep,2,20,330,66,-3.0,discharge,10.000003666675184,True,True,1002,-4.437372340829874,-4.433455600092877,2.35916465357054,2.2243061954468,2.21038163046373,2.20103500465317,2.17528409680776,2.17528409680776,2.3543959669325,2.3543959669325,5.847412874251497,-0.012327317976474923,0.030391512761473394,0.03352953317390193,0.03563587564251977,0.04143906407646444,0.04143906407646444,0.005244362881046377,0.011047551314991043,0.040364399551659595,0.040364399551659595
raw_CU_diffT/TC23LTO09/TC23LTO09_05deg.parquet,TC23LTO09_05deg.parquet,TC23LTO09,LTO,lithium-ion,5.0,,charge_sweep,2,20,334,70,2.0,charge,9.99999933334766,True,True,1002,2.99999956140299,2.9969746457607056,2.35725717891532,2.44748073010701,2.45568287112444,2.46083305269352,2.47952630431463,2.47952630431463,2.36126287569127,2.36126287569127,5.888309011976047,0.008333334387415141,0.03007452146076173,0.03280856886628673,0.03452529630696383,0.040756381091645554,0.040756381091645554,0.0044507748462021025,0.010681859630883823,0.039421148637785876,0.039421148637785876
raw_CU_diffT/TC23LTO09/TC23LTO09_05deg.parquet,TC23LTO09_05deg.parquet,TC23LTO09,LTO,lithium-ion,5.0,,charge_sweep,2,20,338,74,-2.0,discharge,9.999999666732037,True,True,1002,-2.99999956140299,-2.997034165616279,2.35897390610501,2.26836885998228,2.25864073924068,2.25158308301638,2.23288983139527,2.23288983139527,2.35477746186354,2.35477746186354,5.851516556886226,-0.008333331487622298,0.030201686456366353,0.033444393844313684,0.03579694626302113,0.042028031047702856,0.042028031047702856,0.005595259806654776,0.011826344591336503,0.040629216096040935,0.040629216096040935
raw_CU_diffT/TC23LTO09/TC23LTO09_05deg.parquet,TC23LTO09_05deg.parquet,TC23LTO09,LTO,lithium-ion,5.0,,charge_sweep,2,20,342,78,1.0,charge,9.999999666702934,True,True,1002,1.49999976085857,1.498471164186658,2.3570664314498,2.40246432824393,2.40704226741644,2.40990347939927,2.42020384253743,2.42020384253743,2.35992764343262,2.35992764343262,5.864985568862275,0.004166665991596116,0.030265269354539846,0.03331722928944643,0.03522470424877074,0.042091614102319146,0.042091614102319146,0.004959434894230896,0.0118263447477793,0.040184139143001646,0.040184139143001646
raw_CU_diffT/TC23LTO09/TC23LTO09_05deg.parquet,TC23LTO09_05deg.parquet,TC23LTO09,LTO,lithium-ion,5.0,,charge_sweep,2,20,346,82,-1.0,discharge,9.99999933334766,True,True,1002,-1.49999980054442,-1.4985274038210161,2.35859241117397,2.31338526184536,2.30861657520732,2.30499237336242,2.29411976782769,2.29411976782769,2.35554045172563,2.35554045172563,5.841768373253493,-0.0041666659904777935,0.030138103559881897,0.03331722840797112,0.03573336329251231,0.042981767946155415,0.042981767946155415,0.005595259732630413,0.012843664386273518,0.04094712804338217,0.04094712804338217
raw_CU_diffT/TC23LTO09/TC23LTO09_05deg.parquet,TC23LTO09_05deg.parquet,TC23LTO09,LTO,lithium-ion,5.0,,charge_sweep,3,30,352,62,3.0,charge,10.000195999920834,True,True,1002,4.49999940163325,4.495474007175702,2.36088138076023,2.49554909141844,2.50737543428078,2.52015551447072,2.55162884628178,2.55162884628178,2.36660380472588,2.36660380472588,5.830662724550898,0.012500237253831188,0.029926161903340038,0.0325542384444275,0.03539425664205255,0.0423883313078485,0.0423883313078485,0.005468094738712511,0.01246216940450846,0.04111668136861223,0.04111668136861223
raw_CU_diffT/TC23LTO09/TC23LTO09_05deg.parquet,TC23LTO09_05deg.parquet,TC23LTO09,LTO,lithium-ion,5.0,,charge_sweep,3,30,356,66,-3.0,discharge,9.99999933334766,True,True,1002,-4.447355870668336,-4.44171856744206,2.3624073604844,2.22640441756754,2.21381508484311,2.2048499539636,2.18062502584236,2.18062502584236,2.35649418905323,2.35649418905323,5.726961467065868,-0.0123502480948928,0.030580629675677727,0.03341137519965534,0.035427209133395164,0.04087424976286466,0.04087424976286466,0.004846579457717437,0.010293620087186935,0.039544657168269534,0.039544657168269534
raw_CU_diffT/TC23LTO09/TC23LTO09_05deg.parquet,TC23LTO09_05deg.parquet,TC23LTO09,LTO,lithium-ion,5.0,,charge_sweep,3,30,360,70,2.0,charge,10.000000333442586,True,True,1002,2.99999956140299,2.9969713745301947,2.35935540103606,2.44938820476223,2.45720885084861,2.46235903241769,2.48181527390089,2.48181527390089,2.36393334020857,2.36393334020857,5.793257245508981,0.008333329226617801,0.030010938962959494,0.032617821372876325,0.03433454881355357,0.04081996358944809,0.04081996358944809,0.004323609850594077,0.010809024626488594,0.03929398364218125,0.03929398364218125
raw_CU_diffT/TC23LTO09/TC23LTO09_05deg.parquet,TC23LTO09_05deg.parquet,TC23LTO09,LTO,lithium-ion,5.0,,charge_sweep,3,30,364,74,-2.0,discharge,10.000000000087311,True,True,1002,-2.99999956140299,-2.9970376150766316,2.36145362315679,2.27103932449958,2.26226494108559,2.25520728486129,2.23689552817122,2.23689552817122,2.35687568398428,2.35687568398428,5.799259910179641,-0.008333333399230139,0.030138103958564116,0.03306289885749627,0.03541545127620372,0.041519371065280676,0.041519371065280676,0.005277347317639604,0.01138126710671656,0.03999339111801384,0.03999339111801384
