Repository: DNV007/delivered-energy-decomposition

# Three-term energy accounting for a cold commercial sodium-ion 18650 cell

This repository holds the analysis code and the derived data behind a reanalysis
of a public commercial-cell archive. No new measurements were made. The
manuscript reporting the work is not distributed here; what is here is
everything needed to regenerate its numbers from the raw archive and to check
them.

**Source data.** Droese, D., Schlösser, A., Otto, M. *Dataset: Evaluation of
Commercial Sodium-Ion Batteries by State-of-the-Art Lithium-Ion Battery
Configurations.* Technische Universität Berlin, DepositOnce, 2025.
DOI [10.14279/depositonce-25036](https://doi.org/10.14279/depositonce-25036),
CC BY 4.0.

File: data_processed/hppc/raw_temperature_pulse_descriptors.csv (part 11 of 36)
member_path,file_name,cell_id,cell_family,chemistry_type,temperature_deg_c,voltage_v,pulse_set,pulse_block_index,nominal_soc_percent,segment_index,step_id,nominal_c_rate,pulse_direction,duration_s,complete_1s,complete_10s,n_points,current_median_a,current_mean_a,pre_voltage_v,pulse_voltage_fast_v,pulse_voltage_100ms_v,pulse_voltage_1s_v,pulse_voltage_10s_v,pulse_voltage_end_v,relax_voltage_60s_v,relax_voltage_end_v,temperature_mean_deg_c,capacity_delta_ah,r_fast_ohm,r_100ms_ohm,r_1s_ohm,r_10s_ohm,r_end_ohm,polarization_1s_minus_fast_ohm,polarization_end_minus_fast_ohm,relaxation_60s_ohm,relaxation_end_ohm
raw_CU_diffT/TC23LTO09/TC23LTO09_05deg.parquet,TC23LTO09_05deg.parquet,TC23LTO09,LTO,lithium-ion,5.0,,charge_sweep,3,30,368,78,1.0,charge,9.99999933334766,True,True,1002,1.49999976085857,1.498469894239627,2.35916465357054,2.40437180289914,2.40856824714062,2.41162020658896,2.42192056972713,2.42192056972713,2.36202586555336,2.36202586555336,5.841882814371259,0.0041666619551827214,0.03013810435724605,0.03293573429758548,0.034970374254189966,0.041837284107745176,0.041837284107745176,0.004832269896943915,0.011699179750499125,0.03992980914842768,0.03992980914842768
raw_CU_diffT/TC23LTO09/TC23LTO09_05deg.parquet,TC23LTO09_05deg.parquet,TC23LTO09,LTO,lithium-ion,5.0,,charge_sweep,3,30,372,82,-1.0,discharge,9.99999933334766,True,True,1002,-1.49999980054442,-1.4985345688586778,2.36088138076023,2.31567423143162,2.31128703972463,2.3074720904142,2.29698097981051,2.29698097981051,2.35763867384636,2.35763867384636,5.831692604790419,-0.004166666323124846,0.030138103559881897,0.0330628984201198,0.035606198298590054,0.042600272964388064,0.042600272964388064,0.005468094738708157,0.012462169404506167,0.04043846806768546,0.04043846806768546
raw_CU_diffT/TC23LTO09/TC23LTO09_05deg.parquet,TC23LTO09_05deg.parquet,TC23LTO09,LTO,lithium-ion,5.0,,charge_sweep,4,40,378,62,3.0,charge,9.999999666732037,True,True,1002,4.49999940163325,4.495493603388349,2.37804865265717,2.51080888866017,2.52034626193625,2.53503381678141,2.57108508776498,2.57108508776498,2.38548780381251,2.38548780381251,5.849222095808382,0.012500002656024266,0.029502278590262793,0.03162169515565581,0.03488559666636027,0.04289699128354294,0.04289699128354294,0.005383318076097477,0.013394712693280148,0.04124384636253695,0.04124384636253695
raw_CU_diffT/TC23LTO09/TC23LTO09_05deg.parquet,TC23LTO09_05deg.parquet,TC23LTO09,LTO,lithium-ion,5.0,,charge_sweep,4,40,382,66,-3.0,discharge,10.000007333263056,True,True,1002,-4.497073523046209,-4.491802623777557,2.38071911717447,2.24700514384386,2.23689552817122,2.22850263968827,2.20465920649808,2.20465920649808,2.37385220841569,2.37385220841569,5.869588922155689,-0.012489615017658814,0.029733552863960174,0.031981596090478716,0.033847896127589275,0.03914988486937868,0.03914988486937868,0.004114343263629101,0.009416332005418509,0.03762291211174211,0.03762291211174211
raw_CU_diffT/TC23LTO09/TC23LTO09_05deg.parquet,TC23LTO09_05deg.parquet,TC23LTO09,LTO,lithium-ion,5.0,,charge_sweep,4,40,386,70,2.0,charge,10.00000433306559,True,True,1002,2.99999956140299,2.9971124160419595,2.37690416786404,2.46560173933156,2.47094266836616,2.47609284993525,2.49573983888397,2.49573983888397,2.38224509689864,2.38224509689864,5.890708562874252,0.008333748926182528,0.029565861478339405,0.03134617141681903,0.03306289885749953,0.03961189613119643,0.03961189613119643,0.003497037379160125,0.010046034652857024,0.037831586192716954,0.037831586192716954
raw_CU_diffT/TC23LTO09/TC23LTO09_05deg.parquet,TC23LTO09_05deg.parquet,TC23LTO09,LTO,lithium-ion,5.0,,charge_sweep,4,40,390,74,-2.0,discharge,9.99999933334766,True,True,1002,-2.99999956140299,-2.997614310245878,2.37976537984686,2.28954182865517,2.28381940468952,2.27790623325836,2.25997597149933,2.25997597149933,2.37423370334674,2.37423370334674,5.856259610778444,-0.008334717294100543,0.03007452146076173,0.03198199639484938,0.03395305382673601,0.0399298086202082,0.0399298086202082,0.003878532365974279,0.00985528715944647,0.03808591618392634,0.03808591618392634
raw_CU_diffT/TC23LTO09/TC23LTO09_05deg.parquet,TC23LTO09_05deg.parquet,TC23LTO09,LTO,lithium-ion,5.0,,charge_sweep,4,40,394,78,1.0,charge,10.000031000032322,True,True,1002,1.49999976085857,1.498431516324708,2.37671342039852,2.42115757986504,2.42420953931338,2.42745224622725,2.43794335683094,2.43794335683094,2.38014687477791,2.38014687477791,5.868485059880239,0.004166643286030051,0.029629444368098407,0.0316640843247029,0.03382588927860088,0.04081996412944308,0.04081996412944308,0.004196444910502476,0.011190519761344674,0.03853099417825811,0.03853099417825811
raw_CU_diffT/TC23LTO09/TC23LTO09_05deg.parquet,TC23LTO09_05deg.parquet,TC23LTO09,LTO,lithium-ion,5.0,,charge_sweep,4,40,398,82,-1.0,discharge,9.99999933334766,True,True,1002,-1.49999980054442,-1.498934523514578,2.37881164251925,2.33341374572513,2.33074328120782,2.32750057429396,2.31720021115579,2.31720021115579,2.37537818813987,2.37537818813987,5.85607395209581,-0.00416760565969157,0.030265268553797936,0.032045578468732884,0.03420738336542897,0.04107429303730473,0.04107429303730473,0.003942114811631037,0.01080902448350679,0.03878532314668608,0.03878532314668608
raw_CU_diffT/TC23LTO09/TC23LTO09_05deg.parquet,TC23LTO09_05deg.parquet,TC23LTO09,LTO,lithium-ion,5.0,,charge_sweep,5,50,404,62,3.0,charge,9.99999933334766,True,True,1002,4.49999940163325,4.495781412104948,2.40856824714062,2.53903951355736,2.54666941217822,2.56269219928203,2.60389365183468,2.60389365183468,2.41715188308909,2.41715188308909,5.850889520958083,0.012500811294367411,0.02899361861456835,0.030689151866881852,0.0342497716967411,0.04340565125923522,0.04340565125923522,0.005256153082172751,0.01441203264466687,0.04149817635038196,0.04149817635038196
raw_CU_diffT/TC23LTO09/TC23LTO09_05deg.parquet,TC23LTO09_05deg.parquet,TC23LTO09,LTO,lithium-ion,5.0,,charge_sweep,5,50,408,66,-3.0,discharge,9.999999666732037,True,True,1002,-4.50000841032,-4.525715229637745,2.41219244898553,2.27924146551701,2.27103932449958,2.26245568855111,2.24147346734374,2.24147346734374,2.40418105543362,2.40418105543362,5.886504660678642,-0.012583757013278674,0.02954460777531431,0.03136730237264435,0.03327477346287276,0.03793748057231964,0.03793748057231964,0.0037301656875584517,0.008392872797005329,0.03615717422143869,0.03615717422143869
raw_CU_diffT/TC23LTO09/TC23LTO09_05deg.parquet,TC23LTO09_05deg.parquet,TC23LTO09,LTO,lithium-ion,5.0,,charge_sweep,5,50,412,70,2.0,charge,10.00000200024806,True,True,1002,2.99999956140299,2.996944932865794,2.40742376234749,2.49287862690114,2.49745656607366,2.50241600017722,2.52282597898803,2.52282597898803,2.41314618631313,2.41314618631313,6.2874227544910175,0.008333330535023133,0.028484959015689256,0.03001093896295935,0.03166408390583421,0.03846741117074375,0.03846741117074375,0.0031791248901449527,0.009982452155054496,0.036559936236659506,0.036559936236659506
raw_CU_diffT/TC23LTO09/TC23LTO09_05deg.parquet,TC23LTO09_05deg.parquet,TC23LTO09,LTO,lithium-ion,5.0,,charge_sweep,5,50,416,74,-2.0,discharge,9.999999333376763,True,True,1002,-2.99999956140299,-2.9970591951458414,2.41085721672688,2.32483010977666,2.31948918074205,2.3128130194488,2.29545500008634,2.29545500008634,2.40494404529571,2.40494404529571,5.895528682634731,-0.008333327421107171,0.028675706509099664,0.030456016447582546,0.03268140387068197,0.0384674111707439,0.0384674111707439,0.004005697361582305,0.009791704661644234,0.03649635373885386,0.03649635373885386
raw_CU_diffT/TC23LTO09/TC23LTO09_05deg.parquet,TC23LTO09_05deg.parquet,TC23LTO09,LTO,lithium-ion,5.0,,charge_sweep,5,50,420,78,1.0,charge,9.999998999992386,True,True,1002,1.49999976085857,1.4984442946914245,2.40742376234749,2.45053268955536,2.45320315407266,2.45644586098653,2.46731846652125,2.46731846652125,2.4110479641924,2.4110479641924,5.729523572854291,0.004166665127098493,0.028739289387083002,0.030519599349113816,0.0326814043030118,0.03992980914842116,0.03992980914842116,0.003942114915928798,0.011190519761338159,0.03751367419994921,0.03751367419994921
raw_CU_diffT/TC23LTO09/TC23LTO09_05deg.parquet,TC23LTO09_05deg.parquet,TC23LTO09,LTO,lithium-ion,5.0,,charge_sweep,5,50,424,82,-1.0,discharge,9.999999666732037,True,True,1002,-1.49999980054442,-1.4985611925947626,2.40971273193375,2.36660380472588,2.36374259274305,2.36011839089814,2.34943653282894,2.34943653282894,2.40608853008884,2.40608853008884,5.74385,-0.004166667469722049,0.028739288626720816,0.030646763535578613,0.033062898420126316,0.04018413807984036,0.04018413807984036,0.0043236097934055,0.011444849453119542,0.03776800319529266,0.03776800319529266
raw_CU_diffT/TC23LTO09/TC23LTO09_05deg.parquet,TC23LTO09_05deg.parquet,TC23LTO09,LTO,lithium-ion,5.0,,charge_sweep,6,60,430,62,3.0,charge,9.999999666702934,True,True,1002,4.49999940163325,4.495450634985633,2.44576400291732,2.57280181495467,2.58024096611001,2.59778973293799,2.64433211452525,2.64433211452525,2.45568287112444,2.45568287112444,5.854438053892216,0.01249999566765755,0.028230628651026532,0.02988377357203252,0.033783500052353976,0.044126252891469424,0.044126252891469424,0.005552871401327444,0.015895624240442892,0.04192205966346147,0.04192205966346147
raw_CU_diffT/TC23LTO09/TC23LTO09_05deg.parquet,TC23LTO09_05deg.parquet,TC23LTO09,LTO,lithium-ion,5.0,,charge_sweep,6,60,434,66,-3.0,discharge,10.000005333480658,True,True,1002,-4.49999940163325,-4.495555259823654,2.44976969969327,2.32292263512144,2.31605572636267,2.30632760562107,2.28248417243087,2.28248417243087,2.4411860637448,2.4411860637448,5.880812604790419,-0.01250000490078627,0.028188240319719015,0.02971422024680028,0.031876025143500714,0.03717456655698316,0.03717456655698316,0.0036877848237816986,0.008986326237264145,0.035267091648129995,0.035267091648129995
raw_CU_diffT/TC23LTO09/TC23LTO09_05deg.parquet,TC23LTO09_05deg.parquet,TC23LTO09,LTO,lithium-ion,5.0,,charge_sweep,6,60,438,70,2.0,charge,10.00000166654354,True,True,1002,2.99999956140299,2.996954218798963,2.44461951812419,2.52912064535024,2.53274484719515,2.53827652369527,2.55964023983368,2.55964023983368,2.4509141844864,2.4509141844864,5.88854371257485,0.008333331843595278,0.028167046526677487,0.0293751139849324,0.031219006421214262,0.03834024617513573,0.03834024617513573,0.0030519598945367744,0.01017319964845824,0.03624202374764107,0.03624202374764107
raw_CU_diffT/TC23LTO09/TC23LTO09_05deg.parquet,TC23LTO09_05deg.parquet,TC23LTO09,LTO,lithium-ion,5.0,,charge_sweep,6,60,442,74,-2.0,discharge,10.000002999935532,True,True,1002,-2.99999956140299,-2.9970541319132904,2.44843446743462,2.36355184527753,2.35935540103606,2.35229774481176,2.33455823051826,2.33455823051826,2.44194905360689,2.44194905360689,5.8694286427145705,-0.008333337902689078,0.028294211522282255,0.02969302647394432,0.03204557889265176,0.03795875118831831,0.03795875118831831,0.003751367370369508,0.009664539666036056,0.035796946263021275,0.035796946263021275
raw_CU_diffT/TC23LTO09/TC23LTO09_05deg.parquet,TC23LTO09_05deg.parquet,TC23LTO09,LTO,lithium-ion,5.0,,charge_sweep,6,60,446,78,1.0,charge,9.99999933334766,True,True,1002,1.49999976085857,1.4984509645273736,2.44442877065867,2.4871562029355,2.48906367759071,2.49230638450458,2.50356048497035,2.50356048497035,2.44843446743462,2.44843446743462,5.8733835728542925,0.004166669189516569,0.028484959392509328,0.029756609365385392,0.031918414319283384,0.03942114915927322,0.03942114915927322,0.0034334549267740558,0.010936189766763894,0.03675068421622729,0.03675068421622729
raw_CU_diffT/TC23LTO09/TC23LTO09_05deg.parquet,TC23LTO09_05deg.parquet,TC23LTO09,LTO,lithium-ion,5.0,,charge_sweep,6,60,450,82,-1.0,discharge,9.99999933334766,True,True,1002,-1.49999980054442,-1.498549805094122,2.44690848771045,2.40437180289914,2.40246432824393,2.3986493789335,2.38796752086429,2.38796752086429,2.44309353840002,2.44309353840002,5.853586826347306,-0.004166667646847907,0.02835779364495346,0.02962944358418518,0.03217274346265544,0.039293983122375996,0.039293983122375996,0.003814949817701977,0.010936189477422534,0.03675068324390574,0.03675068324390574
raw_CU_diffT/TC23LTO09/TC23LTO09_05deg.parquet,TC23LTO09_05deg.parquet,TC23LTO09,LTO,lithium-ion,5.0,,charge_sweep,7,70,456,62,3.0,charge,9.99999933334766,True,True,1002,4.49999940163325,4.4954572747205415,2.48601171814237,2.61304953017972,2.61839045921432,2.63727445830096,2.68839477906073,2.68839477906073,2.49573983888397,2.49573983888397,5.85768883233533,0.01249999500476124,0.028230628651026532,0.02941750192764559,0.033613946727124006,0.044974019517626175,0.044974019517626175,0.005383318076097474,0.016743390866599643,0.04281221462092564,0.04281221462092564
raw_CU_diffT/TC23LTO09/TC23LTO09_05deg.parquet,TC23LTO09_05deg.parquet,TC23LTO09,LTO,lithium-ion,5.0,,charge_sweep,7,70,460,66,-3.0,discharge,9.99999933334766,True,True,1002,-4.49999940163325,-4.495561591418968,2.48944517252175,2.36431483513962,2.35821091624293,2.34829204803581,2.32502085724218,2.32502085724218,2.48181527390089,2.48181527390089,5.901457125748504,-0.012500001374695048,0.02780674533794712,0.029163171939798317,0.03136736516780637,0.03653874158736399,0.03653874158736399,0.0035606198298592483,0.008731996249416871,0.03484320833505049,0.03484320833505049
raw_CU_diffT/TC23LTO09/TC23LTO09_05deg.parquet,TC23LTO09_05deg.parquet,TC23LTO09,LTO,lithium-ion,5.0,,charge_sweep,7,70,464,70,2.0,charge,10.000000333413482,True,True,1002,2.99999956140299,2.9969570082544092,2.48486723334924,2.56841462324768,2.5712758352305,2.57718900666167,2.59855272280008,2.59855272280008,2.49078040478041,2.49078040478041,5.870721896207585,0.008333333551881096,0.027849134037662312,0.028802871504704432,0.030773928936594468,0.03789516869051593,0.03789516869051593,0.002924794898932156,0.010046034652853617,0.03592411125862589,0.03592411125862589
raw_CU_diffT/TC23LTO09/TC23LTO09_05deg.parquet,TC23LTO09_05deg.parquet,TC23LTO09,LTO,lithium-ion,5.0,,charge_sweep,7,70,468,74,-2.0,discharge,9.99999933334766,True,True,1002,-2.99999956140299,-2.997050602883215,2.48830068772862,2.40456255036466,2.40074760105423,2.39368994482994,2.37614117800195,2.37614117800195,2.48219676883194,2.48219676883194,5.8747103892215575,-0.008333334460720768,0.027912716535464694,0.029184366491521993,0.03153691891022618,0.0373865087080936,0.0373865087080936,0.003624202374761489,0.00947379217262891,0.03535186877840459,0.03535186877840459
raw_CU_diffT/TC23LTO09/TC23LTO09_05deg.parquet,TC23LTO09_05deg.parquet,TC23LTO09,LTO,lithium-ion,5.0,,charge_sweep,7,70,472,78,1.0,charge,9.999999333027517,True,True,1002,1.49999976085857,1.498453440179479,2.48486723334924,2.52664092829846,2.52854840295367,2.53179110986754,2.54285446286779,2.54285446286779,2.48830068772862,2.48830068772862,5.859640000000001,0.004166665350842348,0.02784913440606789,0.029120784378943956,0.03128258933284224,0.0386581591755451,0.0386581591755451,0.0034334549267743507,0.010809024769477208,0.03636918922436664,0.03636918922436664
raw_CU_diffT/TC23LTO09/TC23LTO09_05deg.parquet,TC23LTO09_05deg.parquet,TC23LTO09,LTO,lithium-ion,5.0,,charge_sweep,7,70,476,82,-1.0,discharge,10.000001333508408,True,True,1002,-1.49999980054442,-1.4985459581020097,2.48696545546997,2.44500101305523,2.44328428586554,2.43966008402063,2.42897822595142,2.42897822595142,2.48334125362506,2.48334125362506,6.287128502994012,-0.0041666677256134285,0.027976298663179,0.02912078360848847,0.03153691849303617,0.03865815815275673,0.03865815815275673,0.00356061982985717,0.010681859489577727,0.03624202326820902,0.03624202326820902
raw_CU_diffT/TC23LTO09/TC23LTO09_05deg.parquet,TC23LTO09_05deg.parquet,TC23LTO09,LTO,lithium-ion,5.0,,charge_sweep,8,80,482,62,3.0,charge,8.63209233325324,True,False,866,4.49999940163325,4.494735166260739,2.53903951355736,2.66283461868084,2.66989227490514,2.69049300118147,,2.75076920028628,2.55334557347147,2.55334557347147,5.84849797921478,0.010790106418466755,0.027510027018792328,0.029078395277183283,0.033656335058431526,,0.04705104775171167,0.006146308039639198,0.019541020732919342,0.04387192290362442,0.04387192290362442
raw_CU_diffT/TC23LTO09/TC23LTO09_05deg.parquet,TC23LTO09_05deg.parquet,TC23LTO09,LTO,lithium-ion,5.0,,charge_sweep,8,80,486,66,-3.0,discharge,10.000004000059562,True,True,1002,-4.49999940163325,-4.495556464300923,2.54590642231613,2.42230206465817,2.41657964069252,2.40532554022675,2.37556893560539,2.37556893560539,2.5323633522641,2.5323633522641,5.879863293413173,-0.012500007970654618,0.02746763868748481,0.028739288626721076,0.031240200173883816,0.037852779857907776,0.037852779857907776,0.003772561486399005,0.010385141170422964,0.03484320833505049,0.03484320833505049
raw_CU_diffT/TC23LTO09/TC23LTO09_05deg.parquet,TC23LTO09_05deg.parquet,TC23LTO09,LTO,lithium-ion,5.0,,charge_sweep,8,80,490,70,2.0,charge,9.99999933334766,True,True,1002,2.99999956140299,2.996955154188778,2.53694129143662,2.61915344907641,2.62239615599028,2.62907231728353,2.65653995231863,2.65653995231863,2.54628791724718,2.54628791724718,5.870788263473055,0.00833333158558028,0.027404056553042514,0.028484959015692663,0.030710346438792082,0.039866226122405965,0.039866226122405965,0.003306289885749568,0.01246216956936345,0.0367506837300634,0.0367506837300634
raw_CU_diffT/TC23LTO09/TC23LTO09_05deg.parquet,TC23LTO09_05deg.parquet,TC23LTO09,LTO,lithium-ion,5.0,,charge_sweep,8,80,494,74,-2.0,discharge,9.999999333376763,True,True,1002,-2.99999956140299,-2.997053136400609,2.54304521033331,2.460642305228,2.45663660845205,2.44862521490014,2.42688000383069,2.42688000383069,2.53331708959171,2.53331708959171,5.868880898203593,-0.00833333036863696,0.02746763905084475,0.028802871504704432,0.031473336412427055,0.03872174116195329,0.03872174116195329,0.004005697361582305,0.011254102111108538,0.03547903377400595,0.03547903377400595
raw_CU_diffT/TC23LTO09/TC23LTO09_05deg.parquet,TC23LTO09_05deg.parquet,TC23LTO09,LTO,lithium-ion,5.0,,charge_sweep,8,80,498,78,1.0,charge,9.99999933334766,True,True,1002,1.49999976085857,1.4984454285896764,2.5367505439711,2.57795199652375,2.57985947117897,2.5836744204894,2.59740823800695,2.59740823800695,2.5420914730057,2.5420914730057,5.85990622754491,0.004166665539578255,0.027467639414200423,0.028739289387083297,0.03128258933284224,0.040438469137575615,0.040438469137575615,0.003814949918641817,0.012970829723375193,0.03687784921351428,0.03687784921351428
raw_CU_diffT/TC23LTO09/TC23LTO09_05deg.parquet,TC23LTO09_05deg.parquet,TC23LTO09,LTO,lithium-ion,5.0,,charge_sweep,8,80,502,82,-1.0,discharge,9.999999333405867,True,True,1002,-1.49999980054442,-1.4985486552740046,2.54037474581601,2.49917329326335,2.49726581860814,2.49268787943562,2.47990779924568,2.47990779924568,2.53484306931588,2.53484306931588,5.849109999999998,-0.004166663080610158,0.02746763868748939,0.02873928862672111,0.03179124848088808,0.04031130307376291,0.04031130307376291,0.00432360979339869,0.012843664386273521,0.03662351824997668,0.03662351824997668
raw_CU_diffT/TC23LTO09/TC23LTO09_05deg.parquet,TC23LTO09_05deg.parquet,TC23LTO09,LTO,lithium-ion,5.0,,charge_sweep,9,90,508,62,3.0,charge,3.121130333194742,True,False,315,4.49999940163325,4.485535670894455,2.57242032002363,2.69583393021607,2.70289158644037,2.72501829244087,,2.75172293761389,2.57871498638584,2.57871498638584,5.845599999999998,0.003901409211228938,0.027425250356177294,0.02899361861456835,0.0339106650462788,,0.03984503142937824,0.0064854146901015056,0.012419781073200943,0.03844621649621952,0.03844621649621952
raw_CU_diffT/TC23LTO09/TC23LTO09_05deg.parquet,TC23LTO09_05deg.parquet,TC23LTO09,LTO,lithium-ion,5.0,,charge_sweep,9,90,512,66,-3.0,discharge,9.99999933334766,True,True,1002,-4.49999940163325,-4.495553591592338,2.57470928960989,2.45148642688297,2.44576400291732,2.43374691258946,2.4013198434508,2.4013198434508,2.56040322969577,2.56040322969577,5.856630928143713,-0.01249999795725339,0.027382862024869878,0.028654511964106042,0.031324976836501026,0.038530993158834556,0.038530993158834556,0.003942114811631148,0.011148131133964678,0.03535186831074503,0.03535186831074503
raw_CU_diffT/TC23LTO09/TC23LTO09_05deg.parquet,TC23LTO09_05deg.parquet,TC23LTO09,LTO,lithium-ion,5.0,,charge_sweep,9,90,516,70,2.0,charge,10.000000333413482,True,True,1002,2.99999956140299,2.9969550245958803,2.5668886435235,2.64871930623225,2.65215276061164,2.65940116430146,2.68820403159521,2.68820403159521,2.57718900666167,2.57718900666167,5.874643832335329,0.008333330794639942,0.027276891557437746,0.028421376517890277,0.030837511434400108,0.04043846860263378,0.04043846860263378,0.0035606198769623613,0.013161577045196035,0.03700501372127604,0.03700501372127604
raw_CU_diffT/TC23LTO09/TC23LTO09_05deg.parquet,TC23LTO09_05deg.parquet,TC23LTO09,LTO,lithium-ion,5.0,,charge_sweep,9,90,520,74,-2.0,discharge,9.999999666732037,True,True,1002,-2.99999956140299,-2.997051084460247,2.57280181495467,2.49078040478041,2.48696545546997,2.4783818195215,2.45434763886579,2.45434763886579,2.56250145181651,2.56250145181651,5.875873383233533,-0.008333332126076714,0.027340474055236725,0.02861212401129743,0.031473336412427055,0.039484731135588404,0.039484731135588404,0.00413286235719033,0.012144257080351679,0.03605127625423407,0.03605127625423407
raw_CU_diffT/TC23LTO09/TC23LTO09_05deg.parquet,TC23LTO09_05deg.parquet,TC23LTO09,LTO,lithium-ion,5.0,,charge_sweep,9,90,524,78,1.0,charge,9.999999666702934,True,True,1002,1.49999976085857,1.4984520697900305,2.56727013845455,2.60809009607616,2.6101883181969,2.61438476243837,2.62907231728353,2.62907231728353,2.57280181495467,2.57280181495467,5.8666599999999995,0.0041666605777388385,0.027213309419626453,0.028612124389796018,0.03140975433012893,0.04120145912130374,0.04120145912130374,0.004196444910502476,0.013988149701677288,0.037513674199955716,0.037513674199955716
raw_CU_diffT/TC23LTO09/TC23LTO09_05deg.parquet,TC23LTO09_05deg.parquet,TC23LTO09,LTO,lithium-ion,5.0,,charge_sweep,9,90,528,82,-1.0,discharge,10.000000333064236,True,True,1002,-1.49999980054442,-1.4985495013508658,2.57070359283393,2.52950214028128,2.52778541309159,2.52301672645355,2.50909216147047,2.50909216147047,2.56479042140277,2.56479042140277,5.846580838323353,-0.004166667838432702,0.02746763868748258,0.028612123632791753,0.03179124848088127,0.04107429303730443,0.04107429303730443,0.004323609793398693,0.013606654349821848,0.03713217822567991,0.03713217822567991
raw_CU_diffT/TC23LTO09/TC23LTO09_05deg.parquet,TC23LTO09_05deg.parquet,TC23LTO09,LTO,lithium-ion,5.0,,charge_sweep,10,100,534,62,3.0,charge,2.1522503332816996,True,False,218,4.49999940163325,4.479108948833882,2.58214844076523,2.70575279842319,2.71281045464749,2.73550940304455,,2.75267667494149,2.58691712740327,2.58691712740327,5.821039999999999,0.002690309451984501,0.02746763868748481,0.029036006945875766,0.034080218371508764,,0.03789516818921519,0.0066125796840239524,0.01042752950173038,0.03683545990651878,0.03683545990651878
raw_CU_diffT/TC23LTO09/TC23LTO09_05deg.parquet,TC23LTO09_05deg.parquet,TC23LTO09,LTO,lithium-ion,5.0,,charge_sweep,10,100,538,66,-3.0,discharge,9.999999666353688,True,True,1002,-4.49999940163325,-4.495543345752848,2.58405591542044,2.46083305269352,2.45472913379683,2.44233054853793,2.40990347939927,2.40990347939927,2.56917761310976,2.56917761310976,5.849817604790419,-0.012499988422564163,0.027382862024869878,0.028739288626721076,0.03149453016173109,0.03870054648406453,0.03870054648406453,0.004111668136861209,0.011317684459194649,0.03539425664205255,0.03539425664205255
raw_CU_diffT/TC23LTO09/TC23LTO09_05deg.parquet,TC23LTO09_05deg.parquet,TC23LTO09,LTO,lithium-ion,5.0,,charge_sweep,10,100,542,70,2.0,charge,10.000002333254088,True,True,1002,2.99999956140299,2.9969505400954275,2.57566302693749,2.65787518457728,2.66111789149115,2.66836629518097,2.69735990994024,2.69735990994024,2.58615413754118,2.58615413754118,5.864908502994012,0.008333333704872081,0.02740405655304237,0.028484959015692663,0.03090109393220249,0.04056563359823855,0.04056563359823855,0.0034970373791601214,0.013161577045196184,0.03706859621907858,0.03706859621907858
raw_CU_diffT/TC23LTO09/TC23LTO09_05deg.parquet,TC23LTO09_05deg.parquet,TC23LTO09,LTO,lithium-ion,5.0,,charge_sweep,10,100,546,74,-2.0,discharge,10.00000033347169,True,True,1002,-2.99999956140299,-2.9970500474398154,2.58195769329971,2.49860105086679,2.49593058634949,2.48734695040102,2.4633127697453,2.4633127697453,2.57146658269602,2.57146658269602,5.863027395209581,-0.008333331108967832,0.027785551539859926,0.028675706509099813,0.03153691891022944,0.03954831363339405,0.03954831363339405,0.0037513673703695113,0.011762762093534121,0.03605127625423392,0.03605127625423392
raw_CU_diffT/TC23LTO09/TC23LTO09_05deg.parquet,TC23LTO09_05deg.parquet,TC23LTO09,LTO,lithium-ion,5.0,,charge_sweep,10,100,550,78,1.0,charge,10.000005000154488,True,True,1002,1.49999976085857,1.4984535050155345,2.57585377440302,2.61724597442119,2.61915344907641,2.62334989331788,2.63822819562856,2.63822819562856,2.58176694583418,2.58176694583418,5.857464640718564,0.0041666717373604585,0.027594804411487407,0.028866454384370282,0.0316640843247029,0.0415829541131647,0.0415829541131647,0.004069279913215491,0.013988149701677291,0.037640839197242704,0.037640839197242704
raw_CU_diffT/TC23LTO09/TC23LTO09_05deg.parquet,TC23LTO09_05deg.parquet,TC23LTO09,LTO,lithium-ion,5.0,,charge_sweep,10,100,554,82,-1.0,discharge,10.000005666486686,True,True,1002,-1.49999980054442,-1.4985463092940112,2.57966872371345,2.53865801862631,2.5367505439711,2.53198185733306,2.51767579741894,2.51767579741894,2.57356480481676,2.57356480481676,5.854028203592816,-0.00416666330620457,0.027340473693566545,0.02861212363279856,0.03179124848088778,0.04132862302515634,0.04132862302515634,0.004450774787321237,0.013988149331589792,0.03725934321960275,0.03725934321960275
raw_CU_diffT/TC23LTO09/TC23LTO09_15deg.parquet,TC23LTO09_15deg.parquet,TC23LTO09,LTO,lithium-ion,15.0,,discharge_sweep,0,100,12,28,-3.0,discharge,10.000006999991456,True,True,1002,-4.49999940163325,-4.49610862747911,2.68076488043987,2.57051284536841,2.56574415873037,2.55010286655761,2.51538682783269,2.51538682783269,2.65940116430146,2.65940116430146,15.710730818363276,-0.012501528564073794,0.024500455495937313,0.02556016377863372,0.029036006945875766,0.036750683243903744,0.036750683243903744,0.004535551449938453,0.01225022774796643,0.03200319013742554,0.03200319013742554
raw_CU_diffT/TC23LTO09/TC23LTO09_15deg.parquet,TC23LTO09_15deg.parquet,TC23LTO09,LTO,lithium-ion,15.0,,discharge_sweep,0,100,16,32,3.0,charge,0.13623400000869879,False,False,16,4.516132292795265,4.238891170992847,2.66416985093949,2.77289590628678,2.7774738454593,,,2.77899982518347,2.66474209333606,2.66474209333606,15.74546,0.0001711330082516495,0.024075037731012442,0.025088723530213533,,,0.02542661879661321,,0.0013515810656007689,0.02529990807171198,0.02529990807171198
raw_CU_diffT/TC23LTO09/TC23LTO09_15deg.parquet,TC23LTO09_15deg.parquet,TC23LTO09,LTO,lithium-ion,15.0,,discharge_sweep,0,100,20,36,-2.0,discharge,10.000004999976227,True,True,1002,-2.99999956140299,-2.997484052114803,2.66455134587054,2.59168581404131,2.58958759192057,2.58024096611001,2.55468080573012,2.55468080573012,2.65196201314612,2.65196201314612,15.740355219560874,-0.00833454296879831,0.02428851416069995,0.024987921636532538,0.028103464028875102,0.036623518734462034,0.036623518734462034,0.0038149498681751513,0.012335004573762083,0.03242707387947258,0.03242707387947258
raw_CU_diffT/TC23LTO09/TC23LTO09_15deg.parquet,TC23LTO09_15deg.parquet,TC23LTO09,LTO,lithium-ion,15.0,,discharge_sweep,0,100,24,40,2.0,charge,2.5953366666617512,True,False,262,2.99999956140299,2.989113851590554,2.65501397259446,2.72692576709608,2.72997772654443,2.74046883714811,,2.7509599477518,2.65901966937041,2.65901966937041,15.732990000000001,0.0021631892771026323,0.023970601671684775,0.024987921636532538,0.028484959015689256,,0.03198199639484938,0.004514357344004481,0.008011394723164606,0.0306467639409897,0.0306467639409897
raw_CU_diffT/TC23LTO09/TC23LTO09_15deg.parquet,TC23LTO09_15deg.parquet,TC23LTO09,LTO,lithium-ion,15.0,,discharge_sweep,0,100,28,44,-1.0,discharge,9.999999333322194,True,True,1002,-1.49999980054442,-1.4988790396539635,2.6580659320428,2.62144241866267,2.62067942880058,2.61571999469702,2.60103243985186,2.60103243985186,2.65119902328403,2.65119902328403,15.726251437125748,-0.004167612523337968,0.024415678833315614,0.024924338809012327,0.0282306286510241,0.03802233318313776,0.03802233318313776,0.0038149498177084858,0.013606654349822146,0.033444393401893965,0.033444393401893965
raw_CU_diffT/TC23LTO09/TC23LTO09_15deg.parquet,TC23LTO09_15deg.parquet,TC23LTO09,LTO,lithium-ion,15.0,,discharge_sweep,0,100,32,48,1.0,charge,9.999999666648364,True,True,1002,1.49999976085857,1.4984725224960829,2.65291575047372,2.68839477906073,2.69030225371595,2.69545243528503,2.71414568690614,2.71414568690614,2.65997340669802,2.65997340669802,15.734764850299399,0.004166613162465442,0.023652689495565118,0.024924339468447992,0.028357794395222343,0.04081996412944308,0.04081996412944308,0.004705104899657225,0.017167274633877964,0.036114859229786155,0.036114859229786155
raw_CU_diffT/TC23LTO09/TC23LTO09_15deg.parquet,TC23LTO09_15deg.parquet,TC23LTO09,LTO,lithium-ion,15.0,,discharge_sweep,1,90,38,28,-3.0,discharge,9.999999333354936,True,True,1002,-4.49999940163325,-4.495469083120852,2.58329292555836,2.47780957712494,2.47552060753868,2.46522024440052,2.43336541765842,2.43336541765842,2.57280181495467,2.57280181495467,15.718599980039917,-0.012499872337702495,0.0234407472132408,0.02394940718893525,0.026238377079558332,0.03331722840796922,0.03331722840796922,0.002797629866317531,0.009876481194728417,0.030985870186036546,0.030985870186036546
raw_CU_diffT/TC23LTO09/TC23LTO09_15deg.parquet,TC23LTO09_15deg.parquet,TC23LTO09,LTO,lithium-ion,15.0,,discharge_sweep,1,90,42,32,3.0,charge,9.999999333362211,True,True,1002,4.49999940163325,4.495517216386737,2.57737975412719,2.68267235509509,2.68496132468134,2.69488019288846,2.72520903990639,2.72520903990639,2.58844310712744,2.58844310712744,15.730916227544913,0.012500041215386575,0.023398358881933288,0.023907018857625563,0.026111212085633512,0.03285095676358229,0.03285095676358229,0.0027128532037002245,0.009452597881649,0.030392433547727065,0.030392433547727065
raw_CU_diffT/TC23LTO09/TC23LTO09_15deg.parquet,TC23LTO09_15deg.parquet,TC23LTO09,LTO,lithium-ion,15.0,,discharge_sweep,1,90,46,36,-2.0,discharge,10.00000599984196,True,True,1002,-2.99999956140299,-2.9969905210887564,2.58443741035149,2.51424234303956,2.51271636331538,2.50623094948765,2.48429499095267,2.48429499095267,2.57642601679958,2.57642601679958,15.746796257485032,-0.008333274202471264,0.023398359191460064,0.023907019173885647,0.026068824099182833,0.0333808113465147,0.0333808113465147,0.0026704649077227693,0.009982452155054639,0.030710346438792082,0.030710346438792082
raw_CU_diffT/TC23LTO09/TC23LTO09_15deg.parquet,TC23LTO09_15deg.parquet,TC23LTO09,LTO,lithium-ion,15.0,,discharge_sweep,1,90,50,40,2.0,charge,10.000000000080036,True,True,1002,2.99999956140299,2.996985097000185,2.5792872287824,2.64967304355986,2.65119902328403,2.6580659320428,2.67942964818122,2.67942964818122,2.58710787486879,2.58710787486879,15.73299,0.008333306753466316,0.023461941689265853,0.023970601671688033,0.026259571592589837,0.0333808113465147,0.0333808113465147,0.0027976299033239845,0.00991886965724885,0.030773928936594468,0.030773928936594468
raw_CU_diffT/TC23LTO09/TC23LTO09_15deg.parquet,TC23LTO09_15deg.parquet,TC23LTO09,LTO,lithium-ion,15.0,,discharge_sweep,1,90,54,44,-1.0,discharge,10.000002999964636,True,True,1002,-1.49999980054442,-1.4985043945465102,2.58424666288597,2.54933987669552,2.54819539190239,2.544761937523,2.53331708959171,2.53331708959171,2.57985947117897,2.57985947117897,15.7400271257485,-0.004166646196193124,0.023271193888012954,0.024034183851554772,0.026323153742179924,0.033953053377590685,0.033953053377590685,0.0030519598541669697,0.010681859489577731,0.031028258517346263,0.031028258517346263
raw_CU_diffT/TC23LTO09/TC23LTO09_15deg.parquet,TC23LTO09_15deg.parquet,TC23LTO09,LTO,lithium-ion,15.0,,discharge_sweep,1,90,58,48,1.0,charge,10.00000299995736,True,True,1002,1.49999976085857,1.4984875467964431,2.5810039559721,2.61648298455911,2.61724597442119,2.6208701762661,2.63288726659396,2.63288726659396,2.58577264261014,2.58577264261014,15.723639999999996,0.004166654476509529,0.023652689495565413,0.024161349484713057,0.026577484433185014,0.03458887926232931,0.03458887926232931,0.0029247949376196014,0.010936189766763894,0.03140975433012893,0.03140975433012893
raw_CU_diffT/TC23LTO09/TC23LTO09_15deg.parquet,TC23LTO09_15deg.parquet,TC23LTO09,LTO,lithium-ion,15.0,,discharge_sweep,2,80,64,28,-3.0,discharge,10.000001666878234,True,True,1002,-4.49999940163325,-4.495506456849238,2.51519608036716,2.40894974207166,2.40704226741644,2.39712339920932,2.36450558260514,2.36450558260514,2.50737543428078,2.50737543428078,15.727321876247506,-0.012499972374106818,0.02361030053847087,0.024034183851550383,0.026238377079558332,0.033486781733199286,0.033486781733199286,0.002628076541087463,0.009876481194728417,0.03174886014957826,0.03174886014957826
raw_CU_diffT/TC23LTO09/TC23LTO09_15deg.parquet,TC23LTO09_15deg.parquet,TC23LTO09,LTO,lithium-ion,15.0,,discharge_sweep,2,80,68,32,3.0,charge,9.999999333362211,True,True,1002,4.49999940163325,4.495498144565891,2.51004589879808,2.61610148962806,2.61800896428328,2.62697409516279,2.65234350807716,2.65234350807716,2.51843878728103,2.51843878728103,15.732074550898204,0.012499998045571028,0.023567912207163352,0.023991795520242866,0.025984047091711062,0.03162169515565581,0.03162169515565581,0.0024161348845477097,0.00805378294849246,0.029756608578110067,0.029756608578110067
raw_CU_diffT/TC23LTO09/TC23LTO09_15deg.parquet,TC23LTO09_15deg.parquet,TC23LTO09,LTO,lithium-ion,15.0,,discharge_sweep,2,80,72,36,-2.0,discharge,9.999999333362211,True,True,1002,-2.99999956140299,-2.997014018039715,2.51614981769477,2.44519176052075,2.4438565282621,2.43832485176198,2.42020384253743,2.42020384253743,2.51004589879808,2.51004589879808,15.744427415169662,-0.008333330016176178,0.023652689182673003,0.0240977666672928,0.02594165910357466,0.03198199639484938,0.03198199639484938,0.002288969920901659,0.008329307212176378,0.029947356465156963,0.029947356465156963
raw_CU_diffT/TC23LTO09/TC23LTO09_15deg.parquet,TC23LTO09_15deg.parquet,TC23LTO09,LTO,lithium-ion,15.0,,discharge_sweep,2,80,76,40,2.0,charge,10.000000333442586,True,True,1002,2.99999956140299,2.996993688470678,2.51157187852225,2.58252993569627,2.5836744204894,2.58996908685161,2.60809009607616,2.60809009607616,2.51767579741894,2.51767579741894,15.733055389221557,0.008333326962827677,0.023652689182672857,0.024034184169490415,0.02613240659698507,0.03217274388825979,0.03217274388825979,0.0024797174143122123,0.008520054705586932,0.03013810395856752,0.03013810395856752
raw_CU_diffT/TC23LTO09/TC23LTO09_15deg.parquet,TC23LTO09_15deg.parquet,TC23LTO09,LTO,lithium-ion,15.0,,discharge_sweep,2,80,80,44,-1.0,discharge,10.00000433302921,True,True,1002,-1.49999980054442,-1.4985121352269537,2.51614981769477,2.48067078910776,2.48028929417672,2.47704658726285,2.46693697159021,2.46693697159021,2.51252561584986,2.51252561584986,15.729742335329345,-0.0041666672216711595,0.023652688869780607,0.02390701885762571,0.02606882375432831,0.0328085684322747,0.0328085684322747,0.0024161348845477028,0.009155879562494092,0.030392433547727,0.030392433547727
raw_CU_diffT/TC23LTO09/TC23LTO09_15deg.parquet,TC23LTO09_15deg.parquet,TC23LTO09,LTO,lithium-ion,15.0,,discharge_sweep,2,80,84,48,1.0,charge,10.00000566647941,True,True,1002,1.49999976085857,1.4984927082534396,2.51347935317747,2.54876763429896,2.54953062416104,2.55277333107491,2.56307369421307,2.56307369421307,2.51710355502238,2.51710355502238,15.730953592814375,0.0041666701468704185,0.023525524498278133,0.024034184487426072,0.02619598944132406,0.03306289929487246,0.03306289929487246,0.002670464943045927,0.009537374796594326,0.030646764346400505,0.030646764346400505
raw_CU_diffT/TC23LTO09/TC23LTO09_15deg.parquet,TC23LTO09_15deg.parquet,TC23LTO09,LTO,lithium-ion,15.0,,discharge_sweep,3,70,90,28,-3.0,discharge,9.999999666717486,True,True,1002,-4.49999940163325,-4.4955154237113835,2.47113341583169,2.36393334020857,2.36221661301888,2.35248849227728,2.31662796875923,2.31662796875923,2.46388501214187,2.46388501214187,15.727647824351298,-0.012499993811999593,0.023822242195012798,0.024203737176782522,0.026365542073483055,0.03433454835935821,0.03433454835935821,0.002543299878470257,0.010512306164345411,0.03272379176965974,0.03272379176965974
raw_CU_diffT/TC23LTO09/TC23LTO09_15deg.parquet,TC23LTO09_15deg.parquet,TC23LTO09,LTO,lithium-ion,15.0,,discharge_sweep,3,70,94,32,3.0,charge,9.999999333354936,True,True,1002,4.49999940163325,4.495498332222111,2.46693697159021,2.5739462997478,2.57547227947197,2.58405591542044,2.60770860114512,2.60770860114512,2.47418537528003,2.47418537528003,15.74591919161677,0.012499998649986608,0.02377985386370311,0.024118960514165316,0.02602643542301858,0.031282588505193505,0.031282588505193505,0.00224658155931547,0.007502734641490396,0.029671831915495033,0.029671831915495033
raw_CU_diffT/TC23LTO09/TC23LTO09_15deg.parquet,TC23LTO09_15deg.parquet,TC23LTO09,LTO,lithium-ion,15.0,,discharge_sweep,3,70,98,36,-2.0,discharge,9.999999333354936,True,True,1002,-2.99999956140299,-2.997014171753052,2.47189640569377,2.40055685358871,2.39941236879558,2.3942621872265,2.376522672933,2.376522672933,2.46655547665917,2.46655547665917,15.741747005988023,-0.008333330072423959,0.023779854178277625,0.024161349165095033,0.025878076605772276,0.03179124890143883,0.03179124890143883,0.002098222427494651,0.008011394723161203,0.03001093896295935,0.03001093896295935
raw_CU_diffT/TC23LTO09/TC23LTO09_15deg.parquet,TC23LTO09_15deg.parquet,TC23LTO09,LTO,lithium-ion,15.0,,discharge_sweep,3,70,102,40,2.0,charge,10.000001000153134,True,True,1002,2.99999956140299,2.996995097714232,2.46827220384886,2.53980250341944,2.54094698821257,2.54666941217822,2.56364593660964,2.56364593660964,2.47380388034899,2.47380388034899,15.739964850299396,0.008333331497117681,0.023843436676080007,0.02422493166289757,0.026132406596985215,0.03179124890144223,0.03179124890144223,0.002288969920905208,0.00794781222536222,0.029947356465156963,0.029947356465156963
raw_CU_diffT/TC23LTO09/TC23LTO09_15deg.parquet,TC23LTO09_15deg.parquet,TC23LTO09,LTO,lithium-ion,15.0,,discharge_sweep,3,70,106,44,-1.0,discharge,10.000003333327186,True,True,1002,-1.49999980054442,-1.4985125076085022,2.47189640569377,2.43641737710676,2.4358451347102,2.43298392272738,2.4234465494513,2.4234465494513,2.46884444624543,2.46884444624543,15.727970598802397,-0.004166667012967322,0.02365268886978031,0.02403418385154796,0.025941658760398948,0.032299908456577986,0.032299908456577986,0.0022889698906186397,0.008647219586797678,0.030265268553804743,0.030265268553804743
raw_CU_diffT/TC23LTO09/TC23LTO09_15deg.parquet,TC23LTO09_15deg.parquet,TC23LTO09,LTO,lithium-ion,15.0,,discharge_sweep,3,70,110,48,1.0,charge,10.000000666434062,True,True,1002,1.49999976085857,1.498492274362792,2.46979818357303,2.50546795962556,2.50623094948765,2.50909216147047,2.51939252460864,2.51939252460864,2.4730408904869,2.4730408904869,15.734889401197604,0.004166665612685934,0.023779854492852102,0.024288514482006553,0.026195989441324355,0.033062899294879274,0.033062899294879274,0.0024161349484722525,0.009283044802027171,0.030901094340981285,0.030901094340981285
raw_CU_diffT/TC23LTO09/TC23LTO09_15deg.parquet,TC23LTO09_15deg.parquet,TC23LTO09,LTO,lithium-ion,15.0,,discharge_sweep,4,60,116,28,-3.0,discharge,10.000002999964636,True,True,1002,-4.49999940163325,-4.4955201726257075,2.4287874784859,2.32006142313862,2.3181539484834,2.30918881760389,2.27046708210301,2.27046708210301,2.4217298222616,2.4217298222616,15.727677145708583,-0.01250000632190386,0.024161348845472833,0.024585232158552347,0.026577483730020543,0.03518231498551496,0.03518231498551496,0.0024161348845477097,0.011020966140042127,0.033613946727124006,0.033613946727124006
raw_CU_diffT/TC23LTO09/TC23LTO09_15deg.parquet,TC23LTO09_15deg.parquet,TC23LTO09,LTO,lithium-ion,15.0,,discharge_sweep,4,60,120,32,3.0,charge,10.000004333400284,True,True,1002,4.49999940163325,4.495498120683092,2.42516327664099,2.5340800794538,2.53560605917797,2.54361745272987,2.56612565366142,2.56612565366142,2.43203018539977,2.43203018539977,15.739229999999994,0.01250000480641207,0.024203737176782522,0.02454284382724483,0.02632315374217327,0.031324976836501026,0.031324976836501026,0.002119416565390747,0.0071212396597185035,0.029798996909417584,0.029798996909417584
