Repository: DNV007/delivered-energy-decomposition

# Three-term energy accounting for a cold commercial sodium-ion 18650 cell

This repository holds the analysis code and the derived data behind a reanalysis
of a public commercial-cell archive. No new measurements were made. The
manuscript reporting the work is not distributed here; what is here is
everything needed to regenerate its numbers from the raw archive and to check
them.

**Source data.** Droese, D., Schlösser, A., Otto, M. *Dataset: Evaluation of
Commercial Sodium-Ion Batteries by State-of-the-Art Lithium-Ion Battery
Configurations.* Technische Universität Berlin, DepositOnce, 2025.
DOI [10.14279/depositonce-25036](https://doi.org/10.14279/depositonce-25036),
CC BY 4.0.

File: data_processed/hppc/raw_temperature_pulse_descriptors.csv (part 12 of 36)
member_path,file_name,cell_id,cell_family,chemistry_type,temperature_deg_c,voltage_v,pulse_set,pulse_block_index,nominal_soc_percent,segment_index,step_id,nominal_c_rate,pulse_direction,duration_s,complete_1s,complete_10s,n_points,current_median_a,current_mean_a,pre_voltage_v,pulse_voltage_fast_v,pulse_voltage_100ms_v,pulse_voltage_1s_v,pulse_voltage_10s_v,pulse_voltage_end_v,relax_voltage_60s_v,relax_voltage_end_v,temperature_mean_deg_c,capacity_delta_ah,r_fast_ohm,r_100ms_ohm,r_1s_ohm,r_10s_ohm,r_end_ohm,polarization_1s_minus_fast_ohm,polarization_end_minus_fast_ohm,relaxation_60s_ohm,relaxation_end_ohm
raw_CU_diffT/TC23LTO09/TC23LTO09_15deg.parquet,TC23LTO09_15deg.parquet,TC23LTO09,LTO,lithium-ion,15.0,,discharge_sweep,4,60,124,36,-2.0,discharge,10.000001666528988,True,True,1002,-2.99999956140299,-2.997013847414346,2.42993196327903,2.35725717891532,2.35611269412219,2.35115326001863,2.33398598812169,2.33398598812169,2.42478178170995,2.42478178170995,15.741074840319358,-0.008333331933376202,0.02422493166289757,0.024606426649715126,0.026259571592589983,0.03198199639484938,0.03198199639484938,0.0020346399296924146,0.007757064731951813,0.03026526895417214,0.03026526895417214
raw_CU_diffT/TC23LTO09/TC23LTO09_15deg.parquet,TC23LTO09_15deg.parquet,TC23LTO09,LTO,lithium-ion,15.0,,discharge_sweep,4,60,128,40,2.0,charge,10.000001666878234,True,True,1002,2.99999956140299,2.996995234871996,2.42649850889964,2.49917329326335,2.50031777805648,2.50565870709109,2.52244448405698,2.52244448405698,2.43164869046872,2.43164869046872,15.723041746506984,0.008333334361552055,0.02422493166289757,0.024606426649715126,0.02638673658819801,0.03198199639484938,0.03198199639484938,0.0021618049253004402,0.007757064731951813,0.03026526895417214,0.03026526895417214
raw_CU_diffT/TC23LTO09/TC23LTO09_15deg.parquet,TC23LTO09_15deg.parquet,TC23LTO09,LTO,lithium-ion,15.0,,discharge_sweep,4,60,132,44,-1.0,discharge,9.999999332998414,True,True,1002,-1.49999980054442,-1.498511480806582,2.42993196327903,2.39368994482994,2.39311770243337,2.39044723791607,2.38110061210551,2.38110061210551,2.42688000383069,2.42688000383069,15.724959401197603,-0.004166664609568518,0.024161348845470807,0.024542843827244972,0.026323153742173408,0.032554238444429895,0.032554238444429895,0.002161804896702601,0.008392889598959088,0.030519598541656357,0.030519598541656357
raw_CU_diffT/TC23LTO09/TC23LTO09_15deg.parquet,TC23LTO09_15deg.parquet,TC23LTO09,LTO,lithium-ion,15.0,,discharge_sweep,4,60,136,48,1.0,charge,10.000004333400284,True,True,1002,1.49999976085857,1.4984935380123685,2.42802448862381,2.46426650707291,2.46464800200395,2.4676999614523,2.4774280821939,2.4774280821939,2.43107644807216,2.43107644807216,15.722995069860279,0.004166669615252311,0.024161349484719867,0.02441567947929354,0.02645031943590484,0.032935734297592285,0.032935734297592285,0.002288969951184973,0.008774384812872418,0.030901094340981285,0.030901094340981285
raw_CU_diffT/TC23LTO09/TC23LTO09_15deg.parquet,TC23LTO09_15deg.parquet,TC23LTO09,LTO,lithium-ion,15.0,,discharge_sweep,5,50,142,28,-3.0,discharge,9.99999933334766,True,True,1002,-4.49999940163325,-4.495521334921914,2.39311770243337,2.28172118256879,2.27981370791357,2.27103932449958,2.23079160927453,2.23079160927453,2.38606004620907,2.38606004620907,15.716526137724552,-0.01250000208653881,0.024754785483782314,0.025178668796861824,0.027128532037022503,0.03607246994297923,0.03607246994297923,0.0023737465532401893,0.011317684459196918,0.03450410168458828,0.03450410168458828
raw_CU_diffT/TC23LTO09/TC23LTO09_15deg.parquet,TC23LTO09_15deg.parquet,TC23LTO09,LTO,lithium-ion,15.0,,discharge_sweep,5,50,146,32,3.0,charge,9.999999666717486,True,True,1002,4.49999940163325,4.495497587300586,2.3898749955195,2.50089002045305,2.50260674764274,2.51042739372912,2.5323633522641,2.5323633522641,2.39616966188172,2.39616966188172,15.75688443113772,0.012499997116227719,0.02467000882116955,0.025051503802939273,0.026789425386560296,0.03166408348696323,0.03166408348696323,0.002119416565390747,0.00699407466579368,0.030265268553802245,0.030265268553802245
raw_CU_diffT/TC23LTO09/TC23LTO09_15deg.parquet,TC23LTO09_15deg.parquet,TC23LTO09,LTO,lithium-ion,15.0,,discharge_sweep,5,50,150,36,-2.0,discharge,9.999999333376763,True,True,1002,-2.99999956140299,-2.9970148087068984,2.39407143976098,2.32006142313862,2.31872619087997,2.31395750424193,2.29698097981051,2.29698097981051,2.38930275312294,2.38930275312294,15.731099940119762,-0.008333331958720373,0.024670009147517363,0.025115086632137306,0.02670464907720978,0.03236349138166679,0.03236349138166679,0.002034639929692418,0.007693482234149427,0.03077392893659432,0.03077392893659432
raw_CU_diffT/TC23LTO09/TC23LTO09_15deg.parquet,TC23LTO09_15deg.parquet,TC23LTO09,LTO,lithium-ion,15.0,,discharge_sweep,5,50,154,40,2.0,charge,9.99999933334766,True,True,1002,2.99999956140299,2.9969940530101136,2.39101948031263,2.46483874946947,2.46655547665917,2.47151491076273,2.4881099402631,2.4881099402631,2.39578816695067,2.39578816695067,15.724038093812373,0.008333329333271076,0.024606426649714977,0.025178669129942946,0.026831814072817803,0.03236349138166679,0.03236349138166679,0.002225387423102826,0.007757064731951813,0.03077392893659432,0.03077392893659432
raw_CU_diffT/TC23LTO09/TC23LTO09_15deg.parquet,TC23LTO09_15deg.parquet,TC23LTO09,LTO,lithium-ion,15.0,,discharge_sweep,5,50,158,44,-1.0,discharge,9.999999333362211,True,True,1002,-1.49999980054442,-1.498514146847765,2.39407143976098,2.3570664314498,2.35668493651876,2.35382372453593,2.3446678461909,2.3446678461909,2.39140097524368,2.39140097524368,15.730962934131739,-0.004166668440634615,0.024670008821167228,0.024924338809012327,0.02683181371786983,0.03293573342619725,0.03293573342619725,0.002161804896702601,0.008265724605030025,0.031155423511268814,0.031155423511268814
raw_CU_diffT/TC23LTO09/TC23LTO09_15deg.parquet,TC23LTO09_15deg.parquet,TC23LTO09,LTO,lithium-ion,15.0,,discharge_sweep,5,50,162,48,1.0,charge,9.999999333376763,True,True,1002,1.49999976085857,1.4984927213236283,2.39216396510576,2.42935972088247,2.42993196327903,2.43279317526185,2.44252129600345,2.44252129600345,2.39521592455411,2.39521592455411,15.707871706586834,0.004166665981983011,0.024797174471161303,0.02517866946302226,0.027086144422339763,0.03357155928402721,0.03357155928402721,0.0022889699511784607,0.00877438481286591,0.03153691932741591,0.03153691932741591
raw_CU_diffT/TC23LTO09/TC23LTO09_15deg.parquet,TC23LTO09_15deg.parquet,TC23LTO09,LTO,lithium-ion,15.0,,discharge_sweep,6,40,168,28,-3.0,discharge,9.999999333362211,True,True,1002,-4.49995439788535,-4.4894160750279815,2.36431483513962,2.25043859822325,2.24757738624043,2.23880300282644,2.19817379267035,2.19817379267035,2.35782942131188,2.35782942131188,15.722516497005987,-0.01248304057877125,0.02530608687276552,0.025941918201226214,0.02789180094184098,0.03692060580599309,0.03692060580599309,0.00258571406907546,0.011614518933227565,0.03547938812814554,0.03547938812814554
raw_CU_diffT/TC23LTO09/TC23LTO09_15deg.parquet,TC23LTO09_15deg.parquet,TC23LTO09,LTO,lithium-ion,15.0,,discharge_sweep,6,40,172,32,3.0,charge,9.999999666717486,True,True,1002,4.49999940163325,4.4954972720714075,2.36202586555336,2.47590210246972,2.47819107205598,2.48601171814237,2.50718468681526,2.50718468681526,2.36736679458796,2.36736679458796,15.757687784431136,0.012499995290495731,0.025305833790784278,0.025814493766478822,0.027552415350102017,0.03225752012527271,0.03225752012527271,0.002246581559317739,0.006951686334488429,0.03107064684865375,0.03107064684865375
raw_CU_diffT/TC23LTO09/TC23LTO09_15deg.parquet,TC23LTO09_15deg.parquet,TC23LTO09,LTO,lithium-ion,15.0,,discharge_sweep,6,40,176,36,-2.0,discharge,9.99999933334766,True,True,1002,-2.99999956140299,-2.99701473214728,2.36526857246723,2.28954182865517,2.28782510146548,2.28286566736192,2.26627063786154,2.26627063786154,2.36126287569127,2.36126287569127,15.71736215568862,-0.008333331967750822,0.025242251627745328,0.02581449410797004,0.02746763905084475,0.03299931635969715,0.03299931635969715,0.0022253874230994224,0.00775706473195182,0.03166408390583421,0.03166408390583421
raw_CU_diffT/TC23LTO09/TC23LTO09_15deg.parquet,TC23LTO09_15deg.parquet,TC23LTO09,LTO,lithium-ion,15.0,,discharge_sweep,6,40,180,40,2.0,charge,9.999999666717486,True,True,1002,2.99999956140299,2.996995043849213,2.36297960288097,2.43908784162406,2.44061382134824,2.44595475038284,2.46159604255561,2.46159604255561,2.36717604712244,2.36717604712244,15.745162854291419,0.008333331552406667,0.025369416623346693,0.025878076605772276,0.027658386544251755,0.03287215136408897,0.03287215136408897,0.0022889699209050623,0.007502734740742277,0.031473336412427055,0.031473336412427055
raw_CU_diffT/TC23LTO09/TC23LTO09_15deg.parquet,TC23LTO09_15deg.parquet,TC23LTO09,LTO,lithium-ion,15.0,,discharge_sweep,6,40,184,44,-1.0,discharge,9.999999333376763,True,True,1002,-1.49999980054442,-1.4985110690164352,2.36545931993275,2.32750057429396,2.32673758443187,2.32406711991457,2.31510198903506,2.31510198903506,2.36297960288097,2.36297960288097,15.714972145708582,-0.004166662584767132,0.02530583379078649,0.025814493766483208,0.027594803681411643,0.03357155839581652,0.03357155839581652,0.002288969890625152,0.008265724605030028,0.03191841347481063,0.03191841347481063
raw_CU_diffT/TC23LTO09/TC23LTO09_15deg.parquet,TC23LTO09_15deg.parquet,TC23LTO09,LTO,lithium-ion,15.0,,discharge_sweep,6,40,188,48,1.0,charge,9.999999666717486,True,True,1002,1.49999976085857,1.4984935423294912,2.36393334020857,2.40189208584736,2.40284582317497,2.40551628769227,2.41543515589939,2.41543515589939,2.36660380472588,2.36660380472588,15.731184011976048,0.004166666457059765,0.025305834460308946,0.025941659446750386,0.027721969408780904,0.03433454926775534,0.03433454926775534,0.0024161349484719576,0.009028714807446391,0.03255423930571801,0.03255423930571801
raw_CU_diffT/TC23LTO09/TC23LTO09_15deg.parquet,TC23LTO09_15deg.parquet,TC23LTO09,LTO,lithium-ion,15.0,,discharge_sweep,7,30,194,28,-3.0,discharge,10.000005000139936,True,True,1002,-4.4773125122750255,-4.468301050051701,2.35210699734624,2.23556029591257,2.23174534660214,2.22335245811919,2.18310474289414,2.18310474289414,2.34657532084611,2.34657532084611,15.728626127744509,-0.012424314776122544,0.026030504038783254,0.02688256636411144,0.028757103479834335,0.03774636101204956,0.03774636101204956,0.0027265994410510808,0.011715856973266308,0.03651087064032234,0.03651087064032234
raw_CU_diffT/TC23LTO09/TC23LTO09_15deg.parquet,TC23LTO09_15deg.parquet,TC23LTO09,LTO,lithium-ion,15.0,,discharge_sweep,7,30,198,32,3.0,charge,9.999999666717486,True,True,1002,4.49999940163325,4.495497986060152,2.35134400748415,2.46750921398678,2.47075192090064,2.4783818195215,2.49860105086679,2.49860105086679,2.3553497042601,2.3553497042601,15.76285368263473,0.012499997502668038,0.02581449376648109,0.026535095398713123,0.02823062865102663,0.03272379176965984,0.03272379176965984,0.002416134884545538,0.006909298003178747,0.031833636812195566,0.031833636812195566
raw_CU_diffT/TC23LTO09/TC23LTO09_15deg.parquet,TC23LTO09_15deg.parquet,TC23LTO09,LTO,lithium-ion,15.0,,discharge_sweep,7,30,202,36,-2.0,discharge,9.999999666717486,True,True,1002,-2.99999956140299,-2.9970141281857567,2.35325148213937,2.27580801113762,2.27332829408584,2.26836885998228,2.25215532541295,2.25215532541295,2.3500087752255,2.3500087752255,15.724157854291416,-0.008333330343050005,0.025814494107969894,0.026641066579407395,0.028294211522282106,0.033698723835526474,0.033698723835526474,0.0024797174143122123,0.00788422972755658,0.032617821372876325,0.032617821372876325
raw_CU_diffT/TC23LTO09/TC23LTO09_15deg.parquet,TC23LTO09_15deg.parquet,TC23LTO09,LTO,lithium-ion,15.0,,discharge_sweep,7,30,206,40,2.0,charge,10.000186666555237,True,True,1002,2.99999956140299,2.9969961815100947,2.35172550241519,2.42916897341694,2.43164869046872,2.43698961950333,2.45205866927953,2.45205866927953,2.35515895679458,2.35515895679458,15.74973392215569,0.008333490703709106,0.02581449410797004,0.026641066579407395,0.028421376517890277,0.03344439384431709,0.03344439384431709,0.002606882409920238,0.007629899736347052,0.03229990888386456,0.03229990888386456
raw_CU_diffT/TC23LTO09/TC23LTO09_15deg.parquet,TC23LTO09_15deg.parquet,TC23LTO09,LTO,lithium-ion,15.0,,discharge_sweep,7,30,210,44,-1.0,discharge,9.999999333362211,True,True,1002,-1.49999980054442,-1.4985127636257682,2.35363297707041,2.31491124156954,2.31376675677641,2.3110962922591,2.30232190884511,2.30232190884511,2.35134400748415,2.35134400748415,15.70237593812375,-0.004166666945658227,0.025814493766476695,0.026577483730018215,0.02835779364495346,0.03420738336543578,0.03420738336543578,0.002543299878476766,0.008392889598959084,0.03268140343835215,0.03268140343835215
raw_CU_diffT/TC23LTO09/TC23LTO09_15deg.parquet,TC23LTO09_15deg.parquet,TC23LTO09,LTO,lithium-ion,15.0,,discharge_sweep,7,30,214,48,1.0,charge,10.000005000110832,True,True,1002,1.49999976085857,1.4984932908669883,2.35229774481176,2.39140097524368,2.39235471257129,2.39502517708859,2.40437180289914,2.40437180289914,2.35477746186354,2.35477746186354,15.73255095808383,0.004166669699148958,0.02606882444403737,0.02670464943047881,0.028484959392509328,0.034716044259616295,0.034716044259616295,0.0024161349484719576,0.008647219815578925,0.03306289929487246,0.03306289929487246
raw_CU_diffT/TC23LTO09/TC23LTO09_15deg.parquet,TC23LTO09_15deg.parquet,TC23LTO09,LTO,lithium-ion,15.0,,discharge_sweep,8,20,220,28,-3.0,discharge,9.999999333362211,True,True,1002,-4.47209088694324,-4.46359549385998,2.35058101762207,2.23212684153318,2.22754890236067,2.21877451894667,2.17642858160089,2.17642858160089,2.34428635125985,2.34428635125985,15.730891047904189,-0.012411186811679598,0.026487425923012863,0.02751109455771706,0.029473126107571673,0.038942060978598855,0.038942060978598855,0.00298570018455881,0.012454635055585993,0.03753451660587646,0.03753451660587646
raw_CU_diffT/TC23LTO09/TC23LTO09_15deg.parquet,TC23LTO09_15deg.parquet,TC23LTO09,LTO,lithium-ion,15.0,,discharge_sweep,8,20,224,32,3.0,charge,9.999999666717486,True,True,1002,4.49999940163325,4.495496899848285,2.34981802775998,2.46731846652125,2.47113341583169,2.47914480938359,2.4995547881944,2.4995547881944,2.35382372453593,2.35382372453593,15.760481786427146,0.012499996381273474,0.026111212085633613,0.026958978711792536,0.028739288626721076,0.033274840076661705,0.033274840076661705,0.002628076541087463,0.007163627991028092,0.03238468511919743,0.03238468511919743
raw_CU_diffT/TC23LTO09/TC23LTO09_15deg.parquet,TC23LTO09_15deg.parquet,TC23LTO09,LTO,lithium-ion,15.0,,discharge_sweep,8,20,228,36,-2.0,discharge,9.999999666717486,True,True,1002,-2.99999956140299,-2.9970150199686705,2.35172550241519,2.27332829408584,2.27046708210301,2.26512615306841,2.24814962863699,2.24814962863699,2.34867354296685,2.34867354296685,15.73356260479042,-0.008333331298955832,0.02613240659698181,0.027086144064027193,0.028866454002506817,0.03452529630696383,0.03452529630696383,0.002734047405525006,0.008392889709982022,0.03350797634211932,0.03350797634211932
raw_CU_diffT/TC23LTO09/TC23LTO09_15deg.parquet,TC23LTO09_15deg.parquet,TC23LTO09,LTO,lithium-ion,15.0,,discharge_sweep,8,20,232,40,2.0,charge,10.000002333254088,True,True,1002,2.99999956140299,2.9969952141973346,2.35039027015654,2.4287874784859,2.4314579430032,2.43698961950333,2.45244016421057,2.45244016421057,2.35363297707041,2.35363297707041,15.752965479041915,0.00833333435273911,0.026132406596985215,0.027022561566224956,0.02886645400251022,0.0340166363245418,0.0340166363245418,0.002734047405525006,0.007884229727556584,0.032935733861891504,0.032935733861891504
raw_CU_diffT/TC23LTO09/TC23LTO09_15deg.parquet,TC23LTO09_15deg.parquet,TC23LTO09,LTO,lithium-ion,15.0,,discharge_sweep,8,20,236,44,-1.0,discharge,10.000004000030458,True,True,1002,-1.49999980054442,-1.4985118953691934,2.35191624988072,2.31300376691432,2.31166853465567,2.30861657520732,2.29984219179333,2.29984219179333,2.34981802775998,2.34981802775998,15.720424171656685,-0.004166667370558513,0.025941658760405464,0.02683181371786983,0.02886645362064988,0.0347160433411322,0.0347160433411322,0.0029247948602444153,0.008774384580726737,0.03331722840797142,0.03331722840797142
raw_CU_diffT/TC23LTO09/TC23LTO09_15deg.parquet,TC23LTO09_15deg.parquet,TC23LTO09,LTO,lithium-ion,15.0,,discharge_sweep,8,20,240,48,1.0,charge,10.00000000007276,True,True,1002,1.49999976085857,1.4984917276724585,2.35077176508759,2.39025649045055,2.3915917227092,2.39445293469202,2.4039903079681,2.4039903079681,2.35325148213937,2.35325148213937,15.738389281437122,0.004166666389490316,0.026323154438611045,0.027213309419626453,0.029120784378943956,0.03547903424334471,0.03547903424334471,0.0027976299403329116,0.009155879804733667,0.03382588927860118,0.03382588927860118
raw_CU_diffT/TC23LTO09/TC23LTO09_15deg.parquet,TC23LTO09_15deg.parquet,TC23LTO09,LTO,lithium-ion,15.0,,discharge_sweep,9,10,246,28,-3.0,discharge,9.999999666702934,True,True,1002,-4.4463790829725,-4.438088497721177,2.34695681577716,2.22659516503306,2.2199190037398,2.21000013553268,2.16116878435917,2.16116878435917,2.33894542222525,2.33894542222525,15.723403143712575,-0.012340255732982027,0.027069588197062927,0.028571070902131127,0.03080184520680172,0.04178411870671781,0.04178411870671781,0.0037322570097387923,0.014714530509654884,0.03998233946063649,0.03998233946063649
raw_CU_diffT/TC23LTO09/TC23LTO09_15deg.parquet,TC23LTO09_15deg.parquet,TC23LTO09,LTO,lithium-ion,15.0,,discharge_sweep,9,10,250,32,3.0,charge,10.000006999922334,True,True,1002,4.49999940163325,4.495498745358883,2.34562158351851,2.46522024440052,2.47094266836616,2.47952630431463,2.50069927298753,2.50069927298753,2.35039027015654,2.35039027015654,15.756758053892213,0.01250000732624821,0.026577483730020543,0.027849133669254636,0.029756608578107798,0.034461713353280764,0.034461713353280764,0.003179124848087255,0.00788422962326022,0.03340200507058652,0.03340200507058652
raw_CU_diffT/TC23LTO09/TC23LTO09_15deg.parquet,TC23LTO09_15deg.parquet,TC23LTO09,LTO,lithium-ion,15.0,,discharge_sweep,9,10,254,36,-2.0,discharge,10.000005666850484,True,True,1002,-2.99999956140299,-2.997013474003026,2.34829204803581,2.26836885998228,2.26398166827528,2.25787774937859,2.23784926549883,2.23784926549883,2.34447709872538,2.34447709872538,15.723503143712573,-0.008333335459515371,0.02664106657940725,0.028103464028875102,0.03013810395856737,0.03681426622786904,0.03681426622786904,0.0034970373791601214,0.010173199648461792,0.03554261627181174,0.03554261627181174
raw_CU_diffT/TC23LTO09/TC23LTO09_15deg.parquet,TC23LTO09_15deg.parquet,TC23LTO09,LTO,lithium-ion,15.0,,discharge_sweep,9,10,258,40,2.0,charge,10.000001333173714,True,True,1002,2.99999956140299,2.996995539130139,2.34638457338059,2.42630776143412,2.43031345821007,2.43622662964124,2.45244016421057,2.45244016421057,2.35019952269102,2.35019952269102,15.74916401197605,0.00833333375306301,0.026641066579407395,0.02797629903326693,0.029947356465156963,0.03535186877840133,0.03535186877840133,0.003306289885749568,0.008710802198993936,0.034080218822344036,0.034080218822344036
raw_CU_diffT/TC23LTO09/TC23LTO09_15deg.parquet,TC23LTO09_15deg.parquet,TC23LTO09,LTO,lithium-ion,15.0,,discharge_sweep,9,10,262,44,-1.0,discharge,9.999999666353688,True,True,1002,-1.49999980054442,-1.4985110985233754,2.34848279550133,2.30880732267285,2.30651835308659,2.30327564617272,2.2933567779656,2.2933567779656,2.34600307844955,2.34600307844955,15.716996966067864,-0.004166663282417386,0.026450318736095664,0.027976298663179296,0.030138103559881897,0.03675068324390574,0.03675068324390574,0.003687784823786233,0.010300364507810078,0.03509753832289985,0.03509753832289985
raw_CU_diffT/TC23LTO09/TC23LTO09_15deg.parquet,TC23LTO09_15deg.parquet,TC23LTO09,LTO,lithium-ion,15.0,,discharge_sweep,9,10,266,48,1.0,charge,10.000002333254088,True,True,1002,1.49999976085857,1.4984917412179266,2.34695681577716,2.3872045310022,2.38911200565742,2.39216396510576,2.40246432824393,2.40246432824393,2.34981802775998,2.34981802775998,15.731134191616768,0.004166664513000656,0.026831814427758983,0.028103464400641858,0.03013810435724605,0.03700501421080126,0.03700501421080126,0.0033062899294870676,0.010173199783042278,0.03509753925148376,0.03509753925148376
raw_CU_diffT/TC23LTO09/TC23LTO09_15deg.parquet,TC23LTO09_15deg.parquet,TC23LTO09,LTO,lithium-ion,15.0,,charge_sweep,0,0,274,62,3.0,charge,10.00000466677011,True,True,1002,4.49999940163325,4.495848329132649,2.31472049410401,2.44213980107241,2.45701810338309,2.46941668864199,2.49669357621157,2.49669357621157,2.33455823051826,2.33455823051826,15.717749790419159,0.012500907217057688,0.028315405313643734,0.031621695155655716,0.03437693669066573,0.04043846806768772,0.04043846806768772,0.006061531377021995,0.012123062754043987,0.03603008161166955,0.03603008161166955
raw_CU_diffT/TC23LTO09/TC23LTO09_15deg.parquet,TC23LTO09_15deg.parquet,TC23LTO09,LTO,lithium-ion,15.0,,charge_sweep,0,0,278,66,-3.0,discharge,9.999999666382791,True,True,1002,-4.26386662147756,-4.2268669983612455,2.32998029134574,2.20618518622225,2.19130688391157,2.16956167284211,1.92464192711244,1.92464192711244,2.30785358534524,2.30785358534524,15.717074431137727,-0.011752984825319104,0.02903353132575029,0.03252292338030855,0.037622804075433315,0.09506356558893435,0.09506356558893435,0.008589272749683026,0.06603003426318406,0.08987421330266786,0.08987421330266786
raw_CU_diffT/TC23LTO09/TC23LTO09_15deg.parquet,TC23LTO09_15deg.parquet,TC23LTO09,LTO,lithium-ion,15.0,,charge_sweep,0,0,282,70,2.0,charge,9.99999933334766,True,True,1002,2.99999956140299,2.997124990315705,2.31510198903506,2.3996031162611,2.41066646926135,2.420776084934,2.44442877065867,2.44442877065867,2.33074328120782,2.33074328120782,15.78128610778443,0.008333668835589385,0.02816704652667408,0.031854831399241355,0.03522470378279657,0.04310893351035315,0.04310893351035315,0.007057657256122486,0.01494188698367907,0.03789516869051918,0.03789516869051918
raw_CU_diffT/TC23LTO09/TC23LTO09_15deg.parquet,TC23LTO09_15deg.parquet,TC23LTO09,LTO,lithium-ion,15.0,,charge_sweep,0,0,286,74,-2.0,discharge,9.99999933334766,True,True,1002,-2.99999956140299,-2.9974422592765144,2.32730982682844,2.24223645720582,2.23212684153318,2.21610405442937,2.06961000090882,2.06961000090882,2.30957031253493,2.30957031253493,15.732615538922156,-0.008334432788481791,0.028357794020087895,0.031727666403639845,0.03706859621908183,0.08589995453169438,0.08589995453169438,0.008710802198993936,0.05754216051160649,0.07998678223602443,0.07998678223602443
raw_CU_diffT/TC23LTO09/TC23LTO09_15deg.parquet,TC23LTO09_15deg.parquet,TC23LTO09,LTO,lithium-ion,15.0,,charge_sweep,0,0,290,78,1.0,charge,9.999999333376763,True,True,1002,1.49999976085857,1.498458048846721,2.31510198903506,2.35725717891532,2.36374259274305,2.37022800657079,2.38777677339877,2.38777677339877,2.32502085724218,2.32502085724218,15.755603113772452,0.004166575520452844,0.028103464400641858,0.03242707430843132,0.03675068421622759,0.04844986396671991,0.04844986396671991,0.008647219815585732,0.02034639956607805,0.041837284107745176,0.041837284107745176
raw_CU_diffT/TC23LTO09/TC23LTO09_15deg.parquet,TC23LTO09_15deg.parquet,TC23LTO09,LTO,lithium-ion,15.0,,charge_sweep,0,0,294,82,-1.0,discharge,9.999999332998414,True,True,1002,-1.49999980054442,-1.498857415581786,2.32292263512144,2.27962296044805,2.27447277887897,2.26627063786154,2.22278021572263,2.22278021572263,2.31224077705223,2.31224077705223,15.728730359281439,-0.004167559507367043,0.02886645362064366,0.032299908456577986,0.03776800319529266,0.06676162180985858,0.06676162180985858,0.008901549574648997,0.037895168189214914,0.05964038215013802,0.05964038215013802
raw_CU_diffT/TC23LTO09/TC23LTO09_15deg.parquet,TC23LTO09_15deg.parquet,TC23LTO09,LTO,lithium-ion,15.0,,charge_sweep,1,10,300,62,3.0,charge,9.999999666702934,True,True,1002,4.49999940163325,4.495488859583281,2.35039027015654,2.46941668864199,2.47418537528003,2.48238751629746,2.50375123243587,2.50375123243587,2.35325148213937,2.35325148213937,15.716782864271456,0.0124999724818877,0.02645031873609809,0.027510027018794597,0.029332725265032826,0.03408021837151104,0.03408021837151104,0.002882406528934737,0.0076298996354129504,0.03344439340189177,0.03344439340189177
raw_CU_diffT/TC23LTO09/TC23LTO09_15deg.parquet,TC23LTO09_15deg.parquet,TC23LTO09,LTO,lithium-ion,15.0,,charge_sweep,1,10,304,66,-3.0,discharge,10.000000000058208,True,True,1002,-4.48416359870473,-4.478182999495077,2.35134400748415,2.23269908392975,2.22716740742962,2.2189652664122,2.19645706548065,2.19645706548065,2.34791055310476,2.34791055310476,15.725822974051892,-0.012451814775525573,0.02645865186289611,0.027692254602485703,0.02952138969911532,0.03454087670847685,0.03454087670847685,0.0030627378362192113,0.008082224845580743,0.03377519224942151,0.03377519224942151
raw_CU_diffT/TC23LTO09/TC23LTO09_15deg.parquet,TC23LTO09_15deg.parquet,TC23LTO09,LTO,lithium-ion,15.0,,charge_sweep,1,10,308,70,2.0,charge,10.000001666892786,True,True,1002,2.99999956140299,2.996995194473232,2.34943653282894,2.4287874784859,2.43203018539977,2.43679887203781,2.45205866927953,2.45205866927953,2.35248849227728,2.35248849227728,15.760828233532932,0.00833333306686364,0.026450319085996987,0.027531221548647136,0.029120783993719607,0.0342073838179488,0.0342073838179488,0.00267046490772262,0.007757064731951813,0.033190063853104294,0.033190063853104294
raw_CU_diffT/TC23LTO09/TC23LTO09_15deg.parquet,TC23LTO09_15deg.parquet,TC23LTO09,LTO,lithium-ion,15.0,,charge_sweep,1,10,312,74,-2.0,discharge,10.000000333064236,True,True,1002,-2.99999956140299,-2.9970093203763724,2.35115326001863,2.27180231436167,2.26798736505123,2.26245568855111,2.24624215398178,2.24624215398178,2.34829204803581,2.34829204803581,15.730816586826348,-0.00833331896874653,0.02645031908599684,0.027721969042057544,0.029565861478339405,0.03497037379158378,0.03497037379158378,0.0031155423923425636,0.008520054705586935,0.03401663632454165,0.03401663632454165
raw_CU_diffT/TC23LTO09/TC23LTO09_15deg.parquet,TC23LTO09_15deg.parquet,TC23LTO09,LTO,lithium-ion,15.0,,charge_sweep,1,10,316,78,1.0,charge,9.99999933334766,True,True,1002,1.49999976085857,1.498495804620673,2.34943653282894,2.38930275312294,2.39101948031263,2.39368994482994,2.40227358077841,2.40227358077841,2.35172550241519,2.35172550241519,15.754276836327342,0.004166672736105989,0.026577484433185014,0.027721969408774392,0.029502279370811423,0.03522470424877074,0.03522470424877074,0.0029247949376264085,0.008647219815585729,0.03369872428132071,0.03369872428132071
raw_CU_diffT/TC23LTO09/TC23LTO09_15deg.parquet,TC23LTO09_15deg.parquet,TC23LTO09,LTO,lithium-ion,15.0,,charge_sweep,1,10,320,82,-1.0,discharge,10.00000333331991,True,True,1002,-1.49999980054442,-1.4985122228368224,2.35096251255311,2.31128703972463,2.30937956506941,2.30651835308659,2.29736247474155,2.29736247474155,2.34867354296685,2.34867354296685,15.72374345309381,-0.004166667427181909,0.02645031873609596,0.027721968675334493,0.02962944358418548,0.03573336329251912,0.03573336329251912,0.0031791248480895207,0.009283044556423158,0.03420738336543549,0.03420738336543549
raw_CU_diffT/TC23LTO09/TC23LTO09_15deg.parquet,TC23LTO09_15deg.parquet,TC23LTO09,LTO,lithium-ion,15.0,,charge_sweep,2,20,326,62,3.0,charge,10.00000333331991,True,True,1002,4.49999940163325,4.4954974226162125,2.35286998720832,2.47075192090064,2.4757113550042,2.48524872828028,2.50947365640152,2.50947365640152,2.35630344158771,2.35630344158771,15.707232325349304,0.012500001222529237,0.02619598874825082,0.027298085362254743,0.02941750192764776,0.034800820003745236,0.034800820003745236,0.0032215131793969405,0.008604831255494418,0.03403783004020352,0.03403783004020352
raw_CU_diffT/TC23LTO09/TC23LTO09_15deg.parquet,TC23LTO09_15deg.parquet,TC23LTO09,LTO,lithium-ion,15.0,,charge_sweep,2,20,330,66,-3.0,discharge,9.999999666702934,True,True,1002,-4.49487234766941,-4.4900074829518255,2.35363297707041,2.23556029591257,2.23060086180901,2.22354320558471,2.20408696410151,2.20408696410151,2.35019952269102,2.35019952269102,15.718840399201596,-0.01248467298216453,0.026268305754903305,0.0273716594699719,0.028941816679877823,0.03327035817745518,0.03327035817745518,0.0026735109249745176,0.007002052422551877,0.03250649791317645,0.03250649791317645
raw_CU_diffT/TC23LTO09/TC23LTO09_15deg.parquet,TC23LTO09_15deg.parquet,TC23LTO09,LTO,lithium-ion,15.0,,charge_sweep,2,20,334,70,2.0,charge,9.99999933334766,True,True,1002,2.99999956140299,2.9970783389715425,2.35191624988072,2.43088570060664,2.4331746701929,2.43737111443437,2.45282165914162,2.45282165914162,2.35477746186354,2.35477746186354,15.76207253493014,0.008333627120397117,0.02632315409039237,0.02708614406402734,0.028484959015689405,0.03363514133772424,0.03363514133772424,0.0021618049252970367,0.007311987247331869,0.03268140387068197,0.03268140387068197
raw_CU_diffT/TC23LTO09/TC23LTO09_15deg.parquet,TC23LTO09_15deg.parquet,TC23LTO09,LTO,lithium-ion,15.0,,charge_sweep,2,20,338,74,-2.0,discharge,9.999999666353688,True,True,1002,-2.99999956140299,-2.9974352837169778,2.35363297707041,2.27370978901688,2.27142081943062,2.26646138532706,2.2517738304819,2.2517738304819,2.35058101762207,2.35058101762207,15.714872195608784,-0.00833433944631579,0.026641066579407395,0.027404056553042514,0.029057201495917225,0.033953053826739264,0.033953053826739264,0.00241613491650983,0.007311987247331869,0.03293573386189476,0.03293573386189476
raw_CU_diffT/TC23LTO09/TC23LTO09_15deg.parquet,TC23LTO09_15deg.parquet,TC23LTO09,LTO,lithium-ion,15.0,,charge_sweep,2,20,342,78,1.0,charge,9.999999666732037,True,True,1002,1.49999976085857,1.498450604265454,2.35191624988072,2.39121022777816,2.39292695496785,2.39540667201963,2.40360881303706,2.40360881303706,2.35420521946698,2.35420521946698,15.751582335329342,0.004166637407310417,0.026195989441324355,0.027340474416913438,0.028993619381657267,0.03446171426504262,0.03446171426504262,0.0027976299403329116,0.008265724823718262,0.03293573429758578,0.03293573429758578
raw_CU_diffT/TC23LTO09/TC23LTO09_15deg.parquet,TC23LTO09_15deg.parquet,TC23LTO09,LTO,lithium-ion,15.0,,charge_sweep,2,20,346,82,-1.0,discharge,10.000004333385732,True,True,1002,-1.49999980054442,-1.4988085062239587,2.35325148213937,2.31300376691432,2.31224077705223,2.30976106000045,2.30098667658646,2.30098667658646,2.35096251255311,2.35096251255311,15.708005139720562,-0.004167353720167922,0.02683181371786983,0.027340473693566545,0.028993618614572725,0.034843208335054755,0.034843208335054755,0.0021618048967028958,0.008011394617184926,0.03331722840797142,0.03331722840797142
raw_CU_diffT/TC23LTO09/TC23LTO09_15deg.parquet,TC23LTO09_15deg.parquet,TC23LTO09,LTO,lithium-ion,15.0,,charge_sweep,3,30,352,62,3.0,charge,10.000000999774784,True,True,1002,4.49999940163325,4.495705550038355,2.35515895679458,2.4730408904869,2.4774280821939,2.48849143519415,2.51634056516029,2.51634056516029,2.35954614850158,2.35954614850158,15.691769580838326,0.012500613766125409,0.02619598874825082,0.027170920368332293,0.029629443584187516,0.035818139955132056,0.035818139955132056,0.0034334548359366973,0.009622151206881237,0.034843208335050585,0.034843208335050585
raw_CU_diffT/TC23LTO09/TC23LTO09_15deg.parquet,TC23LTO09_15deg.parquet,TC23LTO09,LTO,lithium-ion,15.0,,charge_sweep,3,30,356,66,-3.0,discharge,10.000003000342986,True,True,1002,-4.50866004352417,-4.504301579017357,2.35668493651876,2.23823076042987,2.23327132632631,2.22640441756754,2.20790191341195,2.20790191341195,2.35210699734624,2.35210699734624,15.706493123752495,-0.012524307461269642,0.026272589848291356,0.027372569455465994,0.028895618142322093,0.032999388215243265,0.032999388215243265,0.0026230282940307367,0.006726798366951909,0.03198402242400439,0.03198402242400439
raw_CU_diffT/TC23LTO09/TC23LTO09_15deg.parquet,TC23LTO09_15deg.parquet,TC23LTO09,LTO,lithium-ion,15.0,,charge_sweep,3,30,360,70,2.0,charge,10.000000000058208,True,True,1002,2.99999956140299,2.996964520523409,2.35401447200145,2.43183943793425,2.43450990245155,2.43889709415854,2.45453838633131,2.45453838633131,2.35763867384636,2.35763867384636,15.762683972055887,0.008333332604860999,0.025941659103577916,0.026831814072817803,0.028294211522282106,0.03350797634211932,0.03350797634211932,0.00235255241870419,0.007566317238541405,0.03229990888386441,0.03229990888386441
raw_CU_diffT/TC23LTO09/TC23LTO09_15deg.parquet,TC23LTO09_15deg.parquet,TC23LTO09,LTO,lithium-ion,15.0,,charge_sweep,3,30,364,74,-2.0,discharge,10.000002666580258,True,True,1002,-2.99999956140299,-2.9970456941957404,2.35573119919115,2.27790623325836,2.27485427381001,2.26951334477541,2.25501653739577,2.25501653739577,2.35229774481176,2.35229774481176,15.718432764471057,-0.0083333339716036,0.02594165910357466,0.026958979068422425,0.02873928900690205,0.03357155883992171,0.03357155883992171,0.002797629903327388,0.007629899736347048,0.03242707387946918,0.03242707387946918
raw_CU_diffT/TC23LTO09/TC23LTO09_15deg.parquet,TC23LTO09_15deg.parquet,TC23LTO09,LTO,lithium-ion,15.0,,charge_sweep,3,30,368,78,1.0,charge,9.999999666702934,True,True,1002,1.49999976085857,1.4984605809778822,2.35401447200145,2.39311770243337,2.39445293469202,2.39712339920932,2.40551628769227,2.40551628769227,2.35630344158771,2.35630344158771,15.736913353293412,0.004166663716000759,0.026068824444037075,0.02695897942505248,0.028739289387083002,0.03433454926775534,0.03433454926775534,0.002670464943045927,0.008265724823718262,0.03280856930029879,0.03280856930029879
raw_CU_diffT/TC23LTO09/TC23LTO09_15deg.parquet,TC23LTO09_15deg.parquet,TC23LTO09,LTO,lithium-ion,15.0,,charge_sweep,3,30,372,82,-1.0,discharge,10.000001000153134,True,True,1002,-1.49999980054442,-1.4985435537418414,2.3553497042601,2.31624647382819,2.31491124156954,2.31205002958671,2.30346639363824,2.30346639363824,2.35286998720832,2.35286998720832,15.712580728542918,-0.004166668353954948,0.0260688237543215,0.026958978711785864,0.028866453620643367,0.03458887834720314,0.03458887834720314,0.002797629866321868,0.008520054592881639,0.03293573342619725,0.03293573342619725
raw_CU_diffT/TC23LTO09/TC23LTO09_15deg.parquet,TC23LTO09_15deg.parquet,TC23LTO09,LTO,lithium-ion,15.0,,charge_sweep,4,40,378,62,3.0,charge,10.000005333480658,True,True,1002,4.49999940163325,4.495465412734711,2.37327996601913,2.4881099402631,2.49268787943562,2.50470496976348,2.53732278636766,2.53732278636766,2.3791931374503,2.3791931374503,15.71428,0.012500001411364734,0.025517775447324035,0.026535095398713026,0.029205560271108006,0.036453964924748956,0.036453964924748956,0.003687784823783971,0.010936189477424921,0.035139926654205275,0.035139926654205275
raw_CU_diffT/TC23LTO09/TC23LTO09_15deg.parquet,TC23LTO09_15deg.parquet,TC23LTO09,LTO,lithium-ion,15.0,,charge_sweep,4,40,382,66,-3.0,discharge,10.000004333036486,True,True,1002,-4.50001741900675,-4.516249306349964,2.37614117800195,2.25921298163724,2.25520728486129,2.24814962863699,2.23021936687797,2.23021936687797,2.37060950150183,2.37060950150183,15.722068832335328,-0.012557488749930405,0.025983943055606775,0.026874094449028323,0.02844245642791543,0.03242694361751782,0.03242694361751782,0.002458513372308655,0.006443000561911046,0.031197686931364533,0.031197686931364533
raw_CU_diffT/TC23LTO09/TC23LTO09_15deg.parquet,TC23LTO09_15deg.parquet,TC23LTO09,LTO,lithium-ion,15.0,,charge_sweep,4,40,386,70,2.0,charge,9.999999333376763,True,True,1002,2.99999956140299,2.9969658232647305,2.37270772362257,2.44862521490014,2.45053268955536,2.45511062872788,2.47132416329721,2.47132416329721,2.37690416786404,2.37690416786404,15.743665189620758,0.008333335344860126,0.025305834125544456,0.02594165910357466,0.02746763905084475,0.03287215136408912,0.03287215136408912,0.0021618049253002945,0.007566317238544666,0.031473336412427055,0.031473336412427055
raw_CU_diffT/TC23LTO09/TC23LTO09_15deg.parquet,TC23LTO09_15deg.parquet,TC23LTO09,LTO,lithium-ion,15.0,,charge_sweep,4,40,390,74,-2.0,discharge,10.000004333036486,True,True,1002,-2.99999956140299,-2.997046901049407,2.37537818813987,2.29888845446573,2.29659948487947,2.29106780837934,2.27618950606866,2.27618950606866,2.37080024896735,2.37080024896735,15.732784491017966,-0.008333337036638062,0.025496581618954718,0.026259571592589837,0.028103464028875102,0.03306289885749953,0.03306289885749953,0.0026068824099203837,0.007566317238544812,0.03153691891022944,0.03153691891022944
raw_CU_diffT/TC23LTO09/TC23LTO09_15deg.parquet,TC23LTO09_15deg.parquet,TC23LTO09,LTO,lithium-ion,15.0,,charge_sweep,4,40,394,78,1.0,charge,10.00000199986971,True,True,1002,1.49999976085857,1.4984633273017067,2.37251697615704,2.41066646926135,2.41181095405448,2.41448141857179,2.42306505452025,2.42306505452025,2.37537818813987,2.37537818813987,15.73299,0.0041666709638858565,0.02543299945759593,0.02619598944132406,0.02797629940336139,0.0336987242813139,0.0336987242813139,0.002543299945765458,0.008265724823717971,0.03179124932198988,0.03179124932198988
raw_CU_diffT/TC23LTO09/TC23LTO09_15deg.parquet,TC23LTO09_15deg.parquet,TC23LTO09,LTO,lithium-ion,15.0,,charge_sweep,4,40,398,82,-1.0,discharge,9.999999666732037,True,True,1002,-1.49999980054442,-1.498542492125692,2.37442445081226,2.33627495770795,2.33513047291482,2.332269260932,2.32349487751801,2.32349487751801,2.37156323882944,2.37156323882944,15.726347245508983,-0.004166663347418725,0.025432998784709043,0.026195988748250562,0.02810346365710155,0.03395305337758387,0.03395305337758387,0.0026704648723925063,0.008520054592874828,0.032045578468732884,0.032045578468732884
raw_CU_diffT/TC23LTO09/TC23LTO09_15deg.parquet,TC23LTO09_15deg.parquet,TC23LTO09,LTO,lithium-ion,15.0,,charge_sweep,5,50,404,62,3.0,charge,10.000002999964636,True,True,1002,4.49999940163325,4.495465609579669,2.40475329783019,2.51710355502238,2.52129999926385,2.53465232185036,2.57165733016154,2.57165733016154,2.41200170152,2.41200170152,15.71187928143713,0.012499999370319004,0.02496672714032207,0.02589927042909376,0.028866453620643526,0.037089789894365954,0.037089789894365954,0.0038997264803214554,0.012123062754043883,0.035479033304669755,0.035479033304669755
raw_CU_diffT/TC23LTO09/TC23LTO09_15deg.parquet,TC23LTO09_15deg.parquet,TC23LTO09,LTO,lithium-ion,15.0,,charge_sweep,5,50,408,66,-3.0,discharge,10.000004333385732,True,True,1002,-4.49999940163325,-4.495553123283527,2.4083774996751,2.29640873741395,2.29278453556904,2.28477314201713,2.26531690053393,2.26531690053393,2.40189208584736,2.40189208584736,15.73200243512974,-0.012500011831491152,0.024881950477707134,0.025687328772556372,0.02746763868748708,0.03179124848088805,0.03179124848088805,0.002585688209779946,0.0069092980031809186,0.030350045216419548,0.030350045216419548
raw_CU_diffT/TC23LTO09/TC23LTO09_15deg.parquet,TC23LTO09_15deg.parquet,TC23LTO09,LTO,lithium-ion,15.0,,charge_sweep,5,50,412,70,2.0,charge,9.99999900002149,True,True,1002,2.99999956140299,2.9969645810027354,2.4039903079681,2.4783818195215,2.4800985467112,2.48467648588372,2.50146226284961,2.50146226284961,2.40894974207166,2.40894974207166,15.741875928143706,0.008333330853555618,0.02479717414312213,0.02536941662334995,0.02689539657062004,0.03249065637727156,0.03249065637727156,0.002098222427497909,0.0076934822341494305,0.03083751143439685,0.03083751143439685
raw_CU_diffT/TC23LTO09/TC23LTO09_15deg.parquet,TC23LTO09_15deg.parquet,TC23LTO09,LTO,lithium-ion,15.0,,charge_sweep,5,50,416,74,-2.0,discharge,10.000002666958608,True,True,1002,-2.99999956140299,-2.9970447485478084,2.40704226741644,2.33265075586304,2.33036178627678,2.32483010977666,2.30976106000045,2.30976106000045,2.40227358077841,2.40227358077841,15.732096347305392,-0.00833333116460117,0.02479717414312213,0.0255601641167571,0.02740405655303896,0.03242707387946918,0.03242707387946918,0.002606882409916831,0.007629899736347048,0.030837511434400108,0.030837511434400108
raw_CU_diffT/TC23LTO09/TC23LTO09_15deg.parquet,TC23LTO09_15deg.parquet,TC23LTO09,LTO,lithium-ion,15.0,,charge_sweep,5,50,420,78,1.0,charge,10.000004333414836,True,True,1002,1.49999976085857,1.498462237129176,2.40379956050258,2.4411860637448,2.44233054853793,2.44500101305523,2.45396614393475,2.45396614393475,2.40685151995092,2.40685151995092,15.724915658682635,0.004166669705898329,0.02492433946844148,0.025687329452169606,0.027467639414200423,0.033444394286740224,0.033444394286740224,0.0025432999457589422,0.008520054818298744,0.031409754330135736,0.031409754330135736
