Repository: DNV007/delivered-energy-decomposition

# Three-term energy accounting for a cold commercial sodium-ion 18650 cell

This repository holds the analysis code and the derived data behind a reanalysis
of a public commercial-cell archive. No new measurements were made. The
manuscript reporting the work is not distributed here; what is here is
everything needed to regenerate its numbers from the raw archive and to check
them.

**Source data.** Droese, D., Schlösser, A., Otto, M. *Dataset: Evaluation of
Commercial Sodium-Ion Batteries by State-of-the-Art Lithium-Ion Battery
Configurations.* Technische Universität Berlin, DepositOnce, 2025.
DOI [10.14279/depositonce-25036](https://doi.org/10.14279/depositonce-25036),
CC BY 4.0.

File: data_processed/hppc/raw_temperature_pulse_descriptors.csv (part 13 of 36)
member_path,file_name,cell_id,cell_family,chemistry_type,temperature_deg_c,voltage_v,pulse_set,pulse_block_index,nominal_soc_percent,segment_index,step_id,nominal_c_rate,pulse_direction,duration_s,complete_1s,complete_10s,n_points,current_median_a,current_mean_a,pre_voltage_v,pulse_voltage_fast_v,pulse_voltage_100ms_v,pulse_voltage_1s_v,pulse_voltage_10s_v,pulse_voltage_end_v,relax_voltage_60s_v,relax_voltage_end_v,temperature_mean_deg_c,capacity_delta_ah,r_fast_ohm,r_100ms_ohm,r_1s_ohm,r_10s_ohm,r_end_ohm,polarization_1s_minus_fast_ohm,polarization_end_minus_fast_ohm,relaxation_60s_ohm,relaxation_end_ohm
raw_CU_diffT/TC23LTO09/TC23LTO09_15deg.parquet,TC23LTO09_15deg.parquet,TC23LTO09,LTO,lithium-ion,15.0,,charge_sweep,5,50,424,82,-1.0,discharge,9.99999933334766,True,True,1002,-1.49999980054442,-1.49854490824903,2.40608853008884,2.36870202684661,2.36755754205348,2.36450558260514,2.35573119919115,2.35573119919115,2.40284582317497,2.40284582317497,15.727229520958085,-0.004166669696564073,0.024924338809018842,0.025687328772560657,0.027721968675334194,0.03357155839581652,0.03357155839581652,0.002797629866315352,0.008647219586797678,0.031409753499113915,0.031409753499113915
raw_CU_diffT/TC23LTO09/TC23LTO09_15deg.parquet,TC23LTO09_15deg.parquet,TC23LTO09,LTO,lithium-ion,15.0,,charge_sweep,6,60,430,62,3.0,charge,10.000004999776138,True,True,1002,4.49999940163325,4.4954670091592055,2.44252129600345,2.55277333107491,2.55677902785086,2.57108508776498,2.61343102511076,2.61343102511076,2.45053268955536,2.45053268955536,15.7120256487026,0.012500004139897769,0.024500455495937313,0.02539061045340158,0.028569735301491008,0.037979944851832495,0.037979944851832495,0.004069279805553695,0.013479489355895182,0.03619963493690179,0.03619963493690179
raw_CU_diffT/TC23LTO09/TC23LTO09_15deg.parquet,TC23LTO09_15deg.parquet,TC23LTO09,LTO,lithium-ion,15.0,,charge_sweep,6,60,434,66,-3.0,discharge,9.999999666353688,True,True,1002,-4.49999940163325,-4.495550376286388,2.44633624531388,2.33646570517347,2.33303225079408,2.32463936231113,2.30480162589689,2.30480162589689,2.43927858908959,2.43927858908959,15.730256107784431,-0.012500000763930496,0.024415678833320107,0.025178668796861824,0.02704375537440757,0.031452141830423476,0.031452141830423476,0.002628076541087463,0.007036462997103369,0.02988377357203469,0.02988377357203469
raw_CU_diffT/TC23LTO09/TC23LTO09_15deg.parquet,TC23LTO09_15deg.parquet,TC23LTO09,LTO,lithium-ion,15.0,,charge_sweep,6,60,438,70,2.0,charge,9.999999666732037,True,True,1002,2.99999956140299,2.9969634365691196,2.44156755867585,2.5146238379706,2.51614981769477,2.52091850433281,2.53865801862631,2.53865801862631,2.44671774024493,2.44671774024493,15.747999610778448,0.008333329689594491,0.024352096658502187,0.024860756640924513,0.026450319085996987,0.032363491381663535,0.032363491381663535,0.0020982224274948003,0.008011394723161348,0.030646763940986442,0.030646763940986442
raw_CU_diffT/TC23LTO09/TC23LTO09_15deg.parquet,TC23LTO09_15deg.parquet,TC23LTO09,LTO,lithium-ion,15.0,,charge_sweep,6,60,442,74,-2.0,discharge,9.99999933334766,True,True,1002,-2.99999956140299,-2.9970443808794487,2.44500101305523,2.37194473376048,2.36965576417422,2.36393334020857,2.34867354296685,2.34867354296685,2.43985083148615,2.43985083148615,15.71737211576846,-0.00833332797902382,0.024352096658502336,0.025115086632137306,0.027022561566224956,0.03210916139045415,0.03210916139045415,0.00267046490772262,0.007757064731951816,0.030392433949776906,0.030392433949776906
raw_CU_diffT/TC23LTO09/TC23LTO09_15deg.parquet,TC23LTO09_15deg.parquet,TC23LTO09,LTO,lithium-ion,15.0,,charge_sweep,6,60,446,78,1.0,charge,9.999999333376763,True,True,1002,1.49999976085857,1.4984620913767726,2.44137681121032,2.47800032459046,2.47914480938359,2.48181527390089,2.49116189971145,2.49116189971145,2.44461951812419,2.44461951812419,15.733410359281436,0.0041666673366433345,0.024415679479293836,0.02517866946302226,0.02695897942505278,0.03319006429216655,0.03319006429216655,0.0025432999457589422,0.008774384812872717,0.03102825933826827,0.03102825933826827
raw_CU_diffT/TC23LTO09/TC23LTO09_15deg.parquet,TC23LTO09_15deg.parquet,TC23LTO09,LTO,lithium-ion,15.0,,charge_sweep,6,60,450,82,-1.0,discharge,9.999999332998414,True,True,1002,-1.49999980054442,-1.4985410683861113,2.44366578079658,2.40685151995092,2.40608853008884,2.40284582317497,2.39368994482994,2.39368994482994,2.44023232641719,2.44023232641719,15.723990728542908,-0.004166660956765148,0.024542843827244677,0.025051503802934878,0.02721330869963748,0.0333172284079649,0.0333172284079649,0.0026704648723928012,0.008774384580720225,0.03102825851733975,0.03102825851733975
raw_CU_diffT/TC23LTO09/TC23LTO09_15deg.parquet,TC23LTO09_15deg.parquet,TC23LTO09,LTO,lithium-ion,15.0,,charge_sweep,7,70,456,62,3.0,charge,10.000002666609362,True,True,1002,4.49999940163325,4.495466922777141,2.48601171814237,2.59473777348965,2.59893421773112,2.61400326750733,2.6597826592325,2.6597826592325,2.49459535409084,2.49459535409084,15.72438096806387,0.012500001559378806,0.024161348845472833,0.025093892134244622,0.028442570307566285,0.03861576982144949,0.03861576982144949,0.004281221462093452,0.01445442097597666,0.03670829491259623,0.03670829491259623
raw_CU_diffT/TC23LTO09/TC23LTO09_15deg.parquet,TC23LTO09_15deg.parquet,TC23LTO09,LTO,lithium-ion,15.0,,charge_sweep,7,70,460,66,-3.0,discharge,9.99999933334766,True,True,1002,-4.49999940163325,-4.495548039811987,2.4898266674528,2.38148210703656,2.37785790519165,2.3694650167087,2.34905503789789,2.34905503789789,2.48295975869402,2.48295975869402,15.744816776447106,-0.01249999597337164,0.0240765721828578,0.024881950477707037,0.02674703705525278,0.031282588505193505,0.031282588505193505,0.00267046487239498,0.007206016322335706,0.029756608578110067,0.029756608578110067
raw_CU_diffT/TC23LTO09/TC23LTO09_15deg.parquet,TC23LTO09_15deg.parquet,TC23LTO09,LTO,lithium-ion,15.0,,charge_sweep,7,70,464,70,2.0,charge,9.999999666353688,True,True,1002,2.99999956140299,2.996964104534959,2.48505798081476,2.55677902785086,2.55868650250608,2.56364593660964,2.58157619836866,2.58157619836866,2.49020816238384,2.49020816238384,15.745332744510979,0.008333331817320613,0.023907019173882393,0.024542844151912744,0.02619598909478745,0.03217274388825638,0.03217274388825638,0.002288969920905059,0.008265724714373989,0.030456016447579143,0.030456016447579143
raw_CU_diffT/TC23LTO09/TC23LTO09_15deg.parquet,TC23LTO09_15deg.parquet,TC23LTO09,LTO,lithium-ion,15.0,,charge_sweep,7,70,468,74,-2.0,discharge,9.99999933334766,True,True,1002,-2.99999956140299,-2.997045697601911,2.48868218265967,2.41619814576148,2.41409992364074,2.40818675220957,2.39254546003681,2.39254546003681,2.48315050615954,2.48315050615954,15.729244131736529,-0.008333332147973271,0.024161349165095183,0.02486075664092777,0.026831814072817803,0.03204557889265162,0.03204557889265162,0.00267046490772262,0.007884229727556435,0.030201686456366353,0.030201686456366353
raw_CU_diffT/TC23LTO09/TC23LTO09_15deg.parquet,TC23LTO09_15deg.parquet,TC23LTO09,LTO,lithium-ion,15.0,,charge_sweep,7,70,472,78,1.0,charge,10.000005666865036,True,True,1002,1.49999976085857,1.4984606926289765,2.48486723334924,2.52091850433281,2.52206298912594,2.52511494857428,2.53446157438484,2.53446157438484,2.48830068772862,2.48830068772862,15.722193702594808,0.004166665824760536,0.024034184487426367,0.024797174471154496,0.026831814427758983,0.03306289929487276,0.03306289929487276,0.0027976299403326167,0.009028714807446391,0.0307739293436943,0.0307739293436943
raw_CU_diffT/TC23LTO09/TC23LTO09_15deg.parquet,TC23LTO09_15deg.parquet,TC23LTO09,LTO,lithium-ion,15.0,,charge_sweep,7,70,476,82,-1.0,discharge,9.999999666702934,True,True,1002,-1.49999980054442,-1.4985453455854545,2.4871562029355,2.45110493195192,2.44996044715879,2.44671774024493,2.43756186189989,2.43756186189989,2.48372274855611,2.48372274855611,15.716385109780438,-0.004166670440691397,0.024034183851554772,0.024797173815096586,0.026958978711792675,0.033062898420126316,0.033062898420126316,0.002924794860237903,0.009028714568571544,0.030773928529501164,0.030773928529501164
raw_CU_diffT/TC23LTO09/TC23LTO09_15deg.parquet,TC23LTO09_15deg.parquet,TC23LTO09,LTO,lithium-ion,15.0,,charge_sweep,8,80,482,62,3.0,charge,10.000001666892786,True,True,1002,4.49999940163325,4.495465854309045,2.53636904904006,2.64395061959421,2.64833781130121,2.66493284080158,2.72215708045805,2.72215708045805,2.54933987669552,2.54933987669552,15.712895628742519,0.0124999976524737,0.023907018857625563,0.024881950477707037,0.028569735301488836,0.04128623469384447,0.04128623469384447,0.004662716443863273,0.01737921583621891,0.03840382816491201,0.03840382816491201
raw_CU_diffT/TC23LTO09/TC23LTO09_15deg.parquet,TC23LTO09_15deg.parquet,TC23LTO09,LTO,lithium-ion,15.0,,charge_sweep,8,80,486,66,-3.0,discharge,9.999999999738066,True,True,1002,-4.49999940163325,-4.495550545565132,2.54342670526435,2.43603588217572,2.43241168033081,2.42249281212369,2.39788638907141,2.39788638907141,2.5323633522641,2.5323633522641,15.753272904191617,-0.012500002208279664,0.023864630526318143,0.02467000882116738,0.02687420204917533,0.032342296787887845,0.032342296787887845,0.003009571522857187,0.008477666261569702,0.02988377357203252,0.02988377357203252
raw_CU_diffT/TC23LTO09/TC23LTO09_15deg.parquet,TC23LTO09_15deg.parquet,TC23LTO09,LTO,lithium-ion,15.0,,charge_sweep,8,80,490,70,2.0,charge,9.99999933334766,True,True,1002,2.99999956140299,2.9969645243256458,2.53522456424693,2.60637336888646,2.60828084354168,2.61400326750733,2.63632072097335,2.63632072097335,2.54304521033331,2.54304521033331,15.743309071856284,0.008333331834457069,0.02371627168047198,0.024352096658502336,0.026259571592589837,0.033698723835526474,0.033698723835526474,0.002543299912117856,0.009982452155054493,0.031091841425609494,0.031091841425609494
raw_CU_diffT/TC23LTO09/TC23LTO09_15deg.parquet,TC23LTO09_15deg.parquet,TC23LTO09,LTO,lithium-ion,15.0,,charge_sweep,8,80,494,74,-2.0,discharge,10.000004000059562,True,True,1002,-2.99999956140299,-2.9970447102085886,2.54075624074705,2.46941668864199,2.46712771905573,2.46026081029696,2.44156755867585,2.44156755867585,2.53293559466067,2.53293559466067,15.735471676646705,-0.0083333326732811,0.023779854178277625,0.024542844151912595,0.0268318140728144,0.03306289885749612,0.03306289885749612,0.0030519598945367744,0.009283044679218498,0.030456016447579292,0.030456016447579292
raw_CU_diffT/TC23LTO09/TC23LTO09_15deg.parquet,TC23LTO09_15deg.parquet,TC23LTO09,LTO,lithium-ion,15.0,,charge_sweep,8,80,498,78,1.0,charge,10.000002999964636,True,True,1002,1.49999976085857,1.498461526705028,2.53503381678141,2.57070359283393,2.57184807762706,2.57509078454093,2.58672637993774,2.58672637993774,2.5394210084884,2.5394210084884,15.735505928143711,0.004166666213379678,0.02377985449284559,0.02454284447657401,0.026704649430472,0.03446171426503581,0.03446171426503581,0.0029247949376264085,0.01068185977219022,0.03153691932741591,0.03153691932741591
raw_CU_diffT/TC23LTO09/TC23LTO09_15deg.parquet,TC23LTO09_15deg.parquet,TC23LTO09,LTO,lithium-ion,15.0,,charge_sweep,8,80,502,82,-1.0,discharge,10.00000166654354,True,True,1002,-1.49999980054442,-1.4985425432182464,2.53827652369527,2.50241600017722,2.50146226284961,2.4978380610047,2.48677470800445,2.48677470800445,2.53369858452275,2.53369858452275,15.717262744510975,-0.0041666653065150884,0.02390701885762541,0.024542843827244677,0.02695897871179238,0.034334548359358036,0.034334548359358036,0.0030519598541669697,0.010427529501732626,0.03128258850519107,0.03128258850519107
raw_CU_diffT/TC23LTO09/TC23LTO09_15deg.parquet,TC23LTO09_15deg.parquet,TC23LTO09,LTO,lithium-ion,15.0,,charge_sweep,9,90,508,62,3.0,charge,4.366659333260031,True,False,439,4.49999940163325,4.48965224495421,2.59244880390339,2.6996488795265,2.70441756616454,2.72139409059596,,2.75115069521732,2.59969720759321,2.59969720759321,15.723639999999998,0.005458320605593439,0.02382224219501053,0.024881950477707037,0.028654511964106042,,0.035267091648129995,0.004832269769095513,0.011444849453119466,0.033656335058431526,0.033656335058431526
raw_CU_diffT/TC23LTO09/TC23LTO09_15deg.parquet,TC23LTO09_15deg.parquet,TC23LTO09,LTO,lithium-ion,15.0,,charge_sweep,9,90,512,66,-3.0,discharge,10.000000000058208,True,True,1002,-4.49999940163325,-4.495550046561182,2.59569151081726,2.48887293012519,2.48505798081476,2.4747576176766,2.44690848771045,2.44690848771045,2.5836744204894,2.5836744204894,15.726850648702593,-0.012500002039128067,0.023737465532395592,0.024585232158552347,0.02687420204917533,0.03306289842012204,0.03306289842012204,0.003136736516779738,0.00932543288772645,0.030392433547727065,0.030392433547727065
raw_CU_diffT/TC23LTO09/TC23LTO09_15deg.parquet,TC23LTO09_15deg.parquet,TC23LTO09,LTO,lithium-ion,15.0,,charge_sweep,9,90,516,70,2.0,charge,9.999999666732037,True,True,1002,2.99999956140299,2.9969635968967636,2.58748936979983,2.65863817443937,2.66035490162906,2.66645882052575,2.69011150625043,2.69011150625043,2.5960730057483,2.5960730057483,15.757812335329339,0.008333330875885545,0.02371627168047524,0.02428851416069995,0.02632315409039222,0.03420738381795206,0.03420738381795206,0.00260688240991698,0.010491112137476822,0.031346171416822284,0.031346171416822284
raw_CU_diffT/TC23LTO09/TC23LTO09_15deg.parquet,TC23LTO09_15deg.parquet,TC23LTO09,LTO,lithium-ion,15.0,,charge_sweep,9,90,520,74,-2.0,discharge,9.99999933334766,True,True,1002,-2.99999956140299,-2.9970457397829735,2.59321179376548,2.52244448405698,2.5199647670052,2.51271636331538,2.49211563703906,2.49211563703906,2.58462815781701,2.58462815781701,15.741943582834327,-0.008333331019564318,0.02358910668487062,0.024415679156307976,0.026831814072817803,0.03369872383552662,0.03369872383552662,0.0032427073879471822,0.010109617150656,0.03083751143439685,0.03083751143439685
raw_CU_diffT/TC23LTO09/TC23LTO09_15deg.parquet,TC23LTO09_15deg.parquet,TC23LTO09,LTO,lithium-ion,15.0,,charge_sweep,9,90,524,78,1.0,charge,9.999999333376763,True,True,1002,1.49999976085857,1.4984617224806072,2.58748936979983,2.62334989331788,2.62430363064549,2.6279278324904,2.63994492281826,2.63994492281826,2.59244880390339,2.59244880390339,15.739155269461072,0.004166664632967563,0.023907019490139087,0.024542844476580526,0.02695897942505248,0.03497037425419677,0.03497037425419677,0.003051959934913393,0.011063354764057686,0.031664084324709414,0.031664084324709414
raw_CU_diffT/TC23LTO09/TC23LTO09_15deg.parquet,TC23LTO09_15deg.parquet,TC23LTO09,LTO,lithium-ion,15.0,,charge_sweep,9,90,528,82,-1.0,discharge,9.999998999992386,True,True,1002,-1.49999980054442,-1.4985449701541949,2.59092282417922,2.55525304812669,2.55429931079908,2.55029361402313,2.53827652369527,2.53827652369527,2.58596339007566,2.58596339007566,15.719398383233532,-0.004166670328441997,0.02377985386370286,0.024415678833322126,0.02708614370571493,0.03509753832289985,0.03509753832289985,0.0033062898420120716,0.011317684459196991,0.03179124848088778,0.03179124848088778
raw_CU_diffT/TC23LTO09/TC23LTO09_15deg.parquet,TC23LTO09_15deg.parquet,TC23LTO09,LTO,lithium-ion,15.0,,charge_sweep,10,100,534,62,3.0,charge,2.626133333396865,True,False,265,4.49999940163325,4.482862716782718,2.60503813662781,2.71223821225093,2.71719764635449,2.73455566571695,,2.75191368507941,2.60999757073137,2.60999757073137,15.72675,0.0032826670081285937,0.023822242195012798,0.024924338809016823,0.028781676958030765,,0.032639015107044804,0.004959434763017967,0.008816772912032006,0.03153691849304078,0.03153691849304078
raw_CU_diffT/TC23LTO09/TC23LTO09_15deg.parquet,TC23LTO09_15deg.parquet,TC23LTO09,LTO,lithium-ion,15.0,,charge_sweep,10,100,538,66,-3.0,discharge,10.000000333442586,True,True,1002,-4.49999940163325,-4.495547726602745,2.60732710621407,2.500508525522,2.49631208128053,2.48620246560789,2.45968856790039,2.45968856790039,2.59569151081726,2.59569151081726,15.719976516966067,-0.012499996672907193,0.023737465532395592,0.02467000882116738,0.026916590380482847,0.032808568432274775,0.032808568432274775,0.003179124848087255,0.009071102899879183,0.030222880222496997,0.030222880222496997
raw_CU_diffT/TC23LTO09/TC23LTO09_15deg.parquet,TC23LTO09_15deg.parquet,TC23LTO09,LTO,lithium-ion,15.0,,charge_sweep,10,100,542,70,2.0,charge,9.999999333376763,True,True,1002,2.99999956140299,2.996962220011828,2.59893421773112,2.67008302237066,2.67199049702588,2.67809441592257,2.70079336431963,2.70079336431963,2.60751785367959,2.60751785367959,15.753957145708581,0.008333326332256577,0.02371627168047524,0.02435209665850559,0.02638673658819786,0.033953053826739264,0.033953053826739264,0.00267046490772262,0.010236782146264025,0.031091841425609494,0.031091841425609494
raw_CU_diffT/TC23LTO09/TC23LTO09_15deg.parquet,TC23LTO09_15deg.parquet,TC23LTO09,LTO,lithium-ion,15.0,,charge_sweep,10,100,546,74,-2.0,discharge,10.000003333349014,True,True,1002,-2.99999956140299,-2.9970469601821077,2.60503813662781,2.5340800794538,2.53160036240202,2.5243519587122,2.50432347483244,2.50432347483244,2.59626375321382,2.59626375321382,15.729994550898205,-0.008333337269964533,0.0236526891826696,0.024479261654106955,0.02689539657061678,0.03357155883991845,0.03357155883991845,0.0032427073879471822,0.00991886965724885,0.030646763940986442,0.030646763940986442
raw_CU_diffT/TC23LTO09/TC23LTO09_15deg.parquet,TC23LTO09_15deg.parquet,TC23LTO09,LTO,lithium-ion,15.0,,charge_sweep,10,100,550,78,1.0,charge,9.99999933334766,True,True,1002,1.49999976085857,1.498460658052387,2.59893421773112,2.63479474124918,2.6359392260423,2.63918193295617,2.65119902328403,2.65119902328403,2.60389365183468,2.60389365183468,15.723283892215566,0.00416666365478797,0.023907019490145898,0.02467000947386751,0.026831814427765496,0.03484320925690979,0.03484320925690979,0.002924794937619598,0.010936189766763894,0.031536919327422724,0.031536919327422724
raw_CU_diffT/TC23LTO09/TC23LTO09_15deg.parquet,TC23LTO09_15deg.parquet,TC23LTO09,LTO,lithium-ion,15.0,,charge_sweep,10,100,554,82,-1.0,discharge,10.000004666741006,True,True,1002,-1.49999980054442,-1.4985438787142522,2.60255841957603,2.56727013845455,2.5659349061959,2.56192920941994,2.55010286655761,2.55010286655761,2.59759898547247,2.59759898547247,15.726921257485031,-0.004166669719474098,0.023525523875851245,0.024415678833315614,0.02708614370571493,0.03497037332897079,0.03497037332897079,0.0035606198298636857,0.011444849453119542,0.03166408348695872,0.03166408348695872
raw_CU_diffT/TC23LTO09/TC23LTO09_25deg.parquet,TC23LTO09_25deg.parquet,TC23LTO09,LTO,lithium-ion,25.0,,discharge_sweep,0,100,12,28,-3.0,discharge,10.000638000001345,True,True,774,-4.49999940163325,-4.494114661574141,2.68324459749165,2.58310217809284,2.57680751173062,2.56040322969577,2.52530569603981,2.52530569603981,2.66207162881876,2.66207162881876,25.614741950904396,-0.012500616276837146,0.02225387393661967,0.023652688869780558,0.027298085362254844,0.035097538322897755,0.035097538322897755,0.005044211425635173,0.012843664386278084,0.030392433547726964,0.030392433547726964
raw_CU_diffT/TC23LTO09/TC23LTO09_25deg.parquet,TC23LTO09_25deg.parquet,TC23LTO09,LTO,lithium-ion,25.0,,discharge_sweep,0,100,16,32,3.0,charge,0.13972833331354195,False,False,13,4.50640934021317,4.161299857827274,2.66531433573262,2.76431227033831,2.76946245190739,,,2.77098843163156,2.66569583066367,2.66569583066367,25.650570000000002,0.00017499291284393877,0.02196825169038172,0.02311110871473641,,,0.02344973301824844,,0.0014814813278667197,0.023365076942368685,0.023365076942368685
raw_CU_diffT/TC23LTO09/TC23LTO09_25deg.parquet,TC23LTO09_25deg.parquet,TC23LTO09,LTO,lithium-ion,25.0,,discharge_sweep,0,100,20,36,-2.0,discharge,10.000002333345037,True,True,774,-2.99999956140299,-2.9961113181558923,2.66569583066367,2.59969720759321,2.59664524814487,2.58768011726535,2.56211995688547,2.56211995688547,2.65348799287029,2.65348799287029,25.597677364341084,-0.00833329770037687,0.021999544239798146,0.02301686420464265,0.02600524160138045,0.03452529630696398,0.03452529630696398,0.004005697361582305,0.012525752067165833,0.030456016447579292,0.030456016447579292
raw_CU_diffT/TC23LTO09/TC23LTO09_25deg.parquet,TC23LTO09_25deg.parquet,TC23LTO09,LTO,lithium-ion,25.0,,discharge_sweep,0,100,24,40,2.0,charge,3.979591666666238,True,False,310,2.99999956140299,2.990418814980221,2.65577696245655,2.72139409059596,2.72463679750983,2.7341741707859,,2.75076920028628,2.66111789149115,2.66111789149115,25.583369999999995,0.0033164360440015596,0.02187237924419012,0.02295328170684027,0.02613240659698181,,0.03166408390583421,0.004260027352791691,0.009791704661644089,0.02988377396735458,0.02988377396735458
raw_CU_diffT/TC23LTO09/TC23LTO09_25deg.parquet,TC23LTO09_25deg.parquet,TC23LTO09,LTO,lithium-ion,25.0,,discharge_sweep,0,100,28,44,-1.0,discharge,10.00060133335137,True,True,776,-1.49999980054442,-1.4981164717061126,2.66016415416354,2.62735559009384,2.62582961036966,2.62106092373162,2.60561037902438,2.60561037902438,2.65329724540477,2.65329724540477,25.565505309278358,-0.00416704749517829,0.02187237895484536,0.02288969890623879,0.02606882375432831,0.03636918826213187,0.03636918826213187,0.004196444799482949,0.014496809307286508,0.03179124848088808,0.03179124848088808
raw_CU_diffT/TC23LTO09/TC23LTO09_25deg.parquet,TC23LTO09_25deg.parquet,TC23LTO09,LTO,lithium-ion,25.0,,discharge_sweep,0,100,32,48,1.0,charge,10.000681333349348,True,True,776,1.49999976085857,1.4980724918120896,2.65463247766342,2.68744104173312,2.68915776892282,2.69392645556086,2.71223821225093,2.71223821225093,2.66149938642219,2.66149938642219,25.553851907216494,0.004166970605903852,0.021872379533528084,0.023016864509123977,0.026195989441324355,0.03840382918097113,0.03840382918097113,0.004323609907796271,0.016531449647443044,0.0338258892786077,0.0338258892786077
raw_CU_diffT/TC23LTO09/TC23LTO09_25deg.parquet,TC23LTO09_25deg.parquet,TC23LTO09,LTO,lithium-ion,25.0,,discharge_sweep,1,90,38,28,-3.0,discharge,9.999999333333108,True,True,821,-4.49999940163325,-4.494494114064764,2.57909648131688,2.48467648588372,2.48200602136641,2.47132416329721,2.44194905360689,2.44194905360689,2.57051284536841,2.57051284536841,25.568537661388557,-0.01249992693201355,0.020982223997383406,0.02157566063569506,0.02394940718893308,0.030477210210342,0.030477210210342,0.0029671831915496737,0.009494986212958592,0.02856973530148874,0.02856973530148874
raw_CU_diffT/TC23LTO09/TC23LTO09_25deg.parquet,TC23LTO09_25deg.parquet,TC23LTO09,LTO,lithium-ion,25.0,,discharge_sweep,1,90,42,32,3.0,charge,10.00063000000955,True,True,803,4.49999940163325,4.494345472316144,2.57451854214437,2.66893853757753,2.67179974956036,2.68133712283643,2.70746952561289,2.70746952561289,2.58329292555836,2.58329292555836,25.574263349937734,0.012500656436203008,0.02098222399738331,0.021618048967002576,0.023737465532393323,0.029544666921570213,0.029544666921570213,0.002755241535010014,0.008562442924186904,0.027594803681409534,0.027594803681409534
raw_CU_diffT/TC23LTO09/TC23LTO09_25deg.parquet,TC23LTO09_25deg.parquet,TC23LTO09,LTO,lithium-ion,25.0,,discharge_sweep,1,90,46,36,-2.0,discharge,10.000004666646419,True,True,801,-2.99999956140299,-2.9962222762789894,2.57985947117897,2.51691280755686,2.51500533290164,2.509282908936,2.49001741491832,2.49001741491832,2.57337405735124,2.57337405735124,25.598744519350806,-0.008333241947251834,0.020982224274950233,0.021618049252980585,0.02352552418706483,0.029947356465156963,0.029947356465156963,0.002543299912114598,0.00896513219020673,0.027785551539859926,0.027785551539859926
raw_CU_diffT/TC23LTO09/TC23LTO09_25deg.parquet,TC23LTO09_25deg.parquet,TC23LTO09,LTO,lithium-ion,25.0,,discharge_sweep,1,90,50,40,2.0,charge,10.000001999993401,True,True,1002,2.99999956140299,2.9969753985639493,2.57566302693749,2.63899118549065,2.64070791268034,2.64776556890464,2.66645882052575,2.66645882052575,2.58233918823075,2.58233918823075,25.570506467065872,0.008333259981200956,0.02110938927055826,0.02168163175078297,0.024034184169490415,0.03026526895417214,0.03026526895417214,0.002924794898932156,0.00915587968361388,0.028039881531069462,0.028039881531069462
raw_CU_diffT/TC23LTO09/TC23LTO09_25deg.parquet,TC23LTO09_25deg.parquet,TC23LTO09,LTO,lithium-ion,25.0,,discharge_sweep,1,90,54,44,-1.0,discharge,10.000004000037734,True,True,815,-1.49999980054442,-1.4981564229559639,2.57985947117897,2.54819539190239,2.54724165457478,2.54399894766092,2.53388933198828,2.53388933198828,2.57604452186854,2.57604452186854,25.576143619631896,-0.004166652651580661,0.021109388991310353,0.02174521396092962,0.02390701885762541,0.0306467635355721,0.0306467635355721,0.0027976298663150573,0.009537374544261748,0.028103463657101847,0.028103463657101847
raw_CU_diffT/TC23LTO09/TC23LTO09_25deg.parquet,TC23LTO09_25deg.parquet,TC23LTO09,LTO,lithium-ion,25.0,,discharge_sweep,1,90,58,48,1.0,charge,10.000616000041191,True,True,820,1.49999976085857,1.4981462691018876,2.57737975412719,2.60904383340377,2.60999757073137,2.61362177257628,2.62373138824893,2.62373138824893,2.5810039559721,2.5810039559721,25.56423551219513,0.0041668645407784725,0.02110938954980647,0.0217452145362411,0.024161349484713057,0.030901094340981285,0.030901094340981285,0.003051959934906586,0.009791704791174815,0.028484959392509328,0.028484959392509328
raw_CU_diffT/TC23LTO09/TC23LTO09_25deg.parquet,TC23LTO09_25deg.parquet,TC23LTO09,LTO,lithium-ion,25.0,,discharge_sweep,2,80,64,28,-3.0,discharge,9.999999666717486,True,True,1002,-4.49999940163325,-4.495488417652486,2.51767579741894,2.4234465494513,2.42153907479608,2.41123871165792,2.38300808676073,2.38300808676073,2.51042739372912,2.51042739372912,25.56187924151697,-0.012499939973835767,0.02093983566607589,0.021363718979155302,0.02365268886977829,0.029926161903340038,0.029926161903340038,0.0027128532037024,0.008986326237264149,0.028315405313641566,0.028315405313641566
raw_CU_diffT/TC23LTO09/TC23LTO09_25deg.parquet,TC23LTO09_25deg.parquet,TC23LTO09,LTO,lithium-ion,25.0,,discharge_sweep,2,80,68,32,3.0,charge,10.000000000080036,True,True,833,4.49999940163325,4.494591786803658,2.51252561584986,2.60656411635199,2.60885308593824,2.61762746935224,2.63937268042169,2.63937268042169,2.51977401953968,2.51977401953968,25.57751217286915,0.012499992412726655,0.020897447334770544,0.02140610731046282,0.02335597055062577,0.028188240319719015,0.028188240319719015,0.0024585232158552267,0.007290792984948471,0.026577483730020543,0.026577483730020543
raw_CU_diffT/TC23LTO09/TC23LTO09_25deg.parquet,TC23LTO09_25deg.parquet,TC23LTO09,LTO,lithium-ion,25.0,,discharge_sweep,2,80,72,36,-2.0,discharge,9.999999333362211,True,True,1002,-2.99999956140299,-2.9970067559261997,2.51843878728103,2.45549212365892,2.45434763886579,2.44900670983119,2.43355616512394,2.43355616512394,2.51309785824643,2.51309785824643,25.601867415169657,-0.008333329942810682,0.020982224274950233,0.021363719261767795,0.02314402920024727,0.028294211522282106,0.028294211522282106,0.0021618049252970367,0.007311987247331873,0.026513901583802627,0.026513901583802627
raw_CU_diffT/TC23LTO09/TC23LTO09_25deg.parquet,TC23LTO09_25deg.parquet,TC23LTO09,LTO,lithium-ion,25.0,,discharge_sweep,2,80,76,40,2.0,charge,10.000001666878234,True,True,1002,2.99999956140299,2.9970024575373073,2.51405159557403,2.57718900666167,2.5783334914548,2.58462815781701,2.60026944998978,2.60026944998978,2.51958327207416,2.51958327207416,25.578365808383236,0.00833333205746028,0.021045806772756023,0.021427301759573584,0.023525524187068235,0.028739289006905453,0.028739289006905453,0.0024797174143122123,0.0076934822341494305,0.02689539657062019,0.02689539657062019
raw_CU_diffT/TC23LTO09/TC23LTO09_25deg.parquet,TC23LTO09_25deg.parquet,TC23LTO09,LTO,lithium-ion,25.0,,discharge_sweep,2,80,80,44,-1.0,discharge,10.00000466677011,True,True,1002,-1.49999980054442,-1.4985032642920688,2.51843878728103,2.4871562029355,2.48639321307341,2.48334125362506,2.4747576176766,2.4747576176766,2.51538682783269,2.51538682783269,25.589479999999995,-0.004166665256754243,0.020855059003458444,0.021363718979155157,0.023398358881935505,0.02912078360848847,0.02912078360848847,0.002543299878477061,0.008265724605030025,0.02708614370571493,0.02708614370571493
raw_CU_diffT/TC23LTO09/TC23LTO09_25deg.parquet,TC23LTO09_25deg.parquet,TC23LTO09,LTO,lithium-ion,25.0,,discharge_sweep,2,80,84,48,1.0,charge,9.999999666724761,True,True,1002,1.49999976085857,1.4985004173673977,2.51595907022925,2.54743240204031,2.54800464443687,2.55124735135074,2.56040322969577,2.56040322969577,2.51920177714312,2.51920177714312,25.57677221556886,0.004166665700777959,0.020982224552519486,0.021363719544380145,0.023525524498278428,0.029629444368098407,0.029629444368098407,0.0025432999457589422,0.008647219815578921,0.027467639414200423,0.027467639414200423
raw_CU_diffT/TC23LTO09/TC23LTO09_25deg.parquet,TC23LTO09_25deg.parquet,TC23LTO09,LTO,lithium-ion,25.0,,discharge_sweep,3,70,90,28,-3.0,discharge,9.999999333362211,True,True,773,-4.49999940163325,-4.4941773024148155,2.46731846652125,2.37270772362257,2.37080024896735,2.36126287569127,2.32998029134574,2.32998029134574,2.46045155776248,2.46045155776248,25.582821617076323,-0.012499988195214006,0.021024612328690923,0.021448495641770437,0.023567912207163352,0.030519598541649616,0.030519598541649616,0.002543299878472429,0.009494986212958693,0.02899361861456835,0.02899361861456835
raw_CU_diffT/TC23LTO09/TC23LTO09_25deg.parquet,TC23LTO09_25deg.parquet,TC23LTO09,LTO,lithium-ion,25.0,,discharge_sweep,3,70,94,32,3.0,charge,10.001998666448344,True,True,781,4.49999940163325,4.49423227429435,2.46274052734874,2.55735127024743,2.5588772499716,2.56727013845455,2.58729862233431,2.58729862233431,2.46941668864199,2.46941668864199,25.604628937259932,0.012502492065012647,0.021024612328693095,0.021363718979155403,0.023228805556701145,0.027679580344024568,0.027679580344024568,0.00220419322800805,0.006654968015331473,0.02619598874825082,0.02619598874825082
raw_CU_diffT/TC23LTO09/TC23LTO09_25deg.parquet,TC23LTO09_25deg.parquet,TC23LTO09,LTO,lithium-ion,25.0,,discharge_sweep,3,70,98,36,-2.0,discharge,9.999999333362211,True,True,776,-2.99999956140299,-2.996135586261634,2.46789070891782,2.40475329783019,2.40360881303706,2.39884012639902,2.38396182408834,2.38396182408834,2.46312202227978,2.46293127481426,25.598877422680406,-0.008333330368890765,0.02104580677275262,0.021427301759570177,0.02301686420464265,0.02797629903326708,0.02797629903326708,0.0019710574318900324,0.006930492260514461,0.026386736588194605,0.02632315409039222
raw_CU_diffT/TC23LTO09/TC23LTO09_25deg.parquet,TC23LTO09_25deg.parquet,TC23LTO09,LTO,lithium-ion,25.0,,discharge_sweep,3,70,102,40,2.0,charge,10.001999333515414,True,True,777,2.99999956140299,2.996132634393998,2.46426650707291,2.52740391816054,2.52873915041919,2.53427082691932,2.54857688683343,2.54857688683343,2.46922594117647,2.46922594117647,25.59266602316602,0.008334991944093904,0.02104580677275262,0.021490884257372413,0.02333477669365768,0.0281034640288717,0.0281034640288717,0.0022889699209050623,0.007057657256119079,0.026450319085996987,0.026450319085996987
raw_CU_diffT/TC23LTO09/TC23LTO09_25deg.parquet,TC23LTO09_25deg.parquet,TC23LTO09,LTO,lithium-ion,25.0,,discharge_sweep,3,70,106,44,-1.0,discharge,9.999999666717486,True,True,777,-1.49999980054442,-1.4980716554027962,2.46808145638334,2.43679887203781,2.43622662964124,2.43336541765842,2.42516327664099,2.42516327664099,2.465029496935,2.465029496935,25.58605980694981,-0.0041666647544513135,0.02085505900345874,0.021236553985232904,0.02314402889408389,0.02861212363279856,0.02861212363279856,0.002288969890625152,0.007757064629339821,0.026577483730025022,0.026577483730025022
raw_CU_diffT/TC23LTO09/TC23LTO09_25deg.parquet,TC23LTO09_25deg.parquet,TC23LTO09,LTO,lithium-ion,25.0,,discharge_sweep,3,70,110,48,1.0,charge,10.00199866679759,True,True,769,1.49999976085857,1.4980458987379726,2.46579248679708,2.49726581860814,2.49802880847022,2.50108076791857,2.50966440386704,2.50966440386704,2.46884444624543,2.46884444624543,25.583363198959688,0.004167498535727578,0.020982224552519486,0.02149088454166713,0.023525524498278428,0.02924794937623775,0.02924794937623775,0.0025432999457589422,0.008265724823718266,0.027213309419626453,0.027213309419626453
raw_CU_diffT/TC23LTO09/TC23LTO09_25deg.parquet,TC23LTO09_25deg.parquet,TC23LTO09,LTO,lithium-ion,25.0,,discharge_sweep,4,60,116,28,-3.0,discharge,10.000000999796612,True,True,1002,-4.49999940163325,-4.495511527686262,2.42688000383069,2.33169701853543,2.33017103881126,2.3208244130007,2.28687136413787,2.28687136413787,2.420776084934,2.420776084934,25.585254700598803,-0.012500003591611004,0.021151777322617818,0.021490883973080122,0.023567912207165625,0.031113035179961265,0.031113035179961265,0.002416134884547807,0.009961257857343447,0.02975660857810997,0.02975660857810997
raw_CU_diffT/TC23LTO09/TC23LTO09_25deg.parquet,TC23LTO09_25deg.parquet,TC23LTO09,LTO,lithium-ion,25.0,,discharge_sweep,4,60,120,32,3.0,charge,10.000004000037734,True,True,1002,4.49999940163325,4.495505975747487,2.4234465494513,2.51882028221207,2.52034626193625,2.52854840295367,2.54705090710926,2.54705090710926,2.42935972088247,2.42935972088247,25.619915239520967,0.012500003200600808,0.021194165653923163,0.02153327230438764,0.0233559705506236,0.027467638687484912,0.027467638687484912,0.002161804896700436,0.006273473033561749,0.02615360041694113,0.02615360041694113
raw_CU_diffT/TC23LTO09/TC23LTO09_25deg.parquet,TC23LTO09_25deg.parquet,TC23LTO09,LTO,lithium-ion,25.0,,discharge_sweep,4,60,124,36,-2.0,discharge,10.00000366668246,True,True,1002,-2.99999956140299,-2.997006799849954,2.42783374115829,2.36431483513962,2.36317035034649,2.35840166370845,2.34428635125985,2.34428635125985,2.4234465494513,2.4234465494513,25.615097994011975,-0.008333333627965216,0.021172971768357387,0.021554466755174945,0.02314402920024727,0.027849134037662312,0.027849134037662312,0.0019710574318898832,0.006676162269304925,0.02638673658819786,0.02638673658819786
raw_CU_diffT/TC23LTO09/TC23LTO09_25deg.parquet,TC23LTO09_25deg.parquet,TC23LTO09,LTO,lithium-ion,25.0,,discharge_sweep,4,60,128,40,2.0,charge,10.000000000087311,True,True,1002,2.99999956140299,2.997002527363798,2.42478178170995,2.48830068772862,2.48944517252175,2.49497684902188,2.50871066653943,2.50871066653943,2.42916897341694,2.42916897341694,25.612355429141715,0.008333331089909234,0.021172971768357387,0.021554466755174945,0.023398359191460213,0.02797629903326708,0.02797629903326708,0.002225387423102826,0.006803327264909693,0.026513901583802627,0.026513901583802627
raw_CU_diffT/TC23LTO09/TC23LTO09_25deg.parquet,TC23LTO09_25deg.parquet,TC23LTO09,LTO,lithium-ion,25.0,,discharge_sweep,4,60,132,44,-1.0,discharge,9.999999666717486,True,True,1002,-1.49999980054442,-1.4985040990810399,2.42802448862381,2.39636040934724,2.39578816695067,2.39292695496785,2.38529705634699,2.38529705634699,2.42535402410651,2.42535402410651,25.611192654690612,-0.004166664713995196,0.021109388991303542,0.021490883973077708,0.023398358881928993,0.028484958638869202,0.028484958638869202,0.00228896989062545,0.007375569647565659,0.026704648723940766,0.026704648723940766
raw_CU_diffT/TC23LTO09/TC23LTO09_25deg.parquet,TC23LTO09_25deg.parquet,TC23LTO09,LTO,lithium-ion,25.0,,discharge_sweep,4,60,136,48,1.0,charge,10.00000000007276,True,True,1002,1.49999976085857,1.4985001507355546,2.4261170139686,2.4579718407107,2.45854408310726,2.46140529509009,2.46960743610751,2.46960743610751,2.4287874784859,2.4287874784859,25.601574790419157,0.004166665701359393,0.02123655454709316,0.021618049538954114,0.023525524498278428,0.02899361938165697,0.02899361938165697,0.0022889699511852678,0.0077570648345638114,0.027213309419626453,0.027213309419626453
raw_CU_diffT/TC23LTO09/TC23LTO09_25deg.parquet,TC23LTO09_25deg.parquet,TC23LTO09,LTO,lithium-ion,25.0,,discharge_sweep,5,50,142,28,-3.0,discharge,10.00000400004501,True,True,1002,-4.49999940163325,-4.495514488678029,2.39121022777816,2.29469201022425,2.2933567779656,2.28439164708609,2.2491033659646,2.2491033659646,2.38529705634699,2.38529705634699,25.605301317365267,-0.012500012087550598,0.021448495641772605,0.0217452139609273,0.023737465532395592,0.03157930682434829,0.03157930682434829,0.002288969890622987,0.010130811182575687,0.03026526855380461,0.03026526855380461
raw_CU_diffT/TC23LTO09/TC23LTO09_25deg.parquet,TC23LTO09_25deg.parquet,TC23LTO09,LTO,lithium-ion,25.0,,discharge_sweep,5,50,146,32,3.0,charge,9.999999666732037,True,True,1002,4.49999940163325,4.495504143861568,2.38796752086429,2.48429499095267,2.48601171814237,2.49383236422875,2.51138113105673,2.51138113105673,2.39349919736441,2.39349919736441,25.6290651996008,0.012499993453748918,0.02140610731046282,0.021787602292234816,0.023525523875855835,0.027425250356177294,0.027425250356177294,0.002119416565393016,0.006019143045714475,0.02619598874825082,0.02619598874825082
raw_CU_diffT/TC23LTO09/TC23LTO09_25deg.parquet,TC23LTO09_25deg.parquet,TC23LTO09,LTO,lithium-ion,25.0,,discharge_sweep,5,50,150,36,-2.0,discharge,10.00000400004501,True,True,1002,-2.99999956140299,-2.997007360561035,2.39178247017472,2.32750057429396,2.32692833189739,2.32215964525935,2.30861657520732,2.30861657520732,2.38796752086429,2.38796752086429,25.617462215568867,-0.008333335805921594,0.021427301759570177,0.021618049252980585,0.02320761169805306,0.027721969042057544,0.027721969042057544,0.0017803099384828824,0.006294667282487367,0.026450319086000245,0.026450319086000245
raw_CU_diffT/TC23LTO09/TC23LTO09_25deg.parquet,TC23LTO09_25deg.parquet,TC23LTO09,LTO,lithium-ion,25.0,,discharge_sweep,5,50,154,40,2.0,charge,9.999999666717486,True,True,1002,2.99999956140299,2.997002539008148,2.38911200565742,2.45339390153818,2.45472913379683,2.45987931536591,2.4730408904869,2.4730408904869,2.39330844989889,2.39330844989889,25.623342634730548,0.00833333111264291,0.02142730175957003,0.021872379244189975,0.023589106684867214,0.02797629903326693,0.02797629903326693,0.0021618049252971824,0.006548997273696899,0.026577484081605013,0.026577484081605013
raw_CU_diffT/TC23LTO09/TC23LTO09_25deg.parquet,TC23LTO09_25deg.parquet,TC23LTO09,LTO,lithium-ion,25.0,,discharge_sweep,5,50,158,44,-1.0,discharge,10.00000266659481,True,True,1002,-1.49999980054442,-1.4985045691721484,2.39216396510576,2.35992764343262,2.35935540103606,2.35687568398428,2.34943653282894,2.34943653282894,2.38968424805398,2.38968424805398,25.60572419161677,-0.004166667076648915,0.021490883973077708,0.02187237895484536,0.023525523875851245,0.028484958638869202,0.028484958638869202,0.0020346399027735378,0.006994074665791494,0.026831813717863317,0.026831813717863317
raw_CU_diffT/TC23LTO09/TC23LTO09_25deg.parquet,TC23LTO09_25deg.parquet,TC23LTO09,LTO,lithium-ion,25.0,,discharge_sweep,5,50,162,48,1.0,charge,9.999999666732037,True,True,1002,1.49999976085857,1.498499974882111,2.39025649045055,2.42249281212369,2.42306505452025,2.42592626650308,2.4341284075205,2.4341284075205,2.39292695496785,2.39292695496785,25.60450344311378,0.0041666653008086574,0.021490884541667424,0.021872379533528084,0.023779854492852397,0.02924794937623094,0.02924794937623094,0.002288969951184973,0.0077570648345635165,0.027467639414200423,0.027467639414200423
raw_CU_diffT/TC23LTO09/TC23LTO09_25deg.parquet,TC23LTO09_25deg.parquet,TC23LTO09,LTO,lithium-ion,25.0,,discharge_sweep,6,40,168,28,-3.0,discharge,9.99999933334766,True,True,1002,-4.49999940163325,-4.495506493881438,2.36164437062232,2.26398166827528,2.26245568855111,2.25368130513712,2.21858377148115,2.21858377148115,2.35630344158771,2.35630344158771,25.615560329341314,-0.012499980649274349,0.02170282562961988,0.022041932280082086,0.023991795520242866,0.03179124848088805,0.03179124848088805,0.002288969890622987,0.010088422851268174,0.03060437520426682,0.03060437520426682
raw_CU_diffT/TC23LTO09/TC23LTO09_25deg.parquet,TC23LTO09_25deg.parquet,TC23LTO09,LTO,lithium-ion,25.0,,discharge_sweep,6,40,172,32,3.0,charge,9.999999333362211,True,True,1002,4.49999940163325,4.495505186030862,2.35935540103606,2.45739959831413,2.45873483057278,2.46617398172813,2.48257826376298,2.48257826376298,2.36393334020857,2.36393334020857,25.64521320359281,0.012499995711741011,0.021787602292232644,0.02208432061138743,0.023737465532395592,0.027382862024869878,0.027382862024869878,0.0019498632401629482,0.005595259732637234,0.026365542073483055,0.026365542073483055
raw_CU_diffT/TC23LTO09/TC23LTO09_25deg.parquet,TC23LTO09_25deg.parquet,TC23LTO09,LTO,lithium-ion,25.0,,discharge_sweep,6,40,176,36,-2.0,discharge,9.999999333362211,True,True,1002,-2.99999956140299,-2.99700857367255,2.3624073604844,2.29717172727603,2.29640873741395,2.29183079824143,2.27924146551701,2.27924146551701,2.35897390610501,2.35897390610501,25.625503672654695,-0.008333334226234274,0.021745214248585207,0.021999544239794742,0.02352552418706483,0.027721969042054137,0.027721969042054137,0.0017803099384796246,0.00597675479346893,0.026577484081601606,0.026577484081601606
