Repository: DNV007/delivered-energy-decomposition

# Three-term energy accounting for a cold commercial sodium-ion 18650 cell

This repository holds the analysis code and the derived data behind a reanalysis
of a public commercial-cell archive. No new measurements were made. The
manuscript reporting the work is not distributed here; what is here is
everything needed to regenerate its numbers from the raw archive and to check
them.

**Source data.** Droese, D., Schlösser, A., Otto, M. *Dataset: Evaluation of
Commercial Sodium-Ion Batteries by State-of-the-Art Lithium-Ion Battery
Configurations.* Technische Universität Berlin, DepositOnce, 2025.
DOI [10.14279/depositonce-25036](https://doi.org/10.14279/depositonce-25036),
CC BY 4.0.

File: data_processed/hppc/raw_temperature_pulse_descriptors.csv (part 14 of 36)
member_path,file_name,cell_id,cell_family,chemistry_type,temperature_deg_c,voltage_v,pulse_set,pulse_block_index,nominal_soc_percent,segment_index,step_id,nominal_c_rate,pulse_direction,duration_s,complete_1s,complete_10s,n_points,current_median_a,current_mean_a,pre_voltage_v,pulse_voltage_fast_v,pulse_voltage_100ms_v,pulse_voltage_1s_v,pulse_voltage_10s_v,pulse_voltage_end_v,relax_voltage_60s_v,relax_voltage_end_v,temperature_mean_deg_c,capacity_delta_ah,r_fast_ohm,r_100ms_ohm,r_1s_ohm,r_10s_ohm,r_end_ohm,polarization_1s_minus_fast_ohm,polarization_end_minus_fast_ohm,relaxation_60s_ohm,relaxation_end_ohm
raw_CU_diffT/TC23LTO09/TC23LTO09_25deg.parquet,TC23LTO09_25deg.parquet,TC23LTO09,LTO,lithium-ion,25.0,,discharge_sweep,6,40,180,40,2.0,charge,10.00000666656706,True,True,1002,2.99999956140299,2.997002514848103,2.36030913836366,2.42554477157204,2.42668925636516,2.43183943793425,2.4438565282621,2.4438565282621,2.36393334020857,2.36393334020857,25.629375678642713,0.008333336851540094,0.02174521424858861,0.022126709235402765,0.023843436676083265,0.027849134037662312,0.027849134037662312,0.0020982224274946545,0.0061039197890737015,0.026641066579407395,0.026641066579407395
raw_CU_diffT/TC23LTO09/TC23LTO09_25deg.parquet,TC23LTO09_25deg.parquet,TC23LTO09,LTO,lithium-ion,25.0,,discharge_sweep,6,40,184,44,-1.0,discharge,9.99999966636824,True,True,1002,-1.49999980054442,-1.4985045639836798,2.36259810794992,2.33017103881126,2.32978954388022,2.32711907936292,2.32006142313862,2.32006142313862,2.36049988582919,2.36049988582919,25.612315858283434,-0.004166665374432187,0.02161804896700026,0.02187237895484536,0.023652688869773796,0.02835779364494665,0.02835779364494665,0.0020346399027735378,0.006739744677946392,0.02695897871179238,0.02695897871179238
raw_CU_diffT/TC23LTO09/TC23LTO09_25deg.parquet,TC23LTO09_25deg.parquet,TC23LTO09,LTO,lithium-ion,25.0,,discharge_sweep,6,40,188,48,1.0,charge,10.000001999884262,True,True,1002,1.49999976085857,1.498500510839048,2.36107212822575,2.39388069229546,2.39445293469202,2.39712339920932,2.40456255036466,2.40456255036466,2.36355184527753,2.36355184527753,25.628836906187622,0.004166667175792116,0.0218723795335346,0.022253874525395553,0.024034184487426072,0.02899361938165697,0.02899361938165697,0.0021618049538914726,0.007121239848122372,0.027340474416913438,0.027340474416913438
raw_CU_diffT/TC23LTO09/TC23LTO09_25deg.parquet,TC23LTO09_25deg.parquet,TC23LTO09,LTO,lithium-ion,25.0,,discharge_sweep,7,30,194,28,-3.0,discharge,10.00000000007276,True,True,1002,-4.49920715311532,-4.488519291024588,2.34752905817372,2.24795888117147,2.24662364891282,2.23823076042987,2.20408696410151,2.20408696410151,2.34333261393225,2.34333261393225,25.63790418163673,-0.012480588649597781,0.022130605151911214,0.022427375719082286,0.024292790712730376,0.031881638073252165,0.031881638073252165,0.0021621855608191624,0.009751032921340951,0.030948930576429307,0.030948930576429307
raw_CU_diffT/TC23LTO09/TC23LTO09_25deg.parquet,TC23LTO09_25deg.parquet,TC23LTO09,LTO,lithium-ion,25.0,,discharge_sweep,7,30,198,32,3.0,charge,10.000005999827408,True,True,1002,4.49999940163325,4.495505723809704,2.34676606831163,2.44614549784836,2.44748073010701,2.45472913379683,2.46960743610751,2.46960743610751,2.34943653282894,2.34943653282894,25.659796586826346,0.012500005649343286,0.022084320611389603,0.022381038930544394,0.023991795520242866,0.027298085362254844,0.027298085362254844,0.0019074749088532628,0.005213764750865241,0.026704648723943094,0.026704648723943094
raw_CU_diffT/TC23LTO09/TC23LTO09_25deg.parquet,TC23LTO09_25deg.parquet,TC23LTO09,LTO,lithium-ion,25.0,,discharge_sweep,7,30,202,36,-2.0,discharge,9.999999666717486,True,True,1002,-2.99999956140299,-2.997006506760881,2.34829204803581,2.28210267749983,2.28114894017222,2.27714324339627,2.26550764799945,2.26550764799945,2.34581233098403,2.34581233098403,25.617262085828344,-0.008333329540814931,0.022063126737600382,0.022381039226615558,0.02371627168047524,0.027594804046452776,0.027594804046452776,0.0016531449428748568,0.005531677308852394,0.02676823157501542,0.02676823157501542
raw_CU_diffT/TC23LTO09/TC23LTO09_25deg.parquet,TC23LTO09_25deg.parquet,TC23LTO09,LTO,lithium-ion,25.0,,discharge_sweep,7,30,206,40,2.0,charge,9.999999333362211,True,True,1002,2.99999956140299,2.9970017452912536,2.34695681577716,2.41333693377866,2.41448141857179,2.41944085267535,2.43069495314112,2.43069495314112,2.34943653282894,2.34943653282894,25.648041197604787,0.008333329048536257,0.022126709235402765,0.022508204222220326,0.024161349165095183,0.027912716535464694,0.027912716535464694,0.002034639929692418,0.005786007300061929,0.02708614406402734,0.02708614406402734
raw_CU_diffT/TC23LTO09/TC23LTO09_25deg.parquet,TC23LTO09_25deg.parquet,TC23LTO09,LTO,lithium-ion,25.0,,discharge_sweep,7,30,210,44,-1.0,discharge,10.000005666835932,True,True,1002,-1.49999980054442,-1.4985047767505038,2.34848279550133,2.3154834839661,2.31510198903506,2.31262227198328,2.30632760562107,2.30632760562107,2.34676606831163,2.34676606831163,25.60582191616767,-0.004166668730972224,0.021999543948774423,0.022253873936619525,0.02390701885762541,0.02810346365710155,0.02810346365710155,0.0019074749088509868,0.0061039197083271254,0.02695897871178557,0.02695897871178557
raw_CU_diffT/TC23LTO09/TC23LTO09_25deg.parquet,TC23LTO09_25deg.parquet,TC23LTO09,LTO,lithium-ion,25.0,,discharge_sweep,7,30,214,48,1.0,charge,10.00000000007276,True,True,1002,1.49999976085857,1.4984996319282895,2.34752905817372,2.38071911717447,2.38129135957104,2.38377107662282,2.39101948031263,2.39101948031263,2.34943653282894,2.34943653282894,25.626038812375253,0.004166664556707567,0.022126709528108864,0.022508204519976333,0.024161349484719867,0.028993619381657267,0.028993619381657267,0.0020346399566110035,0.006866909853548403,0.027721969408774392,0.027721969408774392
raw_CU_diffT/TC23LTO09/TC23LTO09_25deg.parquet,TC23LTO09_25deg.parquet,TC23LTO09,LTO,lithium-ion,25.0,,discharge_sweep,8,20,220,28,-3.0,discharge,10.000615333308815,True,True,802,-4.486648349284906,-4.48046730584102,2.34562158351851,2.24566991158521,2.24414393186104,2.23536954844705,2.19969977239452,2.19969977239452,2.34123439181151,2.34123439181151,25.660196708229424,-0.012462100936522141,0.022277580980740463,0.022617696720903833,0.024573362226846293,0.0325235676531786,0.0325235676531786,0.0022957812461058304,0.010245986672438135,0.03154573490020628,0.03154573490020628
raw_CU_diffT/TC23LTO09/TC23LTO09_25deg.parquet,TC23LTO09_25deg.parquet,TC23LTO09,LTO,lithium-ion,25.0,,discharge_sweep,8,20,224,32,3.0,charge,10.00058133348648,True,True,802,4.49999940163325,4.494383484766478,2.34485859365642,2.44538250798628,2.44671774024493,2.45396614393475,2.46846295131438,2.46846295131438,2.34771980563924,2.34771980563924,25.679857755610964,0.012500722981297485,0.022338650599236877,0.022635368918391567,0.024246125508090136,0.02746763868748481,0.02746763868748481,0.0019074749088532593,0.005128988088247934,0.026831813717867813,0.026831813717867813
raw_CU_diffT/TC23LTO09/TC23LTO09_25deg.parquet,TC23LTO09_25deg.parquet,TC23LTO09,LTO,lithium-ion,25.0,,discharge_sweep,8,20,228,36,-2.0,discharge,10.00062433333369,True,True,786,-2.99999956140299,-2.9961843176839804,2.34657532084611,2.27962296044805,2.27866922312044,2.27466352634449,2.26302793094767,2.26245568855111,2.34428635125985,2.34428635125985,25.615249020356234,-0.008333851987022476,0.022317456728810064,0.022635369217825094,0.023970601671684775,0.027849134037662312,0.028039881531069462,0.001653144942874711,0.005722424802259398,0.027276891557434343,0.027276891557434343
raw_CU_diffT/TC23LTO09/TC23LTO09_25deg.parquet,TC23LTO09_25deg.parquet,TC23LTO09,LTO,lithium-ion,25.0,,discharge_sweep,8,20,232,40,2.0,charge,10.000000000058208,True,True,785,2.99999956140299,2.99617387630614,2.34543083605298,2.41238319645105,2.41352768124418,2.41848711534774,2.42955046834799,2.42955046834799,2.34791055310476,2.34791055310476,25.638298012738854,0.008333329572360921,0.022317456728813172,0.022698951715630734,0.02435209665850559,0.02803988153107272,0.02803988153107272,0.002034639929692418,0.005722424802259547,0.027213309059635364,0.027213309059635364
raw_CU_diffT/TC23LTO09/TC23LTO09_25deg.parquet,TC23LTO09_25deg.parquet,TC23LTO09,LTO,lithium-ion,25.0,,discharge_sweep,8,20,236,44,-1.0,discharge,9.999999999738066,True,True,774,-1.49999980054442,-1.4980661276038794,2.34676606831163,2.31338526184536,2.31300376691432,2.31071479732806,2.30403863603481,2.30403863603481,2.34524008858746,2.34524008858746,25.618773152454782,-0.0041666715813616206,0.022253873936619525,0.02250820392446433,0.02403418385154796,0.028484958638869202,0.028484958638869202,0.0017803099149284358,0.006231084702249676,0.02746763868748258,0.02746763868748258
raw_CU_diffT/TC23LTO09/TC23LTO09_25deg.parquet,TC23LTO09_25deg.parquet,TC23LTO09,LTO,lithium-ion,25.0,,discharge_sweep,8,20,240,48,1.0,charge,9.999999666353688,True,True,776,1.49999976085857,1.4980626618431496,2.34562158351851,2.3791931374503,2.37976537984686,2.38243584436416,2.38968424805398,2.38968424805398,2.34771980563924,2.34771980563924,25.659827835051544,0.0041666632352076105,0.022381039522682538,0.022762534514543492,0.02454284447657401,0.029375114373517926,0.029375114373517926,0.0021618049538914726,0.006994074850835388,0.027976299403354873,0.027976299403354873
raw_CU_diffT/TC23LTO09/TC23LTO09_25deg.parquet,TC23LTO09_25deg.parquet,TC23LTO09,LTO,lithium-ion,25.0,,discharge_sweep,9,10,246,28,-3.0,discharge,10.00061300015659,True,True,791,-4.46514078433098,-4.458610100740704,2.34218812913912,2.24128271987822,2.23918449775748,2.22983787194692,2.19149763137709,2.19149763137709,2.33608421024243,2.33608421024243,25.699930581542354,-0.01240150564151239,0.022598483258354576,0.023068395008529002,0.0251616382593038,0.033748207512477806,0.033748207512477806,0.0025631550009492243,0.01114972425412323,0.03238119151197238,0.03238119151197238
raw_CU_diffT/TC23LTO09/TC23LTO09_25deg.parquet,TC23LTO09_25deg.parquet,TC23LTO09,LTO,lithium-ion,25.0,,discharge_sweep,9,10,250,32,3.0,charge,10.000602000000072,True,True,790,4.49999940163325,4.494298219687403,2.34066214941494,2.4429027909345,2.44481026558971,2.45186792181401,2.46674622412469,2.46636472919365,2.34428635125985,2.34428635125985,25.73154450632911,0.01250074821373228,0.022720145581008773,0.02314402889408611,0.024712397152477066,0.028018686994489044,0.02793391033187401,0.0019922515714682933,0.005213764750865237,0.027128532037024776,0.027128532037024776
raw_CU_diffT/TC23LTO09/TC23LTO09_25deg.parquet,TC23LTO09_25deg.parquet,TC23LTO09,LTO,lithium-ion,25.0,,discharge_sweep,9,10,254,36,-2.0,discharge,9.999999666717486,True,True,801,-2.99999956140299,-2.9962557067229385,2.3429511190012,2.27504502127553,2.27370978901688,2.26932259730989,2.25520728486129,2.25520728486129,2.33989915955286,2.33989915955286,25.669817490636703,-0.008333329555431096,0.022635369217824945,0.023080446702444888,0.024542844151909337,0.02924794898932423,0.02924794898932423,0.0019074749340843924,0.006612579771499285,0.02823062902447987,0.02823062902447987
raw_CU_diffT/TC23LTO09/TC23LTO09_25deg.parquet,TC23LTO09_25deg.parquet,TC23LTO09,LTO,lithium-ion,25.0,,discharge_sweep,9,10,258,40,2.0,charge,9.999999333362211,True,True,796,2.99999956140299,2.9962270976459706,2.34142513927703,2.40971273193375,2.41085721672688,2.41581665083044,2.42726149876173,2.42726149876173,2.34447709872538,2.34447709872538,25.676441193467337,0.008333330265854557,0.022762534213433116,0.023144029200250677,0.024797174143125534,0.028612124011297282,0.028612124011297282,0.002034639929692418,0.005849589797864166,0.02759480404644952,0.02759480404644952
raw_CU_diffT/TC23LTO09/TC23LTO09_25deg.parquet,TC23LTO09_25deg.parquet,TC23LTO09,LTO,lithium-ion,25.0,,discharge_sweep,9,10,262,44,-1.0,discharge,10.000622000166913,True,True,795,-1.49999980054442,-1.4981135935464482,2.34314186646673,2.30918881760389,2.30880732267285,2.30613685815554,2.2986977070002,2.2986977070002,2.34142513927703,2.34142513927703,25.637077773584906,-0.004166921007734619,0.02263536891839369,0.02288969890623879,0.024670008821174035,0.029629443584191992,0.029629443584191992,0.002034639902780345,0.006994074665798301,0.028484958638876012,0.028484958638876012
raw_CU_diffT/TC23LTO09/TC23LTO09_25deg.parquet,TC23LTO09_25deg.parquet,TC23LTO09,LTO,lithium-ion,25.0,,discharge_sweep,9,10,266,48,1.0,charge,10.000003666675184,True,True,796,1.49999976085857,1.4981123779659244,2.3419973816736,2.37614117800195,2.37690416786404,2.3791931374503,2.38682303607116,2.38682303607116,2.34409560379433,2.34409560379433,25.621263228643222,0.004166668814600844,0.022762534514543492,0.023271194503697946,0.024797174471154496,0.02988377436267238,0.02988377436267238,0.0020346399566110035,0.007121239848128888,0.028484959392509328,0.028484959392509328
raw_CU_diffT/TC23LTO09/TC23LTO09_25deg.parquet,TC23LTO09_25deg.parquet,TC23LTO09,LTO,lithium-ion,25.0,,charge_sweep,0,0,274,62,3.0,charge,10.000000000087311,True,True,786,4.49999940163325,4.49433449879615,2.28515463694817,2.4013198434508,2.41352768124418,2.42688000383069,2.45549212365892,2.45549212365892,2.31700946369027,2.31700946369027,25.625739160305343,0.012500170764508248,0.025814493766480994,0.02852734697018349,0.03149453016173326,0.03785277985790994,0.03785277985790994,0.005680036395252264,0.012038286091428946,0.030773928529499058,0.030773928529499058
raw_CU_diffT/TC23LTO09/TC23LTO09_25deg.parquet,TC23LTO09_25deg.parquet,TC23LTO09,LTO,lithium-ion,25.0,,charge_sweep,0,0,278,66,-3.0,discharge,10.00063933308411,True,True,786,-4.23167733361921,-4.146278115744229,2.31357600931088,2.20561294382569,2.19855528760139,2.18062502584236,1.78921122659214,1.77833862105741,2.28000445537909,2.28000445537909,25.622657709923665,-0.011534764683734943,0.02551306656286405,0.027180881868211,0.03141803426557847,0.12391416957830016,0.12648350667032063,0.005904967702714422,0.10097044010745658,0.11855011494759271,0.11855011494759271
raw_CU_diffT/TC23LTO09/TC23LTO09_25deg.parquet,TC23LTO09_25deg.parquet,TC23LTO09,LTO,lithium-ion,25.0,,charge_sweep,0,0,282,70,2.0,charge,9.999999333362211,True,True,775,2.99999956140299,2.9961158551732496,2.28725285906891,2.36450558260514,2.37270772362257,2.38377107662282,2.41028497433031,2.41028497433031,2.31166853465567,2.31166853465567,25.698800245161294,0.008333307021432822,0.025750911610167657,0.028484959015692663,0.03217274388825979,0.041010711082858496,0.041010711082858496,0.0064218322780921315,0.015259799472690839,0.03287215136408912,0.03287215136408912
raw_CU_diffT/TC23LTO09/TC23LTO09_25deg.parquet,TC23LTO09_25deg.parquet,TC23LTO09,LTO,lithium-ion,25.0,,charge_sweep,0,0,286,74,-2.0,discharge,9.999999333362211,True,True,789,-2.99999956140299,-2.996156263232447,2.30918881760389,2.23479730605048,2.2286933871538,2.21515031710176,1.95458927919933,1.95458927919933,2.28191193003431,2.28191193003431,25.64183347275032,-0.008333213176597515,0.024797174143125534,0.02683181407281455,0.03134617141682244,0.1181998634155556,0.1181998634155556,0.006548997273696903,0.09340268927243008,0.1091075662297441,0.1091075662297441
raw_CU_diffT/TC23LTO09/TC23LTO09_25deg.parquet,TC23LTO09_25deg.parquet,TC23LTO09,LTO,lithium-ion,25.0,,charge_sweep,0,0,290,78,1.0,charge,10.000644333500532,True,True,786,1.49999976085857,1.4980630756311422,2.28782510146548,2.32654683696635,2.33169701853543,2.33856392729421,2.35859241117397,2.35859241117397,2.3030848987072,2.3030848987072,25.661508384223918,0.004166868019513694,0.02581449444945689,0.029247949376231236,0.03382588927860118,0.04717821399383703,0.04717821399383703,0.008011394829144293,0.02136371954438014,0.03700501421080126,0.03700501421080126
raw_CU_diffT/TC23LTO09/TC23LTO09_25deg.parquet,TC23LTO09_25deg.parquet,TC23LTO09,LTO,lithium-ion,25.0,,charge_sweep,0,0,294,82,-1.0,discharge,10.000615666678641,True,True,787,-1.49999980054442,-1.4981371292360033,2.30136817151751,2.26360017334424,2.25959447656829,2.25158308301638,2.18653819727353,2.18463072261832,2.28515463694817,2.28515463694817,25.637313303684877,-0.004167033841930524,0.02517866879686394,0.027849133669256745,0.03319006341404886,0.07655332634197874,0.07782497628121046,0.008011394617184923,0.052646307484346525,0.06701595179770367,0.06701595179770367
raw_CU_diffT/TC23LTO09/TC23LTO09_25deg.parquet,TC23LTO09_25deg.parquet,TC23LTO09,LTO,lithium-ion,25.0,,charge_sweep,1,10,300,62,3.0,charge,10.000631000148132,True,True,787,4.49999940163325,4.494284449886297,2.34485859365642,2.44767147757254,2.44996044715879,2.45682735591757,2.47285014302138,2.47285014302138,2.34676606831163,2.34676606831163,25.62676123252859,0.01250080517297888,0.022847310574931324,0.0233559705506236,0.024881950477707134,0.028442570307566285,0.028442570307566285,0.0020346399027758102,0.005595259732634961,0.028018686994489044,0.028018686994489044
raw_CU_diffT/TC23LTO09/TC23LTO09_25deg.parquet,TC23LTO09_25deg.parquet,TC23LTO09,LTO,lithium-ion,25.0,,charge_sweep,1,10,304,66,-3.0,discharge,10.000589666742599,True,True,787,-4.48743156927317,-4.479406787702255,2.34562158351851,2.24395318439552,2.24166421480926,2.23498805351601,2.21858377148115,2.21782078161907,2.3429511190012,2.3429511190012,25.65524063532401,-0.012459430455847664,0.022656256157563448,0.02316634072396297,0.024654087375959567,0.02830969343515503,0.02847972162395332,0.001997831218396119,0.005823465466389871,0.027884622963152424,0.027884622963152424
raw_CU_diffT/TC23LTO09/TC23LTO09_25deg.parquet,TC23LTO09_25deg.parquet,TC23LTO09,LTO,lithium-ion,25.0,,charge_sweep,1,10,308,70,2.0,charge,9.999999666702934,True,True,786,2.99999956140299,2.9961828051786807,2.34409560379433,2.41276469138209,2.41390917617522,2.41829636788222,2.43088570060664,2.43088570060664,2.34638457338059,2.34638457338059,25.674799529262085,0.008333341671318115,0.022889699209037884,0.023271194195855445,0.024733591645323152,0.028930036500312607,0.028930036500312607,0.001843892436285268,0.006040337291274723,0.028167046526677487,0.028167046526677487
raw_CU_diffT/TC23LTO09/TC23LTO09_25deg.parquet,TC23LTO09_25deg.parquet,TC23LTO09,LTO,lithium-ion,25.0,,charge_sweep,1,10,312,74,-2.0,discharge,10.000579333340283,True,True,790,-2.99999956140299,-2.99619801254256,2.34543083605298,2.27695249593075,2.27542651620657,2.27065782956854,2.25806849684411,2.25806849684411,2.3429511190012,2.3429511190012,25.64622596202532,-0.008333798747055013,0.022826116711232244,0.023334776693657827,0.024924339138726898,0.029120783993719607,0.029120783993719607,0.0020982224274946545,0.006294667282487364,0.028294211522282106,0.028294211522282106
raw_CU_diffT/TC23LTO09/TC23LTO09_25deg.parquet,TC23LTO09_25deg.parquet,TC23LTO09,LTO,lithium-ion,25.0,,charge_sweep,1,10,316,78,1.0,charge,10.000619333266513,True,True,793,1.49999976085857,1.4981059352836292,2.34409560379433,2.37843014758821,2.3791931374503,2.38148210703656,2.38873051072638,2.38873051072638,2.34581233098403,2.34581233098403,25.67152602774275,0.004166928185408301,0.02288969951183699,0.023398359500991443,0.024924339468448287,0.029756609365392202,0.029756609365392202,0.0020346399566112984,0.0068669098535552135,0.028612124389796312,0.028612124389796312
raw_CU_diffT/TC23LTO09/TC23LTO09_25deg.parquet,TC23LTO09_25deg.parquet,TC23LTO09,LTO,lithium-ion,25.0,,charge_sweep,1,10,320,82,-1.0,discharge,10.000002333254088,True,True,796,-1.49999980054442,-1.4981187433560494,2.34524008858746,2.31090554479358,2.31033330239702,2.30785358534524,2.3004144341899,2.3004144341899,2.34333261393225,2.34333261393225,25.640651130653264,-0.004166669594323621,0.02288969890623879,0.02327119388800644,0.024924338809012327,0.029883773572030283,0.029883773572030283,0.0020346399027735378,0.006994074665791494,0.02861212363279856,0.02861212363279856
raw_CU_diffT/TC23LTO09/TC23LTO09_25deg.parquet,TC23LTO09_25deg.parquet,TC23LTO09,LTO,lithium-ion,25.0,,charge_sweep,2,20,326,62,3.0,charge,10.000594333076151,True,True,796,4.49999940163325,4.494340668630209,2.34771980563924,2.45053268955536,2.45339390153818,2.46121454762456,2.47971705178016,2.47971705178016,2.34981802775998,2.34981802775998,25.650062424623112,0.01250073867850029,0.022847310574931324,0.02348313554454832,0.02522105712816934,0.029332725265032826,0.029332725265032826,0.0023737465532380174,0.006485414690101502,0.0288664536206458,0.0288664536206458
raw_CU_diffT/TC23LTO09/TC23LTO09_25deg.parquet,TC23LTO09_25deg.parquet,TC23LTO09,LTO,lithium-ion,25.0,,charge_sweep,2,20,330,66,-3.0,discharge,10.00063433338073,True,True,787,-4.49630830058853,-4.489370720902559,2.34829204803581,2.24566991158521,2.24319019453343,2.2367047807057,2.22278021572263,2.22278021572263,2.34543083605298,2.34543083605298,25.63799041931385,-0.01248714766770099,0.022823643217963395,0.023375143890516314,0.02481753026488505,0.027914418656912642,0.027914418656912642,0.001993887046921654,0.005090775438949247,0.027278071727042368,0.027278071727042368
raw_CU_diffT/TC23LTO09/TC23LTO09_25deg.parquet,TC23LTO09_25deg.parquet,TC23LTO09,LTO,lithium-ion,25.0,,charge_sweep,2,20,334,70,2.0,charge,9.999999666732037,True,True,796,2.99999956140299,2.996734121704574,2.34676606831163,2.41600739829596,2.41677038815804,2.42039459000295,2.43431915498603,2.43431915498603,2.34905503789789,2.34905503789789,25.691074711055276,0.00833493730341151,0.02308044670244829,0.023334776693657827,0.024542844151912744,0.029184366491525397,0.029184366491525397,0.0014623974494644525,0.006103919789077105,0.028421376517890277,0.028421376517890277
raw_CU_diffT/TC23LTO09/TC23LTO09_25deg.parquet,TC23LTO09_25deg.parquet,TC23LTO09,LTO,lithium-ion,25.0,,charge_sweep,2,20,338,74,-2.0,discharge,10.000616666744463,True,True,795,-2.99999956140299,-2.9982522440290147,2.34810130057029,2.27523576874105,2.2765710009997,2.27313754662032,2.26131120375798,2.26131120375798,2.34562158351851,2.34562158351851,25.642013245283017,-0.008339102340304126,0.024288514160703354,0.02384343667608341,0.024987921636532687,0.028930036500312607,0.028930036500312607,0.0006994074758293334,0.0046415223396092525,0.028103464028875102,0.028103464028875102
raw_CU_diffT/TC23LTO09/TC23LTO09_25deg.parquet,TC23LTO09_25deg.parquet,TC23LTO09,LTO,lithium-ion,25.0,,charge_sweep,2,20,342,78,1.0,charge,10.000003333290806,True,True,785,1.49999976085857,1.4979577453850326,2.34657532084611,2.38110061210551,2.3818636019676,2.38415257155386,2.39178247017472,2.39178247017472,2.34867354296685,2.34867354296685,25.657483006369425,0.004166557896780009,0.02301686450912368,0.023525524498278133,0.025051504465734977,0.03013810435725286,0.03013810435725286,0.0020346399566112984,0.007121239848129183,0.028739289387083297,0.028739289387083297
raw_CU_diffT/TC23LTO09/TC23LTO09_25deg.parquet,TC23LTO09_25deg.parquet,TC23LTO09,LTO,lithium-ion,25.0,,charge_sweep,2,20,346,82,-1.0,discharge,10.001998666441068,True,True,787,-1.49999980054442,-1.4994995820040766,2.34791055310476,2.31090554479358,2.31185928212119,2.31033330239702,2.30289415124168,2.30289415124168,2.34600307844955,2.34600307844955,25.636129695044474,-0.0041710819416091015,0.024670008821167228,0.02403418385154796,0.025051503802934878,0.030010938565952834,0.030010938565952834,0.0003814949817676494,0.005340929744785606,0.02873928862672111,0.02873928862672111
raw_CU_diffT/TC23LTO09/TC23LTO09_25deg.parquet,TC23LTO09_25deg.parquet,TC23LTO09,LTO,lithium-ion,25.0,,charge_sweep,3,30,352,62,3.0,charge,10.001998666441068,True,True,796,4.49999940163325,4.495478022112768,2.3500087752255,2.45606436605548,2.45739959831413,2.46483874946947,2.4871562029355,2.4871562029355,2.35325148213937,2.35325148213937,25.648335175879396,0.012505818898443318,0.023567912207163352,0.023864630526318046,0.025517775447324035,0.03047721021034427,0.03047721021034427,0.0019498632401606826,0.0069092980031809186,0.029756608578110067,0.029756608578110067
raw_CU_diffT/TC23LTO09/TC23LTO09_25deg.parquet,TC23LTO09_25deg.parquet,TC23LTO09,LTO,lithium-ion,25.0,,charge_sweep,3,30,356,66,-3.0,discharge,10.00000433306559,True,True,796,-4.50089967502048,-4.493106214405387,2.35134400748415,2.2491033659646,2.24624215398178,2.23918449775748,2.22621367010201,2.22621367010201,2.34771980563924,2.34771980563924,25.644695540201003,-0.012496343372503422,0.022715601080151786,0.02335129887157322,0.02491935342374845,0.027801183411529963,0.027801183411529963,0.002203752343596665,0.005085582331378177,0.026995966209061775,0.026995966209061775
raw_CU_diffT/TC23LTO09/TC23LTO09_25deg.parquet,TC23LTO09_25deg.parquet,TC23LTO09,LTO,lithium-ion,25.0,,charge_sweep,3,30,360,70,2.0,charge,10.000600999890594,True,True,797,2.99999956140299,2.9961434034943295,2.34905503789789,2.41696113562357,2.41848711534774,2.42249281212369,2.43660812457229,2.43660812457229,2.35210699734624,2.35210699734624,25.69032355081556,0.008333828697263063,0.022635369217828348,0.023144029200250677,0.02447926165411036,0.02918436649152525,0.02918436649152525,0.0018438924362820103,0.006548997273696903,0.028167046526677487,0.028167046526677487
raw_CU_diffT/TC23LTO09/TC23LTO09_25deg.parquet,TC23LTO09_25deg.parquet,TC23LTO09,LTO,lithium-ion,25.0,,charge_sweep,3,30,364,74,-2.0,discharge,10.000001333537512,True,True,796,-2.99999956140299,-2.996319284024275,2.35077176508759,2.28229342496535,2.28057669777566,2.27599875860314,2.26436316320632,2.26436316320632,2.34791055310476,2.34791055310476,25.657871268844215,-0.00833333278941589,0.0228261167112355,0.023398359191460213,0.024924339138730302,0.02880287150470784,0.02880287150470784,0.0020982224274948003,0.005976754793472337,0.027849134037662312,0.027849134037662312
raw_CU_diffT/TC23LTO09/TC23LTO09_25deg.parquet,TC23LTO09_25deg.parquet,TC23LTO09,LTO,lithium-ion,25.0,,charge_sweep,3,30,368,78,1.0,charge,10.000600666564424,True,True,796,1.49999976085857,1.4980256423087654,2.34905503789789,2.38319883422625,2.38434331901938,2.38644154114012,2.39445293469202,2.39445293469202,2.35134400748415,2.35134400748415,25.674294974874368,0.004166916335135967,0.022762534514550004,0.023525524498278428,0.024924339468447992,0.030265269354539846,0.030265269354539846,0.002161804953897988,0.007502734839989842,0.028739289387083297,0.028739289387083297
raw_CU_diffT/TC23LTO09/TC23LTO09_25deg.parquet,TC23LTO09_25deg.parquet,TC23LTO09,LTO,lithium-ion,25.0,,charge_sweep,3,30,372,82,-1.0,discharge,10.001999000145588,True,True,798,-1.49999980054442,-1.4982093616253023,2.35058101762207,2.31643722129371,2.3154834839661,2.3128130194488,2.30537386829346,2.30537386829346,2.34829204803581,2.34829204803581,25.645157556390977,-0.00416749966713096,0.022762533912316238,0.023398358881935505,0.02517866879686394,0.030138103559881897,0.030138103559881897,0.0024161348845477028,0.007375569647565659,0.028612123632798265,0.028612123632798265
raw_CU_diffT/TC23LTO09/TC23LTO09_25deg.parquet,TC23LTO09_25deg.parquet,TC23LTO09,LTO,lithium-ion,25.0,,charge_sweep,4,40,378,62,3.0,charge,10.000588333292399,True,True,795,4.49999940163325,4.494246360676637,2.36965576417422,2.47151491076273,2.47532986007316,2.48448573841819,2.51176262598778,2.51176262598778,2.37442445081226,2.37442445081226,25.631146603773587,0.012500727309761171,0.022635368918391567,0.02348313554454832,0.025517775447324035,0.031579306824348195,0.031579306824348195,0.002882406528932468,0.008943937905956628,0.030519598541651788,0.030519598541651788
raw_CU_diffT/TC23LTO09/TC23LTO09_25deg.parquet,TC23LTO09_25deg.parquet,TC23LTO09,LTO,lithium-ion,25.0,,charge_sweep,4,40,382,66,-3.0,discharge,10.00058633313165,True,True,796,-4.539566426923525,-4.53158175726622,2.37232622869152,2.27008558717197,2.26703362772363,2.25978522403381,2.24586065905073,2.24528841665417,2.36736679458796,2.36736679458796,25.646535414572863,-0.012604194304129653,0.02252211596974885,0.023194417938994037,0.024791135115954082,0.02785851285064159,0.027984569469874276,0.0022690191462052325,0.005462453500125426,0.02689207876984917,0.02689207876984917
raw_CU_diffT/TC23LTO09/TC23LTO09_25deg.parquet,TC23LTO09_25deg.parquet,TC23LTO09,LTO,lithium-ion,25.0,,charge_sweep,4,40,386,70,2.0,charge,10.000006999936886,True,True,796,2.99999956140299,2.99613937238538,2.36889277431213,2.4358451347102,2.43718036696885,2.44137681121032,2.45739959831413,2.45739959831413,2.37270772362257,2.37270772362257,25.672784195979894,0.008333335500845187,0.022317456728813172,0.022762534213433116,0.024161349165095033,0.02950227898053702,0.02950227898053702,0.001843892436281861,0.007184822251723847,0.028230629024476466,0.028230629024476466
raw_CU_diffT/TC23LTO09/TC23LTO09_25deg.parquet,TC23LTO09_25deg.parquet,TC23LTO09,LTO,lithium-ion,25.0,,charge_sweep,4,40,390,74,-2.0,discharge,10.000003999652108,True,True,797,-2.99999956140299,-2.996324111071145,2.37156323882944,2.30403863603481,2.30213116137959,2.29698097981051,2.28420089962057,2.28420089962057,2.36755754205348,2.36755754205348,25.643236863237142,-0.008333334717433376,0.022508204222220326,0.023144029200250677,0.02486075664092777,0.029120783993719607,0.029120783993719607,0.0023525524187074445,0.0066125797714992815,0.02778555153985667,0.02778555153985667
raw_CU_diffT/TC23LTO09/TC23LTO09_25deg.parquet,TC23LTO09_25deg.parquet,TC23LTO09,LTO,lithium-ion,25.0,,charge_sweep,4,40,394,78,1.0,charge,10.00050133356126,True,True,796,1.49999976085857,1.4980275013113935,2.36889277431213,2.40246432824393,2.40360881303706,2.40608853008884,2.41448141857179,2.41448141857179,2.37137249136391,2.37137249136391,25.659044195979895,0.004166880062011535,0.02238103952268905,0.023144029506417474,0.024797174471161008,0.030392434351833343,0.030392434351833343,0.0024161349484719576,0.008011394829144293,0.02873928938708981,0.02873928938708981
raw_CU_diffT/TC23LTO09/TC23LTO09_25deg.parquet,TC23LTO09_25deg.parquet,TC23LTO09,LTO,lithium-ion,25.0,,charge_sweep,4,40,398,82,-1.0,discharge,9.99999933334766,True,True,795,-1.49999980054442,-1.4982014895556335,2.37080024896735,2.33722869503556,2.33608421024243,2.33341374572513,2.32483010977666,2.32483010977666,2.36793903698453,2.36793903698453,25.653840943396222,-0.004166664959250456,0.022381038930542076,0.023144028894083596,0.024924338809012327,0.030646763535571803,0.030646763535571803,0.0025432998784702503,0.008265724605029726,0.028739288626720816,0.028739288626720816
raw_CU_diffT/TC23LTO09/TC23LTO09_25deg.parquet,TC23LTO09_25deg.parquet,TC23LTO09,LTO,lithium-ion,25.0,,charge_sweep,5,50,404,62,3.0,charge,9.99999933334766,True,True,797,4.49999940163325,4.4942623550239675,2.40170133838184,2.50241600017722,2.50661244441869,2.51634056516029,2.54876763429896,2.54876763429896,2.40761450981301,2.40761450981301,25.640119962358845,0.012499994907354152,0.022381038930544394,0.023313582219316082,0.025475387116016615,0.03268140343835222,0.03268140343835222,0.003094348185472221,0.010300364507807826,0.03136736516780844,0.03136736516780844
raw_CU_diffT/TC23LTO09/TC23LTO09_25deg.parquet,TC23LTO09_25deg.parquet,TC23LTO09,LTO,lithium-ion,25.0,,charge_sweep,5,50,408,66,-3.0,discharge,9.999999999738066,True,True,797,-4.49999940163325,-4.494450685917928,2.40513479276123,2.30480162589689,2.30136817151751,2.29392902036217,2.2782877281894,2.2782877281894,2.39922162133006,2.39922162133006,25.655911668757838,-0.012500017674912767,0.02229626226792926,0.023059252231468808,0.024712397152474797,0.028188240319719015,0.028188240319719015,0.002416134884545538,0.005891978051789756,0.02687420204917533,0.02687420204917533
raw_CU_diffT/TC23LTO09/TC23LTO09_25deg.parquet,TC23LTO09_25deg.parquet,TC23LTO09,LTO,lithium-ion,25.0,,charge_sweep,5,50,412,70,2.0,charge,9.999999332998414,True,True,798,2.99999956140299,2.9961495531634217,2.40074760105423,2.46693697159021,2.46846295131438,2.47285014302138,2.4898266674528,2.4898266674528,2.40551628769227,2.40551628769227,25.683123032581456,0.008333329562937338,0.022063126737600528,0.022571786720022708,0.024034184169490415,0.029693026473947576,0.029693026473947576,0.0019710574318898867,0.007629899736347048,0.028103464028875102,0.028103464028875102
raw_CU_diffT/TC23LTO09/TC23LTO09_25deg.parquet,TC23LTO09_25deg.parquet,TC23LTO09,LTO,lithium-ion,25.0,,charge_sweep,5,50,416,74,-2.0,discharge,10.002008333511185,True,True,797,-2.99999956140299,-2.9963252087806143,2.4039903079681,2.33703794757004,2.33513047291482,2.32978954388022,2.31624647382819,2.31624647382819,2.39941236879558,2.39941236879558,25.65586153074027,-0.008335009004250628,0.022317456728810064,0.02295328170684027,0.024733591645319894,0.029247948989324375,0.029247948989324375,0.00241613491650983,0.006930492260514311,0.027721969042054286,0.027721969042054286
raw_CU_diffT/TC23LTO09/TC23LTO09_25deg.parquet,TC23LTO09_25deg.parquet,TC23LTO09,LTO,lithium-ion,25.0,,charge_sweep,5,50,420,78,1.0,charge,10.000599666847847,True,True,795,1.49999976085857,1.4980226903985372,2.40074760105423,2.4341284075205,2.43508214484811,2.43775260936541,2.44633624531388,2.44633624531388,2.40360881303706,2.40360881303706,25.67195,0.004166914707517317,0.022253874525395553,0.02288969951183699,0.02467000947386751,0.03039243435182683,0.03039243435182683,0.0024161349484719576,0.008138559826431278,0.028484959392502517,0.028484959392502517
raw_CU_diffT/TC23LTO09/TC23LTO09_25deg.parquet,TC23LTO09_25deg.parquet,TC23LTO09,LTO,lithium-ion,25.0,,charge_sweep,5,50,424,82,-1.0,discharge,10.000607666763244,True,True,798,-1.49999980054442,-1.4982093756993549,2.40284582317497,2.36965576417422,2.36851127938109,2.36565006739827,2.35687568398428,2.35630344158771,2.39998461119215,2.39998461119215,25.65116241854636,-0.004166921752916936,0.022126708942696974,0.02288969890623879,0.024797173815089776,0.0306467635355721,0.031028258517346263,0.0026704648723928012,0.008901549574649288,0.029120783608495276,0.029120783608495276
raw_CU_diffT/TC23LTO09/TC23LTO09_25deg.parquet,TC23LTO09_25deg.parquet,TC23LTO09,LTO,lithium-ion,25.0,,charge_sweep,6,60,430,62,3.0,charge,10.001998666470172,True,True,802,4.49999940163325,4.494299169368827,2.43908784162406,2.53923026102288,2.54323595779883,2.55372706840252,2.59092282417922,2.59092282417922,2.44614549784836,2.44614549784836,25.661466558603493,0.012502496423131535,0.022253873936621843,0.02314402889408611,0.025475387116018787,0.03374111172104873,0.03374111172104873,0.003221513179396944,0.011487237784426889,0.03217274346265778,0.03217274346265778
raw_CU_diffT/TC23LTO09/TC23LTO09_25deg.parquet,TC23LTO09_25deg.parquet,TC23LTO09,LTO,lithium-ion,25.0,,charge_sweep,6,60,434,66,-3.0,discharge,10.000581666477956,True,True,796,-4.49999940163325,-4.4944347382414405,2.44309353840002,2.34371410886329,2.3402806544839,2.33246000839752,2.31586497889714,2.31586497889714,2.43660812457229,2.43660812457229,25.669589497487433,-0.012500724322116226,0.022084320611389603,0.022847310574931324,0.024585232158552246,0.028273016982336217,0.028273016982336217,0.002500911547162643,0.006188696370946614,0.026831813717869985,0.026831813717869985
raw_CU_diffT/TC23LTO09/TC23LTO09_25deg.parquet,TC23LTO09_25deg.parquet,TC23LTO09,LTO,lithium-ion,25.0,,charge_sweep,6,60,438,70,2.0,charge,10.000337333418429,True,True,796,2.99999956140299,2.996140729980294,2.43832485176198,2.50375123243587,2.50565870709109,2.51004589879808,2.52778541309159,2.52778541309159,2.44328428586554,2.44328428586554,25.690896896984924,0.008333614515509662,0.02180879674638759,0.02244462172441794,0.023907019173882244,0.029820191469552195,0.029820191469552195,0.0020982224274946545,0.008011394723164606,0.028167046526677487,0.028167046526677487
raw_CU_diffT/TC23LTO09/TC23LTO09_25deg.parquet,TC23LTO09_25deg.parquet,TC23LTO09,LTO,lithium-ion,25.0,,charge_sweep,6,60,442,74,-2.0,discharge,10.002003666508244,True,True,816,-2.99999956140299,-2.996408244821807,2.44175830614137,2.37556893560539,2.37308921855361,2.36774828951901,2.35363297707041,2.35363297707041,2.43679887203781,2.43679887203781,25.66761019607843,-0.00833499645559161,0.022063126737600528,0.022889699209037884,0.024670009147517512,0.0293751139849324,0.0293751139849324,0.0026068824099169836,0.007311987247331873,0.027721969042057544,0.027721969042057544
raw_CU_diffT/TC23LTO09/TC23LTO09_25deg.parquet,TC23LTO09_25deg.parquet,TC23LTO09,LTO,lithium-ion,25.0,,charge_sweep,6,60,446,78,1.0,charge,10.000003666675184,True,True,1002,1.49999976085857,1.4984305744790123,2.43813410429646,2.47132416329721,2.47227790062481,2.47494836514212,2.48448573841819,2.48448573841819,2.4411860637448,2.4411860637448,25.673675449101786,0.004166665303918131,0.02212670952810857,0.022762534514543197,0.024542844476580526,0.030901094340974475,0.030901094340974475,0.0024161349484719576,0.008774384812865906,0.028866454384369987,0.028866454384369987
raw_CU_diffT/TC23LTO09/TC23LTO09_25deg.parquet,TC23LTO09_25deg.parquet,TC23LTO09,LTO,lithium-ion,25.0,,charge_sweep,6,60,450,82,-1.0,discharge,9.99999933334766,True,True,1002,-1.49999980054442,-1.4985728538960459,2.44042307388272,2.40723301488197,2.40647002501988,2.40322731810601,2.39407143976098,2.39407143976098,2.43718036696885,2.43718036696885,25.662482564870256,-0.004166664087752572,0.022126708942696974,0.02263536891839369,0.02479717381509629,0.030901093523423715,0.030901093523423715,0.002670464872399317,0.00877438458072674,0.02873928862672111,0.02873928862672111
raw_CU_diffT/TC23LTO09/TC23LTO09_25deg.parquet,TC23LTO09_25deg.parquet,TC23LTO09,LTO,lithium-ion,25.0,,charge_sweep,7,70,456,62,3.0,charge,9.99999933334766,True,True,1002,4.49999940163325,4.495438102576096,2.48372274855611,2.58329292555836,2.58710787486879,2.59836197533456,2.63975417535274,2.63975417535274,2.49173414210801,2.49173414210801,25.646510688622747,0.012499998995407699,0.022126708942697023,0.022974475568853774,0.025475387116016518,0.03467365500982042,0.03467365500982042,0.003348678173319495,0.012546946067123397,0.032893345094891974,0.032893345094891974
raw_CU_diffT/TC23LTO09/TC23LTO09_25deg.parquet,TC23LTO09_25deg.parquet,TC23LTO09,LTO,lithium-ion,25.0,,charge_sweep,7,70,460,66,-3.0,discharge,9.999999666732037,True,True,823,-4.49999940163325,-4.494620021211069,2.48849143519415,2.38968424805398,2.3862507936746,2.37785790519165,2.36030913836366,2.36030913836366,2.48105228403881,2.48105228403881,25.65054245443499,-0.012500003446752202,0.021957155617467052,0.0227201455810066,0.024585232158552246,0.028484958638875974,0.028484958638875974,0.002628076541085194,0.006527803021408922,0.026831813717869985,0.026831813717869985
raw_CU_diffT/TC23LTO09/TC23LTO09_25deg.parquet,TC23LTO09_25deg.parquet,TC23LTO09,LTO,lithium-ion,25.0,,charge_sweep,7,70,464,70,2.0,charge,9.999999333376763,True,True,1002,2.99999956140299,2.9969346633019334,2.48295975869402,2.54781389697135,2.54953062416104,2.5544900582646,2.57261106748915,2.57261106748915,2.48830068772862,2.48830068772862,25.659739999999996,0.008333332160822457,0.021618049252980585,0.02219029173320515,0.023843436676080007,0.02988377396735458,0.02988377396735458,0.0022253874230994224,0.008265724714373996,0.028103464028875102,0.028103464028875102
raw_CU_diffT/TC23LTO09/TC23LTO09_25deg.parquet,TC23LTO09_25deg.parquet,TC23LTO09,LTO,lithium-ion,25.0,,charge_sweep,7,70,468,74,-2.0,discharge,10.00000333331991,True,True,1002,-2.99999956140299,-2.9970765405532305,2.48658396053893,2.420776084934,2.41886861027878,2.41276469138209,2.39807713653693,2.39807713653693,2.48124303150433,2.48124303150433,25.659078473053892,-0.008333335734885022,0.021935961741992506,0.022571786720022708,0.024606426649715126,0.02950227898053717,0.02950227898053717,0.00267046490772262,0.007566317238544663,0.027721969042057544,0.027721969042057544
raw_CU_diffT/TC23LTO09/TC23LTO09_25deg.parquet,TC23LTO09_25deg.parquet,TC23LTO09,LTO,lithium-ion,25.0,,charge_sweep,7,70,472,78,1.0,charge,10.000606999674346,True,True,822,1.49999976085857,1.4980877175724316,2.48257826376298,2.51538682783269,2.51653131262581,2.51939252460864,2.52873915041919,2.52873915041919,2.48601171814237,2.48601171814237,25.653159902676396,0.004166917383657939,0.0218723795335346,0.022635369517256507,0.024542844476580526,0.03077392934368749,0.03077392934368749,0.002670464943045927,0.008901549810152891,0.028484959392502517,0.028484959392502517
raw_CU_diffT/TC23LTO09/TC23LTO09_25deg.parquet,TC23LTO09_25deg.parquet,TC23LTO09,LTO,lithium-ion,25.0,,charge_sweep,7,70,476,82,-1.0,discharge,9.999999333376763,True,True,1002,-1.49999980054442,-1.4985740432435817,2.48524872828028,2.45224941674505,2.45129567941744,2.44786222503806,2.43832485176198,2.43832485176198,2.48181527390089,2.48181527390089,25.642627564870256,-0.0041666683397019065,0.021999543948774423,0.02263536891839369,0.024924338809012327,0.03128258850519107,0.03128258850519107,0.002924794860237903,0.009283044556416646,0.028993618614565918,0.028993618614565918
