Repository: DNV007/delivered-energy-decomposition

# Three-term energy accounting for a cold commercial sodium-ion 18650 cell

This repository holds the analysis code and the derived data behind a reanalysis
of a public commercial-cell archive. No new measurements were made. The
manuscript reporting the work is not distributed here; what is here is
everything needed to regenerate its numbers from the raw archive and to check
them.

**Source data.** Droese, D., Schlösser, A., Otto, M. *Dataset: Evaluation of
Commercial Sodium-Ion Batteries by State-of-the-Art Lithium-Ion Battery
Configurations.* Technische Universität Berlin, DepositOnce, 2025.
DOI [10.14279/depositonce-25036](https://doi.org/10.14279/depositonce-25036),
CC BY 4.0.

File: data_processed/hppc/raw_temperature_pulse_descriptors.csv (part 15 of 36)
member_path,file_name,cell_id,cell_family,chemistry_type,temperature_deg_c,voltage_v,pulse_set,pulse_block_index,nominal_soc_percent,segment_index,step_id,nominal_c_rate,pulse_direction,duration_s,complete_1s,complete_10s,n_points,current_median_a,current_mean_a,pre_voltage_v,pulse_voltage_fast_v,pulse_voltage_100ms_v,pulse_voltage_1s_v,pulse_voltage_10s_v,pulse_voltage_end_v,relax_voltage_60s_v,relax_voltage_end_v,temperature_mean_deg_c,capacity_delta_ah,r_fast_ohm,r_100ms_ohm,r_1s_ohm,r_10s_ohm,r_end_ohm,polarization_1s_minus_fast_ohm,polarization_end_minus_fast_ohm,relaxation_60s_ohm,relaxation_end_ohm
raw_CU_diffT/TC23LTO09/TC23LTO09_25deg.parquet,TC23LTO09_25deg.parquet,TC23LTO09,LTO,lithium-ion,25.0,,charge_sweep,8,80,482,62,3.0,charge,10.002002666762564,True,True,790,4.49999940163325,4.4942128626693085,2.53503381678141,2.63422249885261,2.63860969055961,2.65043603342194,2.70174710164724,2.70174710164724,2.54590642231613,2.54590642231613,25.64061015189873,0.012502502344775472,0.022041932280079914,0.023016863900161392,0.025644940441246582,0.03704740156305854,0.03704740156305854,0.003603008161166668,0.015005469282978624,0.034631266678513,0.034631266678513
raw_CU_diffT/TC23LTO09/TC23LTO09_25deg.parquet,TC23LTO09_25deg.parquet,TC23LTO09,LTO,lithium-ion,25.0,,charge_sweep,8,80,486,66,-3.0,discharge,9.999999332998414,True,True,801,-4.49999940163325,-4.494470240335828,2.54170997807466,2.44366578079658,2.43985083148615,2.43069495314112,2.40971273193375,2.40971273193375,2.53198185733306,2.53198185733306,25.678528352059917,-0.012499998165289662,0.021787602292234816,0.022635368918391567,0.02467000882116728,0.029332725265030557,0.029332725265030557,0.0028824065289324644,0.007545122972795741,0.02717092036833012,0.02717092036833012
raw_CU_diffT/TC23LTO09/TC23LTO09_25deg.parquet,TC23LTO09_25deg.parquet,TC23LTO09,LTO,lithium-ion,25.0,,charge_sweep,8,80,490,70,2.0,charge,10.00000066679786,True,True,800,2.99999956140299,2.9961595575806963,2.5340800794538,2.59893421773112,2.60084169238634,2.60618262142094,2.62830932742144,2.62830932742144,2.54094698821257,2.54094698821257,25.670718349999998,0.008333330847555356,0.02161804925297733,0.02225387423100768,0.024034184169487157,0.03140975391462141,0.03140975391462141,0.0024161349165098267,0.009791704661644082,0.029120783993719607,0.029120783993719607
raw_CU_diffT/TC23LTO09/TC23LTO09_25deg.parquet,TC23LTO09_25deg.parquet,TC23LTO09,LTO,lithium-ion,25.0,,charge_sweep,8,80,494,74,-2.0,discharge,10.000599000108195,True,True,801,-2.99999956140299,-2.9963405955870432,2.5394210084884,2.47399462781451,2.47151491076273,2.465029496935,2.44748073010701,2.44748073010701,2.53217260479858,2.53217260479858,25.664583445692884,-0.008333828230519735,0.021808796746387738,0.022635369217825094,0.02479717414312213,0.0306467639409897,0.0306467639409897,0.0029883773967343923,0.008837967194601962,0.02823062902447987,0.02823062902447987
raw_CU_diffT/TC23LTO09/TC23LTO09_25deg.parquet,TC23LTO09_25deg.parquet,TC23LTO09,LTO,lithium-ion,25.0,,charge_sweep,8,80,498,78,1.0,charge,10.000586000154726,True,True,790,1.49999976085857,1.4980121538001323,2.5340800794538,2.56650714859246,2.56746088592007,2.57089434029946,2.58214844076523,2.58176694583418,2.53789502876423,2.53789502876423,25.656803949367085,0.00416691494508141,0.021618049538954413,0.022253874525395553,0.02454284447658082,0.03204557931657066,0.03179124932198988,0.0029247949376264085,0.010173199783035467,0.02924794937623094,0.02924794937623094
raw_CU_diffT/TC23LTO09/TC23LTO09_25deg.parquet,TC23LTO09_25deg.parquet,TC23LTO09,LTO,lithium-ion,25.0,,charge_sweep,8,80,502,82,-1.0,discharge,10.000572333490709,True,True,800,-1.49999980054442,-1.4982125093381629,2.53713203890214,2.50432347483244,2.50317899003931,2.4995547881944,2.48830068772862,2.48830068772862,2.53293559466067,2.53293559466067,25.66279,-0.0041669035809086185,0.02187237895484536,0.02263536891838688,0.025051503802934878,0.0325542384444296,0.0325542384444296,0.003179124848089517,0.010681859489584243,0.029756608578114543,0.029756608578114543
raw_CU_diffT/TC23LTO09/TC23LTO09_25deg.parquet,TC23LTO09_25deg.parquet,TC23LTO09,LTO,lithium-ion,25.0,,charge_sweep,9,90,508,62,3.0,charge,6.699754333443707,True,False,528,4.49999940163325,4.491337812768929,2.59664524814487,2.69526168781951,2.70003037445755,2.71242895971645,,2.75153219014836,2.60541963155886,2.60541963155886,25.65952556818182,0.008374685828416918,0.021914767286157363,0.022974475568853774,0.02572971710386379,,0.034419325021970974,0.003814949817706425,0.012504557735813611,0.032469461781810295,0.032469461781810295
raw_CU_diffT/TC23LTO09/TC23LTO09_25deg.parquet,TC23LTO09_25deg.parquet,TC23LTO09,LTO,lithium-ion,25.0,,charge_sweep,9,90,512,66,-3.0,discharge,10.000616999750491,True,True,798,-4.49999940163325,-4.4944473242578935,2.60122318731738,2.50336973750483,2.49917329326335,2.48963591998728,2.46655547665917,2.46655547665917,2.59092282417922,2.59092282417922,25.68854377192982,-0.012500764900061615,0.021745213960925127,0.022677757249699084,0.02479717381508983,0.029926161903340038,0.029926161903340038,0.003051959854164704,0.008180947942414911,0.02763719201271705,0.02763719201271705
raw_CU_diffT/TC23LTO09/TC23LTO09_25deg.parquet,TC23LTO09_25deg.parquet,TC23LTO09,LTO,lithium-ion,25.0,,charge_sweep,9,90,516,70,2.0,charge,9.999999666732037,True,True,797,2.99999956140299,2.9961462663026985,2.59359328869652,2.65825667950833,2.66035490162906,2.66607732559471,2.68801328412969,2.68801328412969,2.60103243985186,2.60103243985186,25.699237176913424,0.008333333528121637,0.021554466755178203,0.02225387423100768,0.024161349165095183,0.0314733364124272,0.0314733364124272,0.00260688240991698,0.009918869657248999,0.02899361899811499,0.02899361899811499
raw_CU_diffT/TC23LTO09/TC23LTO09_25deg.parquet,TC23LTO09_25deg.parquet,TC23LTO09,LTO,lithium-ion,25.0,,charge_sweep,9,90,520,74,-2.0,discharge,9.999999332998414,True,True,798,-2.99999956140299,-2.996328845753295,2.59893421773112,2.53388933198828,2.53121886747097,2.5243519587122,2.50565870709109,2.50565870709109,2.59149506657578,2.59149506657578,25.682540927318296,-0.008333331337116083,0.021681631750779713,0.022571786720022708,0.024860756640924513,0.031091841425606236,0.031091841425606236,0.0031791248901448,0.009410209674826524,0.028612124011294024,0.028612124011294024
raw_CU_diffT/TC23LTO09/TC23LTO09_25deg.parquet,TC23LTO09_25deg.parquet,TC23LTO09,LTO,lithium-ion,25.0,,charge_sweep,9,90,524,78,1.0,charge,10.000001333159162,True,True,802,1.49999976085857,1.4980376848282506,2.593402541231,2.62602035783518,2.62735559009384,2.6305982970077,2.64242463987004,2.64242463987004,2.59778973293799,2.59778973293799,25.67831099750623,0.004166659524390732,0.021745214536241397,0.022635369517263318,0.02479717447115479,0.0326814043030121,0.0326814043030121,0.003051959934913393,0.010936189766770701,0.029756609365392202,0.029756609365392202
raw_CU_diffT/TC23LTO09/TC23LTO09_25deg.parquet,TC23LTO09_25deg.parquet,TC23LTO09,LTO,lithium-ion,25.0,,charge_sweep,9,90,528,82,-1.0,discharge,10.000004333414836,True,True,1002,-1.49999980054442,-1.4985740742555742,2.59664524814487,2.56402743154068,2.56269219928203,2.55906799743712,2.54724165457478,2.54724165457478,2.59225805643787,2.59225805643787,25.662473433133727,-0.004166669419883589,0.02174521396092962,0.02263536891839369,0.025051503802941393,0.03293573342620406,0.03293573342620406,0.0033062898420117733,0.01119051946527444,0.030010938565959645,0.030010938565959645
raw_CU_diffT/TC23LTO09/TC23LTO09_25deg.parquet,TC23LTO09_25deg.parquet,TC23LTO09,LTO,lithium-ion,25.0,,charge_sweep,10,100,534,62,3.0,charge,3.8777650001866277,True,False,390,4.49999940163325,4.488270274142674,2.61190504538659,2.7110937274578,2.71529017169927,2.72864249428578,,2.75153219014836,2.61762746935224,2.61762746935224,25.657645076923075,0.004847198068929578,0.022041932280082086,0.022974475568853774,0.025941658760403545,,0.031028258517343962,0.003899726480321459,0.008986326237261876,0.029756608578107798,0.029756608578107798
raw_CU_diffT/TC23LTO09/TC23LTO09_25deg.parquet,TC23LTO09_25deg.parquet,TC23LTO09,LTO,lithium-ion,25.0,,charge_sweep,10,100,538,66,-3.0,discharge,9.999999666702934,True,True,1002,-4.49999940163325,-4.495580249469338,2.61476625736941,2.51653131262581,2.51309785824643,2.50279749510826,2.48295975869402,2.48295975869402,2.60637336888646,2.60637336888646,25.6714169261477,-0.012500000961452866,0.021829990623542333,0.022592980587081878,0.024881950477707134,0.02929033693372304,0.02929033693372304,0.0030519598541648013,0.007460346310180707,0.027425250356177294,0.027425250356177294
raw_CU_diffT/TC23LTO09/TC23LTO09_25deg.parquet,TC23LTO09_25deg.parquet,TC23LTO09,LTO,lithium-ion,25.0,,charge_sweep,10,100,542,70,2.0,charge,10.000002666958608,True,True,1002,2.99999956140299,2.996933940282876,2.6084715910072,2.67313498181901,2.67523320393974,2.68095562790539,2.70155635418172,2.70155635418172,2.61438476243837,2.61438476243837,25.707760249500993,0.008333334459546935,0.02155446675517835,0.02225387423100768,0.024161349165095183,0.031028258927807258,0.031028258927807258,0.002606882409916831,0.009473792172628906,0.029057201495917225,0.029057201495917225
raw_CU_diffT/TC23LTO09/TC23LTO09_25deg.parquet,TC23LTO09_25deg.parquet,TC23LTO09,LTO,lithium-ion,25.0,,charge_sweep,10,100,546,74,-2.0,discharge,10.000002333254088,True,True,1002,-2.99999956140299,-2.9970765361965013,2.61304953017972,2.54743240204031,2.54514343245405,2.53808577622975,2.52206298912594,2.52206298912594,2.60675486381751,2.60675486381751,25.678597654690613,-0.008333335596992706,0.021872379244189975,0.022635369217825094,0.024987921636532538,0.030328851451974524,0.030328851451974524,0.0031155423923425636,0.00845647220778455,0.02823062902447987,0.02823062902447987
raw_CU_diffT/TC23LTO09/TC23LTO09_25deg.parquet,TC23LTO09_25deg.parquet,TC23LTO09,LTO,lithium-ion,25.0,,charge_sweep,10,100,550,78,1.0,charge,9.99999933334766,True,True,1002,1.49999976085857,1.4984309848433206,2.60828084354168,2.64089866014587,2.64204314493899,2.64547659931838,2.65615845738759,2.65615845738759,2.61190504538659,2.61190504538659,25.687220000000007,0.004166664665285717,0.021745214536247615,0.022508204519969228,0.024797174471154496,0.031918414319283384,0.031918414319283384,0.003051959934906881,0.010173199783035769,0.029502279370811423,0.029502279370811423
raw_CU_diffT/TC23LTO09/TC23LTO09_25deg.parquet,TC23LTO09_25deg.parquet,TC23LTO09,LTO,lithium-ion,25.0,,charge_sweep,10,100,554,82,-1.0,discharge,9.999999332998414,True,True,1002,-1.49999980054442,-1.4985729707752153,2.6111420555245,2.5783334914548,2.57737975412719,2.57356480481676,2.56269219928203,2.56269219928203,2.60732710621407,2.60732710621407,25.669648073852287,-0.0041666643659169595,0.02187237895484536,0.022508203924464624,0.025051503802934878,0.032299908456577986,0.032299908456577986,0.003179124848089517,0.010427529501732626,0.029756608578107732,0.029756608578107732
raw_CU_diffT/TC23LTO09/TC23LTO09_35deg.parquet,TC23LTO09_35deg.parquet,TC23LTO09,LTO,lithium-ion,35.0,,discharge_sweep,0,100,12,28,-3.0,discharge,10.000005666661309,True,True,1002,-4.49999940163325,-4.496383095018761,2.681909365233,2.58596339007566,2.58252993569627,2.56917761310976,2.5367505439711,2.5367505439711,2.66264387121532,2.66264387121532,35.49264248502993,-0.012502141750767626,0.021321330647847886,0.022084320611389603,0.025051503802939273,0.03225752012527281,0.03225752012527281,0.0037301731550913875,0.010936189477424925,0.027976298663179355,0.027976298663179355
raw_CU_diffT/TC23LTO09/TC23LTO09_35deg.parquet,TC23LTO09_35deg.parquet,TC23LTO09,LTO,lithium-ion,35.0,,discharge_sweep,0,100,16,32,3.0,charge,0.12357466668254347,False,False,15,4.52333447989312,4.228917011147683,2.66474209333606,2.75839909890714,2.76202330075205,,,2.76278629061414,2.66493284080158,2.66493284080158,35.51315,0.00015552811381901123,0.02070530180498456,0.021506525296419932,,,0.021675203926196616,,0.0009699021212120559,0.021633034268752988,0.021633034268752988
raw_CU_diffT/TC23LTO09/TC23LTO09_35deg.parquet,TC23LTO09_35deg.parquet,TC23LTO09,LTO,lithium-ion,35.0,,discharge_sweep,0,100,20,36,-2.0,discharge,10.00011566664034,True,True,1002,-2.99999956140299,-2.997672409451187,2.66474209333606,2.60160468224843,2.60007870252425,2.59263955136891,2.56955910804081,2.56955910804081,2.65367874033581,2.65367874033581,35.50206706586827,-0.00833506197686565,0.021045806772752765,0.021554466755178203,0.024034184169490564,0.03172766640363659,0.03172766640363659,0.0029883773967377993,0.010681859630883826,0.028039881531069462,0.028039881531069462
raw_CU_diffT/TC23LTO09/TC23LTO09_35deg.parquet,TC23LTO09_35deg.parquet,TC23LTO09,LTO,lithium-ion,35.0,,discharge_sweep,0,100,24,40,2.0,charge,6.533416000009311,True,False,656,2.99999956140299,2.99575260099782,2.65520472005998,2.71719764635449,2.71929586847522,2.72749800949265,,2.75057845282076,2.66302536614637,2.66302536614637,35.523225,0.0054450653825118345,0.020664311785938465,0.021363719261767795,0.0240977666672928,,0.03179124890144223,0.0034334548813543357,0.011126937115503763,0.029184366491521993,0.029184366491521993
raw_CU_diffT/TC23LTO09/TC23LTO09_35deg.parquet,TC23LTO09_35deg.parquet,TC23LTO09,LTO,lithium-ion,35.0,,discharge_sweep,0,100,28,44,-1.0,discharge,10.000001666663593,True,True,1002,-1.49999980054442,-1.498996203991108,2.66188088135324,2.62983530714562,2.62945381221457,2.62563886290414,2.61228654031763,2.61228654031763,2.6553954675255,2.6553954675255,35.50314939121756,-0.0041678652277651,0.021363718979155455,0.02161804896700707,0.024161348845477323,0.033062898420126614,0.033062898420126614,0.002797629866321868,0.01169917944097116,0.02873928862672111,0.02873928862672111
raw_CU_diffT/TC23LTO09/TC23LTO09_35deg.parquet,TC23LTO09_35deg.parquet,TC23LTO09,LTO,lithium-ion,35.0,,discharge_sweep,0,100,32,48,1.0,charge,9.999999333322194,True,True,1002,1.49999976085857,1.4984780596615859,2.65615845738759,2.68705954680208,2.68839477906073,2.69278197076773,2.70880475787154,2.70880475787154,2.66264387121532,2.66264387121532,35.50288063872256,0.004166624439958194,0.02060072956065202,0.02149088454166713,0.02441567947929354,0.03509753925148376,0.03509753925148376,0.003814949918641522,0.014496809690831742,0.0307739293436943,0.0307739293436943
raw_CU_diffT/TC23LTO09/TC23LTO09_35deg.parquet,TC23LTO09_35deg.parquet,TC23LTO09,LTO,lithium-ion,35.0,,discharge_sweep,1,90,38,28,-3.0,discharge,9.999999333354936,True,True,1002,-4.49999940163325,-4.49545183910644,2.58272068316179,2.4924971319701,2.49078040478041,2.48028929417672,2.45568287112444,2.45568287112444,2.57528153200645,2.57528153200645,35.49341737524949,-0.012499851486229929,0.02004968070861162,0.020431175690381345,0.022762533912314118,0.028230628651026532,0.028230628651026532,0.002712853203702497,0.008180947942414911,0.026577483730020543,0.026577483730020543
raw_CU_diffT/TC23LTO09/TC23LTO09_35deg.parquet,TC23LTO09_35deg.parquet,TC23LTO09,LTO,lithium-ion,35.0,,discharge_sweep,1,90,42,32,3.0,charge,9.999999333362211,True,True,1002,4.49999940163325,4.495503915766979,2.57757050159271,2.66798480024993,2.66970152743962,2.67866665831913,2.70079336431963,2.70079336431963,2.58520040021357,2.58520040021357,35.51301866267465,0.01250000578217977,0.02009206903992131,0.020473564021691034,0.022465815593159327,0.027382862024869777,0.027382862024869777,0.0023737465532380174,0.007290792984948467,0.025687328772556372,0.025687328772556372
raw_CU_diffT/TC23LTO09/TC23LTO09_35deg.parquet,TC23LTO09_35deg.parquet,TC23LTO09,LTO,lithium-ion,35.0,,discharge_sweep,1,90,46,36,-2.0,discharge,10.000004666755558,True,True,1002,-2.99999956140299,-2.9969721580285795,2.58329292555836,2.52339822138459,2.52206298912594,2.51653131262581,2.49993628312544,2.49993628312544,2.57757050159271,2.57757050159271,35.51226554890219,-0.008333244605965486,0.019964904310105728,0.02040998179472567,0.02225387423101079,0.027785551539859926,0.027785551539859926,0.0022889699209050623,0.007820647229754198,0.025878076605772425,0.025878076605772425
raw_CU_diffT/TC23LTO09/TC23LTO09_35deg.parquet,TC23LTO09_35deg.parquet,TC23LTO09,LTO,lithium-ion,35.0,,discharge_sweep,1,90,50,40,2.0,charge,9.999999333362211,True,True,1002,2.99999956140299,2.9969715030933197,2.57890573385136,2.63899118549065,2.64070791268034,2.64719332650808,2.66283461868084,2.66283461868084,2.58481890528253,2.58481890528253,35.50328000000001,0.00833328025129461,0.020028486807908114,0.02060072928813282,0.022762534213433116,0.02797629903326708,0.02797629903326708,0.0027340474055250023,0.007947812225358966,0.026005241601377044,0.026005241601377044
raw_CU_diffT/TC23LTO09/TC23LTO09_35deg.parquet,TC23LTO09_35deg.parquet,TC23LTO09,LTO,lithium-ion,35.0,,discharge_sweep,1,90,54,44,-1.0,discharge,9.999999333362211,True,True,1002,-1.49999980054442,-1.4984947853836217,2.58329292555836,2.55315482600595,2.55258258360939,2.54933987669552,2.54056549328153,2.54056549328153,2.57985947117897,2.57985947117897,35.51131784431138,-0.004166635199880665,0.020092069039923437,0.020473564021691086,0.02263536891839369,0.028484958638876012,0.028484958638876012,0.0025432998784702537,0.008392889598952576,0.02619598874825086,0.02619598874825086
raw_CU_diffT/TC23LTO09/TC23LTO09_35deg.parquet,TC23LTO09_35deg.parquet,TC23LTO09,LTO,lithium-ion,35.0,,discharge_sweep,1,90,58,48,1.0,charge,10.000003666675184,True,True,1002,1.49999976085857,1.4984855158475956,2.58062246104106,2.61095130805898,2.61152355045555,2.61495700483493,2.62392213571445,2.62392213571445,2.58386516795492,2.58386516795492,35.513686846307394,0.00416664204005112,0.02021923456878455,0.02060072956065202,0.022889699511830477,0.028866454384370282,0.028866454384370282,0.002670464943045927,0.008647219815585732,0.02670464943047881,0.02670464943047881
raw_CU_diffT/TC23LTO09/TC23LTO09_35deg.parquet,TC23LTO09_35deg.parquet,TC23LTO09,LTO,lithium-ion,35.0,,discharge_sweep,2,80,64,28,-3.0,discharge,9.999999333354936,True,True,1002,-4.49999940163325,-4.495507116260045,2.51882028221207,2.42859673102038,2.42688000383069,2.41677038815804,2.39197321764024,2.39197321764024,2.51252561584986,2.51252561584986,35.506300758483036,-0.012499965952849235,0.02004968070861162,0.020431175690381345,0.022677757249699084,0.028188240319719015,0.028188240319719015,0.002628076541087463,0.008138559611107394,0.026789425386560296,0.026789425386560296
raw_CU_diffT/TC23LTO09/TC23LTO09_35deg.parquet,TC23LTO09_35deg.parquet,TC23LTO09,LTO,lithium-ion,35.0,,discharge_sweep,2,80,68,32,3.0,charge,10.000006333553756,True,True,1002,4.49999940163325,4.495498119811747,2.51386084810851,2.60389365183468,2.6058011264899,2.61438476243837,2.63288726659396,2.63288726659396,2.52034626193625,2.52034626193625,35.50492828343314,0.012500001383469909,0.020007292377304104,0.020431175690383614,0.022338650599236877,0.02645031873609809,0.02645031873609809,0.002331358221932773,0.006443026358793985,0.025009115471629588,0.025009115471629588
raw_CU_diffT/TC23LTO09/TC23LTO09_35deg.parquet,TC23LTO09_35deg.parquet,TC23LTO09,LTO,lithium-ion,35.0,,discharge_sweep,2,80,72,36,-2.0,discharge,9.999999666717486,True,True,1002,-2.99999956140299,-2.99700524057648,2.51920177714312,2.45930707296935,2.45816258817622,2.45301240660714,2.43946933655511,2.43946933655511,2.5146238379706,2.5146238379706,35.52576970059881,-0.008333330667743591,0.019964904310105728,0.02034639929692329,0.022063126737600382,0.026577484081605013,0.026577484081605013,0.0020982224274946545,0.006612579771499285,0.02505150413433492,0.02505150413433492
raw_CU_diffT/TC23LTO09/TC23LTO09_35deg.parquet,TC23LTO09_35deg.parquet,TC23LTO09,LTO,lithium-ion,35.0,,discharge_sweep,2,80,76,40,2.0,charge,10.000001666878234,True,True,1002,2.99999956140299,2.9969953543255965,2.51538682783269,2.57566302693749,2.57680751173062,2.58272068316179,2.5960730057483,2.5960730057483,2.52015551447072,2.52015551447072,35.50065469061877,0.008333327060952854,0.020092069305707238,0.0204735642925248,0.022444621724414686,0.02689539657061693,0.02689539657061693,0.002352552418707448,0.006803327264909693,0.025305834125547714,0.025305834125547714
raw_CU_diffT/TC23LTO09/TC23LTO09_35deg.parquet,TC23LTO09_35deg.parquet,TC23LTO09,LTO,lithium-ion,35.0,,discharge_sweep,2,80,80,44,-1.0,discharge,9.999999333362211,True,True,1002,-1.49999980054442,-1.4985085909483251,2.51939252460864,2.48944517252175,2.48887293012519,2.48601171814237,2.47857256698703,2.47857256698703,2.51653131262581,2.51653131262581,35.50328000000001,-0.004166666988215122,0.019964904046000886,0.02034639902776854,0.022253873936619525,0.02721330869963748,0.02721330869963748,0.0022889698906186397,0.007248404653636593,0.02530583379077998,0.02530583379077998
raw_CU_diffT/TC23LTO09/TC23LTO09_35deg.parquet,TC23LTO09_35deg.parquet,TC23LTO09,LTO,lithium-ion,35.0,,discharge_sweep,2,80,84,48,1.0,charge,10.000081000085629,True,True,1002,1.49999976085857,1.4984945905189926,2.51691280755686,2.54686015964374,2.54781389697135,2.55086585641969,2.55868650250608,2.55868650250608,2.5199647670052,2.5199647670052,35.48998866267464,0.004166699750073759,0.01996490457421058,0.02060072956065202,0.022635369517256507,0.02784913440606789,0.02784913440606789,0.002670464943045927,0.007884229831857308,0.0258144944494634,0.0258144944494634
raw_CU_diffT/TC23LTO09/TC23LTO09_35deg.parquet,TC23LTO09_35deg.parquet,TC23LTO09,LTO,lithium-ion,35.0,,discharge_sweep,3,70,90,28,-3.0,discharge,10.000000999796612,True,True,1002,-4.49999940163325,-4.495512156679177,2.46922594117647,2.37881164251925,2.37690416786404,2.36736679458796,2.33837317982869,2.33837317982869,2.46312202227978,2.46312202227978,35.5212680738523,-0.012499984918792555,0.02009206903992131,0.02051595235299855,0.022635368918391567,0.029078395277183283,0.029078395277183283,0.002543299878470257,0.008986326237261973,0.027721968675332085,0.027721968675332085
raw_CU_diffT/TC23LTO09/TC23LTO09_35deg.parquet,TC23LTO09_35deg.parquet,TC23LTO09,LTO,lithium-ion,35.0,,discharge_sweep,3,70,94,32,3.0,charge,9.999999333362211,True,True,1002,4.49999940163325,4.4954956596854405,2.46464800200395,2.55544379559221,2.55696977531638,2.56536266379933,2.58291143062731,2.58291143062731,2.47075192090064,2.47075192090064,35.529865149700605,0.012499996344775579,0.020176845702536344,0.020515952352998648,0.022381038930544394,0.02628076541086585,0.02628076541086585,0.00220419322800805,0.0061039197083295055,0.024924338809014554,0.024924338809014554
raw_CU_diffT/TC23LTO09/TC23LTO09_35deg.parquet,TC23LTO09_35deg.parquet,TC23LTO09,LTO,lithium-ion,35.0,,discharge_sweep,3,70,98,36,-2.0,discharge,9.999999333362211,True,True,1002,-2.99999956140299,-2.9970089971070464,2.46979818357303,2.40952198446822,2.40856824714062,2.40360881303706,2.39025649045055,2.39025649045055,2.46541099186604,2.46541099186604,35.519863013972056,-0.008333332303392867,0.020092069305710496,0.020409981794722414,0.022063126737597125,0.026513901583799373,0.026513901583799373,0.001971057431886629,0.006421832278088877,0.02505150413433492,0.02505150413433492
raw_CU_diffT/TC23LTO09/TC23LTO09_35deg.parquet,TC23LTO09_35deg.parquet,TC23LTO09,LTO,lithium-ion,35.0,,discharge_sweep,3,70,102,40,2.0,charge,9.999999333369487,True,True,1002,2.99999956140299,2.9969945086448018,2.46617398172813,2.52664092829846,2.52778541309159,2.53369858452275,2.54628791724718,2.54628791724718,2.47075192090064,2.47075192090064,35.50657,0.0083333317682592,0.02015565180351288,0.02053714679033044,0.022508204222217068,0.02670464907720978,0.02670464907720978,0.0023525524187041867,0.006548997273696899,0.025178669129942946,0.025178669129942946
raw_CU_diffT/TC23LTO09/TC23LTO09_35deg.parquet,TC23LTO09_35deg.parquet,TC23LTO09,LTO,lithium-ion,35.0,,discharge_sweep,3,70,106,44,-1.0,discharge,9.999999333369487,True,True,1002,-1.49999980054442,-1.498508591621638,2.46998893103856,2.43985083148615,2.43946933655511,2.43641737710676,2.42935972088247,2.42935972088247,2.46731846652125,2.46731846652125,35.49731257485029,-0.004166666026745863,0.020092069039923437,0.02034639902776854,0.02238103893054859,0.02708614370571493,0.02708614370571493,0.002288969890625152,0.006994074665791494,0.02530583379077998,0.02530583379077998
raw_CU_diffT/TC23LTO09/TC23LTO09_35deg.parquet,TC23LTO09_35deg.parquet,TC23LTO09,LTO,lithium-ion,35.0,,discharge_sweep,3,70,110,48,1.0,charge,10.000004666762834,True,True,1002,1.49999976085857,1.4984923477538803,2.4676999614523,2.49802880847022,2.49860105086679,2.50165301031513,2.509282908936,2.509282908936,2.47056117343512,2.47056117343512,35.4965653792415,0.004166667141965135,0.020219234568784255,0.02060072956065202,0.022635369517256507,0.027721969408780904,0.027721969408780904,0.0024161349484722525,0.007502734839996649,0.0258144944494634,0.0258144944494634
raw_CU_diffT/TC23LTO09/TC23LTO09_35deg.parquet,TC23LTO09_35deg.parquet,TC23LTO09,LTO,lithium-ion,35.0,,discharge_sweep,4,60,116,28,-3.0,discharge,9.99999933334766,True,True,1002,-4.49999940163325,-4.495460385148127,2.42688000383069,2.33589346277691,2.33417673558721,2.32463936231113,2.2933567779656,2.2933567779656,2.42134832733056,2.42134832733056,35.496336746506984,-0.012499929713832528,0.02021923403384386,0.020600729015615854,0.02272014558100887,0.029671831915495033,0.029671831915495033,0.0025009115471650092,0.009452597881651172,0.028442570307566285,0.028442570307566285
raw_CU_diffT/TC23LTO09/TC23LTO09_35deg.parquet,TC23LTO09_35deg.parquet,TC23LTO09,LTO,lithium-ion,35.0,,discharge_sweep,4,60,120,32,3.0,charge,9.999999333362211,True,True,1002,4.49999940163325,4.495495171612921,2.42325580198578,2.5146238379706,2.51614981769477,2.52454270617772,2.54056549328153,2.54056549328153,2.42859673102038,2.42859673102038,35.5263,0.012499992836962848,0.020304010696458794,0.020643117346921102,0.022508203924466844,0.026068823754325995,0.026068823754325995,0.00220419322800805,0.005764813057867201,0.024881950477707037,0.024881950477707037
raw_CU_diffT/TC23LTO09/TC23LTO09_35deg.parquet,TC23LTO09_35deg.parquet,TC23LTO09,LTO,lithium-ion,35.0,,discharge_sweep,4,60,124,36,-2.0,discharge,10.000000333442586,True,True,1002,-2.99999956140299,-2.9970073304599953,2.42764299369277,2.36698529965692,2.36603156232931,2.36107212822575,2.34829204803581,2.34829204803581,2.42382804438234,2.42382804438234,35.505923163672655,-0.008333328134541601,0.020219234301315264,0.02053714679033044,0.02219029173320515,0.026450319085996987,0.026450319085996987,0.0019710574318898867,0.006231084784681724,0.025178669129939688,0.025178669129939688
raw_CU_diffT/TC23LTO09/TC23LTO09_35deg.parquet,TC23LTO09_35deg.parquet,TC23LTO09,LTO,lithium-ion,35.0,,discharge_sweep,4,60,128,40,2.0,charge,10.000015999918105,True,True,1002,2.99999956140299,2.9969941783254956,2.42459103424443,2.4854394757458,2.48658396053893,2.49211563703906,2.50432347483244,2.50432347483244,2.42859673102038,2.42859673102038,35.517503652694614,0.008333343990218926,0.020282816799117646,0.020664311785935207,0.022508204222220326,0.026577484081605013,0.026577484081605013,0.00222538742310268,0.006294667282487367,0.025242251627745328,0.025242251627745328
raw_CU_diffT/TC23LTO09/TC23LTO09_35deg.parquet,TC23LTO09_35deg.parquet,TC23LTO09,LTO,lithium-ion,35.0,,discharge_sweep,4,60,132,44,-1.0,discharge,10.00000266659481,True,True,1002,-1.49999980054442,-1.498508618078868,2.42802448862381,2.39750489414037,2.39712339920932,2.39445293469202,2.38758602593325,2.38758602593325,2.42535402410651,2.42535402410651,35.509397035928146,-0.00416666713336935,0.020346399027762023,0.020600729015613637,0.022381038930542076,0.026958978711785864,0.026958978711785864,0.0020346399027800534,0.006612579684023841,0.02517866879685743,0.02517866879685743
raw_CU_diffT/TC23LTO09/TC23LTO09_35deg.parquet,TC23LTO09_35deg.parquet,TC23LTO09,LTO,lithium-ion,35.0,,discharge_sweep,4,60,136,48,1.0,charge,9.999999666732037,True,True,1002,1.49999976085857,1.4984938113773387,2.42592626650308,2.456255113521,2.45720885084861,2.46007006283144,2.46731846652125,2.46731846652125,2.42840598355486,2.42840598355486,35.49449681636726,0.004166662762809068,0.020219234568784255,0.02085505955522569,0.022762534514550004,0.027594804411487407,0.027594804411487407,0.0025432999457657493,0.007375569842703152,0.025941659446743873,0.025941659446743873
raw_CU_diffT/TC23LTO09/TC23LTO09_35deg.parquet,TC23LTO09_35deg.parquet,TC23LTO09,LTO,lithium-ion,35.0,,discharge_sweep,5,50,142,28,-3.0,discharge,10.00000266659481,True,True,1002,-4.49999940163325,-4.495434256494935,2.38949350058846,2.29755322220707,2.2960272424829,2.28687136413787,2.25406280006816,2.25406280006816,2.38415257155386,2.38415257155386,35.501315,-0.012499898606286001,0.020431175690383614,0.02077028234084582,0.022804922243621534,0.030095715228572274,0.030095715228572274,0.0023737465532379202,0.00966453953818866,0.028908841951953316,0.028908841951953316
raw_CU_diffT/TC23LTO09/TC23LTO09_35deg.parquet,TC23LTO09_35deg.parquet,TC23LTO09,LTO,lithium-ion,35.0,,discharge_sweep,5,50,146,32,3.0,charge,9.99999933334766,True,True,1002,4.49999940163325,4.495496225664203,2.38644154114012,2.47895406191807,2.48048004164224,2.4881099402631,2.50375123243587,2.50375123243587,2.39140097524368,2.39140097524368,35.52448609780439,0.012499996986930923,0.020558340684306165,0.020897447334768372,0.022592980587081878,0.026068823754326096,0.026068823754326096,0.002034639902775713,0.005510483070019931,0.02496672714032207,0.02496672714032207
raw_CU_diffT/TC23LTO09/TC23LTO09_35deg.parquet,TC23LTO09_35deg.parquet,TC23LTO09,LTO,lithium-ion,35.0,,discharge_sweep,5,50,150,36,-2.0,discharge,10.000002000233508,True,True,1002,-2.99999956140299,-2.997009846629685,2.39044723791607,2.32902655401813,2.327882069225,2.32368562498353,2.31128703972463,2.31128703972463,2.38663228860564,2.38663228860564,35.50568379241517,-0.008333329542555216,0.020473564292528057,0.020855059279345466,0.022253874231007532,0.026386736588194605,0.026386736588194605,0.0017803099384794754,0.005913172295666548,0.025115086632137306,0.025115086632137306
raw_CU_diffT/TC23LTO09/TC23LTO09_35deg.parquet,TC23LTO09_35deg.parquet,TC23LTO09,LTO,lithium-ion,35.0,,discharge_sweep,5,50,154,40,2.0,charge,9.999999333362211,True,True,1002,2.99999956140299,2.9969934188287315,2.38758602593325,2.44938820476223,2.45034194208984,2.45568287112444,2.46712771905573,2.46712771905573,2.39140097524368,2.39140097524368,35.50396429141718,0.008333325922349534,0.02060072928813282,0.02091864177714785,0.022698951715627476,0.026513901583799373,0.026513901583799373,0.0020982224274946545,0.0059131722956665515,0.025242251627742074,0.025242251627742074
raw_CU_diffT/TC23LTO09/TC23LTO09_35deg.parquet,TC23LTO09_35deg.parquet,TC23LTO09,LTO,lithium-ion,35.0,,discharge_sweep,5,50,158,44,-1.0,discharge,9.99999933334766,True,True,1002,-1.49999980054442,-1.4985115837838237,2.39063798538159,2.3597368959671,2.35954614850158,2.35687568398428,2.35019952269102,2.35019952269102,2.38834901579533,2.38834901579533,35.51174405189621,-0.004166669858956644,0.020600729015613637,0.020727894009536188,0.022508203924464624,0.02695897871179238,0.02695897871179238,0.0019074749088509868,0.006358249696178743,0.025432998784709043,0.025432998784709043
raw_CU_diffT/TC23LTO09/TC23LTO09_35deg.parquet,TC23LTO09_35deg.parquet,TC23LTO09,LTO,lithium-ion,35.0,,discharge_sweep,5,50,162,48,1.0,charge,10.000161666364875,True,True,1002,1.49999976085857,1.4984917278704915,2.38873051072638,2.41982234760639,2.42020384253743,2.42306505452025,2.43012271074455,2.43012271074455,2.39121022777816,2.39121022777816,35.50622195608783,0.004166729817833143,0.020727894557938706,0.02098222455251268,0.022889699511830182,0.027594804411487407,0.027594804411487407,0.002161804953891476,0.006866909853548701,0.025941659446743873,0.025941659446743873
raw_CU_diffT/TC23LTO09/TC23LTO09_35deg.parquet,TC23LTO09_35deg.parquet,TC23LTO09,LTO,lithium-ion,35.0,,discharge_sweep,6,40,168,28,-3.0,discharge,10.000002999964636,True,True,1002,-4.499670802839059,-4.489660641105548,2.35878315863949,2.26512615306841,2.26340942587872,2.25482578993025,2.22258946825711,2.22258946825711,2.35401447200145,2.35401447200145,35.47060650698603,-0.012483887904877188,0.02081419056522695,0.02119571340654385,0.02310332761313298,0.030267478744544725,0.030267478744544725,0.00228913704790603,0.009453288179317777,0.029207693074217275,0.029207693074217275
raw_CU_diffT/TC23LTO09/TC23LTO09_35deg.parquet,TC23LTO09_35deg.parquet,TC23LTO09,LTO,lithium-ion,35.0,,discharge_sweep,6,40,172,32,3.0,charge,10.000000999803888,True,True,1002,4.49999940163325,4.495496463383207,2.35649418905323,2.44996044715879,2.45167717434849,2.45892557803831,2.47361313288347,2.47361313288347,2.36049988582919,2.36049988582919,35.48562701596806,0.012499997595586511,0.02077028234084582,0.021151777322617818,0.02276253391231629,0.02602643542302075,0.02602643542302075,0.0019922515714704686,0.00525615308217493,0.025136280465554307,0.025136280465554307
raw_CU_diffT/TC23LTO09/TC23LTO09_35deg.parquet,TC23LTO09_35deg.parquet,TC23LTO09,LTO,lithium-ion,35.0,,discharge_sweep,6,40,176,36,-2.0,discharge,9.999999333362211,True,True,1002,-2.99999956140299,-2.9970051235388846,2.35954614850158,2.29717172727603,2.29640873741395,2.29202154570695,2.28038595031013,2.28038595031013,2.35630344158771,2.35630344158771,35.46101074850299,-0.00833332801028628,0.020791476781543083,0.02104580677275262,0.022508204222220326,0.02638673658819786,0.02638673658819786,0.0017167274406772424,0.005595259806654776,0.025305834125547714,0.025305834125547714
raw_CU_diffT/TC23LTO09/TC23LTO09_35deg.parquet,TC23LTO09_35deg.parquet,TC23LTO09,LTO,lithium-ion,35.0,,discharge_sweep,6,40,180,40,2.0,charge,10.00000066679786,True,True,1002,2.99999956140299,2.9969928539193473,2.35725717891532,2.41963160014087,2.42096683239952,2.42592626650308,2.43679887203781,2.43679887203781,2.36049988582919,2.36049988582919,35.48031630738522,0.008333330542897357,0.020791476781543233,0.021236554266163027,0.022889699209037884,0.026513901583802627,0.026513901583802627,0.002098222427494651,0.005722424802259395,0.02543299912115248,0.02543299912115248
raw_CU_diffT/TC23LTO09/TC23LTO09_35deg.parquet,TC23LTO09_35deg.parquet,TC23LTO09,LTO,lithium-ion,35.0,,discharge_sweep,6,40,184,44,-1.0,discharge,9.999999666717486,True,True,1002,-1.49999980054442,-1.4985113960879974,2.3597368959671,2.32845431162157,2.32807281669052,2.32559309963874,2.31929843327653,2.31929843327653,2.35782942131188,2.35782942131188,35.45548643712576,-0.0041666674923200656,0.020855059003458444,0.021109388991310353,0.022762533912316238,0.02695897871179238,0.02695897871179238,0.0019074749088577939,0.006103919708333936,0.025687328772553846,0.025687328772553846
raw_CU_diffT/TC23LTO09/TC23LTO09_35deg.parquet,TC23LTO09_35deg.parquet,TC23LTO09,LTO,lithium-ion,35.0,,discharge_sweep,6,40,188,48,1.0,charge,9.999999333362211,True,True,1002,1.49999976085857,1.49849577772777,2.35821091624293,2.38949350058846,2.39025649045055,2.39292695496785,2.3996031162611,2.3996031162611,2.36049988582919,2.36049988582919,35.45844451097804,0.004166669074722843,0.02085505955522569,0.021363719544380145,0.023144029506410663,0.02759480441148711,0.02759480441148711,0.002288969951184973,0.006739744856261418,0.02606882444403056,0.02606882444403056
raw_CU_diffT/TC23LTO09/TC23LTO09_35deg.parquet,TC23LTO09_35deg.parquet,TC23LTO09,LTO,lithium-ion,35.0,,discharge_sweep,7,30,194,28,-3.0,discharge,9.999999666717486,True,True,1002,-4.49999940163325,-4.501657390872916,2.34237887660464,2.24528841665417,2.24376243693,2.23689552817122,2.20465920649808,2.20465920649808,2.33894542222525,2.33894542222525,35.36206515968064,-0.012517159379572011,0.021575660635695156,0.021914767286157363,0.0234407472132408,0.03060437520426682,0.03060437520426682,0.0018650865775456452,0.009028714568571662,0.0298413852407251,0.0298413852407251
raw_CU_diffT/TC23LTO09/TC23LTO09_35deg.parquet,TC23LTO09_35deg.parquet,TC23LTO09,LTO,lithium-ion,35.0,,discharge_sweep,7,30,198,32,3.0,charge,10.000000333078788,True,True,1002,4.49999940163325,4.495495733274562,2.34161588674255,2.43679887203781,2.43832485176198,2.44538250798628,2.45835333564174,2.45835333564174,2.34409560379433,2.34409560379433,35.3990746007984,0.01250000920900749,0.021151777322617818,0.021490883973080122,0.023059252231471077,0.025941658760403545,0.025941658760403545,0.0019074749088532593,0.004789881437785727,0.02539061045340158,0.02539061045340158
raw_CU_diffT/TC23LTO09/TC23LTO09_35deg.parquet,TC23LTO09_35deg.parquet,TC23LTO09,LTO,lithium-ion,35.0,,discharge_sweep,7,30,202,36,-2.0,discharge,10.000006666916306,True,True,1002,-2.99999956140299,-2.997008306090148,2.34314186646673,2.27981370791357,2.27885997058596,2.27485427381001,2.26455391067185,2.26455391067185,2.34104364434599,2.34104364434599,35.346127594810376,-0.00833333686619224,0.021109389270558408,0.021427301759573584,0.022762534213433116,0.02619598909478745,0.02619598909478745,0.0016531449428747076,0.005086599824229043,0.025496581618954718,0.025496581618954718
raw_CU_diffT/TC23LTO09/TC23LTO09_35deg.parquet,TC23LTO09_35deg.parquet,TC23LTO09,LTO,lithium-ion,35.0,,discharge_sweep,7,30,206,40,2.0,charge,9.999999333362211,True,True,1002,2.99999956140299,2.997000415142143,2.3419973816736,2.40551628769227,2.4066607724854,2.41162020658896,2.42115757986504,2.42115757986504,2.34409560379433,2.34409560379433,35.34705103792415,0.008333344321157319,0.021172971768357387,0.021554466755174945,0.023207611698049656,0.026386736588194605,0.026386736588194605,0.002034639929692269,0.005213764819837218,0.02568732911236527,0.02568732911236527
raw_CU_diffT/TC23LTO09/TC23LTO09_35deg.parquet,TC23LTO09_35deg.parquet,TC23LTO09,LTO,lithium-ion,35.0,,discharge_sweep,7,30,210,44,-1.0,discharge,10.000000333442586,True,True,1002,-1.49999980054442,-1.4985066487579393,2.34333261393225,2.31166853465567,2.31128703972463,2.30880732267285,2.3030848987072,2.3030848987072,2.34180663420807,2.34180663420807,35.341039660678646,-0.004166664866418565,0.021109388991310353,0.021363718979155455,0.02301686390016134,0.026831813717870124,0.026831813717870124,0.0019074749088509868,0.005722424726559771,0.025814493766476695,0.025814493766476695
raw_CU_diffT/TC23LTO09/TC23LTO09_35deg.parquet,TC23LTO09_35deg.parquet,TC23LTO09,LTO,lithium-ion,35.0,,discharge_sweep,7,30,214,48,1.0,charge,10.00000000007276,True,True,1002,1.49999976085857,1.498495760538492,2.34218812913912,2.37385220841569,2.37442445081226,2.37709491532956,2.38338958169177,2.38338958169177,2.34390485632881,2.34390485632881,35.400183672654684,0.004166666456125561,0.021109389549799663,0.02149088454166713,0.023271194503697946,0.027467639414200423,0.027467639414200423,0.002161804953898283,0.006358249864400759,0.02632315443861134,0.02632315443861134
raw_CU_diffT/TC23LTO09/TC23LTO09_35deg.parquet,TC23LTO09_35deg.parquet,TC23LTO09,LTO,lithium-ion,35.0,,discharge_sweep,8,20,220,28,-3.0,discharge,9.999999333362211,True,True,1002,-4.4801258814923095,-4.472325882910056,2.3402806544839,2.24376243693,2.24242720467135,2.23365282125736,2.20179799451526,2.20179799451526,2.33646570517347,2.33646570517347,35.441703313373246,-0.012435739339481331,0.021543639644730276,0.021841674185269885,0.023800186880245103,0.030910439490265396,0.030910439490265396,0.0022565472355148275,0.00936679984553512,0.030058912231580585,0.030058912231580585
raw_CU_diffT/TC23LTO09/TC23LTO09_35deg.parquet,TC23LTO09_35deg.parquet,TC23LTO09,LTO,lithium-ion,35.0,,discharge_sweep,8,20,224,32,3.0,charge,9.999999666717486,True,True,1002,4.49999940163325,4.495492337362375,2.33951766462182,2.43603588217572,2.43756186189989,2.44461951812419,2.45701810338309,2.45701810338309,2.3419973816736,2.3419973816736,35.48434617764471,0.012499984778820665,0.021448495641770336,0.021787602292232644,0.0233559705506236,0.026111212085633512,0.026111212085633512,0.0019074749088532628,0.004662716443863176,0.025560163778631552,0.025560163778631552
raw_CU_diffT/TC23LTO09/TC23LTO09_35deg.parquet,TC23LTO09_35deg.parquet,TC23LTO09,LTO,lithium-ion,35.0,,discharge_sweep,8,20,228,36,-2.0,discharge,10.000002000233508,True,True,1002,-2.99999956140299,-2.997003466397425,2.34123439181151,2.27714324339627,2.27618950606866,2.27199306182719,2.2615019512235,2.2615019512235,2.33913616969077,2.33913616969077,35.43291411177644,-0.008333328130047665,0.021363719261767795,0.02168163175078297,0.023080446702444888,0.026577484081605013,0.026577484081605013,0.0017167274406770933,0.005213764819837218,0.025878076605772425,0.025878076605772425
raw_CU_diffT/TC23LTO09/TC23LTO09_35deg.parquet,TC23LTO09_35deg.parquet,TC23LTO09,LTO,lithium-ion,35.0,,discharge_sweep,8,20,232,40,2.0,charge,9.999999333376763,True,True,1002,2.99999956140299,2.996989626572983,2.33989915955286,2.4039903079681,2.40532554022675,2.41028497433031,2.41963160014087,2.41963160014087,2.34218812913912,2.34218812913912,35.46894982035928,0.00833331897660849,0.021363719261767795,0.02180879674638759,0.02346194168926245,0.026577484081605013,0.026577484081605013,0.0020982224274946545,0.005213764819837218,0.02581449410797004,0.02581449410797004
