Repository: DNV007/delivered-energy-decomposition

# Three-term energy accounting for a cold commercial sodium-ion 18650 cell

This repository holds the analysis code and the derived data behind a reanalysis
of a public commercial-cell archive. No new measurements were made. The
manuscript reporting the work is not distributed here; what is here is
everything needed to regenerate its numbers from the raw archive and to check
them.

**Source data.** Droese, D., Schlösser, A., Otto, M. *Dataset: Evaluation of
Commercial Sodium-Ion Batteries by State-of-the-Art Lithium-Ion Battery
Configurations.* Technische Universität Berlin, DepositOnce, 2025.
DOI [10.14279/depositonce-25036](https://doi.org/10.14279/depositonce-25036),
CC BY 4.0.

File: data_processed/hppc/raw_temperature_pulse_descriptors.csv (part 16 of 36)
member_path,file_name,cell_id,cell_family,chemistry_type,temperature_deg_c,voltage_v,pulse_set,pulse_block_index,nominal_soc_percent,segment_index,step_id,nominal_c_rate,pulse_direction,duration_s,complete_1s,complete_10s,n_points,current_median_a,current_mean_a,pre_voltage_v,pulse_voltage_fast_v,pulse_voltage_100ms_v,pulse_voltage_1s_v,pulse_voltage_10s_v,pulse_voltage_end_v,relax_voltage_60s_v,relax_voltage_end_v,temperature_mean_deg_c,capacity_delta_ah,r_fast_ohm,r_100ms_ohm,r_1s_ohm,r_10s_ohm,r_end_ohm,polarization_1s_minus_fast_ohm,polarization_end_minus_fast_ohm,relaxation_60s_ohm,relaxation_end_ohm
raw_CU_diffT/TC23LTO09/TC23LTO09_35deg.parquet,TC23LTO09_35deg.parquet,TC23LTO09,LTO,lithium-ion,35.0,,discharge_sweep,8,20,236,44,-1.0,discharge,9.999999332998414,True,True,1002,-1.49999980054442,-1.4985069597888159,2.34142513927703,2.30937956506941,2.30899807013837,2.30632760562107,2.30098667658646,2.30098667658646,2.33989915955286,2.33989915955286,35.437094251497,-0.0041666649218577165,0.021363718979155455,0.02161804896700026,0.023398358881928694,0.02695897871179238,0.02695897871179238,0.0020346399027732394,0.005595259732636925,0.02594165876040576,0.02594165876040576
raw_CU_diffT/TC23LTO09/TC23LTO09_35deg.parquet,TC23LTO09_35deg.parquet,TC23LTO09,LTO,lithium-ion,35.0,,discharge_sweep,8,20,240,48,1.0,charge,10.000008333357982,True,True,1002,1.49999976085857,1.4984943874557934,2.3402806544839,2.37251697615704,2.37308921855361,2.37575968307091,2.38167285450208,2.38167285450208,2.34218812913912,2.34218812913912,35.45853520958083,0.00416666720017268,0.021490884541667424,0.021872379533534894,0.023652689495565413,0.027594804411494214,0.027594804411494214,0.002161804953897988,0.00610391986982679,0.02632315443861134,0.02632315443861134
raw_CU_diffT/TC23LTO09/TC23LTO09_35deg.parquet,TC23LTO09_35deg.parquet,TC23LTO09,LTO,lithium-ion,35.0,,discharge_sweep,9,10,246,28,-3.0,discharge,9.999999333362211,True,True,1002,-4.452572971813815,-4.447130226579725,2.33646570517347,2.23880300282644,2.2367047807057,2.22812114475723,2.19359585349783,2.19359585349783,2.33112477613887,2.33112477613887,35.476771017964076,-0.01236559677106992,0.021933992539878756,0.022405230660853336,0.024333022973928767,0.03208703205540952,0.03208703205540952,0.002399030434050011,0.010153039515530763,0.030887516838385663,0.030887516838385663
raw_CU_diffT/TC23LTO09/TC23LTO09_35deg.parquet,TC23LTO09_35deg.parquet,TC23LTO09,LTO,lithium-ion,35.0,,discharge_sweep,9,10,250,32,3.0,charge,9.999999333362211,True,True,1002,4.49999940163325,4.495498391988517,2.33532122038034,2.43298392272738,2.43489139738259,2.44233054853793,2.45511062872788,2.45511062872788,2.33837317982869,2.33837317982869,35.53487708582835,0.012499997496081492,0.021702825629619782,0.022126708942697023,0.023779853863703012,0.02661987206133023,0.02661987206133023,0.00207702823408323,0.0049170464317104465,0.025941658760403545,0.025941658760403545
raw_CU_diffT/TC23LTO09/TC23LTO09_35deg.parquet,TC23LTO09_35deg.parquet,TC23LTO09,LTO,lithium-ion,35.0,,discharge_sweep,9,10,254,36,-2.0,discharge,10.000003666675184,True,True,1002,-2.99999956140299,-2.997011529832308,2.33722869503556,2.27199306182719,2.27103932449958,2.26665213279258,2.25406280006816,2.25406280006816,2.33455823051826,2.33455823051826,35.5018236027944,-0.008333338349712997,0.021745214248585207,0.022063126737600382,0.02352552418706809,0.027721969042057544,0.027721969042057544,0.0017803099384828824,0.005976754793472337,0.026831814072817803,0.026831814072817803
raw_CU_diffT/TC23LTO09/TC23LTO09_35deg.parquet,TC23LTO09_35deg.parquet,TC23LTO09,LTO,lithium-ion,35.0,,discharge_sweep,9,10,258,40,2.0,charge,10.000004333400284,True,True,1002,2.99999956140299,2.996994387052444,2.33589346277691,2.40112909598528,2.40208283331288,2.40742376234749,2.41734263055461,2.41734263055461,2.33837317982869,2.33837317982869,35.53332984031936,0.008333333813004768,0.021745214248585207,0.022063126737597125,0.023843436676080007,0.027149726561829575,0.027149726561829575,0.0020982224274948003,0.005404512313244368,0.02632315409039222,0.02632315409039222
raw_CU_diffT/TC23LTO09/TC23LTO09_35deg.parquet,TC23LTO09_35deg.parquet,TC23LTO09,LTO,lithium-ion,35.0,,discharge_sweep,9,10,262,44,-1.0,discharge,10.00000266659481,True,True,1002,-1.49999980054442,-1.4985097046868012,2.33741944250108,2.30499237336242,2.30422938350033,2.30174966644855,2.29564574755186,2.29564574755186,2.33589346277691,2.33589346277691,35.49518823353292,-0.004166671606316037,0.02161804896700026,0.022126708942696974,0.02377985386370286,0.027849133669256745,0.027849133669256745,0.002161804896702601,0.006231084702256487,0.026831813717870124,0.026831813717870124
raw_CU_diffT/TC23LTO09/TC23LTO09_35deg.parquet,TC23LTO09_35deg.parquet,TC23LTO09,LTO,lithium-ion,35.0,,discharge_sweep,9,10,266,48,1.0,charge,9.999999332983862,True,True,1002,1.49999976085857,1.4984939425148955,2.33627495770795,2.36908352177766,2.3694650167087,2.37232622869152,2.37881164251925,2.37881164251925,2.33837317982869,2.33837317982869,35.50229082834332,0.004166663848483543,0.021872379533534894,0.022126709528108864,0.024034184487426367,0.028357794395215827,0.028357794395215827,0.0021618049538914726,0.006485414861680933,0.026958979425045968,0.026958979425045968
raw_CU_diffT/TC23LTO09/TC23LTO09_35deg.parquet,TC23LTO09_35deg.parquet,TC23LTO09,LTO,lithium-ion,35.0,,charge_sweep,0,0,274,62,3.0,charge,10.000000666812412,True,True,1002,4.49999940163325,4.495940019831073,2.2739005364824,2.38472481395042,2.39464368215754,2.41142945912344,2.44137681121032,2.44137681121032,2.30861657520732,2.30861657520732,35.4495326746507,0.012501083417458654,0.024627620489859763,0.026831813717867813,0.030561986872959305,0.037216954888290674,0.037216954888290674,0.005934366383099542,0.01258933439843091,0.029502278590262696,0.029502278590262696
raw_CU_diffT/TC23LTO09/TC23LTO09_35deg.parquet,TC23LTO09_35deg.parquet,TC23LTO09,LTO,lithium-ion,35.0,,charge_sweep,0,0,278,66,-3.0,discharge,9.999999333391315,True,True,1002,-4.218497327261559,-4.118659219103327,2.30556461575898,2.2021794894463,2.19836454013587,2.18100652077341,1.7640325611433,1.7640325611433,2.2685596074478,2.2685596074478,35.459981297405186,-0.011451742262123882,0.02450757184188918,0.0254119102862391,0.029526650208032017,0.12837084217550424,0.12837084217550424,0.005019078366142838,0.10386327033361506,0.11959875926530783,0.11959875926530783
raw_CU_diffT/TC23LTO09/TC23LTO09_35deg.parquet,TC23LTO09_35deg.parquet,TC23LTO09,LTO,lithium-ion,35.0,,charge_sweep,0,0,282,70,2.0,charge,10.000112000052468,True,True,1002,2.99999956140299,2.9971238856075404,2.27618950606866,2.34943653282894,2.35668493651876,2.36965576417422,2.39712339920932,2.39712339920932,2.30289415124168,2.30289415124168,35.534831516966065,0.00833372969056423,0.024415679156307976,0.026831814072817803,0.031155423923412025,0.04031130360702576,0.04031130360702576,0.006739744767104049,0.015895624450717787,0.03140975391462141,0.03140975391462141
raw_CU_diffT/TC23LTO09/TC23LTO09_35deg.parquet,TC23LTO09_35deg.parquet,TC23LTO09,LTO,lithium-ion,35.0,,charge_sweep,0,0,286,74,-2.0,discharge,10.000004999761586,True,True,1002,-2.99999956140299,-2.997595955503093,2.30079592912094,2.22907488208484,2.22564142770545,2.21228910511894,1.93437004785404,1.93437004785404,2.27046708210301,2.27046708210301,35.48492395209581,-0.008334767827036052,0.023907019173882393,0.02505150413433492,0.02950227898053717,0.12214197827933553,0.12214197827933553,0.005595259806654776,0.09823495910545313,0.11203236112867626,0.11203236112867626
raw_CU_diffT/TC23LTO09/TC23LTO09_35deg.parquet,TC23LTO09_35deg.parquet,TC23LTO09,LTO,lithium-ion,35.0,,charge_sweep,0,0,290,78,1.0,charge,9.999999666382791,True,True,1002,1.49999976085857,1.498453144634795,2.27676174846523,2.31319451437984,2.31758170608684,2.32578384710426,2.34676606831163,2.34676606831163,2.29373827289664,2.29373827289664,35.50263189620759,0.004166571835073213,0.02428851448200004,0.027213309419626748,0.03268140430300529,0.04666955400468258,0.04666955400468258,0.00839288982100525,0.02238103952268254,0.03535186924605773,0.03535186924605773
raw_CU_diffT/TC23LTO09/TC23LTO09_35deg.parquet,TC23LTO09_35deg.parquet,TC23LTO09,LTO,lithium-ion,35.0,,charge_sweep,0,0,294,82,-1.0,discharge,9.99999933334766,True,True,1002,-1.49999980054442,-1.4988887566657092,2.29221229317247,2.25501653739577,2.25329981020607,2.24490692172313,2.17642858160089,2.17642858160089,2.27428203141345,2.27428203141345,35.460505658682635,-0.004167580355650732,0.024797173815089776,0.02594165876040576,0.03153691849303617,0.0771891513115912,0.0771891513115912,0.006739744677946396,0.052391977496501416,0.06523564188278175,0.06523564188278175
raw_CU_diffT/TC23LTO09/TC23LTO09_35deg.parquet,TC23LTO09_35deg.parquet,TC23LTO09,LTO,lithium-ion,35.0,,charge_sweep,1,10,300,62,3.0,charge,10.000005666486686,True,True,1002,4.49999940163325,4.495482836642443,2.33932691715629,2.43679887203781,2.43908784162406,2.44671774024493,2.460642305228,2.460642305228,2.34104364434599,2.34104364434599,35.46712666666667,0.0124999696544272,0.021660437298312362,0.022169097274004637,0.023864630526320315,0.026958978711792633,0.026958978711792633,0.002204193228007953,0.005298541413480271,0.02657748373002064,0.02657748373002064
raw_CU_diffT/TC23LTO09/TC23LTO09_35deg.parquet,TC23LTO09_35deg.parquet,TC23LTO09,LTO,lithium-ion,35.0,,charge_sweep,1,10,304,66,-3.0,discharge,10.000004000030458,True,True,1002,-4.469813197257835,-4.465522835007171,2.33989915955286,2.24261795213687,2.24071047748165,2.23479730605048,2.22182647839502,2.22182647839502,2.3376101899666,2.3376101899666,35.461344920159675,-0.012416782447576175,0.021764043176495815,0.022190789121133925,0.023513701549509644,0.026415573973041187,0.026415573973041187,0.0017496583730138293,0.004651530796545372,0.02590347883947621,0.02590347883947621
raw_CU_diffT/TC23LTO09/TC23LTO09_35deg.parquet,TC23LTO09_35deg.parquet,TC23LTO09,LTO,lithium-ion,35.0,,charge_sweep,1,10,308,70,2.0,charge,9.999999333405867,True,True,1002,2.99999956140299,2.9969977200692997,2.33875467475973,2.40360881303706,2.40456255036466,2.40894974207166,2.41925010520982,2.41925010520982,2.34066214941494,2.34066214941494,35.51841092814371,0.008333336425315935,0.021618049252980585,0.021935961741992357,0.023398359191460064,0.0268318140728144,0.0268318140728144,0.001780309938479479,0.005213764819833815,0.02619598909478745,0.02619598909478745
raw_CU_diffT/TC23LTO09/TC23LTO09_35deg.parquet,TC23LTO09_35deg.parquet,TC23LTO09,LTO,lithium-ion,35.0,,charge_sweep,1,10,312,74,-2.0,discharge,10.000063333078288,True,True,1002,-2.99999956140299,-2.9969992231805715,2.33989915955286,2.27466352634449,2.27351904155136,2.26894110237884,2.25921298163724,2.25921298163724,2.33780093743212,2.33780093743212,35.47066834331338,-0.008333360792021747,0.021745214248585353,0.022126709235402914,0.023652689182673003,0.02689539657062019,0.02689539657062019,0.0019074749340876503,0.005150182322034836,0.02619598909478745,0.02619598909478745
raw_CU_diffT/TC23LTO09/TC23LTO09_35deg.parquet,TC23LTO09_35deg.parquet,TC23LTO09,LTO,lithium-ion,35.0,,charge_sweep,1,10,316,78,1.0,charge,10.000002333603334,True,True,1002,1.49999976085857,1.4984984714539882,2.33856392729421,2.37118174389839,2.37175398629496,2.37404295588122,2.37976537984686,2.37976537984686,2.34008990701838,2.34008990701838,35.48893178642714,0.004166679803056335,0.0217452145362411,0.02212670952810857,0.023652689495565413,0.027467639414200423,0.027467639414200423,0.0019074749593243137,0.0057224248779593236,0.026450319435898324,0.026450319435898324
raw_CU_diffT/TC23LTO09/TC23LTO09_35deg.parquet,TC23LTO09_35deg.parquet,TC23LTO09,LTO,lithium-ion,35.0,,charge_sweep,1,10,320,82,-1.0,discharge,9.999999333376763,True,True,1002,-1.49999980054442,-1.498508735195677,2.33970841208734,2.30709059548315,2.30651835308659,2.30384788856929,2.29812546460364,2.29812546460364,2.33799168489764,2.33799168489764,35.47403844311377,-0.00416666568945737,0.02174521396092962,0.02212670894269727,0.02390701885762571,0.027721968675334194,0.027721968675334194,0.0021618048966960887,0.0059767547144045745,0.026577483730018215,0.026577483730018215
raw_CU_diffT/TC23LTO09/TC23LTO09_35deg.parquet,TC23LTO09_35deg.parquet,TC23LTO09,LTO,lithium-ion,35.0,,charge_sweep,2,20,326,62,3.0,charge,10.000003999681212,True,True,1002,4.49999940163325,4.4954975867857,2.34218812913912,2.43927858908959,2.44194905360689,2.45034194208984,2.46674622412469,2.46674622412469,2.34390485632881,2.34390485632881,35.46800520958083,0.01250000247817546,0.02157566063569506,0.022169097274004637,0.024034183851550282,0.027679580344024568,0.027679580344024568,0.0024585232158552232,0.006103919708329509,0.027298085362254844,0.027298085362254844
raw_CU_diffT/TC23LTO09/TC23LTO09_35deg.parquet,TC23LTO09_35deg.parquet,TC23LTO09,LTO,lithium-ion,35.0,,charge_sweep,2,20,330,66,-3.0,discharge,9.999999666732037,True,True,1002,-4.47154171422415,-4.465900337851903,2.34276037153568,2.24662364891282,2.24433467932656,2.23823076042987,2.22716740742962,2.22716740742962,2.34066214941494,2.34066214941494,35.47133912175649,-0.012417855528266226,0.021499681489506296,0.022011578667828147,0.023376637810019186,0.025850807505240186,0.025850807505240186,0.0018769563205128896,0.00435112601573389,0.02538156842511137,0.02538156842511137
raw_CU_diffT/TC23LTO09/TC23LTO09_35deg.parquet,TC23LTO09_35deg.parquet,TC23LTO09,LTO,lithium-ion,35.0,,charge_sweep,2,20,334,70,2.0,charge,10.000002666958608,True,True,1002,2.99999956140299,2.996993672588419,2.34161588674255,2.40627927755436,2.40685151995092,2.41085721672688,2.42115757986504,2.42115757986504,2.34333261393225,2.34333261393225,35.50848424151697,0.008333331869580842,0.021554466755178203,0.021745214248585353,0.02308044670244829,0.026513901583802627,0.026513901583802627,0.001525979947270089,0.004959434828624425,0.02594165910357466,0.02594165910357466
raw_CU_diffT/TC23LTO09/TC23LTO09_35deg.parquet,TC23LTO09_35deg.parquet,TC23LTO09,LTO,lithium-ion,35.0,,charge_sweep,2,20,338,74,-2.0,discharge,10.000003666675184,True,True,1002,-2.99999956140299,-2.997006945602358,2.34256962407016,2.27809698072388,2.27676174846523,2.27237455675823,2.26360017334424,2.26360017334424,2.34066214941494,2.34066214941494,35.474723932135724,-0.008333333445754992,0.021490884257372563,0.021935961741992506,0.023398359191460213,0.02632315409039222,0.02632315409039222,0.0019074749340876503,0.004832269833019657,0.025687329112361868,0.025687329112361868
raw_CU_diffT/TC23LTO09/TC23LTO09_35deg.parquet,TC23LTO09_35deg.parquet,TC23LTO09,LTO,lithium-ion,35.0,,charge_sweep,2,20,342,78,1.0,charge,10.000000333442586,True,True,1002,1.49999976085857,1.498493984893991,2.34142513927703,2.37347071348465,2.37423370334674,2.376522672933,2.38224509689864,2.38224509689864,2.3429511190012,2.3429511190012,35.489059451097795,0.004166665130642437,0.02136371954438044,0.021872379533534894,0.023398359500991443,0.027213309419626453,0.027213309419626453,0.0020346399566110035,0.005849589875246013,0.026195989441324355,0.026195989441324355
raw_CU_diffT/TC23LTO09/TC23LTO09_35deg.parquet,TC23LTO09_35deg.parquet,TC23LTO09,LTO,lithium-ion,35.0,,charge_sweep,2,20,346,82,-1.0,discharge,10.000009333452908,True,True,1002,-1.49999980054442,-1.498508387211813,2.34256962407016,2.31033330239702,2.30976106000045,2.30709059548315,2.30155891898303,2.30155891898303,2.34085289688047,2.34085289688047,35.478014371257494,-0.004166670374012071,0.021490883973078006,0.021872378954852167,0.023652688869780607,0.02734047369356003,0.02734047369356003,0.002161804896702601,0.0058495897204820235,0.026195988748250562,0.026195988748250562
raw_CU_diffT/TC23LTO09/TC23LTO09_35deg.parquet,TC23LTO09_35deg.parquet,TC23LTO09,LTO,lithium-ion,35.0,,charge_sweep,3,30,352,62,3.0,charge,10.000001333159162,True,True,1002,4.49999940163325,4.495494514776545,2.34543083605298,2.44213980107241,2.44500101305523,2.45396614393475,2.47418537528003,2.47418537528003,2.34848279550133,2.34848279550133,35.45318883233533,0.012499995658242889,0.021490883973080025,0.02212670894269712,0.024118960514167585,0.028612123632798525,0.028612123632798525,0.00262807654108756,0.0071212396597185,0.02793391033187184,0.02793391033187184
raw_CU_diffT/TC23LTO09/TC23LTO09_35deg.parquet,TC23LTO09_35deg.parquet,TC23LTO09,LTO,lithium-ion,35.0,,charge_sweep,3,30,356,66,-3.0,discharge,10.00000066679786,True,True,1002,-4.476797866240835,-4.471915871536331,2.34676606831163,2.25082009315429,2.24834037610251,2.24242720467135,2.23079160927453,2.23079160927453,2.34390485632881,2.34390485632881,35.47569285429141,-0.01243455573051217,0.021431830970270165,0.021985735150416342,0.023306583579993816,0.025905672425296164,0.025905672425296164,0.0018747526097236504,0.004473841455025999,0.02526655221743596,0.02526655221743596
raw_CU_diffT/TC23LTO09/TC23LTO09_35deg.parquet,TC23LTO09_35deg.parquet,TC23LTO09,LTO,lithium-ion,35.0,,charge_sweep,3,30,360,70,2.0,charge,9.999999999708962,True,True,1002,2.99999956140299,2.996996848287735,2.34485859365642,2.40875899460614,2.40990347939927,2.41390917617522,2.42497252917547,2.42497252917547,2.3473383107082,2.3473383107082,35.50486379241518,0.00833333044997563,0.02130013676396541,0.02168163175078297,0.02301686420464265,0.02670464907720978,0.02670464907720978,0.0017167274406772424,0.005404512313244372,0.025878076605772276,0.025878076605772276
raw_CU_diffT/TC23LTO09/TC23LTO09_35deg.parquet,TC23LTO09_35deg.parquet,TC23LTO09,LTO,lithium-ion,35.0,,charge_sweep,3,30,364,74,-2.0,discharge,9.99999933334766,True,True,1002,-2.99999956140299,-2.9970109118104307,2.34638457338059,2.28229342496535,2.2809581927067,2.2765710009997,2.26722437518915,2.26722437518915,2.34390485632881,2.34390485632881,35.478580758483034,-0.008333335755482256,0.021363719261767795,0.021808796746387738,0.023271194195855445,0.026386736588194605,0.026386736588194605,0.0019074749340876503,0.00502301732642681,0.0255601641167571,0.0255601641167571
raw_CU_diffT/TC23LTO09/TC23LTO09_35deg.parquet,TC23LTO09_35deg.parquet,TC23LTO09,LTO,lithium-ion,35.0,,charge_sweep,3,30,368,78,1.0,charge,9.999999333376763,True,True,1002,1.49999976085857,1.4984940605822639,2.3446678461909,2.37671342039852,2.3774764102606,2.37976537984686,2.38586929874355,2.38586929874355,2.34638457338059,2.34638457338059,35.50229141716567,0.004166663330890011,0.02136371954438044,0.021872379533528084,0.02339835950098493,0.027467639414200423,0.027467639414200423,0.0020346399566044913,0.006103919869819983,0.026323154438611045,0.026323154438611045
raw_CU_diffT/TC23LTO09/TC23LTO09_35deg.parquet,TC23LTO09_35deg.parquet,TC23LTO09,LTO,lithium-ion,35.0,,charge_sweep,3,30,372,82,-1.0,discharge,10.000000000058208,True,True,1002,-1.49999980054442,-1.4985089762812427,2.34600307844955,2.31395750424193,2.31338526184536,2.3110962922591,2.30518312082794,2.30518312082794,2.34428635125985,2.34428635125985,35.47223508982036,-0.004166666936750786,0.021363718979155455,0.02174521396092962,0.023271193888012954,0.02721330869963748,0.02721330869963748,0.001907474908857499,0.0058495897204820235,0.0260688237543215,0.0260688237543215
raw_CU_diffT/TC23LTO09/TC23LTO09_35deg.parquet,TC23LTO09_35deg.parquet,TC23LTO09,LTO,lithium-ion,35.0,,charge_sweep,4,40,378,62,3.0,charge,10.000000333413482,True,True,1002,4.49999940163325,4.4954950962811075,2.36698529965692,2.46235903241769,2.46522024440052,2.47513911260764,2.500508525522,2.500508525522,2.37156323882944,2.37156323882944,35.4656377245509,0.0124999962303737,0.021194165653923163,0.021829990623542333,0.024034183851550383,0.02967183191549286,0.02967183191549286,0.00284001819762722,0.008477666261569698,0.02865451196410387,0.02865451196410387
raw_CU_diffT/TC23LTO09/TC23LTO09_35deg.parquet,TC23LTO09_35deg.parquet,TC23LTO09,LTO,lithium-ion,35.0,,charge_sweep,4,40,382,66,-3.0,discharge,10.000006666930858,True,True,1002,-4.527232661675535,-4.517775612728809,2.37003725910526,2.27351904155136,2.27180231436167,2.26512615306841,2.25253682034399,2.25253682034399,2.36545931993275,2.36545931993275,35.487505778443115,-0.012562102623205037,0.021319473675598187,0.021698673800262087,0.023173340951737655,0.02595414186594568,0.02595414186594568,0.0018538672761394676,0.004634668190347493,0.024942941533507824,0.024942941533507824
raw_CU_diffT/TC23LTO09/TC23LTO09_35deg.parquet,TC23LTO09_35deg.parquet,TC23LTO09,LTO,lithium-ion,35.0,,charge_sweep,4,40,386,70,2.0,charge,9.999999332998414,True,True,1002,2.99999956140299,2.996989807496076,2.36660380472588,2.42974121581351,2.43088570060664,2.43470064991707,2.44671774024493,2.44671774024493,2.37003725910526,2.37003725910526,35.49392221556885,0.008333316777382655,0.02104580677275262,0.021427301759570177,0.022698951715627327,0.02670464907720963,0.02670464907720963,0.0016531449428747076,0.005658842304457012,0.025560164116760507,0.025560164116760507
raw_CU_diffT/TC23LTO09/TC23LTO09_35deg.parquet,TC23LTO09_35deg.parquet,TC23LTO09,LTO,lithium-ion,35.0,,charge_sweep,4,40,390,74,-2.0,discharge,9.99999933334766,True,True,1002,-2.99999956140299,-2.996974719825108,2.36908352177766,2.3057553632245,2.30461087843137,2.30003293925885,2.28935108118965,2.28935108118965,2.36584081486379,2.36584081486379,35.45474452095808,-0.00833325300755932,0.021109389270558408,0.021490884257375817,0.02301686420464591,0.026577484081605013,0.026577484081605013,0.001907474934087501,0.005468094811046605,0.025496581618954864,0.025496581618954864
raw_CU_diffT/TC23LTO09/TC23LTO09_35deg.parquet,TC23LTO09_35deg.parquet,TC23LTO09,LTO,lithium-ion,35.0,,charge_sweep,4,40,394,78,1.0,charge,9.999999333376763,True,True,1002,1.49999976085857,1.4984988347260118,2.36660380472588,2.39826788400245,2.3986493789335,2.40112909598528,2.40742376234749,2.40742376234749,2.36870202684661,2.36870202684661,35.4861949500998,0.004166673500246697,0.021109389549799663,0.021363719544380145,0.02301686450912368,0.027213309419626453,0.027213309419626453,0.0019074749593240153,0.00610391986982679,0.0258144944494634,0.0258144944494634
raw_CU_diffT/TC23LTO09/TC23LTO09_35deg.parquet,TC23LTO09_35deg.parquet,TC23LTO09,LTO,lithium-ion,35.0,,charge_sweep,4,40,398,82,-1.0,discharge,9.999999666732037,True,True,1002,-1.49999980054442,-1.4984882481902815,2.36812978445005,2.33684720010451,2.33608421024243,2.33341374572513,2.32711907936292,2.32711907936292,2.36584081486379,2.36584081486379,35.456273582834335,-0.004166616799322033,0.02085505900346525,0.021363718979155157,0.02314402889408389,0.02734047369356003,0.02734047369356003,0.0022889698906186397,0.006485414690094778,0.025814493766476695,0.025814493766476695
raw_CU_diffT/TC23LTO09/TC23LTO09_35deg.parquet,TC23LTO09_35deg.parquet,TC23LTO09,LTO,lithium-ion,35.0,,charge_sweep,5,50,404,62,3.0,charge,9.999999666702934,True,True,1002,4.49999940163325,4.495485706063679,2.40055685358871,2.49478610155636,2.4978380610047,2.50794767667734,2.53827652369527,2.53827652369527,2.40589778262332,2.40589778262332,35.43932331337326,0.012499967798989615,0.020939835666078162,0.021618048967002673,0.023864630526318143,0.03060437520426682,0.03060437520426682,0.0029247948602399813,0.009664539538188657,0.02941750192764559,0.02941750192764559
raw_CU_diffT/TC23LTO09/TC23LTO09_35deg.parquet,TC23LTO09_35deg.parquet,TC23LTO09,LTO,lithium-ion,35.0,,charge_sweep,5,50,408,66,-3.0,discharge,9.999999333376763,True,True,1002,-4.49999940163325,-4.495499711879509,2.4039903079681,2.30976106000045,2.30766283787972,2.3004144341899,2.28648986920682,2.28648986920682,2.39884012639902,2.39884012639902,35.4550104491018,-0.012499991102981953,0.020939835666078162,0.02140610731046292,0.023016863900161392,0.026111212085635882,0.026111212085635882,0.00207702823408323,0.00517137641955772,0.02496672714032434,0.02496672714032434
raw_CU_diffT/TC23LTO09/TC23LTO09_35deg.parquet,TC23LTO09_35deg.parquet,TC23LTO09,LTO,lithium-ion,35.0,,charge_sweep,5,50,412,70,2.0,charge,10.000002666580258,True,True,1002,2.99999956140299,2.9969995856208542,2.39998461119215,2.46235903241769,2.4633127697453,2.46750921398678,2.48028929417672,2.48028929417672,2.40379956050258,2.40379956050258,35.468949500998,0.008333336046707334,0.020791476781539826,0.021109389270555,0.022508204222220326,0.026768231575012017,0.026768231575012017,0.0017167274406805003,0.0059767547934721915,0.025496581618954718,0.025496581618954718
raw_CU_diffT/TC23LTO09/TC23LTO09_35deg.parquet,TC23LTO09_35deg.parquet,TC23LTO09,LTO,lithium-ion,35.0,,charge_sweep,5,50,416,74,-2.0,discharge,10.000000000087311,True,True,1002,-2.99999956140299,-2.997010381913308,2.40303657064049,2.34047140194942,2.33913616969077,2.33417673558721,2.32311338258696,2.32311338258696,2.39903087386454,2.39903087386454,35.44307840319362,-0.008333331242049418,0.020855059279345615,0.02130013676396541,0.02295328170684027,0.026641066579407395,0.026641066579407395,0.0020982224274946545,0.00578600730006178,0.025305834125547714,0.025305834125547714
raw_CU_diffT/TC23LTO09/TC23LTO09_35deg.parquet,TC23LTO09_35deg.parquet,TC23LTO09,LTO,lithium-ion,35.0,,charge_sweep,5,50,420,78,1.0,charge,10.000005666486686,True,True,1002,1.49999976085857,1.4984989057803084,2.39998461119215,2.43126719553768,2.43183943793425,2.43431915498603,2.4411860637448,2.4411860637448,2.40246432824393,2.40246432824393,35.43461859281436,0.004166673143575267,0.02085505955522569,0.02123655454709316,0.02288969951183699,0.027467639414200423,0.027467639414200423,0.0020346399566112984,0.006612579858974732,0.02581449444945689,0.02581449444945689
raw_CU_diffT/TC23LTO09/TC23LTO09_35deg.parquet,TC23LTO09_35deg.parquet,TC23LTO09,LTO,lithium-ion,35.0,,charge_sweep,5,50,424,82,-1.0,discharge,9.999999999708962,True,True,1002,-1.49999980054442,-1.4985017296539203,2.40189208584736,2.37080024896735,2.37003725910526,2.36736679458796,2.36069063329471,2.36069063329471,2.39941236879558,2.39941236879558,35.41247301397206,-0.004166659010425489,0.020727894009536188,0.021236553985232904,0.02301686390016134,0.02746763868748258,0.02746763868748258,0.002288969890625152,0.006739744677946392,0.025814493766476695,0.025814493766476695
raw_CU_diffT/TC23LTO09/TC23LTO09_35deg.parquet,TC23LTO09_35deg.parquet,TC23LTO09,LTO,lithium-ion,35.0,,charge_sweep,6,60,430,62,3.0,charge,9.999999333376763,True,True,1002,4.49999940163325,4.495498398246366,2.43946933655511,2.53274484719515,2.53598755410901,2.54686015964374,2.58138545090314,2.58138545090314,2.44538250798628,2.44538250798628,35.345379999999984,0.012500009006783861,0.020727894009538405,0.021448495641770336,0.023864630526318143,0.03153691849303861,0.03153691849303861,0.003136736516779738,0.010809024483500202,0.030222880222494825,0.030222880222494825
raw_CU_diffT/TC23LTO09/TC23LTO09_35deg.parquet,TC23LTO09_35deg.parquet,TC23LTO09,LTO,lithium-ion,35.0,,charge_sweep,6,60,434,66,-3.0,discharge,10.000001000182237,True,True,1002,-4.49999940163325,-4.495514576208684,2.44328428586554,2.34981802775998,2.3473383107082,2.33989915955286,2.32502085724218,2.32502085724218,2.43756186189989,2.43756186189989,35.350940019960085,-0.0125000032865707,0.02077028234084582,0.021321330647847785,0.022974475568853774,0.026280765410865752,0.026280765410865752,0.002204193228007953,0.005510483070019931,0.025009115471629588,0.025009115471629588
raw_CU_diffT/TC23LTO09/TC23LTO09_35deg.parquet,TC23LTO09_35deg.parquet,TC23LTO09,LTO,lithium-ion,35.0,,charge_sweep,6,60,438,70,2.0,charge,10.000003666675184,True,True,1002,2.99999956140299,2.9969964885010945,2.4385155992275,2.500508525522,2.50165301031513,2.50604020202213,2.51958327207416,2.51958327207416,2.4429027909345,2.4429027909345,35.362755928143706,0.008333338753894415,0.020664311785935207,0.021045806772752765,0.02250820422222047,0.027022561566224956,0.027022561566224956,0.0018438924362852646,0.006358249780289749,0.02556016411675725,0.02556016411675725
raw_CU_diffT/TC23LTO09/TC23LTO09_35deg.parquet,TC23LTO09_35deg.parquet,TC23LTO09,LTO,lithium-ion,35.0,,charge_sweep,6,60,442,74,-2.0,discharge,10.000005333451554,True,True,1002,-2.99999956140299,-2.997008422216792,2.44194905360689,2.37995612731238,2.37823940012269,2.37347071348465,2.36126287569127,2.36126287569127,2.43756186189989,2.43756186189989,35.34366377245509,-0.008333334148439727,0.020664311785938465,0.021236554266163176,0.0228261167112355,0.02689539657062019,0.02689539657062019,0.0021618049252970367,0.006231084784681724,0.02543299912115248,0.02543299912115248
raw_CU_diffT/TC23LTO09/TC23LTO09_35deg.parquet,TC23LTO09_35deg.parquet,TC23LTO09,LTO,lithium-ion,35.0,,charge_sweep,6,60,446,78,1.0,charge,10.000002333254088,True,True,1002,1.49999976085857,1.4984979483692065,2.43832485176198,2.46922594117647,2.47017967850408,2.47265939555586,2.47990779924568,2.47990779924568,2.44099531627928,2.44099531627928,35.36708349301396,0.004166670695328439,0.02060072956065172,0.02123655454709316,0.022889699511836694,0.027721969408780904,0.027721969408780904,0.002288969951184973,0.007121239848129183,0.025941659446750386,0.025941659446750386
raw_CU_diffT/TC23LTO09/TC23LTO09_35deg.parquet,TC23LTO09_35deg.parquet,TC23LTO09,LTO,lithium-ion,35.0,,charge_sweep,6,60,450,82,-1.0,discharge,10.000005333509762,True,True,1002,-1.49999980054442,-1.4985071878041931,2.44042307388272,2.40971273193375,2.40894974207166,2.40608853008884,2.39884012639902,2.39884012639902,2.43775260936541,2.43775260936541,35.37212845309381,-0.004166666819579609,0.020473564021691086,0.020982223997387802,0.02288969890623879,0.027721968675334194,0.027721968675334194,0.0024161348845477028,0.007248404653643108,0.025941658760398948,0.025941658760398948
raw_CU_diffT/TC23LTO09/TC23LTO09_35deg.parquet,TC23LTO09_35deg.parquet,TC23LTO09,LTO,lithium-ion,35.0,,charge_sweep,7,70,456,62,3.0,charge,9.999999666382791,True,True,1002,4.49999940163325,4.495492217710741,2.48429499095267,2.57699825919615,2.58043171357553,2.59130431911026,2.63097979193874,2.63097979193874,2.49135264717697,2.49135264717697,35.39809856287424,0.012499987236318991,0.020600729015615854,0.021363718979155403,0.02377985386370311,0.032596626775735014,0.032596626775735014,0.003179124848087255,0.01199589776011916,0.031028258517344063,0.031028258517344063
raw_CU_diffT/TC23LTO09/TC23LTO09_35deg.parquet,TC23LTO09_35deg.parquet,TC23LTO09,LTO,lithium-ion,35.0,,charge_sweep,7,70,460,66,-3.0,discharge,10.000000000058208,True,True,1002,-4.49999940163325,-4.495506686132027,2.48906367759071,2.39674190427828,2.39407143976098,2.38606004620907,2.37003725910526,2.37003725910526,2.48257826376298,2.48257826376298,35.434083413173646,-0.012499993642470824,0.020515952352998648,0.02110938899130813,0.02288969890623884,0.02645031873609809,0.02645031873609809,0.0023737465532401927,0.005934366383099441,0.025009115471631857,0.025009115471631857
raw_CU_diffT/TC23LTO09/TC23LTO09_35deg.parquet,TC23LTO09_35deg.parquet,TC23LTO09,LTO,lithium-ion,35.0,,charge_sweep,7,70,464,70,2.0,charge,10.00000066641951,True,True,1002,2.99999956140299,2.9969886325257473,2.48353200109059,2.544761937523,2.54609716978166,2.55048436148865,2.56479042140277,2.56479042140277,2.48830068772862,2.48830068772862,35.428532794411176,0.008333320115391682,0.020409981794722268,0.020855059279345466,0.022317456728809918,0.027086144064027193,0.027086144064027193,0.0019074749340876503,0.006676162269304925,0.02549658161895812,0.02549658161895812
raw_CU_diffT/TC23LTO09/TC23LTO09_35deg.parquet,TC23LTO09_35deg.parquet,TC23LTO09,LTO,lithium-ion,35.0,,charge_sweep,7,70,468,74,-2.0,discharge,9.999999333027517,True,True,1002,-2.99999956140299,-2.9970079582251037,2.48734695040102,2.42573551903756,2.42420953931338,2.41886861027878,2.40627927755436,2.40627927755436,2.48257826376298,2.48257826376298,35.40602546906188,-0.008333331326308193,0.02053714679033044,0.021045806772756023,0.0228261167112355,0.027022561566224956,0.027022561566224956,0.0022889699209050623,0.006485414775894517,0.02543299912115248,0.02543299912115248
raw_CU_diffT/TC23LTO09/TC23LTO09_35deg.parquet,TC23LTO09_35deg.parquet,TC23LTO09,LTO,lithium-ion,35.0,,charge_sweep,7,70,472,78,1.0,charge,10.000001000182237,True,True,1002,1.49999976085857,1.4984908812787443,2.48315050615954,2.51386084810851,2.5146238379706,2.51748504995342,2.52492420110876,2.52492420110876,2.48601171814237,2.48601171814237,35.41300986027944,0.004166659527008941,0.020473564563365035,0.020982224552519486,0.02288969951183699,0.02784913440606789,0.02784913440606789,0.002416134948471954,0.007375569842702854,0.025941659446743575,0.025941659446743575
raw_CU_diffT/TC23LTO09/TC23LTO09_35deg.parquet,TC23LTO09_35deg.parquet,TC23LTO09,LTO,lithium-ion,35.0,,charge_sweep,7,70,476,82,-1.0,discharge,9.999999666353688,True,True,1002,-1.49999980054442,-1.4985077793292338,2.48563022321132,2.45511062872788,2.45415689140027,2.45110493195192,2.44366578079658,2.44366578079658,2.48257826376298,2.48257826376298,35.408413532934134,-0.004166666657432532,0.020346399027762023,0.02098222399738129,0.02301686390016134,0.027976298663179296,0.027976298663179296,0.002670464872399317,0.007629899635417273,0.02594165876040576,0.02594165876040576
raw_CU_diffT/TC23LTO09/TC23LTO09_35deg.parquet,TC23LTO09_35deg.parquet,TC23LTO09,LTO,lithium-ion,35.0,,charge_sweep,8,80,482,62,3.0,charge,10.000000000087311,True,True,1002,4.49999940163325,4.495497740499037,2.53636904904006,2.62869082235249,2.63212427673187,2.64375987212869,2.69049300118147,2.69049300118147,2.54552492738509,2.54552492738509,35.4412680738523,0.012499992146346567,0.02051595235299855,0.021278942316538096,0.023864630526318046,0.034249771696741,0.034249771696741,0.003348678173319495,0.013733819343742452,0.03221513179396529,0.03221513179396529
raw_CU_diffT/TC23LTO09/TC23LTO09_35deg.parquet,TC23LTO09_35deg.parquet,TC23LTO09,LTO,lithium-ion,35.0,,charge_sweep,8,80,486,66,-3.0,discharge,9.99999933334766,True,True,1002,-4.49999940163325,-4.4955165202605825,2.54285446286779,2.4509141844864,2.44767147757254,2.43946933655511,2.420776084934,2.420776084934,2.53446157438484,2.53446157438484,35.45613486027945,-0.012499998975592407,0.020431175690383614,0.021151777322615646,0.022974475568853875,0.027128532037022604,0.027128532037022604,0.0025432998784702607,0.00669735634663899,0.02526344545947686,0.02526344545947686
raw_CU_diffT/TC23LTO09/TC23LTO09_35deg.parquet,TC23LTO09_35deg.parquet,TC23LTO09,LTO,lithium-ion,35.0,,charge_sweep,8,80,490,70,2.0,charge,10.000002333603334,True,True,1002,2.99999956140299,2.996992777240908,2.53560605917797,2.59626375321382,2.59798048040352,2.60274916704156,2.61953494400745,2.61953494400745,2.54132848314362,2.54132848314362,35.4527679241517,0.008333329764277876,0.020219234301315264,0.020791476781543083,0.022381039226615558,0.02797629903326693,0.02797629903326693,0.0021618049253002945,0.007757064731951667,0.02606882409917943,0.02606882409917943
raw_CU_diffT/TC23LTO09/TC23LTO09_35deg.parquet,TC23LTO09_35deg.parquet,TC23LTO09,LTO,lithium-ion,35.0,,charge_sweep,8,80,494,74,-2.0,discharge,10.000247333402513,True,True,1002,-2.99999956140299,-2.9970104434224067,2.54037474581601,2.47933555684911,2.4774280821939,2.47170565822825,2.45739959831413,2.45739959831413,2.53446157438484,2.53446157438484,35.414719391217574,-0.00833353981224751,0.020346399296923435,0.020982224274950383,0.022889699209037884,0.027658386544255308,0.027658386544255308,0.002543299912114449,0.007311987247331873,0.02568732911236527,0.02568732911236527
raw_CU_diffT/TC23LTO09/TC23LTO09_35deg.parquet,TC23LTO09_35deg.parquet,TC23LTO09,LTO,lithium-ion,35.0,,charge_sweep,8,80,498,78,1.0,charge,10.000003666675184,True,True,1002,1.49999976085857,1.4984917323856473,2.53522456424693,2.56574415873037,2.56669789605798,2.56936836057528,2.57814274398928,2.57814274398928,2.53865801862631,2.53865801862631,35.43430209580837,0.004166664734335508,0.020346399566071535,0.02098222455251268,0.022762534514543492,0.028612124389796312,0.028612124389796312,0.0024161349484719576,0.008265724823724778,0.026323154438617852,0.026323154438617852
raw_CU_diffT/TC23LTO09/TC23LTO09_35deg.parquet,TC23LTO09_35deg.parquet,TC23LTO09,LTO,lithium-ion,35.0,,charge_sweep,8,80,502,82,-1.0,discharge,10.000002333254088,True,True,1002,-1.49999980054442,-1.4985076294973472,2.53808577622975,2.5075661817463,2.50680319188422,2.50356048497035,2.4951675964874,2.4951675964874,2.53446157438484,2.53446157438484,35.445005778443125,-0.004166666181390572,0.02034639902776854,0.020855059003458444,0.02301686390016134,0.02861212363279856,0.02861212363279856,0.0026704648723928012,0.008265724605030021,0.02619598874825086,0.02619598874825086
raw_CU_diffT/TC23LTO09/TC23LTO09_35deg.parquet,TC23LTO09_35deg.parquet,TC23LTO09,LTO,lithium-ion,35.0,,charge_sweep,9,90,508,62,3.0,charge,8.922315333213191,True,False,895,4.49999940163325,4.494960417431785,2.59626375321382,2.6889670214573,2.6916374859746,2.7040360712335,,2.75115069521732,2.60503813662781,2.60503813662781,35.42762,0.011152895704392929,0.020600729015615753,0.021194165653925335,0.02394940718893525,,0.03441932502197324,0.003348678173319495,0.01381859600635749,0.032469461781812564,0.032469461781812564
raw_CU_diffT/TC23LTO09/TC23LTO09_35deg.parquet,TC23LTO09_35deg.parquet,TC23LTO09,LTO,lithium-ion,35.0,,charge_sweep,9,90,512,66,-3.0,discharge,9.99999933334766,True,True,1002,-4.49999940163325,-4.495510787477927,2.60160468224843,2.51004589879808,2.50661244441869,2.49802880847022,2.47895406191807,2.47895406191807,2.59321179376548,2.59321179376548,35.44621944111777,-0.012499995634221436,0.02034639902776858,0.0211093889913103,0.02301686390016356,0.027255697030947226,0.027255697030947226,0.00267046487239498,0.006909298003178646,0.02539061045340158,0.02539061045340158
raw_CU_diffT/TC23LTO09/TC23LTO09_35deg.parquet,TC23LTO09_35deg.parquet,TC23LTO09,LTO,lithium-ion,35.0,,charge_sweep,9,90,516,70,2.0,charge,9.999999333376763,True,True,1002,2.99999956140299,2.996993516459078,2.59511926842069,2.65615845738759,2.6571121947152,2.6624531237498,2.67847591085361,2.67847591085361,2.60084169238634,2.60084169238634,35.45632101796407,0.008333328495512889,0.02034639929692329,0.020664311785938465,0.02244462172441794,0.027785551539859926,0.027785551539859926,0.002098222427494651,0.007439152242936637,0.025878076605772276,0.025878076605772276
raw_CU_diffT/TC23LTO09/TC23LTO09_35deg.parquet,TC23LTO09_35deg.parquet,TC23LTO09,LTO,lithium-ion,35.0,,charge_sweep,9,90,520,74,-2.0,discharge,10.000000000058208,True,True,1002,-2.99999956140299,-2.9970110230258515,2.59950646012769,2.53827652369527,2.53694129143662,2.53083737253993,2.51576832276373,2.51576832276373,2.593402541231,2.593402541231,35.442891247504996,-0.008333332427664548,0.02040998179472567,0.020855059279345615,0.022889699209037884,0.027912716535464694,0.027912716535464694,0.0024797174143122123,0.007502734740739023,0.025878076605772276,0.025878076605772276
raw_CU_diffT/TC23LTO09/TC23LTO09_35deg.parquet,TC23LTO09_35deg.parquet,TC23LTO09,LTO,lithium-ion,35.0,,charge_sweep,9,90,524,78,1.0,charge,9.999998999992386,True,True,1002,1.49999976085857,1.4984973356942248,2.59473777348965,2.6252573679731,2.62602035783518,2.62907231728353,2.63803744816304,2.63803744816304,2.59817122786904,2.59817122786904,35.443758073852294,0.004166665634475167,0.02034639956607805,0.02085505955522599,0.02288969951183699,0.028866454384370282,0.028866454384370282,0.0025432999457589388,0.008520054818292232,0.02657748443318531,0.02657748443318531
raw_CU_diffT/TC23LTO09/TC23LTO09_35deg.parquet,TC23LTO09_35deg.parquet,TC23LTO09,LTO,lithium-ion,35.0,,charge_sweep,9,90,528,82,-1.0,discharge,9.999999332998414,True,True,1002,-1.49999980054442,-1.4985094331833433,2.59740823800695,2.56707939098903,2.56612565366142,2.56269219928203,2.55391781586804,2.55391781586804,2.59378403616204,2.59378403616204,35.44865367265469,-0.0041666647173487364,0.020219234033839177,0.020855059003458444,0.023144028894083596,0.028993618614565918,0.028993618614565918,0.0029247948602444188,0.00877438458072674,0.026577483730018215,0.026577483730018215
raw_CU_diffT/TC23LTO09/TC23LTO09_35deg.parquet,TC23LTO09_35deg.parquet,TC23LTO09,LTO,lithium-ion,35.0,,charge_sweep,10,100,534,62,3.0,charge,3.992139666719595,True,False,402,4.49999940163325,4.488769747426394,2.61877195414537,2.71071223252675,2.71490867676823,2.72787950442369,,2.75153219014836,2.62563886290414,2.62563886290414,35.440780000000004,0.00499016946194158,0.020431175690381345,0.021363718979155302,0.024246125508087867,,0.029502278590260524,0.003814949817706522,0.00907110289987918,0.027976298663179258,0.027976298663179258
raw_CU_diffT/TC23LTO09/TC23LTO09_35deg.parquet,TC23LTO09_35deg.parquet,TC23LTO09,LTO,lithium-ion,35.0,,charge_sweep,10,100,538,66,-3.0,discharge,9.99999933334766,True,True,1002,-4.49999940163325,-4.4955113256132275,2.6225869034558,2.53102812000545,2.52721317069502,2.51786654488447,2.49802880847022,2.49802880847022,2.61209579285211,2.61209579285211,35.44168045908184,-0.012499995376842809,0.02034639902776858,0.021194165653925335,0.023271193888008565,0.027679580344026837,0.027679580344026837,0.002924794860239985,0.007333181316258257,0.025348222122094064,0.025348222122094064
