Repository: DNV007/delivered-energy-decomposition

# Three-term energy accounting for a cold commercial sodium-ion 18650 cell

This repository holds the analysis code and the derived data behind a reanalysis
of a public commercial-cell archive. No new measurements were made. The
manuscript reporting the work is not distributed here; what is here is
everything needed to regenerate its numbers from the raw archive and to check
them.

**Source data.** Droese, D., Schlösser, A., Otto, M. *Dataset: Evaluation of
Commercial Sodium-Ion Batteries by State-of-the-Art Lithium-Ion Battery
Configurations.* Technische Universität Berlin, DepositOnce, 2025.
DOI [10.14279/depositonce-25036](https://doi.org/10.14279/depositonce-25036),
CC BY 4.0.

File: data_processed/hppc/raw_temperature_pulse_descriptors.csv (part 17 of 36)
member_path,file_name,cell_id,cell_family,chemistry_type,temperature_deg_c,voltage_v,pulse_set,pulse_block_index,nominal_soc_percent,segment_index,step_id,nominal_c_rate,pulse_direction,duration_s,complete_1s,complete_10s,n_points,current_median_a,current_mean_a,pre_voltage_v,pulse_voltage_fast_v,pulse_voltage_100ms_v,pulse_voltage_1s_v,pulse_voltage_10s_v,pulse_voltage_end_v,relax_voltage_60s_v,relax_voltage_end_v,temperature_mean_deg_c,capacity_delta_ah,r_fast_ohm,r_100ms_ohm,r_1s_ohm,r_10s_ohm,r_end_ohm,polarization_1s_minus_fast_ohm,polarization_end_minus_fast_ohm,relaxation_60s_ohm,relaxation_end_ohm
raw_CU_diffT/TC23LTO09/TC23LTO09_35deg.parquet,TC23LTO09_35deg.parquet,TC23LTO09,LTO,lithium-ion,35.0,,charge_sweep,10,100,542,70,2.0,charge,10.000000000058208,True,True,1002,2.99999956140299,2.996995188453024,2.61381252004181,2.67427946661214,2.67599619380183,2.68152787030196,2.70041186938859,2.70041186938859,2.62029793386954,2.62029793386954,35.46406676646707,0.008333331761153836,0.02015565180351288,0.02072789428373759,0.022571786720022708,0.028866454002506817,0.028866454002506817,0.0024161349165098267,0.008710802198993936,0.02670464907720978,0.02670464907720978
raw_CU_diffT/TC23LTO09/TC23LTO09_35deg.parquet,TC23LTO09_35deg.parquet,TC23LTO09,LTO,lithium-ion,35.0,,charge_sweep,10,100,546,74,-2.0,discharge,9.99999933334766,True,True,1002,-2.99999956140299,-2.997004464286504,2.61934419654193,2.55830500757503,2.5562067854543,2.54972137162656,2.53484306931588,2.53484306931588,2.61228654031763,2.61228654031763,35.452246207584835,-0.008333327316440231,0.02034639929692329,0.021045806772752765,0.02320761169805306,0.028167046526677487,0.028167046526677487,0.00286121240112977,0.007820647229754198,0.025814494107969894,0.025814494107969894
raw_CU_diffT/TC23LTO09/TC23LTO09_35deg.parquet,TC23LTO09_35deg.parquet,TC23LTO09,LTO,lithium-ion,35.0,,charge_sweep,10,100,550,78,1.0,charge,9.999999333376763,True,True,1002,1.49999976085857,1.498494815048986,2.61343102511076,2.64375987212869,2.6447136094563,2.64795631637016,2.65730294218072,2.65730294218072,2.61724597442119,2.61724597442119,35.466434730538936,0.0041666643891031365,0.020219234568791062,0.0208550595552325,0.023016864509123977,0.02924794937623775,0.02924794937623775,0.002797629940332915,0.00902871480744669,0.02670464943047881,0.02670464943047881
raw_CU_diffT/TC23LTO09/TC23LTO09_35deg.parquet,TC23LTO09_35deg.parquet,TC23LTO09,LTO,lithium-ion,35.0,,charge_sweep,10,100,554,82,-1.0,discharge,9.999999666702934,True,True,1002,-1.49999980054442,-1.4985119248365273,2.61648298455911,2.58615413754118,2.58520040021357,2.58176694583418,2.57242032002363,2.57242032002363,2.61247728778315,2.61247728778315,35.450387325349304,-0.0041666696456146715,0.020219234033846283,0.02085505900346555,0.0231440288940907,0.029375113596340378,0.029375113596340378,0.0029247948602444188,0.009155879562494095,0.026704648723940766,0.026704648723940766
raw_CU_diffT/TC23LTO09/TC23LTO09_45deg.parquet,TC23LTO09_45deg.parquet,TC23LTO09,LTO,lithium-ion,45.0,,discharge_sweep,0,100,12,28,-3.0,discharge,10.000000000007276,True,True,1002,-4.49999940163325,-4.497071601768124,2.68114637537091,2.58520040021357,2.58405591542044,2.5712758352305,2.53999325088497,2.53999325088497,2.66207162881876,2.66207162881876,45.36739057884231,-0.012503846801048149,0.021321330647847886,0.02157566063569506,0.024415678833320107,0.03136736516780627,0.03136736516780627,0.003094348185472221,0.010046034519958384,0.027128532037022503,0.027128532037022503
raw_CU_diffT/TC23LTO09/TC23LTO09_45deg.parquet,TC23LTO09_45deg.parquet,TC23LTO09,LTO,lithium-ion,45.0,,discharge_sweep,0,100,16,32,3.0,charge,0.13483266667390126,False,False,16,4.53620838933052,4.263455503410393,2.66340686107741,2.75591938185536,2.75820835144162,,,2.75878059383818,2.66378835600845,2.66378835600845,45.40519,0.00017045021187215946,0.02039423960229555,0.02089883934503313,,,0.021024989280716447,,0.0006307496784208992,0.020940889323594235,0.020940889323594235
raw_CU_diffT/TC23LTO09/TC23LTO09_45deg.parquet,TC23LTO09_45deg.parquet,TC23LTO09,LTO,lithium-ion,45.0,,discharge_sweep,0,100,20,36,-2.0,discharge,9.999999666648364,True,True,1002,-2.99999956140299,-2.9981393670415706,2.66359760854293,2.60084169238634,2.60084169238634,2.59359328869652,2.57165733016154,2.57165733016154,2.6527250030082,2.6527250030082,45.38065642714571,-0.008336106377700223,0.02091864177714785,0.02091864177714785,0.023334776693657827,0.0306467639409897,0.0306467639409897,0.002416134916509976,0.009728122163841849,0.027022561566224956,0.027022561566224956
raw_CU_diffT/TC23LTO09/TC23LTO09_45deg.parquet,TC23LTO09_45deg.parquet,TC23LTO09,LTO,lithium-ion,45.0,,discharge_sweep,0,100,24,40,2.0,charge,8.225823999997374,True,False,825,2.99999956140299,2.996772328378202,2.65386948780133,2.71452718183718,2.71624390902688,2.72387380764774,,2.75076920028628,2.66302536614637,2.66302536614637,45.37079,0.006855837759522762,0.020219234301315264,0.020791476781543233,0.023334776693657827,,0.03229990888386456,0.0031155423923425636,0.012080674582549297,0.029247948989324375,0.029247948989324375
raw_CU_diffT/TC23LTO09/TC23LTO09_45deg.parquet,TC23LTO09_45deg.parquet,TC23LTO09,LTO,lithium-ion,45.0,,discharge_sweep,0,100,28,44,-1.0,discharge,10.000255333321547,True,True,1002,-1.49999980054442,-1.4992950777707612,2.66226237628428,2.63021680207666,2.6305982970077,2.62678334769727,2.61381252004181,2.61381252004181,2.65577696245655,2.65577696245655,45.35549000000002,-0.004168678284072106,0.021363718979155157,0.021109388991310058,0.02365268886978031,0.032299908456577986,0.032299908456577986,0.002288969890625152,0.01093618947742283,0.027976298663179296,0.027976298663179296
raw_CU_diffT/TC23LTO09/TC23LTO09_45deg.parquet,TC23LTO09_45deg.parquet,TC23LTO09,LTO,lithium-ion,45.0,,discharge_sweep,0,100,32,48,1.0,charge,9.999999666648364,True,True,1002,1.49999976085857,1.4984680548680562,2.65653995231863,2.68629655693999,2.68763178919865,2.69201898090564,2.70766027307841,2.70766027307841,2.66264387121532,2.66264387121532,45.35932000000001,0.0041666965687862005,0.019837739576923596,0.020727894557945516,0.023652689495565118,0.03408021927318137,0.03408021927318137,0.003814949918641522,0.014242479696257773,0.030010939359965877,0.030010939359965877
raw_CU_diffT/TC23LTO09/TC23LTO09_45deg.parquet,TC23LTO09_45deg.parquet,TC23LTO09,LTO,lithium-ion,45.0,,discharge_sweep,1,90,38,28,-3.0,discharge,10.000016666672309,True,True,1002,-4.49999940163325,-4.495322670910257,2.58062246104106,2.49440460662531,2.49154339464249,2.48162452643537,2.46007006283144,2.46007006283144,2.57432779467884,2.57432779467884,45.38864045908184,-0.012499425409075116,0.019159525751149622,0.019795350720766616,0.02199954394877457,0.026789425386560296,0.026789425386560296,0.0028400181976249474,0.0076298996354106745,0.025390610453399312,0.025390610453399312
raw_CU_diffT/TC23LTO09/TC23LTO09_45deg.parquet,TC23LTO09_45deg.parquet,TC23LTO09,LTO,lithium-ion,45.0,,discharge_sweep,1,90,42,32,3.0,charge,9.999999333333108,True,True,1002,4.49999940163325,4.495381903736572,2.57585377440302,2.66302536614637,2.66531433573262,2.67370722421557,2.69297271823325,2.69297271823325,2.58252993569627,2.58252993569627,45.38995310379243,0.01249976241093413,0.019371467407687106,0.01988012738337938,0.021745213960925127,0.02602643542301858,0.02602643542301858,0.002373746553238021,0.006654968015331473,0.02454284382724483,0.02454284382724483
raw_CU_diffT/TC23LTO09/TC23LTO09_45deg.parquet,TC23LTO09_45deg.parquet,TC23LTO09,LTO,lithium-ion,45.0,,discharge_sweep,1,90,46,36,-2.0,discharge,10.000004666646419,True,True,1002,-2.99999956140299,-2.9969424621249128,2.5810039559721,2.52339822138459,2.5216814941949,2.51653131262581,2.50165301031513,2.50165301031513,2.57623526933406,2.57623526933406,45.374083892215566,-0.008333053594253317,0.019201914336470758,0.01977415681669532,0.021490884257375817,0.026450319086000245,0.026450319086000245,0.002288969920905059,0.007248404749529487,0.02486075664092777,0.02486075664092777
raw_CU_diffT/TC23LTO09/TC23LTO09_45deg.parquet,TC23LTO09_45deg.parquet,TC23LTO09,LTO,lithium-ion,45.0,,discharge_sweep,1,90,50,40,2.0,charge,10.000000000007276,True,True,1002,2.99999956140299,2.9969038455800376,2.57718900666167,2.63517623618022,2.63708371083543,2.6429968822666,2.65673069978415,2.65673069978415,2.58195769329971,2.58195769329971,45.35191399201597,0.0083331886477492,0.019329079332075377,0.01996490431010247,0.021935961741992357,0.026513901583799373,0.026513901583799373,0.00260688240991698,0.007184822251723996,0.024924339138726898,0.024924339138726898
raw_CU_diffT/TC23LTO09/TC23LTO09_45deg.parquet,TC23LTO09_45deg.parquet,TC23LTO09,LTO,lithium-ion,45.0,,discharge_sweep,1,90,54,44,-1.0,discharge,9.999999666688382,True,True,1002,-1.49999980054442,-1.4985205032368323,2.5810039559721,2.55220108867834,2.55124735135074,2.54819539190239,2.54037474581601,2.54037474581601,2.57814274398928,2.57814274398928,45.35608628742517,-0.004166593113533665,0.019201914082459366,0.019837739052071823,0.021872378954852167,0.02708614370571493,0.02708614370571493,0.0026704648723928012,0.007884229623255565,0.02517866879686394,0.02517866879686394
raw_CU_diffT/TC23LTO09/TC23LTO09_45deg.parquet,TC23LTO09_45deg.parquet,TC23LTO09,LTO,lithium-ion,45.0,,discharge_sweep,1,90,58,48,1.0,charge,10.000005333473382,True,True,1002,1.49999976085857,1.4984226735501383,2.57871498638584,2.60770860114512,2.6084715910072,2.61171429792107,2.61991643893849,2.61991643893849,2.58157619836866,2.58157619836866,45.359750798403205,0.0041665814051374105,0.019329079587775952,0.019837739576923596,0.02199954453082188,0.027467639414200423,0.027467639414200423,0.002670464943045927,0.00813855982642447,0.025560164454882916,0.025560164454882916
raw_CU_diffT/TC23LTO09/TC23LTO09_45deg.parquet,TC23LTO09_45deg.parquet,TC23LTO09,LTO,lithium-ion,45.0,,discharge_sweep,2,80,64,28,-3.0,discharge,9.999999666717486,True,True,1002,-4.49999940163325,-4.495505604316497,2.52072775686729,2.4341284075205,2.43164869046872,2.42211131719265,2.40055685358871,2.40055685358871,2.51519608036716,2.51519608036716,45.372780059880235,-0.012499873260585981,0.019244302413764656,0.019795350720766616,0.021914767286157363,0.026704648723945363,0.026704648723945363,0.0026704648723927076,0.007460346310180707,0.025475387116016615,0.025475387116016615
raw_CU_diffT/TC23LTO09/TC23LTO09_45deg.parquet,TC23LTO09_45deg.parquet,TC23LTO09,LTO,lithium-ion,45.0,,discharge_sweep,2,80,68,32,3.0,charge,9.999999666717486,True,True,1002,4.49999940163325,4.495460874408846,2.51614981769477,2.6031306619726,2.60522888409334,2.61304953017972,2.62964455968009,2.62964455968009,2.52206298912594,2.52206298912594,45.37614638722554,0.012499996482263322,0.01932907907637959,0.019795350720766616,0.021533272304387542,0.02522105712816934,0.02522105712816934,0.002204193228007953,0.005891978051789752,0.02390701885762566,0.02390701885762566
raw_CU_diffT/TC23LTO09/TC23LTO09_45deg.parquet,TC23LTO09_45deg.parquet,TC23LTO09,LTO,lithium-ion,45.0,,discharge_sweep,2,80,72,36,-2.0,discharge,10.000006999922334,True,True,1002,-2.99999956140299,-2.9970509231424374,2.52149074672937,2.4633127697453,2.46216828495217,2.45759034577966,2.44481026558971,2.44481026558971,2.51710355502238,2.51710355502238,45.39099415169662,-0.008333337029025974,0.01939266182987776,0.01977415681669532,0.021300136763962006,0.0255601641167571,0.0255601641167571,0.0019074749340842467,0.0061675022868793415,0.0240977666672928,0.0240977666672928
raw_CU_diffT/TC23LTO09/TC23LTO09_45deg.parquet,TC23LTO09_45deg.parquet,TC23LTO09,LTO,lithium-ion,45.0,,discharge_sweep,2,80,76,40,2.0,charge,10.00000066679786,True,True,1002,2.99999956140299,2.9969587835820573,2.51767579741894,2.57528153200645,2.57718900666167,2.58272068316179,2.59454702602413,2.59454702602413,2.52225373659146,2.52225373659146,45.36385291417166,0.008333333126203636,0.019201914336470758,0.01983773931450111,0.02168163175078297,0.02562374661456289,0.02562374661456289,0.0024797174143122123,0.0064218322780921315,0.0240977666672928,0.0240977666672928
raw_CU_diffT/TC23LTO09/TC23LTO09_45deg.parquet,TC23LTO09_45deg.parquet,TC23LTO09,LTO,lithium-ion,45.0,,discharge_sweep,2,80,80,44,-1.0,discharge,9.999999333354936,True,True,1002,-1.49999980054442,-1.4985477075665277,2.52149074672937,2.4924971319701,2.49211563703906,2.48925442505623,2.48257826376298,2.48257826376298,2.51901102967759,2.51901102967759,45.367739760479026,-0.004166662917319235,0.019329079076375107,0.01958340906422021,0.021490883973077708,0.025941658760398948,0.025941658760398948,0.002161804896702601,0.006612579684023841,0.024288513839393063,0.024288513839393063
raw_CU_diffT/TC23LTO09/TC23LTO09_45deg.parquet,TC23LTO09_45deg.parquet,TC23LTO09,LTO,lithium-ion,45.0,,discharge_sweep,2,80,84,48,1.0,charge,9.999999666724761,True,True,1002,1.49999976085857,1.498456466046908,2.51920177714312,2.54819539190239,2.54895838176448,2.55201034121282,2.55906799743712,2.55906799743712,2.52206298912594,2.52206298912594,45.36314,0.0041666657129195,0.01932907958776914,0.019837739576923596,0.021872379533528084,0.02657748443318531,0.02657748443318531,0.0025432999457589422,0.007248404845416168,0.024670009473867806,0.024670009473867806
raw_CU_diffT/TC23LTO09/TC23LTO09_45deg.parquet,TC23LTO09_45deg.parquet,TC23LTO09,LTO,lithium-ion,45.0,,discharge_sweep,3,70,90,28,-3.0,discharge,10.00001266667823,True,True,1002,-4.49999940163325,-4.495554412400167,2.46731846652125,2.37995612731238,2.37804865265717,2.36889277431213,2.34333261393225,2.34333261393225,2.46159604255561,2.46159604255561,45.374899740518956,-0.012500014997750658,0.019413855738994623,0.019837739052071965,0.02187237895484985,0.027552415350099845,0.027552415350099845,0.0024585232158552267,0.008138559611105222,0.026280765410865752,0.026280765410865752
raw_CU_diffT/TC23LTO09/TC23LTO09_45deg.parquet,TC23LTO09_45deg.parquet,TC23LTO09,LTO,lithium-ion,45.0,,discharge_sweep,3,70,94,32,3.0,charge,10.000000000080036,True,True,1002,4.49999940163325,4.495460981861637,2.46293127481426,2.55010286655761,2.55220108867834,2.55964023983368,2.57566302693749,2.57566302693749,2.46846295131438,2.46846295131438,45.384003692614776,0.012499997355087097,0.019371467407687106,0.019837739052071864,0.021490883973077853,0.025051503802937105,0.025051503802937105,0.002119416565390747,0.005680036395249999,0.023822242195010626,0.023822242195010626
raw_CU_diffT/TC23LTO09/TC23LTO09_45deg.parquet,TC23LTO09_45deg.parquet,TC23LTO09,LTO,lithium-ion,45.0,,discharge_sweep,3,70,98,36,-2.0,discharge,10.000000333449862,True,True,1002,-2.99999956140299,-2.997051547778622,2.4676999614523,2.40971273193375,2.40856824714062,2.4039903079681,2.3915917227092,2.3915917227092,2.46369426467635,2.46369426467635,45.37566984031936,-0.008333332855464833,0.019329079332075526,0.019710574318893084,0.021236554266163027,0.025369416623350096,0.025369416623350096,0.001907474934087501,0.00604033729127457,0.024034184169490415,0.024034184169490415
raw_CU_diffT/TC23LTO09/TC23LTO09_45deg.parquet,TC23LTO09_45deg.parquet,TC23LTO09,LTO,lithium-ion,45.0,,discharge_sweep,3,70,102,40,2.0,charge,9.999999333362211,True,True,1002,2.99999956140299,2.9969571673542474,2.46426650707291,2.5226352315225,2.52377971631563,2.52931139281576,2.54094698821257,2.54094698821257,2.46846295131438,2.46846295131438,45.366959999999985,0.008333327997884724,0.019456244327680144,0.019837739314497702,0.02168163175078282,0.0255601641167571,0.0255601641167571,0.0022253874231026767,0.006103919789076956,0.024161349165095183,0.024161349165095183
raw_CU_diffT/TC23LTO09/TC23LTO09_45deg.parquet,TC23LTO09_45deg.parquet,TC23LTO09,LTO,lithium-ion,45.0,,discharge_sweep,3,70,106,44,-1.0,discharge,10.000007000278856,True,True,1002,-1.49999980054442,-1.498548050639169,2.46808145638334,2.43889709415854,2.43832485176198,2.4358451347102,2.42916897341694,2.42916897341694,2.46541099186604,2.46541099186604,45.365442674650694,-0.004166668073094851,0.019456244070304468,0.019837739052071823,0.021490883973078006,0.02594165876040576,0.02594165876040576,0.0020346399027735378,0.0064854146901012905,0.024161348845477024,0.024161348845477024
raw_CU_diffT/TC23LTO09/TC23LTO09_45deg.parquet,TC23LTO09_45deg.parquet,TC23LTO09,LTO,lithium-ion,45.0,,discharge_sweep,3,70,110,48,1.0,charge,10.00000599984196,True,True,1002,1.49999976085857,1.4984573671373802,2.46579248679708,2.4951675964874,2.49573983888397,2.49860105086679,2.50546795962556,2.50546795962556,2.46846295131438,2.46846295131438,45.36391391217565,0.004166671785599785,0.019583409582349626,0.01996490457421739,0.021872379533534894,0.02645031943589803,0.02645031943589803,0.0022889699511852678,0.006866909853548403,0.02467000947386751,0.02467000947386751
raw_CU_diffT/TC23LTO09/TC23LTO09_45deg.parquet,TC23LTO09_45deg.parquet,TC23LTO09,LTO,lithium-ion,45.0,,discharge_sweep,4,60,116,28,-3.0,discharge,9.999999333362211,True,True,1002,-4.49999940163325,-4.495554661209026,2.42516327664099,2.3376101899666,2.33570271531138,2.32673758443187,2.29850695953468,2.29850695953468,2.42001309507191,2.42001309507191,45.36800818363273,-0.012499998445823068,0.01945624407030214,0.01988012738338165,0.02187237895484985,0.028145851988411595,0.028145851988411595,0.0024161348845477097,0.008689607918109455,0.027001367043100053,0.027001367043100053
raw_CU_diffT/TC23LTO09/TC23LTO09_45deg.parquet,TC23LTO09_45deg.parquet,TC23LTO09,LTO,lithium-ion,45.0,,discharge_sweep,4,60,120,32,3.0,charge,10.00000266659481,True,True,1002,4.49999940163325,4.495461192727344,2.42153907479608,2.50947365640152,2.51138113105673,2.51882028221207,2.53388933198828,2.53388933198828,2.42668925636516,2.42668925636516,45.38151802395209,0.012500000581962269,0.019541020732919346,0.019964904045996587,0.021618048967002576,0.02496672714032424,0.02496672714032424,0.00207702823408323,0.005425706407404893,0.023822242195012798,0.023822242195012798
raw_CU_diffT/TC23LTO09/TC23LTO09_45deg.parquet,TC23LTO09_45deg.parquet,TC23LTO09,LTO,lithium-ion,45.0,,discharge_sweep,4,60,124,36,-2.0,discharge,10.000000000080036,True,True,1002,-2.99999956140299,-2.9970502502653757,2.42592626650308,2.36736679458796,2.36660380472588,2.36202586555336,2.35019952269102,2.35019952269102,2.42230206465817,2.42230206465817,45.376226447105786,-0.00833332954402586,0.019519826825485934,0.01977415681669532,0.02130013676396541,0.025242251627745328,0.025242251627745328,0.0017803099384794754,0.005722424802259395,0.024034184169490415,0.024034184169490415
raw_CU_diffT/TC23LTO09/TC23LTO09_45deg.parquet,TC23LTO09_45deg.parquet,TC23LTO09,LTO,lithium-ion,45.0,,discharge_sweep,4,60,128,40,2.0,charge,9.999999333369487,True,True,1002,2.99999956140299,2.996958666702888,2.42287430705473,2.48143377896985,2.48295975869402,2.4881099402631,2.49879179833231,2.49879179833231,2.42668925636516,2.42668925636516,45.384415429141725,0.008333331674012357,0.019519826825485934,0.02002848680790826,0.021745214248585353,0.025305834125547714,0.025305834125547714,0.002225387423099419,0.00578600730006178,0.024034184169490415,0.024034184169490415
raw_CU_diffT/TC23LTO09/TC23LTO09_45deg.parquet,TC23LTO09_45deg.parquet,TC23LTO09,LTO,lithium-ion,45.0,,discharge_sweep,4,60,132,44,-1.0,discharge,9.999999333369487,True,True,1002,-1.49999980054442,-1.4985492711571238,2.4261170139686,2.3969326517438,2.39636040934724,2.39388069229546,2.38796752086429,2.38796752086429,2.42401879184786,2.42401879184786,45.377495968063855,-0.004166667942535043,0.019456244070304468,0.019837739052071823,0.021490883973078006,0.025432998784709043,0.025432998784709043,0.0020346399027735378,0.0059767547144045745,0.02403418385154796,0.02403418385154796
raw_CU_diffT/TC23LTO09/TC23LTO09_45deg.parquet,TC23LTO09_45deg.parquet,TC23LTO09,LTO,lithium-ion,45.0,,discharge_sweep,4,60,136,48,1.0,charge,10.000000333442586,True,True,1002,1.49999976085857,1.4984570557104373,2.42440028677891,2.4535846490037,2.45434763886579,2.45720885084861,2.46369426467635,2.46369426467635,2.42668925636516,2.42668925636516,45.366456766467046,0.004166668568400691,0.019456244585056126,0.01996490457421058,0.021872379533528084,0.026195989441324355,0.026195989441324355,0.0024161349484719576,0.006739744856268229,0.024670009473874318,0.024670009473874318
raw_CU_diffT/TC23LTO09/TC23LTO09_45deg.parquet,TC23LTO09_45deg.parquet,TC23LTO09,LTO,lithium-ion,45.0,,discharge_sweep,5,50,142,28,-3.0,discharge,10.000003333334462,True,True,1002,-4.49999940163325,-4.495561499056305,2.3872045310022,2.2986977070002,2.29698097981051,2.28820659639652,2.25825924430964,2.25825924430964,2.38224509689864,2.38224509689864,45.36949594810379,-0.01250001274343813,0.019668185726841897,0.02004968070861162,0.021999543948772397,0.02865451196410387,0.02865451196410387,0.0023313582219305004,0.008986326237261973,0.027552415350099845,0.027552415350099845
raw_CU_diffT/TC23LTO09/TC23LTO09_45deg.parquet,TC23LTO09_45deg.parquet,TC23LTO09,LTO,lithium-ion,45.0,,discharge_sweep,5,50,146,32,3.0,charge,10.000001999884262,True,True,1002,4.49999940163325,4.495460430141262,2.38377107662282,2.47227790062481,2.47418537528003,2.48124303150433,2.4951675964874,2.4951675964874,2.38834901579533,2.38834901579533,45.3772443512974,0.012499999067835013,0.019668185726839628,0.020092069039919138,0.021660437298310093,0.024754785483782314,0.024754785483782314,0.001992251571470465,0.005086599756942686,0.023737465532395495,0.023737465532395495
raw_CU_diffT/TC23LTO09/TC23LTO09_45deg.parquet,TC23LTO09_45deg.parquet,TC23LTO09,LTO,lithium-ion,45.0,,discharge_sweep,5,50,150,36,-2.0,discharge,10.000000000087311,True,True,1002,-2.99999956140299,-2.9970505607021525,2.38777677339877,2.32883580655261,2.32769132175948,2.32368562498353,2.31224077705223,2.31224077705223,2.38434331901938,2.38434331901938,45.362324740518964,-0.00833333041976792,0.0196469918210907,0.020028486807908114,0.021363719261767795,0.025178669129942946,0.025178669129942946,0.0017167274406770933,0.005531677308852245,0.024034184169490415,0.024034184169490415
raw_CU_diffT/TC23LTO09/TC23LTO09_45deg.parquet,TC23LTO09_45deg.parquet,TC23LTO09,LTO,lithium-ion,45.0,,discharge_sweep,5,50,154,40,2.0,charge,10.00000066679786,True,True,1002,2.99999956140299,2.996958789285412,2.38491556141594,2.4438565282621,2.44519176052075,2.45015119462431,2.46045155776248,2.46045155776248,2.38834901579533,2.38834901579533,45.37737015968063,0.008333332840760625,0.0196469918210907,0.020092069305710496,0.021745214248585353,0.025178669129943095,0.025178669129943095,0.002098222427494651,0.005531677308852394,0.024034184169490415,0.024034184169490415
raw_CU_diffT/TC23LTO09/TC23LTO09_45deg.parquet,TC23LTO09_45deg.parquet,TC23LTO09,LTO,lithium-ion,45.0,,discharge_sweep,5,50,158,44,-1.0,discharge,9.999999333362211,True,True,1002,-1.49999980054442,-1.4985480280633892,2.38796752086429,2.35840166370845,2.35782942131188,2.35554045172563,2.34943653282894,2.34943653282894,2.38567855127803,2.38567855127803,45.370173453093805,-0.00416666425866185,0.01971057405814927,0.02009206903992373,0.02161804896700026,0.025687328772554145,0.025687328772554145,0.0019074749088509868,0.005976754714404873,0.024161348845470512,0.024161348845470512
raw_CU_diffT/TC23LTO09/TC23LTO09_45deg.parquet,TC23LTO09_45deg.parquet,TC23LTO09,LTO,lithium-ion,45.0,,discharge_sweep,5,50,162,48,1.0,charge,10.000208000172279,True,True,1002,1.49999976085857,1.4984564598682735,2.38606004620907,2.41562590336491,2.41619814576148,2.4190593577443,2.42535402410651,2.42535402410651,2.38834901579533,2.38834901579533,45.380256127744495,0.004166753780573075,0.01971057457963661,0.020092069571504077,0.021999544530821584,0.026195989441324355,0.026195989441324355,0.002288969951184973,0.006485414861687744,0.02467000947386751,0.02467000947386751
raw_CU_diffT/TC23LTO09/TC23LTO09_45deg.parquet,TC23LTO09_45deg.parquet,TC23LTO09,LTO,lithium-ion,45.0,,discharge_sweep,6,40,168,28,-3.0,discharge,9.999999333362211,True,True,1002,-4.499972375573,-4.491783579998203,2.35515895679458,2.2658891429305,2.26398166827528,2.25577952725786,2.22621367010201,2.22621367010201,2.35077176508759,2.35077176508759,45.36677637724551,-0.012489516461881796,0.019837858194121216,0.02026174405297101,0.0220844532460192,0.028654684058177327,0.028654684058177327,0.002246595051897983,0.008816825864056112,0.027679746582826466,0.027679746582826466
raw_CU_diffT/TC23LTO09/TC23LTO09_45deg.parquet,TC23LTO09_45deg.parquet,TC23LTO09,LTO,lithium-ion,45.0,,discharge_sweep,6,40,172,32,3.0,charge,9.999999666717486,True,True,1002,4.49999940163325,4.49546027931921,2.35248849227728,2.44194905360689,2.4438565282621,2.45053268955536,2.4633127697453,2.4633127697453,2.35668493651876,2.35668493651876,45.39170988023953,0.012499995770479843,0.01988012738338165,0.020304010696458895,0.021787602292234816,0.024627620489859864,0.024627620489859864,0.0019074749088531656,0.004747493106478214,0.023695077201085903,0.023695077201085903
raw_CU_diffT/TC23LTO09/TC23LTO09_45deg.parquet,TC23LTO09_45deg.parquet,TC23LTO09,LTO,lithium-ion,45.0,,discharge_sweep,6,40,176,36,-2.0,discharge,9.999999999708962,True,True,1002,-2.99999956140299,-2.9970511076697335,2.35573119919115,2.29621798994842,2.29526425262082,2.29144930331038,2.28114894017222,2.28114894017222,2.3526792397428,2.3526792397428,45.3625003992016,-0.008333332564386096,0.01983773931450096,0.02015565180351288,0.021427301759573435,0.02486075664092777,0.02486075664092777,0.0015895624450724746,0.00502301732642681,0.023843436676080007,0.023843436676080007
raw_CU_diffT/TC23LTO09/TC23LTO09_45deg.parquet,TC23LTO09_45deg.parquet,TC23LTO09,LTO,lithium-ion,45.0,,discharge_sweep,6,40,180,40,2.0,charge,10.000000000087311,True,True,1002,2.99999956140299,2.996958287112932,2.35363297707041,2.41314618631313,2.41448141857179,2.41925010520982,2.42840598355486,2.42840598355486,2.35668493651876,2.35668493651876,45.38133502994012,0.008333330393642098,0.019837739314497702,0.020282816799120904,0.021872379244189975,0.024924339138730153,0.024924339138730153,0.0020346399296922724,0.00508659982423245,0.023907019173882393,0.023907019173882393
raw_CU_diffT/TC23LTO09/TC23LTO09_45deg.parquet,TC23LTO09_45deg.parquet,TC23LTO09,LTO,lithium-ion,45.0,,discharge_sweep,6,40,184,44,-1.0,discharge,10.00000200024806,True,True,1002,-1.49999980054442,-1.498549254047059,2.35592194665667,2.32616534203531,2.32578384710426,2.32349487751801,2.3181539484834,2.3181539484834,2.35401447200145,2.35401447200145,45.36864948103791,-0.004166667537560082,0.019837739052071823,0.020092069039923437,0.02161804896700026,0.02517866879686394,0.02517866879686394,0.0017803099149284358,0.005340929744792118,0.02390701885762571,0.02390701885762571
raw_CU_diffT/TC23LTO09/TC23LTO09_45deg.parquet,TC23LTO09_45deg.parquet,TC23LTO09,LTO,lithium-ion,45.0,,discharge_sweep,6,40,188,48,1.0,charge,9.999999333362211,True,True,1002,1.49999976085857,1.4984559506458133,2.3543959669325,2.38434331901938,2.38510630888147,2.38758602593325,2.39330844989889,2.39330844989889,2.35668493651876,2.35668493651876,45.38279516966068,0.004166664954277496,0.01996490457421058,0.020473564563365035,0.02212670952810857,0.025941659446743575,0.025941659446743575,0.002161804953897988,0.0059767548725329946,0.024415679479287026,0.024415679479287026
raw_CU_diffT/TC23LTO09/TC23LTO09_45deg.parquet,TC23LTO09_45deg.parquet,TC23LTO09,LTO,lithium-ion,45.0,,discharge_sweep,7,30,194,28,-3.0,discharge,10.000000000058208,True,True,1002,-4.469138002138875,-4.462548900228751,2.33722869503556,2.24681439637834,2.24509766918865,2.23746777056779,2.20942789313612,2.20942789313612,2.33417673558721,2.33417673558721,45.373607514970054,-0.012408226718859763,0.020230813775262403,0.020614943150741128,0.02232218481953911,0.028596297952373808,0.028596297952373808,0.0020913710442767054,0.008365484177111405,0.027913401284853322,0.027913401284853322
raw_CU_diffT/TC23LTO09/TC23LTO09_45deg.parquet,TC23LTO09_45deg.parquet,TC23LTO09,LTO,lithium-ion,45.0,,discharge_sweep,7,30,198,32,3.0,charge,10.00001366676588,True,True,1002,4.49999940163325,4.4954605716161495,2.33627495770795,2.42668925636516,2.42840598355486,2.43489139738259,2.44538250798628,2.44538250798628,2.33856392729421,2.33856392729421,45.40159577844311,0.012500013060026948,0.020092069039919138,0.02047356402169113,0.021914767286157363,0.024246125508090136,0.024246125508090136,0.0018226982462382253,0.004154056468170998,0.023737465532395592,0.023737465532395592
raw_CU_diffT/TC23LTO09/TC23LTO09_45deg.parquet,TC23LTO09_45deg.parquet,TC23LTO09,LTO,lithium-ion,45.0,,discharge_sweep,7,30,202,36,-2.0,discharge,9.999999332998414,True,True,1002,-2.99999956140299,-2.9970508919324117,2.33780093743212,2.27771548579283,2.2765710009997,2.27294679915479,2.26436316320632,2.26436316320632,2.33589346277691,2.33589346277691,45.36298502994012,-0.00833333027479536,0.020028486807908114,0.02040998179472567,0.021618049252980585,0.02447926165411036,0.02447926165411036,0.0015895624450724712,0.004450774846202245,0.02384343667608341,0.02384343667608341
raw_CU_diffT/TC23LTO09/TC23LTO09_45deg.parquet,TC23LTO09_45deg.parquet,TC23LTO09,LTO,lithium-ion,45.0,,discharge_sweep,7,30,206,40,2.0,charge,9.999999333376763,True,True,1002,2.99999956140299,2.996959129308343,2.33646570517347,2.3969326517438,2.39807713653693,2.40265507570945,2.41066646926135,2.41066646926135,2.33875467475973,2.33875467475973,45.39242611776449,0.008333332168912817,0.02015565180351288,0.02053714679033044,0.022063126737600528,0.024733591645319894,0.024733591645319894,0.0019074749340876468,0.004577939841807013,0.023970601671684775,0.023970601671684775
raw_CU_diffT/TC23LTO09/TC23LTO09_45deg.parquet,TC23LTO09_45deg.parquet,TC23LTO09,LTO,lithium-ion,45.0,,discharge_sweep,7,30,210,44,-1.0,discharge,10.000005999827408,True,True,1002,-1.49999980054442,-1.4985486096075586,2.33799168489764,2.30785358534524,2.30728134294867,2.30518312082794,2.30060518165542,2.30060518165542,2.33646570517347,2.33646570517347,45.367283003992014,-0.00416666811059225,0.020092069039916925,0.020473564021691086,0.02187237895484536,0.024924338809012327,0.024924338809012327,0.0017803099149284358,0.004832269769095402,0.02390701885762541,0.02390701885762541
raw_CU_diffT/TC23LTO09/TC23LTO09_45deg.parquet,TC23LTO09_45deg.parquet,TC23LTO09,LTO,lithium-ion,45.0,,discharge_sweep,7,30,214,48,1.0,charge,9.999999666353688,True,True,1002,1.49999976085857,1.4984556946285474,2.33684720010451,2.36717604712244,2.36755754205348,2.37022800657079,2.37537818813987,2.37537818813987,2.33856392729421,2.33856392729421,45.37857105788422,0.00416666437382186,0.020219234568791062,0.020473564563365035,0.02225387452540236,0.025687329452176416,0.025687329452176416,0.0020346399566112984,0.005468094883385354,0.024542844476580526,0.024542844476580526
raw_CU_diffT/TC23LTO09/TC23LTO09_45deg.parquet,TC23LTO09_45deg.parquet,TC23LTO09,LTO,lithium-ion,45.0,,discharge_sweep,8,20,220,28,-3.0,discharge,10.000007333277608,True,True,1002,-4.45905043585851,-4.4521734667724,2.33474897798378,2.24395318439552,2.24223645720582,2.23441581111944,2.20523144889464,2.20523144889464,2.33150627106991,2.33150627106991,45.374619191616766,-0.01237940231153264,0.020362136489442705,0.020747134868446135,0.022501016372788073,0.02904598881582367,0.02904598881582367,0.002138879883345369,0.008683852326380966,0.028318769655485663,0.028318769655485663
raw_CU_diffT/TC23LTO09/TC23LTO09_45deg.parquet,TC23LTO09_45deg.parquet,TC23LTO09,LTO,lithium-ion,45.0,,discharge_sweep,8,20,224,32,3.0,charge,10.000203666830203,True,True,1002,4.49999940163325,4.4954598197634645,2.33417673558721,2.42535402410651,2.42726149876173,2.43355616512394,2.44328428586554,2.44328428586554,2.33608421024243,2.33608421024243,45.418099381237525,0.012500250518898524,0.020261622365151378,0.020685505678230787,0.022084320611389603,0.02424612550809004,0.02424612550809004,0.0018226982462382253,0.003984503142938661,0.02382224219501053,0.02382224219501053
raw_CU_diffT/TC23LTO09/TC23LTO09_45deg.parquet,TC23LTO09_45deg.parquet,TC23LTO09,LTO,lithium-ion,45.0,,discharge_sweep,8,20,228,36,-2.0,discharge,9.999999333362211,True,True,1002,-2.99999956140299,-2.997050773191731,2.33551196784586,2.27504502127553,2.27370978901688,2.27027633463749,2.26169269868902,2.26169269868902,2.33360449319065,2.33360449319065,45.37217402195607,-0.008333330419718666,0.020155651803512732,0.020600729288132676,0.021745214248585207,0.024606426649714977,0.024606426649714977,0.0015895624450724746,0.004450774846202245,0.023970601671688033,0.023970601671688033
raw_CU_diffT/TC23LTO09/TC23LTO09_45deg.parquet,TC23LTO09_45deg.parquet,TC23LTO09,LTO,lithium-ion,45.0,,discharge_sweep,8,20,232,40,2.0,charge,9.999999666717486,True,True,1002,2.99999956140299,2.9969579880036514,2.33455823051826,2.39521592455411,2.39636040934724,2.40112909598528,2.40856824714062,2.40856824714062,2.33646570517347,2.33646570517347,45.39841840319362,0.008333330226500301,0.020219234301315264,0.02060072928813282,0.02219029173320515,0.024670009147517363,0.024670009147517363,0.0019710574318898867,0.004450774846202099,0.024034184169490415,0.024034184169490415
raw_CU_diffT/TC23LTO09/TC23LTO09_45deg.parquet,TC23LTO09_45deg.parquet,TC23LTO09,LTO,lithium-ion,45.0,,discharge_sweep,8,20,236,44,-1.0,discharge,9.999999333362211,True,True,1002,-1.49999980054442,-1.4985489030530912,2.33589346277691,2.30537386829346,2.30480162589689,2.30270340377616,2.29831621206916,2.29831621206916,2.33455823051826,2.33455823051826,45.3575722954092,-0.0041666673615187826,0.02034639902776854,0.0207278940095427,0.02212670894269727,0.025051503802941688,0.025051503802941688,0.0017803099149287308,0.0047051047751731495,0.024161348845477323,0.024161348845477323
raw_CU_diffT/TC23LTO09/TC23LTO09_45deg.parquet,TC23LTO09_45deg.parquet,TC23LTO09,LTO,lithium-ion,45.0,,discharge_sweep,8,20,240,48,1.0,charge,9.999999333362211,True,True,1002,1.49999976085857,1.4984557997049406,2.33474897798378,2.3650778250017,2.36603156232931,2.36832053191557,2.37327996601913,2.37327996601913,2.33646570517347,2.33646570517347,45.3717524251497,0.0041666646481238615,0.02021923456878455,0.02085505955522569,0.022381039522682538,0.0256873294521699,0.0256873294521699,0.002161804953897988,0.005468094883385351,0.02454284447658082,0.02454284447658082
raw_CU_diffT/TC23LTO09/TC23LTO09_45deg.parquet,TC23LTO09_45deg.parquet,TC23LTO09,LTO,lithium-ion,45.0,,discharge_sweep,9,10,246,28,-3.0,discharge,9.999999333362211,True,True,1002,-4.45634961569682,-4.452705710310189,2.33074328120782,2.23804001296435,2.23632328577466,2.22831189222275,2.1968385604117,2.1968385604117,2.32616534203531,2.32616534203531,45.35609693612775,-0.012380811060486756,0.02080251242338281,0.021187744134926027,0.02298549212213309,0.030048073500441072,0.030048073500441072,0.0021829796987502814,0.009245561077058262,0.029020788936324926,0.029020788936324926
raw_CU_diffT/TC23LTO09/TC23LTO09_45deg.parquet,TC23LTO09_45deg.parquet,TC23LTO09,LTO,lithium-ion,45.0,,discharge_sweep,9,10,250,32,3.0,charge,10.000000333078788,True,True,1002,4.49999940163325,4.495459658366441,2.32940804894917,2.42211131719265,2.42401879184786,2.4305042056756,2.44061382134824,2.44061382134824,2.33246000839752,2.33246000839752,45.40399436127744,0.012499996621415195,0.020600729015615854,0.021024612328693095,0.0224658155931616,0.024712397152477066,0.024712397152477066,0.0018650865775457458,0.004111668136861212,0.024034183851550282,0.024034183851550282
raw_CU_diffT/TC23LTO09/TC23LTO09_45deg.parquet,TC23LTO09_45deg.parquet,TC23LTO09,LTO,lithium-ion,45.0,,discharge_sweep,9,10,254,36,-2.0,discharge,10.000000333428034,True,True,1002,-2.99999956140299,-2.997051955172433,2.33150627106991,2.26970409224093,2.26875035491332,2.26493540560289,2.25406280006816,2.25406280006816,2.32883580655261,2.32883580655261,45.364312764471066,-0.008333334581619733,0.02060072928813282,0.020918641777148,0.022190291733205296,0.02581449410797004,0.02581449410797004,0.0015895624450724746,0.005213764819837218,0.024924339138730153,0.024924339138730153
raw_CU_diffT/TC23LTO09/TC23LTO09_45deg.parquet,TC23LTO09_45deg.parquet,TC23LTO09,LTO,lithium-ion,45.0,,discharge_sweep,9,10,258,40,2.0,charge,9.999999999723514,True,True,1002,2.99999956140299,2.9969582327330273,2.32998029134574,2.39178247017472,2.39311770243337,2.39769564160589,2.40551628769227,2.40551628769227,2.33265075586304,2.33265075586304,45.39168622754492,0.008333331842555325,0.02060072928813282,0.02104580677275262,0.022571786720022708,0.025178669129939688,0.025178669129939688,0.0019710574318898867,0.004577939841806867,0.02428851416069995,0.02428851416069995
raw_CU_diffT/TC23LTO09/TC23LTO09_45deg.parquet,TC23LTO09_45deg.parquet,TC23LTO09,LTO,lithium-ion,45.0,,discharge_sweep,9,10,262,44,-1.0,discharge,9.999999666732037,True,True,1002,-1.49999980054442,-1.4985483743837746,2.33150627106991,2.30079592912094,2.30022368672438,2.29793471713812,2.29278453556904,2.29278453556904,2.32998029134574,2.32998029134574,45.35792329341319,-0.004166665009320072,0.020473564021691086,0.02085505900345874,0.022381038930542076,0.025814493766476695,0.025814493766476695,0.0019074749088509903,0.005340929744785609,0.024797173815089776,0.024797173815089776
raw_CU_diffT/TC23LTO09/TC23LTO09_45deg.parquet,TC23LTO09_45deg.parquet,TC23LTO09,LTO,lithium-ion,45.0,,discharge_sweep,9,10,266,48,1.0,charge,9.999999333376763,True,True,1002,1.49999976085857,1.4984569925774662,2.33036178627678,2.36145362315679,2.36183511808784,2.36450558260514,2.36984651163974,2.36984651163974,2.332269260932,2.332269260932,45.37243934131736,0.0041666664501966945,0.020727894557939004,0.020982224552519486,0.022762534514550004,0.026323154438611045,0.026323154438611045,0.002034639956611,0.0055952598806720405,0.02505150446572817,0.02505150446572817
raw_CU_diffT/TC23LTO09/TC23LTO09_45deg.parquet,TC23LTO09_45deg.parquet,TC23LTO09,LTO,lithium-ion,45.0,,charge_sweep,0,0,274,62,3.0,charge,9.99999933334766,True,True,1002,4.49999940163325,4.496111959426589,2.25291831527503,2.36164437062232,2.3694650167087,2.38739527846773,2.42230206465817,2.42230206465817,2.29698097981051,2.29698097981051,45.3538112974052,0.01250162051872509,0.024161348845475102,0.025899270429096125,0.02988377357203479,0.037640838201370284,0.037640838201370284,0.005722424726559688,0.013479489355895182,0.027849133669256804,0.027849133669256804
raw_CU_diffT/TC23LTO09/TC23LTO09_45deg.parquet,TC23LTO09_45deg.parquet,TC23LTO09,LTO,lithium-ion,45.0,,charge_sweep,0,0,278,66,-3.0,discharge,10.000007333277608,True,True,1002,-4.240531523374775,-4.120343690723009,2.29450126275873,2.19722005534274,2.19340510603231,2.17871755118715,1.70795280627996,1.70795280627996,2.24624215398178,2.24624215398178,45.35624789421158,-0.011456584259070052,0.022940805151371643,0.023840444569072267,0.027304056327220695,0.1383195604715072,0.1383195604715072,0.004363251175849053,0.11537875532013556,0.1269391218375919,0.1269391218375919
raw_CU_diffT/TC23LTO09/TC23LTO09_45deg.parquet,TC23LTO09_45deg.parquet,TC23LTO09,LTO,lithium-ion,45.0,,charge_sweep,0,0,282,70,2.0,charge,9.999999333362211,True,True,1002,2.99999956140299,2.997217610621375,2.25577952725786,2.32730982682844,2.3332229982596,2.3473383107082,2.3791931374503,2.3791931374503,2.29030481851726,2.29030481851726,45.43612340319361,0.008333988442714145,0.023843436676080007,0.025814494107966636,0.030519598945381674,0.041137876078463115,0.041137876078463115,0.006676162269301667,0.017294439402383108,0.029629443976141787,0.029629443976141787
raw_CU_diffT/TC23LTO09/TC23LTO09_45deg.parquet,TC23LTO09_45deg.parquet,TC23LTO09,LTO,lithium-ion,45.0,,charge_sweep,0,0,286,74,-2.0,discharge,9.999999666339136,True,True,1002,-2.99999956140299,-2.9979504705401143,2.28858809132756,2.21934676134324,2.21782078161907,2.20637593368777,1.87752730312862,1.87752730312862,2.2491033659646,2.2491033659646,45.38478532934131,-0.008335583184130774,0.023080446702445037,0.023589106684867214,0.02740405655304237,0.1370202827652088,0.1370202827652088,0.004323609850597331,0.11393983606276377,0.12385870572001262,0.12385870572001262
raw_CU_diffT/TC23LTO09/TC23LTO09_45deg.parquet,TC23LTO09_45deg.parquet,TC23LTO09,LTO,lithium-ion,45.0,,charge_sweep,0,0,290,78,1.0,charge,10.000002666609362,True,True,1002,1.49999976085857,1.4984007590029258,2.25673326458546,2.29221229317247,2.29583649501738,2.30480162589689,2.32921730148365,2.32921730148365,2.27847847565492,2.27847847565492,45.42237475049901,0.004166526879234912,0.023652689495565413,0.02606882444403737,0.03204557931657066,0.04832269896943292,0.04832269896943292,0.00839288982100525,0.024670009473867507,0.03382588927860088,0.03382588927860088
