Repository: DNV007/delivered-energy-decomposition

# Three-term energy accounting for a cold commercial sodium-ion 18650 cell

This repository holds the analysis code and the derived data behind a reanalysis
of a public commercial-cell archive. No new measurements were made. The
manuscript reporting the work is not distributed here; what is here is
everything needed to regenerate its numbers from the raw archive and to check
them.

**Source data.** Droese, D., Schlösser, A., Otto, M. *Dataset: Evaluation of
Commercial Sodium-Ion Batteries by State-of-the-Art Lithium-Ion Battery
Configurations.* Technische Universität Berlin, DepositOnce, 2025.
DOI [10.14279/depositonce-25036](https://doi.org/10.14279/depositonce-25036),
CC BY 4.0.

File: data_processed/hppc/raw_temperature_pulse_descriptors.csv (part 18 of 36)
member_path,file_name,cell_id,cell_family,chemistry_type,temperature_deg_c,voltage_v,pulse_set,pulse_block_index,nominal_soc_percent,segment_index,step_id,nominal_c_rate,pulse_direction,duration_s,complete_1s,complete_10s,n_points,current_median_a,current_mean_a,pre_voltage_v,pulse_voltage_fast_v,pulse_voltage_100ms_v,pulse_voltage_1s_v,pulse_voltage_10s_v,pulse_voltage_end_v,relax_voltage_60s_v,relax_voltage_end_v,temperature_mean_deg_c,capacity_delta_ah,r_fast_ohm,r_100ms_ohm,r_1s_ohm,r_10s_ohm,r_end_ohm,polarization_1s_minus_fast_ohm,polarization_end_minus_fast_ohm,relaxation_60s_ohm,relaxation_end_ohm
raw_CU_diffT/TC23LTO09/TC23LTO09_45deg.parquet,TC23LTO09_45deg.parquet,TC23LTO09,LTO,lithium-ion,45.0,,charge_sweep,0,0,294,82,-1.0,discharge,10.000000000087311,True,True,1002,-1.49999980054442,-1.4991967054732187,2.27733399086179,2.24147346734374,2.24051973001613,2.23269908392975,2.15163141108309,2.15163141108309,2.25406280006816,2.25406280006816,45.37630269461077,-0.004168303596134959,0.02390701885762541,0.024542843827244677,0.029756608578107732,0.08380173099561533,0.08380173099561533,0.005849589720482322,0.05989471213798992,0.0682876017369422,0.0682876017369422
raw_CU_diffT/TC23LTO09/TC23LTO09_45deg.parquet,TC23LTO09_45deg.parquet,TC23LTO09,LTO,lithium-ion,45.0,,charge_sweep,1,10,300,62,3.0,charge,9.99999933334766,True,True,1002,4.49999940163325,4.495422318184873,2.33379524065617,2.42649850889964,2.42859673102038,2.4358451347102,2.44633624531388,2.44633624531388,2.33551196784586,2.33551196784586,45.347550958083836,0.012499892120049568,0.020600729015613585,0.021067000660000612,0.022677757249699084,0.025009115471629588,0.025009115471629588,0.002077028234085499,0.004408386456016003,0.024627620489859864,0.024627620489859864
raw_CU_diffT/TC23LTO09/TC23LTO09_45deg.parquet,TC23LTO09_45deg.parquet,TC23LTO09,LTO,lithium-ion,45.0,,charge_sweep,1,10,304,66,-3.0,discharge,9.99999933334766,True,True,1002,-4.47826679809691,-4.474054072448348,2.33455823051826,2.24185496227478,2.23994748761957,2.23460655858496,2.22449694291232,2.22449694291232,2.33246000839752,2.33246000839752,45.35860683632735,-0.012440239766453842,0.020700702397381813,0.021126642775927483,0.02231927583586034,0.024576759842158513,0.024576759842158513,0.001618573438478526,0.0038760574447767003,0.024108225425756302,0.024108225425756302
raw_CU_diffT/TC23LTO09/TC23LTO09_45deg.parquet,TC23LTO09_45deg.parquet,TC23LTO09,LTO,lithium-ion,45.0,,charge_sweep,1,10,308,70,2.0,charge,9.99999933334766,True,True,1002,2.99999956140299,2.9969627556519116,2.3332229982596,2.39483442962307,2.39597891441619,2.39979386372663,2.40856824714062,2.40856824714062,2.33513047291482,2.33513047291482,45.42181433133734,0.008333335308148266,0.020537146790333697,0.02091864177714785,0.022190291733208554,0.025115086632140564,0.025115086632140564,0.0016531449428748568,0.004577939841806867,0.02447926165411021,0.02447926165411021
raw_CU_diffT/TC23LTO09/TC23LTO09_45deg.parquet,TC23LTO09_45deg.parquet,TC23LTO09,LTO,lithium-ion,45.0,,charge_sweep,1,10,312,74,-2.0,discharge,9.999999333376763,True,True,1002,-2.99999956140299,-2.997016015798205,2.33436748305273,2.27256530422375,2.27142081943062,2.26703362772363,2.25921298163724,2.25921298163724,2.33246000839752,2.33246000839752,45.38051691616766,-0.008333250985361666,0.02060072928813282,0.020982224274950383,0.022444621724414686,0.02505150413433492,0.02505150413433492,0.0018438924362818646,0.004450774846202099,0.024415679156307976,0.024415679156307976
raw_CU_diffT/TC23LTO09/TC23LTO09_45deg.parquet,TC23LTO09_45deg.parquet,TC23LTO09,LTO,lithium-ion,45.0,,charge_sweep,1,10,316,78,1.0,charge,10.000005333480658,True,True,1002,1.49999976085857,1.4984736793265745,2.33303225079408,2.36393334020857,2.36469633007066,2.3667945521914,2.37175398629496,2.37175398629496,2.33455823051826,2.33455823051826,45.403569241516955,0.0041667059839791045,0.02060072956065202,0.02110938954980647,0.022508204519976035,0.0258144944494634,0.0258144944494634,0.0019074749593240153,0.005213764888811381,0.024797174471154496,0.024797174471154496
raw_CU_diffT/TC23LTO09/TC23LTO09_45deg.parquet,TC23LTO09_45deg.parquet,TC23LTO09,LTO,lithium-ion,45.0,,charge_sweep,1,10,320,82,-1.0,discharge,10.000000333442586,True,True,1002,-1.49999980054442,-1.498544213627928,2.33417673558721,2.30327564617272,2.30289415124168,2.3004144341899,2.29545500008634,2.29545500008634,2.33265075586304,2.33265075586304,45.373717904191615,-0.0041666638171009235,0.020600729015613637,0.02085505900345874,0.022508203924464624,0.025814493766476695,0.025814493766476695,0.0019074749088509868,0.005213764750863058,0.024797173815089776,0.024797173815089776
raw_CU_diffT/TC23LTO09/TC23LTO09_45deg.parquet,TC23LTO09_45deg.parquet,TC23LTO09,LTO,lithium-ion,45.0,,charge_sweep,2,20,326,62,3.0,charge,10.000001666892786,True,True,1002,4.49999940163325,4.49546419712798,2.33684720010451,2.42916897341694,2.4314579430032,2.43946933655511,2.45301240660714,2.45301240660714,2.33818243236317,2.33818243236317,45.364344600798404,0.012500000813114772,0.020515952352998648,0.021024612328693095,0.022804922243623807,0.02581449376648109,0.02581449376648109,0.0022889698906251588,0.005298541413482443,0.025517775447324132,0.025517775447324132
raw_CU_diffT/TC23LTO09/TC23LTO09_45deg.parquet,TC23LTO09_45deg.parquet,TC23LTO09,LTO,lithium-ion,45.0,,charge_sweep,2,20,330,66,-3.0,discharge,9.999999666732037,True,True,1002,-4.487454090990035,-4.48295298003154,2.33722869503556,2.24490692172313,2.24299944706791,2.23727702310226,2.2296471244814,2.2296471244814,2.33532122038034,2.33532122038034,45.3437321257485,-0.012465002829871454,0.020573307590554417,0.020998375929203266,0.02227358094514754,0.02397385429973839,0.02397385429973839,0.0017002733545931244,0.0034005467091839728,0.023548785961089638,0.023548785961089638
raw_CU_diffT/TC23LTO09/TC23LTO09_45deg.parquet,TC23LTO09_45deg.parquet,TC23LTO09,LTO,lithium-ion,45.0,,charge_sweep,2,20,334,70,2.0,charge,10.000000000087311,True,True,1002,2.99999956140299,2.9969643685131575,2.33608421024243,2.39731414667485,2.39826788400245,2.40189208584736,2.41085721672688,2.41085721672688,2.3376101899666,2.3376101899666,45.39663132734532,0.008333334779559618,0.02040998179472567,0.020727894283737443,0.021935961741992357,0.024924339138730153,0.024924339138730153,0.0015259799472666855,0.004514357344004481,0.024415679156307976,0.024415679156307976
raw_CU_diffT/TC23LTO09/TC23LTO09_45deg.parquet,TC23LTO09_45deg.parquet,TC23LTO09,LTO,lithium-ion,45.0,,charge_sweep,2,20,338,74,-2.0,discharge,10.000000666826963,True,True,1002,-2.99999956140299,-2.9970470375734655,2.33722869503556,2.27580801113762,2.27466352634449,2.27046708210301,2.2632186784132,2.2632186784132,2.33551196784586,2.33551196784586,45.36013980039922,-0.008333332132010558,0.020473564292527908,0.020855059279345466,0.02225387423101079,0.024670009147517363,0.024670009147517363,0.0017803099384828824,0.004196444854989455,0.024097766667289394,0.024097766667289394
raw_CU_diffT/TC23LTO09/TC23LTO09_45deg.parquet,TC23LTO09_45deg.parquet,TC23LTO09,LTO,lithium-ion,45.0,,charge_sweep,2,20,342,78,1.0,charge,10.000004000030458,True,True,1002,1.49999976085857,1.4984598073019435,2.33608421024243,2.36660380472588,2.36717604712244,2.36965576417422,2.37442445081226,2.37442445081226,2.33741944250108,2.33741944250108,45.395622375249516,0.004166668096179915,0.02034639956607805,0.020727894557938706,0.022381039522682538,0.02556016445488262,0.02556016445488262,0.002034639956604488,0.005213764888804571,0.02467000947386751,0.02467000947386751
raw_CU_diffT/TC23LTO09/TC23LTO09_45deg.parquet,TC23LTO09_45deg.parquet,TC23LTO09,LTO,lithium-ion,45.0,,charge_sweep,2,20,346,82,-1.0,discharge,10.000089666747954,True,True,1002,-1.49999980054442,-1.4985442568783698,2.33703794757004,2.30632760562107,2.30594611069002,2.30346639363824,2.2986977070002,2.2986977070002,2.33570271531138,2.33570271531138,45.366348572854285,-0.004166701458224408,0.02047356402169079,0.0207278940095427,0.02238103893054859,0.025560163778638106,0.025560163778638106,0.0019074749088577973,0.0050865997569473145,0.024670008821167228,0.024670008821167228
raw_CU_diffT/TC23LTO09/TC23LTO09_45deg.parquet,TC23LTO09_45deg.parquet,TC23LTO09,LTO,lithium-ion,45.0,,charge_sweep,3,30,352,62,3.0,charge,9.999999333376763,True,True,1002,4.49999940163325,4.495470292945018,2.34142513927703,2.43336541765842,2.43603588217572,2.44404727572763,2.46159604255561,2.46159604255561,2.34428635125985,2.34428635125985,45.37747309381236,0.012499995099546298,0.020431175690383614,0.021024612328693095,0.022804922243623807,0.026704648723945262,0.026704648723945262,0.0023737465532401927,0.006273473033561648,0.026068823754328268,0.026068823754328268
raw_CU_diffT/TC23LTO09/TC23LTO09_45deg.parquet,TC23LTO09_45deg.parquet,TC23LTO09,LTO,lithium-ion,45.0,,charge_sweep,3,30,356,66,-3.0,discharge,9.999999666732037,True,True,1002,-4.4908526279875645,-4.4856068985351625,2.3429511190012,2.25139233555086,2.2491033659646,2.24338094199895,2.23384356872288,2.23384356872288,2.34008990701838,2.34008990701838,45.38431941117764,-0.012472392053296684,0.020387839689891794,0.02089753568213948,0.022171775662758488,0.024295508963787304,0.024295508963787304,0.0017839359728666938,0.0039076692738955095,0.023658388973478887,0.023658388973478887
raw_CU_diffT/TC23LTO09/TC23LTO09_45deg.parquet,TC23LTO09_45deg.parquet,TC23LTO09,LTO,lithium-ion,45.0,,charge_sweep,3,30,360,70,2.0,charge,9.99999933334766,True,True,1002,2.99999956140299,2.9969655684356638,2.34085289688047,2.40170133838184,2.40303657064049,2.4066607724854,2.41657964069252,2.41657964069252,2.34333261393225,2.34333261393225,45.40515543912174,0.008333334780995497,0.020282816799117646,0.02072789428373759,0.021935961741992506,0.025242251627742074,0.025242251627742074,0.0016531449428748603,0.004959434828624428,0.02441567915630457,0.02441567915630457
raw_CU_diffT/TC23LTO09/TC23LTO09_45deg.parquet,TC23LTO09_45deg.parquet,TC23LTO09,LTO,lithium-ion,45.0,,charge_sweep,3,30,364,74,-2.0,discharge,10.000001666892786,True,True,1002,-2.99999956140299,-2.9970482055730265,2.34256962407016,2.28153043510326,2.28038595031013,2.27599875860314,2.26798736505123,2.26798736505123,2.3402806544839,2.3402806544839,45.351633333333346,-0.008333334960091468,0.02034639929692329,0.020727894283740847,0.022190291733205296,0.02486075664092792,0.02486075664092792,0.0018438924362820068,0.00451435734400463,0.0240977666672928,0.0240977666672928
raw_CU_diffT/TC23LTO09/TC23LTO09_45deg.parquet,TC23LTO09_45deg.parquet,TC23LTO09,LTO,lithium-ion,45.0,,charge_sweep,3,30,368,78,1.0,charge,10.000002999935532,True,True,1002,1.49999976085857,1.4984611978115605,2.34085289688047,2.37137249136391,2.372135481226,2.37423370334674,2.37957463238134,2.37957463238134,2.34256962407016,2.34256962407016,45.36703447105788,0.004166667586376989,0.020346399566071535,0.02085505955522599,0.022253874525395848,0.02581449444945689,0.02581449444945689,0.0019074749593243137,0.005468094883385354,0.02467000947386751,0.02467000947386751
raw_CU_diffT/TC23LTO09/TC23LTO09_45deg.parquet,TC23LTO09_45deg.parquet,TC23LTO09,LTO,lithium-ion,45.0,,charge_sweep,3,30,372,82,-1.0,discharge,10.000000000087311,True,True,1002,-1.49999980054442,-1.4985432903577423,2.34218812913912,2.31166853465567,2.3110962922591,2.30880732267285,2.30346639363824,2.30346639363824,2.3402806544839,2.3402806544839,45.360017255489026,-0.0041666655852671255,0.02034639902776854,0.0207278940095427,0.022253873936619525,0.025814493766483208,0.025814493766483208,0.0019074749088509868,0.005468094738714669,0.024542843827244677,0.024542843827244677
raw_CU_diffT/TC23LTO09/TC23LTO09_45deg.parquet,TC23LTO09_45deg.parquet,TC23LTO09,LTO,lithium-ion,45.0,,charge_sweep,4,40,378,62,3.0,charge,9.999999666732037,True,True,1002,4.49999940163325,4.495463722046435,2.36450558260514,2.45587361858996,2.45854408310726,2.46731846652125,2.4898266674528,2.4898266674528,2.36870202684661,2.36870202684661,45.368990598802384,0.012499998174966194,0.020304010696458895,0.020897447334768372,0.022847310574929152,0.027849133669256804,0.027849133669256804,0.002543299878470257,0.0075451229727979095,0.02691659038048502,0.02691659038048502
raw_CU_diffT/TC23LTO09/TC23LTO09_45deg.parquet,TC23LTO09_45deg.parquet,TC23LTO09,LTO,lithium-ion,45.0,,charge_sweep,4,40,382,66,-3.0,discharge,9.999999333376763,True,True,1002,-4.54034966675471,-4.524474558521994,2.36736679458796,2.27542651620657,2.27332829408584,2.26684288025811,2.25635176965442,2.25635176965442,2.36336109781201,2.36336109781201,45.38044062874251,-0.012580414743788362,0.02024960303269019,0.020711730902729264,0.0221401261373997,0.024450765487603863,0.024450765487603863,0.00189052310470951,0.004201162454913674,0.023568521372072288,0.023568521372072288
raw_CU_diffT/TC23LTO09/TC23LTO09_45deg.parquet,TC23LTO09_45deg.parquet,TC23LTO09,LTO,lithium-ion,45.0,,charge_sweep,4,40,386,70,2.0,charge,10.000001999840606,True,True,1002,2.99999956140299,2.9969519703304957,2.36393334020857,2.42420953931338,2.42535402410651,2.42935972088247,2.44042307388272,2.44042307388272,2.36717604712244,2.36717604712244,45.40642902195608,0.008333275450544493,0.020092069305710496,0.020473564292528057,0.021808796746390996,0.02549658161895812,0.02549658161895812,0.0017167274406805003,0.005404512313247626,0.024415679156307976,0.024415679156307976
raw_CU_diffT/TC23LTO09/TC23LTO09_45deg.parquet,TC23LTO09_45deg.parquet,TC23LTO09,LTO,lithium-ion,45.0,,charge_sweep,4,40,390,74,-2.0,discharge,10.000002999964636,True,True,1002,-2.99999956140299,-2.9969588286544053,2.36660380472588,2.30632760562107,2.30480162589689,2.30022368672438,2.29087706091382,2.29087706091382,2.36336109781201,2.36336109781201,45.375589780439114,-0.008333133841459549,0.020092069305710496,0.02060072928813608,0.022126709235402914,0.025242251627745477,0.025242251627745477,0.002034639929692418,0.005150182322034982,0.024161349165095183,0.024161349165095183
raw_CU_diffT/TC23LTO09/TC23LTO09_45deg.parquet,TC23LTO09_45deg.parquet,TC23LTO09,LTO,lithium-ion,45.0,,charge_sweep,4,40,394,78,1.0,charge,10.00000566651579,True,True,1002,1.49999976085857,1.4984765409056966,2.36393334020857,2.39407143976098,2.39483442962307,2.39731414667485,2.40341806557154,2.40341806557154,2.36622230979483,2.36622230979483,45.38542952095809,0.004166669987308431,0.020092069571504077,0.02060072956065853,0.02225387452540236,0.026323154438617852,0.026323154438617852,0.002161804953898283,0.0062310848671137745,0.024797174471161303,0.024797174471161303
raw_CU_diffT/TC23LTO09/TC23LTO09_45deg.parquet,TC23LTO09_45deg.parquet,TC23LTO09,LTO,lithium-ion,45.0,,charge_sweep,4,40,398,82,-1.0,discharge,10.00000066679786,True,True,1002,-1.49999980054442,-1.4984773238891964,2.36584081486379,2.33570271531138,2.3349397254493,2.33246000839752,2.32654683696635,2.32654683696635,2.36355184527753,2.36355184527753,45.36824808383232,-0.004166533336813482,0.02009206903992373,0.020600729015613637,0.022253873936619525,0.02619598874825086,0.02619598874825086,0.002161804896695794,0.006103919708327129,0.024670008821167228,0.024670008821167228
raw_CU_diffT/TC23LTO09/TC23LTO09_45deg.parquet,TC23LTO09_45deg.parquet,TC23LTO09,LTO,lithium-ion,45.0,,charge_sweep,5,50,404,62,3.0,charge,9.999999666702934,True,True,1002,4.49999940163325,4.495423234246651,2.39922162133006,2.48963591998728,2.49268787943562,2.50184375778066,2.52892989788472,2.52892989788472,2.4039903079681,2.4039903079681,45.372505568862266,0.012499874655433807,0.02009206903992131,0.02077028234084582,0.022804922243623807,0.028824065289338282,0.028824065289338282,0.002712853203702497,0.008731996249416972,0.02776435700664177,0.02776435700664177
raw_CU_diffT/TC23LTO09/TC23LTO09_45deg.parquet,TC23LTO09_45deg.parquet,TC23LTO09,LTO,lithium-ion,45.0,,charge_sweep,5,50,408,66,-3.0,discharge,9.99999933334766,True,True,1002,-4.49999940163325,-4.495550113892455,2.40284582317497,2.31243152451776,2.3101425549315,2.3030848987072,2.2906863134483,2.2906863134483,2.39788638907141,2.39788638907141,45.382945988023955,-0.012500011823053532,0.020092069039919138,0.020600729015613682,0.022169097274004637,0.024924338809014554,0.024924338809014554,0.002077028234085499,0.004832269769095416,0.02382224219501053,0.02382224219501053
raw_CU_diffT/TC23LTO09/TC23LTO09_45deg.parquet,TC23LTO09_45deg.parquet,TC23LTO09,LTO,lithium-ion,45.0,,charge_sweep,5,50,412,70,2.0,charge,10.000000999832992,True,True,1002,2.99999956140299,2.9969825322727655,2.3986493789335,2.45816258817622,2.45968856790039,2.46369426467635,2.4757113550042,2.4757113550042,2.40227358077841,2.40227358077841,45.40366504990019,0.008333332543588685,0.019837739314497702,0.02034639929692003,0.02168163175078297,0.025687329112361868,0.025687329112361868,0.001843892436285268,0.005849589797864166,0.024479261654106955,0.024479261654106955
raw_CU_diffT/TC23LTO09/TC23LTO09_45deg.parquet,TC23LTO09_45deg.parquet,TC23LTO09,LTO,lithium-ion,45.0,,charge_sweep,5,50,416,74,-2.0,discharge,9.999999666702934,True,True,1002,-2.99999956140299,-2.997040368886109,2.40170133838184,2.34161588674255,2.3402806544839,2.33551196784586,2.3252116047077,2.3252116047077,2.39788638907141,2.39788638907141,45.385264131736534,-0.008333335183734351,0.020028486807908114,0.020473564292528057,0.022063126737600528,0.025496581618954864,0.025496581618954864,0.0020346399296924146,0.00546809481104675,0.02422493166289757,0.02422493166289757
raw_CU_diffT/TC23LTO09/TC23LTO09_45deg.parquet,TC23LTO09_45deg.parquet,TC23LTO09,LTO,lithium-ion,45.0,,charge_sweep,5,50,420,78,1.0,charge,9.999999333376763,True,True,1002,1.49999976085857,1.4984692225507648,2.39845863146798,2.42840598355486,2.42916897341694,2.43164869046872,2.43813410429646,2.43813410429646,2.40093834851975,2.40093834851975,45.38899410179641,0.004166661184343783,0.01996490457421058,0.02047356456335852,0.022126709528102053,0.026450319435898324,0.026450319435898324,0.0021618049538914726,0.006485414861687744,0.024797174471161303,0.024797174471161303
raw_CU_diffT/TC23LTO09/TC23LTO09_45deg.parquet,TC23LTO09_45deg.parquet,TC23LTO09,LTO,lithium-ion,45.0,,charge_sweep,5,50,424,82,-1.0,discharge,10.00000199986971,True,True,1002,-1.49999980054442,-1.498524317513867,2.40055685358871,2.37080024896735,2.36984651163974,2.36717604712244,2.36088138076023,2.36088138076023,2.39807713653693,2.39807713653693,45.37582614770459,-0.004166667204726777,0.019837739052071823,0.020473564021691086,0.022253873936619525,0.026450318736095664,0.026450318736095664,0.0024161348845477028,0.006612579684023841,0.024797173815089776,0.024797173815089776
raw_CU_diffT/TC23LTO09/TC23LTO09_45deg.parquet,TC23LTO09_45deg.parquet,TC23LTO09,LTO,lithium-ion,45.0,,charge_sweep,6,60,430,62,3.0,charge,9.999999666353688,True,True,1002,4.49999940163325,4.495477810560913,2.43870634669302,2.52873915041919,2.53160036240202,2.54113773567809,2.57299256242019,2.57299256242019,2.44404727572763,2.44404727572763,45.38168576846307,0.012499997001900081,0.020007292377304104,0.02064311734692337,0.022762533912314118,0.0298413852407251,0.0298413852407251,0.002755241535010014,0.009834092863420997,0.02865451196410387,0.02865451196410387
raw_CU_diffT/TC23LTO09/TC23LTO09_45deg.parquet,TC23LTO09_45deg.parquet,TC23LTO09,LTO,lithium-ion,45.0,,charge_sweep,6,60,434,66,-3.0,discharge,9.999999333376763,True,True,1002,-4.49999940163325,-4.495552716048142,2.44252129600345,2.35248849227728,2.35039027015654,2.3429511190012,2.32959879641469,2.32959879641469,2.43737111443437,2.43737111443437,45.394884610778455,-0.012500014277626172,0.020007292377304104,0.02047356402169113,0.02212670894269712,0.02509389213424679,0.02509389213424679,0.002119416565393016,0.005086599756942686,0.02394940718893535,0.02394940718893535
raw_CU_diffT/TC23LTO09/TC23LTO09_45deg.parquet,TC23LTO09_45deg.parquet,TC23LTO09,LTO,lithium-ion,45.0,,charge_sweep,6,60,438,70,2.0,charge,10.00000466639176,True,True,1002,2.99999956140299,2.9969684979797657,2.43794335683094,2.49745656607366,2.49860105086679,2.50279749510826,2.51576832276373,2.51576832276373,2.44213980107241,2.44213980107241,45.39835416167666,0.0083333330103959,0.019837739314497702,0.020219234301315264,0.02161804925297718,0.02594165910357466,0.02594165910357466,0.001780309938479479,0.006103919789076959,0.024542844151912744,0.024542844151912744
raw_CU_diffT/TC23LTO09/TC23LTO09_45deg.parquet,TC23LTO09_45deg.parquet,TC23LTO09,LTO,lithium-ion,45.0,,charge_sweep,6,60,442,74,-2.0,discharge,10.000000666768756,True,True,1002,-2.99999956140299,-2.9970401139382226,2.44137681121032,2.38167285450208,2.38014687477791,2.37518744067435,2.3641240876741,2.3641240876741,2.43718036696885,2.43718036696885,45.37907429141715,-0.008333334571088945,0.01990132181229994,0.020409981794722268,0.022063126737597125,0.025750911610164254,0.025750911610164254,0.002161804925297186,0.005849589797864315,0.024352096658502336,0.024352096658502336
raw_CU_diffT/TC23LTO09/TC23LTO09_45deg.parquet,TC23LTO09_45deg.parquet,TC23LTO09,LTO,lithium-ion,45.0,,charge_sweep,6,60,446,78,1.0,charge,9.999999666732037,True,True,1002,1.49999976085857,1.4984712622922838,2.43794335683094,2.4676999614523,2.46865369877991,2.47094266836616,2.47761882965942,2.47761882965942,2.44042307388272,2.44042307388272,45.38271892215569,0.00416667069028591,0.019837739576923596,0.020473564563365035,0.02199954453081507,0.02645031943589803,0.02645031943589803,0.0021618049538914726,0.006612579858974434,0.024797174471154496,0.024797174471154496
raw_CU_diffT/TC23LTO09/TC23LTO09_45deg.parquet,TC23LTO09_45deg.parquet,TC23LTO09,LTO,lithium-ion,45.0,,charge_sweep,6,60,450,82,-1.0,discharge,10.000003666675184,True,True,1002,-1.49999980054442,-1.4985161891241086,2.44004157895167,2.41009422686479,2.4093312370027,2.4066607724854,2.39998461119215,2.39998461119215,2.43737111443437,2.43737111443437,45.36985734530938,-0.004166666828454326,0.019964904045994374,0.020473564021691086,0.022253873936619525,0.026704648723940766,0.026704648723940766,0.002288969890625152,0.006739744677946392,0.024924338809012327,0.024924338809012327
raw_CU_diffT/TC23LTO09/TC23LTO09_45deg.parquet,TC23LTO09_45deg.parquet,TC23LTO09,LTO,lithium-ion,45.0,,charge_sweep,7,70,456,62,3.0,charge,9.99999933334766,True,True,1002,4.49999940163325,4.49546937617032,2.48410424348715,2.57375555228228,2.57680751173062,2.58672637993774,2.62277765092132,2.62277765092132,2.49078040478041,2.49078040478041,45.381937385229534,0.012499998229458499,0.019922515714689167,0.020600729015613682,0.022804922243621635,0.030816316860806575,0.030816316860806575,0.002882406528932468,0.010893801146117408,0.029332725265030557,0.029332725265030557
raw_CU_diffT/TC23LTO09/TC23LTO09_45deg.parquet,TC23LTO09_45deg.parquet,TC23LTO09,LTO,lithium-ion,45.0,,charge_sweep,7,70,460,66,-3.0,discharge,10.00000199986971,True,True,1002,-4.49999940163325,-4.495550974465344,2.48906367759071,2.39979386372663,2.39731414667485,2.38949350058846,2.3748059457433,2.3748059457433,2.48295975869402,2.48295975869402,45.39745121756488,-0.01250000820719906,0.019837739052071864,0.020388787359073828,0.02212670894269712,0.02539061045340158,0.02539061045340158,0.002288969890625256,0.005552871401329717,0.024034183851550383,0.024034183851550383
raw_CU_diffT/TC23LTO09/TC23LTO09_45deg.parquet,TC23LTO09_45deg.parquet,TC23LTO09,LTO,lithium-ion,45.0,,charge_sweep,7,70,464,70,2.0,charge,9.999999666732037,True,True,1002,2.99999956140299,2.9969774309782418,2.48334125362506,2.54247296793675,2.5438082001954,2.54800464443687,2.56192920941994,2.56192920941994,2.48791919279758,2.48791919279758,45.40137000000001,0.008333334839786266,0.01971057431889634,0.020155651803516285,0.021554466755178203,0.0261959890947876,0.0261959890947876,0.001843892436281861,0.006485414775891259,0.024670009147517512,0.024670009147517512
raw_CU_diffT/TC23LTO09/TC23LTO09_45deg.parquet,TC23LTO09_45deg.parquet,TC23LTO09,LTO,lithium-ion,45.0,,charge_sweep,7,70,468,74,-2.0,discharge,9.99999933334766,True,True,1002,-2.99999956140299,-2.9970345311458804,2.4871562029355,2.42802448862381,2.42630776143412,2.42115757986504,2.4093312370027,2.4093312370027,2.4827690112285,2.4827690112285,45.38211275449102,-0.008333333148078673,0.01971057431889634,0.020282816799120904,0.021999544239798146,0.025941659103578065,0.025941659103578065,0.0022889699209018045,0.006231084784681724,0.02447926165411036,0.02447926165411036
raw_CU_diffT/TC23LTO09/TC23LTO09_45deg.parquet,TC23LTO09_45deg.parquet,TC23LTO09,LTO,lithium-ion,45.0,,charge_sweep,7,70,472,78,1.0,charge,9.99999933334766,True,True,1002,1.49999976085857,1.4984678936294593,2.48315050615954,2.51309785824643,2.51367010064299,2.51634056516029,2.52320747391907,2.52320747391907,2.48601171814237,2.48601171814237,45.38096904191617,0.004166666601627717,0.01996490457421739,0.02034639956607805,0.022126709528108864,0.02670464943047881,0.02670464943047881,0.0021618049538914726,0.006739744856261418,0.024797174471154496,0.024797174471154496
raw_CU_diffT/TC23LTO09/TC23LTO09_45deg.parquet,TC23LTO09_45deg.parquet,TC23LTO09,LTO,lithium-ion,45.0,,charge_sweep,7,70,476,82,-1.0,discharge,9.999999666702934,True,True,1002,-1.49999980054442,-1.4985318699043844,2.4854394757458,2.45568287112444,2.45511062872788,2.45205866927953,2.44500101305523,2.44500101305523,2.48257826376298,2.48257826376298,45.37321085828343,-0.004166662358450589,0.019837739052071823,0.020219234033839472,0.022253873936619525,0.02695897871179238,0.02695897871179238,0.0024161348845477028,0.007121239659720557,0.025051503802941393,0.025051503802941393
raw_CU_diffT/TC23LTO09/TC23LTO09_45deg.parquet,TC23LTO09_45deg.parquet,TC23LTO09,LTO,lithium-ion,45.0,,charge_sweep,8,80,482,62,3.0,charge,9.999999666324584,True,True,1002,4.49999940163325,4.495473802290597,2.5394210084884,2.62869082235249,2.63193352926635,2.64223389240452,2.68438908228478,2.68438908228478,2.54743240204031,2.54743240204031,45.349001337325355,0.012499997049580219,0.019837739052074036,0.020558340684306068,0.022847310574931324,0.03221513179396519,0.03221513179396519,0.003009571522857288,0.012377392741891157,0.03043482187903448,0.03043482187903448
raw_CU_diffT/TC23LTO09/TC23LTO09_45deg.parquet,TC23LTO09_45deg.parquet,TC23LTO09,LTO,lithium-ion,45.0,,charge_sweep,8,80,486,66,-3.0,discharge,10.00000333331991,True,True,1002,-4.49999940163325,-4.495539855972944,2.54533417991957,2.45644586098653,2.45377539646922,2.4455732554518,2.4287874784859,2.4287874784859,2.53789502876423,2.53789502876423,45.38460409181637,-0.012500006423933292,0.01975296238945683,0.02034639902776858,0.02216909727400454,0.025899270429096028,0.025899270429096028,0.0024161348845477097,0.006146308039639198,0.02424612550809004,0.02424612550809004
raw_CU_diffT/TC23LTO09/TC23LTO09_45deg.parquet,TC23LTO09_45deg.parquet,TC23LTO09,LTO,lithium-ion,45.0,,charge_sweep,8,80,490,70,2.0,charge,10.000000333442586,True,True,1002,2.99999956140299,2.996975865328101,2.53865801862631,2.59721749054143,2.59893421773112,2.60351215690364,2.61915344907641,2.61915344907641,2.54399894766092,2.54399894766092,45.39766613772456,0.008333332439670917,0.019519826825485784,0.020092069305710496,0.021618049252980585,0.026831814072817803,0.026831814072817803,0.0020982224274948003,0.007311987247332018,0.02505150413433492,0.02505150413433492
raw_CU_diffT/TC23LTO09/TC23LTO09_45deg.parquet,TC23LTO09_45deg.parquet,TC23LTO09,LTO,lithium-ion,45.0,,charge_sweep,8,80,494,74,-2.0,discharge,9.999999333376763,True,True,1002,-2.99999956140299,-2.9970410425553036,2.54304521033331,2.48410424348715,2.48238751629746,2.47666509233181,2.46369426467635,2.46369426467635,2.53770428129871,2.53770428129871,45.395786307385244,-0.008333330823529847,0.0196469918210907,0.020219234301315264,0.022126709235402914,0.026450319085996987,0.026450319085996987,0.0024797174143122123,0.006803327264906286,0.024670009147517363,0.024670009147517363
raw_CU_diffT/TC23LTO09/TC23LTO09_45deg.parquet,TC23LTO09_45deg.parquet,TC23LTO09,LTO,lithium-ion,45.0,,charge_sweep,8,80,498,78,1.0,charge,9.999999666732037,True,True,1002,1.49999976085857,1.4984678233672952,2.53827652369527,2.56765163338559,2.56841462324768,2.5712758352305,2.57947797624793,2.57947797624793,2.54132848314362,2.54132848314362,45.38607000000001,0.00416666688370696,0.019583409582349626,0.020092069571504077,0.021999544530821584,0.027467639414206935,0.027467639414206935,0.0024161349484719576,0.007884229831857308,0.02543299945759593,0.02543299945759593
raw_CU_diffT/TC23LTO09/TC23LTO09_45deg.parquet,TC23LTO09_45deg.parquet,TC23LTO09,LTO,lithium-ion,45.0,,charge_sweep,8,80,502,82,-1.0,discharge,9.99999933334766,True,True,1002,-1.49999980054442,-1.4985359986184663,2.54094698821257,2.51157187852225,2.51061814119465,2.50737543428078,2.4995547881944,2.4995547881944,2.53770428129871,2.53770428129871,45.37461,-0.004166668282794593,0.01958340906422672,0.020219234033839177,0.022381038930542076,0.02759480368140513,0.02759480368140513,0.0027976298663153557,0.00801139461717841,0.025432998784709043,0.025432998784709043
raw_CU_diffT/TC23LTO09/TC23LTO09_45deg.parquet,TC23LTO09_45deg.parquet,TC23LTO09,LTO,lithium-ion,45.0,,charge_sweep,9,90,508,62,3.0,charge,10.000009000097634,True,True,1002,4.49999940163325,4.495478130978561,2.59492852095517,2.68438908228478,2.6872502942676,2.69831364726785,2.74504677632063,2.74504677632063,2.60198617717947,2.60198617717947,45.342057964071856,0.012500010028509265,0.019880127383381553,0.020515952352998648,0.022974475568853875,0.03335961673927674,0.03335961673927674,0.0030943481854723218,0.013479489355895186,0.031791248480885784,0.031791248480885784
raw_CU_diffT/TC23LTO09/TC23LTO09_45deg.parquet,TC23LTO09_45deg.parquet,TC23LTO09,LTO,lithium-ion,45.0,,charge_sweep,9,90,512,66,-3.0,discharge,9.99999933334766,True,True,1002,-4.49999940163325,-4.495539742737585,2.59931571266217,2.51080888866017,2.50775692921182,2.49936404072887,2.48334125362506,2.48334125362506,2.59283029883443,2.59283029883443,45.35359395209582,-0.012499993824224852,0.019668185726841897,0.02034639902776858,0.022211485605314326,0.025772105435173574,0.025772105435173574,0.002543299878472429,0.006103919708331677,0.024330902170705073,0.024330902170705073
raw_CU_diffT/TC23LTO09/TC23LTO09_45deg.parquet,TC23LTO09_45deg.parquet,TC23LTO09,LTO,lithium-ion,45.0,,charge_sweep,9,90,516,70,2.0,charge,9.999999333376763,True,True,1002,2.99999956140299,2.9969720756071774,2.59378403616204,2.6527250030082,2.65406023526685,2.65882892190489,2.67389797168109,2.67389797168109,2.59855272280008,2.59855272280008,45.392507664670674,0.008333332298470995,0.0196469918210907,0.020092069305710496,0.02168163175078297,0.02670464907720978,0.02670464907720978,0.002034639929692269,0.007057657256119079,0.025115086632137306,0.025115086632137306
raw_CU_diffT/TC23LTO09/TC23LTO09_45deg.parquet,TC23LTO09_45deg.parquet,TC23LTO09,LTO,lithium-ion,45.0,,charge_sweep,9,90,520,74,-2.0,discharge,9.999999666702934,True,True,1002,-2.99999956140299,-2.9970401382963012,2.59759898547247,2.53865801862631,2.53694129143662,2.53121886747097,2.51843878728103,2.51843878728103,2.59263955136891,2.59263955136891,45.38450122754491,-0.008333333709924512,0.019646991821090552,0.020219234301315264,0.022126709235402765,0.026386736588194605,0.026386736588194605,0.0024797174143122123,0.006739744767104053,0.024733591645319745,0.024733591645319745
raw_CU_diffT/TC23LTO09/TC23LTO09_45deg.parquet,TC23LTO09_45deg.parquet,TC23LTO09,LTO,lithium-ion,45.0,,charge_sweep,9,90,524,78,1.0,charge,9.999999332998414,True,True,1002,1.49999976085857,1.498467178848582,2.593402541231,2.62296839838684,2.62392213571445,2.62678334769727,2.63460399378365,2.63460399378365,2.59645450067934,2.59645450067934,45.39953909181638,0.004166664093775673,0.019710574579636906,0.020346399566078345,0.022253874525395848,0.027467639414200423,0.027467639414200423,0.0025432999457589422,0.0077570648345635165,0.02543299945759593,0.02543299945759593
raw_CU_diffT/TC23LTO09/TC23LTO09_45deg.parquet,TC23LTO09_45deg.parquet,TC23LTO09,LTO,lithium-ion,45.0,,charge_sweep,9,90,528,82,-1.0,discharge,10.000000333442586,True,True,1002,-1.49999980054442,-1.4985352026439942,2.59588225828278,2.56650714859246,2.56555341126485,2.56250145181651,2.5544900582646,2.5544900582646,2.59283029883443,2.59283029883443,45.386341387225556,-0.004166665522586928,0.01958340906422672,0.020219234033845988,0.022253873936619525,0.027594803681411643,0.027594803681411643,0.0026704648723928047,0.008011394617184923,0.0255601637786313,0.0255601637786313
raw_CU_diffT/TC23LTO09/TC23LTO09_45deg.parquet,TC23LTO09_45deg.parquet,TC23LTO09,LTO,lithium-ion,45.0,,charge_sweep,10,100,534,62,3.0,charge,3.523224666598253,True,False,355,4.49999940163325,4.4872335154441725,2.62506662050758,2.71452718183718,2.71815138368209,2.73074071640652,,2.75172293761389,2.63078904447322,2.63078904447322,45.389900000000004,0.004404031022560113,0.01988012738337938,0.02068550567822862,0.02348313554454832,,0.028145851988411595,0.003603008161168937,0.008265724605032214,0.026874202049177603,0.026874202049177603
raw_CU_diffT/TC23LTO09/TC23LTO09_45deg.parquet,TC23LTO09_45deg.parquet,TC23LTO09,LTO,lithium-ion,45.0,,charge_sweep,10,100,538,66,-3.0,discharge,10.00000333331991,True,True,1002,-4.49999940163325,-4.495534881300823,2.62869082235249,2.5394210084884,2.53636904904006,2.52645018083293,2.50623094948765,2.50623094948765,2.61686447949015,2.61686447949015,45.359694610778455,-0.012500008046731488,0.019837739052074036,0.02051595235299855,0.022720145581008773,0.02721330869963981,0.02721330869963981,0.002882406528934737,0.007375569647565774,0.024585232158552347,0.024585232158552347
raw_CU_diffT/TC23LTO09/TC23LTO09_45deg.parquet,TC23LTO09_45deg.parquet,TC23LTO09,LTO,lithium-ion,45.0,,charge_sweep,10,100,542,70,2.0,charge,10.00000466677011,True,True,1002,2.99999956140299,2.9969723583193124,2.61781821681776,2.67675918366392,2.67847591085361,2.68400758735374,2.7040360712335,2.7040360712335,2.6252573679731,2.6252573679731,45.35643029940121,0.008333335330965985,0.0196469918210907,0.020219234301315264,0.022063126737600528,0.02873928900690205,0.02873928900690205,0.0024161349165098267,0.009092297185811348,0.026259571592589837,0.026259571592589837
raw_CU_diffT/TC23LTO09/TC23LTO09_45deg.parquet,TC23LTO09_45deg.parquet,TC23LTO09,LTO,lithium-ion,45.0,,charge_sweep,10,100,546,74,-2.0,discharge,10.000001333508408,True,True,1002,-2.99999956140299,-2.9970375901244535,2.62430363064549,2.56517191633381,2.56307369421307,2.55639753291982,2.54132848314362,2.54132848314362,2.61686447949015,2.61686447949015,45.3608449500998,-0.00833334144238677,0.019710574318892938,0.02040998179472567,0.022635369217825094,0.027658386544251904,0.027658386544251904,0.002924794898932156,0.007947812225358966,0.025178669129939688,0.025178669129939688
raw_CU_diffT/TC23LTO09/TC23LTO09_45deg.parquet,TC23LTO09_45deg.parquet,TC23LTO09,LTO,lithium-ion,45.0,,charge_sweep,10,100,550,78,1.0,charge,10.000000000087311,True,True,1002,1.49999976085857,1.498466156284571,2.61762746935224,2.64700257904255,2.64795631637016,2.65119902328403,2.66054564909459,2.66054564909459,2.62144241866267,2.62144241866267,45.3830277245509,0.004166664389172953,0.019583409582343114,0.02021923456878455,0.022381039522682538,0.028612124389796312,0.028612124389796312,0.0027976299403394238,0.009028714807453198,0.02606882444403737,0.02606882444403737
raw_CU_diffT/TC23LTO09/TC23LTO09_45deg.parquet,TC23LTO09_45deg.parquet,TC23LTO09,LTO,lithium-ion,45.0,,charge_sweep,10,100,554,82,-1.0,discharge,10.000002666580258,True,True,1002,-1.49999980054442,-1.4985410578111407,2.6208701762661,2.59149506657578,2.59035058178265,2.58710787486879,2.57795199652375,2.57795199652375,2.61686447949015,2.61686447949015,45.38268842315369,-0.00416667155052029,0.01958340906422672,0.02034639902776854,0.022508203924464624,0.02861212363279856,0.02861212363279856,0.002924794860237903,0.009028714568571839,0.02594165876040576,0.02594165876040576
raw_CU_diffT/TC23NMC09/TC23NMC09_05deg.parquet,TC23NMC09_05deg.parquet,TC23NMC09,NMC,lithium-ion,5.0,,discharge_sweep,0,100,12,28,-3.0,discharge,9.999999333358573,True,True,1002,-4.4999999607511505,-4.495388756608879,4.18793284968865,3.87307505666333,3.83893844554793,3.79526646819917,3.70792251350166,3.70792251350166,4.14445157966456,4.14445157966456,5.4460225349301385,-0.012499686215775827,0.06996839906033316,0.07755431270769729,0.08725919664762295,0.1066689645274721,0.1066689645274721,0.017290797587289797,0.03670056546713894,0.09700645999339826,0.09700645999339826
raw_CU_diffT/TC23NMC09/TC23NMC09_05deg.parquet,TC23NMC09_05deg.parquet,TC23NMC09,NMC,lithium-ion,5.0,,discharge_sweep,0,100,16,32,3.0,charge,0.13558399998873938,False,False,16,4.503766789102285,4.22319110574011,4.17000636116995,4.48925042266261,4.52395915575201,,,4.53044320479069,4.17057848314395,4.17057848314395,5.58245,0.00016966477098344918,0.0708837904895812,0.07859039136718089,,,0.08003008603662283,,0.009146295547041633,0.07990305415402531,0.07990305415402531
raw_CU_diffT/TC23NMC09/TC23NMC09_05deg.parquet,TC23NMC09_05deg.parquet,TC23NMC09,NMC,lithium-ion,5.0,,discharge_sweep,0,100,20,36,-2.0,discharge,9.999999333318556,True,True,1002,-2.99999698354747,-2.9970141553160325,4.17095989779328,3.95221859640016,3.92609169292078,3.89615064294805,3.82902166466524,3.82902166466524,4.14368875036589,4.14368875036589,5.632042345309381,-0.008333351596896745,0.07291384044475263,0.08162281702795088,0.09160317705395495,0.1139795256472893,0.1139795256472893,0.018689336609202314,0.04106568520253667,0.10488913403124796,0.10488913403124796
raw_CU_diffT/TC23NMC09/TC23NMC09_05deg.parquet,TC23NMC09_05deg.parquet,TC23NMC09,NMC,lithium-ion,5.0,,discharge_sweep,0,100,24,40,2.0,charge,0.1355123333123629,False,False,16,3.00028567852144,2.8125986549284696,4.16008958028726,4.38283573549839,4.40991617560111,,,4.41411173674378,4.16066170226126,4.16066170226126,5.6456,0.00011293697616474404,0.07424164865557097,0.08326760251609293,,,0.08466598973391876,,0.01042434107834779,0.08447530056785184,0.08447530056785184
raw_CU_diffT/TC23NMC09/TC23NMC09_05deg.parquet,TC23NMC09_05deg.parquet,TC23NMC09,NMC,lithium-ion,5.0,,discharge_sweep,0,100,28,44,-1.0,discharge,9.999999999978172,True,True,1002,-1.4999984719267,-1.4985541457338998,4.16123382423526,4.04604660013636,4.02945506289032,4.01305423296896,3.97338710943821,3.97338710943821,4.14788431150857,4.14788431150857,5.649726526946109,-0.004166795043895744,0.07679156096135599,0.0878525970600984,0.09878649481286991,0.12523127077307408,0.12523127077307408,0.021994933851513923,0.04843970981171809,0.11633158655570128,0.11633158655570128
raw_CU_diffT/TC23NMC09/TC23NMC09_05deg.parquet,TC23NMC09_05deg.parquet,TC23NMC09,NMC,lithium-ion,5.0,,discharge_sweep,0,100,32,48,1.0,charge,0.5546303333248943,False,False,58,1.49991275258168,1.4738994604976838,4.15608472646925,4.27260690184082,4.29034268303486,,,4.30331078111222,4.15703826309259,4.15703826309259,5.6035,0.0002310658188699616,0.07768596884786137,0.08951051075105682,,,0.09815641235769318,,0.020470443509831807,0.09752068429837829,0.09752068429837829
raw_CU_diffT/TC23NMC09/TC23NMC09_05deg.parquet,TC23NMC09_05deg.parquet,TC23NMC09,NMC,lithium-ion,5.0,,discharge_sweep,1,90,38,28,-3.0,discharge,9.999999666717486,True,True,1002,-4.50000446602814,-4.4955051316210755,4.06473591795373,3.75045024690241,3.72279768482569,3.69800573261897,3.64098424254352,3.64098424254352,4.04032538039635,4.04032538039635,5.598314431137725,-0.012499988318516926,0.06984119091968795,0.07598619861589746,0.0814955158607761,0.09416694552399582,0.09416694552399582,0.011654324941088146,0.024325754604307873,0.0887423870059628,0.0887423870059628
raw_CU_diffT/TC23NMC09/TC23NMC09_05deg.parquet,TC23NMC09_05deg.parquet,TC23NMC09,NMC,lithium-ion,5.0,,discharge_sweep,1,90,42,32,3.0,charge,0.13587166655634064,False,False,16,4.50051874240417,4.2191592574471155,4.05920540553838,4.37558885716104,4.40286000458843,,,4.40629273643243,4.05958682018772,4.05958682018772,5.63157,0.00016986207663880637,0.07029932986206135,0.07635888632395069,,,0.07712162769677448,,0.006822297834713137,0.07703687865534821,0.07703687865534821
raw_CU_diffT/TC23NMC09/TC23NMC09_05deg.parquet,TC23NMC09_05deg.parquet,TC23NMC09,NMC,lithium-ion,5.0,,discharge_sweep,1,90,46,36,-2.0,discharge,10.000001999876986,True,True,1002,-2.99999698354747,-2.9970044362110126,4.06034964948639,3.83989198217126,3.81700710321122,3.79717354144584,3.75464580804509,3.75464580804509,4.04413952688969,4.04413952688969,5.616316576846307,-0.008333329162039561,0.07348596299401645,0.08111426365083213,0.08772545755340957,0.10190138294066162,0.10190138294066162,0.01423949455939312,0.028415419946645162,0.09649800330874861,0.09649800330874861
