Repository: DNV007/delivered-energy-decomposition

# Three-term energy accounting for a cold commercial sodium-ion 18650 cell

This repository holds the analysis code and the derived data behind a reanalysis
of a public commercial-cell archive. No new measurements were made. The
manuscript reporting the work is not distributed here; what is here is
everything needed to regenerate its numbers from the raw archive and to check
them.

**Source data.** Droese, D., Schlösser, A., Otto, M. *Dataset: Evaluation of
Commercial Sodium-Ion Batteries by State-of-the-Art Lithium-Ion Battery
Configurations.* Technische Universität Berlin, DepositOnce, 2025.
DOI [10.14279/depositonce-25036](https://doi.org/10.14279/depositonce-25036),
CC BY 4.0.

File: data_processed/hppc/raw_temperature_pulse_descriptors.csv (part 19 of 36)
member_path,file_name,cell_id,cell_family,chemistry_type,temperature_deg_c,voltage_v,pulse_set,pulse_block_index,nominal_soc_percent,segment_index,step_id,nominal_c_rate,pulse_direction,duration_s,complete_1s,complete_10s,n_points,current_median_a,current_mean_a,pre_voltage_v,pulse_voltage_fast_v,pulse_voltage_100ms_v,pulse_voltage_1s_v,pulse_voltage_10s_v,pulse_voltage_end_v,relax_voltage_60s_v,relax_voltage_end_v,temperature_mean_deg_c,capacity_delta_ah,r_fast_ohm,r_100ms_ohm,r_1s_ohm,r_10s_ohm,r_end_ohm,polarization_1s_minus_fast_ohm,polarization_end_minus_fast_ohm,relaxation_60s_ohm,relaxation_end_ohm
raw_CU_diffT/TC23NMC09/TC23NMC09_05deg.parquet,TC23NMC09_05deg.parquet,TC23NMC09,NMC,lithium-ion,5.0,,discharge_sweep,1,90,50,40,2.0,charge,0.20610433331603417,False,False,23,3.00010522927743,2.8694833305338223,4.05710762496705,4.27985378017817,4.30292936646289,,,4.30941341550157,4.05748903961638,4.05748903961638,5.6034999999999995,0.00017175563376937983,0.07424611411539331,0.08193770641673322,,,0.08409898028653072,,0.009852866171137412,0.0839718465294852,0.0839718465294852
raw_CU_diffT/TC23NMC09/TC23NMC09_05deg.parquet,TC23NMC09_05deg.parquet,TC23NMC09,NMC,lithium-ion,5.0,,discharge_sweep,1,90,54,44,-1.0,discharge,9.999999333362211,True,True,1002,-1.4999984719267,-1.4985025376982362,4.05825186891505,3.94230181551748,3.92609169292078,3.91350500949275,3.88737810601336,3.88737810601336,4.05024216127903,4.05024216127903,5.601959580838322,-0.004166661898242264,0.0773001143452076,0.08810687375202124,0.09649800458554986,0.11391595798241624,0.11391595798241624,0.019197890240342255,0.03661584363720864,0.10857614745198806,0.10857614745198806
raw_CU_diffT/TC23NMC09/TC23NMC09_05deg.parquet,TC23NMC09_05deg.parquet,TC23NMC09,NMC,lithium-ion,5.0,,discharge_sweep,1,90,58,48,1.0,charge,9.999999333354936,True,True,1002,1.4999984719267,1.4985018727631347,4.05672621031771,4.17343909301395,4.18983992293532,4.20071024044134,4.22187875347939,4.22187875347939,4.06473591795373,4.06473591795373,5.613015049900199,0.004166668095374667,0.0778086677290586,0.08874256548183664,0.09598945120169795,0.11010180760354167,0.11010180760354167,0.01818078347263935,0.03229313987448307,0.10476199707311408,0.10476199707311408
raw_CU_diffT/TC23NMC09/TC23NMC09_05deg.parquet,TC23NMC09_05deg.parquet,TC23NMC09,NMC,lithium-ion,5.0,,discharge_sweep,2,80,64,28,-3.0,discharge,10.00000533311686,True,True,1002,-4.50000446602814,-4.495507480186908,4.02926435556566,3.712308781969,3.68522834186628,3.66043638965956,3.59960075309077,3.59960075309077,3.99798835432026,3.99798835432026,5.62524259481038,-0.01250000119945836,0.07043450200759824,0.07645237161354153,0.08196168885842026,0.09548070579008248,0.09548070579008248,0.011527186850822019,0.025046203782484247,0.08853049018885106,0.08853049018885106
raw_CU_diffT/TC23NMC09/TC23NMC09_05deg.parquet,TC23NMC09_05deg.parquet,TC23NMC09,NMC,lithium-ion,5.0,,discharge_sweep,2,80,68,32,3.0,charge,0.13578533352119848,False,False,16,4.50015784391614,4.218679939142709,4.02163606257897,4.33782880687696,4.36452783233035,,,4.36776985684969,4.02239889187764,4.02239889187764,5.9649,0.00016973635560096467,0.07026258972792637,0.07619549839011593,,,0.07691592301338165,,0.006653333285455282,0.0767464113373188,0.0767464113373188
raw_CU_diffT/TC23NMC09/TC23NMC09_05deg.parquet,TC23NMC09_05deg.parquet,TC23NMC09,NMC,lithium-ion,5.0,,discharge_sweep,2,80,72,36,-2.0,discharge,10.000000000080036,True,True,1002,-2.99999698354747,-2.997006896688769,4.02468737977365,3.80232263921185,3.77848422362847,3.75845995453843,3.71269019661834,3.71269019661834,4.00218391546293,4.00218391546293,5.4425524750499,-0.008333332981314187,0.07412165471541766,0.0820678012329355,0.08874256430765091,0.10399916562128537,0.10399916562128537,0.01462090959223325,0.02987751090586771,0.09649800330874536,0.09649800330874536
raw_CU_diffT/TC23NMC09/TC23NMC09_05deg.parquet,TC23NMC09_05deg.parquet,TC23NMC09,NMC,lithium-ion,5.0,,discharge_sweep,2,80,76,40,2.0,charge,2.39553733356297,True,False,242,3.00000595440737,2.9875911039266434,4.01991969665697,4.24571716906277,4.26993699929549,4.28957985373619,,4.30159441519022,4.02545020907231,4.02545020907231,5.473669999999999,0.00199627966069736,0.07526567474777048,0.08333893546818288,0.08988654061937998,,0.09389138648856196,0.014620865871609504,0.018625711740791487,0.09204788600909966,0.09204788600909966
raw_CU_diffT/TC23NMC09/TC23NMC09_05deg.parquet,TC23NMC09_05deg.parquet,TC23NMC09,NMC,lithium-ion,5.0,,discharge_sweep,2,80,80,44,-1.0,discharge,10.000004000037734,True,True,1002,-1.4999984719267,-1.4985034507806996,4.02392455047498,3.9068302531294,3.88985730123403,3.87669849583201,3.84847381178128,3.84847381178128,4.01286352564429,4.01286352564429,5.4872616167664665,-0.004166666236217281,0.07806294442098766,0.08937825721165261,0.09815080308306133,0.11696727828551697,0.11696727828551697,0.020087858662073674,0.03890433386452931,0.10959325421969067,0.10959325421969067
raw_CU_diffT/TC23NMC09/TC23NMC09_05deg.parquet,TC23NMC09_05deg.parquet,TC23NMC09,NMC,lithium-ion,5.0,,discharge_sweep,2,80,84,48,1.0,charge,10.00000400004501,True,True,1002,1.4999984719267,1.4985004238503354,4.02163606257897,4.13949318922322,4.15703826309259,4.16848070257261,4.19098416688332,4.19098416688332,4.03212496543566,4.03212496543566,5.545261706586826,0.004166666742428835,0.07857149780483838,0.09026822563339025,0.0978965263911382,0.11289885121471305,0.11289885121471305,0.019325028586299822,0.03432735340987467,0.10590624218677397,0.10590624218677397
raw_CU_diffT/TC23NMC09/TC23NMC09_05deg.parquet,TC23NMC09_05deg.parquet,TC23NMC09,NMC,lithium-ion,5.0,,discharge_sweep,3,70,90,28,-3.0,discharge,9.999999666717486,True,True,1002,-4.49999994090412,-4.495507325887102,3.9386783763488,3.61962502218081,3.59254458207809,3.57099465439071,3.51282892036726,3.51282892036726,3.91388642414208,3.91388642414208,5.637448762475049,-0.012499993158613575,0.07090074630176264,0.07691862195917418,0.08170749484148145,0.09463321368310512,0.09463321368310512,0.010806748539718802,0.02373246738134248,0.08912389089814991,0.08912389089814991
raw_CU_diffT/TC23NMC09/TC23NMC09_05deg.parquet,TC23NMC09_05deg.parquet,TC23NMC09,NMC,lithium-ion,5.0,,discharge_sweep,3,70,94,32,3.0,charge,0.8355386664043181,False,False,86,4.50000446602814,4.447627879824173,3.92818947349211,4.25162909612745,4.27966307285351,,,4.30292936646289,3.93066866871279,3.93066866871279,5.652620000000001,0.0010444193877008128,0.07187540036395101,0.07810516678700605,,,0.08327544912450684,,0.011400048760555823,0.08272451740001724,0.08272451740001724
raw_CU_diffT/TC23NMC09/TC23NMC09_05deg.parquet,TC23NMC09_05deg.parquet,TC23NMC09,NMC,lithium-ion,5.0,,discharge_sweep,3,70,98,36,-2.0,discharge,9.999999333354936,True,True,1002,-2.99999698354747,-2.9970028078033706,3.93124079068679,3.70639685490432,3.68313056129494,3.66730185334757,3.62572765657016,3.62572765657016,3.91407713146675,3.91407713146675,5.604194231536926,-0.008333322383930135,0.07494805395323902,0.08270349295433686,0.08797973424197066,0.10183781376852039,0.10183781376852039,0.01303168028873164,0.02688975981528137,0.09611658827590537,0.09611658827590537
raw_CU_diffT/TC23NMC09/TC23NMC09_05deg.parquet,TC23NMC09_05deg.parquet,TC23NMC09,NMC,lithium-ion,5.0,,discharge_sweep,3,70,102,40,2.0,charge,9.999999333354936,True,True,1002,2.9999969438534,2.996999659572364,3.92475674164811,4.15207987265124,4.17706253218263,4.19556114267533,4.24075877862143,4.24075877862143,3.94039474227081,3.94039474227081,5.6416590019960084,0.008333322121789624,0.07577445419365679,0.08410201585420321,0.09026822563338359,0.10533411962994388,0.10533411962994388,0.0144937714397268,0.02955966543628709,0.10012144744548036,0.10012144744548036
raw_CU_diffT/TC23NMC09/TC23NMC09_05deg.parquet,TC23NMC09_05deg.parquet,TC23NMC09,NMC,lithium-ion,5.0,,discharge_sweep,3,70,106,44,-1.0,discharge,9.999999666717486,True,True,1002,-1.4999984719267,-1.4985031304550973,3.93257574195946,3.81471861531521,3.79793637074451,3.78801958986182,3.76532541822644,3.76532541822644,3.92342179037544,3.92342179037544,5.641550858283433,-0.004166663269515732,0.07857149780483867,0.08975967224953894,0.0963708662395917,0.1115003294091309,0.1115003294091309,0.01779936843475302,0.03292883160429223,0.10539768880292948,0.10539768880292948
raw_CU_diffT/TC23NMC09/TC23NMC09_05deg.parquet,TC23NMC09_05deg.parquet,TC23NMC09,NMC,lithium-ion,5.0,,discharge_sweep,3,70,110,48,1.0,charge,9.999999666717486,True,True,1002,1.4999984719267,1.4984994646958123,3.92876159546611,4.04833508803236,4.06626157655107,4.07713189405709,4.10211455358847,4.10211455358847,3.93734342507613,3.93734342507613,5.6286414970059875,0.00416666219527563,0.07971574291849885,0.09166674743897948,0.0989136331588414,0.11556875647992773,0.11556875647992773,0.019197890240342547,0.03585301356142888,0.10984753091161291,0.10984753091161291
raw_CU_diffT/TC23NMC09/TC23NMC09_05deg.parquet,TC23NMC09_05deg.parquet,TC23NMC09,NMC,lithium-ion,5.0,,discharge_sweep,4,60,116,28,-3.0,discharge,9.999999333362211,True,True,1002,-4.50000446602814,-4.495508459188466,3.873265763988,3.54982614135267,3.52160145730194,3.50176789553657,3.44550923475978,3.44550923475978,3.85438573884596,3.85438573884596,5.605890588822355,-0.012499995870947377,0.07187540036394875,0.07814754615042664,0.08255499994632827,0.09505691215586118,0.09505691215586118,0.010679599582379518,0.023181511791912426,0.09086135517706913,0.09086135517706913
raw_CU_diffT/TC23NMC09/TC23NMC09_05deg.parquet,TC23NMC09_05deg.parquet,TC23NMC09,NMC,lithium-ion,5.0,,discharge_sweep,4,60,120,32,3.0,charge,9.544653333374299,True,False,957,4.49999541578009,4.495293584662405,3.86754454424799,4.195179728026,4.22416724137539,4.24724282766011,,4.30064087856688,3.88394537416936,3.88394537416936,5.694914190177639,0.011930813294318898,0.07280789278786706,0.07924956898330056,0.08437748227045656,,0.0962437278936231,0.011569589482589501,0.02343583510575603,0.09259909530936365,0.09259909530936365
raw_CU_diffT/TC23NMC09/TC23NMC09_05deg.parquet,TC23NMC09_05deg.parquet,TC23NMC09,NMC,lithium-ion,5.0,,discharge_sweep,4,60,124,36,-2.0,discharge,10.000004999761586,True,True,1002,-2.99999698354747,-2.9970065864649515,3.87421930061134,3.64880324285487,3.62477411994682,3.61104319257079,3.57252031298805,3.57252031298805,3.86201403183264,3.86201403183264,5.746395159680639,-0.008333335446791141,0.075138761469659,0.08314847715931807,0.08772545755340944,0.10056643032571767,0.10056643032571767,0.012586696083750432,0.02542766885605867,0.09649800330874536,0.09649800330874536
raw_CU_diffT/TC23NMC09/TC23NMC09_05deg.parquet,TC23NMC09_05deg.parquet,TC23NMC09,NMC,lithium-ion,5.0,,discharge_sweep,4,60,128,40,2.0,charge,9.999999333376763,True,True,1002,2.9999969438534,2.9970035834619515,3.86983303214399,4.1002074803418,4.12480872522385,4.14120955514522,4.17992314205263,4.17992314205263,3.88184759359802,3.88184759359802,5.673916497005988,0.008333332876015937,0.0767915609613594,0.08499198427594114,0.09045893315233046,0.1033634752675244,0.1033634752675244,0.013667372190971055,0.026571914306164998,0.0993586173697034,0.0993586173697034
raw_CU_diffT/TC23NMC09/TC23NMC09_05deg.parquet,TC23NMC09_05deg.parquet,TC23NMC09,NMC,lithium-ion,5.0,,discharge_sweep,4,60,132,44,-1.0,discharge,9.999999666717486,True,True,1002,-1.4999984719267,-1.498505571323508,3.874410007936,3.75598075931776,3.73996134404572,3.73176092908504,3.711736659995,3.711736659995,3.86830737354666,3.86830737354666,6.009136317365269,-0.004166670269690864,0.07895291284271878,0.08963253390357456,0.09509948277996032,0.10844900910602338,0.10844900910602338,0.016146569937241534,0.0294960962633046,0.10438058203522686,0.10438058203522686
raw_CU_diffT/TC23NMC09/TC23NMC09_05deg.parquet,TC23NMC09_05deg.parquet,TC23NMC09,NMC,lithium-ion,5.0,,discharge_sweep,4,60,136,48,1.0,charge,9.999999333362211,True,True,1002,1.4999984719267,1.498501026550522,3.87212152004,3.99341137852825,4.01095645239762,4.02011040398164,4.04013467307168,4.04013467307168,3.87841486175401,3.87841486175401,5.511660479041917,0.004166666444219755,0.08085998803215932,0.0925567158607109,0.09865935646691235,0.1120088827929757,0.1120088827929757,0.01779936843475302,0.03114889476081638,0.10781331737621451,0.10781331737621451
raw_CU_diffT/TC23NMC09/TC23NMC09_05deg.parquet,TC23NMC09_05deg.parquet,TC23NMC09,NMC,lithium-ion,5.0,,discharge_sweep,5,50,142,28,-3.0,discharge,10.00000000007276,True,True,1002,-4.50000446602814,-4.495507945383983,3.82844954269124,3.5010050662379,3.46934765034317,3.44741630800645,3.38486430551566,3.38486430551566,3.80651820035453,3.80651820035453,5.6233271756487015,-0.012499996179330777,0.07276536699581403,0.0798003413238889,0.08467396811743676,0.09857439931989743,0.09857439931989743,0.01190860112162273,0.02580903232408341,0.09370077252635174,0.09370077252635174
raw_CU_diffT/TC23NMC09/TC23NMC09_05deg.parquet,TC23NMC09_05deg.parquet,TC23NMC09,NMC,lithium-ion,5.0,,discharge_sweep,5,50,146,32,3.0,charge,10.000000000087311,True,True,1002,4.49999541578009,4.495503968133204,3.82120266435389,4.15322411659924,4.18545365446798,4.20948277737603,4.26593214547748,4.26593214547748,3.84122693344393,3.84122693344393,5.661868902195609,0.012499993546140216,0.07378262010691251,0.080944746929469,0.08628455745989463,0.09882887426152959,0.09882887426152959,0.01250193735298212,0.025046254154617073,0.09437903215284188,0.09437903215284188
raw_CU_diffT/TC23NMC09/TC23NMC09_05deg.parquet,TC23NMC09_05deg.parquet,TC23NMC09,NMC,lithium-ion,5.0,,discharge_sweep,5,50,150,36,-2.0,discharge,10.000004000030458,True,True,1002,-2.99999698354747,-2.9970069652620586,3.83016590861324,3.6005542897141,3.57442738623472,3.55917080026135,3.51702448150993,3.51702448150993,3.81605356658788,3.81605356658788,5.656794011976048,-0.008333336879443506,0.07653728325674049,0.08524625983993872,0.09033179361115239,0.10438058065412552,0.10438058065412552,0.013794510354411899,0.02784329739738503,0.09967646191575524,0.09967646191575524
raw_CU_diffT/TC23NMC09/TC23NMC09_05deg.parquet,TC23NMC09_05deg.parquet,TC23NMC09,NMC,lithium-ion,5.0,,discharge_sweep,5,50,154,40,2.0,charge,9.999999333376763,True,True,1002,2.9999969438534,2.9970038539916994,3.8246353961979,4.05882399088905,4.08590443099177,4.10268667556247,4.14216309176856,4.14216309176856,3.8385570308986,3.8385570308986,5.640094321357285,0.008333331947507062,0.0780629444209841,0.0870897669843216,0.09268385420667202,0.10584267301379503,0.10584267301379503,0.014620909785687919,0.02777972859281093,0.10120212338616176,0.10120212338616176
raw_CU_diffT/TC23NMC09/TC23NMC09_05deg.parquet,TC23NMC09_05deg.parquet,TC23NMC09,NMC,lithium-ion,5.0,,discharge_sweep,5,50,158,44,-1.0,discharge,9.999999666717486,True,True,1002,-1.4999984719267,-1.4985044617514347,3.83054732326258,3.709448172099,3.69133097625562,3.68236773199627,3.66081780430889,3.66081780430889,3.82330044492523,3.82330044492523,5.6252015568862275,-0.004166666693459565,0.08073284968619465,0.09281099255263967,0.09878649481287673,0.11315312790664239,0.11315312790664239,0.018053645126682075,0.03242027822044774,0.10832187076006582,0.10832187076006582
raw_CU_diffT/TC23NMC09/TC23NMC09_05deg.parquet,TC23NMC09_05deg.parquet,TC23NMC09,NMC,lithium-ion,5.0,,discharge_sweep,5,50,162,48,1.0,charge,9.999999333362211,True,True,1002,1.4999984719267,1.4985007256758067,3.82749600606791,3.95012081582883,3.9693822556202,3.97891762185355,3.99951401291759,3.99951401291759,3.83474288440525,3.83474288440525,5.607283233532935,0.004166665286017074,0.08174995645389696,0.09459092939610901,0.1009478466942327,0.11467878805818268,0.11467878805818268,0.019197890240335747,0.032928831604285724,0.10984753091161291,0.10984753091161291
raw_CU_diffT/TC23NMC09/TC23NMC09_05deg.parquet,TC23NMC09_05deg.parquet,TC23NMC09,NMC,lithium-ion,5.0,,discharge_sweep,6,40,168,28,-3.0,discharge,10.00000333331991,True,True,1002,-4.50000446602814,-4.495508815682417,3.75426439339575,3.4228150631244,3.37723601252898,3.33280120588155,3.20083173721194,3.20083173721194,3.72603970934503,3.72603970934503,5.620386027944112,-0.012500002064215528,0.0736553336276794,0.08378400148556922,0.09365839316292898,0.12298491265105092,0.12298491265105092,0.020003059535249584,0.049329579023371525,0.11671276686457531,0.11671276686457531
raw_CU_diffT/TC23NMC09/TC23NMC09_05deg.parquet,TC23NMC09_05deg.parquet,TC23NMC09,NMC,lithium-ion,5.0,,discharge_sweep,6,40,172,32,3.0,charge,9.999999666717486,True,True,1002,4.500000695091455,4.4955059888862285,3.74072417334439,4.07598765010909,4.12252023732785,4.15436836054725,4.22016238755738,4.22016238755738,3.77085593064179,3.77085593064179,5.672543892215568,0.012499999036815397,0.07450298332851389,0.08484355666876182,0.09192091629098137,0.1065418089237087,0.1065418089237087,0.017417932962467478,0.0320388255951948,0.09984586389190743,0.09984586389190743
raw_CU_diffT/TC23NMC09/TC23NMC09_05deg.parquet,TC23NMC09_05deg.parquet,TC23NMC09,NMC,lithium-ion,5.0,,discharge_sweep,6,40,176,36,-2.0,discharge,9.999999666717486,True,True,1002,-3.000005497925565,-2.997006209490127,3.75712500326576,3.52427135984728,3.48879979745921,3.46000299143448,3.36884489024363,3.36884489024363,3.73748214882505,3.73748214882505,5.666201916167664,-0.008333331945425723,0.07761773889397627,0.08944157135448275,0.09904048910468094,0.1294264671483491,0.1294264671483491,0.021422750210704666,0.05180872825437283,0.12287886100086289,0.12287886100086289
raw_CU_diffT/TC23NMC09/TC23NMC09_05deg.parquet,TC23NMC09_05deg.parquet,TC23NMC09,NMC,lithium-ion,5.0,,discharge_sweep,6,40,180,40,2.0,charge,9.99999933334766,True,True,1002,2.9999969438534,2.997002719462276,3.74720822238307,3.98521096356756,4.02068252595564,4.04452094153902,4.09296060200445,4.09296060200445,3.76818602809645,3.76818602809645,5.639239271457085,0.008333330014776607,0.07933432788060882,0.09115819405512492,0.09910434067778146,0.11525091061501974,0.11525091061501974,0.019770012797172637,0.03591658273441092,0.10825830158708022,0.10825830158708022
raw_CU_diffT/TC23NMC09/TC23NMC09_05deg.parquet,TC23NMC09_05deg.parquet,TC23NMC09,NMC,lithium-ion,5.0,,discharge_sweep,6,40,184,44,-1.0,discharge,9.999999666717486,True,True,1002,-1.4999984719267,-1.4985054568366183,3.75826924721376,3.63488160815417,3.61256885116813,3.5976936798441,3.55764514166402,3.55764514166402,3.74797105168174,3.74797105168174,5.62151991017964,-0.0041666681686822835,0.08225850983774827,0.09713369631535843,0.10705048730043415,0.13374953995256056,0.13374953995256056,0.024791977462685882,0.05149103011481229,0.12688406927058557,0.12688406927058557
raw_CU_diffT/TC23NMC09/TC23NMC09_05deg.parquet,TC23NMC09_05deg.parquet,TC23NMC09,NMC,lithium-ion,5.0,,discharge_sweep,6,40,188,48,1.0,charge,9.999999333362211,True,True,1002,1.4999984719267,1.4985006238656662,3.75312014944775,3.87803344710468,3.90149044803873,3.91503066809009,3.94249252284214,3.94249252284214,3.76379975962911,3.76379975962911,5.62079128742515,0.004166665914413752,0.08327561660545058,0.09891363315884111,0.10794045572217889,0.1262483775407764,0.1262483775407764,0.024664839116728315,0.042972760935325816,0.11912863016687264,0.11912863016687264
raw_CU_diffT/TC23NMC09/TC23NMC09_05deg.parquet,TC23NMC09_05deg.parquet,TC23NMC09,NMC,lithium-ion,5.0,,discharge_sweep,7,30,194,28,-3.0,discharge,10.000000000087311,True,True,1002,-4.433613652414995,-4.4324116389126,3.63621655942684,3.30076237533748,3.23782895819735,3.12779083186446,3.04521456028362,3.04521456028362,3.61028036327212,3.61028036327212,5.607391946107784,-0.012324495102059827,0.0756615732420974,0.08985618334436696,0.11467524403833425,0.13330029305131277,0.13330029305131277,0.039013670796236855,0.05763871980921538,0.12745039313037745,0.12745039313037745
raw_CU_diffT/TC23NMC09/TC23NMC09_05deg.parquet,TC23NMC09_05deg.parquet,TC23NMC09,NMC,lithium-ion,5.0,,discharge_sweep,7,30,198,32,3.0,charge,9.99999933334766,True,True,1002,4.49999994090412,4.495503791015251,3.62343916867415,3.96385174320485,4.02773869696832,4.08590443099177,4.15436836054725,4.15436836054725,3.64956607215354,3.64956607215354,5.663725628742514,0.012499992448208284,0.07564723977803117,0.08984434080080002,0.10277005964242371,0.11798426641010748,0.11798426641010748,0.027122819864392536,0.04233702663207631,0.11217828778288538,0.11217828778288538
raw_CU_diffT/TC23NMC09/TC23NMC09_05deg.parquet,TC23NMC09_05deg.parquet,TC23NMC09,NMC,lithium-ion,5.0,,discharge_sweep,7,30,202,36,-2.0,discharge,10.00000000007276,True,True,1002,-2.99999698354747,-2.9970064186961003,3.63926787662152,3.40336291600836,3.3556860848416,3.27291910593609,3.20388305440662,3.20388305440662,3.62172280275215,3.62172280275215,5.675597934131737,-0.00833333277131092,0.07863506593736795,0.09452735897240376,0.12211637968123083,0.14512841999596326,0.14512841999596326,0.04348131374386288,0.06649335405859531,0.13928005615906935,0.13928005615906935
raw_CU_diffT/TC23NMC09/TC23NMC09_05deg.parquet,TC23NMC09_05deg.parquet,TC23NMC09,NMC,lithium-ion,5.0,,discharge_sweep,7,30,206,40,2.0,charge,9.999999333376763,True,True,1002,2.9999969438534,2.9970011174381175,3.62992321771283,3.86964232481933,3.91941693655743,3.96900084097086,4.02201747722831,4.02201747722831,3.6480404135562,3.6480404135562,5.6624798003992005,0.00833332749979207,0.07990645043744217,0.09649800458554941,0.11302598956067446,0.1306982196494665,0.1306982196494665,0.03311953912323229,0.05079176921202434,0.1246591482162474,0.1246591482162474
raw_CU_diffT/TC23NMC09/TC23NMC09_05deg.parquet,TC23NMC09_05deg.parquet,TC23NMC09,NMC,lithium-ion,5.0,,discharge_sweep,7,30,210,44,-1.0,discharge,9.999999666717486,True,True,1002,-1.4999984719267,-1.4985048009337005,3.64060282789419,3.51588023756193,3.4865113095632,3.43997872234444,3.39802311091769,3.39802311091769,3.6318302909595,3.6318302909595,5.640969371257484,-0.004166666547510253,0.0831484782594865,0.10272778353771538,0.1337495399525674,0.16171997606431834,0.16171997606431834,0.05060106169308089,0.07857149780483184,0.15587161215003917,0.15587161215003917
raw_CU_diffT/TC23NMC09/TC23NMC09_05deg.parquet,TC23NMC09_05deg.parquet,TC23NMC09,NMC,lithium-ion,5.0,,discharge_sweep,7,30,214,48,1.0,charge,9.999999333362211,True,True,1002,1.4999984719267,1.498499548322741,3.63583514477751,3.76227410103177,3.79259656565383,3.8263517621199,3.85915342196264,3.85915342196264,3.6451798036862,3.6451798036862,5.62221,0.004166662658162927,0.08429272337314668,0.10450772038118473,0.12701120761654996,0.1488790031221063,0.1488790031221063,0.042718484243403285,0.06458627974895963,0.14264922416994047,0.14264922416994047
raw_CU_diffT/TC23NMC09/TC23NMC09_05deg.parquet,TC23NMC09_05deg.parquet,TC23NMC09,NMC,lithium-ion,5.0,,discharge_sweep,8,20,220,28,-3.0,discharge,9.999999333362211,True,True,1002,-4.222685117982159,-4.232600274076201,3.53723945792464,3.19339415154993,3.13065144173447,3.00402177815554,2.89131374927731,2.89131374927731,3.51702448150993,3.51702448150993,5.632764091816367,-0.011768323563038667,0.08142811902087053,0.09628660551996376,0.12627455395582565,0.15296563456665935,0.15296563456665935,0.04484643493495512,0.07153751554578881,0.14817840183442804,0.14817840183442804
raw_CU_diffT/TC23NMC09/TC23NMC09_05deg.parquet,TC23NMC09_05deg.parquet,TC23NMC09,NMC,lithium-ion,5.0,,discharge_sweep,8,20,224,32,3.0,charge,10.000000000087311,True,True,1002,4.50000446602814,4.495504486334936,3.52713196971729,3.86868878819599,3.94058544959547,4.01820333073497,4.08151816252443,4.08151816252443,3.54715623880733,3.54715623880733,5.709995329341317,0.012499997365120771,0.07590143988905193,0.09187845989919845,0.10912686081201084,0.12319680946816058,0.12319680946816058,0.03322542092295891,0.047295369579108654,0.1187469763088361,0.1187469763088361
raw_CU_diffT/TC23NMC09/TC23NMC09_05deg.parquet,TC23NMC09_05deg.parquet,TC23NMC09,NMC,lithium-ion,5.0,,discharge_sweep,8,20,228,36,-2.0,discharge,10.000004333036486,True,True,1002,-2.99999698354747,-2.997007850534904,3.53895582384664,3.30247874125949,3.25060634895005,3.14114034459115,3.04979153607563,3.04979153607563,3.52350853054861,3.52350853054861,5.67659631736527,-0.008333338882311794,0.07882577345378453,0.09611658827590522,0.13260529308435393,0.16305492653948517,0.16305492653948517,0.0537795196305694,0.08422915308570064,0.1579058235961337,0.1579058235961337
raw_CU_diffT/TC23NMC09/TC23NMC09_05deg.parquet,TC23NMC09_05deg.parquet,TC23NMC09,NMC,lithium-ion,5.0,,discharge_sweep,8,20,232,40,2.0,charge,9.999999666732037,True,True,1002,2.9999969438534,2.99700244354491,3.53056470156129,3.77180946726512,3.8263517621199,3.89538781364938,3.94420888876415,3.94420888876415,3.54543987288532,3.54543987288532,5.6779004890219555,0.008333330413846561,0.08041500382129022,0.09859578729393001,0.12160782791314653,0.13788153619634935,0.13788153619634935,0.04119282409185632,0.05746653237505914,0.13292314070381148,0.13292314070381148
raw_CU_diffT/TC23NMC09/TC23NMC09_05deg.parquet,TC23NMC09_05deg.parquet,TC23NMC09,NMC,lithium-ion,5.0,,discharge_sweep,8,20,236,44,-1.0,discharge,9.999999333376763,True,True,1002,-1.4999984719267,-1.4985071828552283,3.53952794582064,3.41347040421572,3.38257581761965,3.31811674188219,3.26891425211809,3.26891425211809,3.53113682353529,3.53113682353529,5.6335807185628735,-0.0041666723263212874,0.08403844668121792,0.10463485872714941,0.14760761966247493,0.18040931292080278,0.18040931292080278,0.06356917298125701,0.09637086623958487,0.17481522569845237,0.17481522569845237
raw_CU_diffT/TC23NMC09/TC23NMC09_05deg.parquet,TC23NMC09_05deg.parquet,TC23NMC09,NMC,lithium-ion,5.0,,discharge_sweep,8,20,240,48,1.0,charge,9.999999333362211,True,True,1002,1.4999984719267,1.4985007337176195,3.53476026270397,3.66177134093223,3.69514512274897,3.74377549053907,3.7748607844598,3.7748607844598,3.54296067766465,3.54296067766465,5.638302754491017,0.004166666370996276,0.0846741384110333,0.10692334895447628,0.13934362717491752,0.16006717756680688,0.16006717756680688,0.05466948876388422,0.07539303915577358,0.15460022869042112,0.15460022869042112
raw_CU_diffT/TC23NMC09/TC23NMC09_05deg.parquet,TC23NMC09_05deg.parquet,TC23NMC09,NMC,lithium-ion,5.0,,discharge_sweep,9,10,246,28,-3.0,discharge,8.075578666685033,True,False,810,-3.756537385523985,-3.7876059256493697,3.39878594021635,3.05875478033498,2.99067226542884,2.80129989203445,,2.44181658503704,3.35530467019226,3.35530467019226,5.575800111111111,-0.008506354712903555,0.09051717711946584,0.10864091925723876,0.1590523364639851,,0.2547477256228147,0.06853515934451924,0.1642305485033489,0.24317289871129588,0.24317289871129588
raw_CU_diffT/TC23NMC09/TC23NMC09_05deg.parquet,TC23NMC09_05deg.parquet,TC23NMC09,NMC,lithium-ion,5.0,,discharge_sweep,9,10,250,32,3.0,charge,9.99999933334766,True,True,1002,4.49999541578009,4.495505340153597,3.37037054884096,3.72146273355302,3.79927132201718,3.90358822861006,4.00027684221626,4.00027684221626,3.43120618540975,3.43120618540975,5.680086427145708,0.01249999619748756,0.07802056497233048,0.09531138002323244,0.11849293843706385,0.13997931890472898,0.13997931890472898,0.04047237346473337,0.0619587539323985,0.1264602747840487,0.1264602747840487
raw_CU_diffT/TC23NMC09/TC23NMC09_05deg.parquet,TC23NMC09_05deg.parquet,TC23NMC09,NMC,lithium-ion,5.0,,discharge_sweep,9,10,254,36,-2.0,discharge,9.999999666732037,True,True,1002,-2.99999698354747,-2.9970059618577576,3.41499606281305,3.17375129710922,3.1165390997091,2.9550099957161,2.5995315425367,2.5995315425367,3.37456610998364,3.37456610998364,5.660342265469062,-0.008333331419901287,0.0804150027572894,0.0994857543993351,0.15332884320204232,0.27182178007128205,0.27182178007128205,0.07291384044475292,0.19140677731399264,0.2583451155775726,0.2583451155775726
raw_CU_diffT/TC23NMC09/TC23NMC09_05deg.parquet,TC23NMC09_05deg.parquet,TC23NMC09,NMC,lithium-ion,5.0,,discharge_sweep,9,10,258,40,2.0,charge,9.99999933334766,True,True,1002,2.9999969438534,2.9970026774309297,3.387534208061,3.63411877885551,3.69342875682696,3.78592180929049,3.85724634871597,3.85724634871597,3.42758274624108,3.42758274624108,5.68267619760479,0.008333330746032803,0.08219494066476607,0.1019649534619353,0.13279600235784694,0.15657087305283704,0.15657087305283704,0.05060106169308087,0.07437593238807097,0.14322134672677383,0.14322134672677383
raw_CU_diffT/TC23NMC09/TC23NMC09_05deg.parquet,TC23NMC09_05deg.parquet,TC23NMC09,NMC,lithium-ion,5.0,,discharge_sweep,9,10,262,44,-1.0,discharge,9.999999666702934,True,True,1002,-1.4999984719267,-1.4985019030288729,3.41652172141039,3.28893852120813,3.25403908079405,3.16040178438253,3.01184077846689,3.01184077846689,3.39649745232035,3.39649745232035,5.629979640718564,-0.004166660372573268,0.08505555344892023,0.10832187076006582,0.17074679862765613,0.26978757013245513,0.26978757013245513,0.0856912451787359,0.1847320166835349,0.25643804380639207,0.25643804380639207
raw_CU_diffT/TC23NMC09/TC23NMC09_05deg.parquet,TC23NMC09_05deg.parquet,TC23NMC09,NMC,lithium-ion,5.0,,discharge_sweep,9,10,266,48,1.0,charge,9.99999966636824,True,True,1002,1.4999984719267,1.4985002314014393,3.4031722086837,3.53304389678196,3.56927828846871,3.63736080337485,3.6816049026976,3.6816049026976,3.42300577044907,3.42300577044907,5.629857035928143,0.004166665853368264,0.08658121360046703,0.11073749933335054,0.15612588884196793,0.185621985105266,0.185621985105266,0.0695446752415009,0.09904077150479898,0.17239959712516734,0.17239959712516734
raw_CU_diffT/TC23NMC09/TC23NMC09_05deg.parquet,TC23NMC09_05deg.parquet,TC23NMC09,NMC,lithium-ion,5.0,,charge_sweep,0,0,274,62,3.0,charge,9.99999933334766,True,True,1002,4.49999541578009,4.495587736922692,3.32688927881687,3.68656329313895,3.76971168669379,3.87898698372801,3.98177823172356,3.98177823172356,3.39668815964502,3.39668815964502,5.6165794211576845,0.012500209909529854,0.07992764016176876,0.09840507977498796,0.12268850385382714,0.1455310266784267,0.1455310266784267,0.04276086369205838,0.06560338651665795,0.13002014847099855,0.13002014847099855
raw_CU_diffT/TC23NMC09/TC23NMC09_05deg.parquet,TC23NMC09_05deg.parquet,TC23NMC09,NMC,lithium-ion,5.0,,charge_sweep,0,0,278,66,-3.0,discharge,7.005396666616434,True,False,703,-3.73775292089742,-3.7698045827173217,3.37742671985364,3.03720485264761,2.96626172787146,2.77307520798373,,2.44448648758238,3.33623393772556,3.33623393772556,5.675950981507824,-0.007345631965512081,0.0910231024913076,0.11000325614981023,0.1616884595263208,,0.24959922499298443,0.0706653570350132,0.15857612250167682,0.2385784906106299,0.2385784906106299
raw_CU_diffT/TC23NMC09/TC23NMC09_05deg.parquet,TC23NMC09_05deg.parquet,TC23NMC09,NMC,lithium-ion,5.0,,charge_sweep,0,0,282,70,2.0,charge,9.999999333376763,True,True,1002,2.9999969438534,2.9970038696395607,3.34805779185492,3.59864721646743,3.66100851163356,3.75693429594109,3.83264510383392,3.83264510383392,3.39344613512568,3.39344613512568,5.682900389221556,0.008333333833904976,0.08352989329736972,0.10431701286224127,0.13629230687181337,0.1615292685453749,0.1615292685453749,0.05276241357444365,0.07799937524800517,0.14639980537583583,0.14639980537583583
raw_CU_diffT/TC23NMC09/TC23NMC09_05deg.parquet,TC23NMC09_05deg.parquet,TC23NMC09,NMC,lithium-ion,5.0,,charge_sweep,0,0,286,74,-2.0,discharge,9.999999332998414,True,True,1002,-2.99999698354747,-2.997012836379526,3.38085945169765,3.13541912485114,3.07553702490569,2.90390043270533,2.49674029454116,2.49674029454116,3.33432686447889,3.33432686447889,5.678570489021956,-0.008333345140241647,0.08181352454437443,0.10177424459637915,0.15898649952251626,0.2947066820417356,0.2947066820417356,0.07717297497814182,0.21289315749736118,0.2791958040395399,0.2791958040395399
raw_CU_diffT/TC23NMC09/TC23NMC09_05deg.parquet,TC23NMC09_05deg.parquet,TC23NMC09,NMC,lithium-ion,5.0,,charge_sweep,0,0,290,78,1.0,charge,10.000006333197234,True,True,1002,1.4999984719267,1.4984837691374626,3.34805779185492,3.47945513855052,3.5177873108086,3.58892114290941,3.63736080337485,3.63736080337485,3.37170550011363,3.37170550011363,5.670847644710578,0.004166627825589277,0.08759832036816964,0.11315312790663559,0.16057573095065136,0.19286887082513443,0.19286887082513443,0.07297741058248172,0.10527055045696479,0.17710371592578633,0.17710371592578633
raw_CU_diffT/TC23NMC09/TC23NMC09_05deg.parquet,TC23NMC09_05deg.parquet,TC23NMC09,NMC,lithium-ion,5.0,,charge_sweep,0,0,294,82,-1.0,discharge,10.000005333102308,True,True,1002,-1.4999984719267,-1.4985532788423404,3.36541215839962,3.23458693367801,3.19778042001727,3.09651483061906,2.91648711613336,2.91648711613336,3.34157374281624,3.34157374281624,5.620234311377246,-0.004166792976794391,0.08721690533028953,0.11175460610105316,0.17926506780714913,0.29928366639576,0.29928366639576,0.0920481624768596,0.21206676106547045,0.2833913731504472,0.2833913731504472
raw_CU_diffT/TC23NMC09/TC23NMC09_05deg.parquet,TC23NMC09_05deg.parquet,TC23NMC09,NMC,lithium-ion,5.0,,charge_sweep,1,10,300,62,3.0,charge,9.999999666702934,True,True,1002,4.50000446602814,4.495507025289692,3.54219784836598,3.88756881333803,3.95889335276351,4.03098072148766,4.0984911144198,4.0984911144198,3.56794333719604,3.56794333719604,5.607133982035927,0.012500002791148284,0.07674902715749671,0.09259890907737701,0.10861830845094628,0.12362060310238397,0.12362060310238397,0.03186928129344957,0.046871575944887264,0.1178993890403935,0.1178993890403935
raw_CU_diffT/TC23NMC09/TC23NMC09_05deg.parquet,TC23NMC09_05deg.parquet,TC23NMC09,NMC,lithium-ion,5.0,,charge_sweep,1,10,304,66,-3.0,discharge,10.00000733329216,True,True,1002,-4.239114791423715,-4.251828078922725,3.55421240982001,3.20788790822463,3.14304741783783,3.01660846158356,2.90771457919867,2.90771457919867,3.53132753085996,3.53132753085996,5.689018942115768,-0.011821725970096217,0.08169736339672609,0.0969931252661572,0.12681986091155006,0.1525077433452121,0.1525077433452121,0.04512249751482397,0.07081037994848602,0.14710923915600047,0.14710923915600047
raw_CU_diffT/TC23NMC09/TC23NMC09_05deg.parquet,TC23NMC09_05deg.parquet,TC23NMC09,NMC,lithium-ion,5.0,,charge_sweep,1,10,308,70,2.0,charge,9.999999666353688,True,True,1002,2.9999969438534,2.9970028343849293,3.53895582384664,3.78172624814781,3.83512429905459,3.89843913084405,3.94897657188082,3.94897657188082,3.55650089771601,3.55650089771601,5.679831766467066,0.008333333004833757,0.08092355720514152,0.09872292563989453,0.11982789106967066,0.13667372190970356,0.13667372190970356,0.03890433386452914,0.05575016470456204,0.13082535799542763,0.13082535799542763
raw_CU_diffT/TC23NMC09/TC23NMC09_05deg.parquet,TC23NMC09_05deg.parquet,TC23NMC09,NMC,lithium-ion,5.0,,charge_sweep,1,10,312,74,-2.0,discharge,10.000001000182237,True,True,1002,-2.99999698354747,-2.9970036459345555,3.549063312054,3.31106057086951,3.2578532272874,3.1460987350325,3.05150790199764,3.05150790199764,3.53209036015863,3.53209036015863,5.660362764471058,-0.00833332564496762,0.07933432683090698,0.0970701258580089,0.13432166073213772,0.16585197011365152,0.16585197011365152,0.05498733390123074,0.08651764328274454,0.16019431379317775,0.16019431379317775
raw_CU_diffT/TC23NMC09/TC23NMC09_05deg.parquet,TC23NMC09_05deg.parquet,TC23NMC09,NMC,lithium-ion,5.0,,charge_sweep,1,10,316,78,1.0,charge,10.000004000059562,True,True,1002,1.4999984719267,1.4985020832367832,3.53838370187264,3.6653947801009,3.69934068389164,3.7447290271624,3.77505149178446,3.77505149178446,3.54715623880733,3.54715623880733,5.6728142115768465,0.00416667168770817,0.0846741384110333,0.1073047639923632,0.13756369033144136,0.1577786873394797,0.1577786873394797,0.05288955192040806,0.0731045489284464,0.15193032342520052,0.15193032342520052
raw_CU_diffT/TC23NMC09/TC23NMC09_05deg.parquet,TC23NMC09_05deg.parquet,TC23NMC09,NMC,lithium-ion,5.0,,charge_sweep,1,10,320,82,-1.0,discharge,9.999999666702934,True,True,1002,-1.4999984719267,-1.4985037763750755,3.54353279963865,3.41709384338439,3.38486430551566,3.31926098583019,3.26777000817008,3.26777000817008,3.53476026270397,3.53476026270397,5.642180349301397,-0.004166664882282553,0.08429272337314668,0.10577910384080928,0.14951469485191546,0.18384204826179695,0.18384204826179695,0.06522197147876878,0.09954932488865027,0.17799368434752458,0.17799368434752458
raw_CU_diffT/TC23NMC09/TC23NMC09_05deg.parquet,TC23NMC09_05deg.parquet,TC23NMC09,NMC,lithium-ion,5.0,,charge_sweep,2,20,326,62,3.0,charge,9.999999666732037,True,True,1002,4.49999541578009,4.495505830664556,3.64708687693287,3.9884529880869,4.0515771125517,4.10383091951048,4.16962494652061,4.16962494652061,3.67226024378892,3.67226024378892,5.629505379241517,0.012499999535629388,0.07585921309096552,0.08988681059549712,0.10149877952674122,0.11611968931242926,0.11611968931242926,0.025639566435775696,0.04026047622146374,0.11052560209007911,0.11052560209007911
raw_CU_diffT/TC23NMC09/TC23NMC09_05deg.parquet,TC23NMC09_05deg.parquet,TC23NMC09,NMC,lithium-ion,5.0,,charge_sweep,2,20,330,66,-3.0,discharge,10.000002333224984,True,True,1002,-4.451644783126585,-4.457954821422318,3.65967356036089,3.30781854635017,3.24679220245671,3.14762439362983,3.06714590262034,3.06714590262034,3.63659797407618,3.63659797407618,5.6833078343313375,-0.012394982348479628,0.07903932841730389,0.09274804662518357,0.11502471371298977,0.13310308584962882,0.13310308584962882,0.03598538529568587,0.05406375743232493,0.1279194767772753,0.1279194767772753
raw_CU_diffT/TC23NMC09/TC23NMC09_05deg.parquet,TC23NMC09_05deg.parquet,TC23NMC09,NMC,lithium-ion,5.0,,charge_sweep,2,20,334,70,2.0,charge,9.999999999708962,True,True,1002,2.9999969438534,2.9970025847322024,3.64479838903686,3.88375466684469,3.93276644928412,3.97777337790555,4.02831081894232,4.02831081894232,3.6619620482569,3.6619620482569,5.687670788423153,0.008333330207086731,0.07965217374551666,0.0959894512016984,0.11099177602527635,0.1278376068653091,0.1278376068653091,0.031339602279759696,0.04818543311979244,0.12211638129699429,0.12211638129699429
raw_CU_diffT/TC23NMC09/TC23NMC09_05deg.parquet,TC23NMC09_05deg.parquet,TC23NMC09,NMC,lithium-ion,5.0,,charge_sweep,2,20,338,74,-2.0,discharge,9.999999332998414,True,True,1002,-2.99999698354747,-2.997005715017685,3.65433375527021,3.41766596535839,3.36846347559429,3.28455225274078,3.21341842063997,3.21341842063997,3.63793292534885,3.63793292534885,5.658237315369261,-0.008333328981296528,0.07888934262592576,0.09529018903808402,0.12326062477975122,0.1469719259880261,0.1469719259880261,0.044371282153825464,0.06808258336210035,0.1415049771839756,0.1415049771839756
raw_CU_diffT/TC23NMC09/TC23NMC09_05deg.parquet,TC23NMC09_05deg.parquet,TC23NMC09,NMC,lithium-ion,5.0,,charge_sweep,2,20,342,78,1.0,charge,10.000004999747034,True,True,1002,1.4999984719267,1.4985014582334413,3.64422626706286,3.76990239401845,3.80060627328985,3.83188227453525,3.86334898310531,3.86334898310531,3.65280809667288,3.65280809667288,5.640896616766466,0.004166669672769344,0.08378416998929537,0.10425344368926248,0.1251041324271162,0.14608195951092784,0.14608195951092784,0.04131996243782084,0.062297789521632466,0.140360733942613,0.140360733942613
raw_CU_diffT/TC23NMC09/TC23NMC09_05deg.parquet,TC23NMC09_05deg.parquet,TC23NMC09,NMC,lithium-ion,5.0,,charge_sweep,2,20,346,82,-1.0,discharge,9.999999333376763,True,True,1002,-1.4999984719267,-1.49850432611022,3.6491846575042,3.52350853054861,3.49394889522522,3.44703489335712,3.40412574530703,3.40412574530703,3.64060282789419,3.64060282789419,5.61244104790419,-0.004166666420852362,0.08378416998929537,0.10349061361348241,0.13476664672026287,0.16337277456182983,0.16337277456182983,0.050982476730967494,0.07958860457253446,0.15765154899352182,0.15765154899352182
raw_CU_diffT/TC23NMC09/TC23NMC09_05deg.parquet,TC23NMC09_05deg.parquet,TC23NMC09,NMC,lithium-ion,5.0,,charge_sweep,3,30,352,62,3.0,charge,10.000000999803888,True,True,1002,4.49999541578009,4.495504704375019,3.76055773510977,4.10230526091314,4.14445157966456,4.1772532395073,4.24171231524476,4.24171231524476,3.78916383380983,3.78916383380983,5.5712629041916175,0.012499997463741195,0.07594397198827531,0.08530983014084711,0.09259909530936582,0.10692334895447446,0.10692334895447446,0.01665512332109051,0.03097937696619915,0.10056643165634849,0.10056643165634849
raw_CU_diffT/TC23NMC09/TC23NMC09_05deg.parquet,TC23NMC09_05deg.parquet,TC23NMC09,NMC,lithium-ion,5.0,,charge_sweep,3,30,356,66,-3.0,discharge,10.000004666420864,True,True,1002,-4.50000446602814,-4.5215387817894745,3.77180946726512,3.41442394083905,3.37227762208763,3.35358830427026,3.22905642126267,3.22905642126267,3.74854317365574,3.74854317365574,5.644740029940119,-0.012571617666488878,0.07941892705309045,0.0887847663693834,0.09293794398475269,0.1206116682994101,0.1206116682994101,0.013519016931662242,0.04119274124631965,0.11544138596190932,0.11544138596190932
