Repository: DNV007/delivered-energy-decomposition

# Three-term energy accounting for a cold commercial sodium-ion 18650 cell

This repository holds the analysis code and the derived data behind a reanalysis
of a public commercial-cell archive. No new measurements were made. The
manuscript reporting the work is not distributed here; what is here is
everything needed to regenerate its numbers from the raw archive and to check
them.

**Source data.** Droese, D., Schlösser, A., Otto, M. *Dataset: Evaluation of
Commercial Sodium-Ion Batteries by State-of-the-Art Lithium-Ion Battery
Configurations.* Technische Universität Berlin, DepositOnce, 2025.
DOI [10.14279/depositonce-25036](https://doi.org/10.14279/depositonce-25036),
CC BY 4.0.

File: data_processed/hppc/raw_temperature_pulse_descriptors.csv (part 20 of 36)
member_path,file_name,cell_id,cell_family,chemistry_type,temperature_deg_c,voltage_v,pulse_set,pulse_block_index,nominal_soc_percent,segment_index,step_id,nominal_c_rate,pulse_direction,duration_s,complete_1s,complete_10s,n_points,current_median_a,current_mean_a,pre_voltage_v,pulse_voltage_fast_v,pulse_voltage_100ms_v,pulse_voltage_1s_v,pulse_voltage_10s_v,pulse_voltage_end_v,relax_voltage_60s_v,relax_voltage_end_v,temperature_mean_deg_c,capacity_delta_ah,r_fast_ohm,r_100ms_ohm,r_1s_ohm,r_10s_ohm,r_end_ohm,polarization_1s_minus_fast_ohm,polarization_end_minus_fast_ohm,relaxation_60s_ohm,relaxation_end_ohm
raw_CU_diffT/TC23NMC09/TC23NMC09_05deg.parquet,TC23NMC09_05deg.parquet,TC23NMC09,NMC,lithium-ion,5.0,,charge_sweep,3,30,360,70,2.0,charge,9.99999933334766,True,True,1002,2.9999969438534,2.997005272123767,3.75884136918776,3.99493703712559,4.03059930683833,4.05405630777237,4.1013517242898,4.1013517242898,3.77676785770647,3.77676785770647,5.661825229540917,0.008333338467778504,0.07869863615079979,0.09058607149829498,0.09840507977498684,0.11417023467433819,0.11417023467433819,0.019706443624187053,0.0354715985235384,0.10819473241409788,0.10819473241409788
raw_CU_diffT/TC23NMC09/TC23NMC09_05deg.parquet,TC23NMC09_05deg.parquet,TC23NMC09,NMC,lithium-ion,5.0,,charge_sweep,3,30,364,74,-2.0,discharge,9.999999333376763,True,True,1002,-2.99999698354747,-2.9970129714265186,3.76723249147311,3.53418814072997,3.49871657834189,3.47125472358984,3.38505501284033,3.38505501284033,3.75045024690241,3.75045024690241,5.674589471057885,-0.008333346758511278,0.07768152835526103,0.08950539437333119,0.0986593551615105,0.12739262096885795,0.12739262096885795,0.020977826806249475,0.04971109261359692,0.12179853382052512,0.12179853382052512
raw_CU_diffT/TC23NMC09/TC23NMC09_05deg.parquet,TC23NMC09_05deg.parquet,TC23NMC09,NMC,lithium-ion,5.0,,charge_sweep,3,30,368,78,1.0,charge,10.000000000058208,True,True,1002,1.4999984719267,1.4985010642242358,3.75826924721376,3.88203830092269,3.90644883848007,3.92094259515477,3.94840444990682,3.94840444990682,3.76761390612245,3.76761390612245,5.632655928143711,0.0041666690628865185,0.08251278652967732,0.09878649481287673,0.1084490091060302,0.1267569309246277,0.1267569309246277,0.025936222576352877,0.04424414439495038,0.12052715197246189,0.12052715197246189
raw_CU_diffT/TC23NMC09/TC23NMC09_05deg.parquet,TC23NMC09_05deg.parquet,TC23NMC09,NMC,lithium-ion,5.0,,charge_sweep,3,30,372,82,-1.0,discharge,9.999999333376763,True,True,1002,-1.4999984719267,-1.498511362815146,3.76284622300577,3.64022141324485,3.61638299766147,3.6011264116881,3.56317565407936,3.56317565407936,3.75369227142175,3.75369227142175,5.6256289221556885,-0.004166684058473651,0.08174995645389725,0.09764224969920973,0.10781331737621451,0.13311384822275138,0.13311384822275138,0.026063360922317258,0.05136389176885413,0.12701120761654996,0.12701120761654996
raw_CU_diffT/TC23NMC09/TC23NMC09_05deg.parquet,TC23NMC09_05deg.parquet,TC23NMC09,NMC,lithium-ion,5.0,,charge_sweep,4,40,378,62,3.0,charge,9.99999933334766,True,True,1002,4.50000446602814,4.4955091581923305,3.83607783567792,4.16695504397527,4.20395226496068,4.23160482703741,4.2912962196582,4.2912962196582,3.86277686113131,3.86277686113131,5.624482674650698,0.012500010266071726,0.07352819553741329,0.08174979204130851,0.0878947997375202,0.1011595404886501,0.1011595404886501,0.014366604200106908,0.027631344951236814,0.09522642960955016,0.09522642960955016
raw_CU_diffT/TC23NMC09/TC23NMC09_05deg.parquet,TC23NMC09_05deg.parquet,TC23NMC09,NMC,lithium-ion,5.0,,charge_sweep,4,40,382,66,-3.0,discharge,9.999999999738066,True,True,1002,-4.49999545547416,-4.495505658736146,3.84275259204127,3.51855014010727,3.48345999236853,3.46248218665515,3.40927484307304,3.40927484307304,3.8229190302759,3.8229190302759,5.6712929540918156,-0.01249999375545196,0.07204506207658808,0.07984288056017204,0.08450461987101082,0.09632848594122745,0.09632848594122745,0.012459557794422746,0.024283423864639372,0.09192102332007239,0.09192102332007239
raw_CU_diffT/TC23NMC09/TC23NMC09_05deg.parquet,TC23NMC09_05deg.parquet,TC23NMC09,NMC,lithium-ion,5.0,,charge_sweep,4,40,386,70,2.0,charge,9.999999666732037,True,True,1002,2.9999969438534,2.997001464107589,3.83378934778192,4.0643545033044,4.09429555327712,4.1129848710945,4.15513118984592,4.15513118984592,3.84847381178128,3.84847381178128,5.676073582834331,0.008333328852829027,0.07685513013434145,0.0868354902923961,0.09306526924456192,0.10711405647341989,0.10711405647341989,0.01621013911022047,0.030258926339078437,0.10221923015386437,0.10221923015386437
raw_CU_diffT/TC23NMC09/TC23NMC09_05deg.parquet,TC23NMC09_05deg.parquet,TC23NMC09,NMC,lithium-ion,5.0,,charge_sweep,4,40,390,74,-2.0,discharge,9.99999933334766,True,True,1002,-2.99999698354747,-2.997007835600108,3.83951056752193,3.61142460722013,3.58243709387073,3.5664176785987,3.52922975028862,3.52922975028862,3.8252075181719,3.8252075181719,5.668027764471059,-0.008333333801128884,0.07602872987961819,0.08569124404492334,0.09103105450469497,0.10342704307202526,0.10342704307202526,0.01500232462507678,0.02739831319240707,0.09865935516151375,0.09865935516151375
raw_CU_diffT/TC23NMC09/TC23NMC09_05deg.parquet,TC23NMC09_05deg.parquet,TC23NMC09,NMC,lithium-ion,5.0,,charge_sweep,4,40,394,78,1.0,charge,10.000000000087311,True,True,1002,1.4999984719267,1.4985013986923357,3.83359864045725,3.95393496232217,3.97529418268488,3.9867366221649,4.00981220844962,4.00981220844962,3.8408455187946,3.8408455187946,5.653019341317365,0.004166667674846015,0.08022429630234985,0.09446379105015115,0.10209209180789969,0.11747583166936797,0.11747583166936797,0.021867795505549834,0.03725153536701811,0.11264457452279139,0.11264457452279139
raw_CU_diffT/TC23NMC09/TC23NMC09_05deg.parquet,TC23NMC09_05deg.parquet,TC23NMC09,NMC,lithium-ion,5.0,,charge_sweep,4,40,398,82,-1.0,discharge,10.000005666865036,True,True,1002,-1.4999984719267,-1.4985040087953456,3.83664995765192,3.71688575776101,3.69628936669697,3.68599117116495,3.66577619475024,3.66577619475024,3.82883095734058,3.82883095734058,5.638690868263473,-0.004166667995599511,0.07984288126445671,0.0935738226284067,0.10043929331038169,0.11391595798240914,0.11391595798240914,0.02059641204592498,0.03407307671795243,0.10870328579795244,0.10870328579795244
raw_CU_diffT/TC23NMC09/TC23NMC09_05deg.parquet,TC23NMC09_05deg.parquet,TC23NMC09,NMC,lithium-ion,5.0,,charge_sweep,5,50,404,62,3.0,charge,4.641495000105351,True,False,467,4.50000446602814,4.490353596969442,3.88299183754602,4.20357085031135,4.23885170537476,4.26669497477615,,4.30121300054088,3.89729488689605,3.89729488689605,5.944849635974304,0.005801868725550439,0.07123970991261798,0.07907989214571468,0.08526727920534695,,0.0929379439847526,0.01402756929272897,0.021698234072134615,0.08975949172809201,0.08975949172809201
raw_CU_diffT/TC23NMC09/TC23NMC09_05deg.parquet,TC23NMC09_05deg.parquet,TC23NMC09,NMC,lithium-ion,5.0,,charge_sweep,5,50,408,66,-3.0,discharge,10.00000599984196,True,True,1002,-4.500003830923015,-4.495505483083942,3.88661527671469,3.5647013126767,3.52980187226262,3.50920548119858,3.45924016213581,3.45924016213581,3.86525605635198,3.86525605635198,5.467346886227546,-0.012500008073970108,0.07153637555280949,0.0792918001536196,0.08386877204917807,0.094972166832849,0.094972166832849,0.01233239649636858,0.023435791280039503,0.09022567745967681,0.09022567745967681
raw_CU_diffT/TC23NMC09/TC23NMC09_05deg.parquet,TC23NMC09_05deg.parquet,TC23NMC09,NMC,lithium-ion,5.0,,charge_sweep,5,50,412,70,2.0,charge,10.000002999935532,True,True,1002,2.9999969438534,2.9970002557361024,3.87707991048134,4.10478445613381,4.13606045737921,4.15494048252125,4.19918458184401,4.19918458184401,3.89348074040271,3.89348074040271,5.518724580838323,0.008333337961921953,0.07590159253962146,0.08632693690854819,0.09262028503369324,0.10736833316534554,0.10736833316534554,0.016718692494071777,0.03146674062572408,0.10190138428895638,0.10190138428895638
raw_CU_diffT/TC23NMC09/TC23NMC09_05deg.parquet,TC23NMC09_05deg.parquet,TC23NMC09,NMC,lithium-ion,5.0,,charge_sweep,5,50,416,74,-2.0,discharge,9.999999666732037,True,True,1002,-2.99999698354747,-2.997002438355366,3.88356395952002,3.65852931641289,3.6289696810895,3.61314097314213,3.57766941075406,3.57766941075406,3.86811666622199,3.86811666622199,5.57472136726547,-0.008333328702134993,0.07501162312537685,0.08486484480709859,0.0901410860947324,0.1019649521127993,0.1019649521127993,0.01512946296935555,0.026953328987422448,0.09681584916944781,0.09681584916944781
raw_CU_diffT/TC23NMC09/TC23NMC09_05deg.parquet,TC23NMC09_05deg.parquet,TC23NMC09,NMC,lithium-ion,5.0,,charge_sweep,5,50,420,78,1.0,charge,9.999999333376763,True,True,1002,1.4999984719267,1.4985022422903687,3.87688920315667,3.99550915909959,4.01724979411163,4.02888294091632,4.0527213564997,4.0527213564997,3.88489891079269,3.88489891079269,5.5807766966067875,0.004166668143558671,0.07908005118868998,0.09357382262841352,0.10132926173212643,0.11722155497743891,0.11722155497743891,0.022249210543436454,0.038141503788748934,0.11188174444701103,0.11188174444701103
raw_CU_diffT/TC23NMC09/TC23NMC09_05deg.parquet,TC23NMC09_05deg.parquet,TC23NMC09,NMC,lithium-ion,5.0,,charge_sweep,5,50,424,82,-1.0,discharge,9.99999933334766,True,True,1002,-1.4999984719267,-1.498503804818531,3.88032193500068,3.76265551568111,3.7418684172924,3.73137951443571,3.711164538021,3.711164538021,3.87212152004,3.87212152004,5.6145375349301405,-0.004166666746582342,0.07844435945886748,0.09230243916878185,0.09929504819672122,0.11277171286874896,0.11277171286874896,0.020850688737853743,0.03432735340988148,0.1073047639923632,0.1073047639923632
raw_CU_diffT/TC23NMC09/TC23NMC09_05deg.parquet,TC23NMC09_05deg.parquet,TC23NMC09,NMC,lithium-ion,5.0,,charge_sweep,6,60,430,62,3.0,charge,0.22116999994614162,False,False,25,4.50011271175811,4.319600201750405,3.94554384003682,4.26421577955547,4.30006875659288,,,4.3109390740989,3.94611596201082,3.94611596201082,5.61052,0.00027646075920953814,0.07081421287204848,0.07878134154945514,,,0.08119690715909353,,0.010382694287045052,0.08106977212700747,0.08106977212700747
raw_CU_diffT/TC23NMC09/TC23NMC09_05deg.parquet,TC23NMC09_05deg.parquet,TC23NMC09,NMC,lithium-ion,5.0,,charge_sweep,6,60,434,66,-3.0,discharge,10.000003666675184,True,True,1002,-4.49999545547416,-4.495496364975671,3.94363676679015,3.62801614446616,3.59387953335076,3.57042253241671,3.51206609106859,3.51206609106859,3.91522137541475,3.91522137541475,5.614325788423153,-0.012499985272604411,0.07013798690397421,0.0777239081461554,0.0829365802846383,0.09590469145842417,0.09590469145842417,0.01279859338066408,0.02576670455444996,0.08959015366465072,0.08959015366465072
raw_CU_diffT/TC23NMC09/TC23NMC09_05deg.parquet,TC23NMC09_05deg.parquet,TC23NMC09,NMC,lithium-ion,5.0,,charge_sweep,6,60,438,70,2.0,charge,9.999999666702934,True,True,1002,2.9999969438534,2.9970024358200162,3.92876159546611,4.15150775067724,4.18202092262397,4.20185448438935,4.25162909612745,4.25162909612745,3.95126505977683,3.95126505977683,5.672523293413174,0.008333336004513773,0.07424879404210984,0.08441986171911105,0.0910310557091638,0.10762260985727119,0.10762260985727119,0.01678226166705396,0.033373815815161356,0.10012144744548052,0.10012144744548052
raw_CU_diffT/TC23NMC09/TC23NMC09_05deg.parquet,TC23NMC09_05deg.parquet,TC23NMC09,NMC,lithium-ion,5.0,,charge_sweep,6,60,442,74,-2.0,discharge,10.000004333036486,True,True,1002,-2.99999996060275,-2.9970050213222095,3.93772483972547,3.71688575776101,3.68770753708695,3.66939963391891,3.62725331516749,3.62725331516749,3.91636561936276,3.91636561936276,5.645278602794412,-0.008333340570642408,0.07361302828820358,0.08333910197395039,0.08944173644343939,0.10349050954507379,0.10349050954507379,0.015828708155235807,0.029877481256870203,0.09637076933067114,0.09637076933067114
raw_CU_diffT/TC23NMC09/TC23NMC09_05deg.parquet,TC23NMC09_05deg.parquet,TC23NMC09,NMC,lithium-ion,5.0,,charge_sweep,6,60,446,78,1.0,charge,10.000006333197234,True,True,1002,1.4999984719267,1.4985003673595727,3.92647310757011,4.04356740491569,4.06473591795373,4.07675047940775,4.10402162683514,4.10402162683514,3.93734342507613,3.93734342507613,5.6181883133732535,0.0041666675871028245,0.07806294442098737,0.09217530082282398,0.10018501661845915,0.1183658000910991,0.1183658000910991,0.02212207219747178,0.04030285567011173,0.11111891437123718,0.11111891437123718
raw_CU_diffT/TC23NMC09/TC23NMC09_05deg.parquet,TC23NMC09_05deg.parquet,TC23NMC09,NMC,lithium-ion,5.0,,charge_sweep,6,60,450,82,-1.0,discharge,9.999999666732037,True,True,1002,-1.4999984719267,-1.4985037785935063,3.93124079068679,3.81510002996455,3.79431293157584,3.78267978477115,3.75884136918776,3.75884136918776,3.9201797658561,3.9201797658561,5.622556796407185,-0.004166665189289842,0.07742725269117168,0.09128533240108605,0.09904077150479897,0.11493306475011855,0.11493306475011855,0.02161351881362729,0.037505812058946875,0.10755904068429226,0.10755904068429226
raw_CU_diffT/TC23NMC09/TC23NMC09_05deg.parquet,TC23NMC09_05deg.parquet,TC23NMC09,NMC,lithium-ion,5.0,,charge_sweep,7,70,456,62,3.0,charge,0.13243400026112795,False,False,16,4.500112731605141,4.21826453573428,4.01763120876096,4.33172617248761,4.36624419825235,,,4.37082117404436,4.01782191608563,4.01782191608563,5.61753,0.0001655383464758082,0.06979713230753117,0.0774676125429069,,,0.07848469279511147,,0.008687560487580306,0.07844231445126901,0.07844231445126901
raw_CU_diffT/TC23NMC09/TC23NMC09_05deg.parquet,TC23NMC09_05deg.parquet,TC23NMC09,NMC,lithium-ion,5.0,,charge_sweep,7,70,460,66,-3.0,discharge,10.000001666514436,True,True,1002,-4.50000446602814,-4.495503797670544,4.0174405014363,3.6966707813463,3.67798146352893,3.65242668202354,3.58911185023408,3.58911185023408,3.99741623234626,3.99741623234626,5.648952065868264,-0.01250000018944427,0.07128208927604084,0.07543526689141014,0.08111410158997774,0.0951840502461274,0.0951840502461274,0.009832012313936905,0.023901960970086567,0.09073421708680292,0.09073421708680292
raw_CU_diffT/TC23NMC09/TC23NMC09_05deg.parquet,TC23NMC09_05deg.parquet,TC23NMC09,NMC,lithium-ion,5.0,,charge_sweep,7,70,464,70,2.0,charge,4.272166999784531,True,False,430,2.9999969438534,2.993006676081499,4.01076574507295,4.2287442171674,4.25658748656879,4.2773745849575,,4.30083158589155,4.01724979411163,4.01724979411163,5.757879999999999,0.0035601323809444957,0.07265956471757729,0.08194066397284057,0.08886970382779776,,0.09668871210449287,0.01621013911022047,0.024029147386915584,0.09452736022313007,0.09452736022313007
raw_CU_diffT/TC23NMC09/TC23NMC09_05deg.parquet,TC23NMC09_05deg.parquet,TC23NMC09,NMC,lithium-ion,5.0,,charge_sweep,7,70,468,74,-2.0,discharge,9.999999999708962,True,True,1002,-2.99999698354747,-2.9970032612348367,4.01324494029362,3.80117839526385,3.77562361375847,3.75712500326576,3.71040170872233,3.71040170872233,3.99875118361893,3.99875118361893,6.021357295409181,-0.00833333327544222,0.0706889194198467,0.07920718848662467,0.08537339818422104,0.1009478453585578,0.1009478453585578,0.014684478764374342,0.0302589259387111,0.09611658827590848,0.09611658827590848
raw_CU_diffT/TC23NMC09/TC23NMC09_05deg.parquet,TC23NMC09_05deg.parquet,TC23NMC09,NMC,lithium-ion,5.0,,charge_sweep,7,70,472,78,1.0,charge,9.999999333376763,True,True,1002,1.4999984719267,1.4984978875497739,4.00828654985228,4.12290165197718,4.14254450641789,4.15417765322258,4.1789696054293,4.1789696054293,4.0162962574883,4.0162962574883,5.44293483033932,0.004166663529213262,0.07641014592346937,0.08950539555760989,0.0972608346613228,0.11378881963645127,0.11378881963645127,0.020850688737853437,0.0373786737129819,0.10844900910602367,0.10844900910602367
raw_CU_diffT/TC23NMC09/TC23NMC09_05deg.parquet,TC23NMC09_05deg.parquet,TC23NMC09,NMC,lithium-ion,5.0,,charge_sweep,7,70,476,82,-1.0,discharge,9.99999933334766,True,True,1002,-1.4999984719267,-1.4985027275721674,4.01133786704695,3.89691347224672,3.87784273978001,3.86601888565065,3.8391291528726,3.8391291528726,4.00332815941094,4.00332815941094,5.4737831237524945,-0.004166667917393292,0.0762830075775047,0.08899684217375887,0.09687941962343619,0.11480592640414707,0.11480592640414707,0.02059641204593149,0.03852291882664237,0.109466115873726,0.109466115873726
raw_CU_diffT/TC23NMC09/TC23NMC09_05deg.parquet,TC23NMC09_05deg.parquet,TC23NMC09,NMC,lithium-ion,5.0,,charge_sweep,8,80,482,62,3.0,charge,0.1223996666376479,False,False,15,4.50015784391614,4.199443579521843,4.03040859951366,4.34583851451298,4.38073795492705,,,4.38359856479705,4.03079001416299,4.03079001416299,5.59648,0.00015299934995514536,0.07009307805186371,0.07784823723172474,,,0.07848390601695795,,0.008390827965094244,0.07839915017892742,0.07839915017892742
raw_CU_diffT/TC23NMC09/TC23NMC09_05deg.parquet,TC23NMC09_05deg.parquet,TC23NMC09,NMC,lithium-ion,5.0,,charge_sweep,8,80,486,66,-3.0,discharge,9.99999933334766,True,True,1002,-4.50000446602814,-4.495503018803161,4.03040859951366,3.71993707495568,3.68942390300895,3.66463195080224,3.60265207028544,3.60265207028544,4.01152857437162,4.01152857437162,5.6356201996007975,-0.01249999444525956,0.06899360365124534,0.07577430179878789,0.08128361904366435,0.09505691215586108,0.09505691215586108,0.012290015392419015,0.026063308504615745,0.09086135517706903,0.09086135517706903
raw_CU_diffT/TC23NMC09/TC23NMC09_05deg.parquet,TC23NMC09_05deg.parquet,TC23NMC09,NMC,lithium-ion,5.0,,charge_sweep,8,80,490,70,2.0,charge,1.942271666659508,True,False,197,2.9999969438534,2.9847354666012964,4.02430596512431,4.24285655919276,4.27127195056816,4.29205904895687,,4.30159441519022,4.02716657499432,4.02716657499432,5.6558271065989825,0.001618558145701781,0.0728502722365206,0.08232207901073045,0.08925111886568764,,0.09242957751474948,0.016400846629167035,0.019579305278228876,0.09147603992002937,0.09147603992002937
raw_CU_diffT/TC23NMC09/TC23NMC09_05deg.parquet,TC23NMC09_05deg.parquet,TC23NMC09,NMC,lithium-ion,5.0,,charge_sweep,8,80,494,74,-2.0,discharge,9.99999933334766,True,True,1002,-2.99999698354747,-2.997002195516392,4.02564091639698,3.8084252736012,3.78191695547248,3.76246480835644,3.71631363578701,3.71631363578701,4.01152857437162,4.01152857437162,5.622011457085828,-0.008333330273206442,0.07240528706763033,0.08124140199511075,0.08772545755340602,0.1031091972113228,0.1031091972113228,0.015320170485775692,0.030703910143692476,0.09840507847295253,0.09840507847295253
raw_CU_diffT/TC23NMC09/TC23NMC09_05deg.parquet,TC23NMC09_05deg.parquet,TC23NMC09,NMC,lithium-ion,5.0,,charge_sweep,8,80,498,78,1.0,charge,9.999999332998414,True,True,1002,1.4999984719267,1.4985023584806967,4.02125464792964,4.13567904272988,4.15494048252125,4.16638292200127,4.19022133758465,4.19022133758465,4.02869223359165,4.02869223359165,5.622504251497005,0.004166668646015576,0.0762830075775115,0.08912398051972385,0.0967522812774718,0.11264457452278487,0.11264457452278487,0.020469273699960308,0.03636156694527337,0.10768617903024982,0.10768617903024982
raw_CU_diffT/TC23NMC09/TC23NMC09_05deg.parquet,TC23NMC09_05deg.parquet,TC23NMC09,NMC,lithium-ion,5.0,,charge_sweep,8,80,502,82,-1.0,discharge,9.999999999738066,True,True,1002,-1.4999984719267,-1.4984996147964436,4.02430596512431,3.91064439962274,3.89233649645471,3.88070334965002,3.85495786081996,3.85495786081996,4.01667767213763,4.01667767213763,5.610123912175649,-0.0041666630696216055,0.0757744541936605,0.08797973540605657,0.0957351745097695,0.11289885121471363,0.11289885121471363,0.019960720316109,0.037124397021053135,0.1078133173762142,0.1078133173762142
raw_CU_diffT/TC23NMC09/TC23NMC09_05deg.parquet,TC23NMC09_05deg.parquet,TC23NMC09,NMC,lithium-ion,5.0,,charge_sweep,9,90,508,62,3.0,charge,0.12099933327408507,False,False,16,4.50005257524146,4.2180098387315965,4.03574840460434,4.35155973425299,4.38722200396573,,,4.38951049186173,4.035939111929,4.035939111929,5.61052,0.0001512440433965599,0.07017947554350612,0.0781043317793973,,,0.07861287870362439,,0.008433403160118272,0.07857049979327357,0.07857049979327357
raw_CU_diffT/TC23NMC09/TC23NMC09_05deg.parquet,TC23NMC09_05deg.parquet,TC23NMC09,NMC,lithium-ion,5.0,,charge_sweep,9,90,512,66,-3.0,discharge,9.99999933334766,True,True,1002,-4.49999545547416,-4.49550407956975,4.03555769727967,3.72470475807236,3.69285663485296,3.66959034124358,3.60894541199945,3.60894541199945,4.01782191608563,4.01782191608563,5.638530369261477,-0.012499992437068471,0.06907850069696482,0.07615586855978287,0.0813261612499848,0.09480282580313598,0.09480282580313598,0.012247660553019984,0.02572432510617116,0.09086153711306298,0.09086153711306298
raw_CU_diffT/TC23NMC09/TC23NMC09_05deg.parquet,TC23NMC09_05deg.parquet,TC23NMC09,NMC,lithium-ion,5.0,,charge_sweep,9,90,516,70,2.0,charge,1.2512203333026264,True,False,128,2.9999969438534,2.976508427667322,4.03002718486432,4.24972202288078,4.27813741425617,4.29854309799555,,4.30235724448889,4.03193425811099,4.03193425811099,5.666660000000002,0.0010426804662016908,0.07323168727441078,0.08270349404861738,0.08950539555761344,,0.0907767790172383,0.016273708283202667,0.01754509174282752,0.09014108728742587,0.09014108728742587
raw_CU_diffT/TC23NMC09/TC23NMC09_05deg.parquet,TC23NMC09_05deg.parquet,TC23NMC09,NMC,lithium-ion,5.0,,charge_sweep,9,90,520,74,-2.0,discharge,10.000001333508408,True,True,1002,-2.99999698354747,-2.9970007037007202,4.03117142881233,3.81357437136721,3.78649393126449,3.76742319879778,3.72241627017636,3.72241627017636,4.01782191608563,4.01782191608563,5.630063053892216,-0.008333331186268673,0.0725324254119128,0.0815592478558132,0.08791616506982958,0.10291848969490296,0.10291848969490296,0.015383739657916784,0.030386064282990163,0.0984686476450905,0.0984686476450905
raw_CU_diffT/TC23NMC09/TC23NMC09_05deg.parquet,TC23NMC09_05deg.parquet,TC23NMC09,NMC,lithium-ion,5.0,,charge_sweep,9,90,524,78,1.0,charge,9.99999933334766,True,True,1002,1.4999984719267,1.4985024621527347,4.02716657499432,4.14197238444389,4.16123382423526,4.17267626371529,4.19613326464933,4.19613326464933,4.034222746007,4.034222746007,5.628613473053892,0.004166668854520611,0.07653728426943375,0.08937825721164551,0.09700655796940057,0.11264457452278429,0.11264457452278429,0.020469273699966817,0.036107290253350535,0.10794045572217208,0.10794045572217208
raw_CU_diffT/TC23NMC09/TC23NMC09_05deg.parquet,TC23NMC09_05deg.parquet,TC23NMC09,NMC,lithium-ion,5.0,,charge_sweep,9,90,528,82,-1.0,discharge,9.99999933334766,True,True,1002,-1.4999984719267,-1.498503198909542,4.03002718486432,3.91655632668742,3.89710417957138,3.88642456939003,3.86144190985864,3.86144190985864,4.02316172117631,4.02316172117631,5.632519311377244,-0.004166666886857347,0.07564731584769552,0.08861542713587195,0.09573517450976919,0.11239029783086203,0.11239029783086203,0.020087858662073674,0.036742981983166514,0.1078133173762142,0.1078133173762142
raw_CU_diffT/TC23NMC09/TC23NMC09_05deg.parquet,TC23NMC09_05deg.parquet,TC23NMC09,NMC,lithium-ion,5.0,,charge_sweep,10,100,534,62,3.0,charge,0.13234899993403815,False,False,16,4.50015784391614,4.218446863003994,4.03879972179901,4.35499246609699,4.39008261383573,,,4.39446888230308,4.03918113644834,4.03918113644834,5.58946,0.00016543625939235276,0.07026258972792421,0.07806012682680169,,,0.079034818964163,,0.008772229236238799,0.07895006312613266,0.07895006312613266
raw_CU_diffT/TC23NMC09/TC23NMC09_05deg.parquet,TC23NMC09_05deg.parquet,TC23NMC09,NMC,lithium-ion,5.0,,charge_sweep,10,100,538,66,-3.0,discharge,9.999999999738066,True,True,1002,-4.50000446602814,-4.495502933037031,4.03879972179901,3.7273746606177,3.69648007402164,3.67187882913958,3.61295026581746,3.61295026581746,4.02163606257897,4.02163606257897,5.62422736526946,-0.012499996479653183,0.06920550046835501,0.0760709573427408,0.08153789522419895,0.09463311852163989,0.09463311852163989,0.01233239475584394,0.025427618053284876,0.09081897581364637,0.09081897581364637
raw_CU_diffT/TC23NMC09/TC23NMC09_05deg.parquet,TC23NMC09_05deg.parquet,TC23NMC09,NMC,lithium-ion,5.0,,charge_sweep,10,100,542,70,2.0,charge,0.9213236669020262,False,False,95,3.00000496205561,2.968369505787623,4.033650624033,4.26383436490614,4.28157014610018,4.30273865913822,,4.30273865913822,4.03498557530567,4.03498557530567,5.661117894736841,0.0007677713559124404,0.07672778671519849,0.08263970400145777,0.0896958633431194,,0.0896958633431194,0.012968076627920905,0.012968076627920905,0.08925088032157306,0.08925088032157306
raw_CU_diffT/TC23NMC09/TC23NMC09_05deg.parquet,TC23NMC09_05deg.parquet,TC23NMC09,NMC,lithium-ion,5.0,,charge_sweep,10,100,546,74,-2.0,discharge,9.999999666761141,True,True,1002,-2.99999698354747,-2.9970063706036845,4.03460416065633,3.81605356658788,3.78992666310849,3.77085593064179,3.7268025386437,3.7268025386437,4.02182676990364,4.02182676990364,5.611386806387226,-0.008333333760899732,0.0728502712726117,0.0815592478558132,0.08791616506982616,0.1026006438342005,0.1026006438342005,0.015065893797214458,0.0297503725615888,0.09834150930081159,0.09834150930081159
raw_CU_diffT/TC23NMC09/TC23NMC09_05deg.parquet,TC23NMC09_05deg.parquet,TC23NMC09,NMC,lithium-ion,5.0,,charge_sweep,10,100,550,78,1.0,charge,9.99999933334766,True,True,1002,1.4999984719267,1.4984969302571478,4.03098072148766,4.14578653093723,4.16523867805327,4.17687182485796,4.19994741114268,4.19994741114268,4.03765547785101,4.03765547785101,5.650294011976048,0.004166663737882692,0.07653728426943375,0.08950539555760989,0.0972608346613228,0.1126445745227908,0.1126445745227908,0.020723550391889056,0.036107290253357044,0.10819473241410084,0.10819473241410084
raw_CU_diffT/TC23NMC09/TC23NMC09_05deg.parquet,TC23NMC09_05deg.parquet,TC23NMC09,NMC,lithium-ion,5.0,,charge_sweep,10,100,554,82,-1.0,discharge,9.999999666702934,True,True,1002,-1.4999984719267,-1.4985050343047273,4.03384133135767,3.9196076438821,3.90053691141539,3.88985730123403,3.86544676367665,3.86544676367665,4.02697586766965,4.02697586766965,5.618266037924152,-0.004166665788829739,0.07615586923154682,0.08886970382780102,0.09598945120170506,0.11226315948490447,0.11226315948490447,0.019833581970158234,0.03610729025335764,0.10768617903025013,0.10768617903025013
raw_CU_diffT/TC23NMC09/TC23NMC09_15deg.parquet,TC23NMC09_15deg.parquet,TC23NMC09,NMC,lithium-ion,15.0,,discharge_sweep,0,100,12,28,-3.0,discharge,9.999999333322194,True,True,1002,-4.49999545547416,-4.495386951083284,4.2287442171674,4.00390028138494,3.98292247567156,3.94192040086814,3.85572069011863,3.85572069011863,4.19975670381801,4.19975670381801,15.574580019960079,-0.012499680730520721,0.049965369522527385,0.054627108833366175,0.06373869021364109,0.08289420083635733,0.08289420083635733,0.013773320691113707,0.03292883131382995,0.07645252469774531,0.07645252469774531
raw_CU_diffT/TC23NMC09/TC23NMC09_15deg.parquet,TC23NMC09_15deg.parquet,TC23NMC09,NMC,lithium-ion,15.0,,discharge_sweep,0,100,16,32,3.0,charge,0.13640833332101465,False,False,16,4.503857013724289,4.22318358867553,4.2102456066747,4.43814085965183,4.45854654339121,,,4.46388634848189,4.2108177286487,4.2108177286487,15.64565,0.0001706971065620579,0.0506000195571664,0.05513073260538245,,,0.05631633975818682,,0.0057163202010204195,0.056189310420386704,0.056189310420386704
raw_CU_diffT/TC23NMC09/TC23NMC09_15deg.parquet,TC23NMC09_15deg.parquet,TC23NMC09,NMC,lithium-ion,15.0,,discharge_sweep,0,100,20,36,-2.0,discharge,10.000001333337423,True,True,1002,-3.00000599410144,-2.9970149373922177,4.21119914329803,4.05825186891505,4.04547447816236,4.0185847453843,3.95221859640016,3.95221859640016,4.19231911815599,4.19231911815599,15.555525728542914,-0.008333354242135323,0.05098232292992144,0.055241444670949005,0.06420467102147308,0.08632667648233802,0.08632667648233802,0.013222348091551636,0.03534435355241658,0.08003334734260917,0.08003334734260917
raw_CU_diffT/TC23NMC09/TC23NMC09_15deg.parquet,TC23NMC09_15deg.parquet,TC23NMC09,NMC,lithium-ion,15.0,,discharge_sweep,0,100,24,40,2.0,charge,0.13626666669006227,False,False,16,3.00028567852144,2.8125930158895946,4.19975670381801,4.35346680749966,4.36700702755102,,,4.37005834474569,4.19994741114268,4.19994741114268,15.6207,0.0001135671969444153,0.05123182261677145,0.055744799547032584,,,0.056761808432724256,,0.0055299858159528065,0.05669824537736753,0.05669824537736753
raw_CU_diffT/TC23NMC09/TC23NMC09_15deg.parquet,TC23NMC09_15deg.parquet,TC23NMC09,NMC,lithium-ion,15.0,,discharge_sweep,0,100,28,44,-1.0,discharge,9.999999333325832,True,True,1002,-1.4999984719267,-1.4985543121954603,4.20032882579201,4.12252023732785,4.1164176029385,4.10268667556247,4.06321025935639,4.06321025935639,4.19098416688332,4.19098416688332,15.557681676646709,-0.004166795130422806,0.05187244515270573,0.05594087222350847,0.06509483313281064,0.09141247074705013,0.09141247074705013,0.013222387980104909,0.03954002559434439,0.08518269179488432,0.08518269179488432
raw_CU_diffT/TC23NMC09/TC23NMC09_15deg.parquet,TC23NMC09_15deg.parquet,TC23NMC09,NMC,lithium-ion,15.0,,discharge_sweep,0,100,32,48,1.0,charge,1.5060016666830052,True,False,153,1.49998612707081,1.4900947536267681,4.19479831337666,4.27279760916549,4.27928165820417,4.29511036615154,,4.30273865913822,4.196323971974,4.196323971974,15.599310065359479,0.0006274676521466504,0.05200001145420454,0.056322750792695817,0.06687532035430936,,0.0719608960466502,0.01487530890010482,0.019960884592445653,0.07094378090817918,0.07094378090817918
raw_CU_diffT/TC23NMC09/TC23NMC09_15deg.parquet,TC23NMC09_15deg.parquet,TC23NMC09,NMC,lithium-ion,15.0,,discharge_sweep,1,90,38,28,-3.0,discharge,10.000008666720532,True,True,1002,-4.50000319581789,-4.495506694030394,4.07808543068042,3.85514856814463,3.84427825063861,3.82673317676924,3.77123734529112,3.77123734529112,4.06206601540839,4.06206601540839,15.612322295409182,-0.012500000243847457,0.049541489824491254,0.051957114221407745,0.05585601675678272,0.06818841499367634,0.06818841499367634,0.006314526932291467,0.018646925169185084,0.06462854746137818,0.06462854746137818
raw_CU_diffT/TC23NMC09/TC23NMC09_15deg.parquet,TC23NMC09_15deg.parquet,TC23NMC09,NMC,lithium-ion,15.0,,discharge_sweep,1,90,42,32,3.0,charge,0.16488799991930136,False,False,19,4.50051874240417,4.2635844392824405,4.07198279629108,4.29644531742421,4.30712492760556,,,4.30998553747557,4.07236421094041,4.07236421094041,15.58015,0.00020613875009097015,0.049874810878628176,0.05224778403852783,,,0.052883401849216374,,0.0030085909705881986,0.05279865280779227,0.05279865280779227
raw_CU_diffT/TC23NMC09/TC23NMC09_15deg.parquet,TC23NMC09_15deg.parquet,TC23NMC09,NMC,lithium-ion,15.0,,discharge_sweep,1,90,46,36,-2.0,discharge,9.999999666724761,True,True,1002,-2.99999698354747,-2.9970055267283473,4.07274562558975,3.92170542445343,3.91350500949275,3.90110903338939,3.86067908055997,3.86067908055997,4.06225672273306,4.06225672273306,15.559138113772457,-0.008333326799849354,0.0503467843350017,0.053080258737026965,0.05721225492613711,0.07068891941984996,0.07068891941984996,0.00686547059113541,0.020342135084848265,0.06719261495214103,0.06719261495214103
raw_CU_diffT/TC23NMC09/TC23NMC09_15deg.parquet,TC23NMC09_15deg.parquet,TC23NMC09,NMC,lithium-ion,15.0,,discharge_sweep,1,90,50,40,2.0,charge,9.999999666717486,True,True,1002,2.9999969438534,2.997003949780384,4.06931289374574,4.22149733883005,4.22969775379074,4.24094948594609,4.2762303410095,4.2762303410095,4.07961108927776,4.07961108927776,15.60084399201597,0.008333334232968788,0.05072820003904201,0.053461674477238284,0.05721225568313037,0.06897255268466414,0.06897255268466414,0.0064840556440883615,0.01824435264562213,0.06553981734367649,0.06553981734367649
raw_CU_diffT/TC23NMC09/TC23NMC09_15deg.parquet,TC23NMC09_15deg.parquet,TC23NMC09,NMC,lithium-ion,15.0,,discharge_sweep,1,90,54,44,-1.0,discharge,10.00000466677011,True,True,1002,-1.4999984719267,-1.4985030959901862,4.07388986953775,3.99760693967092,3.99322067120358,3.9867366221649,3.96518669447752,3.96518669447752,4.06855006444707,4.06855006444707,15.56733216566866,-0.004166663792639999,0.05085533838500964,0.05377952034214598,0.058102224104871265,0.07246885719863694,0.07246885719863694,0.007246885719861623,0.021613518813627296,0.0689089835116852,0.0689089835116852
raw_CU_diffT/TC23NMC09/TC23NMC09_15deg.parquet,TC23NMC09_15deg.parquet,TC23NMC09,NMC,lithium-ion,15.0,,discharge_sweep,1,90,58,48,1.0,charge,10.000003999688488,True,True,1002,1.4999984719267,1.4985017459956442,4.07160138164174,4.14864714080724,4.15341482392391,4.15932675098859,4.17820677613063,4.17820677613063,4.07713189405709,4.07713189405709,15.570846047904189,0.0041666716089482575,0.05136389176886124,0.05454235041791983,0.058483639142758184,0.07107033539304829,0.07107033539304829,0.007119747373896944,0.019706443624187046,0.06738332336013159,0.06738332336013159
raw_CU_diffT/TC23NMC09/TC23NMC09_15deg.parquet,TC23NMC09_15deg.parquet,TC23NMC09,NMC,lithium-ion,15.0,,discharge_sweep,2,80,64,28,-3.0,discharge,9.999999333362211,True,True,1002,-4.49999545547416,-4.495507523763233,4.03784618517567,3.81319295671788,3.80251334653652,3.78534968731649,3.73004456316304,3.73004456316304,4.01896616003363,4.01896616003363,15.552729620758484,-0.01249999163268857,0.049922990074246415,0.05229623917794678,0.05611038952317677,0.06840042952447772,0.06840042952447772,0.006187399448930354,0.01847743945023131,0.06420486414472305,0.06420486414472305
raw_CU_diffT/TC23NMC09/TC23NMC09_15deg.parquet,TC23NMC09_15deg.parquet,TC23NMC09,NMC,lithium-ion,15.0,,discharge_sweep,2,80,68,32,3.0,charge,3.356055999720411,True,False,338,4.49999541578009,4.486658567488268,4.03326920938366,4.2588759744648,4.26955558464615,4.28443075597018,,4.30121300054088,4.03956255109768,4.03956255109768,15.630060000000004,0.0041950530844167,0.050134887757886756,0.052508136882519076,0.05581373387754442,,0.05954312535911119,0.005678846119657667,0.009408237601224431,0.05814460355352215,0.05814460355352215
raw_CU_diffT/TC23NMC09/TC23NMC09_15deg.parquet,TC23NMC09_15deg.parquet,TC23NMC09,NMC,lithium-ion,15.0,,discharge_sweep,2,80,72,36,-2.0,discharge,10.00000333331991,True,True,1002,-2.99999698354747,-2.9970064123181115,4.03632052657834,3.88413608149402,3.87612637385801,3.86373039775465,3.8229190302759,3.8229190302759,4.02373384315031,4.02373384315031,15.595751297405188,-0.008333333192132485,0.05072819936784183,0.053398104597725864,0.05753010078683601,0.07113390362482777,0.07113390362482777,0.006801901418994179,0.020405704256985943,0.0669383382635764,0.0669383382635764
raw_CU_diffT/TC23NMC09/TC23NMC09_15deg.parquet,TC23NMC09_15deg.parquet,TC23NMC09,NMC,lithium-ion,15.0,,discharge_sweep,2,80,76,40,2.0,charge,10.000000666434062,True,True,1002,2.9999969438534,2.9969979082002567,4.033078502059,4.18640719109131,4.19441689872733,4.20509650890869,4.23503755888141,4.23503755888141,4.04375811224035,4.04375811224035,15.582102335329342,0.00833331922027198,0.051109615076928634,0.05377952034214272,0.05733939402909445,0.0673197541871491,0.0673197541871491,0.006229778952165817,0.016210139110220463,0.06375988050020062,0.06375988050020062
raw_CU_diffT/TC23NMC09/TC23NMC09_15deg.parquet,TC23NMC09_15deg.parquet,TC23NMC09,NMC,lithium-ion,15.0,,discharge_sweep,2,80,80,44,-1.0,discharge,9.999999333362211,True,True,1002,-1.4999984719267,-1.4985059429899434,4.03765547785101,3.96060971868551,3.95622345021817,3.94973940117949,3.92761735151811,3.92761735151811,4.03193425811099,4.03193425811099,15.596044860279443,-0.004166669593293118,0.05136389176886124,0.05428807372599758,0.058610777488722864,0.07335882562037546,0.07335882562037546,0.007246885719861623,0.02199493385151422,0.06954467524149438,0.06954467524149438
raw_CU_diffT/TC23NMC09/TC23NMC09_15deg.parquet,TC23NMC09_15deg.parquet,TC23NMC09,NMC,lithium-ion,15.0,,discharge_sweep,2,80,84,48,1.0,charge,10.000001999884262,True,True,1002,1.4999984719267,1.4984955144623555,4.03555769727967,4.11317557841916,4.11775255421117,4.12347377395118,4.14063743317122,4.14063743317122,4.04127891701968,4.04127891701968,15.60273611776447,0.004166655820261049,0.05174530680674076,0.054796627109841484,0.05861077748871605,0.07005322862534509,0.07005322862534509,0.006865470681975287,0.018307921818604328,0.06623907824647111,0.06623907824647111
raw_CU_diffT/TC23NMC09/TC23NMC09_15deg.parquet,TC23NMC09_15deg.parquet,TC23NMC09,NMC,lithium-ion,15.0,,discharge_sweep,3,70,90,28,-3.0,discharge,9.99999933334766,True,True,1002,-4.49999545547416,-4.495508224787454,3.97071720689287,3.7435847832144,3.73252375838371,3.71574151381301,3.65891073106222,3.65891073106222,3.94649737666015,3.94649737666015,15.591810239520957,-0.012499992863508043,0.05047392290189268,0.05293193090215281,0.05666132235082304,0.06929039793836748,0.06929039793836748,0.006187399448930354,0.0188164750364748,0.06390820800676279,0.06390820800676279
raw_CU_diffT/TC23NMC09/TC23NMC09_15deg.parquet,TC23NMC09_15deg.parquet,TC23NMC09,NMC,lithium-ion,15.0,,discharge_sweep,3,70,94,32,3.0,charge,10.00000266659481,True,True,1002,4.49999541578009,4.495506499085762,3.95832123078951,4.18717002038998,4.19842175254534,4.21463187514204,4.27108124324349,4.27108124324349,3.98139681707422,3.98139681707422,15.65001505988024,0.012500004935763401,0.05085533838500562,0.05335572585560232,0.056957978991207074,0.06950229579284183,0.06950229579284183,0.0061026406062014565,0.018646957407836208,0.06437438250568799,0.06437438250568799
raw_CU_diffT/TC23NMC09/TC23NMC09_15deg.parquet,TC23NMC09_15deg.parquet,TC23NMC09,NMC,lithium-ion,15.0,,discharge_sweep,3,70,98,36,-2.0,discharge,10.00000033343531,True,True,1002,-2.99999698354747,-2.997005776856452,3.97281498746421,3.81910488378255,3.8107137614972,3.79850849271851,3.75617146664242,3.75617146664242,3.95565132824417,3.95565132824417,15.625018403193613,-0.008333328438474162,0.05123675274496413,0.054033796319130474,0.05810222333609954,0.07221457955121374,0.07221457955121374,0.00686547059113541,0.020977826806249614,0.06649335405859874,0.06649335405859874
raw_CU_diffT/TC23NMC09/TC23NMC09_15deg.parquet,TC23NMC09_15deg.parquet,TC23NMC09,NMC,lithium-ion,15.0,,discharge_sweep,3,70,102,40,2.0,charge,10.00000266659481,True,True,1002,2.9999969438534,2.997004365379678,3.96347032855552,4.11889679815917,4.12747862776919,4.13930248189855,4.18030455670197,4.18030455670197,3.98044328045089,3.98044328045089,15.62125113772455,0.008333338199916537,0.0518088759797234,0.05466948876388081,0.05861077748871946,0.07227814967969051,0.07227814967969051,0.00680190150899606,0.020469273699967115,0.06662049328435818,0.06662049328435818
raw_CU_diffT/TC23NMC09/TC23NMC09_15deg.parquet,TC23NMC09_15deg.parquet,TC23NMC09,NMC,lithium-ion,15.0,,discharge_sweep,3,70,106,44,-1.0,discharge,10.000006333197234,True,True,1002,-1.4999984719267,-1.498502753004895,3.97395923141221,3.89576922829871,3.89100154518204,3.88413608149402,3.85972554393664,3.85972554393664,3.96480527982819,3.96480527982819,15.58436604790419,-0.004166663873480314,0.052126721844634495,0.05530518049369308,0.05988216094834772,0.07615586923154712,0.07615586923154712,0.007755439103713221,0.02402914738691262,0.07005322862534567,0.07005322862534567
raw_CU_diffT/TC23NMC09/TC23NMC09_15deg.parquet,TC23NMC09_15deg.parquet,TC23NMC09,NMC,lithium-ion,15.0,,discharge_sweep,3,70,110,48,1.0,charge,10.000004666748282,True,True,1002,1.4999984719267,1.4985022881247394,3.96900084097086,4.04814438070769,4.05291206382437,4.05939611286305,4.0828531137971,4.0828531137971,3.97796408523022,3.97796408523022,15.608219999999998,0.0041666726025630565,0.05276241357444367,0.05594087222350877,0.060263575986234344,0.07590159253962457,0.07590159253962457,0.007501162411790677,0.023139178965180904,0.069926090279381,0.069926090279381
raw_CU_diffT/TC23NMC09/TC23NMC09_15deg.parquet,TC23NMC09_15deg.parquet,TC23NMC09,NMC,lithium-ion,15.0,,discharge_sweep,4,60,116,28,-3.0,discharge,9.999999333362211,True,True,1002,-4.500003830923015,-4.495508804590262,3.8894758865847,3.65929214571156,3.64937536482887,3.63697938872551,3.58892114290941,3.58892114290941,3.87669849583201,3.87669849583201,15.617895778443113,-0.01249999642883018,0.05115189886981185,0.05335562607878536,0.05611028509000159,0.06678988617963948,0.06678988617963948,0.0049583862201897436,0.015637987309827628,0.06395046842961742,0.06395046842961742
raw_CU_diffT/TC23NMC09/TC23NMC09_15deg.parquet,TC23NMC09_15deg.parquet,TC23NMC09,NMC,lithium-ion,15.0,,discharge_sweep,4,60,120,32,3.0,charge,9.999999666717486,True,True,1002,4.49999994090412,4.4955036022901504,3.88394537416936,4.1164176029385,4.12709721311986,4.14044672584655,4.18640719109131,4.18640719109131,3.89557852097405,3.89557852097405,15.595913003992017,0.012499993743387297,0.051660495960458346,0.054033742698593755,0.05700030112126059,0.0672137379764455,0.0672137379764455,0.005339805160802243,0.015553242015987158,0.06462859420812077,0.06462859420812077
