Repository: DNV007/delivered-energy-decomposition

# Three-term energy accounting for a cold commercial sodium-ion 18650 cell

This repository holds the analysis code and the derived data behind a reanalysis
of a public commercial-cell archive. No new measurements were made. The
manuscript reporting the work is not distributed here; what is here is
everything needed to regenerate its numbers from the raw archive and to check
them.

**Source data.** Droese, D., Schlösser, A., Otto, M. *Dataset: Evaluation of
Commercial Sodium-Ion Batteries by State-of-the-Art Lithium-Ion Battery
Configurations.* Technische Universität Berlin, DepositOnce, 2025.
DOI [10.14279/depositonce-25036](https://doi.org/10.14279/depositonce-25036),
CC BY 4.0.

File: data_processed/hppc/raw_temperature_pulse_descriptors.csv (part 21 of 36)
member_path,file_name,cell_id,cell_family,chemistry_type,temperature_deg_c,voltage_v,pulse_set,pulse_block_index,nominal_soc_percent,segment_index,step_id,nominal_c_rate,pulse_direction,duration_s,complete_1s,complete_10s,n_points,current_median_a,current_mean_a,pre_voltage_v,pulse_voltage_fast_v,pulse_voltage_100ms_v,pulse_voltage_1s_v,pulse_voltage_10s_v,pulse_voltage_end_v,relax_voltage_60s_v,relax_voltage_end_v,temperature_mean_deg_c,capacity_delta_ah,r_fast_ohm,r_100ms_ohm,r_1s_ohm,r_10s_ohm,r_end_ohm,polarization_1s_minus_fast_ohm,polarization_end_minus_fast_ohm,relaxation_60s_ohm,relaxation_end_ohm
raw_CU_diffT/TC23NMC09/TC23NMC09_15deg.parquet,TC23NMC09_15deg.parquet,TC23NMC09,NMC,lithium-ion,15.0,,discharge_sweep,4,60,124,36,-2.0,discharge,9.999999333362211,True,True,1002,-2.99999698354747,-2.9970061508205483,3.8900480085587,3.73385870965638,3.72642112399436,3.71783929438435,3.68541904919095,3.68541904919095,3.88127547162402,3.88127547162402,15.625419670658683,-0.00833332933591768,0.05206315198278222,0.054542349696249666,0.05740296244255384,0.06820972170637926,0.06820972170637926,0.005339810459771624,0.016146569723597043,0.06528553978793385,0.06528553978793385
raw_CU_diffT/TC23NMC09/TC23NMC09_15deg.parquet,TC23NMC09_15deg.parquet,TC23NMC09,NMC,lithium-ion,15.0,,discharge_sweep,4,60,128,40,2.0,charge,9.999999666717486,True,True,1002,2.9999969438534,2.9970022053408734,3.88585244741603,4.04394881956502,4.0521492345257,4.06149389343439,4.09391413862779,4.09391413862779,3.89424356970138,3.89424356970138,15.576465329341321,0.00833333014392238,0.05269884440146133,0.055432318839654354,0.058547208315737266,0.06935396772255091,0.06935396772255091,0.005848363914275935,0.01665512332108958,0.06655692411137569,0.06655692411137569
raw_CU_diffT/TC23NMC09/TC23NMC09_15deg.parquet,TC23NMC09_15deg.parquet,TC23NMC09,NMC,lithium-ion,15.0,,discharge_sweep,4,60,132,44,-1.0,discharge,10.000010666524759,True,True,1002,-1.4999984719267,-1.4985042770670471,3.89023871588337,3.81090446882187,3.80632749302986,3.80175051723785,3.78477756534248,3.78477756534248,3.88547103276669,3.88547103276669,15.6207,-0.004166669559236927,0.05288955192040805,0.05594087222350877,0.05899219252660949,0.07030750531727444,0.07030750531727444,0.006102640606201443,0.017417953396866387,0.06712904666820933,0.06712904666820933
raw_CU_diffT/TC23NMC09/TC23NMC09_15deg.parquet,TC23NMC09_15deg.parquet,TC23NMC09,NMC,lithium-ion,15.0,,discharge_sweep,4,60,136,48,1.0,charge,9.99999933334766,True,True,1002,1.4999984719267,1.4984987779725483,3.8877595206627,3.9682380116722,3.97300569478887,3.97758267058088,3.99531845177492,3.99531845177492,3.89252720377937,3.89252720377937,15.539610000000001,0.004166660980478719,0.0536523819961816,0.05683084064524019,0.05988216094834091,0.07170602712285687,0.07170602712285687,0.006229778952159308,0.018053645126675268,0.06852756847379828,0.06852756847379828
raw_CU_diffT/TC23NMC09/TC23NMC09_15deg.parquet,TC23NMC09_15deg.parquet,TC23NMC09,NMC,lithium-ion,15.0,,discharge_sweep,5,50,142,28,-3.0,discharge,9.999999999708962,True,True,1002,-4.49999545547416,-4.495509642879907,3.84408754331394,3.61085248524613,3.59979146041544,3.58739548431208,3.53609521397664,3.53609521397664,3.83035661593791,3.83035661593791,15.601930499001996,-0.012499997250136253,0.05183006524686245,0.05428807324712258,0.057042737385345335,0.06844280897275869,0.06844280897275869,0.005212672138482886,0.016612743725896238,0.0653914886965734,0.0653914886965734
raw_CU_diffT/TC23NMC09/TC23NMC09_15deg.parquet,TC23NMC09_15deg.parquet,TC23NMC09,NMC,lithium-ion,15.0,,discharge_sweep,5,50,146,32,3.0,charge,10.000000333457137,True,True,1002,4.49999541578009,4.495504534308508,3.83893844554793,4.07503411348575,4.08647655296577,4.09944465104313,4.14407016501523,4.14407016501523,3.85095300700195,3.85095300700195,15.596043443113773,0.01249999581525628,0.05246575743386448,0.055008524353114006,0.05789032686159753,0.06780711784667554,0.06780711784667554,0.0054245694277330475,0.015341360412811055,0.06513721258146371,0.06513721258146371
raw_CU_diffT/TC23NMC09/TC23NMC09_15deg.parquet,TC23NMC09_15deg.parquet,TC23NMC09,NMC,lithium-ion,15.0,,discharge_sweep,5,50,150,36,-2.0,discharge,10.000001000167686,True,True,1002,-2.99999698354747,-2.9970076247699264,3.84504107993728,3.68675400046362,3.67855358550293,3.67035317054225,3.63602585210218,3.63602585210218,3.83626854300259,3.83626854300259,15.614522734530942,-0.008333334569443572,0.05276241287632466,0.05549588727835318,0.05822936168037845,0.06967181266560522,0.06967181266560522,0.005466948804053788,0.016909399789280563,0.06674763074715656,0.06674763074715656
raw_CU_diffT/TC23NMC09/TC23NMC09_15deg.parquet,TC23NMC09_15deg.parquet,TC23NMC09,NMC,lithium-ion,15.0,,discharge_sweep,5,50,154,40,2.0,charge,9.99999933334766,True,True,1002,2.9999969438534,2.9970012924564844,3.84103622611927,4.00161179348893,4.01038433042362,4.01896616003363,4.05062357592837,4.05062357592837,3.84961805572928,3.84961805572928,15.617999690618763,0.008333327780279265,0.05352524365021722,0.056449425607356815,0.059310038391510674,0.06986252110640206,0.06986252110640206,0.005784794741293453,0.016337277456184844,0.06700190832224807,0.06700190832224807
raw_CU_diffT/TC23NMC09/TC23NMC09_15deg.parquet,TC23NMC09_15deg.parquet,TC23NMC09,NMC,lithium-ion,15.0,,discharge_sweep,5,50,158,44,-1.0,discharge,9.999999666717486,True,True,1002,-1.4999984719267,-1.4985040010704518,3.84542249458661,3.76456258892778,3.76017632046043,3.75579005199309,3.73843568544839,3.73843568544839,3.8408455187946,3.8408455187946,15.567650079840316,-0.004166666319391424,0.05390665868810385,0.056830840645246704,0.059755022602383044,0.07132461208497023,0.07132461208497023,0.005848363914279196,0.017417953396866387,0.06827329178186951,0.06827329178186951
raw_CU_diffT/TC23NMC09/TC23NMC09_15deg.parquet,TC23NMC09_15deg.parquet,TC23NMC09,NMC,lithium-ion,15.0,,discharge_sweep,5,50,162,48,1.0,charge,9.99999933334766,True,True,1002,1.4999984719267,1.4985012153152377,3.8431340066906,3.92475674164811,3.92952442476478,3.93391069323213,3.95069293780283,3.95069293780283,3.84790168980728,3.84790168980728,15.589606526946104,0.004166667542500926,0.05441521207196166,0.05759367072102026,0.060517852678163106,0.07170602712286368,0.07170602712286368,0.006102640606201443,0.01729081505090202,0.06852756847379858,0.06852756847379858
raw_CU_diffT/TC23NMC09/TC23NMC09_15deg.parquet,TC23NMC09_15deg.parquet,TC23NMC09,NMC,lithium-ion,15.0,,discharge_sweep,6,40,168,28,-3.0,discharge,9.999999333362211,True,True,1002,-4.49999545547416,-4.495508683487694,3.78248907744648,3.54448633626199,3.52903904296396,3.51244750571792,3.43196901470842,3.43196901470842,3.76265551568111,3.76265551568111,15.586205768463074,-0.01249999408123892,0.05288955145387184,0.05632228676457944,0.06000929876497087,0.0778934259392771,0.0778934259392771,0.007119747311099024,0.02500387448540526,0.07348596331812204,0.07348596331812204
raw_CU_diffT/TC23NMC09/TC23NMC09_15deg.parquet,TC23NMC09_15deg.parquet,TC23NMC09,NMC,lithium-ion,15.0,,discharge_sweep,6,40,172,32,3.0,charge,9.999999333376763,True,True,1002,4.49999541578009,4.495505737015072,3.77238158923913,4.01286352564429,4.02888294091632,4.04413952688969,4.09696545582246,4.09696545582246,3.79068949240716,3.79068949240716,15.595150518962074,0.012499997960372865,0.053440484752909835,0.057000358439859594,0.06039071433219433,0.07212982160939865,0.07212982160939865,0.006950229579284498,0.018689336856488818,0.06806139453859995,0.06806139453859995
raw_CU_diffT/TC23NMC09/TC23NMC09_15deg.parquet,TC23NMC09_15deg.parquet,TC23NMC09,NMC,lithium-ion,15.0,,discharge_sweep,6,40,176,36,-2.0,discharge,10.000005666835932,True,True,1002,-2.99999698354747,-2.997006699089944,3.78382402871915,3.62210421740148,3.61104319257079,3.60036358238944,3.55039826332667,3.55039826332667,3.77104663796646,3.77104663796646,15.632035628742514,-0.008333335618901597,0.053906657974848164,0.05759366995897709,0.061153543598823704,0.07780866669954305,0.07780866669954305,0.007246885623975539,0.023902008724694883,0.073549532166154,0.073549532166154
raw_CU_diffT/TC23NMC09/TC23NMC09_15deg.parquet,TC23NMC09_15deg.parquet,TC23NMC09,NMC,lithium-ion,15.0,,discharge_sweep,6,40,180,40,2.0,charge,9.999999333362211,True,True,1002,2.9999969438534,2.997003062407952,3.7765771503818,3.94039474227081,3.95164647442616,3.96213537728285,4.00027684221626,4.00027684221626,3.78935454113449,3.78935454113449,15.590076706586823,0.008333333839286881,0.05460591959090187,0.0583565007967938,0.061852805310763495,0.07456663990701427,0.07456663990701427,0.007246885719861623,0.0199607203161124,0.07030750531727104,0.07030750531727104
raw_CU_diffT/TC23NMC09/TC23NMC09_15deg.parquet,TC23NMC09_15deg.parquet,TC23NMC09,NMC,lithium-ion,15.0,,discharge_sweep,6,40,184,44,-1.0,discharge,9.999999666353688,True,True,1002,-1.4999984719267,-1.4985047144148882,3.78439615069315,3.70220129376165,3.6960986593723,3.69056814695696,3.66711114602291,3.66711114602291,3.77791210165447,3.77791210165447,15.619046586826348,-0.004166665608455622,0.05479662710984178,0.05886505418064511,0.062552066213555,0.07819008276694524,0.07819008276694524,0.0077554391037132145,0.023393455657103455,0.07386737900421965,0.07386737900421965
raw_CU_diffT/TC23NMC09/TC23NMC09_15deg.parquet,TC23NMC09_15deg.parquet,TC23NMC09,NMC,lithium-ion,15.0,,discharge_sweep,6,40,188,48,1.0,charge,9.999999333012966,True,True,1002,1.4999984719267,1.4985003847901024,3.78058200419981,3.86373039775465,3.87002373946866,3.87536354455934,3.89576922829871,3.89576922829871,3.78706605323849,3.78706605323849,15.597522814371258,0.004166665487446413,0.05543231883965746,0.059627884256418365,0.06318775794337039,0.07679156096135599,0.07679156096135599,0.00775543910371293,0.021359242121698527,0.07246885719863072,0.07246885719863072
raw_CU_diffT/TC23NMC09/TC23NMC09_15deg.parquet,TC23NMC09_15deg.parquet,TC23NMC09,NMC,lithium-ion,15.0,,discharge_sweep,7,30,194,28,-3.0,discharge,9.999999666717486,True,True,1002,-4.49999545547416,-4.495509616377578,3.66615760939957,3.4222429411504,3.386962086087,3.33470827912822,3.26510010562474,3.26510010562474,3.64594263298486,3.64594263298486,15.619028043912175,-0.012499996971198973,0.05420331435056281,0.062043512282425564,0.07365548111124158,0.08912397973356866,0.08912397973356866,0.01945216676067877,0.034920665383005846,0.08463175821585156,0.08463175821585156
raw_CU_diffT/TC23NMC09/TC23NMC09_15deg.parquet,TC23NMC09_15deg.parquet,TC23NMC09,NMC,lithium-ion,15.0,,discharge_sweep,7,30,198,32,3.0,charge,10.000004666755558,True,True,1002,4.49999541578009,4.495504069467966,3.65376163329621,3.90034620409072,3.93295715660879,3.96156325530885,4.02049181863097,4.02049181863097,3.67302307308759,3.67302307308759,15.593045618762474,0.012500001195615644,0.05479662710984428,0.062043512829708186,0.06840043012783416,0.08149567976197283,0.08149567976197283,0.013603803017989878,0.026699052652128553,0.07721535544789997,0.07721535544789997
raw_CU_diffT/TC23NMC09/TC23NMC09_15deg.parquet,TC23NMC09_15deg.parquet,TC23NMC09,NMC,lithium-ion,15.0,,discharge_sweep,7,30,202,36,-2.0,discharge,10.000002333239536,True,True,1002,-2.99999698354747,-2.997007719449396,3.66768326799691,3.50176789553657,3.47754806530385,3.44226721024044,3.390966939905,3.390966939905,3.65395234062088,3.65395234062088,15.661557445109782,-0.008333335431861613,0.055305179761929786,0.06337846462372994,0.075138761469659,0.09223886877535956,0.09223886877535956,0.01983358170772922,0.03693368901342977,0.0876618883812682,0.0876618883812682
raw_CU_diffT/TC23NMC09/TC23NMC09_15deg.parquet,TC23NMC09_15deg.parquet,TC23NMC09,NMC,lithium-ion,15.0,,discharge_sweep,7,30,206,40,2.0,charge,10.000003000313882,True,True,1002,2.9999969438534,2.9970023025160772,3.65872002373756,3.82616105479524,3.84999947037862,3.87212152004,3.91712844866142,3.91712844866142,3.67264165843825,3.67264165843825,15.6133976247505,0.008333334698187712,0.05581373387754424,0.06375988050020062,0.07113390456602678,0.08613622938960147,0.08613622938960147,0.015320170688482536,0.030322495512057228,0.08149567976197146,0.08149567976197146
raw_CU_diffT/TC23NMC09/TC23NMC09_15deg.parquet,TC23NMC09_15deg.parquet,TC23NMC09,NMC,lithium-ion,15.0,,discharge_sweep,7,30,210,44,-1.0,discharge,10.000000000087311,True,True,1002,-1.4999984719267,-1.498505564826674,3.66844609729558,3.58396275246807,3.57137606904004,3.55421240982001,3.52541560379528,3.52541560379528,3.66119921895823,3.66119921895823,15.57175613772455,-0.004166668035523362,0.0563222872613954,0.0647134180949243,0.07615586923154682,0.09535375947188908,0.09535375947188908,0.019833581970151427,0.03903147221049368,0.09052250232531249,0.09052250232531249
raw_CU_diffT/TC23NMC09/TC23NMC09_15deg.parquet,TC23NMC09_15deg.parquet,TC23NMC09,NMC,lithium-ion,15.0,,discharge_sweep,7,30,214,48,1.0,charge,10.00000199986971,True,True,1002,1.4999984719267,1.4985007886237889,3.6636784141789,3.74854317365574,3.76132056440844,3.77447936981046,3.80041556596518,3.80041556596518,3.67111599984092,3.67111599984092,15.614470000000004,0.0041666676330162356,0.05657656395331794,0.06509483313281093,0.07386737900421965,0.09115819405512167,0.09115819405512167,0.017290815050901708,0.03458163010180373,0.08619979856258041,0.08619979856258041
raw_CU_diffT/TC23NMC09/TC23NMC09_15deg.parquet,TC23NMC09_15deg.parquet,TC23NMC09,NMC,lithium-ion,15.0,,discharge_sweep,8,20,220,28,-3.0,discharge,9.999999666717486,True,True,1002,-4.49999545547416,-4.495302159913987,3.55898009293668,3.31296764411618,3.26891425211809,3.19835254199127,3.12683729524112,3.12683729524112,3.53952794582064,3.53952794582064,15.621190698602796,-0.012499426361557004,0.05466948828164497,0.06445914083440472,0.08013953669813456,0.09603182980326491,0.09603182980326491,0.025470048416489588,0.04136234152161994,0.09170912607866961,0.09170912607866961
raw_CU_diffT/TC23NMC09/TC23NMC09_15deg.parquet,TC23NMC09_15deg.parquet,TC23NMC09,NMC,lithium-ion,15.0,,discharge_sweep,8,20,224,32,3.0,charge,9.999999332983862,True,True,1002,4.49999541578009,4.495505695300643,3.54715623880733,3.79622000482251,3.8391291528726,3.87936839837735,3.93429210788146,3.93429210788146,3.5658455566247,3.5658455566247,15.607212415169661,0.012499997767221998,0.05534755994234801,0.06488293588953702,0.0738249995555673,0.08603028076796795,0.08603028076796795,0.018477439613219293,0.030682720825619944,0.08187709479985956,0.08187709479985956
raw_CU_diffT/TC23NMC09/TC23NMC09_15deg.parquet,TC23NMC09_15deg.parquet,TC23NMC09,NMC,lithium-ion,15.0,,discharge_sweep,8,20,228,36,-2.0,discharge,9.999999999723514,True,True,1002,-2.99999698354747,-2.997005452371291,3.56088716618336,3.39363684245034,3.36312367050361,3.31296764411618,3.26300232505341,3.26300232505341,3.54715623880733,3.54715623880733,15.663967914171655,-0.008333327949963163,0.0557501639669144,0.06592123150933861,0.08263992378219577,0.09929504688291511,0.09929504688291511,0.02688975981528137,0.04354488291600071,0.09471806648882375,0.09471806648882375
raw_CU_diffT/TC23NMC09/TC23NMC09_15deg.parquet,TC23NMC09_15deg.parquet,TC23NMC09,NMC,lithium-ion,15.0,,discharge_sweep,8,20,232,40,2.0,charge,10.000002999964636,True,True,1002,2.9999969438534,2.9970028042380346,3.55154250727467,3.72108131890369,3.75140378352575,3.78458685801782,3.8252075181719,3.8252075181719,3.56508272732603,3.56508272732603,15.59257624750499,0.008333334320485981,0.056512994780339006,0.06662049328435804,0.07768152938309733,0.09122176322810385,0.09122176322810385,0.021168534602758325,0.03470876844776485,0.08670835194643496,0.08670835194643496
raw_CU_diffT/TC23NMC09/TC23NMC09_15deg.parquet,TC23NMC09_15deg.parquet,TC23NMC09,NMC,lithium-ion,15.0,,discharge_sweep,8,20,236,44,-1.0,discharge,10.00000000007276,True,True,1002,-1.4999984719267,-1.4985059371665619,3.56126858083269,3.47564099205718,3.45981228410981,3.43368538063043,3.40813059912504,3.40813059912504,3.55421240982001,3.55421240982001,15.5843722754491,-0.004166669122931437,0.05708511733716925,0.06763760005206064,0.08505555344892023,0.10209209180789969,0.10209209180789969,0.027970436111750978,0.04500697447073044,0.09738797300728749,0.09738797300728749
raw_CU_diffT/TC23NMC09/TC23NMC09_15deg.parquet,TC23NMC09_15deg.parquet,TC23NMC09,NMC,lithium-ion,15.0,,discharge_sweep,8,20,240,48,1.0,charge,9.999999333362211,True,True,1002,1.4999984719267,1.49849977737575,3.55631019039135,3.64231919381619,3.65872002373756,3.67912570747693,3.70181987911231,3.70181987911231,3.56355706872869,3.56355706872869,15.590621616766462,0.004166664852576922,0.0573393940290912,0.06827329178186951,0.08187709479985483,0.09700655796939404,0.09700655796939404,0.024537700770763636,0.03966716394030285,0.09217530082282398,0.09217530082282398
raw_CU_diffT/TC23NMC09/TC23NMC09_15deg.parquet,TC23NMC09_15deg.parquet,TC23NMC09,NMC,lithium-ion,15.0,,discharge_sweep,9,10,246,28,-3.0,discharge,9.99999933334766,True,True,1002,-4.26019093366336,-4.267349047776357,3.47716665065452,3.22753076266533,3.17623049232989,3.05684770708831,2.88616465151129,2.88616465151129,3.44150438094178,3.44150438094178,15.573799730538925,-0.011865303763922965,0.058597347366900074,0.07063912463328338,0.0986619966360934,0.13872664590528674,0.13872664590528674,0.04006464926919333,0.08012929853838667,0.13035559628144422,0.13035559628144422
raw_CU_diffT/TC23NMC09/TC23NMC09_15deg.parquet,TC23NMC09_15deg.parquet,TC23NMC09,NMC,lithium-ion,15.0,,discharge_sweep,9,10,250,32,3.0,charge,9.999999666732037,True,True,1002,4.49999541578009,4.495505824682715,3.45065833252579,3.70239200108631,3.75445510072042,3.81662568856188,3.88413608149402,3.88413608149402,3.4876555535112,3.4876555535112,15.686121017964071,0.012499998100414505,0.05594087222350673,0.06751046170609623,0.08132616196735583,0.09632848679093269,0.09632848679093269,0.0253852897438491,0.040387614567425956,0.08810687375202322,0.08810687375202322
raw_CU_diffT/TC23NMC09/TC23NMC09_15deg.parquet,TC23NMC09_15deg.parquet,TC23NMC09,NMC,lithium-ion,15.0,,discharge_sweep,9,10,254,36,-2.0,discharge,9.999999333391315,True,True,1002,-2.99999698354747,-2.9970067993551055,3.48079008982319,3.31220481481751,3.27616113045543,3.18443090729058,3.064476000075,3.064476000075,3.45676096691514,3.45676096691514,15.604592235528942,-0.00833333137195282,0.05619514817189236,0.06820972170638251,0.09878649350579281,0.13877150278194691,0.13877150278194691,0.04259134533390045,0.08257635461005455,0.13076178709228783,0.13076178709228783
raw_CU_diffT/TC23NMC09/TC23NMC09_15deg.parquet,TC23NMC09_15deg.parquet,TC23NMC09,NMC,lithium-ion,15.0,,discharge_sweep,9,10,258,40,2.0,charge,10.000003666675184,True,True,1002,2.9999969438534,2.9970015466253015,3.46229147933048,3.63373736420617,3.67035317054225,3.72375122144902,3.77295371121313,3.77295371121313,3.4865113095632,3.4865113095632,15.592510778443113,0.008333331922470955,0.057148686510151286,0.06935396772255417,0.08715333615730393,0.10355418278647112,0.10355418278647112,0.030004649647152645,0.04640549627631983,0.09548089781785035,0.09548089781785035
raw_CU_diffT/TC23NMC09/TC23NMC09_15deg.parquet,TC23NMC09_15deg.parquet,TC23NMC09,NMC,lithium-ion,15.0,,discharge_sweep,9,10,262,44,-1.0,discharge,10.000005000110832,True,True,1002,-1.4999984719267,-1.4985042853069337,3.48193433377119,3.39611603767101,3.37685459787964,3.32784281544021,3.2757797158061,3.2757797158061,3.47011047964183,3.47011047964183,15.596193443113775,-0.004166668769923651,0.05721225568313362,0.07005322862534567,0.10272778353770887,0.13743655198547697,0.13743655198547697,0.045515527854575244,0.08022429630234335,0.12955397453579937,0.12955397453579937
raw_CU_diffT/TC23NMC09/TC23NMC09_15deg.parquet,TC23NMC09_15deg.parquet,TC23NMC09,NMC,lithium-ion,15.0,,discharge_sweep,9,10,266,48,1.0,charge,9.999999666732037,True,True,1002,1.4999984719267,1.498500789138782,3.47297108951184,3.55974292223535,3.57919506935139,3.61466663173947,3.64327273043953,3.64327273043953,3.4847949436412,3.4847949436412,15.583887335329342,0.004166666580177567,0.0578479474129425,0.07081605870111894,0.09446379105015115,0.11353454294452903,0.11353454294452903,0.03661584363720865,0.05568659553158652,0.10565196549485172,0.10565196549485172
raw_CU_diffT/TC23NMC09/TC23NMC09_15deg.parquet,TC23NMC09_15deg.parquet,TC23NMC09,NMC,lithium-ion,15.0,,charge_sweep,0,0,274,62,3.0,charge,9.999999666732037,True,True,1002,4.49999541578009,4.495587308131657,3.18042605347257,3.45046762520113,3.51282892036726,3.59559589927276,3.709448172099,3.709448172099,3.26948637409209,3.26948637409209,15.622683532934134,0.012500210466497012,0.0600092992943077,0.0738673790042221,0.09226005972013171,0.1175605905666733,0.1175605905666733,0.03225076042582401,0.0575512912723656,0.09776938804517454,0.09776938804517454
raw_CU_diffT/TC23NMC09/TC23NMC09_15deg.parquet,TC23NMC09_15deg.parquet,TC23NMC09,NMC,lithium-ion,15.0,,charge_sweep,0,0,278,66,-3.0,discharge,9.616518999711843,True,False,964,-3.7469782396446947,-3.7687376334474494,3.25861605658606,3.00611955872688,2.9515772638721,2.79424372102177,,2.44639356082905,3.18652868786192,3.18652868786192,15.605367230290456,-0.010077292977769214,0.06738669981791055,0.08194304131936313,0.12393248795816961,,0.21676733725414654,0.056545788140259054,0.14938063743623597,0.19752853624873276,0.19752853624873276
raw_CU_diffT/TC23NMC09/TC23NMC09_15deg.parquet,TC23NMC09_15deg.parquet,TC23NMC09,NMC,lithium-ion,15.0,,charge_sweep,0,0,282,70,2.0,charge,9.999999333376763,True,True,1002,2.9999969438534,2.9970034566152317,3.19720829804327,3.37895237845098,3.42186152650107,3.49166040732921,3.57442738623472,3.57442738623472,3.25651827601473,3.25651827601473,15.688678303393212,0.00833333400411374,0.06058142185113878,0.07488448577192226,0.09815080308306104,0.12573982415692864,0.12573982415692864,0.03756938123192226,0.06515840230578986,0.10596981135975615,0.10596981135975615
raw_CU_diffT/TC23NMC09/TC23NMC09_15deg.parquet,TC23NMC09_15deg.parquet,TC23NMC09,NMC,lithium-ion,15.0,,charge_sweep,0,0,286,74,-2.0,discharge,9.99999933334766,True,True,1002,-2.9999990873332,-2.9970109462762458,3.24965281232671,3.07038792713968,3.02824160838825,2.89322082252398,2.56215290690196,2.56215290690196,3.18900788308259,3.18900788308259,15.576986816367263,-0.008333340760223028,0.0597549799078055,0.07380375709889965,0.11881069941243699,0.22916670485919777,0.22916670485919777,0.059055719504631496,0.16941172495139228,0.2089517222946432,0.2089517222946432
raw_CU_diffT/TC23NMC09/TC23NMC09_15deg.parquet,TC23NMC09_15deg.parquet,TC23NMC09,NMC,lithium-ion,15.0,,charge_sweep,0,0,290,78,1.0,charge,9.999999666702934,True,True,1002,1.4999984719267,1.498483399530999,3.19835254199127,3.29122700910413,3.31411188806418,3.36274225585428,3.41327969689105,3.41327969689105,3.22962854323667,3.22962854323667,15.651900000000003,0.004166621791982589,0.06191637448374583,0.07717297599924944,0.10959325421969036,0.14328491589975617,0.14328491589975617,0.04767687973594453,0.08136854141601034,0.12243422716190243,0.12243422716190243
raw_CU_diffT/TC23NMC09/TC23NMC09_15deg.parquet,TC23NMC09_15deg.parquet,TC23NMC09,NMC,lithium-ion,15.0,,charge_sweep,0,0,294,82,-1.0,discharge,10.000000000087311,True,True,1002,-1.4999984719267,-1.4985528938257038,3.22638651871733,3.13408417357847,3.11139000194309,3.03663273067361,2.89627213971865,2.89627213971865,3.19491981014727,3.19491981014727,15.552132115768462,-0.00416679117854345,0.061534959445859204,0.07666442261539842,0.12650265423269894,0.22007647686111215,0.22007647686111215,0.06496769478683972,0.15854151741525294,0.19909864977730027,0.19909864977730027
raw_CU_diffT/TC23NMC09/TC23NMC09_15deg.parquet,TC23NMC09_15deg.parquet,TC23NMC09,NMC,lithium-ion,15.0,,charge_sweep,1,10,300,62,3.0,charge,10.000004333385732,True,True,1002,4.49999541578009,4.495505828802657,3.52732267704195,3.77676785770647,3.82330044492523,3.86697242227399,3.91998905853143,3.91998905853143,3.54563058020999,3.54563058020999,15.561832295409182,0.012500003652631632,0.05543231883965769,0.06577290431127505,0.07547779805308107,0.08725928477894018,0.08725928477894018,0.020045479213423374,0.03182696593928249,0.08319085770813922,0.08319085770813922
raw_CU_diffT/TC23NMC09/TC23NMC09_15deg.parquet,TC23NMC09_15deg.parquet,TC23NMC09,NMC,lithium-ion,15.0,,charge_sweep,1,10,304,66,-3.0,discharge,10.000004000059562,True,True,1002,-4.464542200325996,-4.468523459967266,3.53647662862597,3.27787749637744,3.23191703113268,3.15143854012318,3.07076934178901,3.07076934178901,3.51931296940594,3.51931296940594,15.602230239520956,-0.01242457575472743,0.05792287778792798,0.06821743055112149,0.08624357688335317,0.10431243920215486,0.10431243920215486,0.028320699095425193,0.04638956141422688,0.10046800041092191,0.10046800041092191
raw_CU_diffT/TC23NMC09/TC23NMC09_15deg.parquet,TC23NMC09_15deg.parquet,TC23NMC09,NMC,lithium-ion,15.0,,charge_sweep,1,10,308,70,2.0,charge,9.999999333376763,True,True,1002,2.9999969438534,2.9970022917408405,3.52388994519795,3.69400087880096,3.7262304166697,3.76303693033044,3.80117839526385,3.80117839526385,3.53609521397664,3.53609521397664,15.66379083832335,0.00833332978972736,0.056703702299278916,0.06744689253311363,0.07971574291849544,0.09242957751474623,0.09242957751474623,0.023012040619216523,0.035725875215467315,0.08836115044394645,0.08836115044394645
raw_CU_diffT/TC23NMC09/TC23NMC09_15deg.parquet,TC23NMC09_15deg.parquet,TC23NMC09,NMC,lithium-ion,15.0,,charge_sweep,1,10,312,74,-2.0,discharge,10.000004000030458,True,True,1002,-2.99999698354747,-2.997007144598442,3.5322810674833,3.36369579247761,3.33051271798555,3.26586293492341,3.20445517638062,3.20445517638062,3.5200757987046,3.5200757987046,15.6242399500998,-0.00833333614723621,0.056195148171895616,0.067256184124279,0.08880613347979201,0.10927540690891918,0.10927540690891918,0.03261098530789639,0.053080258737023565,0.10520697989194686,0.10520697989194686
raw_CU_diffT/TC23NMC09/TC23NMC09_15deg.parquet,TC23NMC09_15deg.parquet,TC23NMC09,NMC,lithium-ion,15.0,,charge_sweep,1,10,316,78,1.0,charge,10.00000466677011,True,True,1002,1.4999984719267,1.4985016149497512,3.52350853054861,3.61008965594746,3.62744402249216,3.65185456004954,3.67359519506159,3.67359519506159,3.52999257958729,3.52999257958729,15.590506407185623,0.004166669934945436,0.05772080906698463,0.06929039854957184,0.08556410683277123,0.10005787827250158,0.10005787827250158,0.027843297765786597,0.04233706920551695,0.095735174509776,0.095735174509776
raw_CU_diffT/TC23NMC09/TC23NMC09_15deg.parquet,TC23NMC09_15deg.parquet,TC23NMC09,NMC,lithium-ion,15.0,,charge_sweep,1,10,320,82,-1.0,discharge,10.000000000087311,True,True,1002,-1.4999984719267,-1.498504093016497,3.52808550634062,3.44226721024044,3.42453142904641,3.390394817931,3.36045376795827,3.36045376795827,3.52160145730194,3.52160145730194,15.588242694610775,-0.004166662433003187,0.05721225568313362,0.06903612185764307,0.09179388578493736,0.11175460610105316,0.11175460610105316,0.034581630101803734,0.054542350417919536,0.10743190233832758,0.10743190233832758
raw_CU_diffT/TC23NMC09/TC23NMC09_15deg.parquet,TC23NMC09_15deg.parquet,TC23NMC09,NMC,lithium-ion,15.0,,charge_sweep,2,20,326,62,3.0,charge,9.999999666702934,True,True,1002,4.49999541578009,4.4955049311699815,3.62534624192082,3.873837885962,3.91045369229808,3.94115757156947,3.99646269572292,3.99646269572292,3.64403555973819,3.64403555973819,15.550290978043913,0.01249999768005607,0.0552204215963859,0.06335727573798784,0.07018036697130796,0.08247040708101828,0.08247040708101828,0.014959945374922061,0.027249985484632387,0.0783172211129098,0.0783172211129098
raw_CU_diffT/TC23NMC09/TC23NMC09_15deg.parquet,TC23NMC09_15deg.parquet,TC23NMC09,NMC,lithium-ion,15.0,,charge_sweep,2,20,330,66,-3.0,discharge,9.99999933334766,True,True,1002,-4.50000446602814,-4.52185835027264,3.63678868140085,3.3736125733603,3.33337332785555,3.27978456962411,3.225432982094,3.225432982094,3.61943431485614,3.61943431485614,15.644793093812376,-0.012572693724756397,0.0584835215225549,0.06742556720462653,0.07933416832624711,0.09141228690155655,0.09141228690155655,0.02085064680369221,0.03292876537900165,0.08755576483014008,0.08755576483014008
raw_CU_diffT/TC23NMC09/TC23NMC09_15deg.parquet,TC23NMC09_15deg.parquet,TC23NMC09,NMC,lithium-ion,15.0,,charge_sweep,2,20,334,70,2.0,charge,10.000000000087311,True,True,1002,2.9999969438534,2.9970052758079477,3.62401129064815,3.79297798030317,3.81929559110722,3.84408754331394,3.88451749614336,3.88451749614336,3.63640726675151,3.63640726675151,15.60142410179641,0.008333338469352783,0.05632228726139554,0.06509483313280767,0.07335882562037191,0.0868354902923995,0.0868354902923995,0.017036538358976366,0.030513203031003952,0.08270349404861738,0.08270349404861738
raw_CU_diffT/TC23NMC09/TC23NMC09_15deg.parquet,TC23NMC09_15deg.parquet,TC23NMC09,NMC,lithium-ion,15.0,,charge_sweep,2,20,338,74,-2.0,discharge,10.000004000059562,True,True,1002,-2.99999698354747,-2.9970116590660747,3.63259312025817,3.46553350384982,3.4373088197991,3.39459037907368,3.34691354790691,3.34691354790691,3.62019714415481,3.62019714415481,15.622471337325349,-0.008333348267843713,0.05568659479477332,0.06509483227151386,0.07933432683090698,0.0952266198659462,0.0952266198659462,0.023647732036133656,0.03954002507117288,0.09109462367683606,0.09109462367683606
raw_CU_diffT/TC23NMC09/TC23NMC09_15deg.parquet,TC23NMC09_15deg.parquet,TC23NMC09,NMC,lithium-ion,15.0,,charge_sweep,2,20,342,78,1.0,charge,10.000002333254088,True,True,1002,1.4999984719267,1.4985004007548832,3.62382058332348,3.709448172099,3.72356051412436,3.73919851474706,3.76227410103177,3.76227410103177,3.6301139250375,3.6301139250375,15.599714500998006,0.004166667170598432,0.05708511733717576,0.06649335493840017,0.07691869930732718,0.09230243916878865,0.09230243916878865,0.019833581970151427,0.03521732183161289,0.08810687375202095,0.08810687375202095
raw_CU_diffT/TC23NMC09/TC23NMC09_15deg.parquet,TC23NMC09_15deg.parquet,TC23NMC09,NMC,lithium-ion,15.0,,charge_sweep,2,20,346,82,-1.0,discharge,9.99999933334766,True,True,1002,-1.4999984719267,-1.4985075511147874,3.62820685179083,3.54296067766465,3.52827621366529,3.50672628597791,3.48098079714786,3.48098079714786,3.62172280275215,3.62172280275215,15.556039500998006,-0.004166673268676016,0.056830840645246704,0.06662049328435804,0.0809871263781237,0.09815080308306104,0.09815080308306104,0.024156285732877,0.041319962437814335,0.09382809932033576,0.09382809932033576
raw_CU_diffT/TC23NMC09/TC23NMC09_15deg.parquet,TC23NMC09_15deg.parquet,TC23NMC09,NMC,lithium-ion,15.0,,charge_sweep,3,30,352,62,3.0,charge,9.999999666732037,True,True,1002,4.49999744017768,4.495507869640407,3.74015205137039,3.98330389032089,4.00466311068361,4.02373384315031,4.08037391857643,4.08037391857643,3.75903207651243,3.75903207651243,15.623955758483037,0.012500005352233,0.0540337727260795,0.058780268840058665,0.06301821179896552,0.07560490238692369,0.07560490238692369,0.00898443907288602,0.021571129660844186,0.07140933885760427,0.07140933885760427
raw_CU_diffT/TC23NMC09/TC23NMC09_15deg.parquet,TC23NMC09_15deg.parquet,TC23NMC09,NMC,lithium-ion,15.0,,charge_sweep,3,30,356,66,-3.0,discharge,10.000000000087311,True,True,1002,-4.49999545547416,-4.495508570189249,3.75159449085042,3.51225679839325,3.49051616338121,3.46419855257716,3.36560286572429,3.36560286572429,3.73366800233171,3.73366800233171,15.596980289421158,-0.012499995042529029,0.05318620759183665,0.05801746469579507,0.06386582855848183,0.08577600331942083,0.08577600331942083,0.010679620966645181,0.03258979572758418,0.08179233518106686,0.08179233518106686
raw_CU_diffT/TC23NMC09/TC23NMC09_15deg.parquet,TC23NMC09_15deg.parquet,TC23NMC09,NMC,lithium-ion,15.0,,charge_sweep,3,30,360,70,2.0,charge,10.000002999935532,True,True,1002,2.9999969438534,2.997001586913594,3.73862639277306,3.9033975212854,3.91884481458343,3.93276644928412,3.97472206071088,3.97472206071088,3.75159449085042,3.75159449085042,15.617908163672656,0.008333333074208598,0.054923765455806454,0.06007286846728763,0.06471341809491764,0.07869863615079653,0.07869863615079653,0.009789652639111183,0.023774870694990076,0.07437593238807096,0.07437593238807096
raw_CU_diffT/TC23NMC09/TC23NMC09_15deg.parquet,TC23NMC09_15deg.parquet,TC23NMC09,NMC,lithium-ion,15.0,,charge_sweep,3,30,364,74,-2.0,discharge,10.00001933349995,True,True,1002,-2.99999698354747,-2.9970060385917043,3.74720822238307,3.58396275246807,3.56794333719604,3.550207556002,3.48288787039453,3.48288787039453,3.73481224627971,3.73481224627971,15.621985738522953,-0.008333346335504399,0.0544152113519672,0.05975502181173883,0.06566695482077399,0.08810687258624617,0.08810687258624617,0.011251743468806787,0.03369166123427896,0.08397487639713616,0.08397487639713616
raw_CU_diffT/TC23NMC09/TC23NMC09_15deg.parquet,TC23NMC09_15deg.parquet,TC23NMC09,NMC,lithium-ion,15.0,,charge_sweep,3,30,368,78,1.0,charge,9.999999666732037,True,True,1002,1.4999984719267,1.498500277473499,3.73824497812372,3.82215620097723,3.83073803058725,3.83836632357393,3.86258615380665,3.86258615380665,3.7447290271624,3.7447290271624,15.613320459081839,0.004166665683499203,0.05594087222350877,0.06166209779182329,0.06674763163032242,0.08289420156756395,0.08289420156756395,0.010806759406813651,0.026953329344055185,0.07857149780483867,0.07857149780483867
raw_CU_diffT/TC23NMC09/TC23NMC09_15deg.parquet,TC23NMC09_15deg.parquet,TC23NMC09,NMC,lithium-ion,15.0,,charge_sweep,3,30,372,82,-1.0,discharge,9.99999933334766,True,True,1002,-1.4999984719267,-1.4985051409082635,3.74263124659106,3.65948285303623,3.65071031610154,3.64193777916686,3.60970824129812,3.60970824129812,3.73614719755238,3.73614719755238,15.623191017964071,-0.004166665896152362,0.055432318839650656,0.06128068275392985,0.06712904666820253,0.08861542713587195,0.08861542713587195,0.011696727828551877,0.03318310829622129,0.08429272337314668,0.08429272337314668
raw_CU_diffT/TC23NMC09/TC23NMC09_15deg.parquet,TC23NMC09_15deg.parquet,TC23NMC09,NMC,lithium-ion,15.0,,charge_sweep,4,40,378,62,3.0,charge,10.000005333480658,True,True,1002,4.50000315612382,4.495505500237169,3.82787742071724,4.0660708692264,4.07961108927776,4.09448626060179,4.14368875036589,4.14368875036589,3.84351542133994,3.84351542133994,15.559339760479041,0.012500005761935022,0.052931840322159515,0.055940776001000975,0.05924636731015078,0.07018024625580073,0.07018024625580073,0.006314526987991266,0.017248405933641214,0.06670513744361718,0.06670513744361718
raw_CU_diffT/TC23NMC09/TC23NMC09_15deg.parquet,TC23NMC09_15deg.parquet,TC23NMC09,NMC,lithium-ion,15.0,,charge_sweep,4,40,382,66,-3.0,discharge,9.99999933334766,True,True,1002,-4.50000446602814,-4.495509025007236,3.83455217708059,3.60036358238944,3.58796760628608,3.57499950820872,3.52541560379528,3.52541560379528,3.82063054237989,3.82063054237989,15.64372759481038,-0.012499996716066941,0.05204185828238814,0.0547965169048275,0.057678313617532985,0.06869694810729035,0.06869694810729035,0.005636455335144848,0.016655089824902214,0.06560325457747303,0.06560325457747303
raw_CU_diffT/TC23NMC09/TC23NMC09_15deg.parquet,TC23NMC09_15deg.parquet,TC23NMC09,NMC,lithium-ion,15.0,,charge_sweep,4,40,386,70,2.0,charge,9.999999666732037,True,True,1002,2.9999969438534,2.997002667764909,3.82673317676924,3.98807157343757,3.99760693967092,4.00752372055361,4.04146962434435,4.04146962434435,3.83664995765192,3.83664995765192,15.588817874251498,0.008333331426340514,0.05377952034214272,0.05695797899120457,0.06026357598623079,0.07157888877689575,0.07157888877689575,0.00648405564408807,0.017799368434753028,0.06827329178187277,0.06827329178187277
raw_CU_diffT/TC23NMC09/TC23NMC09_15deg.parquet,TC23NMC09_15deg.parquet,TC23NMC09,NMC,lithium-ion,15.0,,charge_sweep,4,40,390,74,-2.0,discharge,10.00000333331991,True,True,1002,-2.99999698354747,-2.99700484840343,3.83188227453525,3.67206953646425,3.66272487755557,3.65357092597155,3.61905290020681,3.61905290020681,3.82196549365256,3.82196549365256,15.598303732534932,-0.00833333117211512,0.053270966253446954,0.05638585568831236,0.05943717595103993,0.07094319610840778,0.07094319610840778,0.006166209697592975,0.01767222985496083,0.06763759915711913,0.06763759915711913
raw_CU_diffT/TC23NMC09/TC23NMC09_15deg.parquet,TC23NMC09_15deg.parquet,TC23NMC09,NMC,lithium-ion,15.0,,charge_sweep,4,40,394,78,1.0,charge,10.000001333130058,True,True,1002,1.4999984719267,1.498500454551837,3.8263517621199,3.90854661905141,3.91369571681742,3.91903552190809,3.93772483972547,3.93772483972547,3.83150085988591,3.83150085988591,15.583276227544909,0.004166667548827221,0.05479662710984859,0.05822936245083594,0.06178923613778145,0.0742487940421131,0.0742487940421131,0.006992609027932861,0.01945216693226451,0.07081605870112545,0.07081605870112545
raw_CU_diffT/TC23NMC09/TC23NMC09_15deg.parquet,TC23NMC09_15deg.parquet,TC23NMC09,NMC,lithium-ion,15.0,,charge_sweep,4,40,398,82,-1.0,discharge,9.99999933334766,True,True,1002,-1.4999984719267,-1.4985056822846767,3.82921237198991,3.74778034435707,3.7424405392664,3.73729144150039,3.71879283100768,3.71879283100768,3.82387256689923,3.82387256689923,15.576149730538924,-0.004166667004339457,0.05428807372599728,0.0578479474129425,0.061280682753930144,0.07361310231229741,0.07361310231229741,0.006992609027932861,0.019325028586300128,0.07005322862534538,0.07005322862534538
raw_CU_diffT/TC23NMC09/TC23NMC09_15deg.parquet,TC23NMC09_15deg.parquet,TC23NMC09,NMC,lithium-ion,15.0,,charge_sweep,5,50,404,62,3.0,charge,10.00000066641951,True,True,1002,4.49999541578009,4.495505016262659,3.87727061780601,4.11336628574383,4.12576226184719,4.14159096979455,4.19270053280533,4.19270053280533,3.89615064294805,3.89615064294805,15.561829580838323,0.0124999978894415,0.052465757433864287,0.0552204215963858,0.05873791583468077,0.07009560807400045,0.07009560807400045,0.006272158400816484,0.017629850640136162,0.06590004265723726,0.06590004265723726
raw_CU_diffT/TC23NMC09/TC23NMC09_15deg.parquet,TC23NMC09_15deg.parquet,TC23NMC09,NMC,lithium-ion,15.0,,charge_sweep,5,50,408,66,-3.0,discharge,9.99999933334766,True,True,1002,-4.50000446602814,-4.495509552161921,3.88375466684469,3.65128243807554,3.64041212056952,3.62725331516749,3.58110214259806,3.58110214259806,3.86907020284532,3.86907020284532,15.652164471057883,-0.012499997059292658,0.05166044401158959,0.05407606772665101,0.05700024380277935,0.06725604975093756,0.06725604975093756,0.005339799791189759,0.01559560573934797,0.06399283876743136,0.06399283876743136
raw_CU_diffT/TC23NMC09/TC23NMC09_15deg.parquet,TC23NMC09_15deg.parquet,TC23NMC09,NMC,lithium-ion,15.0,,charge_sweep,5,50,412,70,2.0,charge,9.99999933334766,True,True,1002,2.9999969438534,2.997001310798155,3.875554251884,4.035366989955,4.04452094153902,4.05443772242171,4.08990928480978,4.08990928480978,3.88623386206536,3.88623386206536,15.599707874251497,0.008333328538722345,0.053270966958294974,0.056322287261395695,0.05962788425642192,0.07145175043093462,0.07145175043093462,0.006356917298126943,0.01818078347263964,0.06789187674398274,0.06789187674398274
raw_CU_diffT/TC23NMC09/TC23NMC09_15deg.parquet,TC23NMC09_15deg.parquet,TC23NMC09,NMC,lithium-ion,15.0,,charge_sweep,5,50,416,74,-2.0,discharge,9.99999933334766,True,True,1002,-2.99999698354747,-2.9970074470181363,3.88051264232535,3.72222556285169,3.71364373324167,3.70448978165765,3.67130670716558,3.67130670716558,3.87021444679333,3.87021444679333,15.583961327345307,-0.008333332733588585,0.05276241287632466,0.05562302562263224,0.05867434588535981,0.06973538183774645,0.06973538183774645,0.005911933009035149,0.016972968961421794,0.06630264654217874,0.06630264654217874
raw_CU_diffT/TC23NMC09/TC23NMC09_15deg.parquet,TC23NMC09_15deg.parquet,TC23NMC09,NMC,lithium-ion,15.0,,charge_sweep,5,50,420,78,1.0,charge,10.000005333131412,True,True,1002,1.4999984719267,1.498500801023234,3.87498212991,3.95641415754284,3.96137254798418,3.96671235307486,3.98578308554157,3.98578308554157,3.88051264232535,3.88051264232535,15.565425628742513,0.004166669627447268,0.05428807372599758,0.05759367072102055,0.06115354440797228,0.07386737900422646,0.07386737900422646,0.0068654706819746975,0.019579305278228883,0.07018036697130976,0.07018036697130976
raw_CU_diffT/TC23NMC09/TC23NMC09_15deg.parquet,TC23NMC09_15deg.parquet,TC23NMC09,NMC,lithium-ion,15.0,,charge_sweep,5,50,424,82,-1.0,discharge,9.999999333376763,True,True,1002,-1.4999984719267,-1.4985060706685753,3.87784273978001,3.79698283412118,3.7922151510045,3.78706605323849,3.76875815007045,3.76875815007045,3.87231222736466,3.87231222736466,15.566661796407182,-0.004166668465723179,0.05390665868810385,0.05708511733716895,0.0605178526781566,0.07272313389055948,0.07272313389055948,0.0066111939900527494,0.018816475202455635,0.06903612185764307,0.06903612185764307
