Repository: DNV007/delivered-energy-decomposition

# Three-term energy accounting for a cold commercial sodium-ion 18650 cell

This repository holds the analysis code and the derived data behind a reanalysis
of a public commercial-cell archive. No new measurements were made. The
manuscript reporting the work is not distributed here; what is here is
everything needed to regenerate its numbers from the raw archive and to check
them.

**Source data.** Droese, D., Schlösser, A., Otto, M. *Dataset: Evaluation of
Commercial Sodium-Ion Batteries by State-of-the-Art Lithium-Ion Battery
Configurations.* Technische Universität Berlin, DepositOnce, 2025.
DOI [10.14279/depositonce-25036](https://doi.org/10.14279/depositonce-25036),
CC BY 4.0.

File: data_processed/hppc/raw_temperature_pulse_descriptors.csv (part 22 of 36)
member_path,file_name,cell_id,cell_family,chemistry_type,temperature_deg_c,voltage_v,pulse_set,pulse_block_index,nominal_soc_percent,segment_index,step_id,nominal_c_rate,pulse_direction,duration_s,complete_1s,complete_10s,n_points,current_median_a,current_mean_a,pre_voltage_v,pulse_voltage_fast_v,pulse_voltage_100ms_v,pulse_voltage_1s_v,pulse_voltage_10s_v,pulse_voltage_end_v,relax_voltage_60s_v,relax_voltage_end_v,temperature_mean_deg_c,capacity_delta_ah,r_fast_ohm,r_100ms_ohm,r_1s_ohm,r_10s_ohm,r_end_ohm,polarization_1s_minus_fast_ohm,polarization_end_minus_fast_ohm,relaxation_60s_ohm,relaxation_end_ohm
raw_CU_diffT/TC23NMC09/TC23NMC09_15deg.parquet,TC23NMC09_15deg.parquet,TC23NMC09,NMC,lithium-ion,15.0,,charge_sweep,6,60,430,62,3.0,charge,10.000003333290806,True,True,1002,4.49999541578009,4.495503704892587,3.93200361998545,4.16581080002727,4.17820677613063,4.19575185,4.25353616937412,4.25353616937412,3.95870264543884,3.95870264543884,15.567575279441117,0.012499999725076734,0.051957204050015346,0.05471186821253686,0.05861077748872063,0.0714517504309348,0.0714517504309348,0.006653573438705283,0.01949454638091945,0.06551862761935044,0.06551862761935044
raw_CU_diffT/TC23NMC09/TC23NMC09_15deg.parquet,TC23NMC09_15deg.parquet,TC23NMC09,NMC,lithium-ion,15.0,,charge_sweep,6,60,434,66,-3.0,discharge,9.999999666732037,True,True,1002,-4.500003830923015,-4.4955096013239375,3.94325535214081,3.71307161126767,3.70220129376165,3.68618187848961,3.63259312025817,3.63259312025817,3.92113330247943,3.92113330247943,15.628476986027945,-0.012499996907115335,0.05115189886981185,0.053567522925800755,0.05712738995568159,0.06903599275801477,0.06903599275801477,0.005975491085869741,0.017884093888202918,0.06411998590722896,0.06411998590722896
raw_CU_diffT/TC23NMC09/TC23NMC09_15deg.parquet,TC23NMC09_15deg.parquet,TC23NMC09,NMC,lithium-ion,15.0,,charge_sweep,6,60,438,70,2.0,charge,10.000002666580258,True,True,1002,2.9999969438534,2.9970034364908926,3.92895230279078,4.08723938226444,4.09620262652379,4.10707294402982,4.14845643348257,4.14845643348257,3.94420888876415,3.94420888876415,15.634619730538926,0.008333337227622048,0.05276241357444367,0.0557501647045622,0.05937360756449642,0.07316811810142859,0.07316811810142859,0.0066111939900527494,0.020405704526984925,0.06808258426292621,0.06808258426292621
raw_CU_diffT/TC23NMC09/TC23NMC09_15deg.parquet,TC23NMC09_15deg.parquet,TC23NMC09,NMC,lithium-ion,15.0,,charge_sweep,6,60,442,74,-2.0,discharge,10.000000000087311,True,True,1002,-2.99999698354747,-2.99700631819325,3.9369620104268,3.77962846757647,3.77104663796646,3.76017632046043,3.72184414820235,3.72184414820235,3.92208683910277,3.92208683910277,15.570881976047906,-0.008333330194653332,0.05244456701562561,0.05530517976192993,0.05892862257392088,0.07170602617409146,0.07170602617409146,0.006484055558295274,0.019261459158465846,0.06674763074715996,0.06674763074715996
raw_CU_diffT/TC23NMC09/TC23NMC09_15deg.parquet,TC23NMC09_15deg.parquet,TC23NMC09,NMC,lithium-ion,15.0,,charge_sweep,6,60,446,78,1.0,charge,10.000003666675184,True,True,1002,1.4999984719267,1.4985004859664057,3.92780805884278,4.00828654985228,4.01343564761829,4.01953828200764,4.04185103899368,4.04185103899368,3.93543635182946,3.93543635182946,15.56428126746507,0.004166668475490117,0.0536523819961816,0.05708511733716895,0.06115354440797228,0.07602873088558215,0.07602873088558215,0.007501162411790677,0.02237634888940055,0.07094319704708331,0.07094319704708331
raw_CU_diffT/TC23NMC09/TC23NMC09_15deg.parquet,TC23NMC09_15deg.parquet,TC23NMC09,NMC,lithium-ion,15.0,,charge_sweep,6,60,450,82,-1.0,discharge,10.00000066641951,True,True,1002,-1.4999984719267,-1.4985049707229081,3.93200361998545,3.85152512897596,3.84713886050861,3.84103622611927,3.81948629843189,3.81948629843189,3.92437532699877,3.92437532699877,15.60199,-0.004166667847565662,0.053652381996174794,0.05657656395331794,0.06064499102411446,0.07501162411788014,0.07501162411788014,0.006992609027939668,0.02135924212170534,0.069926090279381,0.069926090279381
raw_CU_diffT/TC23NMC09/TC23NMC09_15deg.parquet,TC23NMC09_15deg.parquet,TC23NMC09,NMC,lithium-ion,15.0,,charge_sweep,7,70,456,62,3.0,charge,4.594880000164267,True,False,462,4.49999541578009,4.490249926516928,4.02125464792964,4.24857777893278,4.25982951108813,4.27546751171083,,4.30121300054088,4.02812011161765,4.02812011161765,15.55195844155844,0.005743597334096281,0.050516302795773585,0.053016690266368315,0.05649180505601066,,0.06221303062432312,0.0059755022602370755,0.011696727828549532,0.06068737047277384,0.06068737047277384
raw_CU_diffT/TC23NMC09/TC23NMC09_15deg.parquet,TC23NMC09_15deg.parquet,TC23NMC09,NMC,lithium-ion,15.0,,charge_sweep,7,70,460,66,-3.0,discharge,9.99999933334766,True,True,1002,-4.50000446602814,-4.495510176729499,4.02392455047498,3.79927132201718,3.78916383380983,3.77371654051179,3.71841141635835,3.71841141635835,4.01000291577428,4.01000291577428,15.629105628742515,-0.012499999856794296,0.04992289011128181,0.05216899637265435,0.05560172480984952,0.06789174020226843,0.06789174020226843,0.005678834698567711,0.017968850090986623,0.06479804667245101,0.06479804667245101
raw_CU_diffT/TC23NMC09/TC23NMC09_15deg.parquet,TC23NMC09_15deg.parquet,TC23NMC09,NMC,lithium-ion,15.0,,charge_sweep,7,70,464,70,2.0,charge,9.999999666732037,True,True,1002,2.9999969438534,2.99700105330169,4.0174405014363,4.17134131244262,4.1795417274033,4.19022133758465,4.22378582672606,4.22378582672606,4.02716657499432,4.02716657499432,15.616684860279443,0.008333327019604061,0.0513003225958755,0.05403379703406823,0.057593670721016996,0.06878184516572082,0.06878184516572082,0.0062933481251414986,0.017481522569845323,0.0655398173436768,0.0655398173436768
raw_CU_diffT/TC23NMC09/TC23NMC09_15deg.parquet,TC23NMC09_15deg.parquet,TC23NMC09,NMC,lithium-ion,15.0,,charge_sweep,7,70,468,74,-2.0,discharge,9.99999933334766,True,True,1002,-2.99999698354747,-2.997007784061201,4.02201747722831,3.86907020284532,3.86182332450798,3.85095300700195,3.81204871276987,3.81204871276987,4.01210069634562,4.01210069634562,15.625233433133731,-0.008333333783473045,0.050982476056403055,0.053398104597726016,0.05702154740971697,0.06998965852630752,0.06998965852630752,0.006039071353313913,0.019007182469904467,0.06668406157501858,0.06668406157501858
raw_CU_diffT/TC23NMC09/TC23NMC09_15deg.parquet,TC23NMC09_15deg.parquet,TC23NMC09,NMC,lithium-ion,15.0,,charge_sweep,7,70,472,78,1.0,charge,10.000001999898814,True,True,1002,1.4999984719267,1.4985001589458955,4.0174405014363,4.09563050454979,4.1002074803418,4.10554728543248,4.12385518860052,4.12385518860052,4.02258959920231,4.02258959920231,15.579653063872259,0.00416666685760962,0.052126721844627986,0.05517804214772871,0.05873791583468043,0.07094319704708331,0.07094319704708331,0.006611193990052444,0.018816475202455323,0.06751046170609597,0.06751046170609597
raw_CU_diffT/TC23NMC09/TC23NMC09_15deg.parquet,TC23NMC09_15deg.parquet,TC23NMC09,NMC,lithium-ion,15.0,,charge_sweep,7,70,476,82,-1.0,discharge,9.99999933334766,True,True,1002,-1.4999984719267,-1.4985045365442538,4.0197289893323,3.94192040086814,3.93772483972547,3.93181291266079,3.91121652159675,3.91121652159675,4.01457989156629,4.01457989156629,15.559755568862277,-0.004166665469144584,0.05187244515270573,0.0546694887638777,0.05861077748871635,0.07234171885266634,0.07234171885266634,0.006738332336010615,0.020469273699960606,0.0689089835116784,0.0689089835116784
raw_CU_diffT/TC23NMC09/TC23NMC09_15deg.parquet,TC23NMC09_15deg.parquet,TC23NMC09,NMC,lithium-ion,15.0,,charge_sweep,8,80,482,62,3.0,charge,0.8048863335570786,False,False,83,4.49999744017768,4.445745617769279,4.05310277114904,4.27775599960684,4.28881702443752,,,4.30292936646289,4.05405630777237,4.05405630777237,15.586389999999994,0.0010061071627872004,0.04992296805593959,0.05238097497210434,,,0.05551705276169803,,0.005594084705758437,0.055305155613753654,0.055305155613753654
raw_CU_diffT/TC23NMC09/TC23NMC09_15deg.parquet,TC23NMC09_15deg.parquet,TC23NMC09,NMC,lithium-ion,15.0,,charge_sweep,8,80,486,66,-3.0,discharge,9.99999933334766,True,True,1002,-4.4999986905409,-4.495508651360058,4.05329347847371,3.83054732326258,3.82120266435389,3.80747173697786,3.76265551568111,3.76265551568111,4.04318599026635,4.04318599026635,15.583979101796407,-0.012499994485402332,0.04949916000627892,0.051575751479145907,0.05462706956172507,0.06458623274791776,0.06458623274791776,0.005127909555446147,0.01508707274163884,0.06234012360379607,0.06234012360379607
raw_CU_diffT/TC23NMC09/TC23NMC09_15deg.parquet,TC23NMC09_15deg.parquet,TC23NMC09,NMC,lithium-ion,15.0,,charge_sweep,8,80,490,70,2.0,charge,10.000003333349014,True,True,1002,2.9999969438534,2.997003759510303,4.04947933198036,4.20185448438935,4.20910136272669,4.21920885093405,4.25086626682878,4.25086626682878,4.05653550299305,4.05653550299305,15.591779061876245,0.008333337497017968,0.05079176921202745,0.053207397785312485,0.056576563953321196,0.06712904666820904,0.06712904666820904,0.0057847947412937445,0.01633727745618159,0.06477698726789968,0.06477698726789968
raw_CU_diffT/TC23NMC09/TC23NMC09_15deg.parquet,TC23NMC09_15deg.parquet,TC23NMC09,NMC,lithium-ion,15.0,,charge_sweep,8,80,494,74,-2.0,discharge,9.999999666702934,True,True,1002,-2.99999698354747,-2.9970057586336245,4.05233994185037,3.90149044803873,3.89443427702604,3.88470820346802,3.85286008024862,3.85286008024862,4.04528377083769,4.04528377083769,15.610858992015967,-0.008333327169063483,0.050283215162857206,0.05263527453204575,0.05587730231119331,0.06649335405859874,0.06649335405859874,0.005594087148336105,0.016210138895741535,0.0641412946894136,0.0641412946894136
raw_CU_diffT/TC23NMC09/TC23NMC09_15deg.parquet,TC23NMC09_15deg.parquet,TC23NMC09,NMC,lithium-ion,15.0,,charge_sweep,8,80,498,78,1.0,charge,10.000005333480658,True,True,1002,1.4999984719267,1.498501456609233,4.04967003930503,4.12671579847052,4.1309113596132,4.13586975005454,4.15207987265124,4.15207987265124,4.05329347847371,4.05329347847371,15.623287544910179,0.0041666714238064026,0.051363891768854135,0.05416093538003261,0.05746653237505558,0.06827329178186922,0.06827329178186922,0.006102640606201443,0.016909400013015087,0.06585766320857797,0.06585766320857797
raw_CU_diffT/TC23NMC09/TC23NMC09_15deg.parquet,TC23NMC09_15deg.parquet,TC23NMC09,NMC,lithium-ion,15.0,,charge_sweep,8,80,502,82,-1.0,discharge,10.000001999898814,True,True,1002,-1.4999984719267,-1.4985044482031589,4.0510049905777,3.97434064606154,3.97033579224353,3.96499598715286,3.94840444990682,3.94840444990682,4.04738155140903,4.04738155140903,15.558444151696609,-0.004166665720139218,0.05110961507693189,0.05377952034214598,0.0573393940290912,0.0684004301278339,0.0684004301278339,0.006229778952159308,0.017290815050902006,0.06598480155454917,0.06598480155454917
raw_CU_diffT/TC23NMC09/TC23NMC09_15deg.parquet,TC23NMC09_15deg.parquet,TC23NMC09,NMC,lithium-ion,15.0,,charge_sweep,9,90,508,62,3.0,charge,0.1547713332111016,False,False,18,4.49997739467213,4.249721344738482,4.07446199151175,4.29968734194355,4.31074836677424,,,4.31341826931958,4.07465269883642,4.07465269883642,15.598859999999998,0.00019345995368367337,0.05005032929686751,0.05250834716242063,,,0.05310166181962353,,0.003051332522756023,0.05305928220125131,0.05305928220125131
raw_CU_diffT/TC23NMC09/TC23NMC09_15deg.parquet,TC23NMC09_15deg.parquet,TC23NMC09,NMC,lithium-ion,15.0,,charge_sweep,9,90,512,66,-3.0,discharge,9.99999933334766,True,True,1002,-4.49999545547416,-4.49550864842856,4.07427128418708,3.85190654362529,3.8419897627426,3.82711459141857,3.77867493095314,3.77867493095314,4.06168460075906,4.06168460075906,15.564756277445111,-0.012499994033258554,0.04941443669488309,0.05161816800546175,0.05492376497132861,0.06568814483453582,0.06568814483453582,0.00550932827644552,0.01627370813965273,0.06289110124803436,0.06289110124803436
raw_CU_diffT/TC23NMC09/TC23NMC09_15deg.parquet,TC23NMC09_15deg.parquet,TC23NMC09,NMC,lithium-ion,15.0,,charge_sweep,9,90,516,70,2.0,charge,10.000002999935532,True,True,1002,2.9999969438534,2.9970004646647723,4.06874077177174,4.22111592418072,4.22893492449207,4.23961453467342,4.27642104833417,4.27642104833417,4.07770401603109,4.07770401603109,15.632892315369265,0.008333328451995239,0.0507917692120242,0.053398105304256094,0.05695797899120457,0.06922682937658964,0.06922682937658964,0.006166209779180372,0.01843506016456544,0.06623907824647111,0.06623907824647111
raw_CU_diffT/TC23NMC09/TC23NMC09_15deg.parquet,TC23NMC09_15deg.parquet,TC23NMC09,NMC,lithium-ion,15.0,,charge_sweep,9,90,520,74,-2.0,discharge,9.99999933334766,True,True,1002,-2.99999698354747,-2.9970064269756027,4.07293633291441,3.92208683910277,3.91464925344075,3.90435105790873,3.87002373946866,3.87002373946866,4.06397308865506,4.06397308865506,15.611198253493013,-0.008333329873684932,0.050283215162857206,0.05276241287632466,0.05619514817189236,0.06763759915711913,0.06763759915711913,0.005911933009035156,0.017354383994261924,0.06464984806653264,0.06464984806653264
raw_CU_diffT/TC23NMC09/TC23NMC09_15deg.parquet,TC23NMC09_15deg.parquet,TC23NMC09,NMC,lithium-ion,15.0,,charge_sweep,9,90,524,78,1.0,charge,10.000002666580258,True,True,1002,1.4999984719267,1.4985005480032463,4.0689314790964,4.1459772382619,4.15036350672924,4.15589401914458,4.17420192231262,4.17420192231262,4.07350845488841,4.07350845488841,15.581025608782436,0.004166668006020333,0.05136389176886124,0.05428807372599758,0.057975085758907176,0.07018036697131005,0.07018036697131005,0.0066111939900459354,0.018816475202448814,0.06712904666820933,0.06712904666820933
raw_CU_diffT/TC23NMC09/TC23NMC09_15deg.parquet,TC23NMC09_15deg.parquet,TC23NMC09,NMC,lithium-ion,15.0,,charge_sweep,9,90,528,82,-1.0,discharge,9.99999933334766,True,True,1002,-1.4999984719267,-1.4985037753054744,4.07121996699241,3.99436491515158,3.99036006133358,3.98482954891823,3.96652164575019,3.96652164575019,4.06645228387573,4.06645228387573,15.566779351297404,-0.004166664377333255,0.05123675342289657,0.05390665868810385,0.05759367072102026,0.06979895193342314,0.06979895193342314,0.006356917298123689,0.018562198510526574,0.06662049328435804,0.06662049328435804
raw_CU_diffT/TC23NMC09/TC23NMC09_15deg.parquet,TC23NMC09_15deg.parquet,TC23NMC09,NMC,lithium-ion,15.0,,charge_sweep,10,100,534,62,3.0,charge,0.13611266674706712,False,False,16,4.500007462930455,4.218507009444158,4.08723938226444,4.31379968396891,4.32524212344893,,,4.32733990402027,4.08743008958911,4.08743008958911,15.58327,0.0001701388572101065,0.050346650215760264,0.05288941032766654,,,0.05335558301484982,,0.0030089327990895573,0.05331320367965075,0.05331320367965075
raw_CU_diffT/TC23NMC09/TC23NMC09_15deg.parquet,TC23NMC09_15deg.parquet,TC23NMC09,NMC,lithium-ion,15.0,,charge_sweep,10,100,538,66,-3.0,discharge,9.999999666702934,True,True,1002,-4.49999545547416,-4.49550959324251,4.08723938226444,3.86353969042998,3.85324149489796,3.83722207962593,3.78534968731649,3.78534968731649,4.07236421094041,4.07236421094041,15.569962045908184,-0.012499998635369242,0.04971109283284572,0.05199958303998415,0.055559456695532576,0.06708666662778666,0.06708666662778666,0.005848363862686855,0.017375573794940938,0.06378106966191989,0.06378106966191989
raw_CU_diffT/TC23NMC09/TC23NMC09_15deg.parquet,TC23NMC09_15deg.parquet,TC23NMC09,NMC,lithium-ion,15.0,,charge_sweep,10,100,542,70,2.0,charge,9.999999333405867,True,True,1002,2.9999969438534,2.9970025360059487,4.08037391857643,4.23313048563474,4.24152160792009,4.25277334007545,4.2935847075542,4.2935847075542,4.09048140678378,4.09048140678378,15.628206626746506,0.008333331408016528,0.05091890755798532,0.05371595116916054,0.057466532375055876,0.07107033539304473,0.07107033539304473,0.006547624817070559,0.020151427835059417,0.06770116922503958,0.06770116922503958
raw_CU_diffT/TC23NMC09/TC23NMC09_15deg.parquet,TC23NMC09_15deg.parquet,TC23NMC09,NMC,lithium-ion,15.0,,charge_sweep,10,100,546,74,-2.0,discharge,9.999999333376763,True,True,1002,-2.99999698354747,-2.9970076295237074,4.08552301634244,3.93352927858279,3.92609169292078,3.91503066809009,3.87803344710468,3.87803344710468,4.07503411348575,4.07503411348575,15.575313233532935,-0.008333332312280435,0.0506646301957006,0.053143827909164644,0.05683083989329342,0.06916325928848277,0.06916325928848277,0.006166209697592823,0.018498629092782173,0.06566695482077413,0.06566695482077413
raw_CU_diffT/TC23NMC09/TC23NMC09_15deg.parquet,TC23NMC09_15deg.parquet,TC23NMC09,NMC,lithium-ion,15.0,,charge_sweep,10,100,550,78,1.0,charge,10.000130333035486,True,True,1002,1.4999984719267,1.4984986559984539,4.08037391857643,4.15780109239125,4.1621873608586,4.16828999524794,4.18850497166265,4.18850497166265,4.08571372366711,4.08571372366711,15.62191748502994,0.004166717393503051,0.05161816846077698,0.05454235041791983,0.05861077748871605,0.0720874421607438,0.0720874421607438,0.0069926090279390715,0.020469273699966817,0.06852756847379148,0.06852756847379148
raw_CU_diffT/TC23NMC09/TC23NMC09_15deg.parquet,TC23NMC09_15deg.parquet,TC23NMC09,NMC,lithium-ion,15.0,,charge_sweep,10,100,554,82,-1.0,discharge,10.000004000030458,True,True,1002,-1.4999984719267,-1.4985022713676615,4.08304382112177,4.00580735463161,4.0018025008136,3.99589057374892,3.97624771930821,3.97624771930821,4.07789472335576,4.07789472335576,15.56328863273453,-0.004166662640717454,0.051491030114818516,0.05416093538003261,0.058102224104871265,0.07119747373901207,0.07119747373901207,0.0066111939900527494,0.019706443624193555,0.06776473839802473,0.06776473839802473
raw_CU_diffT/TC23NMC09/TC23NMC09_25deg.parquet,TC23NMC09_25deg.parquet,TC23NMC09,NMC,lithium-ion,25.0,,discharge_sweep,0,100,12,28,-3.0,discharge,10.000001999989763,True,True,774,-4.50000446602814,-4.494078275631992,4.23446543690741,4.05996823483705,4.0498607466297,4.02888294091632,3.97262428013954,3.97262428013954,4.21329692386937,4.21329692386937,25.610551434108526,-0.01249971736084106,0.03877711753125823,0.04102322379263067,0.0456849537690668,0.05818686597859754,0.05818686597859754,0.006907836237808565,0.01940974844733931,0.053482756638740823,0.053482756638740823
raw_CU_diffT/TC23NMC09/TC23NMC09_25deg.parquet,TC23NMC09_25deg.parquet,TC23NMC09,NMC,lithium-ion,25.0,,discharge_sweep,0,100,16,32,3.0,charge,0.1410916666718549,False,False,13,4.50791704232639,4.162618595721804,4.21711107036271,4.39408746765374,4.40305071191309,,,4.40514849248443,4.21749248501204,4.21749248501204,25.601699999999997,0.00017675787974491796,0.039259018218245074,0.04124735211507395,,,0.04171270685688558,,0.002453688638640504,0.04162809690382994,0.04162809690382994
raw_CU_diffT/TC23NMC09/TC23NMC09_25deg.parquet,TC23NMC09_25deg.parquet,TC23NMC09,NMC,lithium-ion,25.0,,discharge_sweep,0,100,20,36,-2.0,discharge,9.999999666644726,True,True,776,-2.99999698354747,-2.9961631420400563,4.21768319233671,4.10001677301713,4.09448626060179,4.08132745519976,4.04166033166901,4.04166033166901,4.20357085031135,4.20357085031135,25.579389587628864,-0.008333403383563379,0.03922217921047383,0.04106568520253681,0.04545195808020818,0.05867434588535981,0.05867434588535981,0.006229778869734352,0.01945216667488598,0.05397022714698954,0.05397022714698954
raw_CU_diffT/TC23NMC09/TC23NMC09_25deg.parquet,TC23NMC09_25deg.parquet,TC23NMC09,NMC,lithium-ion,25.0,,discharge_sweep,0,100,24,40,2.0,charge,0.14111499999489752,False,False,13,3.00263147899951,2.7719998980834,4.20643146018135,4.32467000147493,4.33020051389028,,,4.33153546516295,4.20662216750602,4.20662216750602,25.58948,0.00011772438726040357,0.039378306036069795,0.041220194544210394,,,0.041664788322036996,,0.0022864822859672007,0.0416012749252037,0.0416012749252037
raw_CU_diffT/TC23NMC09/TC23NMC09_25deg.parquet,TC23NMC09_25deg.parquet,TC23NMC09,NMC,lithium-ion,25.0,,discharge_sweep,0,100,28,44,-1.0,discharge,10.000634333362541,True,True,785,-1.4999984719267,-1.4981434171291608,4.20681287483069,4.14788431150857,4.14521440896323,4.13873035992455,4.11794326153584,4.1169897249125,4.19994741114268,4.19994741114268,25.58091057324841,-0.004167074621727062,0.03928574890241564,0.04106568574589209,0.04538838950861707,0.059246469218532036,0.059882160948347425,0.006102640606201436,0.020596412045931788,0.0553051804936996,0.0553051804936996
raw_CU_diffT/TC23NMC09/TC23NMC09_25deg.parquet,TC23NMC09_25deg.parquet,TC23NMC09,NMC,lithium-ion,25.0,,discharge_sweep,0,100,32,48,1.0,charge,10.00199866665207,True,True,784,1.4999984719267,1.4981021137881811,4.20166377706468,4.26078304771147,4.26364365758147,4.26993699929549,4.29167763430753,4.29167763430753,4.20852924075269,4.20852924075269,25.575166109693875,0.004167547388523789,0.03941288724838061,0.041319962437814335,0.04551552785458205,0.06000929929430529,0.06000929929430529,0.006102640606201443,0.020596412045924682,0.05543231883965746,0.05543231883965746
raw_CU_diffT/TC23NMC09/TC23NMC09_25deg.parquet,TC23NMC09_25deg.parquet,TC23NMC09,NMC,lithium-ion,25.0,,discharge_sweep,1,90,38,28,-3.0,discharge,10.002007333328947,True,True,801,-4.49999545547416,-4.4943477365562154,4.0834252357711,3.91178864357075,3.90644883848007,3.89481569167538,3.84656673853461,3.84618532388528,4.07179208896641,4.07179208896641,25.572558202247194,-0.01250241172957548,0.03814150345231057,0.0393281280041608,0.041913274349261766,0.05263527476419018,0.05272003366074995,0.0037717708969511946,0.014578530208439376,0.05013488731564898,0.05013488731564898
raw_CU_diffT/TC23NMC09/TC23NMC09_25deg.parquet,TC23NMC09_25deg.parquet,TC23NMC09,NMC,lithium-ion,25.0,,discharge_sweep,1,90,42,32,3.0,charge,8.010178000025917,True,False,642,4.49999541578009,4.492916501891369,4.07751330870642,4.25010343753011,4.25487112064679,4.26555073082814,,4.30064087856688,4.08685796761511,4.08685796761511,25.57628126168224,0.010012562043772735,0.03835340103202547,0.039412887248380504,0.04178613637301302,,0.04958395492538076,0.00343273534098755,0.01123055389335529,0.04750736194132548,0.04750736194132548
raw_CU_diffT/TC23NMC09/TC23NMC09_25deg.parquet,TC23NMC09_25deg.parquet,TC23NMC09,NMC,lithium-ion,25.0,,discharge_sweep,1,90,46,36,-2.0,discharge,10.00062033336144,True,True,816,-2.99999698354747,-2.996289987634997,4.0828531137971,3.96804730434753,3.96461457250352,3.95679557219217,3.92342179037544,3.92342179037544,4.07503411348575,4.07503411348575,25.579755551470587,-0.008333752389297615,0.03826864162837017,0.03941288672689397,0.04201922278464018,0.053143827909164644,0.053143827909164644,0.0037505811562700136,0.014875186280794477,0.05053749185141843,0.05053749185141843
raw_CU_diffT/TC23NMC09/TC23NMC09_25deg.parquet,TC23NMC09_25deg.parquet,TC23NMC09,NMC,lithium-ion,25.0,,discharge_sweep,1,90,50,40,2.0,charge,10.000594666438701,True,True,814,2.9999969438534,2.9962654604874452,4.07846684532976,4.19384477675333,4.197468215922,4.20471509425935,4.23332119295941,4.23332119295941,4.08647655296577,4.08647655296577,25.56752045454546,0.008333705034106593,0.038459349653660185,0.039667163940302855,0.04208279251359115,0.05161816846078023,0.05161816846078023,0.0036234428599309643,0.013158818807120047,0.0489482631955694,0.0489482631955694
raw_CU_diffT/TC23NMC09/TC23NMC09_25deg.parquet,TC23NMC09_25deg.parquet,TC23NMC09,NMC,lithium-ion,25.0,,discharge_sweep,1,90,54,44,-1.0,discharge,10.000608666472544,True,True,815,-1.4999984719267,-1.4981570818756358,4.08304382112177,4.02525950174765,4.02354313582564,4.01953828200764,4.0018025008136,4.0018025008136,4.07884825997909,4.07884825997909,25.578228036809815,-0.004166908942839343,0.038522918826642376,0.03966716394030937,0.04233706920551635,0.05416093538003261,0.05416093538003261,0.003814150378873976,0.015638016553390234,0.051363891768854135,0.051363891768854135
raw_CU_diffT/TC23NMC09/TC23NMC09_25deg.parquet,TC23NMC09_25deg.parquet,TC23NMC09,NMC,lithium-ion,25.0,,discharge_sweep,1,90,58,48,1.0,charge,10.000602000000072,True,True,800,1.4999984719267,1.4980870904503387,4.0805646259011,4.13834894527521,4.14025601852189,4.14407016501523,4.15913604366392,4.15913604366392,4.0845694797191,4.0845694797191,25.5522422125,0.00416682348017978,0.03852291882663587,0.039794302286267236,0.04233706920551695,0.05238099853655023,0.05238099853655023,0.0038141503788810815,0.013858079709914366,0.049711093271342655,0.049711093271342655
raw_CU_diffT/TC23NMC09/TC23NMC09_25deg.parquet,TC23NMC09_25deg.parquet,TC23NMC09,NMC,lithium-ion,25.0,,discharge_sweep,2,80,64,28,-3.0,discharge,9.999999333362211,True,True,1002,-4.49999545547416,-4.495478357891365,4.04242316096768,3.87021444679333,3.86620959297532,3.85419503152129,3.80594607838053,3.80594607838053,4.03002718486432,4.03002718486432,25.560776776447106,-0.012499910085774687,0.038268641797151504,0.039158610211039196,0.0418285154527022,0.05255051586762834,0.05255051586762834,0.003559873655550695,0.01428187407047684,0.04979585172940548,0.04979585172940548
raw_CU_diffT/TC23NMC09/TC23NMC09_25deg.parquet,TC23NMC09_25deg.parquet,TC23NMC09,NMC,lithium-ion,25.0,,discharge_sweep,2,80,68,32,3.0,charge,9.999999333362211,True,True,1002,4.49999541578009,4.495502145295924,4.03860901447434,4.2119619725967,4.21558541176537,4.22607431462206,4.2623087063088,4.2623087063088,4.04890721000636,4.04890721000636,25.602941776447103,0.012499988032181249,0.03852291882664247,0.03932812835107091,0.041658998027050614,0.04971109327134297,0.04971109327134297,0.0031360792004081414,0.011188174444700494,0.04742260304401806,0.04742260304401806
raw_CU_diffT/TC23NMC09/TC23NMC09_25deg.parquet,TC23NMC09_25deg.parquet,TC23NMC09,NMC,lithium-ion,25.0,,discharge_sweep,2,80,72,36,-2.0,discharge,9.999999333354936,True,True,1002,-2.99999698354747,-2.9970083259922213,4.04375811224035,3.92838018081678,3.92571027827144,3.91827269260943,3.88470820346802,3.88470820346802,4.035939111929,4.035939111929,25.569537914171658,-0.00833333341662038,0.03845934914479031,0.03934931755475274,0.04182851526821693,0.053016689564885734,0.053016689564885734,0.003369166123426623,0.014557340420095426,0.05041035350713952,0.05041035350713952
raw_CU_diffT/TC23NMC09/TC23NMC09_25deg.parquet,TC23NMC09_25deg.parquet,TC23NMC09,NMC,lithium-ion,25.0,,discharge_sweep,2,80,76,40,2.0,charge,10.000000000080036,True,True,1002,2.9999969438534,2.997002491241178,4.04051608772101,4.15627543379392,4.15894533633926,4.16600150735194,4.19212841083133,4.19212841083133,4.04757225873369,4.04757225873369,25.571154850299404,0.008333330720796978,0.038586487999624566,0.0394764564213625,0.041828515821668605,0.050537492520101944,0.050537492520101944,0.0032420278220440385,0.011951004520477378,0.04818543311979585,0.04818543311979585
raw_CU_diffT/TC23NMC09/TC23NMC09_25deg.parquet,TC23NMC09_25deg.parquet,TC23NMC09,NMC,lithium-ion,25.0,,discharge_sweep,2,80,80,44,-1.0,discharge,9.999999666717486,True,True,1002,-1.4999984719267,-1.4985054934407311,4.04356740491569,3.9855923782169,3.98425742694423,3.98044328045089,3.96308891390619,3.96308891390619,4.03975325842234,4.03975325842234,25.55770011976048,-0.004166667606028505,0.03865005717260676,0.03954002559434469,0.042082792513594404,0.0536523819961816,0.0536523819961816,0.003432735340987647,0.015002324823574845,0.05110961507692537,0.05110961507692537
raw_CU_diffT/TC23NMC09/TC23NMC09_25deg.parquet,TC23NMC09_25deg.parquet,TC23NMC09,NMC,lithium-ion,25.0,,discharge_sweep,2,80,84,48,1.0,charge,9.999999333362211,True,True,1002,1.4999984719267,1.4985012800458877,4.04166033166901,4.10001677301713,4.10116101696514,4.10497516345848,4.11965962745784,4.11965962745784,4.04547447816236,4.04547447816236,25.54951497005988,0.004166668420248519,0.0389043338645296,0.03966716394030937,0.042209930859559076,0.051999583498670114,0.051999583498670114,0.0033055969950294764,0.013095249634140514,0.04945681657941389,0.04945681657941389
raw_CU_diffT/TC23NMC09/TC23NMC09_25deg.parquet,TC23NMC09_25deg.parquet,TC23NMC09,NMC,lithium-ion,25.0,,discharge_sweep,3,70,90,28,-3.0,discharge,10.000004333400284,True,True,777,-4.50000446602814,-4.494213680834144,3.99150430528158,3.81853276180855,3.81414649334121,3.80175051723785,3.74930600295441,3.74930600295441,3.9710986215422,3.9710986215422,25.592871956241957,-0.012500011175579043,0.03843808262388255,0.039412807982591176,0.04216746660503054,0.053821791546118776,0.053821791546118776,0.003729383981147992,0.015383708922236228,0.049287199659948766,0.049287199659948766
raw_CU_diffT/TC23NMC09/TC23NMC09_25deg.parquet,TC23NMC09_25deg.parquet,TC23NMC09,NMC,lithium-ion,25.0,,discharge_sweep,3,70,94,32,3.0,charge,9.999999333362211,True,True,777,4.49999541578009,4.4942061523453845,3.97968045115222,4.15322411659924,4.15741967774192,4.16886211722194,4.21596682641471,4.21596682641471,3.99817906164493,3.99817906164493,25.619862651222654,0.012500000930508974,0.038565298275295194,0.039497646145688015,0.04204041306493734,0.05250813688251918,0.05250813688251918,0.0034751147896421447,0.013942838607223985,0.048397330363063415,0.048397330363063415
raw_CU_diffT/TC23NMC09/TC23NMC09_25deg.parquet,TC23NMC09_25deg.parquet,TC23NMC09,NMC,lithium-ion,25.0,,discharge_sweep,3,70,98,36,-2.0,discharge,9.999999333362211,True,True,777,-3.00000599410144,-2.9961410465294382,3.99283925655425,3.87707991048134,3.87402859328667,3.86582817832598,3.82864025001591,3.82864025001591,3.97948974382755,3.97948974382755,25.599645958815955,-0.008333330619352855,0.03858637159409484,0.039603475293443845,0.04233694148544938,0.05473289282127613,0.05473289282127613,0.003750569891354541,0.01614652122718129,0.05028306413661763,0.05028306413661763
raw_CU_diffT/TC23NMC09/TC23NMC09_25deg.parquet,TC23NMC09_25deg.parquet,TC23NMC09,NMC,lithium-ion,25.0,,discharge_sweep,3,70,102,40,2.0,charge,9.999999666360964,True,True,769,2.9999969438534,2.996093126077748,3.9844481342689,4.1007796023158,4.10402162683514,4.11164991982183,4.14559582361256,4.14559582361256,3.99741623234626,3.99741623234626,25.54965400520156,0.00833332731115231,0.038777195518564775,0.03985787145924602,0.04240063837849899,0.053715951169160385,0.053715951169160385,0.0036234428599342117,0.01493875565059561,0.049393247406434956,0.049393247406434956
raw_CU_diffT/TC23NMC09/TC23NMC09_25deg.parquet,TC23NMC09_25deg.parquet,TC23NMC09,NMC,lithium-ion,25.0,,discharge_sweep,3,70,106,44,-1.0,discharge,9.999999999723514,True,True,769,-1.4999984719267,-1.4980513027379991,3.99322067120358,3.93505493718013,3.93352927858279,3.92933371744012,3.90950015567474,3.90950015567474,3.98654591484023,3.98654591484023,25.543061183355007,-0.004166664277137809,0.03877719551856463,0.039794302286267236,0.0425913458974389,0.05581373387754409,0.05581373387754409,0.0038141503788742676,0.01703653835897946,0.051363891768854135,0.051363891768854135
raw_CU_diffT/TC23NMC09/TC23NMC09_25deg.parquet,TC23NMC09_25deg.parquet,TC23NMC09,NMC,lithium-ion,25.0,,discharge_sweep,3,70,110,48,1.0,charge,10.000616666759015,True,True,763,1.4999984719267,1.4980297054982337,3.98883440273624,4.04719084408436,4.04909791733103,4.05310277114904,4.07121996699241,4.07121996699241,3.99550915909959,3.99550915909959,25.548531834862384,0.004166921671061962,0.0389043338645293,0.04017571732415416,0.04284562258936766,0.05492376545580616,0.05492376545580616,0.003941288724838357,0.01601943159127686,0.0504739233471162,0.0504739233471162
raw_CU_diffT/TC23NMC09/TC23NMC09_25deg.parquet,TC23NMC09_25deg.parquet,TC23NMC09,NMC,lithium-ion,25.0,,discharge_sweep,4,60,116,28,-3.0,discharge,10.000644999854558,True,True,815,-4.50000446602814,-4.494481391333882,3.90301610663606,3.72890031921504,3.72470475807236,3.71516939183901,3.67340448773692,3.67340448773692,3.89252720377937,3.89252720377937,25.550168392638042,-0.012500807173696315,0.03869235880441261,0.03962470479970074,0.04174367297080706,0.05102475356025665,0.05102475356025665,0.003051314166394453,0.012332394755844044,0.04869388857203859,0.04869388857203859
raw_CU_diffT/TC23NMC09/TC23NMC09_25deg.parquet,TC23NMC09_25deg.parquet,TC23NMC09,NMC,lithium-ion,25.0,,discharge_sweep,4,60,120,32,3.0,charge,10.002004333211516,True,True,815,4.49999541578009,4.494474451446655,3.89691347224672,4.07217350361574,4.07655977208309,4.08571372366711,4.12538084719785,4.12538084719785,3.90663954580474,3.90663954580474,25.59091352147239,0.012502502354129044,0.03894671331318182,0.03992144063222964,0.04195565416763012,0.05077057948769593,0.05077057948769593,0.0030089408544482985,0.011823866174514107,0.04860922760633324,0.04860922760633324
raw_CU_diffT/TC23NMC09/TC23NMC09_25deg.parquet,TC23NMC09_25deg.parquet,TC23NMC09,NMC,lithium-ion,25.0,,discharge_sweep,4,60,124,36,-2.0,discharge,9.999999333376763,True,True,1002,-2.99999698354747,-2.9970070486116835,3.9033975212854,3.78611251661515,3.78401473604382,3.7777213943298,3.74930600295441,3.74930600295441,3.89615064294805,3.89615064294805,25.585053483033935,-0.008333330803358683,0.039095040866195065,0.0397943017597341,0.04189208444036142,0.051363891089243184,0.051363891089243184,0.0027970435741663524,0.01226885022304812,0.04894826254791682,0.04894826254791682
raw_CU_diffT/TC23NMC09/TC23NMC09_25deg.parquet,TC23NMC09_25deg.parquet,TC23NMC09,NMC,lithium-ion,25.0,,discharge_sweep,4,60,128,40,2.0,charge,10.00000000007276,True,True,1002,2.9999969438534,2.997001642057453,3.89882054549339,4.01667767213763,4.01934757468297,4.02564091639698,4.05386560044771,4.05386560044771,3.9056860091814,3.9056860091814,25.571494860279444,0.008333327829782071,0.03928574890241578,0.04017571732415401,0.042273500032534314,0.05168173763376228,0.05168173763376228,0.002987751130118531,0.012395988731346494,0.04939324740643851,0.04939324740643851
raw_CU_diffT/TC23NMC09/TC23NMC09_25deg.parquet,TC23NMC09_25deg.parquet,TC23NMC09,NMC,lithium-ion,25.0,,discharge_sweep,4,60,132,44,-1.0,discharge,10.000002333224984,True,True,1002,-1.4999984719267,-1.4985053063398386,3.9033975212854,3.84446895796327,3.84332471401527,3.83989198217126,3.8252075181719,3.8252075181719,3.89939266746739,3.89939266746739,25.610744790419155,-0.004166670310640321,0.03928574890242274,0.04004857897819629,0.04233706920552346,0.052126721844634794,0.052126721844634794,0.0030513203031007144,0.01284097294221205,0.0494568165794207,0.0494568165794207
raw_CU_diffT/TC23NMC09/TC23NMC09_25deg.parquet,TC23NMC09_25deg.parquet,TC23NMC09,NMC,lithium-ion,25.0,,discharge_sweep,4,60,136,48,1.0,charge,9.999999666717486,True,True,1002,1.4999984719267,1.4985004881056072,3.90072761874006,3.95984688938685,3.96137254798418,3.96461457250352,3.97948974382755,3.97948974382755,3.9045417652334,3.9045417652334,25.541543832335332,0.004166665830806209,0.03941288724838061,0.04042999401607641,0.0425913458974389,0.052508136882514614,0.052508136882514614,0.0031784586490582883,0.013095249634134006,0.04996536996326519,0.04996536996326519
raw_CU_diffT/TC23NMC09/TC23NMC09_25deg.parquet,TC23NMC09_25deg.parquet,TC23NMC09,NMC,lithium-ion,25.0,,discharge_sweep,5,50,142,28,-3.0,discharge,10.000006000191206,True,True,1002,-4.49999545547416,-4.4955082921326825,3.85800917801464,3.6816049026976,3.6781721708536,3.66901821926958,3.62629977854416,3.62629977854416,3.84828310445662,3.84828310445662,25.539298363273456,-0.01250000191231795,0.03920098965932234,0.039963819728366934,0.041998033245823796,0.05149102966062102,0.05149102966062102,0.0027970435865014576,0.012290040001298679,0.04932967779832342,0.04932967779832342
raw_CU_diffT/TC23NMC09/TC23NMC09_25deg.parquet,TC23NMC09_25deg.parquet,TC23NMC09,NMC,lithium-ion,25.0,,discharge_sweep,5,50,146,32,3.0,charge,10.00000333331991,True,True,1002,4.49999541578009,4.495505354771473,3.85343220222263,4.03136213613699,4.03498557530567,4.04394881956502,4.08189957717376,4.08189957717376,3.86277686113131,3.86277686113131,25.621931936127748,0.012500000252534735,0.03954002559434064,0.04034523511877106,0.042337069205516754,0.05077057948769593,0.05077057948769593,0.0027970436111761157,0.01123055389335529,0.048693986503642823,0.048693986503642823
raw_CU_diffT/TC23NMC09/TC23NMC09_25deg.parquet,TC23NMC09_25deg.parquet,TC23NMC09,NMC,lithium-ion,25.0,,discharge_sweep,5,50,150,36,-2.0,discharge,10.000005333480658,True,True,1002,-2.99999698354747,-2.9970063612941966,3.85896271463797,3.74091488066906,3.73843568544839,3.73233305105904,3.70429907433298,3.70429907433298,3.85228795827462,3.85228795827462,25.6195099001996,-0.008333334430130762,0.039349317554752884,0.040175716792574236,0.04220993030106047,0.05155459860566318,0.05155459860566318,0.0028606127463075837,0.012205281050910295,0.04932967758075695,0.04932967758075695
raw_CU_diffT/TC23NMC09/TC23NMC09_25deg.parquet,TC23NMC09_25deg.parquet,TC23NMC09,NMC,lithium-ion,25.0,,discharge_sweep,5,50,154,40,2.0,charge,9.999999332998414,True,True,1002,2.9999969438534,2.9970027381604805,3.8553392754693,3.97453135338621,3.97720125593155,3.98330389032089,4.01019362309895,4.01019362309895,3.86182332450798,3.86182332450798,25.558760658682633,0.008333331553708533,0.0397307331132849,0.04062070153502298,0.04265491507042124,0.05161816846078009,0.05161816846078009,0.0029241819571363403,0.011887435347495187,0.049456816579417445,0.049456816579417445
raw_CU_diffT/TC23NMC09/TC23NMC09_25deg.parquet,TC23NMC09_25deg.parquet,TC23NMC09,NMC,lithium-ion,25.0,,discharge_sweep,5,50,158,44,-1.0,discharge,9.999999333362211,True,True,1002,-1.4999984719267,-1.4985049252450706,3.85915342196264,3.79984344399118,3.79869920004318,3.79564788284851,3.78115412617381,3.78115412617381,3.85572069011863,3.85572069011863,25.56689433133733,-0.0041666664494872715,0.03954002559434499,0.040302855670118536,0.04233706920551665,0.051999583498670114,0.051999583498670114,0.002797043611171661,0.012459557904325125,0.049711093271342946,0.049711093271342946
raw_CU_diffT/TC23NMC09/TC23NMC09_25deg.parquet,TC23NMC09_25deg.parquet,TC23NMC09,NMC,lithium-ion,25.0,,discharge_sweep,5,50,162,48,1.0,charge,9.999999333376763,True,True,1002,1.4999984719267,1.4984979431293952,3.85724634871597,3.91712844866142,3.91846339993409,3.92170542445343,3.9358177664788,3.9358177664788,3.86086978788464,3.86086978788464,25.57856156686627,0.004166658979052594,0.0399214406322251,0.040811409053963035,0.04297276093532582,0.05238099853655704,0.05238099853655704,0.0030513203031007213,0.012459557904331939,0.049965369963272006,0.049965369963272006
raw_CU_diffT/TC23NMC09/TC23NMC09_25deg.parquet,TC23NMC09_25deg.parquet,TC23NMC09,NMC,lithium-ion,25.0,,discharge_sweep,6,40,168,28,-3.0,discharge,9.999999333362211,True,True,1002,-4.49999744017768,-4.495510502878484,3.80403900513386,3.62534624192082,3.62115068077815,3.61085248524613,3.56203141013136,3.56203141013136,3.78992666310849,3.78992666310849,25.54848977045908,-0.012499998847771927,0.0397095255249711,0.04064187297592969,0.04293036217373986,0.05377949614854543,0.05377949614854543,0.0032208366487687656,0.014069970623574332,0.05064341835895163,0.05064341835895163
raw_CU_diffT/TC23NMC09/TC23NMC09_25deg.parquet,TC23NMC09_25deg.parquet,TC23NMC09,NMC,lithium-ion,25.0,,discharge_sweep,6,40,172,32,3.0,charge,10.00000000007276,True,True,1002,4.49999541578009,4.4955034155854054,3.79602929749784,3.97624771930821,3.98063398777556,3.99055076865824,4.03231567276033,4.03231567276033,3.80823456627653,3.80823456627653,25.57091072854292,0.01249999295844616,0.04004857897819185,0.041023306297239465,0.043227037627254786,0.05250813688251918,0.05250813688251918,0.0031784586490629374,0.012459557904327331,0.049795852168652656,0.049795852168652656
raw_CU_diffT/TC23NMC09/TC23NMC09_25deg.parquet,TC23NMC09_25deg.parquet,TC23NMC09,NMC,lithium-ion,25.0,,discharge_sweep,6,40,176,36,-2.0,discharge,10.000001666878234,True,True,1002,-2.99999698354747,-2.997009851599352,3.80499254175719,3.68484692721694,3.68236773199627,3.67550226830826,3.64346343776419,3.64346343776419,3.79564788284851,3.79564788284851,25.60820383233533,-0.00833333832535531,0.040048578448295326,0.04087497768611667,0.04316346788316072,0.05384308880270723,0.05384308880270723,0.0031148894348653963,0.013794510354411905,0.05072819936784183,0.05072819936784183
raw_CU_diffT/TC23NMC09/TC23NMC09_25deg.parquet,TC23NMC09_25deg.parquet,TC23NMC09,NMC,lithium-ion,25.0,,discharge_sweep,6,40,180,40,2.0,charge,10.000000999789336,True,True,1002,2.9999969438534,2.9970018978900947,3.79927132201718,3.9201797658561,3.9230403757261,3.92952442476478,3.95927476741284,3.95927476741284,3.80804385895187,3.80804385895187,25.619390379241512,0.008333329817390253,0.04030285567011839,0.04125639326483525,0.04341774514619805,0.05333453613127376,0.05333453613127376,0.0031148894760796575,0.013031680461155368,0.05041035417413416,0.05041035417413416
raw_CU_diffT/TC23NMC09/TC23NMC09_25deg.parquet,TC23NMC09_25deg.parquet,TC23NMC09,NMC,lithium-ion,25.0,,discharge_sweep,6,40,184,44,-1.0,discharge,10.00000133352296,True,True,1002,-1.4999984719267,-1.4985063564104213,3.80537395640653,3.74511044181174,3.74377549053907,3.74015205137039,3.72413263609836,3.72413263609836,3.80079698061452,3.80079698061452,25.55588,-0.004166670665495281,0.04017571732415386,0.0410656857458918,0.04348131431918364,0.05416093538003261,0.05416093538003261,0.0033055969950297748,0.013985218055878747,0.05110961507693189,0.05110961507693189
