Repository: DNV007/delivered-energy-decomposition

# Three-term energy accounting for a cold commercial sodium-ion 18650 cell

This repository holds the analysis code and the derived data behind a reanalysis
of a public commercial-cell archive. No new measurements were made. The
manuscript reporting the work is not distributed here; what is here is
everything needed to regenerate its numbers from the raw archive and to check
them.

**Source data.** Droese, D., Schlösser, A., Otto, M. *Dataset: Evaluation of
Commercial Sodium-Ion Batteries by State-of-the-Art Lithium-Ion Battery
Configurations.* Technische Universität Berlin, DepositOnce, 2025.
DOI [10.14279/depositonce-25036](https://doi.org/10.14279/depositonce-25036),
CC BY 4.0.

File: data_processed/hppc/raw_temperature_pulse_descriptors.csv (part 23 of 36)
member_path,file_name,cell_id,cell_family,chemistry_type,temperature_deg_c,voltage_v,pulse_set,pulse_block_index,nominal_soc_percent,segment_index,step_id,nominal_c_rate,pulse_direction,duration_s,complete_1s,complete_10s,n_points,current_median_a,current_mean_a,pre_voltage_v,pulse_voltage_fast_v,pulse_voltage_100ms_v,pulse_voltage_1s_v,pulse_voltage_10s_v,pulse_voltage_end_v,relax_voltage_60s_v,relax_voltage_end_v,temperature_mean_deg_c,capacity_delta_ah,r_fast_ohm,r_100ms_ohm,r_1s_ohm,r_10s_ohm,r_end_ohm,polarization_1s_minus_fast_ohm,polarization_end_minus_fast_ohm,relaxation_60s_ohm,relaxation_end_ohm
raw_CU_diffT/TC23NMC09/TC23NMC09_25deg.parquet,TC23NMC09_25deg.parquet,TC23NMC09,NMC,lithium-ion,25.0,,discharge_sweep,6,40,188,48,1.0,charge,9.99999933334766,True,True,1002,1.4999984719267,1.498501179344963,3.80251334653652,3.86334898310531,3.86449322705332,3.86792595889732,3.88356395952002,3.88356395952002,3.80709032232853,3.80709032232853,25.550735029940125,0.004166667486387041,0.04055713236204049,0.04131996243782085,0.04360845266514121,0.05403379703406823,0.05403379703406823,0.0030513203031007213,0.013476664672027738,0.05098247673096751,0.05098247673096751
raw_CU_diffT/TC23NMC09/TC23NMC09_25deg.parquet,TC23NMC09_25deg.parquet,TC23NMC09,NMC,lithium-ion,25.0,,discharge_sweep,7,30,194,28,-3.0,discharge,10.000001999884262,True,True,1002,-4.50000446602814,-4.495510616533462,3.68923319568429,3.50481921273124,3.49661879777056,3.48136221179719,3.43025264878642,3.43025264878642,3.67130670716558,3.67130670716558,25.578698263473054,-0.012500003303158674,0.04098084442921008,0.04280315705636131,0.04619350613013372,0.05755117552726677,0.05755117552726677,0.005212661700923639,0.01657033109805669,0.05356751536558418,0.05356751536558418
raw_CU_diffT/TC23NMC09/TC23NMC09_25deg.parquet,TC23NMC09_25deg.parquet,TC23NMC09,NMC,lithium-ion,25.0,,discharge_sweep,7,30,198,32,3.0,charge,9.99999933334766,True,True,1002,4.49999863099979,4.495503773386647,3.67607439028226,3.86106049520931,3.86945161749466,3.88261042289669,3.92990583941412,3.92990583941412,3.6932380495023,3.6932380495023,25.611292335329342,0.01249999300169889,0.04110803582310216,0.04297273023157258,0.04589691009940205,0.05640700585623621,0.05640700585623621,0.004788874276299891,0.015298970033134053,0.05259285820254535,0.05259285820254535
raw_CU_diffT/TC23NMC09/TC23NMC09_25deg.parquet,TC23NMC09_25deg.parquet,TC23NMC09,NMC,lithium-ion,25.0,,discharge_sweep,7,30,202,36,-2.0,discharge,10.000000000087311,True,True,1002,-2.99999698354747,-2.997007595375715,3.69018673230762,3.56679909324803,3.56126858083269,3.55116109262533,3.51588023756193,3.51588023756193,3.67798146352893,3.67798146352893,25.59308806387225,-0.008333332406696162,0.0411292543746779,0.04297276036674058,0.046341926490170465,0.058102223336096284,0.058102223336096284,0.005212672115492568,0.016972968961418387,0.05403379631912722,0.05403379631912722
raw_CU_diffT/TC23NMC09/TC23NMC09_25deg.parquet,TC23NMC09_25deg.parquet,TC23NMC09,NMC,lithium-ion,25.0,,discharge_sweep,7,30,206,40,2.0,charge,9.999999666717486,True,True,1002,2.9999969438534,2.997004280009696,3.68084207339894,3.80499254175719,3.81090446882187,3.81986771308122,3.85362290954729,3.85362290954729,3.69304734217763,3.69304734217763,25.571269810379246,0.00833333502666603,0.041383531610796526,0.04335417597321586,0.04634192710333439,0.057593670721016996,0.057593670721016996,0.004958395492537862,0.01621013911022047,0.053525243650217075,0.053525243650217075
raw_CU_diffT/TC23NMC09/TC23NMC09_25deg.parquet,TC23NMC09_25deg.parquet,TC23NMC09,NMC,lithium-ion,25.0,,discharge_sweep,7,30,210,44,-1.0,discharge,10.000003666675184,True,True,1002,-1.4999984719267,-1.4985040926599635,3.69056814695696,3.62877897376483,3.62572765657016,3.62076926612881,3.60284277761011,3.60284277761011,3.68446551256761,3.68446551256761,25.554017125748498,-0.00416666653591647,0.04119282409185618,0.043227037627254584,0.04653263462228436,0.058483639142758184,0.058483639142758184,0.005339810530428181,0.017290815050902006,0.054415212071955155,0.054415212071955155
raw_CU_diffT/TC23NMC09/TC23NMC09_25deg.parquet,TC23NMC09_25deg.parquet,TC23NMC09,NMC,lithium-ion,25.0,,discharge_sweep,7,30,214,48,1.0,charge,9.999999666732037,True,True,1002,1.4999984719267,1.498500028969603,3.68599117116495,3.74816175900641,3.75121307620108,3.75579005199309,3.77333512586246,3.77333512586246,3.69209380555429,3.69209380555429,25.580320000000004,0.004166664710603762,0.041447100783778716,0.04348131431917713,0.04653263462227785,0.05822936245082942,0.05822936245082942,0.005085533838499134,0.016782261667050706,0.05416093538003291,0.05416093538003291
raw_CU_diffT/TC23NMC09/TC23NMC09_25deg.parquet,TC23NMC09_25deg.parquet,TC23NMC09,NMC,lithium-ion,25.0,,discharge_sweep,8,20,220,28,-3.0,discharge,10.000003666675184,True,True,786,-4.50000446602814,-4.494274586565695,3.57747870342939,3.39153906187901,3.37742671985364,3.36255154852961,3.31392118073951,3.31392118073951,3.56164999548202,3.56164999548202,25.56695073791349,-0.012499997215401588,0.04131987933658576,0.04445595222982584,0.04776154257675263,0.05856828024939825,0.05856828024939825,0.006441663240166866,0.01724840091281249,0.055050793085359734,0.055050793085359734
raw_CU_diffT/TC23NMC09/TC23NMC09_25deg.parquet,TC23NMC09_25deg.parquet,TC23NMC09,NMC,lithium-ion,25.0,,discharge_sweep,8,20,224,32,3.0,charge,9.999999666353688,True,True,793,4.50000446602814,4.494319146845037,3.5669898005727,3.75388297874642,3.76780461344712,3.78020058955047,3.82387256689923,3.82387256689923,3.58224638654607,3.58224638654607,25.6055880075662,0.012499994780169091,0.0415317761536975,0.044625469683514815,0.04738012830595191,0.0570850025296227,0.0570850025296227,0.005848352152254412,0.015553226375925204,0.053694653455850394,0.053694653455850394
raw_CU_diffT/TC23NMC09/TC23NMC09_25deg.parquet,TC23NMC09_25deg.parquet,TC23NMC09,NMC,lithium-ion,25.0,,discharge_sweep,8,20,228,36,-2.0,discharge,9.999999333362211,True,True,773,-2.99999698354747,-2.996123219499069,3.57919506935139,3.4546631863438,3.44531852743512,3.43540174655243,3.40260008670969,3.40260008670969,3.56851545917004,3.56851545917004,25.610119857697285,-0.008333336301448318,0.04151066940751788,0.04462555884238328,0.047931155793672076,0.05886505340177966,0.05886505340177966,0.006420486386154195,0.017354383994261778,0.05530517976193304,0.05530517976193304
raw_CU_diffT/TC23NMC09/TC23NMC09_25deg.parquet,TC23NMC09_25deg.parquet,TC23NMC09,NMC,lithium-ion,25.0,,discharge_sweep,8,20,232,40,2.0,charge,10.000002999964636,True,True,776,2.9999969438534,2.996131386681437,3.57099465439071,3.69628936669697,3.70544331828099,3.71440656254034,3.7453011491364,3.7453011491364,3.58167426457206,3.58167426457206,25.61952206185567,0.008333336657856513,0.04176494664868656,0.04481626695178728,0.04780401808190581,0.0581022241048683,0.0581022241048683,0.006039071433219252,0.016337277456181742,0.05454235041791968,0.05454235041791968
raw_CU_diffT/TC23NMC09/TC23NMC09_25deg.parquet,TC23NMC09_25deg.parquet,TC23NMC09,NMC,lithium-ion,25.0,,discharge_sweep,8,20,236,44,-1.0,discharge,10.000592666634475,True,True,791,-1.4999984719267,-1.4981058434451322,3.57976719132539,3.51740589615927,3.51206609106859,3.50748911527658,3.49089757803054,3.49013474873188,3.57423667891005,3.57423667891005,25.641405726927946,-0.0041669129356159545,0.04157423912973659,0.04513411281668861,0.04818543311978933,0.059246469218532036,0.05975502260237653,0.0066111939900527425,0.01818078347263994,0.056068010569466635,0.056068010569466635
raw_CU_diffT/TC23NMC09/TC23NMC09_25deg.parquet,TC23NMC09_25deg.parquet,TC23NMC09,NMC,lithium-ion,25.0,,discharge_sweep,8,20,240,48,1.0,charge,9.999999333362211,True,True,786,1.4999984719267,1.4980881193904616,3.57538092285805,3.63831433999818,3.64327273043953,3.64784970623153,3.66405982882823,3.66405982882823,3.58110214259806,3.58110214259806,25.629189999999994,0.004166667152632487,0.04195565416763002,0.045261251162659506,0.04831257146575371,0.059119330872567356,0.059119330872567356,0.006356917298123689,0.017163676704937333,0.05530518049369308,0.05530518049369308
raw_CU_diffT/TC23NMC09/TC23NMC09_25deg.parquet,TC23NMC09_25deg.parquet,TC23NMC09,NMC,lithium-ion,25.0,,discharge_sweep,9,10,246,28,-3.0,discharge,10.000394333270378,True,True,797,-4.49999545547416,-4.49435662316239,3.50558204202991,3.31792603455752,3.2925619603768,3.26815142281942,3.19930607861461,3.19930607861461,3.48403211434253,3.48403211434253,25.6141125846926,-0.012500492099942272,0.041701377107861363,0.04733784372914762,0.05276241310903111,0.06806139393823639,0.06806139393823639,0.011061036001169748,0.026360016830375026,0.06327251628255676,0.06327251628255676
raw_CU_diffT/TC23NMC09/TC23NMC09_25deg.parquet,TC23NMC09_25deg.parquet,TC23NMC09,NMC,lithium-ion,25.0,,discharge_sweep,9,10,250,32,3.0,charge,9.99999933334766,True,True,796,4.49999541578009,4.4943402773687975,3.49490243184855,3.68446551256761,3.70735039152766,3.72432334342303,3.76856744274578,3.76856744274578,3.51282892036726,3.51282892036726,25.639656595477387,0.012499992612242375,0.042125171962247125,0.04721070580074834,0.05098247673097,0.06081450881873605,0.06081450881873605,0.008857304768722873,0.018689336856488922,0.05683084064524249,0.05683084064524249
raw_CU_diffT/TC23NMC09/TC23NMC09_25deg.parquet,TC23NMC09_25deg.parquet,TC23NMC09,NMC,lithium-ion,25.0,,discharge_sweep,9,10,254,36,-2.0,discharge,10.001998999796342,True,True,796,-2.99999698354747,-2.9962330719126364,3.50958689584792,3.38391076889232,3.36674710967229,3.35149052369892,3.31296764411618,3.31296764411618,3.49719091974456,3.49719091974456,25.61534809045226,-0.008334997027801319,0.04189208444036142,0.047613309932973025,0.05269884370418683,0.06553981647649508,0.06553981647649508,0.010806759263825412,0.023647732036133663,0.06140782028738493,0.06140782028738493
raw_CU_diffT/TC23NMC09/TC23NMC09_25deg.parquet,TC23NMC09_25deg.parquet,TC23NMC09,NMC,lithium-ion,25.0,,discharge_sweep,9,10,258,40,2.0,charge,10.001999000145588,True,True,796,2.9999969438534,2.996227193300599,3.50024223693923,3.62744402249216,3.64346343776419,3.65566870654288,3.68713541511295,3.68713541511295,3.51263821304259,3.51263821304259,25.569915954773872,0.008334996564030691,0.04240063837849884,0.047740448908923476,0.0518088759797234,0.06229778952163246,0.06229778952163246,0.009408237601224556,0.019897151143133618,0.05816579327785034,0.05816579327785034
raw_CU_diffT/TC23NMC09/TC23NMC09_25deg.parquet,TC23NMC09_25deg.parquet,TC23NMC09,NMC,lithium-ion,25.0,,discharge_sweep,9,10,262,44,-1.0,discharge,9.99999999969441,True,True,776,-1.4999984719267,-1.498069897050195,3.51015901782192,3.44665347870779,3.43883447839644,3.43101547808509,3.41232616026771,3.41232616026771,3.50405638343257,3.50405638343257,25.59432286082474,-0.004166666114228486,0.04233706920551695,0.04754974138998016,0.05276241357444367,0.0652219714787756,0.0652219714787756,0.010425344368926719,0.022884902273258657,0.06115354440797228,0.06115354440797228
raw_CU_diffT/TC23NMC09/TC23NMC09_25deg.parquet,TC23NMC09_25deg.parquet,TC23NMC09,NMC,lithium-ion,25.0,,discharge_sweep,9,10,266,48,1.0,charge,9.999999666732037,True,True,793,1.4999984719267,1.4981042251867651,3.50539133470524,3.56927828846871,3.57766941075406,3.58415345979274,3.6011264116881,3.6011264116881,3.51168467641925,3.51168467641925,25.533046153846154,0.004166664610091111,0.04259134589744571,0.04818543311979585,0.05250813688252142,0.06382344967317956,0.06382344967317956,0.00991679098507571,0.021232103775733847,0.059627884256418365,0.059627884256418365
raw_CU_diffT/TC23NMC09/TC23NMC09_25deg.parquet,TC23NMC09_25deg.parquet,TC23NMC09,NMC,lithium-ion,25.0,,charge_sweep,0,0,274,62,3.0,charge,10.00060966653109,True,True,775,4.50000446602814,4.494265465063156,3.07668126885369,3.28741286261079,3.3266985714922,3.37094267081496,3.49776304171856,3.49833516369256,3.19129637097859,3.19129637097859,25.58200366451613,0.012500968492758339,0.04682919658146449,0.05555934544642439,0.0653913577603613,0.09357363443608563,0.09370077252635174,0.018562161178896808,0.04687157594488725,0.06823077510964629,0.06823077510964629
raw_CU_diffT/TC23NMC09/TC23NMC09_25deg.parquet,TC23NMC09_25deg.parquet,TC23NMC09,NMC,lithium-ion,25.0,,charge_sweep,0,0,278,66,-3.0,discharge,9.99999933334766,True,True,787,-3.95646319997248,-3.9606608177047518,3.18500302926458,2.99277004600018,2.95119584922276,2.87948989514795,2.64854332497614,2.64854332497614,3.08316531789237,3.08316531789237,25.607954053367216,-0.011016049546790764,0.04858707728299796,0.05909499677475744,0.0772187478247631,0.13559072261614152,0.13559072261614152,0.028631670541765138,0.08700364533314356,0.10985114000788712,0.10985114000788712
raw_CU_diffT/TC23NMC09/TC23NMC09_25deg.parquet,TC23NMC09_25deg.parquet,TC23NMC09,NMC,lithium-ion,25.0,,charge_sweep,0,0,282,70,2.0,charge,10.00000199986971,True,True,786,2.9999969438534,2.996164620690125,3.09270068412572,3.23267986043134,3.26262091040407,3.29465974094814,3.388106330035,3.388106330035,3.17108139456388,3.17108139456388,25.62937694656489,0.008333296726595536,0.046659772968242225,0.05664013312630013,0.06731975418715265,0.09846864894796888,0.09846864894796888,0.020659981218910425,0.05180887597972665,0.0723417188526727,0.0723417188526727
raw_CU_diffT/TC23NMC09/TC23NMC09_25deg.parquet,TC23NMC09_25deg.parquet,TC23NMC09,NMC,lithium-ion,25.0,,charge_sweep,0,0,286,74,-2.0,discharge,10.000604333152296,True,True,786,-2.99999698354747,-2.996175595545073,3.16745795539521,3.03033938895959,2.99887268038953,2.94280472693741,2.7616327685037,2.7616327685037,3.08793300100904,3.08793300100904,25.609347633587788,-0.008333810909277695,0.04570623476876911,0.056195148171892216,0.07488448478109778,0.13527519831424137,0.13527519831424137,0.029178250012328676,0.08956896354547225,0.10876685353179688,0.10876685353179688
raw_CU_diffT/TC23NMC09/TC23NMC09_25deg.parquet,TC23NMC09_25deg.parquet,TC23NMC09,NMC,lithium-ion,25.0,,charge_sweep,0,0,290,78,1.0,charge,9.999999666702934,True,True,786,1.4999984719267,1.4980640181710456,3.09556129399573,3.16593229679787,3.18176100474524,3.20159456651061,3.25556473939139,3.25556473939139,3.13751690542248,3.13751690542248,25.60306978371501,0.004166601377581227,0.04691404966016448,0.057466532375055876,0.07068892035515456,0.10666907226254752,0.10666907226254752,0.023774870694990083,0.05975502260238304,0.07869863615079653,0.07869863615079653
raw_CU_diffT/TC23NMC09/TC23NMC09_25deg.parquet,TC23NMC09_25deg.parquet,TC23NMC09,NMC,lithium-ion,25.0,,charge_sweep,0,0,294,82,-1.0,discharge,10.000602000014624,True,True,786,-1.4999984719267,-1.4981409176552238,3.13656336879915,3.066764487971,3.0505543653743,3.02366463259625,2.94719099540475,2.94719099540475,3.09460775737239,3.09460775737239,25.589709478371503,-0.004167042508292703,0.04653263462228436,0.057339394029098004,0.0752659008098089,0.12624837754078322,0.12624837754078322,0.028733266187524538,0.07971574291849887,0.09827794142902542,0.09827794142902542
raw_CU_diffT/TC23NMC09/TC23NMC09_25deg.parquet,TC23NMC09_25deg.parquet,TC23NMC09,NMC,lithium-ion,25.0,,charge_sweep,1,10,300,62,3.0,charge,10.000610333285294,True,True,787,4.50000446602814,4.494285279453123,3.52388994519795,3.712308781969,3.73328658768238,3.74854317365574,3.78973595578383,3.78973595578383,3.53723945792464,3.53723945792464,25.567916721728086,0.012500783471449681,0.04187081106107318,0.0465325410375094,0.04992289011127954,0.05907683261046291,0.05907683261046291,0.008052079050206357,0.01720602154938973,0.056110277170914075,0.056110277170914075
raw_CU_diffT/TC23NMC09/TC23NMC09_25deg.parquet,TC23NMC09_25deg.parquet,TC23NMC09,NMC,lithium-ion,25.0,,charge_sweep,1,10,304,66,-3.0,discharge,9.999999999738066,True,True,785,-4.50000446602814,-4.519253474759737,3.53170894550929,3.33394544982955,3.31067915622017,3.28989205783146,3.24812715372938,3.24812715372938,3.51874084743193,3.51874084743193,25.63999475159235,-0.01256943526471532,0.043947399868759014,0.04911768220625979,0.05373703281927315,0.06301811340872047,0.06301811340872047,0.009789632950514139,0.01907071353996146,0.06013631669601499,0.06013631669601499
raw_CU_diffT/TC23NMC09/TC23NMC09_25deg.parquet,TC23NMC09_25deg.parquet,TC23NMC09,NMC,lithium-ion,25.0,,charge_sweep,1,10,308,70,2.0,charge,10.000618333549937,True,True,793,2.9999969438534,2.9962235623015636,3.52141074997727,3.6474682915822,3.66234346290623,3.67321378041225,3.70162917178765,3.70162917178765,3.53075540888596,3.53075540888596,25.614813203026483,0.008333879339426092,0.04201922334061221,0.04697761883315007,0.05060106169308088,0.06007286846729088,0.06007286846729088,0.008581838352468667,0.018053645126678668,0.056957978991207976,0.056957978991207976
raw_CU_diffT/TC23NMC09/TC23NMC09_25deg.parquet,TC23NMC09_25deg.parquet,TC23NMC09,NMC,lithium-ion,25.0,,charge_sweep,1,10,312,74,-2.0,discharge,10.000595000165049,True,True,796,-2.99999698354747,-2.9962527122494396,3.52846692098995,3.40298150135903,3.386962086087,3.37284974406163,3.3383317182969,3.33737818167356,3.51931296940594,3.51931296940594,25.594352298994973,-0.008333881396022877,0.04182851526821693,0.047168325727988555,0.05187244446636208,0.06337846462372668,0.06369631048442898,0.010043929198145146,0.021867795216212044,0.06064499022170481,0.06064499022170481
raw_CU_diffT/TC23NMC09/TC23NMC09_25deg.parquet,TC23NMC09_25deg.parquet,TC23NMC09,NMC,lithium-ion,25.0,,charge_sweep,1,10,316,78,1.0,charge,9.999999333376763,True,True,789,1.4999984719267,1.4980966138057372,3.52122004265261,3.58472558176674,3.59216316742875,3.59845650914277,3.6139038024408,3.6139038024408,3.52598772576928,3.52598772576928,25.57421,0.0041666710336368,0.04233706920551665,0.0472954646980514,0.051491030114818814,0.06178923613778145,0.06178923613778145,0.009153960909302164,0.0194521669322648,0.058610777488722864,0.058610777488722864
raw_CU_diffT/TC23NMC09/TC23NMC09_25deg.parquet,TC23NMC09_25deg.parquet,TC23NMC09,NMC,lithium-ion,25.0,,charge_sweep,1,10,320,82,-1.0,discharge,10.000006666552508,True,True,801,-1.4999984719267,-1.4981491866360472,3.52503418914595,3.46171935735648,3.45332823507113,3.44665347870779,3.42948981948775,3.42948981948775,3.51988509137994,3.51988509137994,25.581940411985016,-0.0041667205027735655,0.042209930859558785,0.04780401808190892,0.05225386019059237,0.0636963113272217,0.0636963113272217,0.010043929331033583,0.021486380467662915,0.060263575986234344,0.060263575986234344
raw_CU_diffT/TC23NMC09/TC23NMC09_25deg.parquet,TC23NMC09_25deg.parquet,TC23NMC09,NMC,lithium-ion,25.0,,charge_sweep,2,20,326,62,3.0,charge,9.999999666702934,True,True,796,4.50000446602814,4.494357821449775,3.61409450976547,3.80003415131585,3.81262083474387,3.82539822549657,3.86830737354666,3.86830737354666,3.6289696810895,3.6289696810895,25.59137840452261,0.012500041747535879,0.04131987933658586,0.044116917322445715,0.04695633467173071,0.056491691441712524,0.056491691441712524,0.005636455335144848,0.015171812105126664,0.053186101094785734,0.053186101094785734
raw_CU_diffT/TC23NMC09/TC23NMC09_25deg.parquet,TC23NMC09_25deg.parquet,TC23NMC09,NMC,lithium-ion,25.0,,charge_sweep,2,20,330,66,-3.0,discharge,10.000825999915833,True,True,796,-4.50000220346613,-4.494347681759066,3.62496482727149,3.44036013699377,3.42586638031908,3.41175403829371,3.36407720712695,3.36407720712695,3.61028036327212,3.61028036327212,25.646004660804017,-0.01250102682152025,0.041023244418753345,0.04424407765824076,0.047380152128270944,0.057974998310798866,0.057974998310798866,0.006356907709517599,0.01695175389204552,0.05471178568657854,0.05471178568657854
raw_CU_diffT/TC23NMC09/TC23NMC09_25deg.parquet,TC23NMC09_25deg.parquet,TC23NMC09,NMC,lithium-ion,25.0,,charge_sweep,2,20,334,70,2.0,charge,10.002005333284615,True,True,785,2.9999969438534,2.996172749100791,3.61295026581746,3.73710073417572,3.74625468575974,3.75502722269442,3.78515897999182,3.78515897999182,3.62324846134948,3.62324846134948,25.616850993630575,0.008335001083351608,0.04138353161079979,0.04443485191390051,0.047359033871036696,0.05740296320207694,0.05740296320207694,0.005975502260236909,0.016019431591277153,0.053970227861089445,0.053970227861089445
raw_CU_diffT/TC23NMC09/TC23NMC09_25deg.parquet,TC23NMC09_25deg.parquet,TC23NMC09,NMC,lithium-ion,25.0,,charge_sweep,2,20,338,74,-2.0,discharge,9.99999933334766,True,True,786,-2.99999698354747,-2.9961861913873022,3.62115068077815,3.49719091974456,3.4870834315372,3.47754806530385,3.44474640546112,3.44474640546112,3.61047107059679,3.61047107059679,25.567833740458017,-0.008333330997607321,0.041319961891097885,0.04468912801452777,0.04786758662153425,0.05880148422963857,0.05880148422963857,0.006547624730436366,0.017481522338540688,0.0552416105897887,0.0552416105897887
raw_CU_diffT/TC23NMC09/TC23NMC09_25deg.parquet,TC23NMC09_25deg.parquet,TC23NMC09,NMC,lithium-ion,25.0,,charge_sweep,2,20,342,78,1.0,charge,10.000579666695558,True,True,785,1.4999984719267,1.498085062699295,3.61256885116813,3.67512085365892,3.6798885367756,3.68427480524294,3.70010351319031,3.70010351319031,3.61790865625881,3.61790865625881,25.606418382165607,0.0041669080351023685,0.04170137747570097,0.044879836124766065,0.047804018081902405,0.0583565007967938,0.0583565007967938,0.006102640606201436,0.016655123321092834,0.05479662710984207,0.05479662710984207
raw_CU_diffT/TC23NMC09/TC23NMC09_25deg.parquet,TC23NMC09_25deg.parquet,TC23NMC09,NMC,lithium-ion,25.0,,charge_sweep,2,20,346,82,-1.0,discharge,10.000616000063019,True,True,795,-1.4999984719267,-1.4981151759720583,3.6167644123108,3.55478453179401,3.54944472670333,3.54467704358665,3.52808550634062,3.52808550634062,3.61123389989546,3.61123389989546,25.613889308176102,-0.004166919678006981,0.041319962437814335,0.044879836124766065,0.048058294773831466,0.059119330872567356,0.059119330872567356,0.0067383323360171304,0.01779936843475302,0.05543231883965746,0.05543231883965746
raw_CU_diffT/TC23NMC09/TC23NMC09_25deg.parquet,TC23NMC09_25deg.parquet,TC23NMC09,NMC,lithium-ion,25.0,,charge_sweep,3,30,352,62,3.0,charge,10.001998666790314,True,True,796,4.49999541578009,4.494341179212093,3.72985385583837,3.91217005822008,3.91979835120676,3.93143149801145,3.97720125593155,3.97720125593155,3.74549185646107,3.74549185646107,25.565499082914577,0.012502494654416909,0.04051475291338826,0.04220993085955454,0.04479507722745896,0.05496614490446138,0.05496614490446138,0.004280324314070695,0.01445139199107312,0.051491030114819036,0.051491030114819036
raw_CU_diffT/TC23NMC09/TC23NMC09_25deg.parquet,TC23NMC09_25deg.parquet,TC23NMC09,NMC,lithium-ion,25.0,,charge_sweep,3,30,356,66,-3.0,discharge,9.999999666702934,True,True,795,-4.50000446602814,-4.494341192674593,3.74167770996773,3.56184070280669,3.55364028784601,3.54048148244398,3.48727413886187,3.48727413886187,3.72603970934503,3.72603970934503,25.597888289308173,-0.012499995545705871,0.03996373970707869,0.041786052334229926,0.04471022841035817,0.056534070805135284,0.056534070805135284,0.004746488703279476,0.01657033109805659,0.053058963004519524,0.053058963004519524
raw_CU_diffT/TC23NMC09/TC23NMC09_25deg.parquet,TC23NMC09_25deg.parquet,TC23NMC09,NMC,lithium-ion,25.0,,charge_sweep,3,30,360,70,2.0,charge,10.00200200008112,True,True,796,2.9999969438534,2.996227647588264,3.72832819724103,3.85019017770329,3.85552998279396,3.86373039775465,3.89595993562338,3.89634135027271,3.73938922207172,3.73938922207172,25.58001497487437,0.008335002893774635,0.040620701535026234,0.04240063837849899,0.045134112816695125,0.05587730305052658,0.056004441396487706,0.0045134112816688915,0.015383739861461472,0.05231742936357456,0.05231742936357456
raw_CU_diffT/TC23NMC09/TC23NMC09_25deg.parquet,TC23NMC09_25deg.parquet,TC23NMC09,NMC,lithium-ion,25.0,,charge_sweep,3,30,364,74,-2.0,discharge,10.000627666537184,True,True,787,-2.99999698354747,-2.996190509066491,3.73729144150039,3.6161922903368,3.61123389989546,3.60188924098677,3.56565484930003,3.56565484930003,3.72642112399436,3.72642112399436,25.575283977128333,-0.0083338529514045,0.04036642430899763,0.04201922278464033,0.045134112219508984,0.05721225492613696,0.05721225492613696,0.004767687910511353,0.016845830617139332,0.05358881211414586,0.05358881211414586
raw_CU_diffT/TC23NMC09/TC23NMC09_25deg.parquet,TC23NMC09_25deg.parquet,TC23NMC09,NMC,lithium-ion,25.0,,charge_sweep,3,30,368,78,1.0,charge,10.00063133315416,True,True,785,1.4999984719267,1.4980849541347485,3.7279467825917,3.78935454113449,3.79202444367983,3.79641071214717,3.81300224939321,3.81300224939321,3.73366800233171,3.73366800233171,25.571063834394902,0.004166929646682556,0.040938547399927416,0.04271848424340328,0.04564266620053962,0.05670370229928232,0.05670370229928232,0.004704118800612202,0.015765154899354906,0.05288955192040805,0.05288955192040805
raw_CU_diffT/TC23NMC09/TC23NMC09_25deg.parquet,TC23NMC09_25deg.parquet,TC23NMC09,NMC,lithium-ion,25.0,,charge_sweep,3,30,372,82,-1.0,discharge,10.000000000058208,True,True,796,-1.4999984719267,-1.4981180494672885,3.73271446570838,3.67187882913958,3.66901821926958,3.66463195080224,3.6463240476342,3.6463240476342,3.72699324596836,3.72699324596836,25.586795854271355,-0.0041666639038184265,0.0405571323620473,0.04246420755148103,0.04538838950861737,0.05759367072102026,0.05759367072102026,0.004831257146570074,0.01703653835897296,0.05377952034213947,0.05377952034213947
raw_CU_diffT/TC23NMC09/TC23NMC09_25deg.parquet,TC23NMC09_25deg.parquet,TC23NMC09,NMC,lithium-ion,25.0,,charge_sweep,4,40,378,62,3.0,charge,9.999999333376763,True,True,798,4.49999541578009,4.494355205879942,3.82654246944457,4.00447240335894,4.00943079380028,4.01877545270897,4.06111247878505,4.06111247878505,3.83779420159993,3.83779420159993,25.581338508771925,0.012499995710644835,0.03954002559434271,0.040641891259350374,0.04271848424340565,0.052126721844630276,0.052126721844630276,0.0031784586490629374,0.012586696250287563,0.04962633437403348,0.04962633437403348
raw_CU_diffT/TC23NMC09/TC23NMC09_25deg.parquet,TC23NMC09_25deg.parquet,TC23NMC09,NMC,lithium-ion,25.0,,charge_sweep,4,40,382,66,-3.0,discharge,10.002008666517213,True,True,797,-4.49999545547416,-4.494357015321876,3.83302651848325,3.65662224316622,3.65204526737421,3.64308202311486,3.60131711901277,3.60131711901277,3.82215620097723,3.82215620097723,25.60925294855709,-0.012502509400528142,0.03920098965932007,0.0402180964180485,0.0422099304872244,0.05149102966062102,0.05149102966062102,0.00300894082790433,0.012290040001300948,0.04907540110864186,0.04907540110864186
raw_CU_diffT/TC23NMC09/TC23NMC09_25deg.parquet,TC23NMC09_25deg.parquet,TC23NMC09,NMC,lithium-ion,25.0,,charge_sweep,4,40,386,70,2.0,charge,10.000580999738304,True,True,798,2.9999969438534,2.9962329104522905,3.82539822549657,3.94459030341348,3.94764162060815,3.95393496232217,3.98158752439889,3.98158752439889,3.83321722580792,3.83321722580792,25.639099912280702,0.008333809665438487,0.0397307331132849,0.0407478398809841,0.042845622589367804,0.052063152671648905,0.052063152671648905,0.003114889476082905,0.012332419558364005,0.04945681657941729,0.04945681657941729
raw_CU_diffT/TC23NMC09/TC23NMC09_25deg.parquet,TC23NMC09_25deg.parquet,TC23NMC09,NMC,lithium-ion,25.0,,charge_sweep,4,40,390,74,-2.0,discharge,10.002000333246542,True,True,789,-2.99999698354747,-2.9962005445014706,3.83054732326258,3.71192736731967,3.70906675744966,3.70296412306031,3.67378590238625,3.67378590238625,3.8229190302759,3.8229190302759,25.59103133079848,-0.008334998198494105,0.03954002507117288,0.04049356265327654,0.04252777616176263,0.052253859499205614,0.052253859499205614,0.002987751090589748,0.012713834428032735,0.04971109261360049,0.04971109261360049
raw_CU_diffT/TC23NMC09/TC23NMC09_25deg.parquet,TC23NMC09_25deg.parquet,TC23NMC09,NMC,lithium-ion,25.0,,charge_sweep,4,40,394,78,1.0,charge,10.000619666650891,True,True,786,1.4999984719267,1.4980871114842826,3.8252075181719,3.88508961811736,3.88680598403936,3.88985730123403,3.9045417652334,3.9045417652334,3.82921237198991,3.82921237198991,25.577403473282445,0.004166924254935842,0.03992144063223191,0.04106568574589209,0.043099899281290203,0.05288955192040805,0.05288955192040805,0.0031784586490582953,0.01296811128817614,0.050219646655193954,0.050219646655193954
raw_CU_diffT/TC23NMC09/TC23NMC09_25deg.parquet,TC23NMC09_25deg.parquet,TC23NMC09,NMC,lithium-ion,25.0,,charge_sweep,4,40,398,82,-1.0,discharge,10.002003666450037,True,True,775,-1.4999984719267,-1.4980682203230273,3.82787742071724,3.76837673542112,3.76666036949911,3.76341834497977,3.74854317365574,3.74854317365574,3.8240632742239,3.8240632742239,25.6106340516129,-0.004167501220967256,0.039667163940302855,0.04081140905396984,0.04297276093533263,0.05288955192040805,0.05288955192040805,0.0033055969950297748,0.013222387980105194,0.050346785001158335,0.050346785001158335
raw_CU_diffT/TC23NMC09/TC23NMC09_25deg.parquet,TC23NMC09_25deg.parquet,TC23NMC09,NMC,lithium-ion,25.0,,charge_sweep,5,50,404,62,3.0,charge,10.001998666819418,True,True,798,4.50000446602814,4.494355960315989,3.87536354455934,4.05253064917504,4.05710762496705,4.0672151131744,4.11203133447116,4.11203133447116,3.88795022798736,3.88795022798736,25.568431115288224,0.012502497078782758,0.03937042861916841,0.040387533341299894,0.04263363960267234,0.052592790006875556,0.052592790006875556,0.0032632109835039266,0.013222361387707146,0.0497957520210156,0.0497957520210156
raw_CU_diffT/TC23NMC09/TC23NMC09_25deg.parquet,TC23NMC09_25deg.parquet,TC23NMC09,NMC,lithium-ion,25.0,,charge_sweep,5,50,408,66,-3.0,discharge,10.00061899991124,True,True,796,-4.50000232254834,-4.494347308205949,3.88108476429935,3.70582473293032,3.70124775713831,3.69228451287896,3.65109173075087,3.65109173075087,3.87059586144266,3.87059586144266,25.63466899497487,-0.01250076995099878,0.03894665353634317,0.03996375874295082,0.04195558977255656,0.051109536632024534,0.051109536632024534,0.003008936236213393,0.012162883095681365,0.04877867053354882,0.04877867053354882
raw_CU_diffT/TC23NMC09/TC23NMC09_25deg.parquet,TC23NMC09_25deg.parquet,TC23NMC09,NMC,lithium-ion,25.0,,charge_sweep,5,50,412,70,2.0,charge,10.000230666861171,True,True,796,2.9999969438534,2.996225509743425,3.87402859328667,3.99245784190491,3.99569986642425,4.0018025008136,4.03098072148766,4.03098072148766,3.88203830092269,3.88203830092269,25.580793668341713,0.008333522205191445,0.03947645642135939,0.040557132362040636,0.042591345897442304,0.052317429363574704,0.052317429363574704,0.003114889476082912,0.012840972942215312,0.049647524098360755,0.049647524098360755
raw_CU_diffT/TC23NMC09/TC23NMC09_25deg.parquet,TC23NMC09_25deg.parquet,TC23NMC09,NMC,lithium-ion,25.0,,charge_sweep,5,50,416,74,-2.0,discharge,10.000213666935451,True,True,798,-2.99999698354747,-2.9962428046221423,3.87860556907868,3.76074844243443,3.75769712523976,3.75140378352575,3.72317909947502,3.72317909947502,3.870977276092,3.870977276092,25.6281980952381,-0.008333507843842285,0.03928574838261506,0.0403028551368564,0.042400637817480456,0.0518088752942244,0.0518088752942244,0.0031148894348653963,0.012523126911609339,0.04926610840861913,0.04926610840861913
raw_CU_diffT/TC23NMC09/TC23NMC09_25deg.parquet,TC23NMC09_25deg.parquet,TC23NMC09,NMC,lithium-ion,25.0,,charge_sweep,5,50,420,78,1.0,charge,10.000806000112789,True,True,786,1.4999984719267,1.4980854646348734,3.87364717863733,3.93314786393346,3.93486422985546,3.93791554705013,3.95298142569883,3.95298142569883,3.87765203245534,3.87765203245534,25.60101704834606,0.004166997314121198,0.03966716394030937,0.04081140905396984,0.04284562258936796,0.05288955192040805,0.05288955192040805,0.0031784586490585867,0.013222387980098678,0.050219646655193954,0.050219646655193954
raw_CU_diffT/TC23NMC09/TC23NMC09_25deg.parquet,TC23NMC09_25deg.parquet,TC23NMC09,NMC,lithium-ion,25.0,,charge_sweep,5,50,424,82,-1.0,discharge,10.001998666819418,True,True,787,-1.4999984719267,-1.498098396719895,3.87612637385801,3.81681639588655,3.81510002996455,3.81204871276987,3.79698283412118,3.79698283412118,3.87212152004,3.87212152004,25.592574993646757,-0.004167502036324066,0.03954002559434499,0.04068427070800517,0.042718484243410085,0.05276241357444367,0.05276241357444367,0.0031784586490650954,0.013222387980098678,0.05009250830922957,0.05009250830922957
raw_CU_diffT/TC23NMC09/TC23NMC09_25deg.parquet,TC23NMC09_25deg.parquet,TC23NMC09,NMC,lithium-ion,25.0,,charge_sweep,6,60,430,62,3.0,charge,9.999999999708962,True,True,871,4.49999541578009,4.494827950185661,3.92399391234944,4.10116101696514,4.10516587078315,4.11679901758784,4.16657362932594,4.16657362932594,3.94230181551748,3.94230181551748,25.591028886337547,0.012499995829580283,0.03937050779972571,0.04026047622146374,0.042845622589368054,0.053906658688106346,0.053906658688106346,0.003475114789642346,0.014536150888380638,0.04983823161730538,0.04983823161730538
raw_CU_diffT/TC23NMC09/TC23NMC09_25deg.parquet,TC23NMC09_25deg.parquet,TC23NMC09,NMC,lithium-ion,25.0,,charge_sweep,6,60,434,66,-3.0,discharge,10.000001666514436,True,True,822,-4.50000446602814,-4.494528758642846,3.93276644928412,3.75845995453843,3.75388297874642,3.7430126612404,3.69876856191764,3.69876856191764,3.91827269260943,3.91827269260943,25.627138503649643,-0.012500003107220955,0.038734738167835465,0.03975184288996696,0.04216746660502837,0.05199947891896537,0.05199947891896537,0.003432728437192903,0.013264740751129905,0.04877864729888411,0.04877864729888411
raw_CU_diffT/TC23NMC09/TC23NMC09_25deg.parquet,TC23NMC09_25deg.parquet,TC23NMC09,NMC,lithium-ion,25.0,,charge_sweep,6,60,438,70,2.0,charge,9.999999333376763,True,True,1002,2.9999969438534,2.997002333257194,3.92208683910277,4.04108820969501,4.04337669759102,4.05024216127903,4.08380665042043,4.08380665042043,3.93276644928412,3.93276644928412,25.618841876247508,0.00833333086889245,0.03966716394030271,0.04042999401607952,0.04271848424340342,0.0539066586881037,0.0539066586881037,0.0030513203031007144,0.014239494747800993,0.05034678500115508,0.05034678500115508
raw_CU_diffT/TC23NMC09/TC23NMC09_25deg.parquet,TC23NMC09_25deg.parquet,TC23NMC09,NMC,lithium-ion,25.0,,charge_sweep,6,60,442,74,-2.0,discharge,9.999999333376763,True,True,1002,-2.99999698354747,-2.997007705663431,3.92857088814145,3.8107137614972,3.80823456627653,3.80098768793918,3.76952097936912,3.76952097936912,3.91846339993409,3.91846339993409,25.58288595808384,-0.008333330414855379,0.039285748382614914,0.040112147620436404,0.04252777616176263,0.053016689564885734,0.053016689564885734,0.003242027779147713,0.01373094118227082,0.04964752344145586,0.04964752344145586
raw_CU_diffT/TC23NMC09/TC23NMC09_25deg.parquet,TC23NMC09_25deg.parquet,TC23NMC09,NMC,lithium-ion,25.0,,charge_sweep,6,60,446,78,1.0,charge,10.000000333442586,True,True,856,1.4999984719267,1.4982440073703052,3.9213240098041,3.98082469510022,3.98235035369756,3.98597379286623,4.0029467447616,4.0029467447616,3.92666381489478,3.92666381489478,25.62756523364486,0.004166666202759592,0.039667163940302855,0.04068427070800517,0.043099899281290203,0.054415212071954856,0.054415212071954856,0.0034327353409873487,0.014748048131652002,0.050855338385002835,0.050855338385002835
raw_CU_diffT/TC23NMC09/TC23NMC09_25deg.parquet,TC23NMC09_25deg.parquet,TC23NMC09,NMC,lithium-ion,25.0,,charge_sweep,6,60,450,82,-1.0,discharge,10.002006000024267,True,True,861,-1.4999984719267,-1.4982609585971038,3.92475674164811,3.86525605635198,3.86411181240398,3.86048837323531,3.84351542133994,3.84351542133994,3.91922622923276,3.91922622923276,25.606690963995355,-0.004167503877445771,0.03966716394030937,0.04042999401608292,0.04284562258936796,0.05416093538003291,0.05416093538003291,0.0031784586490585867,0.014493771439723538,0.0504739233471165,0.0504739233471165
raw_CU_diffT/TC23NMC09/TC23NMC09_25deg.parquet,TC23NMC09_25deg.parquet,TC23NMC09,NMC,lithium-ion,25.0,,charge_sweep,7,70,456,62,3.0,charge,9.999999666702934,True,True,822,4.49999541578009,4.494520961413943,4.01534272086496,4.18869567898732,4.193463362104,4.20376155763602,4.2432379738421,4.2432379738421,4.02659445302032,4.02659445302032,25.618712652068126,0.012499996716877704,0.03852291882664247,0.0395824050429975,0.04187089527032261,0.050643441141735794,0.050643441141735794,0.003347976443680137,0.012120522315093321,0.04814305367113889,0.04814305367113889
raw_CU_diffT/TC23NMC09/TC23NMC09_25deg.parquet,TC23NMC09_25deg.parquet,TC23NMC09,NMC,lithium-ion,25.0,,charge_sweep,7,70,460,66,-3.0,discharge,10.000000000058208,True,True,822,-4.49999545547416,-4.4945255542400195,4.02163606257897,3.84961805572928,3.84504107993728,3.83455217708059,3.78725676056316,3.78725676056316,4.01000291577428,4.01000291577428,25.59583739659367,-0.012499992621416914,0.0382262623488728,0.039243369107598965,0.04157423876301836,0.05208434193654401,0.05208434193654401,0.0033479764141455606,0.013858079587671206,0.04949919559144285,0.04949919559144285
raw_CU_diffT/TC23NMC09/TC23NMC09_25deg.parquet,TC23NMC09_25deg.parquet,TC23NMC09,NMC,lithium-ion,25.0,,charge_sweep,7,70,464,70,2.0,charge,10.000005000125384,True,True,1002,2.9999969438534,2.997003495596236,4.01438918424163,4.1309113596132,4.13358126215854,4.14082814049589,4.16886211722194,4.16886211722194,4.02258959920231,4.02258959920231,25.589807724550898,0.00833333834714638,0.03884076469154681,0.03973073311328475,0.04214636168657334,0.05149103011481526,0.05149103011481526,0.0033055969950265274,0.012650265423268449,0.04875755567662253,0.04875755567662253
raw_CU_diffT/TC23NMC09/TC23NMC09_25deg.parquet,TC23NMC09_25deg.parquet,TC23NMC09,NMC,lithium-ion,25.0,,charge_sweep,7,70,468,74,-2.0,discharge,10.000001666514436,True,True,1002,-2.99999698354747,-2.9970086837934633,4.01934757468297,3.90320681396073,3.90072761874006,3.89309932575337,3.86029766591064,3.86029766591064,4.01095645239762,4.01095645239762,25.60505050898204,-0.0083333347411064,0.03871362583335168,0.039540025071173025,0.04208279195678156,0.05301668956488588,0.05301668956488588,0.0033691661234298773,0.014303063731534199,0.05021964599071938,0.05021964599071938
raw_CU_diffT/TC23NMC09/TC23NMC09_25deg.parquet,TC23NMC09_25deg.parquet,TC23NMC09,NMC,lithium-ion,25.0,,charge_sweep,7,70,472,78,1.0,charge,10.000002666609362,True,True,805,1.4999984719267,1.4981317326753754,4.01400776959229,4.07236421094041,4.07427128418708,4.07789472335576,4.09334201665379,4.09334201665379,4.0185847453843,4.0185847453843,25.63422044720497,0.004166666104708592,0.0389043338645296,0.04017571732415386,0.04259134589744571,0.05288955192040835,0.05288955192040835,0.0036870120329161107,0.013985218055878747,0.049838231617307625,0.049838231617307625
raw_CU_diffT/TC23NMC09/TC23NMC09_25deg.parquet,TC23NMC09_25deg.parquet,TC23NMC09,NMC,lithium-ion,25.0,,charge_sweep,7,70,476,82,-1.0,discharge,9.999999666732037,True,True,817,-1.4999984719267,-1.498164290216761,4.01667767213763,3.95870264543884,3.95698627951684,3.95336284034817,3.93619918112813,3.93619918112813,4.01248211099495,4.01248211099495,25.59503821297429,-0.0041666590852256664,0.03865005717260676,0.03979430228626694,0.04220993085955197,0.0536523819961813,0.0536523819961813,0.003559873686945214,0.015002324823574546,0.050855338385002835,0.050855338385002835
raw_CU_diffT/TC23NMC09/TC23NMC09_25deg.parquet,TC23NMC09_25deg.parquet,TC23NMC09,NMC,lithium-ion,25.0,,charge_sweep,8,80,482,62,3.0,charge,9.999999333376763,True,True,798,4.49999541578009,4.49435502253114,4.0510049905777,4.22302299742739,4.2275999732194,4.23656321747875,4.27489538973683,4.27489538973683,4.05882399088905,4.05882399088905,25.581621979949873,0.012499994672510312,0.03822626268606326,0.0392433694537635,0.04123520354050919,0.04975347271999796,0.04975347271999796,0.0030089408544459323,0.011527210033934698,0.048015915325176683,0.048015915325176683
raw_CU_diffT/TC23NMC09/TC23NMC09_25deg.parquet,TC23NMC09_25deg.parquet,TC23NMC09,NMC,lithium-ion,25.0,,charge_sweep,8,80,486,66,-3.0,discharge,10.002003333502216,True,True,803,-4.50000446602814,-4.494397685456082,4.05386560044771,3.88318254487069,3.87879627640335,3.86983303214399,3.83150085988591,3.83150085988591,4.04661872211036,4.04661872211036,25.59233879202988,-0.012502500234791396,0.03792953026281572,0.03890425562152444,0.04089608570236682,0.049414337750217155,0.049414337750217155,0.0029665554395511065,0.011484807487401438,0.04780392194017529,0.04780392194017529
raw_CU_diffT/TC23NMC09/TC23NMC09_25deg.parquet,TC23NMC09_25deg.parquet,TC23NMC09,NMC,lithium-ion,25.0,,charge_sweep,8,80,490,70,2.0,charge,10.00200099995709,True,True,797,2.9999969438534,2.9962292012686333,4.05024216127903,4.16523867805327,4.16848070257261,4.17439262963729,4.19937528916867,4.19937528916867,4.05520055172038,4.05520055172038,25.604196537013802,0.008334995139816035,0.038332211307699066,0.03941288724838031,0.04138353161079979,0.049711093271342946,0.049711093271342946,0.0030513203031007213,0.01137888196364388,0.048058294773828204,0.048058294773828204
