Repository: DNV007/delivered-energy-decomposition

# Three-term energy accounting for a cold commercial sodium-ion 18650 cell

This repository holds the analysis code and the derived data behind a reanalysis
of a public commercial-cell archive. No new measurements were made. The
manuscript reporting the work is not distributed here; what is here is
everything needed to regenerate its numbers from the raw archive and to check
them.

**Source data.** Droese, D., Schlösser, A., Otto, M. *Dataset: Evaluation of
Commercial Sodium-Ion Batteries by State-of-the-Art Lithium-Ion Battery
Configurations.* Technische Universität Berlin, DepositOnce, 2025.
DOI [10.14279/depositonce-25036](https://doi.org/10.14279/depositonce-25036),
CC BY 4.0.

File: data_processed/hppc/raw_temperature_pulse_descriptors.csv (part 24 of 36)
member_path,file_name,cell_id,cell_family,chemistry_type,temperature_deg_c,voltage_v,pulse_set,pulse_block_index,nominal_soc_percent,segment_index,step_id,nominal_c_rate,pulse_direction,duration_s,complete_1s,complete_10s,n_points,current_median_a,current_mean_a,pre_voltage_v,pulse_voltage_fast_v,pulse_voltage_100ms_v,pulse_voltage_1s_v,pulse_voltage_10s_v,pulse_voltage_end_v,relax_voltage_60s_v,relax_voltage_end_v,temperature_mean_deg_c,capacity_delta_ah,r_fast_ohm,r_100ms_ohm,r_1s_ohm,r_10s_ohm,r_end_ohm,polarization_1s_minus_fast_ohm,polarization_end_minus_fast_ohm,relaxation_60s_ohm,relaxation_end_ohm
raw_CU_diffT/TC23NMC09/TC23NMC09_25deg.parquet,TC23NMC09_25deg.parquet,TC23NMC09,NMC,lithium-ion,25.0,,charge_sweep,8,80,494,74,-2.0,discharge,9.999999333376763,True,True,797,-2.99999698354747,-2.996241131254254,4.05253064917504,3.93772483972547,3.93467352253079,3.92876159546611,3.90225327733739,3.90225327733739,4.04738155140903,4.04738155140903,25.63185789209536,-0.00833333665807853,0.03826864162837031,0.03928574838261506,0.04125639271896006,0.05009250764644047,0.05009250764644047,0.002987751090589748,0.011823866018070159,0.0483761399986567,0.0483761399986567
raw_CU_diffT/TC23NMC09/TC23NMC09_25deg.parquet,TC23NMC09_25deg.parquet,TC23NMC09,NMC,lithium-ion,25.0,,charge_sweep,8,80,498,78,1.0,charge,10.000605666602496,True,True,786,1.4999984719267,1.498087120928037,4.05005145395437,4.10764506600382,4.10936143192582,4.11222204179583,4.12480872522385,4.12480872522385,4.05253064917504,4.05253064917504,25.606922468193385,0.0041669180012489735,0.038395780480677995,0.039540025594338474,0.041447100783778716,0.04983823161730052,0.04983823161730052,0.0030513203031007213,0.011442451136622525,0.04818543311978903,0.04818543311978903
raw_CU_diffT/TC23NMC09/TC23NMC09_25deg.parquet,TC23NMC09_25deg.parquet,TC23NMC09,NMC,lithium-ion,25.0,,charge_sweep,8,80,502,82,-1.0,discharge,9.999999333376763,True,True,796,-1.4999984719267,-1.4981189541031317,4.05119569790237,3.99341137852825,3.99207642725558,3.98883440273624,3.97510347536021,3.97510347536021,4.04852579535703,4.04852579535703,25.58809040201005,-0.004166665294596766,0.038522918826642674,0.03941288724838061,0.041574239129743396,0.05072820003904556,0.05072820003904556,0.0030513203031007213,0.012205281212402885,0.0489482631955691,0.0489482631955691
raw_CU_diffT/TC23NMC09/TC23NMC09_25deg.parquet,TC23NMC09_25deg.parquet,TC23NMC09,NMC,lithium-ion,25.0,,charge_sweep,9,90,508,62,3.0,charge,3.0435863335151225,True,False,244,4.499999285951954,4.481537107731797,4.09715616314713,4.26955558464615,4.2750860970615,4.28576570724285,,4.30159441519022,4.10116101696514,4.10116101696514,25.61657,0.00380447874914875,0.038310988634423705,0.039539991588405383,0.04191323867195249,,0.04543072988506977,0.003602250037528787,0.007119741250646065,0.04454076222873869,0.04454076222873869
raw_CU_diffT/TC23NMC09/TC23NMC09_25deg.parquet,TC23NMC09_25deg.parquet,TC23NMC09,NMC,lithium-ion,25.0,,charge_sweep,9,90,512,66,-3.0,discharge,10.000601333274972,True,True,797,-4.49999545547416,-4.494355241539798,4.09944465104313,3.92799876616745,3.9230403757261,3.91255147286941,3.86887949552066,3.86887949552066,4.08762079691378,4.08762079691378,25.61458368883313,-0.012500746706133024,0.0380991240040296,0.03920098965932007,0.04153185931473947,0.05123675297093728,0.05123675297093728,0.003432735310709867,0.013137628966907677,0.04860922717755752,0.04860922717755752
raw_CU_diffT/TC23NMC09/TC23NMC09_25deg.parquet,TC23NMC09_25deg.parquet,TC23NMC09,NMC,lithium-ion,25.0,,charge_sweep,9,90,516,70,2.0,charge,10.000609333190368,True,True,802,2.9999969438534,2.9962544382171252,4.09181635805645,4.20700358215536,4.21062702132403,4.21749248501204,4.24743353498477,4.24743353498477,4.09982606569247,4.09982606569247,25.59127648379052,0.008333839692453333,0.038395780480681256,0.03960359476732392,0.04189208499464783,0.05187244515270573,0.05187244515270573,0.0034963045139665763,0.013476664672024477,0.049202539887491646,0.049202539887491646
raw_CU_diffT/TC23NMC09/TC23NMC09_25deg.parquet,TC23NMC09_25deg.parquet,TC23NMC09,NMC,lithium-ion,25.0,,charge_sweep,9,90,520,74,-2.0,discharge,10.000000000087311,True,True,1002,-2.99999698354747,-2.9970081826657284,4.09696545582246,3.98177823172356,3.97929903650289,3.97148003619154,3.94115757156947,3.94115757156947,4.08895574818645,4.08895574818645,25.59184982035928,-0.008333332432858755,0.03839577997264908,0.03922217921047042,0.04182851526821678,0.05193601363850316,0.05193601363850316,0.0034327352955677015,0.013540233665854086,0.04926610840861913,0.04926610840861913
raw_CU_diffT/TC23NMC09/TC23NMC09_25deg.parquet,TC23NMC09_25deg.parquet,TC23NMC09,NMC,lithium-ion,25.0,,charge_sweep,9,90,524,78,1.0,charge,10.000002333224984,True,True,1002,1.4999984719267,1.4984997376816795,4.09181635805645,4.14979138475524,4.15112633602791,4.15494048252125,4.17038777581928,4.17038777581928,4.09582121187446,4.09582121187446,25.612650688622754,0.004166665830687045,0.03865005717260676,0.03954002559434499,0.0420827925135947,0.05238099853655674,0.05238099853655674,0.0034327353409879455,0.013730941363949985,0.049711093271342655,0.049711093271342655
raw_CU_diffT/TC23NMC09/TC23NMC09_25deg.parquet,TC23NMC09_25deg.parquet,TC23NMC09,NMC,lithium-ion,25.0,,charge_sweep,9,90,528,82,-1.0,discharge,9.99999933334766,True,True,1002,-1.4999984719267,-1.4985041665020267,4.09429555327712,4.03632052657834,4.03498557530567,4.03136213613699,4.01553342818963,4.01553342818963,4.09029069945912,4.09029069945912,25.61527149700599,-0.0041666644545665515,0.03865005717260025,0.039540025594338474,0.041955654167629725,0.052508136882514614,0.052508136882514614,0.0033055969950294764,0.013858079709914366,0.049838231617307625,0.049838231617307625
raw_CU_diffT/TC23NMC09/TC23NMC09_25deg.parquet,TC23NMC09_25deg.parquet,TC23NMC09,NMC,lithium-ion,25.0,,charge_sweep,10,100,534,62,3.0,charge,0.13655966654187068,False,False,16,4.49997739467213,4.218305887032111,4.1297671156652,4.30426431773556,4.30941341550157,,,4.3103669521249,4.12995782298986,4.12995782298986,25.59864,0.00017069008592997495,0.0387773508100198,0.03992160050605299,,,0.04013349859790979,,0.0013561477878899844,0.040091118979539736,0.040091118979539736
raw_CU_diffT/TC23NMC09/TC23NMC09_25deg.parquet,TC23NMC09_25deg.parquet,TC23NMC09,NMC,lithium-ion,25.0,,charge_sweep,10,100,538,66,-3.0,discharge,9.999999333376763,True,True,1002,-4.50000446602814,-4.495510793374111,4.1297671156652,3.95679557219217,3.9520278890755,3.9392504983228,3.89157366715604,3.89157366715604,4.1152733589905,4.1152733589905,25.624369730538923,-0.012499998020462812,0.03843808262388255,0.03949756670943463,0.042336984058719614,0.05293182491425351,0.05293182491425351,0.0038989014348370654,0.01449374229037096,0.049710993294169975,0.049710993294169975
raw_CU_diffT/TC23NMC09/TC23NMC09_25deg.parquet,TC23NMC09_25deg.parquet,TC23NMC09,NMC,lithium-ion,25.0,,charge_sweep,10,100,542,70,2.0,charge,10.000005333509762,True,True,1002,2.9999969438534,2.9970019605607723,4.11927821280851,4.23599109550475,4.23923312002409,4.24762424230944,4.28252368272351,4.28252368272351,4.12938570101586,4.12938570101586,25.633982435129745,0.008333334744946684,0.0389043338645293,0.039985009805210546,0.04278205341638577,0.054415212071955155,0.054415212071955155,0.003877719551856465,0.015510878207425853,0.051046045903949996,0.051046045903949996
raw_CU_diffT/TC23NMC09/TC23NMC09_25deg.parquet,TC23NMC09_25deg.parquet,TC23NMC09,NMC,lithium-ion,25.0,,charge_sweep,10,100,546,74,-2.0,discharge,9.999999332998414,True,True,1002,-2.99999698354747,-2.9970071460641914,4.12652509114586,4.01057503774828,4.00752372055361,3.99894189094359,3.96556810912686,3.96556810912686,4.11660831026317,4.11660831026317,25.613153952095807,-0.008333330723632248,0.03865005666121356,0.03966716341545519,0.04252777616176263,0.05365238128628694,0.05365238128628694,0.003877719500549069,0.01500232462507338,0.05034678433499829,0.05034678433499829
raw_CU_diffT/TC23NMC09/TC23NMC09_25deg.parquet,TC23NMC09_25deg.parquet,TC23NMC09,NMC,lithium-ion,25.0,,charge_sweep,10,100,550,78,1.0,charge,10.000000000058208,True,True,1002,1.4999984719267,1.4984989139702967,4.11927821280851,4.1778253614813,4.1795417274033,4.18373728854597,4.20109165509068,4.20109165509068,4.12423660324985,4.12423660324985,25.587769331337324,0.00416666333907387,0.03903147221049398,0.04017571732415386,0.04297276093532582,0.05454235041791983,0.05454235041791983,0.0039412887248318415,0.015510878207425846,0.05123675342289686,0.05123675342289686
raw_CU_diffT/TC23NMC09/TC23NMC09_25deg.parquet,TC23NMC09_25deg.parquet,TC23NMC09,NMC,lithium-ion,25.0,,charge_sweep,10,100,554,82,-1.0,discharge,9.99999933334766,True,True,1002,-1.4999984719267,-1.4985061315169705,4.12290165197718,4.0649266252784,4.06321025935639,4.05901469821372,4.04146962434435,4.04146962434435,4.11775255421117,4.11775255421117,25.570547255489025,-0.004166668736431978,0.03865005717260025,0.039794302286267236,0.042591345897439195,0.054288073725991065,0.054288073725991065,0.003941288724838947,0.015638016553390817,0.05085533838500313,0.05085533838500313
raw_CU_diffT/TC23NMC09/TC23NMC09_35deg.parquet,TC23NMC09_35deg.parquet,TC23NMC09,NMC,lithium-ion,35.0,,discharge_sweep,0,100,12,28,-3.0,discharge,9.999999333322194,True,True,1002,-4.49999545547416,-4.495393587480245,4.23675392480342,4.09982606569247,4.09200706538112,4.06874077177174,4.01896616003363,4.01896616003363,4.21711107036271,4.21711107036271,35.53899517964072,-0.012499709774701757,0.030428443865288653,0.03216600124478308,0.037336293934985006,0.04839732993615702,0.04839732993615702,0.006907850069696353,0.01796888607086837,0.04403224676328086,0.04403224676328086
raw_CU_diffT/TC23NMC09/TC23NMC09_35deg.parquet,TC23NMC09_35deg.parquet,TC23NMC09,NMC,lithium-ion,35.0,,discharge_sweep,0,100,16,32,3.0,charge,0.13238600000477163,False,False,16,4.503857013724289,4.223052010274812,4.21997168023272,4.357280953993,4.36452783233035,,,4.36700702755102,4.22016238755738,4.22016238755738,35.55262,0.00016565950263841342,0.03048704107210051,0.03209607935090619,,,0.032646539814707616,,0.002159498742607107,0.03260419670210902,0.03260419670210902
raw_CU_diffT/TC23NMC09/TC23NMC09_35deg.parquet,TC23NMC09_35deg.parquet,TC23NMC09,NMC,lithium-ion,35.0,,discharge_sweep,0,100,20,36,-2.0,discharge,9.999999666688382,True,True,1002,-2.99999698354747,-2.9970152927373395,4.22016238755738,4.12938570101586,4.12461801789919,4.10993355389982,4.07503411348575,4.07503411348575,4.20719428948002,4.20719428948002,35.54877260479042,-0.008333360614915677,0.0302589259387114,0.03184815524221301,0.03674298149700653,0.04837613999865329,0.04837613999865329,0.006484055558295128,0.01811721405994189,0.044053436293123006,0.044053436293123006
raw_CU_diffT/TC23NMC09/TC23NMC09_35deg.parquet,TC23NMC09_35deg.parquet,TC23NMC09,NMC,lithium-ion,35.0,,discharge_sweep,0,100,24,40,2.0,charge,0.14174966663267696,False,False,17,3.00028567852144,2.823715138264489,4.20929207005136,4.30045017124222,4.30502714703423,,,4.30655280563156,4.2096734847007,4.2096734847007,35.55591,0.00011813819770942015,0.030383140460072292,0.03190865378861158,,,0.03241715823145564,,0.0020340177713833486,0.03229003212074218,0.03229003212074218
raw_CU_diffT/TC23NMC09/TC23NMC09_35deg.parquet,TC23NMC09_35deg.parquet,TC23NMC09,NMC,lithium-ion,35.0,,discharge_sweep,0,100,28,44,-1.0,discharge,10.000003666642442,True,True,1002,-1.4999984719267,-1.4985507573577292,4.2096734847007,4.16428514142993,4.16237806818326,4.15513118984592,4.13682328667788,4.13682328667788,4.20318943566201,4.20318943566201,35.54339550898204,-0.004166788864051667,0.03025892633908496,0.03153030979870922,0.0363615669452793,0.048566848157682176,0.048566848157682176,0.006102640606194337,0.018307921818597216,0.044244144394950086,0.044244144394950086
raw_CU_diffT/TC23NMC09/TC23NMC09_35deg.parquet,TC23NMC09_35deg.parquet,TC23NMC09,NMC,lithium-ion,35.0,,discharge_sweep,0,100,32,48,1.0,charge,9.999999666684744,True,True,1002,1.4999984719267,1.4984865996574463,4.20433367961002,4.24991273020544,4.25201051077678,4.2594480964388,4.27890024355484,4.27890024355484,4.21100843597336,4.21100843597336,35.55117528942115,0.004166630388025366,0.030386064685036313,0.03178458649062555,0.036742981983166514,0.049711093271343244,0.049711093271343244,0.006356917298130201,0.01932502858630693,0.0452612511626598,0.0452612511626598
raw_CU_diffT/TC23NMC09/TC23NMC09_35deg.parquet,TC23NMC09_35deg.parquet,TC23NMC09,NMC,lithium-ion,35.0,,discharge_sweep,1,90,38,28,-3.0,discharge,9.999999333362211,True,True,1002,-4.50000446602814,-4.495499842247544,4.08380665042043,3.95126505977683,3.94859515723149,3.93772483972547,3.89843913084405,3.89843913084405,4.07427128418708,4.07427128418708,35.534763373253504,-0.01249998628051521,0.029453657578385785,0.030046968666295967,0.03246259238135748,0.041192741246319546,0.041192741246319546,0.003008934802971694,0.011739083667933761,0.039073773075213224,0.039073773075213224
raw_CU_diffT/TC23NMC09/TC23NMC09_35deg.parquet,TC23NMC09_35deg.parquet,TC23NMC09,NMC,lithium-ion,35.0,,discharge_sweep,1,90,42,32,3.0,charge,10.000000000080036,True,True,1002,4.50000446602814,4.495508920740976,4.07789472335576,4.21062702132403,4.21329692386937,4.22283229010272,4.25868526714013,4.25868526714013,4.08723938226444,4.08723938226444,35.54644219560878,0.012500013515512496,0.029496036941808742,0.030089348029718924,0.032208316200825246,0.040175636524188256,0.040175636524188256,0.002712279259016504,0.010679599582379514,0.03809904771650469,0.03809904771650469
raw_CU_diffT/TC23NMC09/TC23NMC09_35deg.parquet,TC23NMC09_35deg.parquet,TC23NMC09,NMC,lithium-ion,35.0,,discharge_sweep,1,90,46,36,-2.0,discharge,10.00000366668246,True,True,1002,-2.99999698354747,-2.9969987289009117,4.0839973577451,3.99589057374892,3.99398350050225,3.98692732948957,3.96060971868551,3.96060971868551,4.07770401603109,4.07770401603109,35.561329680638714,-0.008333322640753161,0.02936895752874882,0.030004649250150173,0.03235670861933531,0.0411292543746779,0.0411292543746779,0.00298775109058649,0.011760296845929077,0.03903147169405383,0.03903147169405383
raw_CU_diffT/TC23NMC09/TC23NMC09_35deg.parquet,TC23NMC09_35deg.parquet,TC23NMC09,NMC,lithium-ion,35.0,,discharge_sweep,1,90,50,40,2.0,charge,10.000000000080036,True,True,1002,2.9999969438534,2.9969965827669163,4.07980179660243,4.16809928792328,4.17019706849461,4.17668111753329,4.20109165509068,4.20109165509068,4.08628584564111,4.08628584564111,35.56312243512973,0.008333322301418146,0.029432527090322406,0.03013178799311377,0.03229313987447656,0.04042999401607966,0.04042999401607966,0.0028606127841541533,0.010997466925757256,0.038268642134716875,0.038268642134716875
raw_CU_diffT/TC23NMC09/TC23NMC09_35deg.parquet,TC23NMC09_35deg.parquet,TC23NMC09,NMC,lithium-ion,35.0,,discharge_sweep,1,90,54,44,-1.0,discharge,9.999999333362211,True,True,1002,-1.4999984719267,-1.4985034737969218,4.08380665042043,4.03975325842234,4.03879972179901,4.035366989955,4.02201747722831,4.02201747722831,4.0805646259011,4.0805646259011,35.56709008982037,-0.0041666643216483785,0.029368957917340215,0.030004649647149093,0.03229313987447596,0.041192824091849364,0.041192824091849364,0.002924181957135747,0.011823866174509149,0.039031472210493384,0.039031472210493384
raw_CU_diffT/TC23NMC09/TC23NMC09_35deg.parquet,TC23NMC09_35deg.parquet,TC23NMC09,NMC,lithium-ion,35.0,,discharge_sweep,1,90,58,48,1.0,charge,10.00000000007276,True,True,1002,1.4999984719267,1.4984976170596416,4.08151816252443,4.12576226184719,4.12671579847052,4.13014853031453,4.14292592106722,4.14292592106722,4.08495089436844,4.08495089436844,35.56421856287425,0.004166661445332705,0.029496096263304596,0.030131787993113474,0.03242027822044094,0.04093854739992712,0.04093854739992712,0.002924181957136344,0.011442451136622522,0.03865005717260025,0.03865005717260025
raw_CU_diffT/TC23NMC09/TC23NMC09_35deg.parquet,TC23NMC09_35deg.parquet,TC23NMC09,NMC,lithium-ion,35.0,,discharge_sweep,2,80,64,28,-3.0,discharge,9.999999333362211,True,True,1002,-4.49999545547416,-4.495497387751628,4.04127891701968,3.90892803370074,3.90606742383073,3.89595993562338,3.85552998279396,3.85552998279396,4.03231567276033,4.03231567276033,35.54423845309381,-0.012499984091896787,0.02941133710656032,0.030047028830766452,0.032293139589623814,0.0412775826250579,0.0412775826250579,0.0028818024830634947,0.011866245518497583,0.039285748555882,0.039285748555882
raw_CU_diffT/TC23NMC09/TC23NMC09_35deg.parquet,TC23NMC09_35deg.parquet,TC23NMC09,NMC,lithium-ion,35.0,,discharge_sweep,2,80,68,32,3.0,charge,9.999999333354936,True,True,1002,4.50000446602814,4.495501733499654,4.03784618517567,4.17038777581928,4.17305767836462,4.1818302152993,4.2119619725967,4.2119619725967,4.04604660013636,4.04604660013636,35.56031071856287,0.012499999174522929,0.029453657578387957,0.030046968666298135,0.031996419383715585,0.03869235880441468,0.03869235880441468,0.0025427618053276285,0.00923870122602672,0.036870046177261376,0.036870046177261376
raw_CU_diffT/TC23NMC09/TC23NMC09_35deg.parquet,TC23NMC09_35deg.parquet,TC23NMC09,NMC,lithium-ion,35.0,,discharge_sweep,2,80,72,36,-2.0,discharge,9.999999333362211,True,True,1002,-2.99999698354747,-2.997007917008606,4.04185103899368,3.9537442549975,3.95183718175083,3.94554384003682,3.91846339993409,3.91846339993409,4.03612981925367,4.03612981925367,35.55461371257484,-0.008333336819768068,0.02936895752874867,0.030004649250149878,0.03210243193077394,0.041129254374677744,0.041129254374677744,0.002733474402025267,0.011760296845929073,0.039222179210473974,0.039222179210473974
raw_CU_diffT/TC23NMC09/TC23NMC09_35deg.parquet,TC23NMC09_35deg.parquet,TC23NMC09,NMC,lithium-ion,35.0,,discharge_sweep,2,80,76,40,2.0,charge,9.999999666717486,True,True,1002,2.9999969438534,2.9969978736957303,4.03899042912368,4.12728792044452,4.12938570101586,4.13529762808054,4.15703826309259,4.15703826309259,4.04471164886369,4.04471164886369,35.54256774451098,0.00833332615172364,0.02943252709031915,0.03013178799311377,0.03210243235553324,0.03934931807539842,0.03934931807539842,0.0026699052652140905,0.009916790985079266,0.03744224288596113,0.03744224288596113
raw_CU_diffT/TC23NMC09/TC23NMC09_35deg.parquet,TC23NMC09_35deg.parquet,TC23NMC09,NMC,lithium-ion,35.0,,discharge_sweep,2,80,80,44,-1.0,discharge,9.999999333362211,True,True,1002,-1.4999984719267,-1.4985010798324827,4.04166033166901,3.99760693967092,3.99665340304759,3.99360208585292,3.98025257312622,3.98025257312622,4.03879972179901,4.03879972179901,35.548002325349294,-0.004166662921726078,0.029368957917340215,0.030004649647149093,0.0320388631825475,0.040938547399927416,0.040938547399927416,0.0026699052652072834,0.011569589482587201,0.03903147221049368,0.03903147221049368
raw_CU_diffT/TC23NMC09/TC23NMC09_35deg.parquet,TC23NMC09_35deg.parquet,TC23NMC09,NMC,lithium-ion,35.0,,discharge_sweep,2,80,84,48,1.0,charge,9.999999333354936,True,True,1002,1.4999984719267,1.4985016044122037,4.04032538039635,4.0845694797191,4.08571372366711,4.08857433353711,4.10039818766647,4.10039818766647,4.04318599026635,4.04318599026635,35.54750013972055,0.004166664568319239,0.029496096263298084,0.030258926339078444,0.03216600152851218,0.04004857897818948,0.04004857897818948,0.002669905265214094,0.010552482714891398,0.03814150378875575,0.03814150378875575
raw_CU_diffT/TC23NMC09/TC23NMC09_35deg.parquet,TC23NMC09_35deg.parquet,TC23NMC09,NMC,lithium-ion,35.0,,discharge_sweep,3,70,90,28,-3.0,discharge,9.999999333354936,True,True,1002,-4.49999545547416,-4.495504955335035,3.99150430528158,3.8576277633653,3.8553392754693,3.84408754331394,3.79774566341984,3.79774566341984,3.97395923141221,3.97395923141221,35.55016274451098,-0.01249999477433457,0.02975037269280382,0.03025892607216695,0.03275931352070815,0.0430575194528333,0.0430575194528333,0.00300894082790433,0.013307146760029483,0.03915861021104137,0.03915861021104137
raw_CU_diffT/TC23NMC09/TC23NMC09_35deg.parquet,TC23NMC09_35deg.parquet,TC23NMC09,NMC,lithium-ion,35.0,,discharge_sweep,3,70,94,32,3.0,charge,9.999999333354936,True,True,1002,4.49999541578009,4.495499081484143,3.98082469510022,4.11431982236716,4.1169897249125,4.12766933509386,4.16809928792328,4.16809928792328,3.99646269572292,3.99646269572292,35.55967033932135,0.012499993015205406,0.029665614057919697,0.03025892633907832,0.032632175463713005,0.04161661857839799,0.04161661857839799,0.002966561405793308,0.011951004520478294,0.03814150378875574,0.03814150378875574
raw_CU_diffT/TC23NMC09/TC23NMC09_35deg.parquet,TC23NMC09_35deg.parquet,TC23NMC09,NMC,lithium-ion,35.0,,discharge_sweep,3,70,98,36,-2.0,discharge,9.999999333354936,True,True,1002,-3.00000075448415,-2.997004900853479,3.99264854922958,3.90377893593473,3.90168115536339,3.89424356970138,3.86220473915731,3.86220473915731,3.98139681707422,3.98139681707422,35.55746017964071,-0.008333332734961438,0.029623196981539097,0.030322456996125572,0.0328016515932912,0.043481259088782996,0.043481259088782996,0.0031784546117521045,0.013858062107243899,0.03973068264691315,0.03973068264691315
raw_CU_diffT/TC23NMC09/TC23NMC09_35deg.parquet,TC23NMC09_35deg.parquet,TC23NMC09,NMC,lithium-ion,35.0,,discharge_sweep,3,70,102,40,2.0,charge,9.999999666717486,True,True,1002,2.9999969438534,2.9970007947356248,3.9850202562429,4.07408057686242,4.07617835743375,4.08323452844643,4.11184062714649,4.11184062714649,3.99569986642425,3.99569986642425,35.54905583832335,0.008333329063963661,0.029686803782248354,0.030386064685039422,0.03273812408534552,0.042273500032534606,0.042273500032534606,0.0030513203030971686,0.012586696250286251,0.03871362634558599,0.03871362634558599
raw_CU_diffT/TC23NMC09/TC23NMC09_35deg.parquet,TC23NMC09_35deg.parquet,TC23NMC09,NMC,lithium-ion,35.0,,discharge_sweep,3,70,106,44,-1.0,discharge,10.000243666807364,True,True,1002,-1.4999984719267,-1.4985034488791869,3.99264854922958,3.94840444990682,3.94745091328349,3.94363676679015,3.92723593686878,3.92723593686878,3.9873087441389,3.9873087441389,35.57980275449102,-0.004166767973918132,0.029496096263304895,0.03013178799311377,0.032674554912363186,0.04360845266514151,0.04360845266514151,0.003178458649058292,0.014112356401836616,0.04004857897818948,0.04004857897818948
raw_CU_diffT/TC23NMC09/TC23NMC09_35deg.parquet,TC23NMC09_35deg.parquet,TC23NMC09,NMC,lithium-ion,35.0,,discharge_sweep,3,70,110,48,1.0,charge,9.999999666360964,True,True,1002,1.4999984719267,1.4984995935628893,3.98883440273624,4.03345991670833,4.03460416065633,4.03803689250034,4.05367489312304,4.05367489312304,3.99436491515158,3.99436491515158,35.59138203592815,0.004166662795235739,0.02975037295522714,0.030513203031000396,0.03280169325832786,0.043227037627254876,0.043227037627254876,0.003051320303100718,0.013476664672027735,0.03954002559434528,0.03954002559434528
raw_CU_diffT/TC23NMC09/TC23NMC09_35deg.parquet,TC23NMC09_35deg.parquet,TC23NMC09,NMC,lithium-ion,35.0,,discharge_sweep,4,60,116,28,-3.0,discharge,10.000005333480658,True,True,1002,-4.50000446602814,-4.495509199391765,3.90149044803873,3.76723249147311,3.76513471090178,3.75655288129176,3.72260697750102,3.72260697750102,3.89195508180537,3.89195508180537,35.524751317365265,-0.012500006726107953,0.029835071849188766,0.030301244846830663,0.03220831620082742,0.03975184288996912,0.03975184288996912,0.0023732443516386523,0.009916771040780356,0.03763287471886053,0.03763287471886053
raw_CU_diffT/TC23NMC09/TC23NMC09_35deg.parquet,TC23NMC09_35deg.parquet,TC23NMC09,NMC,lithium-ion,35.0,,discharge_sweep,4,60,120,32,3.0,charge,9.999999666717486,True,True,1002,4.50000446602814,4.49549946028125,3.89538781364938,4.03021789218899,4.03212496543566,4.04051608772101,4.07427128418708,4.07427128418708,3.9039696432594,3.9039696432594,35.554285928143706,0.012499995011286087,0.02996220993945271,0.030386003573674016,0.03225069556424811,0.03975184288996685,0.03975184288996685,0.0022884856247953993,0.009789632950514143,0.03784477153597,0.03784477153597
raw_CU_diffT/TC23NMC09/TC23NMC09_35deg.parquet,TC23NMC09_35deg.parquet,TC23NMC09,NMC,lithium-ion,35.0,,discharge_sweep,4,60,124,36,-2.0,discharge,9.999999333362211,True,True,1002,-2.99999698354747,-2.9970077868342395,3.90168115536339,3.81223942009454,3.8107137614972,3.80518324908186,3.78229837012181,3.78229837012181,3.89519710632471,3.89519710632471,35.56777304391218,-0.00833333527417214,0.029813941733730035,0.030322495110852332,0.03216600110291517,0.0397943017597341,0.0397943017597341,0.002352059369185134,0.009980360026004064,0.03763294990696896,0.03763294990696896
raw_CU_diffT/TC23NMC09/TC23NMC09_35deg.parquet,TC23NMC09_35deg.parquet,TC23NMC09,NMC,lithium-ion,35.0,,discharge_sweep,4,60,128,40,2.0,charge,10.00000400004501,True,True,1002,2.9999969438534,2.9970000902649128,3.89729488689605,3.98692732948957,3.98883440273624,3.99417420782692,4.01782191608563,4.01782191608563,3.90358822861006,3.90358822861006,35.55723341317364,0.008333332620796599,0.029877511301191522,0.03051320303100395,0.03229313987447981,0.04017571732415401,0.04017571732415401,0.0024156285732882914,0.010298206022962487,0.03807793461577356,0.03807793461577356
raw_CU_diffT/TC23NMC09/TC23NMC09_35deg.parquet,TC23NMC09_35deg.parquet,TC23NMC09,NMC,lithium-ion,35.0,,discharge_sweep,4,60,132,44,-1.0,discharge,10.000002666958608,True,True,1002,-1.4999984719267,-1.4985032308787187,3.90187186268806,3.85724634871597,3.85629281209263,3.85343220222263,3.84160834809327,3.84160834809327,3.89824842351939,3.89824842351939,35.5396340219561,-0.004166669654913584,0.02975037295522714,0.030386064685042825,0.03229313987447656,0.04017571732415386,0.04017571732415386,0.002542766919249418,0.010425344368926722,0.03776008875086883,0.03776008875086883
raw_CU_diffT/TC23NMC09/TC23NMC09_35deg.parquet,TC23NMC09_35deg.parquet,TC23NMC09,NMC,lithium-ion,35.0,,discharge_sweep,4,60,136,48,1.0,charge,9.999999666717486,True,True,1002,1.4999984719267,1.498499933260148,3.89920196014272,3.94420888876415,3.94516242538748,3.94802303525749,3.96060971868551,3.96060971868551,3.90282539931139,3.90282539931139,35.51195154690618,0.00416666580192533,0.030004649647155903,0.030640341376965072,0.03254741656640532,0.040938547399927416,0.040938547399927416,0.002542766919249418,0.010933897752771513,0.038522918826642376,0.038522918826642376
raw_CU_diffT/TC23NMC09/TC23NMC09_35deg.parquet,TC23NMC09_35deg.parquet,TC23NMC09,NMC,lithium-ion,35.0,,discharge_sweep,5,50,142,28,-3.0,discharge,10.000002999964636,True,True,1002,-4.50000446602814,-4.495505056075576,3.85686493406663,3.72108131890369,3.71917424565702,3.711164538021,3.67683721958093,3.67683721958093,3.84809239713195,3.84809239713195,35.524908283433135,-0.012500001174504002,0.030174106756562277,0.030597900390783583,0.03237783365451422,0.04000611907049928,0.04000611907049928,0.002203726897951945,0.009832012313937002,0.038056668353081836,0.038056668353081836
raw_CU_diffT/TC23NMC09/TC23NMC09_35deg.parquet,TC23NMC09_35deg.parquet,TC23NMC09,NMC,lithium-ion,35.0,,discharge_sweep,5,50,146,32,3.0,charge,10.00000466639176,True,True,1002,4.49999541578009,4.495497074279394,3.85228795827462,3.98807157343757,3.99036006133358,3.99798835432026,4.02945506289032,4.02945506289032,3.86029766591064,3.86029766591064,35.557269740518954,0.012500000015018836,0.030174167441770903,0.03068272082562211,0.03237789877178849,0.03937050779972571,0.03937050779972571,0.0022037313300175866,0.009196340357954805,0.03759057095624974,0.03759057095624974
raw_CU_diffT/TC23NMC09/TC23NMC09_35deg.parquet,TC23NMC09_35deg.parquet,TC23NMC09,NMC,lithium-ion,35.0,,discharge_sweep,5,50,150,36,-2.0,discharge,9.999999333362211,True,True,1002,-2.9999990873332,-2.9970034527329767,3.85781847068997,3.76742319879778,3.76608824752511,3.76074844243443,3.73862639277306,3.73862639277306,3.85209725094996,3.85209725094996,35.5758511477046,-0.008333332666323938,0.030131766464150993,0.03057675035708164,0.03235668592880438,0.03973070472593512,0.03973070472593512,0.002224919464653384,0.00959893826178413,0.03782363089909078,0.03782363089909078
raw_CU_diffT/TC23NMC09/TC23NMC09_35deg.parquet,TC23NMC09_35deg.parquet,TC23NMC09,NMC,lithium-ion,35.0,,discharge_sweep,5,50,154,40,2.0,charge,9.999999666732037,True,True,1002,2.9999969438534,2.9969988576491438,3.85419503152129,3.94497171806282,3.94649737666015,3.95164647442616,3.97338710943821,3.97338710943821,3.85991625126131,3.85991625126131,35.54026312375249,0.008333330643689544,0.030258926339081702,0.030767479722929602,0.032483847393423276,0.0397307331132883,0.0397307331132883,0.002224921054341574,0.009471806774206597,0.03782365792384776,0.03782365792384776
raw_CU_diffT/TC23NMC09/TC23NMC09_35deg.parquet,TC23NMC09_35deg.parquet,TC23NMC09,NMC,lithium-ion,35.0,,discharge_sweep,5,50,158,44,-1.0,discharge,10.000001666892786,True,True,1002,-1.4999984719267,-1.4985022489852768,3.85800917801464,3.81281154206854,3.81223942009454,3.8095695175492,3.79812707806918,3.79812707806918,3.85495786081996,3.85495786081996,35.49481859281437,-0.004166666750095384,0.03013178799312058,0.030513203031007206,0.03229313987448307,0.03992144063223162,0.03992144063223162,0.002161351881362489,0.009789652639111038,0.037887227096826695,0.037887227096826695
raw_CU_diffT/TC23NMC09/TC23NMC09_35deg.parquet,TC23NMC09_35deg.parquet,TC23NMC09,NMC,lithium-ion,35.0,,discharge_sweep,5,50,162,48,1.0,charge,10.000054000076489,True,True,1002,1.4999984719267,1.4985027462703724,3.85610210476796,3.90168115536339,3.90244398466206,3.9051138872074,3.91636561936276,3.91636561936276,3.85915342196264,3.85915342196264,35.40368011976047,0.0041666922121067805,0.030386064685042825,0.03089461806889413,0.032674554912369994,0.04017571732416067,0.04017571732416067,0.002288490227327168,0.009789652639117845,0.03814150378875575,0.03814150378875575
raw_CU_diffT/TC23NMC09/TC23NMC09_35deg.parquet,TC23NMC09_35deg.parquet,TC23NMC09,NMC,lithium-ion,35.0,,discharge_sweep,6,40,168,28,-3.0,discharge,10.000000333442586,True,True,1002,-4.49999545547416,-4.495502224208686,3.80022485864052,3.66291558488023,3.66043638965956,3.65147314540021,3.61008965594746,3.61008965594746,3.78744746788782,3.78744746788782,35.543292115768466,-0.012499995607035137,0.030513202761850784,0.031064135589494883,0.03305596965867078,0.04225230993550547,0.04225230993550547,0.0025427668968199986,0.011739107173654683,0.039412886900720666,0.039412886900720666
raw_CU_diffT/TC23NMC09/TC23NMC09_35deg.parquet,TC23NMC09_35deg.parquet,TC23NMC09,NMC,lithium-ion,35.0,,discharge_sweep,6,40,172,32,3.0,charge,9.999999666717486,True,True,1002,4.49999541578009,4.495496936221675,3.79202444367983,3.93028725406345,3.93238503463479,3.94134827889414,3.97777337790555,3.97777337790555,3.80422971245852,3.80422971245852,35.5684099001996,0.012499992105813974,0.03072510027427483,0.031191274209471244,0.03318310829621684,0.04127758298916399,0.04127758298916399,0.0024580080219420083,0.010552482714889157,0.03856529827529736,0.03856529827529736
raw_CU_diffT/TC23NMC09/TC23NMC09_35deg.parquet,TC23NMC09_35deg.parquet,TC23NMC09,NMC,lithium-ion,35.0,,discharge_sweep,6,40,176,36,-2.0,discharge,10.000000000087311,True,True,1002,-2.99999698354747,-2.9970012438490734,3.80136910258852,3.710020294073,3.70811322082633,3.70239200108631,3.67531156098359,3.67531156098359,3.79297798030317,3.79297798030317,35.517067335329344,-0.008333327208554205,0.03044963345513139,0.031085325176532598,0.03299240034073992,0.04201922278464033,0.04201922278464033,0.0025427668856085293,0.011569589329508936,0.03922217921047383,0.03922217921047383
raw_CU_diffT/TC23NMC09/TC23NMC09_35deg.parquet,TC23NMC09_35deg.parquet,TC23NMC09,NMC,lithium-ion,35.0,,discharge_sweep,6,40,180,40,2.0,charge,10.000003666660632,True,True,1002,2.9999969438534,2.9970020357101257,3.79564788284851,3.88756881333803,3.8894758865847,3.89519710632471,3.9201797658561,3.9201797658561,3.80384829780919,3.80384829780919,35.505667055888225,0.008333336377373369,0.030640341376965072,0.03127603310677735,0.033183108296214486,0.04151066995676091,0.04151066995676091,0.0025427669192494146,0.010870328579795835,0.03877719551856803,0.03877719551856803
raw_CU_diffT/TC23NMC09/TC23NMC09_35deg.parquet,TC23NMC09_35deg.parquet,TC23NMC09,NMC,lithium-ion,35.0,,discharge_sweep,6,40,184,44,-1.0,discharge,9.99999933334766,True,True,1002,-1.4999984719267,-1.4985005445171402,3.80194122456252,3.75579005199309,3.75502722269442,3.75216661282442,3.73900780742239,3.73900780742239,3.79755495609518,3.79755495609518,35.53231431137724,-0.004166662064503415,0.030767479722929453,0.03127603310678076,0.033183108296214486,0.04195565416763002,0.04195565416763002,0.0024156285732850336,0.01118817444470057,0.03903147221049368,0.03903147221049368
raw_CU_diffT/TC23NMC09/TC23NMC09_35deg.parquet,TC23NMC09_35deg.parquet,TC23NMC09,NMC,lithium-ion,35.0,,discharge_sweep,6,40,188,48,1.0,charge,10.000005666850484,True,True,1002,1.4999984719267,1.4985010748013983,3.79888990736785,3.84465966528794,3.84580390923594,3.84866451910595,3.86144190985864,3.86144190985864,3.80308546851052,3.80308546851052,35.54163182634731,0.00416666859894904,0.030513203031000396,0.031276033106773946,0.033183108296214486,0.04170137747570097,0.04170137747570097,0.0026699052652140905,0.011188174444700574,0.0389043338645293,0.0389043338645293
raw_CU_diffT/TC23NMC09/TC23NMC09_35deg.parquet,TC23NMC09_35deg.parquet,TC23NMC09,NMC,lithium-ion,35.0,,discharge_sweep,7,30,194,28,-3.0,discharge,9.999999333376763,True,True,1002,-4.49999545547416,-4.495503198812997,3.68122348804827,3.53895582384664,3.53266248213263,3.51816872545793,3.47583169938185,3.47583169938185,3.6653947801009,3.6653947801009,35.47978433133733,-0.012499991752625533,0.03161506841713898,0.033013590210389715,0.036234428279696806,0.04564266579793199,0.04564266579793199,0.004619359862557827,0.014027597380793011,0.04212517159066236,0.04212517159066236
raw_CU_diffT/TC23NMC09/TC23NMC09_35deg.parquet,TC23NMC09_35deg.parquet,TC23NMC09,NMC,lithium-ion,35.0,,discharge_sweep,7,30,198,32,3.0,charge,10.00000200024806,True,True,1002,4.50000446602814,4.4955121856773035,3.66882751194491,3.81166729812054,3.81738851786055,3.83016590861324,3.86983303214399,3.86983303214399,3.68446551256761,3.68446551256761,35.48023466067864,0.012500019834149872,0.03174214320318345,0.03301352410584717,0.035852941455129884,0.04466784904693541,0.04466784904693541,0.004110798251946435,0.01292570584375196,0.04119274124631964,0.04119274124631964
raw_CU_diffT/TC23NMC09/TC23NMC09_35deg.parquet,TC23NMC09_35deg.parquet,TC23NMC09,NMC,lithium-ion,35.0,,discharge_sweep,7,30,202,36,-2.0,discharge,10.000005666835932,True,True,1002,-2.99999698354747,-2.9969999531183333,3.68217702467161,3.58739548431208,3.58339063049407,3.57385526426072,3.54505845823599,3.54505845823599,3.67149741449025,3.67149741449025,35.554938453093804,-0.008333328151069136,0.0315938785536549,0.03292883116859869,0.03610728977560517,0.04570623476876911,0.04570623476876911,0.0045134112219502726,0.01411235621511421,0.04214636112891924,0.04214636112891924
raw_CU_diffT/TC23NMC09/TC23NMC09_35deg.parquet,TC23NMC09_35deg.parquet,TC23NMC09,NMC,lithium-ion,35.0,,discharge_sweep,7,30,206,40,2.0,charge,10.000000000087311,True,True,1002,2.9999969438534,2.997000582994301,3.67302307308759,3.76837673542112,3.77219088191446,3.78096341884914,3.80880668825053,3.80880668825053,3.68408409791828,3.68408409791828,35.53748486027944,0.008333331045292209,0.03178458649062866,0.03305596995025337,0.03598015190738971,0.04526125116265299,0.04526125116265299,0.004195565416761048,0.013476664672024331,0.04157423912973984,0.04157423912973984
raw_CU_diffT/TC23NMC09/TC23NMC09_35deg.parquet,TC23NMC09_35deg.parquet,TC23NMC09,NMC,lithium-ion,35.0,,discharge_sweep,7,30,210,44,-1.0,discharge,10.000000000058208,True,True,1002,-1.4999984719267,-1.4984987625227606,3.68236773199627,3.63507231547884,3.63278382758284,3.62839755911549,3.6139038024408,3.6139038024408,3.67702792690559,3.67702792690559,35.50523035928144,-0.004166661267776042,0.031530309798703006,0.033055969950250105,0.03598015190739296,0.04564266620053962,0.04564266620053962,0.004449842108689955,0.014112356401836612,0.0420827925135876,0.0420827925135876
raw_CU_diffT/TC23NMC09/TC23NMC09_35deg.parquet,TC23NMC09_35deg.parquet,TC23NMC09,NMC,lithium-ion,35.0,,discharge_sweep,7,30,214,48,1.0,charge,10.000003666675184,True,True,1002,1.4999984719267,1.4984994970215222,3.67779075620426,3.72508617272169,3.7273746606177,3.73176092908504,3.74606397843507,3.74606397843507,3.68332126861961,3.68332126861961,35.504888882235534,0.004166666919162893,0.031530309798703006,0.03305596995025662,0.03598015190739296,0.04551552785458205,0.04551552785458205,0.004449842108689955,0.013985218055879045,0.04182851582166564,0.04182851582166564
raw_CU_diffT/TC23NMC09/TC23NMC09_35deg.parquet,TC23NMC09_35deg.parquet,TC23NMC09,NMC,lithium-ion,35.0,,discharge_sweep,8,20,220,28,-3.0,discharge,10.000231333557167,True,True,1002,-4.499995931803005,-4.49550573986734,3.57175748368938,3.42415001439707,3.41614030676106,3.40260008670969,3.36369579247761,3.36369579247761,3.55802655631335,3.55802655631335,35.532595888223554,-0.012500283998452424,0.03280168949689885,0.03458162613626387,0.03759056664567113,0.04623597317973712,0.04623597317973712,0.004788877148772276,0.01343428368283827,0.04318465322653697,0.04318465322653697
raw_CU_diffT/TC23NMC09/TC23NMC09_35deg.parquet,TC23NMC09_35deg.parquet,TC23NMC09,NMC,lithium-ion,35.0,,discharge_sweep,8,20,224,32,3.0,charge,9.999999333362211,True,True,1002,4.49999541578009,4.495494441833613,3.56184070280669,3.70658756222899,3.71650434311168,3.72890031921504,3.76418117427844,3.76418117427844,3.57595304483205,3.57595304483205,35.56414819361277,0.012499974002537498,0.0321660015285166,0.03436973285853418,0.0371243970210556,0.044964595022075955,0.044964595022075955,0.004958395492539,0.012798593493559357,0.041828515821667814,0.041828515821667814
raw_CU_diffT/TC23NMC09/TC23NMC09_35deg.parquet,TC23NMC09_35deg.parquet,TC23NMC09,NMC,lithium-ion,35.0,,discharge_sweep,8,20,228,36,-2.0,discharge,10.000000666812412,True,True,1002,-2.99999698354747,-2.99700329154019,3.57385526426072,3.47545028473251,3.4703011869665,3.46152865003182,3.4355924538771,3.4355924538771,3.56412919070269,3.56412919070269,35.54486286427146,-0.008333334402396734,0.03280169282431978,0.03451806047210356,0.03744224239054897,0.04608764980160924,0.04608764980160924,0.004640549566229189,0.01328595697728946,0.04284562202245827,0.04284562202245827
raw_CU_diffT/TC23NMC09/TC23NMC09_35deg.parquet,TC23NMC09_35deg.parquet,TC23NMC09,NMC,lithium-ion,35.0,,discharge_sweep,8,20,232,40,2.0,charge,10.000005666472134,True,True,1002,2.9999969438534,2.9969978979400125,3.56565484930003,3.66234346290623,3.66920892659425,3.6776000488796,3.70239200108631,3.70239200108631,3.57557163018272,3.57557163018272,35.552780888223545,0.008333330274841606,0.03222957070149762,0.03451806092882479,0.03731510453999986,0.04557909702756068,0.04557909702756068,0.005085533838502236,0.013349526326063059,0.04227350003253446,0.04227350003253446
raw_CU_diffT/TC23NMC09/TC23NMC09_35deg.parquet,TC23NMC09_35deg.parquet,TC23NMC09,NMC,lithium-ion,35.0,,discharge_sweep,8,20,236,44,-1.0,discharge,10.00000266659481,True,True,1002,-1.4999984719267,-1.4985019839223777,3.57423667891005,3.52598772576928,3.52255499392528,3.51816872545793,3.50500992005591,3.50500992005591,3.56927828846871,3.56927828846871,35.51812610778443,-0.004166668705214665,0.03216600152851869,0.034454491755839346,0.037378673712982195,0.046151219584390925,0.046151219584390925,0.0052126721844635085,0.013985218055872238,0.04284562258936796,0.04284562258936796
raw_CU_diffT/TC23NMC09/TC23NMC09_35deg.parquet,TC23NMC09_35deg.parquet,TC23NMC09,NMC,lithium-ion,35.0,,discharge_sweep,8,20,240,48,1.0,charge,9.999999333362211,True,True,1002,1.4999984719267,1.4984968649718906,3.57004111776737,3.61867148555747,3.62191351007681,3.62649048586882,3.63907716929685,3.63907716929685,3.57519021553338,3.57519021553338,35.519331497005986,0.004166659742254886,0.03242027822044123,0.03458163010180373,0.03763295040490445,0.04602408123843335,0.04602408123843335,0.005212672184463217,0.01360380301799212,0.04259134589744571,0.04259134589744571
raw_CU_diffT/TC23NMC09/TC23NMC09_35deg.parquet,TC23NMC09_35deg.parquet,TC23NMC09,NMC,lithium-ion,35.0,,discharge_sweep,9,10,246,28,-3.0,discharge,10.000006999922334,True,True,1002,-4.49999545547416,-4.495511582897886,3.49833516369256,3.34767637720558,3.33337332785555,3.31182340016817,3.25461120276806,3.25461120276806,3.47850160192719,3.47850160192719,35.58473553892216,-0.012500009602478771,0.03347976414147404,0.036658222762500074,0.0414471004181797,0.05416093490228184,0.05416093490228184,0.007967336276705657,0.020681170760807797,0.04975347228112678,0.04975347228112678
