Repository: DNV007/delivered-energy-decomposition

# Three-term energy accounting for a cold commercial sodium-ion 18650 cell

This repository holds the analysis code and the derived data behind a reanalysis
of a public commercial-cell archive. No new measurements were made. The
manuscript reporting the work is not distributed here; what is here is
everything needed to regenerate its numbers from the raw archive and to check
them.

**Source data.** Droese, D., Schlösser, A., Otto, M. *Dataset: Evaluation of
Commercial Sodium-Ion Batteries by State-of-the-Art Lithium-Ion Battery
Configurations.* Technische Universität Berlin, DepositOnce, 2025.
DOI [10.14279/depositonce-25036](https://doi.org/10.14279/depositonce-25036),
CC BY 4.0.

File: data_processed/hppc/raw_temperature_pulse_descriptors.csv (part 25 of 36)
member_path,file_name,cell_id,cell_family,chemistry_type,temperature_deg_c,voltage_v,pulse_set,pulse_block_index,nominal_soc_percent,segment_index,step_id,nominal_c_rate,pulse_direction,duration_s,complete_1s,complete_10s,n_points,current_median_a,current_mean_a,pre_voltage_v,pulse_voltage_fast_v,pulse_voltage_100ms_v,pulse_voltage_1s_v,pulse_voltage_10s_v,pulse_voltage_end_v,relax_voltage_60s_v,relax_voltage_end_v,temperature_mean_deg_c,capacity_delta_ah,r_fast_ohm,r_100ms_ohm,r_1s_ohm,r_10s_ohm,r_end_ohm,polarization_1s_minus_fast_ohm,polarization_end_minus_fast_ohm,relaxation_60s_ohm,relaxation_end_ohm
raw_CU_diffT/TC23NMC09/TC23NMC09_35deg.parquet,TC23NMC09_35deg.parquet,TC23NMC09,NMC,lithium-ion,35.0,,discharge_sweep,9,10,250,32,3.0,charge,10.000002333603334,True,True,1002,4.50000446602814,4.495501989332296,3.48498565096586,3.6318302909595,3.6486125355302,3.66558548742557,3.70468048898232,3.70468048898232,3.50481921273124,3.50481921273124,35.61360779441117,0.012499996361450856,0.032632109835048724,0.03636149381619681,0.04013325716076767,0.04882102666230697,0.04882102666230697,0.0075011473257189445,0.016188916827258246,0.04441357286640308,0.04441357286640308
raw_CU_diffT/TC23NMC09/TC23NMC09_35deg.parquet,TC23NMC09_35deg.parquet,TC23NMC09,NMC,lithium-ion,35.0,,discharge_sweep,9,10,254,36,-2.0,discharge,10.000002333224984,True,True,1002,-2.99999698354747,-2.9970056410171626,3.5027214321599,3.40526998925503,3.39172976920367,3.37895237845098,3.34653213325758,3.34653213325758,3.48956262675787,3.48956262675787,35.58772444111776,-0.008333336389803986,0.032483846963617474,0.036997258185567754,0.04125639271895681,0.05206315198278222,0.05206315198278222,0.008772545755339332,0.019579305019164744,0.04767687910511085,0.04767687910511085
raw_CU_diffT/TC23NMC09/TC23NMC09_35deg.parquet,TC23NMC09_35deg.parquet,TC23NMC09,NMC,lithium-ion,35.0,,discharge_sweep,9,10,258,40,2.0,charge,9.999999333362211,True,True,1002,2.9999969438534,2.997002813824827,3.49146970000454,3.59273528940275,3.60150782633744,3.6133316804668,3.64022141324485,3.64022141324485,3.50481921273124,3.50481921273124,35.57969736526947,0.008333335292725452,0.033755230853047984,0.03667941281018758,0.040620701535026234,0.049583954925381674,0.049583954925381674,0.00686547068197825,0.01582872407233369,0.04513411281669172,0.04513411281669172
raw_CU_diffT/TC23NMC09/TC23NMC09_35deg.parquet,TC23NMC09_35deg.parquet,TC23NMC09,NMC,lithium-ion,35.0,,discharge_sweep,9,10,262,44,-1.0,discharge,9.999999666732037,True,True,1002,-1.4999984719267,-1.498505122210059,3.5032935541339,3.4529468204218,3.44836984462979,3.44169508826644,3.42624779496841,3.42624779496841,3.49680950509522,3.49680950509522,35.55363129740518,-0.004166668438736082,0.033564523334101114,0.036615843637201835,0.0410656857458918,0.05136389176885443,0.05136389176885443,0.007501162411790684,0.01779936843475332,0.04704118800612915,0.04704118800612915
raw_CU_diffT/TC23NMC09/TC23NMC09_35deg.parquet,TC23NMC09_35deg.parquet,TC23NMC09,NMC,lithium-ion,35.0,,discharge_sweep,9,10,266,48,1.0,charge,9.999999332983862,True,True,1002,1.4999984719267,1.498499271811153,3.49776304171856,3.54658411683333,3.55287745854734,3.55898009293668,3.57328314228671,3.57328314228671,3.50443779808191,3.50443779808191,35.54919906187625,0.004166663062866029,0.03254741656640532,0.036742981983166514,0.040811409053963035,0.05034678500115183,0.05034678500115183,0.008263992487557714,0.017799368434746506,0.045896942892461864,0.045896942892461864
raw_CU_diffT/TC23NMC09/TC23NMC09_35deg.parquet,TC23NMC09_35deg.parquet,TC23NMC09,NMC,lithium-ion,35.0,,charge_sweep,0,0,274,62,3.0,charge,9.99999933334766,True,True,1002,4.49999541578009,4.495568691810716,3.02728807176492,3.18786363913458,3.21913964037998,3.26319303237807,3.39668815964502,3.39668815964502,3.15525268661652,3.15525268661652,35.551474331337324,0.012500162803300376,0.035683495766811464,0.042633725346096066,0.05242337798520949,0.08208899204313146,0.08208899204313146,0.016739882218398026,0.04640549627631999,0.053652381996181726,0.053652381996181726
raw_CU_diffT/TC23NMC09/TC23NMC09_35deg.parquet,TC23NMC09_35deg.parquet,TC23NMC09,NMC,lithium-ion,35.0,,charge_sweep,0,0,278,66,-3.0,discharge,9.99999933334766,True,True,1002,-4.011003209940295,-4.01003306832012,3.14972217420117,3.00325894885687,2.97312719155947,2.91267296964002,2.72063069370029,2.72063069370029,3.0349163647516,3.0349163647516,35.55065733532935,-0.01114962974837118,0.03651535979361135,0.04402763433448582,0.05909972945762829,0.10697859314534611,0.10697859314534611,0.022584369664016946,0.07046323335173477,0.07835587622379096,0.07835587622379096
raw_CU_diffT/TC23NMC09/TC23NMC09_35deg.parquet,TC23NMC09_35deg.parquet,TC23NMC09,NMC,lithium-ion,35.0,,charge_sweep,0,0,282,70,2.0,charge,9.999999333376763,True,True,1002,2.9999969438534,2.996994607729418,3.04483314563429,3.15582480859052,3.17184422386255,3.20464588370529,3.30114378998682,3.30114378998682,3.1321771003318,3.1321771003318,35.57643890219561,0.00833332174716531,0.036997258675092015,0.04233706920551665,0.05327096695829483,0.08543696848681026,0.08543696848681026,0.016273708283202813,0.048439709811718246,0.05632228726139554,0.05632228726139554
raw_CU_diffT/TC23NMC09/TC23NMC09_35deg.parquet,TC23NMC09_35deg.parquet,TC23NMC09,NMC,lithium-ion,35.0,,charge_sweep,0,0,286,74,-2.0,discharge,10.000191666622413,True,True,1002,-2.99999698354747,-2.997007937806398,3.12893507581246,3.02461816921958,3.00287753420754,2.9555821176901,2.8079746483978,2.8079746483978,3.04025616984228,3.04025616984228,35.517871846307386,-0.008333500441443247,0.034772337160661526,0.04201922278463707,0.05778437747539723,0.10698691671187187,0.10698691671187187,0.023012040314735707,0.07221457955121034,0.07742725166670306,0.07742725166670306
raw_CU_diffT/TC23NMC09/TC23NMC09_35deg.parquet,TC23NMC09_35deg.parquet,TC23NMC09,NMC,lithium-ion,35.0,,charge_sweep,0,0,290,78,1.0,charge,10.000000999803888,True,True,1002,1.4999984719267,1.4984845866293153,3.04807517015363,3.10109180641107,3.1125342458911,3.13122356370847,3.18595656588791,3.18595656588791,3.09498917202173,3.09498917202173,35.55919999999999,0.004166624272351376,0.03534446017757728,0.04297276093533234,0.05543231883965746,0.09192102413089492,0.09192102413089492,0.020087858662080182,0.05657656395331764,0.060644991024114164,0.060644991024114164
raw_CU_diffT/TC23NMC09/TC23NMC09_35deg.parquet,TC23NMC09_35deg.parquet,TC23NMC09,NMC,lithium-ion,35.0,,charge_sweep,0,0,294,82,-1.0,discharge,10.000000000058208,True,True,1002,-1.4999984719267,-1.498551168520161,3.09403563539839,3.04140041379028,3.02995797431026,3.00764521732421,2.93841845847007,2.93841845847007,3.04712163353029,3.04712163353029,35.5476619261477,-0.0041667850483878,0.03509018348565503,0.042718484243403576,0.05759367072102055,0.10374489030541147,0.10374489030541147,0.02250348723536552,0.06865470681975644,0.07246885719863072,0.07246885719863072
raw_CU_diffT/TC23NMC09/TC23NMC09_35deg.parquet,TC23NMC09_35deg.parquet,TC23NMC09,NMC,lithium-ion,35.0,,charge_sweep,1,10,300,62,3.0,charge,9.99999933334766,True,True,1002,4.49999541578009,4.495502854282727,3.51931296940594,3.66634831672424,3.68198631734694,3.69686148867097,3.7302352704877,3.7302352704877,3.53075540888596,3.53075540888596,35.54965373253493,0.012500001679064584,0.03267455491236553,0.03614966970200788,0.03945526669703313,0.046871670211511965,0.046871670211511965,0.0067807117846675966,0.014197115299146433,0.04432890329226254,0.04432890329226254
raw_CU_diffT/TC23NMC09/TC23NMC09_35deg.parquet,TC23NMC09_35deg.parquet,TC23NMC09,NMC,lithium-ion,35.0,,charge_sweep,1,10,304,66,-3.0,discharge,10.000000000087311,True,True,1002,-4.50000446602814,-4.511700289642472,3.52675055506795,3.3707519634903,3.35244406032226,3.34271798676424,3.30362298520749,3.30362298520749,3.51511740826326,3.51511740826326,35.55192848303394,-0.012544477633793108,0.03466631927930953,0.038734738167835465,0.040896085702364554,0.04958385520390386,0.04958385520390386,0.006229766423055026,0.014917535924594334,0.04699871403515347,0.04699871403515347
raw_CU_diffT/TC23NMC09/TC23NMC09_35deg.parquet,TC23NMC09_35deg.parquet,TC23NMC09,NMC,lithium-ion,35.0,,charge_sweep,1,10,308,70,2.0,charge,9.999999666732037,True,True,1002,2.9999969438534,2.996998750570229,3.5166430668606,3.61485733906413,3.62610907121949,3.63640726675151,3.65929214571156,3.65929214571156,3.52541560379528,3.52541560379528,35.55158725548902,0.008333332481610584,0.03273812408534552,0.03648870529124086,0.039921440632228355,0.04754974138998016,0.04754974138998016,0.007183316546882833,0.014811617304634636,0.04462555943284382,0.04462555943284382
raw_CU_diffT/TC23NMC09/TC23NMC09_35deg.parquet,TC23NMC09_35deg.parquet,TC23NMC09,NMC,lithium-ion,35.0,,charge_sweep,1,10,312,74,-2.0,discharge,9.999999666732037,True,True,1002,-2.99999698354747,-2.9970046233911347,3.52388994519795,3.42300577044907,3.41347040421572,3.40145584276169,3.3747568173083,3.3747568173083,3.51511740826326,3.51511740826326,35.56955711576846,-0.008333337641431023,0.03362809206214113,0.03680655066914776,0.040811408513978846,0.04971109261360049,0.04971109261360049,0.007183316451837715,0.016083000551459357,0.046786910695151826,0.046786910695151826
raw_CU_diffT/TC23NMC09/TC23NMC09_35deg.parquet,TC23NMC09_35deg.parquet,TC23NMC09,NMC,lithium-ion,35.0,,charge_sweep,1,10,316,78,1.0,charge,9.99999933334766,True,True,1002,1.4999984719267,1.49849954610431,3.51645235953593,3.5652734346507,3.57137606904004,3.57709728878006,3.58930255755875,3.58930255755875,3.52122004265261,3.52122004265261,35.538680918163685,0.004166667058221615,0.03254741656640532,0.036615843637201835,0.04042999401608292,0.048566848157682474,0.048566848157682474,0.007882577449677595,0.016019431591277153,0.04538838950861737,0.04538838950861737
raw_CU_diffT/TC23NMC09/TC23NMC09_35deg.parquet,TC23NMC09_35deg.parquet,TC23NMC09,NMC,lithium-ion,35.0,,charge_sweep,1,10,320,82,-1.0,discharge,9.99999933334766,True,True,1002,-1.4999984719267,-1.4985092122046735,3.52026650602927,3.47125472358984,3.46534279652516,3.45904945481114,3.44589064940912,3.44589064940912,3.51568953023726,3.51568953023726,35.522958073852294,-0.004166675099956333,0.032674554912363186,0.036615843637201835,0.040811409053969544,0.049583954925378274,0.049583954925378274,0.008136854141606358,0.016909400013015087,0.04653263462227755,0.04653263462227755
raw_CU_diffT/TC23NMC09/TC23NMC09_35deg.parquet,TC23NMC09_35deg.parquet,TC23NMC09,NMC,lithium-ion,35.0,,charge_sweep,2,20,326,62,3.0,charge,9.999999333376763,True,True,1002,4.50000446602814,4.4955010533920685,3.61180602186946,3.75960419848643,3.76608824752511,3.77924705292714,3.81452790799055,3.81452790799055,3.62534624192082,3.62534624192082,35.53582560878243,0.012500002194878164,0.03284400665215819,0.03428490500851098,0.037209081084639224,0.045049263317736024,0.045049263317736024,0.004365074432481034,0.012205256665577834,0.04204032851476443,0.04204032851476443
raw_CU_diffT/TC23NMC09/TC23NMC09_35deg.parquet,TC23NMC09_35deg.parquet,TC23NMC09,NMC,lithium-ion,35.0,,charge_sweep,2,20,330,66,-3.0,discharge,9.999999666732037,True,True,1002,-4.50000446602814,-4.4955099994530885,3.62229492472615,3.47449674810918,3.46667774779783,3.45256540577246,3.41385181886505,3.41385181886505,3.60856399735012,3.60856399735012,35.54887891217565,-0.012500002290475891,0.03284400665215819,0.03458156055246607,0.03771763344570615,0.04632064422039984,0.04632064422039984,0.004873626793547962,0.013476637568241648,0.04326933005400538,0.04326933005400538
raw_CU_diffT/TC23NMC09/TC23NMC09_35deg.parquet,TC23NMC09_35deg.parquet,TC23NMC09,NMC,lithium-ion,35.0,,charge_sweep,2,20,334,70,2.0,charge,9.999999333376763,True,True,1002,2.9999969438534,2.9970004857794827,3.61047107059679,3.70887605012499,3.713453025917,3.72222556285169,3.74682680773374,3.74682680773374,3.62000643683014,3.62000643683014,35.551909600798396,0.008333329350899222,0.03280169325832771,0.034327353409878074,0.03725153536701767,0.04545195868159956,0.04545195868159956,0.004449842108689955,0.012650265423271849,0.042273500032537714,0.042273500032537714
raw_CU_diffT/TC23NMC09/TC23NMC09_35deg.parquet,TC23NMC09_35deg.parquet,TC23NMC09,NMC,lithium-ion,35.0,,charge_sweep,2,20,338,74,-2.0,discharge,9.999999666732037,True,True,1002,-2.99999698354747,-2.9970011616086643,3.61829007090814,3.52179216462661,3.51454528628926,3.50500992005591,3.47869230925185,3.47869230925185,3.60856399735012,3.60856399735012,35.53477575848302,-0.008333329166425138,0.03216600110291502,0.034581629644241385,0.03776008825124787,0.046532634006590454,0.046532634006590454,0.005594087148332844,0.01436663290367543,0.043290606227442886,0.043290606227442886
raw_CU_diffT/TC23NMC09/TC23NMC09_35deg.parquet,TC23NMC09_35deg.parquet,TC23NMC09,NMC,lithium-ion,35.0,,charge_sweep,2,20,342,78,1.0,charge,10.000006999936886,True,True,1002,1.4999984719267,1.4984966219348428,3.60989894862279,3.65852931641289,3.6619620482569,3.66634831672424,3.67912570747693,3.67912570747693,3.61485733906413,3.61485733906413,35.56052974051895,0.004166662619386884,0.03242027822044094,0.0347087684477684,0.03763295040490445,0.046151219584390925,0.046151219584390925,0.0052126721844635085,0.013730941363949985,0.04284562258936796,0.04284562258936796
raw_CU_diffT/TC23NMC09/TC23NMC09_35deg.parquet,TC23NMC09_35deg.parquet,TC23NMC09,NMC,lithium-ion,35.0,,charge_sweep,2,20,346,82,-1.0,discharge,10.000055666518165,True,True,1002,-1.4999984719267,-1.4985020122073738,3.61409450976547,3.56565484930003,3.56222211745602,3.55745443433935,3.54410492161265,3.54410492161265,3.60913611932412,3.60913611932412,35.51486850299402,-0.004166687045451295,0.03229313987448307,0.034581630101810534,0.03776008875086883,0.04665977296824874,0.04665977296824874,0.005466948876385762,0.014366633093765672,0.043354175973218965,0.043354175973218965
raw_CU_diffT/TC23NMC09/TC23NMC09_35deg.parquet,TC23NMC09_35deg.parquet,TC23NMC09,NMC,lithium-ion,35.0,,charge_sweep,3,30,352,62,3.0,charge,10.000066666689236,True,True,1002,4.50000446602814,4.495504951333936,3.72661183131903,3.86754454424799,3.87231222736466,3.88451749614336,3.92437532699877,3.92437532699877,3.74167770996773,3.74167770996773,35.5619224251497,0.012500081442892403,0.031318349568962046,0.032377833654514125,0.0350901129135329,0.04394739986875891,0.04394739986875891,0.0037717633445708554,0.012629050299796864,0.04059943015840937,0.04059943015840937
raw_CU_diffT/TC23NMC09/TC23NMC09_35deg.parquet,TC23NMC09_35deg.parquet,TC23NMC09,NMC,lithium-ion,35.0,,charge_sweep,3,30,356,66,-3.0,discharge,10.000000000087311,True,True,1002,-4.50000446602814,-4.495500995633631,3.73843568544839,3.59807509449343,3.59368882602609,3.57995789865006,3.53323460410663,3.53323460410663,3.72279768482569,3.72279768482569,35.553723193612775,-0.012499992809554297,0.031191211478695934,0.03216593683740466,0.03521725100379912,0.04560019504222354,0.04560019504222354,0.004026039525103185,0.014408983563527607,0.04212508724160778,0.04212508724160778
raw_CU_diffT/TC23NMC09/TC23NMC09_35deg.parquet,TC23NMC09_35deg.parquet,TC23NMC09,NMC,lithium-ion,35.0,,charge_sweep,3,30,360,70,2.0,charge,10.000002666958608,True,True,1002,2.9999969438534,2.9970012887326893,3.72451405074769,3.81872346913322,3.82196549365256,3.83016590861324,3.85839059266397,3.85839059266397,3.73538436825372,3.73538436825372,35.53212239520958,0.008333331224528576,0.03140317145274188,0.032483847393423276,0.03521732183161601,0.04462555943284382,0.04462555943284382,0.0038141503788741288,0.01322238798010194,0.04100211657290961,0.04100211657290961
raw_CU_diffT/TC23NMC09/TC23NMC09_35deg.parquet,TC23NMC09_35deg.parquet,TC23NMC09,NMC,lithium-ion,35.0,,charge_sweep,3,30,364,74,-2.0,discharge,10.000005666457582,True,True,1002,-2.99999698354747,-2.9970022598112784,3.73385870965638,3.63926787662152,3.63697938872551,3.62782543714149,3.5965494358961,3.5965494358961,3.72298839215036,3.72298839215036,35.574095728542915,-0.008333336032433537,0.03153030938151381,0.03229313944719733,0.035344459709924905,0.045769803940906933,0.045769803940906933,0.0038141503284110923,0.01423949455939312,0.04214636112891924,0.04214636112891924
raw_CU_diffT/TC23NMC09/TC23NMC09_35deg.parquet,TC23NMC09_35deg.parquet,TC23NMC09,NMC,lithium-ion,35.0,,charge_sweep,3,30,368,78,1.0,charge,9.999999333376763,True,True,1002,1.4999984719267,1.4984967802357463,3.72432334342303,3.77219088191446,3.77333512586246,3.77753068700514,3.7922151510045,3.7922151510045,3.72985385583837,3.72985385583837,35.54604273453093,0.004166662539425856,0.03191172483658963,0.032674554912363186,0.035471598523541654,0.04526125116265299,0.04526125116265299,0.003559873686952021,0.013349526326063357,0.041574239129743396,0.041574239129743396
raw_CU_diffT/TC23NMC09/TC23NMC09_35deg.parquet,TC23NMC09_35deg.parquet,TC23NMC09,NMC,lithium-ion,35.0,,charge_sweep,3,30,372,82,-1.0,discharge,10.000003666675184,True,True,1002,-1.4999984719267,-1.4985040820828013,3.7290910265397,3.68217702467161,3.68065136607427,3.67607439028226,3.66043638965956,3.66043638965956,3.72375122144902,3.72375122144902,35.517576107784436,-0.00416666697167512,0.031276033106774244,0.03229313987447656,0.03534446017757728,0.0457698045465043,0.0457698045465043,0.0040684270708030365,0.014493771439730053,0.04220993085955227,0.04220993085955227
raw_CU_diffT/TC23NMC09/TC23NMC09_35deg.parquet,TC23NMC09_35deg.parquet,TC23NMC09,NMC,lithium-ion,35.0,,charge_sweep,4,40,378,62,3.0,charge,9.99999933334766,True,True,1002,4.49999636843778,4.495501846322721,3.82482610352257,3.96213537728285,3.96480527982819,3.97357781676287,4.00885867182628,4.00885867182628,3.83493359172992,3.83493359172992,35.52620787425149,0.012499994753215943,0.030513196571300395,0.03110650872685379,0.03305596295224138,0.04089615929347935,0.04089615929347935,0.002542766380940982,0.010382962722178958,0.03865004899031502,0.03865004899031502
raw_CU_diffT/TC23NMC09/TC23NMC09_35deg.parquet,TC23NMC09_35deg.parquet,TC23NMC09,NMC,lithium-ion,35.0,,charge_sweep,4,40,382,66,-3.0,discharge,9.999999666732037,True,True,1002,-4.50000446602814,-4.495502334654862,3.83131015256125,3.69419158612563,3.69247522020363,3.68389339059361,3.6486125355302,3.6486125355302,3.82139337167856,3.82139337167856,35.54331870259481,-0.01249999621421904,0.03047076230051964,0.03085217657131808,0.03275924792531484,0.04059943015841164,0.04059943015841164,0.002288485624795198,0.010128667857891998,0.038395703260459685,0.038395703260459685
raw_CU_diffT/TC23NMC09/TC23NMC09_35deg.parquet,TC23NMC09_35deg.parquet,TC23NMC09,NMC,lithium-ion,35.0,,charge_sweep,4,40,386,70,2.0,charge,9.999999332998414,True,True,1002,2.9999969438534,2.9970032231649757,3.82368185957456,3.91541208273942,3.91693774133676,3.9224682537521,3.94611596201082,3.94611596201082,3.83073803058725,3.83073803058725,35.56764170658683,0.008333333225701496,0.03057677220398614,0.031085325587837297,0.03292883160429224,0.0408114090539697,0.0408114090539697,0.002352059400306101,0.010234636849983558,0.03845934965366034,0.03845934965366034
raw_CU_diffT/TC23NMC09/TC23NMC09_35deg.parquet,TC23NMC09_35deg.parquet,TC23NMC09,NMC,lithium-ion,35.0,,charge_sweep,4,40,390,74,-2.0,discharge,9.999999666732037,True,True,1002,-2.99999698354747,-2.997002956596712,3.82883095734058,3.73748214882505,3.73595649022772,3.7302352704877,3.70620614757966,3.70620614757966,3.82177478632789,3.82177478632789,35.520769281437126,-0.008333331038858027,0.030449633455134646,0.030958186832253688,0.032865261996460865,0.04087497768611667,0.04087497768611667,0.0024156285413262195,0.010425344230982025,0.03852291831692813,0.03852291831692813
raw_CU_diffT/TC23NMC09/TC23NMC09_35deg.parquet,TC23NMC09_35deg.parquet,TC23NMC09,NMC,lithium-ion,35.0,,charge_sweep,4,40,394,78,1.0,charge,9.999999999708962,True,True,1002,1.4999984719267,1.4985050808521654,3.82368185957456,3.86983303214399,3.87021444679333,3.87307505666333,3.88547103276669,3.88547103276669,3.82730529874324,3.82730529874324,35.49810958083831,0.0041666725074079435,0.030767479722929453,0.03102175641485851,0.03292883160429224,0.04119282409185647,0.04119282409185647,0.002161351881362787,0.010425344368927017,0.03877719551856492,0.03877719551856492
raw_CU_diffT/TC23NMC09/TC23NMC09_35deg.parquet,TC23NMC09_35deg.parquet,TC23NMC09,NMC,lithium-ion,35.0,,charge_sweep,4,40,398,82,-1.0,discharge,9.999999333405867,True,True,1002,-1.4999984719267,-1.4985009508861762,3.8263517621199,3.78058200419981,3.77981917490114,3.77695856503113,3.76437188160311,3.76437188160311,3.82253761562656,3.82253761562656,35.481706986027945,-0.0041666646587850365,0.030513203031000396,0.0310217564148517,0.03292883160429224,0.041319962437814044,0.041319962437814044,0.002415628573291844,0.010806759406813648,0.03877719551856463,0.03877719551856463
raw_CU_diffT/TC23NMC09/TC23NMC09_35deg.parquet,TC23NMC09_35deg.parquet,TC23NMC09,NMC,lithium-ion,35.0,,charge_sweep,5,50,404,62,3.0,charge,9.99999933334766,True,True,1002,4.49999541578009,4.495499097052775,3.87536354455934,4.01171928169629,4.01419847691696,4.02316172117631,4.06206601540839,4.06206601540839,3.88547103276669,3.88547103276669,35.51658833333333,0.01249999730195123,0.030301305787733112,0.030852238620236942,0.032844072706982634,0.04148948023243361,0.04148948023243361,0.002542766919249522,0.011188174444700497,0.0392433694537634,0.0392433694537634
raw_CU_diffT/TC23NMC09/TC23NMC09_35deg.parquet,TC23NMC09_35deg.parquet,TC23NMC09,NMC,lithium-ion,35.0,,charge_sweep,5,50,408,66,-3.0,discharge,10.000089333363576,True,True,1002,-4.50000446602814,-4.495502803853037,3.88051264232535,3.7447290271624,3.7424405392664,3.73404941698105,3.70124775713831,3.70124775713831,3.871549398066,3.871549398066,35.54277337325349,-0.012500108461290746,0.030174106756564546,0.030682659117629105,0.0325473511082032,0.03983660161681258,0.03983660161681258,0.0023732443516386523,0.009662494860248033,0.03784477153597237,0.03784477153597237
raw_CU_diffT/TC23NMC09/TC23NMC09_35deg.parquet,TC23NMC09_35deg.parquet,TC23NMC09,NMC,lithium-ion,35.0,,charge_sweep,5,50,412,70,2.0,charge,9.99999933334766,True,True,1002,2.9999969438534,2.9970043818594516,3.87402859328667,3.96499598715286,3.96652164575019,3.97243357281487,3.99646269572292,3.99646269572292,3.88089405697468,3.88089405697468,35.55014874251496,0.008333336303490603,0.030322495512060486,0.030831048895908385,0.03280169325832771,0.04081140905396629,0.04081140905396629,0.0024791977462672275,0.010488913541905804,0.038522918826642376,0.038522918826642376
raw_CU_diffT/TC23NMC09/TC23NMC09_35deg.parquet,TC23NMC09_35deg.parquet,TC23NMC09,NMC,lithium-ion,35.0,,charge_sweep,5,50,416,74,-2.0,discharge,9.99999933334766,True,True,1002,-2.99999698354747,-2.9970022078762226,3.87860556907868,3.78763817521249,3.78630322393982,3.78039129687514,3.75731571059043,3.75731571059043,3.87193081271533,3.87193081271533,35.530270419161674,-0.008333324917883246,0.030322495110852332,0.030767479315833547,0.0327381236521787,0.040429993481135455,0.040429993481135455,0.0024156285413263687,0.010107498370283123,0.038205072456229235,0.038205072456229235
raw_CU_diffT/TC23NMC09/TC23NMC09_35deg.parquet,TC23NMC09_35deg.parquet,TC23NMC09,NMC,lithium-ion,35.0,,charge_sweep,5,50,420,78,1.0,charge,10.000000000087311,True,True,1002,1.4999984719267,1.4985003007670255,3.87364717863733,3.91941693655743,3.91998905853143,3.92284966840144,3.93524564450479,3.93524564450479,3.87727061780601,3.87727061780601,35.510290129740525,0.004166671571694515,0.030513203031007206,0.03089461806889413,0.032801693258334375,0.04106568574589209,0.04106568574589209,0.002288490227327168,0.010552482714884882,0.03865005717260025,0.03865005717260025
raw_CU_diffT/TC23NMC09/TC23NMC09_35deg.parquet,TC23NMC09_35deg.parquet,TC23NMC09,NMC,lithium-ion,35.0,,charge_sweep,5,50,424,82,-1.0,discharge,10.000004333414836,True,True,1002,-1.4999984719267,-1.4984986661002384,3.87631708118267,3.83054732326258,3.83016590861324,3.82711459141857,3.81490932263988,3.81490932263988,3.87250293468933,3.87250293468933,35.488225459081825,-0.0041666631718843715,0.03051320303100069,0.030767479722929748,0.03280169325832786,0.04093854739992771,0.04093854739992771,0.002288490227327168,0.010425344368927017,0.038395780480677995,0.038395780480677995
raw_CU_diffT/TC23NMC09/TC23NMC09_35deg.parquet,TC23NMC09_35deg.parquet,TC23NMC09,NMC,lithium-ion,35.0,,charge_sweep,6,60,430,62,3.0,charge,9.99999933334766,True,True,1002,4.499996427978885,4.49550786983848,3.92456603432344,4.06034964948639,4.06321025935639,4.07331774756375,4.11927821280851,4.11927821280851,3.94001332762147,3.94001332762147,35.49906527944111,0.012500005773019457,0.03017416065459763,0.030809852241420674,0.03305596251486797,0.043269407343179224,0.043269407343179224,0.0028818018602703374,0.013095246688581592,0.039836672774328064,0.039836672774328064
raw_CU_diffT/TC23NMC09/TC23NMC09_35deg.parquet,TC23NMC09_35deg.parquet,TC23NMC09,NMC,lithium-ion,35.0,,charge_sweep,6,60,434,66,-3.0,discharge,10.000001999898814,True,True,1002,-4.49999545547416,-4.495504569843019,3.93276644928412,3.79736424877051,3.7945036389005,3.78496827266715,3.74739892970774,3.74739892970774,3.91998905853143,3.91998905853143,35.52031056886228,-0.012499996126456228,0.03008940827904525,0.030725100003251384,0.032844072417268014,0.04119282372849596,0.04119282372849596,0.0027546641382227635,0.011103415449450711,0.03835340069371344,0.03835340069371344
raw_CU_diffT/TC23NMC09/TC23NMC09_35deg.parquet,TC23NMC09_35deg.parquet,TC23NMC09,NMC,lithium-ion,35.0,,charge_sweep,6,60,438,70,2.0,charge,10.000001666514436,True,True,1002,2.9999969438534,2.996999842909848,3.9224682537521,4.01324494029362,4.01496130621563,4.02144535525431,4.05005145395437,4.05005145395437,3.93200361998545,3.93200361998545,35.55785828343312,0.008333327436518627,0.0302589263390783,0.030831048895911792,0.03299240077727458,0.04252777672446337,0.04252777672446337,0.0027334744381962844,0.012268850385385069,0.039349318075401526,0.039349318075401526
raw_CU_diffT/TC23NMC09/TC23NMC09_35deg.parquet,TC23NMC09_35deg.parquet,TC23NMC09,NMC,lithium-ion,35.0,,charge_sweep,6,60,442,74,-2.0,discharge,10.000005333131412,True,True,1002,-2.99999698354747,-2.997002280014847,3.92895230279078,3.83798490892459,3.83703137230126,3.83054732326258,3.80384829780919,3.80384829780919,3.91979835120676,3.91979835120676,35.50692789421159,-0.008333333444132236,0.030322495110852332,0.030640340971551234,0.03280169282431638,0.04170137692393787,0.04170137692393787,0.002479197713464047,0.011378881813085537,0.0386500566612103,0.0386500566612103
raw_CU_diffT/TC23NMC09/TC23NMC09_35deg.parquet,TC23NMC09_35deg.parquet,TC23NMC09,NMC,lithium-ion,35.0,,charge_sweep,6,60,446,78,1.0,charge,9.99999933334766,True,True,1002,1.4999984719267,1.498499161602666,3.9218961317781,3.96747518237353,3.9682380116722,3.97148003619154,3.98578308554157,3.98578308554157,3.92666381489478,3.92666381489478,35.52767335329342,0.00416665911985244,0.030386064685042825,0.03089461806889413,0.03305596995025692,0.04259134589744571,0.04259134589744571,0.002669905265214094,0.012205281212402885,0.03941288724838031,0.03941288724838031
raw_CU_diffT/TC23NMC09/TC23NMC09_35deg.parquet,TC23NMC09_35deg.parquet,TC23NMC09,NMC,lithium-ion,35.0,,charge_sweep,6,60,450,82,-1.0,discharge,9.999999666732037,True,True,1002,-1.50000752217475,-1.4985094443080251,3.92532886362211,3.88013122767601,3.87936839837735,3.87593566653334,3.86163261718331,3.86163261718331,3.92037047318076,3.92037047318076,35.529093293413176,-0.004166676440323061,0.03013160619392858,0.03064015650943228,0.03292863292922588,0.04246395134502509,0.04246395134502509,0.0027970267352973033,0.012332345151096512,0.03915837429421047,0.03915837429421047
raw_CU_diffT/TC23NMC09/TC23NMC09_35deg.parquet,TC23NMC09_35deg.parquet,TC23NMC09,NMC,lithium-ion,35.0,,charge_sweep,7,70,456,62,3.0,charge,9.99999933334766,True,True,1002,4.49999541578009,4.495491251095883,4.01591484283896,4.15036350672924,4.15227057997591,4.16180594620926,4.19498902070133,4.19498902070133,4.02525950174765,4.02525950174765,35.50999349301398,0.012499980928361553,0.029877511301191692,0.030301305787733112,0.032420278220441016,0.039794302286267326,0.039794302286267326,0.0025427669192493244,0.009916790985075634,0.03771770930221205,0.03771770930221205
raw_CU_diffT/TC23NMC09/TC23NMC09_35deg.parquet,TC23NMC09_35deg.parquet,TC23NMC09,NMC,lithium-ion,35.0,,charge_sweep,7,70,460,66,-3.0,discharge,10.000002333603334,True,True,1002,-4.50000446602814,-4.495509232549385,4.02163606257897,3.88756881333803,3.88547103276669,3.87574495920867,3.83722207962593,3.83722207962593,4.01210069634562,4.01210069634562,35.52334526946108,-0.012500007012236136,0.029792692485763834,0.0302588654834079,0.032420213017937086,0.040980844429208005,0.040980844429208005,0.002627520532173251,0.01118815194344417,0.03886187625810148,0.03886187625810148
raw_CU_diffT/TC23NMC09/TC23NMC09_35deg.parquet,TC23NMC09_35deg.parquet,TC23NMC09,NMC,lithium-ion,35.0,,charge_sweep,7,70,464,70,2.0,charge,9.99999933334766,True,True,1002,2.9999969438534,2.9970002475754454,4.01496130621563,4.10478445613381,4.10611940740648,4.11241274912049,4.13567904272988,4.13567904272988,4.02163606257897,4.02163606257897,35.529034650698605,0.008333321422588292,0.029941080474170455,0.030386064685039273,0.03248384739341987,0.040239286497136054,0.040239286497136054,0.0025427669192494146,0.010298206022965599,0.03801436544279433,0.03801436544279433
raw_CU_diffT/TC23NMC09/TC23NMC09_35deg.parquet,TC23NMC09_35deg.parquet,TC23NMC09,NMC,lithium-ion,35.0,,charge_sweep,7,70,468,74,-2.0,discharge,10.000004333385732,True,True,1002,-2.99999698354747,-2.9970051266580713,4.01934757468297,3.93009654673878,3.92838018081678,3.92208683910277,3.89519710632471,3.89519710632471,4.01267281831962,4.01267281831962,35.51930952095809,-0.008333337232289713,0.029750372561592357,0.03032249511085248,0.03242027779147639,0.041383531063239117,0.041383531063239117,0.002669905229884032,0.01163315850164676,0.039158610038332896,0.039158610038332896
raw_CU_diffT/TC23NMC09/TC23NMC09_35deg.parquet,TC23NMC09_35deg.parquet,TC23NMC09,NMC,lithium-ion,35.0,,charge_sweep,7,70,472,78,1.0,charge,10.000004000059562,True,True,1002,1.4999984719267,1.4985044084298589,4.01477059889096,4.05977752751239,4.06034964948639,4.06359167400573,4.07636906475842,4.07636906475842,4.01820333073497,4.01820333073497,35.533275209580836,0.004166670445318125,0.030004649647155605,0.030386064685042825,0.03254741656640532,0.0410656857458915,0.0410656857458915,0.0025427669192497164,0.011061036098735894,0.03877719551856463,0.03877719551856463
raw_CU_diffT/TC23NMC09/TC23NMC09_35deg.parquet,TC23NMC09_35deg.parquet,TC23NMC09,NMC,lithium-ion,35.0,,charge_sweep,7,70,476,82,-1.0,discharge,10.00000733367051,True,True,1002,-1.4999984719267,-1.498503047263932,4.01705908678696,3.9722428654902,3.97148003619154,3.96804730434753,3.95450708429617,3.95450708429617,4.01343564761829,4.01343564761829,35.5534966766467,-0.004166669982602945,0.029877511301191817,0.030386064685036313,0.03267455491236348,0.04170137747570126,0.04170137747570126,0.002797043611171661,0.011823866174509444,0.03928574890241593,0.03928574890241593
raw_CU_diffT/TC23NMC09/TC23NMC09_35deg.parquet,TC23NMC09_35deg.parquet,TC23NMC09,NMC,lithium-ion,35.0,,charge_sweep,8,80,482,62,3.0,charge,9.999999666732037,True,True,1002,4.49999541578009,4.495502863235683,4.05081428325303,4.18411870319531,4.18678860574065,4.19441689872733,4.2258836072974,4.2258836072974,4.05710762496705,4.05710762496705,35.471092045908186,0.01249999714171008,0.029623234609267073,0.030216546890425695,0.03191172483659217,0.03890433386453167,0.03890433386453167,0.0022884902273251004,0.009281099255264595,0.03750581205894243,0.03750581205894243
raw_CU_diffT/TC23NMC09/TC23NMC09_35deg.parquet,TC23NMC09_35deg.parquet,TC23NMC09,NMC,lithium-ion,35.0,,charge_sweep,8,80,486,66,-3.0,discharge,10.000002999964636,True,True,1002,-4.50000446602814,-4.495504641030889,4.05367489312304,3.9207518878301,3.91846339993409,3.91026298497341,3.88013122767601,3.88013122767601,4.04757225873369,4.04757225873369,35.548504201596806,-0.012500002789561872,0.029538416305231505,0.030046968666298433,0.03186928129344967,0.038565220714148765,0.038565220714148765,0.002330864988218162,0.00902680440891726,0.03720908108463932,0.03720908108463932
raw_CU_diffT/TC23NMC09/TC23NMC09_35deg.parquet,TC23NMC09_35deg.parquet,TC23NMC09,NMC,lithium-ion,35.0,,charge_sweep,8,80,490,70,2.0,charge,10.000002999935532,True,True,1002,2.9999969438534,2.9970010832505096,4.05005145395437,4.13873035992455,4.14063743317122,4.1459772382619,4.16619221467661,4.16619221467661,4.05424701509704,4.05424701509704,35.53314391217565,0.008333336275102257,0.029559665436283827,0.03019535716609596,0.03197529400957212,0.03871362634558599,0.03871362634558599,0.002415628573288295,0.009153960909302164,0.03731510454000001,0.03731510454000001
raw_CU_diffT/TC23NMC09/TC23NMC09_35deg.parquet,TC23NMC09_35deg.parquet,TC23NMC09,NMC,lithium-ion,35.0,,charge_sweep,8,80,494,74,-2.0,discharge,9.999999333376763,True,True,1002,-2.99999698354747,-2.997003077659665,4.05233994185037,3.96327962123085,3.96194466995818,3.95641415754284,3.9358177664788,3.9358177664788,4.04795367338303,4.04795367338303,35.52169227544909,-0.00833332776951939,0.029686803389451125,0.03013178759443234,0.03197529358649503,0.03884076417763044,0.03884076417763044,0.0022884901970439027,0.009153960788179313,0.03737867321840774,0.03737867321840774
raw_CU_diffT/TC23NMC09/TC23NMC09_35deg.parquet,TC23NMC09_35deg.parquet,TC23NMC09,NMC,lithium-ion,35.0,,charge_sweep,8,80,498,78,1.0,charge,10.000002333603334,True,True,1002,1.4999984719267,1.4984965599376172,4.0498607466297,4.09467696792646,4.09524908990046,4.0979189924458,4.10821718797782,4.10821718797782,4.05195852720104,4.05195852720104,35.51483582834332,0.00416666136080564,0.029877511301191224,0.030258926339078444,0.03203886318255431,0.038904333864529,0.038904333864529,0.002161351881363089,0.00902682256333778,0.03750581205893977,0.03750581205893977
raw_CU_diffT/TC23NMC09/TC23NMC09_35deg.parquet,TC23NMC09_35deg.parquet,TC23NMC09,NMC,lithium-ion,35.0,,charge_sweep,8,80,502,82,-1.0,discharge,9.999999332998414,True,True,1002,-1.4999984719267,-1.4984992624224356,4.0510049905777,4.00657018393028,4.00580735463161,4.0029467447616,3.99264854922958,3.99264854922958,4.0487165026817,4.0487165026817,35.534579401197604,-0.004166662623431412,0.029623234609262465,0.030131787993113474,0.03203886318255431,0.038904333864529,0.038904333864529,0.0024156285732918475,0.009281099255266538,0.037378673712981904,0.037378673712981904
raw_CU_diffT/TC23NMC09/TC23NMC09_35deg.parquet,TC23NMC09_35deg.parquet,TC23NMC09,NMC,lithium-ion,35.0,,charge_sweep,9,90,508,62,3.0,charge,10.000000333413482,True,True,1002,4.49999541578009,4.49550102098713,4.10154243161447,4.23541897353075,4.23847029072542,4.24914990090678,4.2935847075542,4.2935847075542,4.11336628574383,4.11336628574383,35.49821119760478,0.012499998645001427,0.02975037295522948,0.03042844413369552,0.03280169325833021,0.042676104794751056,0.042676104794751056,0.0030513203031007317,0.012925731839521577,0.040048578978191945,0.040048578978191945
raw_CU_diffT/TC23NMC09/TC23NMC09_35deg.parquet,TC23NMC09_35deg.parquet,TC23NMC09,NMC,lithium-ion,35.0,,charge_sweep,9,90,512,66,-3.0,discharge,10.00000066679786,True,True,1002,-4.49999545547416,-4.4955037266015205,4.10936143192582,3.97624771930821,3.97319640211354,3.96270749925685,3.92456603432344,3.92456603432344,4.09830040709513,4.09830040709513,35.53051332335329,-0.01249999558493531,0.029580854899682117,0.03025892607216705,0.03258979572758645,0.04106568538365523,0.04106568538365523,0.00300894082790433,0.011484830483973113,0.038607677383395,0.038607677383395
raw_CU_diffT/TC23NMC09/TC23NMC09_35deg.parquet,TC23NMC09_35deg.parquet,TC23NMC09,NMC,lithium-ion,35.0,,charge_sweep,9,90,516,70,2.0,charge,9.999999332998414,True,True,1002,2.9999969438534,2.99699989825178,4.1007796023158,4.19003063025999,4.19193770350666,4.19918458184401,4.22740926589473,4.22740926589473,4.10840789530249,4.10840789530249,35.53755048902195,0.008333329414630075,0.0297503729552304,0.030386064685042825,0.03280169325833112,0.042209930859555524,0.042209930859555524,0.0030513203031007213,0.012459557904325125,0.039667163940302855,0.039667163940302855
raw_CU_diffT/TC23NMC09/TC23NMC09_35deg.parquet,TC23NMC09_35deg.parquet,TC23NMC09,NMC,lithium-ion,35.0,,charge_sweep,9,90,520,74,-2.0,discharge,10.000005666486686,True,True,1002,-2.99999698354747,-2.9970047736106107,4.10631011473115,4.0174405014363,4.01553342818963,4.00828654985228,3.98215964637289,3.98215964637289,4.09868182174447,4.09868182174447,35.53237662674651,-0.008333337903286626,0.029623234217309745,0.0302589259387111,0.03267455448003732,0.041383531063238825,0.041383531063238825,0.003051320262727572,0.01176029684592908,0.03884076417763369,0.03884076417763369
raw_CU_diffT/TC23NMC09/TC23NMC09_35deg.parquet,TC23NMC09_35deg.parquet,TC23NMC09,NMC,lithium-ion,35.0,,charge_sweep,9,90,524,78,1.0,charge,9.99999933334766,True,True,1002,1.4999984719267,1.4984985152073103,4.10058889499114,4.14521440896323,4.14616794558656,4.14979138475524,4.16352231213127,4.16352231213127,4.10440304148448,4.10440304148448,35.540366227544915,0.004166664523126941,0.029750372955226846,0.030386064685036313,0.03280169325832757,0.041955654167629725,0.041955654167629725,0.0030513203031007213,0.012205281212402878,0.03941288724838001,0.03941288724838001
raw_CU_diffT/TC23NMC09/TC23NMC09_35deg.parquet,TC23NMC09_35deg.parquet,TC23NMC09,NMC,lithium-ion,35.0,,charge_sweep,9,90,528,82,-1.0,discharge,9.99999933334766,True,True,1002,-1.4999984719267,-1.498502526011858,4.10325879753648,4.05901469821372,4.05787045426572,4.05424701509704,4.04070679504568,4.04070679504568,4.09944465104313,4.09944465104313,35.52591373253493,-0.00416666663989356,0.029496096263304596,0.030258926339078444,0.032674554912369695,0.04170137747570748,0.04170137747570748,0.003178458649065099,0.012205281212402882,0.03915861055645126,0.03915861055645126
raw_CU_diffT/TC23NMC09/TC23NMC09_35deg.parquet,TC23NMC09_35deg.parquet,TC23NMC09,NMC,lithium-ion,35.0,,charge_sweep,10,100,534,62,3.0,charge,0.6069983335328288,False,False,63,4.49999994090412,4.42845328181428,4.15246128730058,4.28767278048952,4.29205904895687,,,4.30331078111222,4.15360553124858,4.15360553124858,35.53618000000001,0.0007587453711605897,0.03004699888102073,0.031021725219899,,,0.033522110176146265,,0.0034751112951255346,0.0332678337399182,0.0332678337399182
raw_CU_diffT/TC23NMC09/TC23NMC09_35deg.parquet,TC23NMC09_35deg.parquet,TC23NMC09,NMC,lithium-ion,35.0,,charge_sweep,10,100,538,66,-3.0,discharge,9.999999333376763,True,True,1002,-4.50000446602814,-4.495502965996579,4.15303340927458,4.01763120876096,4.01438918424163,4.0000861348916,3.95526991359484,3.95526991359484,4.13796753062588,4.13796753062588,35.53630663672654,-0.012499998335136575,0.030089348029721096,0.030809797207895222,0.03398824946455599,0.043947399868759014,0.043947399868759014,0.0038989014348348935,0.013858051839037919,0.04059943015840937,0.04059943015840937
raw_CU_diffT/TC23NMC09/TC23NMC09_35deg.parquet,TC23NMC09_35deg.parquet,TC23NMC09,NMC,lithium-ion,35.0,,charge_sweep,10,100,542,70,2.0,charge,9.999999333376763,True,True,1002,2.9999969438534,2.9970045307716378,4.14082814049589,4.23046058308941,4.23351190028408,4.2426658518681,4.27870953623017,4.27870953623017,4.15093562870324,4.15093562870324,35.527045548902194,0.008333331340575775,0.029877511301191522,0.030894618068890576,0.0339459383719913,0.045960512065447316,0.045960512065447316,0.004068427070799779,0.016083000764255794,0.04259134589744216,0.04259134589744216
raw_CU_diffT/TC23NMC09/TC23NMC09_35deg.parquet,TC23NMC09_35deg.parquet,TC23NMC09,NMC,lithium-ion,35.0,,charge_sweep,10,100,546,74,-2.0,discharge,10.000003333669156,True,True,1002,-2.99999698354747,-2.9969990187230855,4.14902855545657,4.05882399088905,4.05672621031771,4.04719084408436,4.01591484283896,4.01591484283896,4.13873035992455,4.13873035992455,35.531285828343314,-0.008333327230053027,0.03006821842229111,0.030767479315833547,0.03394593792284003,0.04437128215382546,0.04437128215382546,0.00387771950054892,0.014303063731534348,0.0409385468582579,0.0409385468582579
raw_CU_diffT/TC23NMC09/TC23NMC09_35deg.parquet,TC23NMC09_35deg.parquet,TC23NMC09,NMC,lithium-ion,35.0,,charge_sweep,10,100,550,78,1.0,charge,10.000000000058208,True,True,1002,1.4999984719267,1.4984986623368286,4.14063743317122,4.18545365446798,4.18678860574065,4.19155628885732,4.20891065540203,4.20891065540203,4.14559582361256,4.14559582361256,35.5320203992016,0.004166663641345868,0.029877511301191817,0.030767479722929453,0.03394593837198804,0.04551552785458205,0.04551552785458205,0.0040684270707962225,0.015638016553390234,0.042209930859559076,0.042209930859559076
