Repository: DNV007/delivered-energy-decomposition

# Three-term energy accounting for a cold commercial sodium-ion 18650 cell

This repository holds the analysis code and the derived data behind a reanalysis
of a public commercial-cell archive. No new measurements were made. The
manuscript reporting the work is not distributed here; what is here is
everything needed to regenerate its numbers from the raw archive and to check
them.

**Source data.** Droese, D., Schlösser, A., Otto, M. *Dataset: Evaluation of
Commercial Sodium-Ion Batteries by State-of-the-Art Lithium-Ion Battery
Configurations.* Technische Universität Berlin, DepositOnce, 2025.
DOI [10.14279/depositonce-25036](https://doi.org/10.14279/depositonce-25036),
CC BY 4.0.

File: data_processed/hppc/raw_temperature_pulse_descriptors.csv (part 26 of 36)
member_path,file_name,cell_id,cell_family,chemistry_type,temperature_deg_c,voltage_v,pulse_set,pulse_block_index,nominal_soc_percent,segment_index,step_id,nominal_c_rate,pulse_direction,duration_s,complete_1s,complete_10s,n_points,current_median_a,current_mean_a,pre_voltage_v,pulse_voltage_fast_v,pulse_voltage_100ms_v,pulse_voltage_1s_v,pulse_voltage_10s_v,pulse_voltage_end_v,relax_voltage_60s_v,relax_voltage_end_v,temperature_mean_deg_c,capacity_delta_ah,r_fast_ohm,r_100ms_ohm,r_1s_ohm,r_10s_ohm,r_end_ohm,polarization_1s_minus_fast_ohm,polarization_end_minus_fast_ohm,relaxation_60s_ohm,relaxation_end_ohm
raw_CU_diffT/TC23NMC09/TC23NMC09_35deg.parquet,TC23NMC09_35deg.parquet,TC23NMC09,NMC,lithium-ion,35.0,,charge_sweep,10,100,554,82,-1.0,discharge,10.000072666764027,True,True,1002,-1.4999984719267,-1.4985036158953557,4.14464228698923,4.09982606569247,4.09868182174447,4.09391413862779,4.07770401603109,4.07770401603109,4.13949318922322,4.13949318922322,35.49339358283432,-0.004166696851490017,0.029877511301191224,0.030640341376965072,0.033818800026030174,0.04462555943284382,0.04462555943284382,0.00394128872483895,0.014748048131652595,0.04119282409185647,0.04119282409185647
raw_CU_diffT/TC23NMC09/TC23NMC09_45deg.parquet,TC23NMC09_45deg.parquet,TC23NMC09,NMC,lithium-ion,45.0,,discharge_sweep,0,100,12,28,-3.0,discharge,9.999999666684744,True,True,1002,-4.49999545547416,-4.495390841181412,4.23484685155675,4.11374770039316,4.10974284657516,4.09887252906913,4.06244743005772,4.06244743005772,4.21634824106404,4.21634824106404,45.59527723552894,-0.012499694859935266,0.026910949658021193,0.02780091807190672,0.030216546623888153,0.03831102124543464,0.03831102124543464,0.0033055969658669603,0.011400071587413445,0.034200214762239944,0.034200214762239944
raw_CU_diffT/TC23NMC09/TC23NMC09_45deg.parquet,TC23NMC09_45deg.parquet,TC23NMC09,NMC,lithium-ion,45.0,,discharge_sweep,0,100,16,32,3.0,charge,0.13584200000332203,False,False,16,4.504217912212315,4.223441098995453,4.21806460698605,4.3393544654743,4.3427871973183,,,4.34374073394164,4.21806460698605,4.21806460698605,45.5925,0.00016999855611313637,0.02692806184163432,0.027690176799414788,,,0.027901875398799843,,0.0009738135571655225,0.027901875398799843,0.027901875398799843
raw_CU_diffT/TC23NMC09/TC23NMC09_45deg.parquet,TC23NMC09_45deg.parquet,TC23NMC09,NMC,lithium-ion,45.0,,discharge_sweep,0,100,20,36,-2.0,discharge,9.999999333325832,True,True,1002,-2.99999698354747,-2.9970220800668432,4.21806460698605,4.13758611597655,4.13529762808054,4.12786004241853,4.10325879753648,4.10325879753648,4.20605004553202,4.20605004553202,45.55619654690618,-0.0083333695054431,0.026826190643143545,0.027589020708827065,0.03006821842229111,0.03826864162837031,0.03826864162837031,0.003242027779147564,0.011442450985226768,0.034263783783539226,0.034263783783539226
raw_CU_diffT/TC23NMC09/TC23NMC09_45deg.parquet,TC23NMC09_45deg.parquet,TC23NMC09,NMC,lithium-ion,45.0,,discharge_sweep,0,100,24,40,2.0,charge,1.7060963333387917,True,False,173,2.99998793329942,2.982683694515775,4.20719428948002,4.28786348781419,4.28996126838553,4.29739885404754,,4.30102229321622,4.20929207005136,4.20929207005136,45.550450000000005,0.001421765384979912,0.026889840935276355,0.027589103938322125,0.03006830913093434,,0.0312761270452868,0.0031784681956579866,0.004386286110010448,0.03057686404224103,0.03057686404224103
raw_CU_diffT/TC23NMC09/TC23NMC09_45deg.parquet,TC23NMC09_45deg.parquet,TC23NMC09,NMC,lithium-ion,45.0,,discharge_sweep,0,100,28,44,-1.0,discharge,10.000000000007276,True,True,1002,-1.4999984719267,-1.498553335214259,4.20891065540203,4.16867140989728,4.16771787327394,4.16409443410527,4.15150775067724,4.15150775067724,4.20299872833735,4.20299872833735,45.55470079840318,-0.004166793220953518,0.026826190998090506,0.027461882727906485,0.029877511301191224,0.03826864213472013,0.03826864213472013,0.003051320303100718,0.011442451136629624,0.03432735340988177,0.03432735340988177
raw_CU_diffT/TC23NMC09/TC23NMC09_45deg.parquet,TC23NMC09_45deg.parquet,TC23NMC09,NMC,lithium-ion,45.0,,discharge_sweep,0,100,32,48,1.0,charge,9.999999666684744,True,True,1002,1.4999984719267,1.498489984745585,4.20357085031135,4.24361938849143,4.24514504708877,4.24857777893278,4.26154587701014,4.26154587701014,4.20948277737603,4.20948277737603,45.565751437125755,0.004166638748782896,0.026699052652126125,0.02771615941982873,0.030004649647155605,0.03865005717260676,0.03865005717260676,0.00330559699502948,0.011951004520480632,0.0347087684477684,0.0347087684477684
raw_CU_diffT/TC23NMC09/TC23NMC09_45deg.parquet,TC23NMC09_45deg.parquet,TC23NMC09,NMC,lithium-ion,45.0,,discharge_sweep,1,90,38,28,-3.0,discharge,9.999999666688382,True,True,1002,-4.49999545547416,-4.495501672770104,4.0834252357711,3.96537740180219,3.96327962123085,3.9548884989455,3.92323108305077,3.92323108305077,4.07503411348575,4.07503411348575,45.557777165668654,-0.012499976441756114,0.02623287848553419,0.026699052416618525,0.02856374814095359,0.035598736555490576,0.035598736555490576,0.0023308696554193986,0.009365858069956386,0.03373404083115561,0.03373404083115561
raw_CU_diffT/TC23NMC09/TC23NMC09_45deg.parquet,TC23NMC09_45deg.parquet,TC23NMC09,NMC,lithium-ion,45.0,,discharge_sweep,1,90,42,32,3.0,charge,9.999999333318556,True,True,1002,4.49999541578009,4.495504765064954,4.07770401603109,4.19556114267533,4.19765892324667,4.20547792355802,4.23332119295941,4.23332119295941,4.08590443099177,4.08590443099177,45.54631283433133,0.012499992955507041,0.026190499268277347,0.02665667320347376,0.028394230598295035,0.03458163010180391,0.03458163010180391,0.0022037313300176872,0.00839113083352656,0.032759313809675415,0.032759313809675415
raw_CU_diffT/TC23NMC09/TC23NMC09_45deg.parquet,TC23NMC09_45deg.parquet,TC23NMC09,NMC,lithium-ion,45.0,,discharge_sweep,1,90,46,36,-2.0,discharge,10.000000000007276,True,True,1002,-2.99999698354747,-2.996997757584632,4.0834252357711,4.00466311068361,4.0035188667356,3.99798835432026,3.97701054860688,3.97701054860688,4.07770401603109,4.07770401603109,45.54100962075848,-0.008333307264687662,0.026254068093880013,0.026635483126723255,0.028478989118786092,0.035471598054203815,0.035471598054203815,0.0022249210249060784,0.009217529960323802,0.033564522890000045,0.033564522890000045
raw_CU_diffT/TC23NMC09/TC23NMC09_45deg.parquet,TC23NMC09_45deg.parquet,TC23NMC09,NMC,lithium-ion,45.0,,discharge_sweep,1,90,50,40,2.0,charge,9.999999666681106,True,True,1002,2.9999969438534,2.9969972286868933,4.07942038195309,4.15780109239125,4.15932675098859,4.16466655607927,4.18354658122131,4.18354658122131,4.08495089436844,4.08495089436844,45.53667115768464,0.008333315984313899,0.026126930095296184,0.026635483479147192,0.028415420322623352,0.03470876844776811,0.03470876844776811,0.002288490227327168,0.008581838352471925,0.03286526243131005,0.03286526243131005
raw_CU_diffT/TC23NMC09/TC23NMC09_45deg.parquet,TC23NMC09_45deg.parquet,TC23NMC09,NMC,lithium-ion,45.0,,discharge_sweep,1,90,54,44,-1.0,discharge,9.999999333354936,True,True,1002,-1.4999984719267,-1.4985035487878153,4.08323452844643,4.04413952688969,4.04337669759102,4.04070679504568,4.03002718486432,4.03002718486432,4.08037391857643,4.08037391857643,45.548902175648706,-0.004166662146744047,0.026063360922310735,0.026571914306161744,0.02835185114963761,0.035471598523541654,0.035471598523541654,0.0022884902273268733,0.009408237601230919,0.03356452333410793,0.03356452333410793
raw_CU_diffT/TC23NMC09/TC23NMC09_45deg.parquet,TC23NMC09_45deg.parquet,TC23NMC09,NMC,lithium-ion,45.0,,discharge_sweep,1,90,58,48,1.0,charge,10.000002333239536,True,True,1002,1.4999984719267,1.4984955726961715,4.0811367478751,4.12042245675651,4.12099457873051,4.12366448127585,4.13377196948321,4.13377196948321,4.0839973577451,4.0839973577451,45.555852135728536,0.00416665464773445,0.026190499268275116,0.026571914306161744,0.02835185114963761,0.03509018348565444,0.03509018348565444,0.0021613518813624923,0.00889968421737932,0.033183108296220704,0.033183108296220704
raw_CU_diffT/TC23NMC09/TC23NMC09_45deg.parquet,TC23NMC09_45deg.parquet,TC23NMC09,NMC,lithium-ion,45.0,,discharge_sweep,2,80,64,28,-3.0,discharge,9.999999333362211,True,True,1002,-4.49999545547416,-4.495505712810404,4.04108820969501,3.9230403757261,3.9213240098041,3.91274218019408,3.87936839837735,3.87936839837735,4.033650624033,4.033650624033,45.55719750499002,-0.012499986891883044,0.02623287848553429,0.02661429352005659,0.02852136869267272,0.03593777214173201,0.03593777214173201,0.0022884902071384286,0.009704893656197717,0.03428497365879971,0.03428497365879971
raw_CU_diffT/TC23NMC09/TC23NMC09_45deg.parquet,TC23NMC09_45deg.parquet,TC23NMC09,NMC,lithium-ion,45.0,,discharge_sweep,2,80,68,32,3.0,charge,9.999999333354936,True,True,1002,4.49999863099979,4.495505945507979,4.03765547785101,4.15570331181992,4.15741967774192,4.16523867805327,4.19003063025999,4.19003063025999,4.04471164886369,4.04471164886369,45.565685009980044,0.012499997215375485,0.02623285997371123,0.026614274739079496,0.028351830892427134,0.03386115528109078,0.03386115528109078,0.0021189709187159032,0.007628295307379549,0.032293116801240786,0.032293116801240786
raw_CU_diffT/TC23NMC09/TC23NMC09_45deg.parquet,TC23NMC09_45deg.parquet,TC23NMC09,NMC,lithium-ion,45.0,,discharge_sweep,2,80,72,36,-2.0,discharge,9.999999666717486,True,True,1002,-2.99999698354747,-2.9970069782161115,4.04146962434435,3.96289820658152,3.96156325530885,3.95622345021817,3.93429210788146,3.93429210788146,4.036511233903,4.036511233903,45.558016407185626,-0.008333332441727827,0.02619049892174219,0.026635483126723404,0.028415419946648413,0.03572587474276504,0.03572587474276504,0.002224921024906224,0.009535375821022853,0.034073076267119085,0.034073076267119085
raw_CU_diffT/TC23NMC09/TC23NMC09_45deg.parquet,TC23NMC09_45deg.parquet,TC23NMC09,NMC,lithium-ion,45.0,,discharge_sweep,2,80,76,40,2.0,charge,9.999999333362211,True,True,1002,2.9999969438534,2.997001876537695,4.03879972179901,4.11737113956184,4.11870609083451,4.12385518860052,4.14140026246989,4.14140026246989,4.04375811224035,4.04375811224035,45.54442409181637,0.008333327723040327,0.02619049926827837,0.026635483479147487,0.02835185114964116,0.0342002150639171,0.0342002150639171,0.0021613518813627906,0.008009715795638729,0.03254741656640561,0.03254741656640561
raw_CU_diffT/TC23NMC09/TC23NMC09_45deg.parquet,TC23NMC09_45deg.parquet,TC23NMC09,NMC,lithium-ion,45.0,,discharge_sweep,2,80,80,44,-1.0,discharge,10.000002333603334,True,True,1002,-1.4999984719267,-1.4985062441419628,4.04127891701968,4.00199320813827,4.00142108616426,3.99875118361893,3.98807157343757,3.98807157343757,4.03879972179901,4.03879972179901,45.55110191616766,-0.004166669836868582,0.026190499268275116,0.026571914306168256,0.028351851149637904,0.035471598523541654,0.035471598523541654,0.002161351881362787,0.009281099255266538,0.033818800026030174,0.033818800026030174
raw_CU_diffT/TC23NMC09/TC23NMC09_45deg.parquet,TC23NMC09_45deg.parquet,TC23NMC09,NMC,lithium-ion,45.0,,discharge_sweep,2,80,84,48,1.0,charge,10.000002666602086,True,True,1002,1.4999984719267,1.4985001736826165,4.03994396574701,4.07922967462843,4.07999250392709,4.08247169914777,4.09219777270579,4.09219777270579,4.04223245364302,4.04223245364302,45.55426999999999,0.004166666085558882,0.02619049926828163,0.026699052652126125,0.02835185114964412,0.03483590679373219,0.03483590679373219,0.0021613518813624923,0.008645407525450562,0.033310246642178576,0.033310246642178576
raw_CU_diffT/TC23NMC09/TC23NMC09_45deg.parquet,TC23NMC09_45deg.parquet,TC23NMC09,NMC,lithium-ion,45.0,,discharge_sweep,3,70,90,28,-3.0,discharge,9.999999666724761,True,True,1002,-4.49999744017768,-4.4955098461040395,3.99150430528158,3.87288434933867,3.870977276092,3.86163261718331,3.82387256689923,3.82387256689923,3.97624771930821,3.97624771930821,45.545808752495,-0.01249999778677484,0.02636000520440881,0.02678379950029954,0.028860391550165433,0.03725151860880418,0.03725151860880418,0.0025003863457566215,0.010891513404395366,0.033861164241676504,0.033861164241676504
raw_CU_diffT/TC23NMC09/TC23NMC09_45deg.parquet,TC23NMC09_45deg.parquet,TC23NMC09,NMC,lithium-ion,45.0,,discharge_sweep,3,70,94,32,3.0,charge,10.000001666878234,True,True,1002,4.49999541578009,4.495505895593279,3.98139681707422,4.09982606569247,4.10192384626381,4.11050567587382,4.14368875036589,4.14368875036589,3.99512774445025,3.99512774445025,45.56083573852295,0.012500000840611923,0.026317637614241926,0.02678381154943834,0.02869088673887425,0.03606491080470056,0.03606491080470056,0.0023732491246323227,0.009747273190458636,0.033013590501599833,0.033013590501599833
raw_CU_diffT/TC23NMC09/TC23NMC09_45deg.parquet,TC23NMC09_45deg.parquet,TC23NMC09,NMC,lithium-ion,45.0,,discharge_sweep,3,70,98,36,-2.0,discharge,10.000001333515684,True,True,1002,-2.99999698354747,-2.997007417544695,3.99226713458025,3.91331430216808,3.91197935089541,3.90587671650607,3.87994052035135,3.87994052035135,3.98254106102223,3.98254106102223,45.55319946107784,-0.008333334530114369,0.026317637266024502,0.026762621471005717,0.028796834979488546,0.03744224239054897,0.03744224239054897,0.0024791977134640437,0.011124605124524466,0.034200214611401256,0.034200214611401256
raw_CU_diffT/TC23NMC09/TC23NMC09_45deg.parquet,TC23NMC09_45deg.parquet,TC23NMC09,NMC,lithium-ion,45.0,,discharge_sweep,3,70,102,40,2.0,charge,10.000000000087311,True,True,1002,2.9999969438534,2.9970028891722538,3.9850202562429,4.0643545033044,4.0654987472524,4.07141067431708,4.09505838257579,4.09505838257579,3.99455562247625,3.99455562247625,45.5564217265469,0.008333331416844957,0.026444775960204024,0.02682619099809095,0.02879683536051013,0.03667941281018418,0.03667941281018418,0.0023520594003061043,0.010234636849980154,0.033500954161122184,0.033500954161122184
raw_CU_diffT/TC23NMC09/TC23NMC09_45deg.parquet,TC23NMC09_45deg.parquet,TC23NMC09,NMC,lithium-ion,45.0,,discharge_sweep,3,70,106,44,-1.0,discharge,10.000000000080036,True,True,1002,-1.4999984719267,-1.4985047662311002,3.99226713458025,3.95279071837416,3.95221859640016,3.94916727920549,3.93619918112813,3.93619918112813,3.9873087441389,3.9873087441389,45.55104091816367,-0.00416666663059588,0.026317637614246304,0.026699052652132932,0.02873326618753134,0.037378673712982195,0.037378673712982195,0.002415628573285037,0.01106103609873589,0.03407307671795242,0.03407307671795242
raw_CU_diffT/TC23NMC09/TC23NMC09_45deg.parquet,TC23NMC09_45deg.parquet,TC23NMC09,NMC,lithium-ion,45.0,,discharge_sweep,3,70,110,48,1.0,charge,10.000004333400284,True,True,1002,1.4999984719267,1.4984998160794494,3.9884529880869,4.02812011161765,4.02888294091632,4.03193425811099,4.04452094153902,4.04452094153902,3.99341137852825,3.99341137852825,45.54393906187624,0.004166666682472918,0.026444775960203875,0.026953329344055477,0.028987542879453588,0.037378673712982494,0.037378673712982494,0.002542766919249713,0.010933897752778619,0.03407307671795272,0.03407307671795272
raw_CU_diffT/TC23NMC09/TC23NMC09_45deg.parquet,TC23NMC09_45deg.parquet,TC23NMC09,NMC,lithium-ion,45.0,,discharge_sweep,4,60,116,28,-3.0,discharge,10.000000000080036,True,True,1002,-4.49999994090412,-4.495509215000012,3.90435105790873,3.78554039464115,3.78401473604382,3.77638644305713,3.74892458830508,3.74892458830508,3.89595993562338,3.89595993562338,45.54046115768464,-0.012499997396994695,0.026402369961744693,0.02674140521004816,0.028436581451574364,0.0345392159210612,0.0345392159210612,0.002034211489829671,0.008136845959316505,0.032674522055384396,0.032674522055384396
raw_CU_diffT/TC23NMC09/TC23NMC09_45deg.parquet,TC23NMC09_45deg.parquet,TC23NMC09,NMC,lithium-ion,45.0,,discharge_sweep,4,60,120,32,3.0,charge,10.00000133352296,True,True,1002,4.49999541578009,4.495504837877031,3.89862983816872,4.0174405014363,4.01934757468297,4.02640374569565,4.05348418579837,4.05348418579837,3.90644883848007,3.90644883848007,45.55531760479042,0.012499998586181237,0.026402396511549343,0.026826190998090964,0.028394230598295035,0.03441211230718671,0.03441211230718671,0.001991834086745692,0.008009715795637366,0.03267455491236553,0.03267455491236553
raw_CU_diffT/TC23NMC09/TC23NMC09_45deg.parquet,TC23NMC09_45deg.parquet,TC23NMC09,NMC,lithium-ion,45.0,,discharge_sweep,4,60,124,36,-2.0,discharge,9.999999333354936,True,True,1002,-2.99999698354747,-2.997007748289,3.90473247255807,3.82558893282124,3.8246353961979,3.81986771308122,3.80117839526385,3.80117839526385,3.89882054549339,3.89882054549339,45.57562948103793,-0.008333333587805778,0.02638120643816233,0.026699052298864635,0.028288281602369503,0.03451806047210371,0.03451806047210371,0.0019070751642071733,0.008136854033941376,0.032547416135758706,0.032547416135758706
raw_CU_diffT/TC23NMC09/TC23NMC09_45deg.parquet,TC23NMC09_45deg.parquet,TC23NMC09,NMC,lithium-ion,45.0,,discharge_sweep,4,60,128,40,2.0,charge,10.00020433319878,True,True,1002,2.9999969438534,2.9970013508883735,3.90034620409072,3.97968045115222,3.98082469510022,3.98578308554157,4.00466311068361,4.00466311068361,3.9062581311554,3.9062581311554,45.55692606786426,0.008333498969890097,0.026444775960204024,0.0268261909980908,0.028478989495605542,0.0347723376207503,0.0347723376207503,0.0020342135354015183,0.008327561660546275,0.03280169325833097,0.03280169325833097
raw_CU_diffT/TC23NMC09/TC23NMC09_45deg.parquet,TC23NMC09_45deg.parquet,TC23NMC09,NMC,lithium-ion,45.0,,discharge_sweep,4,60,132,44,-1.0,discharge,9.999999666717486,True,True,1002,-1.4999984719267,-1.4985043540386827,3.90492317988273,3.86525605635198,3.86468393437798,3.86239544648198,3.85266937292396,3.85266937292396,3.90187186268806,3.90187186268806,45.54911566866268,-0.004166665688032173,0.026444775960204173,0.0268261909980908,0.028351851149637904,0.03483590679372627,0.03483590679372627,0.0019070751894337303,0.008391130833522099,0.03280169325832786,0.03280169325832786
raw_CU_diffT/TC23NMC09/TC23NMC09_45deg.parquet,TC23NMC09_45deg.parquet,TC23NMC09,NMC,lithium-ion,45.0,,discharge_sweep,4,60,136,48,1.0,charge,10.000005666835932,True,True,1002,1.4999984719267,1.4985007866826616,3.90244398466206,3.94230181551748,3.94287393749148,3.94535313271215,3.95526991359484,3.95526991359484,3.9056860091814,3.9056860091814,45.53689463073853,0.0041666690457890804,0.026571914306168256,0.026953329344055182,0.028606127841566666,0.03521732183161941,0.03521732183161941,0.0020342135353984096,0.008645407525451152,0.03305596995025692,0.03305596995025692
raw_CU_diffT/TC23NMC09/TC23NMC09_45deg.parquet,TC23NMC09_45deg.parquet,TC23NMC09,NMC,lithium-ion,45.0,,discharge_sweep,5,50,142,28,-3.0,discharge,9.999999666732037,True,True,1002,-4.50000446602814,-4.495510218721231,3.86144190985864,3.74205912461706,3.74072417334439,3.73347729500704,3.70544331828099,3.70544331828099,3.85381361687196,3.85381361687196,45.53037239520958,-0.012499998179961537,0.02652948150225981,0.0268261370462149,0.028436552856256667,0.03466631927930953,0.03466631927930953,0.001907071353996856,0.008136837777049717,0.03297114474242441,0.03297114474242441
raw_CU_diffT/TC23NMC09/TC23NMC09_45deg.parquet,TC23NMC09_45deg.parquet,TC23NMC09,NMC,lithium-ion,45.0,,discharge_sweep,5,50,146,32,3.0,charge,10.000004999761586,True,True,1002,4.50000446602814,4.495505254427083,3.8570556413913,3.97681984128221,3.97834549987955,3.98521096356756,4.01095645239762,4.01095645239762,3.86430251972865,3.86430251972865,45.54733887225548,0.012500003742899696,0.026614240229103164,0.026953275136481113,0.02847893221967716,0.03420014628166763,0.03420014628166763,0.001864691990573996,0.007585906052564463,0.032589730471625965,0.032589730471625965
raw_CU_diffT/TC23NMC09/TC23NMC09_45deg.parquet,TC23NMC09_45deg.parquet,TC23NMC09,NMC,lithium-ion,45.0,,discharge_sweep,5,50,150,36,-2.0,discharge,10.000004333400284,True,True,1002,-2.99999698354747,-2.997008640415212,3.86220473915731,3.78287049209581,3.78172624814781,3.7771492723558,3.75903207651243,3.75903207651243,3.85724634871597,3.85724634871597,45.56261562874251,-0.008333338080997553,0.02644477561030356,0.026826190643143545,0.02835185077450748,0.0343909221278214,0.0343909221278214,0.001907075164203919,0.007946146517517835,0.03273812365217855,0.03273812365217855
raw_CU_diffT/TC23NMC09/TC23NMC09_45deg.parquet,TC23NMC09_45deg.parquet,TC23NMC09,NMC,lithium-ion,45.0,,discharge_sweep,5,50,154,40,2.0,charge,10.000000000087311,True,True,1002,2.9999969438534,2.9970024556670514,3.8587720073133,3.9386783763488,3.9398226202968,3.94420888876415,3.96194466995818,3.96194466995818,3.86392110507931,3.86392110507931,45.555357944111776,0.008333332096964416,0.026635483479147487,0.027016898517034264,0.028478989495605688,0.03439092258286041,0.03439092258286041,0.001843506016458201,0.007755439103712923,0.03267455491236659,0.03267455491236659
raw_CU_diffT/TC23NMC09/TC23NMC09_45deg.parquet,TC23NMC09_45deg.parquet,TC23NMC09,NMC,lithium-ion,45.0,,discharge_sweep,5,50,158,44,-1.0,discharge,9.999999666717486,True,True,1002,-1.4999984719267,-1.4985046053156172,3.86239544648198,3.82253761562656,3.82215620097723,3.82005842040589,3.8107137614972,3.8107137614972,3.85991625126131,3.85991625126131,45.56301033932135,-0.004166665439726484,0.026571914306168554,0.0268261909980908,0.028224712803680038,0.03445449175584586,0.03445449175584586,0.0016527984975114839,0.007882577449677308,0.032801693258334375,0.032801693258334375
raw_CU_diffT/TC23NMC09/TC23NMC09_45deg.parquet,TC23NMC09_45deg.parquet,TC23NMC09,NMC,lithium-ion,45.0,,discharge_sweep,5,50,162,48,1.0,charge,10.000000000087311,True,True,1002,1.4999984719267,1.4985007301918989,3.86067908055997,3.90053691141539,3.90110903338939,3.9033975212854,3.91293288751875,3.91293288751875,3.86334898310531,3.86334898310531,45.543545359281424,0.004166666205812732,0.026571914306168554,0.026953329344055182,0.028478989495609095,0.03483590679373278,0.03483590679373278,0.0019070751894405408,0.008263992487564226,0.03305596995025692,0.03305596995025692
raw_CU_diffT/TC23NMC09/TC23NMC09_45deg.parquet,TC23NMC09_45deg.parquet,TC23NMC09,NMC,lithium-ion,45.0,,discharge_sweep,6,40,168,28,-3.0,discharge,9.999999333362211,True,True,1002,-4.50000446602814,-4.4955099584913425,3.80632749302986,3.68599117116495,3.68427480524294,3.67683721958093,3.64441697438753,3.64441697438753,3.79469434622517,3.79469434622517,45.53861958083832,-0.01249999800349799,0.026741378319369378,0.027122792590169992,0.02877558776363235,0.0359800795453961,0.0359800795453961,0.0020342094442629723,0.009238701226026724,0.033394938376645714,0.033394938376645714
raw_CU_diffT/TC23NMC09/TC23NMC09_45deg.parquet,TC23NMC09_45deg.parquet,TC23NMC09,NMC,lithium-ion,45.0,,discharge_sweep,6,40,172,32,3.0,charge,10.00000400004501,True,True,1002,4.50000446602814,4.495503482930635,3.79869920004318,3.91941693655743,3.9213240098041,3.92857088814145,3.95793981614018,3.95793981614018,3.8095695175492,3.8095695175492,45.5486015768463,0.01249999932228053,0.0268261370462149,0.027249930680436206,0.028860346490477872,0.03538676845748809,0.03538676845748809,0.0020342094442629723,0.008560631411273188,0.03297114474242658,0.03297114474242658
raw_CU_diffT/TC23NMC09/TC23NMC09_45deg.parquet,TC23NMC09_45deg.parquet,TC23NMC09,NMC,lithium-ion,45.0,,discharge_sweep,6,40,176,36,-2.0,discharge,9.999999333362211,True,True,1002,-2.99999698354747,-2.997010469511638,3.80747173697786,3.7268025386437,3.7262304166697,3.72108131890369,3.70048492783964,3.70048492783964,3.80003415131585,3.80003415131585,45.561251437125755,-0.008333338207636284,0.02688975981528137,0.02708046733170151,0.02879683497948529,0.035662305570623956,0.035662305570623956,0.001907075164203919,0.008772545755342587,0.033183107857159916,0.033183107857159916
raw_CU_diffT/TC23NMC09/TC23NMC09_45deg.parquet,TC23NMC09_45deg.parquet,TC23NMC09,NMC,lithium-ion,45.0,,discharge_sweep,6,40,180,40,2.0,charge,10.000000000087311,True,True,1002,2.9999969438534,2.99700434477996,3.80194122456252,3.88241971557202,3.88375466684469,3.88852234996137,3.90854661905141,3.90854661905141,3.80937881022453,3.80937881022453,45.555341457085824,0.008333335442824955,0.0268261909980908,0.027271175208959768,0.028860404533492465,0.035535167696524,0.035535167696524,0.002034213535401664,0.008708976698433197,0.03305596995025677,0.03305596995025677
raw_CU_diffT/TC23NMC09/TC23NMC09_45deg.parquet,TC23NMC09_45deg.parquet,TC23NMC09,NMC,lithium-ion,45.0,,discharge_sweep,6,40,184,44,-1.0,discharge,9.999999333376763,True,True,1002,-1.4999984719267,-1.498502757283298,3.8078531516272,3.76761390612245,3.76704178414845,3.76456258892778,3.75445510072042,3.75445510072042,3.80403900513386,3.80403900513386,45.55923670658682,-0.004166664346999476,0.0268261909980908,0.027207606035977428,0.028860404533488912,0.035598736869506035,0.035598736869506035,0.0020342135353981113,0.008772545871415235,0.03305596995025662,0.03305596995025662
raw_CU_diffT/TC23NMC09/TC23NMC09_45deg.parquet,TC23NMC09_45deg.parquet,TC23NMC09,NMC,lithium-ion,45.0,,discharge_sweep,6,40,188,48,1.0,charge,9.999999666732037,True,True,1002,1.4999984719267,1.4985010997191328,3.80499254175719,3.84561320191128,3.84599461656061,3.84847381178128,3.8587720073133,3.8587720073133,3.80880668825053,3.80880668825053,45.55444918163671,0.0041666672729045095,0.027080467690019563,0.02733474438194181,0.028987542879453293,0.03585301356142829,0.03585301356142829,0.0019070751894337303,0.008772545871408726,0.03331024664217887,0.03331024664217887
raw_CU_diffT/TC23NMC09/TC23NMC09_45deg.parquet,TC23NMC09_45deg.parquet,TC23NMC09,NMC,lithium-ion,45.0,,discharge_sweep,7,30,194,28,-3.0,discharge,9.999999333362211,True,True,1002,-4.49999545547416,-4.495510182037888,3.68351197594427,3.56012433688469,3.55783584898868,3.54868189740466,3.51511740826326,3.51511740826326,3.66863680462024,3.66863680462024,45.537529161676645,-0.012499998270110925,0.02741950303738225,0.027928056416747553,0.02996226993420442,0.03742105283154477,0.03742105283154477,0.002542766896822167,0.010001549794162515,0.03411545586567791,0.03411545586567791
raw_CU_diffT/TC23NMC09/TC23NMC09_45deg.parquet,TC23NMC09_45deg.parquet,TC23NMC09,NMC,lithium-ion,45.0,,discharge_sweep,7,30,198,32,3.0,charge,9.999999666717486,True,True,1002,4.49999541578009,4.49550708411773,3.67111599984092,3.7945036389005,3.79717354144584,3.80575537105586,3.83874773822326,3.83874773822326,3.68618187848961,3.68618187848961,45.56277755489022,0.012500000872950048,0.027419503279247217,0.02801281556040594,0.029919890749844115,0.03725153536701554,0.03725153536701554,0.002500387470596898,0.009832032087768321,0.03390355892333777,0.03390355892333777
raw_CU_diffT/TC23NMC09/TC23NMC09_45deg.parquet,TC23NMC09_45deg.parquet,TC23NMC09,NMC,lithium-ion,45.0,,discharge_sweep,7,30,202,36,-2.0,discharge,9.999999666717486,True,True,1002,-2.99999698354747,-2.9970084966133412,3.68484692721694,3.60284277761011,3.60131711901277,3.59502377729876,3.57232960566338,3.57232960566338,3.67454873168492,3.67454873168492,45.56432560878243,-0.008333335165166376,0.027334744020262584,0.027843297397384885,0.029941080078008945,0.03750581156268665,0.03750581156268665,0.0026063360577463605,0.010171067542424063,0.03407307626711894,0.03407307626711894
raw_CU_diffT/TC23NMC09/TC23NMC09_45deg.parquet,TC23NMC09_45deg.parquet,TC23NMC09,NMC,lithium-ion,45.0,,discharge_sweep,7,30,206,40,2.0,charge,10.000001666514436,True,True,1002,2.9999969438534,2.9969998207255366,3.67569297563293,3.75788783256443,3.75960419848643,3.76551612555111,3.78821029718649,3.78821029718649,3.68599117116495,3.68599117116495,45.56174569860279,0.00833332581587067,0.02739831355492089,0.02797043611175098,0.029941080474170306,0.037505812058939915,0.037505812058939915,0.0025427669192494146,0.010107498504019024,0.034073076717952566,0.034073076717952566
raw_CU_diffT/TC23NMC09/TC23NMC09_45deg.parquet,TC23NMC09_45deg.parquet,TC23NMC09,NMC,lithium-ion,45.0,,discharge_sweep,7,30,210,44,-1.0,discharge,9.999999333376763,True,True,1002,-1.4999984719267,-1.498503013749777,3.68522834186628,3.64403555973819,3.64327273043953,3.64022141324485,3.62877897376483,3.62877897376483,3.6798885367756,3.6798885367756,45.55029750499001,-0.004166663049739739,0.027461882727906485,0.027970436111751276,0.030004649647156198,0.03763295040490445,0.03763295040490445,0.002542766919249713,0.010171067676997964,0.03407307671795242,0.03407307671795242
raw_CU_diffT/TC23NMC09/TC23NMC09_45deg.parquet,TC23NMC09_45deg.parquet,TC23NMC09,NMC,lithium-ion,45.0,,discharge_sweep,7,30,214,48,1.0,charge,9.99999933334766,True,True,1002,1.4999984719267,1.4985006985000262,3.68065136607427,3.72165344087769,3.72260697750102,3.72546758737103,3.73710073417572,3.73710073417572,3.68580046384028,3.68580046384028,45.54279999999999,0.004166665719135521,0.02733474438194181,0.02797043611175098,0.029877511301191522,0.03763295040490445,0.03763295040490445,0.002542766919249713,0.01029820602296264,0.0342002150639171,0.0342002150639171
raw_CU_diffT/TC23NMC09/TC23NMC09_45deg.parquet,TC23NMC09_45deg.parquet,TC23NMC09,NMC,lithium-ion,45.0,,discharge_sweep,8,20,220,28,-3.0,discharge,10.000005000125384,True,True,1002,-4.49999751956582,-4.495513270648559,3.57404597158538,3.44875125927912,3.44589064940912,3.43749952712377,3.40641423320304,3.40641423320304,3.56203141013136,3.56203141013136,45.556934930139725,-0.012500011108723931,0.027843284748821147,0.0284789761814413,0.030343671050464233,0.03725151795161747,0.03725151795161747,0.002500386301643086,0.009408233202796323,0.03458161393460834,0.03458161393460834
raw_CU_diffT/TC23NMC09/TC23NMC09_45deg.parquet,TC23NMC09_45deg.parquet,TC23NMC09,NMC,lithium-ion,45.0,,discharge_sweep,8,20,224,32,3.0,charge,10.000003666675184,True,True,1002,4.50000446602814,4.495505023036797,3.56451060535203,3.68980531765829,3.69304734217763,3.70067563516431,3.73061668513704,3.73061668513704,3.57766941075406,3.57766941075406,45.57276956087826,0.012500002407568064,0.027843241768346388,0.028563690946522783,0.030258865483407803,0.036912425540684135,0.036912425540684135,0.002415623715061415,0.009069183772337747,0.03398824946455589,0.03398824946455589
raw_CU_diffT/TC23NMC09/TC23NMC09_45deg.parquet,TC23NMC09_45deg.parquet,TC23NMC09,NMC,lithium-ion,45.0,,discharge_sweep,8,20,228,36,-2.0,discharge,9.999999666717486,True,True,1002,-2.99999698354747,-2.99700468301147,3.57652516680605,3.49280465127721,3.49089757803054,3.48555777293987,3.46457996722649,3.46457996722649,3.56737121522203,3.56737121522203,45.565698403193615,-0.008333328678698279,0.027906866569526116,0.028542558290927472,0.030322495110849074,0.03731510404626665,0.03731510404626665,0.002415628541322958,0.009408237476740536,0.03426378378353908,0.03426378378353908
raw_CU_diffT/TC23NMC09/TC23NMC09_45deg.parquet,TC23NMC09_45deg.parquet,TC23NMC09,NMC,lithium-ion,45.0,,discharge_sweep,8,20,232,40,2.0,charge,10.000000999803888,True,True,1002,2.9999969438534,2.9970025820383928,3.56832475184537,3.65223597469888,3.65414304794555,3.65948285303623,3.68026995142493,3.68026995142493,3.57766941075406,3.57766941075406,45.55741790419161,0.00833333344596984,0.027970436111754385,0.02860612784156681,0.030386064685042825,0.037315104539996605,0.037315104539996605,0.0024156285732884406,0.00934466842824222,0.03420021506391369,0.03420021506391369
raw_CU_diffT/TC23NMC09/TC23NMC09_45deg.parquet,TC23NMC09_45deg.parquet,TC23NMC09,NMC,lithium-ion,45.0,,discharge_sweep,8,20,236,44,-1.0,discharge,9.99999933334766,True,True,1002,-1.4999984719267,-1.4985054294231486,3.57690658145539,3.5351416773533,3.53418814072997,3.53132753085996,3.52064792067861,3.52064792067861,3.57194819101404,3.57194819101404,45.54400786427145,-0.004166668149881376,0.02784329776579341,0.02847898949560258,0.030386064685042825,0.03750581205894007,0.03750581205894007,0.0025427669192494146,0.009662514293146657,0.034200215063910286,0.034200215063910286
raw_CU_diffT/TC23NMC09/TC23NMC09_45deg.parquet,TC23NMC09_45deg.parquet,TC23NMC09,NMC,lithium-ion,45.0,,discharge_sweep,8,20,240,48,1.0,charge,9.999999666717486,True,True,1002,1.4999984719267,1.4985008782325586,3.57271102031271,3.6144759244148,3.61581087568747,3.61829007090814,3.6289696810895,3.6289696810895,3.57747870342939,3.57747870342939,45.53322206586828,0.0041666672975869574,0.027843297765793112,0.028733266187531047,0.03038606468504253,0.037505812058946576,0.037505812058946576,0.002542766919249418,0.009662514293153464,0.03432735340988148,0.03432735340988148
raw_CU_diffT/TC23NMC09/TC23NMC09_45deg.parquet,TC23NMC09_45deg.parquet,TC23NMC09,NMC,lithium-ion,45.0,,discharge_sweep,9,10,246,28,-3.0,discharge,10.000002333603334,True,True,1002,-4.50000446602814,-4.495509468931141,3.50291213948457,3.37494752463297,3.36960771954229,3.35969093865961,3.31811674188219,3.31811674188219,3.48689272421254,3.48689272421254,45.545783183632736,-0.012500001326626676,0.02843655285625657,0.02962317503207703,0.031826901930026706,0.04106560315605343,0.04106560315605343,0.0033903490737701367,0.012629050299796864,0.03750573662859431,0.03750573662859431
raw_CU_diffT/TC23NMC09/TC23NMC09_45deg.parquet,TC23NMC09_45deg.parquet,TC23NMC09,NMC,lithium-ion,45.0,,discharge_sweep,9,10,250,32,3.0,charge,9.999999666717486,True,True,1002,4.49999541578009,4.495506819411364,3.49146970000454,3.61943431485614,3.62458341262215,3.63411877885551,3.66672973137357,3.66672973137357,3.50882406654925,3.50882406654925,45.57245335329341,0.012499998658201167,0.02843661004694973,0.02958085516061228,0.03169982759332235,0.03894671331318409,0.03894671331318409,0.0032632175463726196,0.01051010326623436,0.03509018348565284,0.03509018348565284
raw_CU_diffT/TC23NMC09/TC23NMC09_45deg.parquet,TC23NMC09_45deg.parquet,TC23NMC09,NMC,lithium-ion,45.0,,discharge_sweep,9,10,254,36,-2.0,discharge,9.999999333362211,True,True,1002,-2.99999698354747,-2.997006267129721,3.50729840795191,3.42205223382574,3.41861950198173,3.41251686759238,3.38772491538566,3.38772491538566,3.49566526114722,3.49566526114722,45.557822255489015,-0.008333330388973742,0.028415419946645155,0.029559665045168812,0.031593878553655044,0.039857870931875185,0.039857870931875185,0.003178458607009889,0.01144245098523003,0.03598015143132626,0.03598015143132626
raw_CU_diffT/TC23NMC09/TC23NMC09_45deg.parquet,TC23NMC09_45deg.parquet,TC23NMC09,NMC,lithium-ion,45.0,,discharge_sweep,9,10,258,40,2.0,charge,9.99999933334766,True,True,1002,2.9999969438534,2.9970017648634593,3.49719091974456,3.58300921584473,3.58606053303941,3.59235387475342,3.6150480463888,3.6150480463888,3.50901477387391,3.50901477387391,45.55317584830339,0.008333329707144232,0.028606127841563557,0.029623234609266018,0.03172101731764647,0.03928574890241608,0.03928574890241608,0.003114889476082912,0.010679621060852525,0.03534446017758068,0.03534446017758068
raw_CU_diffT/TC23NMC09/TC23NMC09_45deg.parquet,TC23NMC09_45deg.parquet,TC23NMC09,NMC,lithium-ion,45.0,,discharge_sweep,9,10,262,44,-1.0,discharge,10.000000666812412,True,True,1002,-1.4999984719267,-1.4985047609623265,3.50787052992591,3.46534279652516,3.46362643060315,3.46057511340848,3.44856055195446,3.44856055195446,3.5021493101859,3.5021493101859,45.542699291417165,-0.0041666680093644165,0.02835185114963761,0.029496096263304596,0.031530309798703006,0.039540025594338175,0.039540025594338175,0.0031784586490653972,0.011188174444700567,0.03572587521546391,0.03572587521546391
raw_CU_diffT/TC23NMC09/TC23NMC09_45deg.parquet,TC23NMC09_45deg.parquet,TC23NMC09,NMC,lithium-ion,45.0,,discharge_sweep,9,10,266,48,1.0,charge,10.000002999979188,True,True,1002,1.4999984719267,1.4985000523423593,3.50291213948457,3.54582128753466,3.54753765345666,3.55058897065133,3.56241282478069,3.56241282478069,3.50882406654925,3.50882406654925,45.55246674650698,0.004166666715527996,0.02860612784156696,0.02975037295522714,0.03178458649062525,0.039667163940302855,0.039667163940302855,0.003178458649058292,0.011061036098735894,0.0357258752154642,0.0357258752154642
raw_CU_diffT/TC23NMC09/TC23NMC09_45deg.parquet,TC23NMC09_45deg.parquet,TC23NMC09,NMC,lithium-ion,45.0,,charge_sweep,0,0,274,62,3.0,charge,10.000004333385732,True,True,1002,4.4999999409041145,4.495581320071181,3.04330748703695,3.18290524869324,3.19663617606927,3.22371661617199,3.34862991382892,3.34862991382892,3.1628809796032,3.1628809796032,45.541669411177644,0.01250019475017945,0.031021725219899234,0.034073042454643744,0.04009091811205519,0.06784942906702049,0.06784942906702049,0.009069192892155954,0.03682770384712125,0.04127754148112289,0.04127754148112289
raw_CU_diffT/TC23NMC09/TC23NMC09_45deg.parquet,TC23NMC09_45deg.parquet,TC23NMC09,NMC,lithium-ion,45.0,,charge_sweep,0,0,278,66,-3.0,discharge,10.000000333442586,True,True,1002,-4.16117989024716,-4.15873480951142,3.15887612578519,3.02766948641425,3.01412926636289,2.98781165555884,2.84535328403254,2.84535328403254,3.04674021888096,3.04674021888096,45.56021174650698,-0.011563406202065408,0.031531114451085814,0.03478505213426439,0.041109607067765945,0.075344697903466,0.075344697903466,0.009578492616680132,0.043813583452380185,0.04839659427375973,0.04839659427375973
raw_CU_diffT/TC23NMC09/TC23NMC09_45deg.parquet,TC23NMC09_45deg.parquet,TC23NMC09,NMC,lithium-ion,45.0,,charge_sweep,0,0,282,70,2.0,charge,10.000000000087311,True,True,1002,2.9999969438534,2.996998497471012,3.05589417046498,3.1489593449025,3.15849471113586,3.17699332162856,3.26605364224808,3.26605364224808,3.13866114937048,3.13866114937048,45.59343403193612,0.00833332164148616,0.03102175641485185,0.0342002150639171,0.04036642484309747,0.07005322862534553,0.07005322862534553,0.009344668428245623,0.03903147221049369,0.04246420755148118,0.04246420755148118
raw_CU_diffT/TC23NMC09/TC23NMC09_45deg.parquet,TC23NMC09_45deg.parquet,TC23NMC09,NMC,lithium-ion,45.0,,charge_sweep,0,0,286,74,-2.0,discharge,10.000000999803888,True,True,1002,-3.00000599410144,-2.9970105621311354,3.13675407612381,3.04502385295896,3.0349163647516,3.01546421763556,2.90714245722467,2.90714245722467,3.05303356059497,3.05303356059497,45.56414360279442,-0.008333341128024594,0.030576679961709617,0.03394583596580865,0.04042987204916532,0.07653705337609278,0.07653705337609278,0.009853192087455706,0.04596037341438316,0.04863027062517497,0.04863027062517497
raw_CU_diffT/TC23NMC09/TC23NMC09_45deg.parquet,TC23NMC09_45deg.parquet,TC23NMC09,NMC,lithium-ion,45.0,,charge_sweep,0,0,290,78,1.0,charge,10.000013333410607,True,True,1002,1.4999984719267,1.498483668793071,3.06028043893232,3.10662231882642,3.11158070926776,3.12149749015045,3.17012785794055,3.17012785794055,3.10433383093041,3.10433383093041,45.5642150499002,0.004166628857061324,0.03089461806889413,0.0342002150639171,0.04081140905396984,0.07323168727441078,0.07323168727441078,0.009916790985075714,0.04233706920551665,0.043862729357070564,0.043862729357070564
raw_CU_diffT/TC23NMC09/TC23NMC09_45deg.parquet,TC23NMC09_45deg.parquet,TC23NMC09,NMC,lithium-ion,45.0,,charge_sweep,0,0,294,82,-1.0,discharge,10.000000666812412,True,True,1002,-1.50000752217475,-1.4985523991948024,3.10414312360574,3.05818265836098,3.05303356059497,3.04311677971229,2.98914660683151,2.98914660683151,3.06047114625699,3.06047114625699,45.53938411177646,-0.0041667899928531866,0.03064015650943228,0.034072871139119276,0.040684025240734896,0.07666396006301704,0.07666396006301704,0.010043868731302617,0.04602380355358476,0.047549454500115995,0.047549454500115995
raw_CU_diffT/TC23NMC09/TC23NMC09_45deg.parquet,TC23NMC09_45deg.parquet,TC23NMC09,NMC,lithium-ion,45.0,,charge_sweep,1,10,300,62,3.0,charge,9.999999333376763,True,True,1002,4.50000446602814,4.4955098249100995,3.52045721335394,3.64899395017954,3.65376163329621,3.66234346290623,3.69018673230762,3.69018673230762,3.53037399423663,3.53037399423663,45.55452418163673,0.01250000782618841,0.028563690946522783,0.029623175032074858,0.031530246386071714,0.03771763344570398,0.03771763344570398,0.002966555439548931,0.009153942499181198,0.035513906547752036,0.035513906547752036
raw_CU_diffT/TC23NMC09/TC23NMC09_45deg.parquet,TC23NMC09_45deg.parquet,TC23NMC09,NMC,lithium-ion,45.0,,charge_sweep,1,10,304,66,-3.0,discharge,9.999999333376763,True,True,1002,-4.50000446602814,-4.517534600446762,3.52770409169129,3.389822695957,3.38448289086632,3.38429218354166,3.3556860848416,3.3556860848416,3.51702448150993,3.51702448150993,45.575803223552896,-0.012560689402955471,0.030640279754208515,0.031826901930028975,0.03186928129344957,0.03822618580677081,0.03822618580677081,0.001229001539241055,0.007585906052562298,0.035852941455129884,0.035852941455129884
raw_CU_diffT/TC23NMC09/TC23NMC09_45deg.parquet,TC23NMC09_45deg.parquet,TC23NMC09,NMC,lithium-ion,45.0,,charge_sweep,1,10,308,70,2.0,charge,9.999999999738066,True,True,1002,2.9999969438534,2.997004357892473,3.51816872545793,3.60417772888278,3.60741975340212,3.61295026581746,3.6318302909595,3.6318302909595,3.52598772576928,3.52598772576928,45.579909161676646,0.008333338548258917,0.028669697014549002,0.0297503729552304,0.03159387897168534,0.037887227096830095,0.037887227096830095,0.0029241819571363403,0.009217530082281093,0.035280891004598344,0.035280891004598344
