Repository: DNV007/delivered-energy-decomposition

# Three-term energy accounting for a cold commercial sodium-ion 18650 cell

This repository holds the analysis code and the derived data behind a reanalysis
of a public commercial-cell archive. No new measurements were made. The
manuscript reporting the work is not distributed here; what is here is
everything needed to regenerate its numbers from the raw archive and to check
them.

**Source data.** Droese, D., Schlösser, A., Otto, M. *Dataset: Evaluation of
Commercial Sodium-Ion Batteries by State-of-the-Art Lithium-Ion Battery
Configurations.* Technische Universität Berlin, DepositOnce, 2025.
DOI [10.14279/depositonce-25036](https://doi.org/10.14279/depositonce-25036),
CC BY 4.0.

File: data_processed/hppc/raw_temperature_pulse_descriptors.csv (part 27 of 36)
member_path,file_name,cell_id,cell_family,chemistry_type,temperature_deg_c,voltage_v,pulse_set,pulse_block_index,nominal_soc_percent,segment_index,step_id,nominal_c_rate,pulse_direction,duration_s,complete_1s,complete_10s,n_points,current_median_a,current_mean_a,pre_voltage_v,pulse_voltage_fast_v,pulse_voltage_100ms_v,pulse_voltage_1s_v,pulse_voltage_10s_v,pulse_voltage_end_v,relax_voltage_60s_v,relax_voltage_end_v,temperature_mean_deg_c,capacity_delta_ah,r_fast_ohm,r_100ms_ohm,r_1s_ohm,r_10s_ohm,r_end_ohm,polarization_1s_minus_fast_ohm,polarization_end_minus_fast_ohm,relaxation_60s_ohm,relaxation_end_ohm
raw_CU_diffT/TC23NMC09/TC23NMC09_45deg.parquet,TC23NMC09_45deg.parquet,TC23NMC09,NMC,lithium-ion,45.0,,charge_sweep,1,10,312,74,-2.0,discharge,9.99999933334766,True,True,1002,-2.99999698354747,-2.9970112059911416,3.52503418914595,3.43921589304577,3.43597386852643,3.42987123413708,3.40965625772238,3.40965625772238,3.51702448150993,3.51702448150993,45.55686090818363,-0.008333343625074745,0.028606127463068405,0.029686803389450976,0.03172101689793721,0.03845934914479031,0.03845934914479031,0.0031148894348688033,0.009853221681721903,0.035789443914902866,0.035789443914902866
raw_CU_diffT/TC23NMC09/TC23NMC09_45deg.parquet,TC23NMC09_45deg.parquet,TC23NMC09,NMC,lithium-ion,45.0,,charge_sweep,1,10,316,78,1.0,charge,9.999999999738066,True,True,1002,1.4999984719267,1.498501858779096,3.51797801813327,3.56088716618336,3.56260353210536,3.56546414197536,3.57538092285805,3.57538092285805,3.52217357927594,3.52217357927594,45.55855632734531,0.004166668433247211,0.02860612784156696,0.02975037295522714,0.03165744814466087,0.03826864213471362,0.03826864213471362,0.003051320303093911,0.00966251429314666,0.035471598523541654,0.035471598523541654
raw_CU_diffT/TC23NMC09/TC23NMC09_45deg.parquet,TC23NMC09_45deg.parquet,TC23NMC09,NMC,lithium-ion,45.0,,charge_sweep,1,10,320,82,-1.0,discharge,9.99999933334766,True,True,1002,-1.4999984719267,-1.4985105757871053,3.52160145730194,3.47869230925185,3.47697594332985,3.47392462613518,3.46362643060315,3.46362643060315,3.5172151888346,3.5172151888346,45.544341367265474,-0.004166680953014311,0.028606127841566666,0.029750372955226846,0.03178458649062525,0.03865005717260676,0.03865005717260676,0.0031784586490585867,0.010043929331040091,0.035725875215470715,0.035725875215470715
raw_CU_diffT/TC23NMC09/TC23NMC09_45deg.parquet,TC23NMC09_45deg.parquet,TC23NMC09,NMC,lithium-ion,45.0,,charge_sweep,2,20,326,62,3.0,charge,9.999999666732037,True,True,1002,4.49999636843778,4.495511175974242,3.61085248524613,3.73633790487705,3.73957992939639,3.74758963703241,3.7771492723558,3.7771492723558,3.62286704670015,3.62286704670015,45.527092584830335,0.012500011297648512,0.027885671310993444,0.02860612178559362,0.03038605825225361,0.03695487140301883,0.03695487140301883,0.0025003869412601673,0.009069200092025383,0.03428496670303106,0.03428496670303106
raw_CU_diffT/TC23NMC09/TC23NMC09_45deg.parquet,TC23NMC09_45deg.parquet,TC23NMC09,NMC,lithium-ion,45.0,,charge_sweep,2,20,330,66,-3.0,discharge,10.000004333385732,True,True,1002,-4.49999545547416,-4.495508079282144,3.62076926612881,3.49528384649789,3.49204182197855,3.4836506996932,3.45218399112313,3.45218399112313,3.60780116805145,3.60780116805145,45.546213712574854,-0.012499999507965784,0.027885676968466486,0.028606127589232384,0.030470823313567447,0.03746343227982574,0.03746343227982574,0.0025851463451009617,0.009577755311359251,0.03458162979676224,0.03458162979676224
raw_CU_diffT/TC23NMC09/TC23NMC09_45deg.parquet,TC23NMC09_45deg.parquet,TC23NMC09,NMC,lithium-ion,45.0,,charge_sweep,2,20,334,70,2.0,charge,9.99999933334766,True,True,1002,2.9999969438534,2.997002737645488,3.60894541199945,3.69285663485296,3.6949544154243,3.70029422051498,3.72050919692968,3.72050919692968,3.61790865625881,3.61790865625881,45.562671826347305,0.008333330303458467,0.027970436111754385,0.028669697014549002,0.030449633858025016,0.03718796619403548,0.03718796619403548,0.002479197746270631,0.009217530082281093,0.03420021506391369,0.03420021506391369
raw_CU_diffT/TC23NMC09/TC23NMC09_45deg.parquet,TC23NMC09_45deg.parquet,TC23NMC09,NMC,lithium-ion,45.0,,charge_sweep,2,20,338,74,-2.0,discharge,9.999999333376763,True,True,1002,-2.99999698354747,-2.997006880010921,3.61695511963547,3.53304389678196,3.53113682353529,3.52541560379528,3.50405638343257,3.50405638343257,3.60780116805145,3.60780116805145,45.550458303393214,-0.00833333245374604,0.027970435741667198,0.028606127463068554,0.030513202627272324,0.03763294990696896,0.03763294990696896,0.002542766885605126,0.009662514165301759,0.034581629644241385,0.034581629644241385
raw_CU_diffT/TC23NMC09/TC23NMC09_45deg.parquet,TC23NMC09_45deg.parquet,TC23NMC09,NMC,lithium-ion,45.0,,charge_sweep,2,20,342,78,1.0,charge,10.000001666514436,True,True,1002,1.4999984719267,1.4984995894429456,3.60856399735012,3.65051960877687,3.65166385272488,3.65433375527021,3.66501336545157,3.66501336545157,3.61314097314213,3.61314097314213,45.55295091816366,0.0041666638297033175,0.02797043611175098,0.02873326618753134,0.03051320303100069,0.03763295040490445,0.03763295040490445,0.0025427669192497095,0.009662514293153467,0.03458163010180373,0.03458163010180373
raw_CU_diffT/TC23NMC09/TC23NMC09_45deg.parquet,TC23NMC09_45deg.parquet,TC23NMC09,NMC,lithium-ion,45.0,,charge_sweep,2,20,346,82,-1.0,discharge,10.000000000087311,True,True,1002,-1.4999984719267,-1.4985043702015377,3.6127595584928,3.57080394706604,3.56965970311804,3.5669898005727,3.55611948306668,3.55611948306668,3.60799187537612,3.60799187537612,45.541534990019954,-0.0041666656574215494,0.02797043611175779,0.02873326618753134,0.030513203031007206,0.03776008875086912,0.03776008875086912,0.002542766919249418,0.009789652639111333,0.03458163010180402,0.03458163010180402
raw_CU_diffT/TC23NMC09/TC23NMC09_45deg.parquet,TC23NMC09_45deg.parquet,TC23NMC09,NMC,lithium-ion,45.0,,charge_sweep,3,30,352,62,3.0,charge,10.00000066641951,True,True,1002,4.49999541578009,4.495505131819151,3.7256582946957,3.84847381178128,3.85095300700195,3.85953483661197,3.89252720377937,3.89252720377937,3.74015205137039,3.74015205137039,45.556873073852294,0.01250000165044252,0.027292364933285008,0.027843297765788935,0.029750372955227113,0.03708201757239853,0.03708201757239853,0.0024580080219421055,0.009789652639113525,0.03386117947468297,0.03386117947468297
raw_CU_diffT/TC23NMC09/TC23NMC09_45deg.parquet,TC23NMC09_45deg.parquet,TC23NMC09,NMC,lithium-ion,45.0,,charge_sweep,3,30,356,66,-3.0,discharge,9.999999333376763,True,True,1002,-4.50000446602814,-4.495507975174344,3.73748214882505,3.61523875371347,3.61295026581746,3.60379631423344,3.56851545917004,3.56851545917004,3.72184414820235,3.72184414820235,45.55166949101796,-0.01250000199852314,0.027165171953590583,0.02767372431465741,0.029707933758920384,0.037548115992015005,0.037548115992015005,0.0025427618053298004,0.010382944038424421,0.034073008191399246,0.034073008191399246
raw_CU_diffT/TC23NMC09/TC23NMC09_45deg.parquet,TC23NMC09_45deg.parquet,TC23NMC09,NMC,lithium-ion,45.0,,charge_sweep,3,30,360,70,2.0,charge,10.000000666477717,True,True,1002,2.9999969438534,2.9970015453180125,3.72317909947502,3.80537395640653,3.8067089076792,3.81262083474387,3.83569642102859,3.83569642102859,3.73366800233171,3.73366800233171,45.53357140718563,0.008333330952138162,0.027398313554924295,0.02784329776579326,0.02981394212820933,0.03750581205894347,0.03750581205894347,0.002415628573285037,0.010107498504019173,0.03400950754497364,0.03400950754497364
raw_CU_diffT/TC23NMC09/TC23NMC09_45deg.parquet,TC23NMC09_45deg.parquet,TC23NMC09,NMC,lithium-ion,45.0,,charge_sweep,3,30,364,74,-2.0,discharge,9.999999333376763,True,True,1002,-2.99999698354747,-2.9970051652429257,3.73271446570838,3.65109173075087,3.64956607215354,3.64327273043953,3.61981572950548,3.61981572950548,3.72203485552702,3.72203485552702,45.53365143712576,-0.008333330405770823,0.027207605675986932,0.027716159053105975,0.029813941733730035,0.03763294990696896,0.03763294990696896,0.0026063360577431027,0.010425344230982025,0.034073076267119085,0.034073076267119085
raw_CU_diffT/TC23NMC09/TC23NMC09_45deg.parquet,TC23NMC09_45deg.parquet,TC23NMC09,NMC,lithium-ion,45.0,,charge_sweep,3,30,368,78,1.0,charge,9.999999999708962,True,True,1002,1.50000748248068,1.4984977635553223,3.72298839215036,3.76399046695377,3.76494400357711,3.76780461344712,3.77943776025181,3.77943776025181,3.72832819724103,3.72832819724103,45.54813207584831,0.004166667055769506,0.027334580181961193,0.027970268093172827,0.02987733182680122,0.03763272434354475,0.03763272434354475,0.002542751644840028,0.010298144161583554,0.03407287204078221,0.03407287204078221
raw_CU_diffT/TC23NMC09/TC23NMC09_45deg.parquet,TC23NMC09_45deg.parquet,TC23NMC09,NMC,lithium-ion,45.0,,charge_sweep,3,30,372,82,-1.0,discharge,10.000000000058208,True,True,1002,-1.4999984719267,-1.4985072664029275,3.72775607526703,3.68713541511295,3.68637258581428,3.68313056129494,3.67149741449025,3.67149741449025,3.72241627017636,3.72241627017636,45.55231806387225,-0.004166671072819082,0.027080467690013047,0.027589021073864056,0.029750372955226846,0.03750581205893977,0.03750581205893977,0.002669905265213799,0.010425344368926722,0.033945938371994555,0.033945938371994555
raw_CU_diffT/TC23NMC09/TC23NMC09_45deg.parquet,TC23NMC09_45deg.parquet,TC23NMC09,NMC,lithium-ion,45.0,,charge_sweep,4,40,378,62,3.0,charge,9.999999666702934,True,True,1002,4.49999541578009,4.495508244951407,3.82673317676924,3.94745091328349,3.94916727920549,3.95641415754284,3.98597379286623,3.98597379286623,3.83569642102859,3.83569642102859,45.554570019960074,0.012500001909743114,0.026826190998090863,0.02720760603597759,0.028818025084836555,0.03538683962623215,0.03538683962623215,0.001991834086745692,0.00856064862814129,0.03339500553948646,0.03339500553948646
raw_CU_diffT/TC23NMC09/TC23NMC09_45deg.parquet,TC23NMC09_45deg.parquet,TC23NMC09,NMC,lithium-ion,45.0,,charge_sweep,4,40,382,66,-3.0,discharge,10.000002333254088,True,True,1002,-4.50000446602814,-4.495506507721797,3.83302651848325,3.71249948929367,3.71097383069633,3.70391765968365,3.67588368295759,3.67588368295759,3.82387256689923,3.82387256689923,45.56796457085829,-0.012499997664946945,0.02678375768279214,0.027122792590169992,0.028690829036788896,0.03492059545984402,0.03492059545984402,0.0019070713539967553,0.008136837777051882,0.032886386015581054,0.032886386015581054
raw_CU_diffT/TC23NMC09/TC23NMC09_45deg.parquet,TC23NMC09_45deg.parquet,TC23NMC09,NMC,lithium-ion,45.0,,charge_sweep,4,40,386,70,2.0,charge,9.999999333376763,True,True,1002,2.9999969438534,2.9970044640206313,3.82539822549657,3.9056860091814,3.90702096045407,3.91178864357075,3.93105008336212,3.93105008336212,3.83188227453525,3.83188227453525,45.55849043912175,0.00833333399258056,0.02676262182510846,0.027207606035977577,0.02879683536051013,0.03521732183161601,0.03521732183161601,0.0020342135354016674,0.008454700006507547,0.03305596995025337,0.03305596995025337
raw_CU_diffT/TC23NMC09/TC23NMC09_45deg.parquet,TC23NMC09_45deg.parquet,TC23NMC09,NMC,lithium-ion,45.0,,charge_sweep,4,40,390,74,-2.0,discharge,9.999999666732037,True,True,1002,-2.99999698354747,-2.9970082105149607,3.83054732326258,3.75025953957775,3.74911529562974,3.74434761251307,3.72508617272169,3.72508617272169,3.8240632742239,3.8240632742239,45.55292858283432,-0.008333334220097957,0.02676262147100246,0.02714403650384585,0.028733265807347464,0.03515375219350492,0.03515375219350492,0.0019706443363450045,0.008391130722502457,0.032992400340739775,0.032992400340739775
raw_CU_diffT/TC23NMC09/TC23NMC09_45deg.parquet,TC23NMC09_45deg.parquet,TC23NMC09,NMC,lithium-ion,45.0,,charge_sweep,4,40,394,78,1.0,charge,10.000000000087311,True,True,1002,1.4999984719267,1.4984941762334214,3.8252075181719,3.86525605635198,3.86601888565065,3.86849808087132,3.87841486175401,3.87841486175401,3.82864025001591,3.82864025001591,45.54429575848304,0.004166656579053083,0.02669905265212642,0.027207606035977723,0.028860404533489207,0.03547159852354195,0.03547159852354195,0.002161351881362787,0.008772545871415533,0.033183108296214785,0.033183108296214785
raw_CU_diffT/TC23NMC09/TC23NMC09_45deg.parquet,TC23NMC09_45deg.parquet,TC23NMC09,NMC,lithium-ion,45.0,,charge_sweep,4,40,398,82,-1.0,discharge,9.999999666324584,True,True,1002,-1.4999984719267,-1.498501749798669,3.82787742071724,3.78782888253716,3.78725676056316,3.78477756534248,3.7748607844598,3.7748607844598,3.82444468887323,3.82444468887323,45.54541066866268,-0.004166661652130499,0.02669905265212642,0.027080467690013047,0.02873326618753134,0.03534446017757728,0.03534446017757728,0.0020342135354049218,0.00864540752545086,0.033055969950250105,0.033055969950250105
raw_CU_diffT/TC23NMC09/TC23NMC09_45deg.parquet,TC23NMC09_45deg.parquet,TC23NMC09,NMC,lithium-ion,45.0,,charge_sweep,5,50,404,62,3.0,charge,9.99999933334766,True,True,1002,4.49999541578009,4.495506919478452,3.87612637385801,3.99627198839825,3.99817906164493,4.00580735463161,4.03727406320167,4.03727406320167,3.88508961811736,3.88508961811736,45.55396378243513,0.012499999209394454,0.026699052652126385,0.027122847138670175,0.028818025084836555,0.03581063411277367,0.03581063411277367,0.00211897243271017,0.009111581460647288,0.03381880002602798,0.03381880002602798
raw_CU_diffT/TC23NMC09/TC23NMC09_45deg.parquet,TC23NMC09_45deg.parquet,TC23NMC09,NMC,lithium-ion,45.0,,charge_sweep,5,50,408,66,-3.0,discharge,9.999999666702934,True,True,1002,-4.500003830923015,-4.49550960706809,3.88127547162402,3.76112985708377,3.7597949058111,3.75235732014908,3.7256582946957,3.7256582946957,3.87307505666333,3.87307505666333,45.57788153692615,-0.012499999611848675,0.026699002724094607,0.026995658309917986,0.02864845371664869,0.034581565433112214,0.034581565433112214,0.0019494509925540825,0.007882562709017608,0.0327592525487679,0.0327592525487679
raw_CU_diffT/TC23NMC09/TC23NMC09_45deg.parquet,TC23NMC09_45deg.parquet,TC23NMC09,NMC,lithium-ion,45.0,,charge_sweep,5,50,412,70,2.0,charge,9.999999666732037,True,True,1002,2.9999969438534,2.997000878917162,3.87479142258534,3.9548884989455,3.9560327428935,3.96080042601018,3.98044328045089,3.98044328045089,3.88089405697468,3.88089405697468,45.563569950099804,0.00833333083567227,0.02669905265212627,0.027080467690013047,0.0286696970145456,0.03521732183161601,0.03521732183161601,0.0019706443624193277,0.008518269179489737,0.03318310829621775,0.03318310829621775
raw_CU_diffT/TC23NMC09/TC23NMC09_45deg.parquet,TC23NMC09_45deg.parquet,TC23NMC09,NMC,lithium-ion,45.0,,charge_sweep,5,50,416,74,-2.0,discharge,10.00000199986971,True,True,1002,-2.99999698354747,-2.99700547380292,3.87917769105268,3.79927132201718,3.79812707806918,3.79316868762783,3.77447936981046,3.77447936981046,3.87307505666333,3.87307505666333,45.55806607784431,-0.008333331899783933,0.026635483126723404,0.027016898159563537,0.028669696635209636,0.03489947550494369,0.03489947550494369,0.0020342135084862323,0.008263992378220286,0.032865261996457604,0.032865261996457604
raw_CU_diffT/TC23NMC09/TC23NMC09_45deg.parquet,TC23NMC09_45deg.parquet,TC23NMC09,NMC,lithium-ion,45.0,,charge_sweep,5,50,420,78,1.0,charge,9.999999332998414,True,True,1002,1.4999984719267,1.4985002980336015,3.874410007936,3.91445854611609,3.91522137541475,3.91750986331076,3.92780805884278,3.92780805884278,3.87765203245534,3.87765203245534,45.55595125748502,0.004166664835305098,0.026699052652132932,0.027207606035977428,0.02873326618753134,0.035598736869506334,0.035598736869506334,0.0020342135353984096,0.008899684217373402,0.03343738498814355,0.03343738498814355
raw_CU_diffT/TC23NMC09/TC23NMC09_45deg.parquet,TC23NMC09_45deg.parquet,TC23NMC09,NMC,lithium-ion,45.0,,charge_sweep,5,50,424,82,-1.0,discharge,9.99999933334766,True,True,1002,-1.4999984719267,-1.4985028645999012,3.87669849583201,3.83684066497659,3.83645925032726,3.83378934778192,3.8240632742239,3.8240632742239,3.87345647131267,3.87345647131267,45.55256205588821,-0.004166665361596836,0.026571914306168554,0.0268261909980908,0.028606127841566666,0.03509018348565503,0.03509018348565503,0.0020342135353981113,0.008518269179486473,0.03292883160429224,0.03292883160429224
raw_CU_diffT/TC23NMC09/TC23NMC09_45deg.parquet,TC23NMC09_45deg.parquet,TC23NMC09,NMC,lithium-ion,45.0,,charge_sweep,6,60,430,62,3.0,charge,9.99999933334766,True,True,1002,4.49999541578009,4.495505698707521,3.92284966840144,4.04299528294168,4.04490235618835,4.05348418579837,4.09086282143312,4.09086282143312,3.93600847380346,3.93600847380346,45.557800369261464,0.012499998872582931,0.026699052652126482,0.027122847138668103,0.02902992232810618,0.037336294264325325,0.037336294264325325,0.0023308696759796986,0.010637241612198842,0.03441211230718898,0.03441211230718898
raw_CU_diffT/TC23NMC09/TC23NMC09_45deg.parquet,TC23NMC09_45deg.parquet,TC23NMC09,NMC,lithium-ion,45.0,,charge_sweep,6,60,434,66,-3.0,discharge,10.000005666457582,True,True,1002,-4.49999545547416,-4.4955091294715706,3.93047796138812,3.81090446882187,3.8089973955752,3.80060627328985,3.77066522331712,3.77066522331712,3.91922622923276,3.91922622923276,45.57056477045909,-0.012500005241724857,0.02657191407177779,0.026995708554581156,0.02886040427891622,0.03551397765893091,0.03551397765893091,0.0022884902071384286,0.008942063587153121,0.033013590210389715,0.033013590210389715
raw_CU_diffT/TC23NMC09/TC23NMC09_45deg.parquet,TC23NMC09_45deg.parquet,TC23NMC09,NMC,lithium-ion,45.0,,charge_sweep,6,60,438,70,2.0,charge,9.99999933334766,True,True,1002,2.9999969438534,2.9970033215682395,3.92094259515477,4.00103967151493,4.00218391546293,4.00752372055361,4.03059930683833,4.03059930683833,3.92914301011545,3.92914301011545,45.5573226746507,0.00833333320494892,0.02669905265212642,0.027080467690013047,0.028860404533488912,0.0365522744642232,0.0365522744642232,0.0021613518813624923,0.009853221812096778,0.03381880002603032,0.03381880002603032
raw_CU_diffT/TC23NMC09/TC23NMC09_45deg.parquet,TC23NMC09_45deg.parquet,TC23NMC09,NMC,lithium-ion,45.0,,charge_sweep,6,60,442,74,-2.0,discharge,10.000006333197234,True,True,1002,-2.99999698354747,-2.9970058346148893,3.92723593686878,3.84752027515795,3.84618532388528,3.84065481146993,3.81910488378255,3.81910488378255,3.91903552190809,3.91903552190809,45.554411057884224,-0.008333336263422315,0.026571913954582322,0.027016898159563537,0.028860404151629628,0.03604372060346735,0.03604372060346735,0.0022884901970473062,0.009471806648885025,0.033310246201438826,0.033310246201438826
raw_CU_diffT/TC23NMC09/TC23NMC09_45deg.parquet,TC23NMC09_45deg.parquet,TC23NMC09,NMC,lithium-ion,45.0,,charge_sweep,6,60,446,78,1.0,charge,10.000006666552508,True,True,1002,1.4999984719267,1.498503368144142,3.9201797658561,3.96022830403618,3.96099113333485,3.96366103588019,3.97529418268488,3.97529418268488,3.92456603432344,3.92456603432344,45.550145009980035,0.00416667249677328,0.02669905265212642,0.027207606035977723,0.028987542879453588,0.036742981983166514,0.036742981983166514,0.002288490227327168,0.010043929331040095,0.033818800026030174,0.033818800026030174
raw_CU_diffT/TC23NMC09/TC23NMC09_45deg.parquet,TC23NMC09_45deg.parquet,TC23NMC09,NMC,lithium-ion,45.0,,charge_sweep,6,60,450,82,-1.0,discharge,10.000005333480658,True,True,1002,-1.4999984719267,-1.498506022932692,3.9236124977001,3.88375466684469,3.88318254487069,3.88013122767601,3.86868878819599,3.86868878819599,3.91922622923276,3.91922622923276,45.54951596806388,-0.004166670135445877,0.02657191430616204,0.026953329344048666,0.028987542879453588,0.03661584363720213,0.03661584363720213,0.002415628573291549,0.010043929331040095,0.03369166168006579,0.03369166168006579
raw_CU_diffT/TC23NMC09/TC23NMC09_45deg.parquet,TC23NMC09_45deg.parquet,TC23NMC09,NMC,lithium-ion,45.0,,charge_sweep,7,70,456,62,3.0,charge,10.000001000153134,True,True,1002,4.49999541578009,4.4955054016754445,4.01267281831962,4.13186489623653,4.13358126215854,4.14159096979455,4.16905282454661,4.16905282454661,4.02163606257897,4.02163606257897,45.558662165668665,0.012500000162273137,0.02648715540885656,0.02686857044674556,0.028648507290219453,0.03475114789642091,0.03475114789642091,0.0021613518813628912,0.008263992487564351,0.03275931380967522,0.03275931380967522
raw_CU_diffT/TC23NMC09/TC23NMC09_45deg.parquet,TC23NMC09_45deg.parquet,TC23NMC09,NMC,lithium-ion,45.0,,charge_sweep,7,70,460,66,-3.0,discharge,9.999999666702934,True,True,1002,-4.49999863099979,-4.495507446672752,4.01877545270897,3.89996478944139,3.89805771619472,3.8900480085587,3.85839059266397,3.85839059266397,4.00981220844962,4.00981220844962,45.55874199600798,-0.012499995478746905,0.02640237764720897,0.026826171830952095,0.028606107402674785,0.035641090852813466,0.035641090852813466,0.002203729755465813,0.009238713205604494,0.03364925818922045,0.03364925818922045
raw_CU_diffT/TC23NMC09/TC23NMC09_45deg.parquet,TC23NMC09_45deg.parquet,TC23NMC09,NMC,lithium-ion,45.0,,charge_sweep,7,70,464,70,2.0,charge,10.000002999935532,True,True,1002,2.9999969438534,2.997003362688445,4.01171928169629,4.09124423608245,4.09276989467979,4.0979189924458,4.11718043223717,4.11718043223717,4.0180126234103,4.0180126234103,45.55707393213572,0.008333333464542667,0.026508345133183106,0.02701689851703441,0.028733266187528084,0.03515375265863396,0.03515375265863396,0.0022249210543449777,0.008645407525450857,0.03305596995025337,0.03305596995025337
raw_CU_diffT/TC23NMC09/TC23NMC09_45deg.parquet,TC23NMC09_45deg.parquet,TC23NMC09,NMC,lithium-ion,45.0,,charge_sweep,7,70,468,74,-2.0,discharge,9.999999666732037,True,True,1002,-2.99999698354747,-2.9970025737588912,4.0162962574883,3.9369620104268,3.9358177664788,3.93047796138812,3.90835591172674,3.90835591172674,4.01000291577428,4.01000291577428,45.55028183632735,-0.008333326521790078,0.026444775610303263,0.026826190643143396,0.028606127463068405,0.035980151431326116,0.035980151431326116,0.002161351852765142,0.009535375821022853,0.0338823687506988,0.0338823687506988
raw_CU_diffT/TC23NMC09/TC23NMC09_45deg.parquet,TC23NMC09_45deg.parquet,TC23NMC09,NMC,lithium-ion,45.0,,charge_sweep,7,70,472,78,1.0,charge,9.99999933334766,True,True,1002,1.4999984719267,1.498502672784843,4.01133786704695,4.05138640522703,4.05176781987637,4.05462842974637,4.06511733260306,4.06511733260306,4.01477059889096,4.01477059889096,45.54823500998005,0.004166667323673466,0.026699052652126125,0.026953329344055477,0.028860404533489207,0.03585301356142829,0.03585301356142829,0.002161351881363082,0.009153960909302164,0.03356452333410082,0.03356452333410082
raw_CU_diffT/TC23NMC09/TC23NMC09_45deg.parquet,TC23NMC09_45deg.parquet,TC23NMC09,NMC,lithium-ion,45.0,,charge_sweep,7,70,476,82,-1.0,discharge,9.99999933334766,True,True,1002,-1.4999984719267,-1.4985088578895378,4.01381706226762,3.97434064606154,3.97357781676287,3.97071720689287,3.95965618206218,3.95965618206218,4.01038433042362,4.01038433042362,45.53910580838323,-0.004166672759573008,0.026317637614239497,0.0268261909980908,0.02873326618752453,0.03610729025335083,0.03610729025335083,0.0024156285732850336,0.00978965263911133,0.03381880002603047,0.03381880002603047
raw_CU_diffT/TC23NMC09/TC23NMC09_45deg.parquet,TC23NMC09_45deg.parquet,TC23NMC09,NMC,lithium-ion,45.0,,charge_sweep,8,80,482,62,3.0,charge,9.99999933334766,True,True,1002,4.50000446602814,4.495500689093993,4.04909791733103,4.16733645862461,4.16924353187128,4.17591828823463,4.20128236241534,4.20128236241534,4.05443772242171,4.05443772242171,45.553097724550895,0.012499993113651417,0.026275205321727384,0.026698998955948686,0.02818227667572424,0.033818732010866916,0.033818732010866916,0.001907071353996856,0.007543526689139532,0.03263210983504655,0.03263210983504655
raw_CU_diffT/TC23NMC09/TC23NMC09_45deg.parquet,TC23NMC09_45deg.parquet,TC23NMC09,NMC,lithium-ion,45.0,,charge_sweep,8,80,486,66,-3.0,discharge,9.999999666732037,True,True,1002,-4.49999744017768,-4.495508239484559,4.05176781987637,3.93352927858279,3.93181291266079,3.92494744897277,3.90072761874006,3.90072761874006,4.04661872211036,4.04661872211036,45.57701179640719,-0.012499997779904026,0.026275246345231675,0.026656661211532595,0.028182320676740827,0.03356450823455282,0.03356450823455282,0.0019070743315091516,0.007289261889321146,0.03242026363564759,0.03242026363564759
raw_CU_diffT/TC23NMC09/TC23NMC09_45deg.parquet,TC23NMC09_45deg.parquet,TC23NMC09,NMC,lithium-ion,45.0,,charge_sweep,8,80,490,70,2.0,charge,9.99999933334766,True,True,1002,2.9999969438534,2.9969990068386347,4.04833508803236,4.12747862776919,4.12862287171719,4.13300914018454,4.1494099701059,4.1494099701059,4.0521492345257,4.0521492345257,45.56844678642715,0.008333326942707135,0.026381206787221983,0.02676262182510861,0.028224712803680038,0.03369166168006579,0.03369166168006579,0.0018435060164580554,0.00731045489284381,0.03242027822044094,0.03242027822044094
raw_CU_diffT/TC23NMC09/TC23NMC09_45deg.parquet,TC23NMC09_45deg.parquet,TC23NMC09,NMC,lithium-ion,45.0,,charge_sweep,8,80,494,74,-2.0,discharge,10.000005666835932,True,True,1002,-2.99999698354747,-2.9970080513029163,4.0504328686037,3.97148003619154,3.9705264995682,3.96575881645152,3.94935798653016,3.94935798653016,4.04680942943502,4.04680942943502,45.55607016966067,-0.00833333989376993,0.0263176372660211,0.026635483126723404,0.02822471243022842,0.033691661234278955,0.033691661234278955,0.0019070751642073225,0.007374023968257856,0.03248384696361407,0.03248384696361407
raw_CU_diffT/TC23NMC09/TC23NMC09_45deg.parquet,TC23NMC09_45deg.parquet,TC23NMC09,NMC,lithium-ion,45.0,,charge_sweep,8,80,498,78,1.0,charge,10.000002666580258,True,True,1002,1.4999984719267,1.4984970344045638,4.04814438070769,4.08762079691378,4.08838362621244,4.09067211410845,4.0990632363938,4.0990632363938,4.05005145395437,4.05005145395437,45.546630000000015,0.004166663714305179,0.02631763761424601,0.026826190998090506,0.028351851149644714,0.033945938371994555,0.033945938371994555,0.0020342135353987045,0.0076283007577485455,0.032674554912363186,0.032674554912363186
raw_CU_diffT/TC23NMC09/TC23NMC09_45deg.parquet,TC23NMC09_45deg.parquet,TC23NMC09,NMC,lithium-ion,45.0,,charge_sweep,8,80,502,82,-1.0,discharge,10.000000333442586,True,True,1002,-1.4999984719267,-1.4985026352299737,4.0492886246557,4.00981220844962,4.00943079380028,4.00695159857961,3.99836976896959,3.99836976896959,4.04719084408436,4.04719084408436,45.546473283433144,-0.004166660513003038,0.026317637614239497,0.02657191430616885,0.028224712803680333,0.033945938371994853,0.033945938371994853,0.0019070751894408357,0.007628300757755356,0.03254741656640561,0.03254741656640561
raw_CU_diffT/TC23NMC09/TC23NMC09_45deg.parquet,TC23NMC09_45deg.parquet,TC23NMC09,NMC,lithium-ion,45.0,,charge_sweep,9,90,508,62,3.0,charge,9.999999333376763,True,True,1002,4.49999636843778,4.495504010124936,4.09639333384846,4.21501328979137,4.21730177768738,4.22550219264806,4.25735031586746,4.25735031586746,4.10650082205582,4.10650082205582,45.53240306387226,0.012499996578009372,0.026360011482429384,0.026868564758618884,0.02869088066495959,0.0357682470919144,0.0357682470919144,0.0023308691825302055,0.009408235609485019,0.0335221367887478,0.0335221367887478
raw_CU_diffT/TC23NMC09/TC23NMC09_45deg.parquet,TC23NMC09_45deg.parquet,TC23NMC09,NMC,lithium-ion,45.0,,charge_sweep,9,90,512,66,-3.0,discharge,9.999999666353688,True,True,1002,-4.50000446602814,-4.495509099364292,4.10364021218581,3.9850202562429,3.98311318299623,3.97472206071088,3.94535313271215,3.94535313271215,4.09372343130312,4.09372343130312,45.569173263473054,-0.01249999659573714,0.026359964048570834,0.02678375768279204,0.028648449673366036,0.035174871640376255,0.035174871640376255,0.0022884856247952015,0.008814907591805421,0.03297114474242441,0.03297114474242441
raw_CU_diffT/TC23NMC09/TC23NMC09_45deg.parquet,TC23NMC09_45deg.parquet,TC23NMC09,NMC,lithium-ion,45.0,,charge_sweep,9,90,516,70,2.0,charge,9.999999666732037,True,True,1002,2.9999969438534,2.996998297732985,4.09582121187446,4.17496475161129,4.17629970288396,4.18163950797464,4.20242660636335,4.20242660636335,4.10211455358847,4.10211455358847,45.575152684630744,0.008333327283891762,0.026381206787221688,0.0268261909980908,0.028606127841566666,0.035535167696523845,0.035535167696523845,0.0022249210543449777,0.009153960909302157,0.03343738498814325,0.03343738498814325
raw_CU_diffT/TC23NMC09/TC23NMC09_45deg.parquet,TC23NMC09_45deg.parquet,TC23NMC09,NMC,lithium-ion,45.0,,charge_sweep,9,90,520,74,-2.0,discharge,9.999999666702934,True,True,1002,-2.99999698354747,-2.9970042427717454,4.10058889499114,4.02163606257897,4.02011040398164,4.01457989156629,3.99493703712559,3.99493703712559,4.09410484595246,4.09410484595246,45.571241257485035,-0.00833332670602927,0.026317637266024353,0.026826190643143545,0.028669696635209786,0.03521732136564274,0.03521732136564274,0.0023520593691854323,0.008899684099618388,0.0330559695128776,0.0330559695128776
raw_CU_diffT/TC23NMC09/TC23NMC09_45deg.parquet,TC23NMC09_45deg.parquet,TC23NMC09,NMC,lithium-ion,45.0,,charge_sweep,9,90,524,78,1.0,charge,10.00000066641951,True,True,1002,1.4999984719267,1.4985037827926795,4.09543979722513,4.13491621343121,4.13567904272988,4.13834894527521,4.14864714080724,4.14864714080724,4.09868182174447,4.09868182174447,45.55808999999999,0.004166672032648447,0.026317637614239497,0.026826190998090506,0.028606127841559855,0.035471598523541654,0.035471598523541654,0.0022884902273203576,0.009153960909302157,0.033310246642179166,0.033310246642179166
raw_CU_diffT/TC23NMC09/TC23NMC09_45deg.parquet,TC23NMC09_45deg.parquet,TC23NMC09,NMC,lithium-ion,45.0,,charge_sweep,9,90,528,82,-1.0,discharge,9.999999333376763,True,True,1002,-1.4999984719267,-1.498502374247403,4.0979189924458,4.05825186891505,4.05748903961638,4.05481913707104,4.04452094153902,4.04452094153902,4.09429555327712,4.09429555327712,45.55396119760478,-0.004166663899967976,0.026444775960203875,0.026953329344055477,0.02873326618753134,0.035598736869506035,0.035598736869506035,0.0022884902273274665,0.00915396090930216,0.033183108296214195,0.033183108296214195
raw_CU_diffT/TC23NMC09/TC23NMC09_45deg.parquet,TC23NMC09_45deg.parquet,TC23NMC09,NMC,lithium-ion,45.0,,charge_sweep,10,100,534,62,3.0,charge,0.6734230002039112,False,False,70,4.49999378832321,4.435683502550969,4.16981565384528,4.29034268303486,4.2935847075542,,,4.30159441519022,4.17095989779328,4.17095989779328,45.508400000000016,0.000841781421528941,0.026783821236004535,0.027504272123682,,,0.029284209610885525,,0.00250038837488099,0.02902993282700001,0.02902993282700001
raw_CU_diffT/TC23NMC09/TC23NMC09_45deg.parquet,TC23NMC09_45deg.parquet,TC23NMC09,NMC,lithium-ion,45.0,,charge_sweep,10,100,538,66,-3.0,discharge,10.000006000191206,True,True,1002,-4.49999545547416,-4.495511264077648,4.17038777581928,4.05062357592837,4.04738155140903,4.03670194122767,4.0023746227876,4.0023746227876,4.15532189717058,4.15532189717058,45.52501022954091,-0.01250000768897134,0.02661429352005659,0.027334744140822386,0.029707993244522852,0.037336293934985006,0.037336293934985006,0.003093699724466263,0.010722000414928417,0.03398831752083727,0.03398831752083727
raw_CU_diffT/TC23NMC09/TC23NMC09_45deg.parquet,TC23NMC09_45deg.parquet,TC23NMC09,NMC,lithium-ion,45.0,,charge_sweep,10,100,542,70,2.0,charge,9.999999666353688,True,True,1002,2.9999969438534,2.997004170078513,4.15703826309259,4.23694463212808,4.23904241269942,4.2460985837121,4.27089053591882,4.27089053591882,4.16714575129994,4.16714575129994,45.564093053892215,0.0083333339461995,0.026635483479143934,0.02733474438193855,0.029686803782244656,0.037950796269808885,0.037950796269808885,0.0030513203031007213,0.011315312790664951,0.03458163010180373,0.03458163010180373
raw_CU_diffT/TC23NMC09/TC23NMC09_45deg.parquet,TC23NMC09_45deg.parquet,TC23NMC09,NMC,lithium-ion,45.0,,charge_sweep,10,100,546,74,-2.0,discharge,10.000001999840606,True,True,1002,-2.99999698354747,-2.9970046149531737,4.16581080002727,4.08590443099177,4.0839973577451,4.07694118673242,4.05329347847371,4.05329347847371,4.15551260449525,4.15551260449525,45.56843579840319,-0.008333333086076701,0.026635483126723553,0.02727117484812461,0.029623234217309745,0.03750581156268679,0.03750581156268679,0.0029877510905861916,0.01087032843596324,0.03407307626711924,0.03407307626711924
raw_CU_diffT/TC23NMC09/TC23NMC09_45deg.parquet,TC23NMC09_45deg.parquet,TC23NMC09,NMC,lithium-ion,45.0,,charge_sweep,10,100,550,78,1.0,charge,9.99999933334766,True,True,1002,1.4999984719267,1.4985013102323963,4.15665684844325,4.19651467929867,4.19765892324667,4.20109165509068,4.21329692386937,4.21329692386937,4.1616152388846,4.1616152388846,45.564847904191616,0.004166668196826585,0.02657191430616885,0.027334744381942104,0.02962323460926957,0.03776008875086912,0.03776008875086912,0.0030513203031007213,0.011188174444700272,0.03445449175583905,0.03445449175583905
raw_CU_diffT/TC23NMC09/TC23NMC09_45deg.parquet,TC23NMC09_45deg.parquet,TC23NMC09,NMC,lithium-ion,45.0,,charge_sweep,10,100,554,82,-1.0,discharge,9.99999933334766,True,True,1002,-1.4999984719267,-1.4985071351589598,4.16085240958593,4.12099457873051,4.12023174943184,4.1164176029385,4.10440304148448,4.10440304148448,4.15570331181992,4.15570331181992,45.55333978043912,-0.004166671894580822,0.026571914306168256,0.027080467690019858,0.029623234609268977,0.03763295040490415,0.03763295040490415,0.0030513203031007213,0.011061036098735894,0.0342002150639168,0.0342002150639168
raw_CU_diffT/TC23SIB09/TC23SIB09_05deg.parquet,TC23SIB09_05deg.parquet,TC23SIB09,SIB,sodium-ion,5.0,,discharge_sweep,0,100,12,28,-3.0,discharge,9.999999333318556,True,True,1002,-4.49999502730803,-4.495626206577373,4.03573941812358,3.65986920945757,3.60530125022992,3.47269729336551,3.43568266367962,3.43568266367962,4.00101435316053,4.00101435316053,5.647141437125748,-0.01250029159340563,0.0835268053375742,0.09565303189927181,0.12512061043207215,0.1333460927851121,0.1333460927851121,0.04159380509449795,0.04981928744753791,0.1256294031549409,0.1256294031549409
raw_CU_diffT/TC23SIB09/TC23SIB09_05deg.parquet,TC23SIB09_05deg.parquet,TC23SIB09,SIB,sodium-ion,5.0,,discharge_sweep,0,100,16,32,3.0,charge,0.1351536666843458,False,False,16,4.50710535995151,4.227629533316975,4.0128437708952,4.39672745609114,4.45167700943927,,,4.46808555661961,4.01360695913614,4.01360695913614,5.50876,0.0001693056555882743,0.08517300008271163,0.09736476152596328,,,0.10100535695693338,,0.015832356874221756,0.10083602693688976,0.10083602693688976
raw_CU_diffT/TC23SIB09/TC23SIB09_05deg.parquet,TC23SIB09_05deg.parquet,TC23SIB09,SIB,sodium-ion,5.0,,discharge_sweep,0,100,20,36,-2.0,discharge,9.999999333318556,True,True,1002,-2.99999667164326,-2.997153804102881,4.01532413267827,3.72798375996202,3.6871531890714,3.57897125591727,3.5488253203999,3.5488253203999,3.99013892072705,3.99013892072705,5.474309331337325,-0.008333704833138228,0.09578023050234184,0.10939043589908808,0.14545112029140542,0.15549977661236652,0.15549977661236652,0.049670889789063574,0.05971954611002468,0.14710469664801962,0.14710469664801962
raw_CU_diffT/TC23SIB09/TC23SIB09_05deg.parquet,TC23SIB09_05deg.parquet,TC23SIB09,SIB,sodium-ion,5.0,,discharge_sweep,0,100,24,40,2.0,charge,0.13602033360075438,False,False,16,3.003274222521985,2.816090115050404,3.99948797667864,4.2894995082382,4.33147486149024,,,4.34254109098396,4.00025116491959,4.00025116491959,5.46315,0.00011350441074468877,0.09656511862444062,0.11054164895166174,,,0.11422637058338365,,0.01766125195894304,0.11397225185016004,0.11397225185016004
raw_CU_diffT/TC23SIB09/TC23SIB09_05deg.parquet,TC23SIB09_05deg.parquet,TC23SIB09,SIB,sodium-ion,5.0,,discharge_sweep,0,100,28,44,-1.0,discharge,9.999999666724761,True,True,1002,-1.49999835566477,-1.4986347471200627,4.00196833846171,3.83311294015236,3.80487497523735,3.74095796005811,3.71729912458878,3.71729912458878,3.98899413836563,3.98899413836563,5.4396383632734535,-0.004166996092365704,0.11257038894187102,0.13139571952198054,0.17400710968641364,0.18977968395623357,0.18977968395623357,0.06143672074454262,0.07720929501436255,0.18113020774375463,0.18113020774375463
raw_CU_diffT/TC23SIB09/TC23SIB09_05deg.parquet,TC23SIB09_05deg.parquet,TC23SIB09,SIB,sodium-ion,5.0,,discharge_sweep,0,100,32,48,1.0,charge,0.14572900007624412,False,False,17,1.49801027151942,1.4091563113449233,3.99452725311249,4.1631918543616,4.19257460163803,,,4.2007788752282,3.99490884723296,3.99490884723296,5.43508,6.062103471489055e-05,0.11259241972889511,0.13220693628800154,,,0.13768371688567305,,0.025091297156777936,0.13742898290438796,0.13742898290438796
raw_CU_diffT/TC23SIB09/TC23SIB09_05deg.parquet,TC23SIB09_05deg.parquet,TC23SIB09,SIB,sodium-ion,5.0,,discharge_sweep,1,90,38,28,-3.0,discharge,10.000005666486686,True,True,1002,-4.50000399640707,-4.495500129685407,3.80258541051452,3.17696184999886,3.07946455221798,2.97967768971426,2.93770233646222,2.93770233646222,3.76537998376839,3.76537998376839,5.453033902195609,-0.012499978439452778,0.13902733442351944,0.16069338135563876,0.1828682199965361,0.1921960679907944,0.1921960679907944,0.04384088557301666,0.053168733567274945,0.1839282027231556,0.1839282027231556
raw_CU_diffT/TC23SIB09/TC23SIB09_05deg.parquet,TC23SIB09_05deg.parquet,TC23SIB09,SIB,sodium-ion,5.0,,discharge_sweep,1,90,42,32,3.0,charge,0.12549233303434448,False,False,15,4.50101587746215,4.200798905431533,3.77625541620187,4.39443789136831,4.34902819103201,,,4.33834355565876,3.77854498092471,3.77854498092471,5.508759999999999,0.0001569086674965669,0.1373428781404333,0.12725411116592017,,,0.12488028364250454,,-0.012462594497928761,0.12437160631605824,0.12437160631605824
raw_CU_diffT/TC23SIB09/TC23SIB09_05deg.parquet,TC23SIB09_05deg.parquet,TC23SIB09,SIB,sodium-ion,5.0,,discharge_sweep,1,90,46,36,-2.0,discharge,10.000000666805136,True,True,1002,-2.99999667164326,-2.997005055176428,3.77930816916566,3.31109218334515,3.21836481207019,3.14071040855391,3.10369577886802,3.10369577886802,3.75431375427467,3.75431375427467,5.459338393213573,-0.00833332319343522,0.15607216842812122,0.1869813264786761,0.21286615636875206,0.22520437995271866,0.22520437995271866,0.05679398794063084,0.06913221152459745,0.2168728990790085,0.2168728990790085
raw_CU_diffT/TC23SIB09/TC23SIB09_05deg.parquet,TC23SIB09_05deg.parquet,TC23SIB09,SIB,sodium-ion,5.0,,discharge_sweep,1,90,50,40,2.0,charge,0.13450366691540694,False,False,16,3.00058769955292,2.812724480475488,3.76251802786484,4.23187879604676,4.28492037879252,,,4.2738541492988,3.76347201316602,3.76347201316602,5.46666,0.00011210851404616069,0.15642294616213145,0.1741000108097212,,,0.17041199012784997,,0.013989043965718512,0.17009405731044813,0.17009405731044813
raw_CU_diffT/TC23SIB09/TC23SIB09_05deg.parquet,TC23SIB09_05deg.parquet,TC23SIB09,SIB,sodium-ion,5.0,,discharge_sweep,1,90,54,44,-1.0,discharge,9.999999666360964,True,True,1002,-1.49999835566477,-1.4985048704847244,3.76480759258768,3.49368496999154,3.4047735399213,3.35249514541649,3.32864551288692,3.32864551288692,3.75221498661207,3.75221498661207,5.417234341317365,-0.004166662719742419,0.18074861320496835,0.24002296489639804,0.2748752661055158,0.29077503855493336,0.29077503855493336,0.09412665290054748,0.11002642534996501,0.28237995870164306,0.28237995870164306
raw_CU_diffT/TC23SIB09/TC23SIB09_05deg.parquet,TC23SIB09_05deg.parquet,TC23SIB09,SIB,sodium-ion,5.0,,discharge_sweep,1,90,58,48,1.0,charge,9.999999333362211,True,True,1002,1.49999831597849,1.4984923776639372,3.75698491311798,4.02677195629247,4.11053186573631,4.08458346554414,4.00406710612432,4.00406710612432,3.7899928045389,3.7899928045389,5.422160958083833,0.00416665240647461,0.179858230706413,0.23569823302614962,0.2183992801434973,0.1647216469340911,0.1647216469340911,0.03854104943708431,-0.015136583772321882,0.14271636128189472,0.14271636128189472
raw_CU_diffT/TC23SIB09/TC23SIB09_05deg.parquet,TC23SIB09_05deg.parquet,TC23SIB09,SIB,sodium-ion,5.0,,discharge_sweep,2,80,64,28,-3.0,discharge,10.00000333331991,True,True,1002,-4.50000399640707,-4.495512302283076,3.56256270873693,2.91824103631809,2.81998055029626,2.74805005858708,2.72343723781657,2.72343723781657,3.53489713500263,3.53489713500263,5.326121347305389,-0.012500005211827932,0.14318246671187057,0.16501811088024998,0.18100265039768398,0.18647216126704355,0.18647216126704355,0.03782018368581341,0.04328969455517298,0.18032426145264588,0.18032426145264588
raw_CU_diffT/TC23SIB09/TC23SIB09_05deg.parquet,TC23SIB09_05deg.parquet,TC23SIB09,SIB,sodium-ion,5.0,,discharge_sweep,2,80,68,32,3.0,charge,0.1457696667566779,False,False,17,4.50047856493108,4.235223035318189,3.54405539389399,4.17692924269863,4.17082373677106,,,4.14086859831392,3.54558177037588,3.54558177037588,5.38595,0.0001822251435479826,0.1406236780541876,0.13926704323424946,,,0.13261105364892897,,-0.008012624405258628,0.1322718949439451,0.1322718949439451
