Repository: DNV007/delivered-energy-decomposition

# Three-term energy accounting for a cold commercial sodium-ion 18650 cell

This repository holds the analysis code and the derived data behind a reanalysis
of a public commercial-cell archive. No new measurements were made. The
manuscript reporting the work is not distributed here; what is here is
everything needed to regenerate its numbers from the raw archive and to check
them.

**Source data.** Droese, D., Schlösser, A., Otto, M. *Dataset: Evaluation of
Commercial Sodium-Ion Batteries by State-of-the-Art Lithium-Ion Battery
Configurations.* Technische Universität Berlin, DepositOnce, 2025.
DOI [10.14279/depositonce-25036](https://doi.org/10.14279/depositonce-25036),
CC BY 4.0.

File: data_processed/hppc/raw_temperature_pulse_descriptors.csv (part 28 of 36)
member_path,file_name,cell_id,cell_family,chemistry_type,temperature_deg_c,voltage_v,pulse_set,pulse_block_index,nominal_soc_percent,segment_index,step_id,nominal_c_rate,pulse_direction,duration_s,complete_1s,complete_10s,n_points,current_median_a,current_mean_a,pre_voltage_v,pulse_voltage_fast_v,pulse_voltage_100ms_v,pulse_voltage_1s_v,pulse_voltage_10s_v,pulse_voltage_end_v,relax_voltage_60s_v,relax_voltage_end_v,temperature_mean_deg_c,capacity_delta_ah,r_fast_ohm,r_100ms_ohm,r_1s_ohm,r_10s_ohm,r_end_ohm,polarization_1s_minus_fast_ohm,polarization_end_minus_fast_ohm,relaxation_60s_ohm,relaxation_end_ohm
raw_CU_diffT/TC23SIB09/TC23SIB09_05deg.parquet,TC23SIB09_05deg.parquet,TC23SIB09,SIB,sodium-ion,5.0,,discharge_sweep,2,80,72,36,-2.0,discharge,9.999999333362211,True,True,1002,-2.99999667164326,-2.9970065886035506,3.54577256743611,3.06229281679669,2.96803906903983,2.9109907480291,2.88752270962,2.88752270962,3.52707445553293,3.52707445553293,5.432430818363272,-0.00833332668902931,0.16116009567923686,0.1925780464549063,0.21159417455596902,0.21941686270456803,0.21941686270456803,0.05043407887673215,0.05825676702533117,0.21318415182194622,0.21318415182194622
raw_CU_diffT/TC23SIB09/TC23SIB09_05deg.parquet,TC23SIB09_05deg.parquet,TC23SIB09,SIB,sodium-ion,5.0,,discharge_sweep,2,80,76,40,2.0,charge,10.000002333239536,True,True,1002,2.99999663195698,2.9970010749832667,3.53394314970145,4.01322536501567,4.08248469788154,3.95159791455926,3.87890423460914,3.87890423460914,3.59289944131454,3.59289944131454,5.423625209580838,0.008333335239633997,0.15976091779862142,0.18284738800598627,0.13921841125046933,0.1149871573964609,0.1149871573964609,-0.020542506548152095,-0.04477376040216052,0.09533503812903656,0.09533503812903656
raw_CU_diffT/TC23SIB09/TC23SIB09_05deg.parquet,TC23SIB09_05deg.parquet,TC23SIB09,SIB,sodium-ion,5.0,,discharge_sweep,2,80,80,44,-1.0,discharge,9.99999933300569,True,True,1002,-1.49999835566477,-1.498505578540223,3.55493082632747,3.29144008614079,3.20672619139576,3.15673736161378,3.12544664373499,3.12544664373499,3.54062104680973,3.54062104680973,5.417346137724551,-0.0041666636018631445,0.17566068602115634,0.23213667776148514,0.26546260081546463,0.2863231022690963,0.2863231022690963,0.0898019147943083,0.11066241624793996,0.2767832387994472,0.2767832387994472
raw_CU_diffT/TC23SIB09/TC23SIB09_05deg.parquet,TC23SIB09_05deg.parquet,TC23SIB09,SIB,sodium-ion,5.0,,discharge_sweep,2,80,84,48,1.0,charge,9.999999666717486,True,True,1002,1.49999831597849,1.4984971249667296,3.54291061153257,3.81651359591178,3.90294466419894,3.86383126685045,3.7878940368763,3.7878940368763,3.58107002357988,3.58107002357988,5.445578373253493,0.0041666634041969425,0.18240219436561922,0.24002297124681107,0.21394734373987262,0.16332246692151822,0.16332246692151822,0.0315451493742534,-0.019079727444100997,0.13788283032938148,0.13788283032938148
raw_CU_diffT/TC23SIB09/TC23SIB09_05deg.parquet,TC23SIB09_05deg.parquet,TC23SIB09,SIB,sodium-ion,5.0,,discharge_sweep,3,70,90,28,-3.0,discharge,10.00000133352296,True,True,1002,-4.49999502730803,-4.49550893302889,3.37100246025943,2.72496361429846,2.6265123312164,2.56507567782023,2.53950887174853,2.53950887174853,3.341619712983,3.341619712983,5.462405469061876,-0.012499995052094332,0.14356434663605416,0.16544243371939812,0.17909503844970215,0.1847765571884005,0.1847765571884005,0.035530691813647985,0.041212210552346334,0.1782470505782549,0.1782470505782549
raw_CU_diffT/TC23SIB09/TC23SIB09_05deg.parquet,TC23SIB09_05deg.parquet,TC23SIB09,SIB,sodium-ion,5.0,,discharge_sweep,3,70,94,32,3.0,charge,9.999999333362211,True,True,1002,4.49999502730803,4.495490905120793,3.35135036305507,3.9872769648235,4.00177754140148,3.84933069027247,3.78617686333417,3.78617686333417,3.42747839008945,3.42747839008945,5.528428572854292,0.012499965448794318,0.14131717877671776,0.1445395326882185,0.11066241722389188,0.09662821795143635,0.09662821795143635,-0.030654761552825885,-0.04468896082528141,0.07971085991606074,0.07971085991606074
raw_CU_diffT/TC23SIB09/TC23SIB09_05deg.parquet,TC23SIB09_05deg.parquet,TC23SIB09,SIB,sodium-ion,5.0,,discharge_sweep,3,70,98,36,-2.0,discharge,10.00000366668246,True,True,1002,-2.99999667164326,-2.9970068874784617,3.37653557500629,2.89858893911372,2.80567077077852,2.7512936086111,2.72458202017799,2.72458202017799,3.3551663042598,3.3551663042598,5.504217175648702,-0.00833332999716646,0.1593157220507092,0.19028847919190423,0.20841422002402132,0.21731809271347968,0.21731809271347968,0.049098497973312116,0.058002370662770475,0.2101949945619124,0.2101949945619124
raw_CU_diffT/TC23SIB09/TC23SIB09_05deg.parquet,TC23SIB09_05deg.parquet,TC23SIB09,SIB,sodium-ion,5.0,,discharge_sweep,3,70,102,40,2.0,charge,10.000001999884262,True,True,1002,2.99999663195698,2.9969942170992026,3.36031782488618,3.83883685195946,3.88310176993434,3.76976831615383,3.70451572155293,3.70451572155293,3.4225176665233,3.4225176665233,5.537351946107784,0.008333319259062468,0.15950652143270205,0.1742615106561416,0.13648365031681853,0.11473276103054167,0.11473276103054167,-0.023022871115883525,-0.044773760402160384,0.09399945720794856,0.09399945720794856
raw_CU_diffT/TC23SIB09/TC23SIB09_05deg.parquet,TC23SIB09_05deg.parquet,TC23SIB09,SIB,sodium-ion,5.0,,discharge_sweep,3,70,106,44,-1.0,discharge,9.999999666717486,True,True,1002,-1.49999835566477,-1.4985072592264126,3.37519999558464,3.10121541708494,3.0060076840269,2.96708508373865,2.95048573949807,2.95048573949807,3.36527854845233,3.36527854845233,5.541566047904192,-0.0041666675450533035,0.18265658589890593,0.2461284775169778,0.27207690615442115,0.28314314777921534,0.28314314777921534,0.08942032025551522,0.10048656188030941,0.276528842440252,0.276528842440252
raw_CU_diffT/TC23SIB09/TC23SIB09_05deg.parquet,TC23SIB09_05deg.parquet,TC23SIB09,SIB,sodium-ion,5.0,,discharge_sweep,3,70,110,48,1.0,charge,9.99999933334766,True,True,1002,1.49999831597849,1.498494523376675,3.36794970729565,3.64307906815676,3.73122730998604,3.69383108617968,3.61674907384411,3.61674907384411,3.4083986840658,3.4083986840658,5.479702155688623,0.004166656601275361,0.18341977982930976,0.2421853403571418,0.21725449649685033,0.16586643058073128,0.16586643058073128,0.033834716667540565,-0.017553349248578487,0.13890041579306522,0.13890041579306522
raw_CU_diffT/TC23SIB09/TC23SIB09_05deg.parquet,TC23SIB09_05deg.parquet,TC23SIB09,SIB,sodium-ion,5.0,,discharge_sweep,4,60,116,28,-3.0,discharge,9.999999333362211,True,True,1002,-4.50000399640707,-4.495508350686215,3.18287655886619,2.53225858345954,2.43189932977511,2.37313383522226,2.34661304384937,2.34661304384937,3.15234902922834,3.15234902922834,5.532802075848303,-0.012499989901501276,0.14458164391101025,0.16688368047910213,0.1799426676710624,0.1858361716310733,0.1858361716310733,0.03536102376005215,0.04125452772006305,0.179052282180703,0.179052282180703
raw_CU_diffT/TC23SIB09/TC23SIB09_05deg.parquet,TC23SIB09_05deg.parquet,TC23SIB09,SIB,sodium-ion,5.0,,discharge_sweep,4,60,120,32,3.0,charge,9.999999333362211,True,True,1002,4.49999941264185,4.495500659271473,3.16265207048111,3.80334859875546,3.8254810577429,3.67761333605957,3.60759081495276,3.60759081495276,3.24278683578047,3.24278683578047,5.566170179640718,0.012499992348180625,0.14237702486681247,0.14729534972820318,0.11443585173184227,0.09887528945485716,0.09887528945485716,-0.0279411731349702,-0.04350173541195532,0.08106756150844067,0.08106756150844067
raw_CU_diffT/TC23SIB09/TC23SIB09_05deg.parquet,TC23SIB09_05deg.parquet,TC23SIB09,SIB,sodium-ion,5.0,,discharge_sweep,4,60,124,36,-2.0,discharge,10.000001666528988,True,True,1002,-2.99999667164326,-2.997007430649749,3.18631090595045,2.70607470533504,2.60972218991558,2.56240451897692,2.53798249526664,2.53798249526664,3.16627721462561,3.16627721462561,5.751823033932136,-0.008333330701038293,0.16007891113837766,0.19219645191107543,0.2079690263895469,0.2161097099913399,0.2161097099913399,0.047890115251169235,0.05603079885296225,0.2094318054742438,0.2094318054742438
raw_CU_diffT/TC23SIB09/TC23SIB09_05deg.parquet,TC23SIB09_05deg.parquet,TC23SIB09,SIB,sodium-ion,5.0,,discharge_sweep,4,60,128,40,2.0,charge,10.000006000205758,True,True,1002,2.99999663195698,2.996999920318506,3.17161953231223,3.65681645649379,3.70756847451671,3.59652458545904,3.52669286141246,3.52669286141246,3.23782611221432,3.23782611221432,5.313120928143713,0.008333337246343124,0.16173248963451425,0.1786498479682845,0.1416351767267261,0.11835790924492008,0.11835790924492008,-0.020097312907788156,-0.04337458038959417,0.09628902450123897,0.09628902450123897
raw_CU_diffT/TC23SIB09/TC23SIB09_05deg.parquet,TC23SIB09_05deg.parquet,TC23SIB09,SIB,sodium-ion,5.0,,discharge_sweep,4,60,132,44,-1.0,discharge,10.00000266659481,True,True,1002,-1.49999835566477,-1.4985071872999827,3.18669250007092,2.9067932127039,2.81005910316396,2.77113650287571,2.75434636157489,2.75434636157489,3.17658025587838,3.17658025587838,5.413851736526946,-0.004166669101364314,0.18659972946635292,0.2510892065211922,0.2770376351586359,0.28823107496302736,0.28823107496302736,0.09043790569228297,0.10163134549667444,0.28148957144447295,0.28148957144447295
raw_CU_diffT/TC23SIB09/TC23SIB09_05deg.parquet,TC23SIB09_05deg.parquet,TC23SIB09,SIB,sodium-ion,5.0,,discharge_sweep,4,60,136,48,1.0,charge,9.999999333376763,True,True,1002,1.49999831597849,1.498497818526042,3.17944221178193,3.45895990502848,3.54748974097824,3.51524503779827,3.43663664898081,3.43663664898081,3.22122676797374,3.22122676797374,5.4300041616766475,0.004166666339470869,0.18634533803740486,0.24536529493116307,0.22386880201081197,0.17146315063100917,0.17146315063100917,0.03752346397340711,-0.014882187406395686,0.1436067485626158,0.1436067485626158
raw_CU_diffT/TC23SIB09/TC23SIB09_05deg.parquet,TC23SIB09_05deg.parquet,TC23SIB09,SIB,sodium-ion,5.0,,discharge_sweep,5,50,142,28,-3.0,discharge,9.99999933334766,True,True,1002,-4.4555776676417,-4.455643552172148,3.00257333694265,2.3441326820663,2.23881270481572,2.17756684847979,2.15543438949235,2.15543438949235,2.97261819848551,2.97261819848551,5.4678268662674645,-0.012389095056420878,0.14777896470265264,0.171416747523825,0.18516263209917944,0.19012999225725175,0.19012999225725175,0.03738366739652679,0.0423510275545991,0.18340692721572252,0.18340692721572252
raw_CU_diffT/TC23SIB09/TC23SIB09_05deg.parquet,TC23SIB09_05deg.parquet,TC23SIB09,SIB,sodium-ion,5.0,,discharge_sweep,5,50,146,32,3.0,charge,9.99999933334766,True,True,1002,4.5000039567208,4.495502271873119,2.9840660220997,3.63086805630162,3.66482993302372,3.52459409374986,3.44579490787216,3.44579490787216,3.06725354036284,3.06725354036284,5.5203136027944115,0.01249999695599832,0.14373365899732476,0.15128073607741888,0.12011724363994741,0.1026063288417476,0.1026063288417476,-0.02361641535737735,-0.041127330155577166,0.08412022992645704,0.08412022992645704
raw_CU_diffT/TC23SIB09/TC23SIB09_05deg.parquet,TC23SIB09_05deg.parquet,TC23SIB09,SIB,sodium-ion,5.0,,discharge_sweep,5,50,150,36,-2.0,discharge,9.999999333376763,True,True,1002,-2.99999667164326,-2.997010024318391,3.00638927814738,2.51470525391778,2.41434600023335,2.36206760572854,2.33802717613873,2.33802717613873,2.98673718094301,2.98673718094301,5.510153522954091,-0.008333334358885088,0.16389485657671696,0.19734797825283462,0.21477412908792015,0.22278761450843615,0.22278761450843615,0.050879272511203194,0.05889275793171919,0.2162369081726169,0.2162369081726169
raw_CU_diffT/TC23SIB09/TC23SIB09_05deg.parquet,TC23SIB09_05deg.parquet,TC23SIB09,SIB,sodium-ion,5.0,,discharge_sweep,5,50,154,40,2.0,charge,9.999999333362211,True,True,1002,2.99999663195698,2.9969992892195343,2.99284268687058,3.48204634931711,3.53794988796642,3.43472867837844,3.36031782488618,3.36031782488618,3.0613388314955,3.0613388314955,5.49850250499002,0.00833332885379243,0.16306807055560224,0.18170260435934285,0.14729549586847554,0.12249185019114037,0.12249185019114037,-0.0157725746871267,-0.040576220364461874,0.09965977634969801,0.09965977634969801
raw_CU_diffT/TC23SIB09/TC23SIB09_05deg.parquet,TC23SIB09_05deg.parquet,TC23SIB09,SIB,sodium-ion,5.0,,discharge_sweep,5,50,158,44,-1.0,discharge,9.999999666717486,True,True,1002,-1.49999835566477,-1.4985059035557968,3.00696166932809,2.72534520841893,2.62689392533687,2.58587255738601,2.56889161902496,2.56889161902496,2.99704022219579,2.99704022219579,5.4682789121756485,-0.004166664722930077,0.18774451308271795,0.25337877375390927,0.28072638236690695,0.2920470203508895,0.2920470203508895,0.092981869284189,0.10430250726817153,0.2854327150119327,0.2854327150119327
raw_CU_diffT/TC23SIB09/TC23SIB09_05deg.parquet,TC23SIB09_05deg.parquet,TC23SIB09,SIB,sodium-ion,5.0,,discharge_sweep,5,50,162,48,1.0,charge,10.000006000205758,True,True,1002,1.49999831597849,1.4984978950864984,3.00009297515957,3.27865668310494,3.37271963380156,3.34887000127199,3.26873523597264,3.26873523597264,3.04092354605019,3.04092354605019,5.4584594910179645,0.004166669585081969,0.18570934712260345,0.2484180513222214,0.23251827845213485,0.1790950416086483,0.1790950416086483,0.0468089313295314,-0.006614305513955143,0.1518746304550629,0.1518746304550629
raw_CU_diffT/TC23SIB09/TC23SIB09_05deg.parquet,TC23SIB09_05deg.parquet,TC23SIB09,SIB,sodium-ion,5.0,,discharge_sweep,6,40,168,28,-3.0,discharge,9.999999666717486,True,True,1002,-4.1432235546789,-4.1459081860541565,2.84669213872938,2.17546808081719,2.08579346250601,2.02893593855551,2.00718507368854,2.00718507368854,2.81845417381437,2.81845417381437,5.466510888223554,-0.011526964549108778,0.16200527175372512,0.1836489550181512,0.19737197121559766,0.20262171566696982,0.20262171566696982,0.03536669946187254,0.040616443913244704,0.19580625795817178,0.19580625795817178
raw_CU_diffT/TC23SIB09/TC23SIB09_05deg.parquet,TC23SIB09_05deg.parquet,TC23SIB09,SIB,sodium-ion,5.0,,discharge_sweep,6,40,172,32,3.0,charge,9.999999666732037,True,True,1002,4.5000039567208,4.495503473947537,2.83066518566951,3.48662547876278,3.53413394676168,3.41126063996934,3.32101363047745,3.32101363047745,2.91862263043856,2.91862263043856,5.538838622754491,0.012499998764922002,0.14576882585038328,0.15632625390062874,0.1290210986220812,0.10896622525755775,0.10896622525755775,-0.01674772722830209,-0.03680260059282553,0.08942014360629952,0.08942014360629952
raw_CU_diffT/TC23SIB09/TC23SIB09_05deg.parquet,TC23SIB09_05deg.parquet,TC23SIB09,SIB,sodium-ion,5.0,,discharge_sweep,6,40,176,36,-2.0,discharge,9.999999666717486,True,True,1002,-2.99999667164326,-2.997009085908203,2.85222525347624,2.35481731743955,2.24816176076731,2.18519873088925,2.16077670717897,2.16077670717897,2.83238235921164,2.83238235921164,5.491666896207584,-0.00833333280370005,0.16580282929588475,0.20135472096309076,0.22234242087396155,0.23048310447575474,0.23048310447575474,0.05653959157807681,0.06468027517986999,0.22386879904929877,0.22386879904929877
raw_CU_diffT/TC23SIB09/TC23SIB09_05deg.parquet,TC23SIB09_05deg.parquet,TC23SIB09,SIB,sodium-ion,5.0,,discharge_sweep,6,40,180,40,2.0,charge,9.99999933334766,True,True,1002,2.99999663195698,2.9970011637823064,2.83925105338016,3.33284304821212,3.40076680165633,3.31261855982705,3.23152980922651,3.23152980922651,2.91194473333028,2.91194473333028,5.483709580838323,0.008333335296413539,0.16453084965964668,0.1871721262266479,0.15778934596273186,0.13075973208358435,0.13075973208358435,-0.0067415036969148134,-0.033771117576062326,0.10652847822957576,0.10652847822957576
raw_CU_diffT/TC23SIB09/TC23SIB09_05deg.parquet,TC23SIB09_05deg.parquet,TC23SIB09,SIB,sodium-ion,5.0,,discharge_sweep,6,40,184,44,-1.0,discharge,10.000001666878234,True,True,1002,-1.49999835566477,-1.4985077747519686,2.85317923877742,2.57156277786827,2.46643359767793,2.41835273849832,2.40060861189632,2.40060861189632,2.84306699458489,2.84306699458489,5.4770268463073855,-0.004166668901041377,0.18774451308271142,0.25783071003973984,0.28988465129776325,0.30171408200012967,0.30171408200012967,0.10214013821505183,0.11396956891741825,0.29497257848158176,0.29497257848158176
raw_CU_diffT/TC23SIB09/TC23SIB09_05deg.parquet,TC23SIB09_05deg.parquet,TC23SIB09,SIB,sodium-ion,5.0,,discharge_sweep,6,40,188,48,1.0,charge,10.00000400004501,True,True,1002,1.49999831597849,1.4984971250855508,2.84669213872938,3.1302165702409,3.2252335062387,3.21569365322688,3.13384171438539,3.13384171438539,2.88103560957196,2.88103560957196,5.57893372255489,0.004166666124291159,0.18901649987958116,0.2523611949940005,0.24600128584597128,0.19143326535583097,0.19143326535583097,0.05698478596639012,0.0024167654762498048,0.16853759242290728,0.16853759242290728
raw_CU_diffT/TC23SIB09/TC23SIB09_05deg.parquet,TC23SIB09_05deg.parquet,TC23SIB09,SIB,sodium-ion,5.0,,discharge_sweep,7,30,194,28,-3.0,discharge,9.999999666717486,True,True,1002,-3.94738430879191,-3.953205637193714,2.77609722644186,2.10964309503557,2.00985623253186,1.93964291436481,1.91617487595571,1.91617487595571,2.74824085564732,2.74824085564732,5.454694351297404,-0.010991021323377424,0.16883436708250413,0.19411360383719684,0.21190090618084395,0.21784611864896625,0.21784611864896625,0.04306653909833982,0.04901175156646212,0.2107891997843662,0.2107891997843662
raw_CU_diffT/TC23SIB09/TC23SIB09_05deg.parquet,TC23SIB09_05deg.parquet,TC23SIB09,SIB,sodium-ion,5.0,,discharge_sweep,7,30,198,32,3.0,charge,9.99999966636824,True,True,1002,4.5000039567208,4.495501234603698,2.7627414322253,3.43014954893276,3.50723156126833,3.41183303115005,3.30651305389948,3.30651305389948,2.86958778595777,2.86958778595777,5.528659800399202,0.012499996181503693,0.1483127844167068,0.16544210542995783,0.1442424507105878,0.12083803190040565,0.12083803190040565,-0.004070333706119006,-0.02747475251630116,0.097094418614712,0.097094418614712
raw_CU_diffT/TC23SIB09/TC23SIB09_05deg.parquet,TC23SIB09_05deg.parquet,TC23SIB09,SIB,sodium-ion,5.0,,discharge_sweep,7,30,202,36,-2.0,discharge,10.000003666675184,True,True,1002,-2.99999853689837,-2.997008918053463,2.78411070297179,2.28040646394729,2.16153989541992,2.08331310072293,2.05526593286816,2.05526593286816,2.76312302634577,2.76312302634577,5.534720838323352,-0.008333335333572247,0.167901494893817,0.20752370372671317,0.23359931467613276,0.24294837518726467,0.24294837518726467,0.06569781978231576,0.07504688029344767,0.2359524795666891,0.2359524795666891
raw_CU_diffT/TC23SIB09/TC23SIB09_05deg.parquet,TC23SIB09_05deg.parquet,TC23SIB09,SIB,sodium-ion,5.0,,discharge_sweep,7,30,206,40,2.0,charge,9.999999333362211,True,True,1002,2.99999663195698,2.9969991507928424,2.77228128523713,3.27598552426163,3.36413376609091,3.30307870681522,3.21225930614262,3.21225930614262,2.85871235352428,2.85871235352428,5.509267934131737,0.008333328867551885,0.1679016015081057,0.19728438177202173,0.17693267249831418,0.14665950495367072,0.14665950495367072,0.009031070990208473,-0.021242096554434986,0.11784911651307807,0.11784911651307807
raw_CU_diffT/TC23SIB09/TC23SIB09_05deg.parquet,TC23SIB09_05deg.parquet,TC23SIB09,SIB,sodium-ion,5.0,,discharge_sweep,7,30,210,44,-1.0,discharge,9.999999666717486,True,True,1002,-1.49999835566477,-1.4985067740398683,2.78582787651392,2.4960071420146,2.38877919416165,2.32982290254856,2.30902602298277,2.30902602298277,2.77514324114067,2.77514324114067,5.456763313373253,-0.004166666916260667,0.1932140348053094,0.26469941173789213,0.304003649232847,0.31786825080874204,0.31786825080874204,0.1107896144275376,0.12465421600343263,0.3107451527514014,0.3107451527514014
raw_CU_diffT/TC23SIB09/TC23SIB09_05deg.parquet,TC23SIB09_05deg.parquet,TC23SIB09,SIB,sodium-ion,5.0,,discharge_sweep,7,30,214,48,1.0,charge,10.000008666713256,True,True,1002,1.49999831597849,1.4984967514721081,2.77991316764659,3.06782593154355,3.17047474995081,3.18974525303471,3.10808411125346,3.10808411125346,2.7925057736222,2.7925057736222,5.460298562874252,0.004166666698109544,0.19194205808767623,0.2603746805205217,0.2732216969995564,0.21878087469237933,0.21878087469237933,0.08127963891188017,0.02683881660470311,0.21038579461697582,0.21038579461697582
raw_CU_diffT/TC23SIB09/TC23SIB09_05deg.parquet,TC23SIB09_05deg.parquet,TC23SIB09,SIB,sodium-ion,5.0,,discharge_sweep,8,20,220,28,-3.0,discharge,9.999999666717486,True,True,1002,-3.40478989116795,-3.4153712967497523,2.55954256307337,1.91579328183524,1.79005801913935,1.6927515184187,1.64428906511862,1.64428906511862,2.51852119512251,2.51852119512251,5.4778966167664676,-0.009495223952636519,0.18907166134040182,0.22600059578714934,0.25457989255170554,0.268813503097188,0.268813503097188,0.06550823121130372,0.07974184175678617,0.2567653681866404,0.2567653681866404
raw_CU_diffT/TC23SIB09/TC23SIB09_05deg.parquet,TC23SIB09_05deg.parquet,TC23SIB09,SIB,sodium-ion,5.0,,discharge_sweep,8,20,224,32,3.0,charge,10.000005666835932,True,True,1002,4.5000039567208,4.495501645328958,2.53340336582096,3.2366813298529,3.37901593678937,3.38931897804214,3.28476218903251,3.28476218903251,2.59255045449429,2.59255045449429,5.518446966067864,0.01250000432781545,0.1562838545911915,0.1879137394324908,0.1902033021421818,0.16696848056975327,0.16696848056975327,0.0339194475509903,0.010684625978561763,0.15382469464374468,0.15382469464374468
raw_CU_diffT/TC23SIB09/TC23SIB09_05deg.parquet,TC23SIB09_05deg.parquet,TC23SIB09,SIB,sodium-ion,5.0,,discharge_sweep,8,20,228,36,-2.0,discharge,10.00000200024806,True,True,1002,-2.99999667164326,-2.9970083067976305,2.57041799550685,2.04877883282011,1.90110190819702,1.78261693379012,1.72366064217703,1.72366064217703,2.53378495994143,2.53378495994143,5.5341846207584835,-0.008333332939067255,0.1738799138070409,0.22310560996163015,0.2626006452484524,0.2822527642559034,0.2822527642559034,0.08872073144141149,0.1083728504488625,0.2700417388532139,0.2700417388532139
raw_CU_diffT/TC23SIB09/TC23SIB09_05deg.parquet,TC23SIB09_05deg.parquet,TC23SIB09,SIB,sodium-ion,5.0,,discharge_sweep,8,20,232,40,2.0,charge,9.999999332998414,True,True,1002,2.99999663195698,2.9970002880304953,2.54542358061586,3.0706878874471,3.20806177081741,3.27197878599666,3.19165322363707,3.19165322363707,2.58339219560294,2.58339219560294,5.5024213872255485,0.00833333286158928,0.17508829884538774,0.220879644711232,0.24218534035714845,0.21541012284392355,0.21541012284392355,0.06709704151176071,0.040321823998535816,0.20275390363933327,0.20275390363933327
raw_CU_diffT/TC23SIB09/TC23SIB09_05deg.parquet,TC23SIB09_05deg.parquet,TC23SIB09,SIB,sodium-ion,5.0,,discharge_sweep,8,20,236,44,-1.0,discharge,9.999999333362211,True,True,1002,-1.49999835566477,-1.4985070333473216,2.57041799550685,2.27411016095948,2.14589453648052,2.05660151228981,2.01729731788108,2.01729731788108,2.5513382894832,2.5513382894832,5.499878902195609,-0.004166666730715095,0.1975387729115557,0.28301594959961746,0.3425446976502361,0.368747522646875,0.368747522646875,0.1450059247386804,0.1712087497353193,0.35602770468734524,0.35602770468734524
raw_CU_diffT/TC23SIB09/TC23SIB09_05deg.parquet,TC23SIB09_05deg.parquet,TC23SIB09,SIB,sodium-ion,5.0,,discharge_sweep,8,20,240,48,1.0,charge,10.00000400004501,True,True,1002,1.49999831597849,1.498498316307633,2.55782538953124,2.85813996234357,2.98311203679852,3.05542412262817,3.0748854227723,3.0748854227723,2.5774774867356,2.5774774867356,5.45684110778443,0.0041666687010312444,0.2002099399801171,0.2835247498193716,0.33173286116146933,0.3447070758234602,0.3447070758234602,0.13152292118135223,0.14449713584334312,0.3316056629785129,0.3316056629785129
raw_CU_diffT/TC23SIB09/TC23SIB09_05deg.parquet,TC23SIB09_05deg.parquet,TC23SIB09,SIB,sodium-ion,5.0,,discharge_sweep,9,10,246,28,-3.0,discharge,9.255632000029436,True,False,928,-2.90393077494764,-2.921465412383319,2.39564788833017,1.76868874839285,1.61795907080598,1.479249608014,,1.39930563977488,2.35634369392144,2.35634369392144,5.43290838362069,-0.007517727996006528,0.21590016723061337,0.2678055634911657,0.3155716686575262,,0.3431012395855941,0.09967150142691286,0.1272010723549807,0.3295664147379051,0.3295664147379051
raw_CU_diffT/TC23SIB09/TC23SIB09_05deg.parquet,TC23SIB09_05deg.parquet,TC23SIB09,SIB,sodium-ion,5.0,,discharge_sweep,9,10,250,32,3.0,charge,10.000001333159162,True,True,1002,4.5000039567208,4.495500915370755,2.37084427049942,3.09434672291643,3.27484074190021,3.38645702213859,3.28361740667109,3.28361740667109,2.43609686510032,2.43609686510032,5.515594610778443,0.012499995948807179,0.16077818139169678,0.20088792812074358,0.2256915241424049,0.20283829635492528,0.20283829635492528,0.06491334275070812,0.042060114963228507,0.18833773252687702,0.18833773252687702
raw_CU_diffT/TC23SIB09/TC23SIB09_05deg.parquet,TC23SIB09_05deg.parquet,TC23SIB09,SIB,sodium-ion,5.0,,discharge_sweep,9,10,254,36,-2.0,discharge,9.999999666732037,True,True,1002,-2.96240312952934,-2.960025252178047,2.41434600023335,1.8780154639084,1.69618586550296,1.51607344063966,1.42525403996706,1.42525403996706,2.37122586461989,2.37122586461989,5.545156407185629,-0.008230485351369063,0.18104576348127238,0.24242485013999077,0.3032242812059159,0.3338816214467863,0.3338816214467863,0.1221785177246435,0.1528358579655139,0.31932582545007093,0.31932582545007093
raw_CU_diffT/TC23SIB09/TC23SIB09_05deg.parquet,TC23SIB09_05deg.parquet,TC23SIB09,SIB,sodium-ion,5.0,,discharge_sweep,9,10,258,40,2.0,charge,9.999999666732037,True,True,1002,2.99999663195698,2.9969988056172725,2.38496325295692,2.923010962824,3.08995839053099,3.2053906119741,3.19623235308275,3.19623235308275,2.42960976505227,2.42960976505227,5.524449271457086,0.008333329386186882,0.1793494379745677,0.23499864301986984,0.2734760933654758,0.2704233369744209,0.2704233369744209,0.09412665539090809,0.09107389899985319,0.25554114956802165,0.25554114956802165
raw_CU_diffT/TC23SIB09/TC23SIB09_05deg.parquet,TC23SIB09_05deg.parquet,TC23SIB09,SIB,sodium-ion,5.0,,discharge_sweep,9,10,262,44,-1.0,discharge,10.000000666812412,True,True,1002,-1.49999835566477,-1.4985074035941637,2.41472759435382,2.11040628327652,1.96272935865343,1.8289806194276,1.76315563364599,1.76315563364599,2.39221354124591,2.39221354124591,5.487883243512973,-0.004166668150046716,0.2028810964545564,0.3013324874613434,0.39049841135767677,0.43438178331806643,0.43438178331806643,0.18761731490312036,0.23150068686351002,0.41937239812581906,0.41937239812581906
raw_CU_diffT/TC23SIB09/TC23SIB09_05deg.parquet,TC23SIB09_05deg.parquet,TC23SIB09,SIB,sodium-ion,5.0,,discharge_sweep,9,10,266,48,1.0,charge,9.999999332998414,True,True,1002,1.49999831597849,1.4984979909355953,2.39965462659514,2.70359434355197,2.85088967405459,2.94934095713665,2.97719732793118,2.97719732793118,2.422931867944,2.422931867944,5.469316067864272,0.0041666653528212635,0.20262670545637343,0.3008237027020239,0.36645796510973694,0.3850288998219926,0.3850288998219926,0.1638312596533635,0.1824021943656192,0.36951072150078873,0.36951072150078873
raw_CU_diffT/TC23SIB09/TC23SIB09_05deg.parquet,TC23SIB09_05deg.parquet,TC23SIB09,SIB,sodium-ion,5.0,,charge_sweep,0,0,274,62,3.0,charge,10.000004999776138,True,True,1002,4.49999502730803,4.495658286477975,2.4151091884743,3.14548033505982,3.31777008045343,3.42137288416188,3.28876892729748,3.28876892729748,2.47711823305118,2.47711823305118,5.454239530938123,0.012500404962395687,0.16230487859504145,0.20059153099089458,0.2236144017006933,0.19414682316789522,0.19414682316789522,0.06130952310565185,0.031841944572853775,0.180367020256874,0.180367020256874
raw_CU_diffT/TC23SIB09/TC23SIB09_05deg.parquet,TC23SIB09_05deg.parquet,TC23SIB09,SIB,sodium-ion,5.0,,charge_sweep,0,0,278,66,-3.0,discharge,10.000003666296834,True,True,1002,-3.053010912747845,-3.0712554091108846,2.45403178876255,1.81524323109057,1.66603992998559,1.53782430550662,1.46951895794194,1.46951895794194,2.41053005902862,2.41053005902862,5.556770768463074,-0.008538054398562088,0.2092323204626354,0.25810319101274765,0.30009964243177323,0.3224727519675011,0.3224727519675011,0.09086732196913783,0.11324043150486568,0.3082239559503337,0.3082239559503337
raw_CU_diffT/TC23SIB09/TC23SIB09_05deg.parquet,TC23SIB09_05deg.parquet,TC23SIB09,SIB,sodium-ion,5.0,,charge_sweep,0,0,282,70,2.0,charge,10.000005333451554,True,True,1002,2.99999663195698,2.997062297881004,2.42331346206447,2.96193356311226,3.1260190349157,3.23629973573242,3.20176546782961,3.20176546782961,2.46624280061769,2.46624280061769,5.53164266467066,0.00833349517260965,0.17954023524900872,0.23423545392210518,0.270995728797741,0.25948429323980093,0.25948429323980093,0.09145549354873225,0.07994405799079221,0.24517449765672517,0.24517449765672517
raw_CU_diffT/TC23SIB09/TC23SIB09_05deg.parquet,TC23SIB09_05deg.parquet,TC23SIB09,SIB,sodium-ion,5.0,,charge_sweep,0,0,286,74,-2.0,discharge,9.99999933334766,True,True,1002,-2.99999667164326,-2.996162715529032,2.45136062991924,1.91445770241358,1.72957535104436,1.55823959095193,1.46646620497815,1.46646620497815,2.40919447960696,2.40919447960696,5.534940878243514,-0.008330960047237098,0.17896784105816002,0.2405953598873559,0.2977073432811842,0.3282985058785449,0.3282985058785449,0.11873950222302418,0.1493306648203849,0.31424310684732426,0.31424310684732426
raw_CU_diffT/TC23SIB09/TC23SIB09_05deg.parquet,TC23SIB09_05deg.parquet,TC23SIB09,SIB,sodium-ion,5.0,,charge_sweep,0,0,290,78,1.0,charge,10.000003666675184,True,True,1002,1.49999831597849,1.4984415516207223,2.42235947676329,2.72744397608154,2.8734037271625,2.97013783670243,2.99684942513555,2.99684942513555,2.44525512399167,2.44525512399167,5.512676347305389,0.004166523291380151,0.20338989455413836,0.3006965045190612,0.3651859832801273,0.3829937288946252,0.3829937288946252,0.16179608872598894,0.17960383434048682,0.36772994693934685,0.36772994693934685
raw_CU_diffT/TC23SIB09/TC23SIB09_05deg.parquet,TC23SIB09_05deg.parquet,TC23SIB09,SIB,sodium-ion,5.0,,charge_sweep,0,0,294,82,-1.0,discharge,9.999999333376763,True,True,1002,-1.49999835566477,-1.498630933553824,2.43781403864245,2.12948598930018,1.97894710877354,1.84710634015008,1.78547888969367,1.78547888969367,2.41549078259477,2.41549078259477,5.46371876247505,-0.004166982780126974,0.20555225822606,0.3059116219267782,0.39380556402715516,0.4348905760364503,0.4348905760364503,0.18825330580109517,0.22933831781039032,0.420008389023794,0.420008389023794
raw_CU_diffT/TC23SIB09/TC23SIB09_05deg.parquet,TC23SIB09_05deg.parquet,TC23SIB09,SIB,sodium-ion,5.0,,charge_sweep,1,10,300,62,3.0,charge,10.00000199986971,True,True,1002,4.49999502730803,4.4955012587244,2.71389738480474,3.38970057216261,3.49807330237698,3.44617650199263,3.29678240382741,3.29678240382741,2.83543511217542,2.83543511217542,5.438576167664669,0.012499999271804391,0.15017865203334385,0.17426150758245326,0.1627288725307662,0.12953014736359864,0.12953014736359864,0.012550220497422354,-0.020648504669745216,0.10252173365799817,0.10252173365799817
raw_CU_diffT/TC23SIB09/TC23SIB09_05deg.parquet,TC23SIB09_05deg.parquet,TC23SIB09,SIB,sodium-ion,5.0,,charge_sweep,1,10,304,66,-3.0,discharge,10.000000000087311,True,True,1002,-3.798196720391375,-3.8054466968516008,2.73469426437052,2.0737732477111,1.96272935865343,1.87534430506509,1.8425272107044,1.8425272107044,2.70187717000984,2.70187717000984,5.558186267465071,-0.010579922150667071,0.17400915890194252,0.20324510880983143,0.2262520934452496,0.23489227108125904,0.23489227108125904,0.052242934543307085,0.06088311217931652,0.2262520934452523,0.2262520934452523
raw_CU_diffT/TC23SIB09/TC23SIB09_05deg.parquet,TC23SIB09_05deg.parquet,TC23SIB09,SIB,sodium-ion,5.0,,charge_sweep,1,10,308,70,2.0,charge,10.000001333508408,True,True,1002,2.99999663195698,2.99700362100461,2.71256180538308,3.21569365322688,3.32883630994715,3.31872406575462,3.21187771202215,3.21187771202215,2.76941932933358,2.76941932933358,5.51927380239521,0.008333344070146393,0.16771080423366796,0.2054250654815094,0.20205431363305362,0.16643882240406144,0.16643882240406144,0.03434350939938566,-0.0012719818296065277,0.14748629314291672,0.14748629314291672
raw_CU_diffT/TC23SIB09/TC23SIB09_05deg.parquet,TC23SIB09_05deg.parquet,TC23SIB09,SIB,sodium-ion,5.0,,charge_sweep,1,10,312,74,-2.0,discharge,9.99999933334766,True,True,1002,-2.99999667164326,-2.9980643064394883,2.72801636726224,2.20332445161172,2.08006955069891,1.98257225291803,1.9432680585093,1.9432680585093,2.70092318470865,2.70092318470865,5.509382165668662,-0.008336041618578746,0.17489749925726353,0.21598251181005962,0.24848164712659163,0.26158305979822666,0.26158305979822666,0.0735841478693281,0.08668556054096313,0.2525519889274882,0.2525519889274882
raw_CU_diffT/TC23SIB09/TC23SIB09_05deg.parquet,TC23SIB09_05deg.parquet,TC23SIB09,SIB,sodium-ion,5.0,,charge_sweep,1,10,316,78,1.0,charge,9.99999933334766,True,True,1002,1.49999831597849,1.4984997020004038,2.71046303772048,2.99990217809933,3.10999208185583,3.1657048234449,3.10941969067512,3.10941969067512,2.72496361429846,2.72496361429846,5.506143263473056,0.004166671561563568,0.19295964355136028,0.2663529951196822,0.30349486454420016,0.2659714005707999,0.2659714005707999,0.11053522099283988,0.0730117570194396,0.25630433866578645,0.25630433866578645
raw_CU_diffT/TC23SIB09/TC23SIB09_05deg.parquet,TC23SIB09_05deg.parquet,TC23SIB09,SIB,sodium-ion,5.0,,charge_sweep,1,10,320,82,-1.0,discharge,9.999999333376763,True,True,1002,-1.49999835566477,-1.4985057614852553,2.71923970249136,2.42770179444991,2.30940761710325,2.23366118418933,2.20523242221409,2.20523242221409,2.70492992297362,2.70492992297362,5.455502215568862,-0.004166663107202768,0.19435881842166824,0.2732216897707735,0.3237193670701266,0.3426718958298272,0.3426718958298272,0.12936054864845836,0.14831307740815897,0.33313203236017813,0.33313203236017813
raw_CU_diffT/TC23SIB09/TC23SIB09_05deg.parquet,TC23SIB09_05deg.parquet,TC23SIB09,SIB,sodium-ion,5.0,,charge_sweep,2,20,326,62,3.0,charge,10.00000200024806,True,True,1002,4.5000039567208,4.495502252901335,2.81826337675413,3.4778488139919,3.53451554088216,3.45323599322139,3.31643450103178,3.31643450103178,2.8974441567523,2.8974441567523,5.456723203592815,0.012500001296793671,0.1465744127297205,0.15916700763302666,0.1411049018121244,0.11070459694454861,0.11070459694454861,-0.005469510917596093,-0.035869815785171885,0.09310888352747197,0.09310888352747197
raw_CU_diffT/TC23SIB09/TC23SIB09_05deg.parquet,TC23SIB09_05deg.parquet,TC23SIB09,SIB,sodium-ion,5.0,,charge_sweep,2,20,330,66,-3.0,discharge,10.000003000342986,True,True,1002,-4.0289295119315,-4.036919327648582,2.83028359154904,2.15982272187779,2.0560291211091,1.97913790583377,1.96215696747272,1.96215696747272,2.80853272668207,2.80853272668207,5.539429491017964,-0.011223639972272477,0.16641166535321833,0.1921737444517257,0.2112585199603615,0.21547327187169715,0.21547327187169715,0.04484685460714316,0.04906160651847882,0.21007460088414184,0.21007460088414184
raw_CU_diffT/TC23SIB09/TC23SIB09_05deg.parquet,TC23SIB09_05deg.parquet,TC23SIB09,SIB,sodium-ion,5.0,,charge_sweep,2,20,334,70,2.0,charge,10.00000199986971,True,True,1002,2.99999663195698,2.996999147386635,2.81654620321201,3.31032899510421,3.39523368690947,3.3395209453204,3.24049727105763,3.24049727105763,2.88618713019835,2.88618713019835,5.54460873253493,0.008333331437144785,0.164594448751128,0.19289604445987865,0.17432510974761967,0.141317181269322,0.141317181269322,0.009730660996491669,-0.023277267481806002,0.11810351287899745,0.11810351287899745
raw_CU_diffT/TC23SIB09/TC23SIB09_05deg.parquet,TC23SIB09_05deg.parquet,TC23SIB09,SIB,sodium-ion,5.0,,charge_sweep,2,20,338,74,-2.0,discharge,9.999999333376763,True,True,1002,-2.99999667164326,-2.9970094807114256,2.82570446210336,2.32238181719933,2.20103488688888,2.11326823918007,2.08960940371074,2.08960940371074,2.80853272668207,2.80853272668207,5.498024630738523,-0.008333334108071315,0.16777440110569625,0.20822342275210418,0.23747900444604497,0.2453652916852807,0.2453652916852807,0.06970460334034873,0.07759089057958446,0.2396413735277702,0.2396413735277702
raw_CU_diffT/TC23SIB09/TC23SIB09_05deg.parquet,TC23SIB09_05deg.parquet,TC23SIB09,SIB,sodium-ion,5.0,,charge_sweep,2,20,342,78,1.0,charge,9.999999666732037,True,True,1002,1.49999831597849,1.498497128967043,2.81540142085059,3.10007063472352,3.20004829428748,3.21779242088948,3.1344141055661,3.1344141055661,2.82952040330809,2.82952040330809,5.510690149700599,0.004166665291864128,0.189779688977339,0.2564315368487426,0.26826096786408676,0.21267536191026268,0.21267536191026268,0.07848127888674777,0.02289567293292369,0.20326269637117514,0.20326269637117514
raw_CU_diffT/TC23SIB09/TC23SIB09_05deg.parquet,TC23SIB09_05deg.parquet,TC23SIB09,SIB,sodium-ion,5.0,,charge_sweep,2,20,346,82,-1.0,discharge,9.99999933296931,True,True,1002,-1.49999835566477,-1.49850771090538,2.82036214441674,2.53378495994143,2.42350425912471,2.35901485276475,2.33993514674109,2.33993514674109,2.81120388552538,2.81120388552538,5.4601085329341315,-0.004166669112461875,0.19105166575219648,0.2645722135582945,0.30756519826152073,0.32028501622105726,0.32028501622105726,0.11651353250932425,0.12923335046886078,0.3141795036004775,0.3141795036004775
raw_CU_diffT/TC23SIB09/TC23SIB09_05deg.parquet,TC23SIB09_05deg.parquet,TC23SIB09,SIB,sodium-ion,5.0,,charge_sweep,3,30,352,62,3.0,charge,9.999999666732037,True,True,1002,4.50000098024987,4.495501807876355,2.87683807424676,3.53375235264121,3.5644706793393,3.47460526396788,3.34658043654915,3.34658043654915,2.94609740711263,2.94609740711263,5.383458163672653,0.012499996921003186,0.1459809189548162,0.15280721228962,0.13283712433501024,0.1043871688837514,0.1043871688837514,-0.01314379461980597,-0.04159375007106482,0.0889962093773328,0.0889962093773328
raw_CU_diffT/TC23SIB09/TC23SIB09_05deg.parquet,TC23SIB09_05deg.parquet,TC23SIB09,SIB,sodium-ion,5.0,,charge_sweep,3,30,356,66,-3.0,discharge,10.000003333349014,True,True,1002,-4.14046539797628,-4.147229372026204,2.88866749198142,2.20866676929835,2.10964309503557,2.04133774747089,2.02702796795315,2.02702796795315,2.86748901829517,2.86748901829517,5.5186124750499,-0.011530434959510706,0.16423292005179693,0.1881489934263455,0.20464601513749545,0.2081020951049151,0.2081020951049151,0.040413095085698514,0.04386917505311816,0.20298709675313523,0.20298709675313523
raw_CU_diffT/TC23SIB09/TC23SIB09_05deg.parquet,TC23SIB09_05deg.parquet,TC23SIB09,SIB,sodium-ion,5.0,,charge_sweep,3,30,360,70,2.0,charge,9.99999933334766,True,True,1002,2.99999663195698,2.997001197131455,2.87454850952392,3.3671865190547,3.43701824310128,3.36527854845233,3.27159719187619,3.27159719187619,2.93579436585985,2.93579436585985,5.515005269461078,0.008333333688305019,0.16421285420224582,0.187490121684052,0.163576863287441,0.13234970937059498,0.13234970937059498,-0.0006359909148048182,-0.03186314483165084,0.11193440100540598,0.11193440100540598
raw_CU_diffT/TC23SIB09/TC23SIB09_05deg.parquet,TC23SIB09_05deg.parquet,TC23SIB09,SIB,sodium-ion,5.0,,charge_sweep,3,30,364,74,-2.0,discharge,10.00000466639176,True,True,1002,-2.99999667164326,-2.9970080369150907,2.88370676841527,2.38553564413763,2.26514269912837,2.18710670149162,2.16650061898607,2.16650061898607,2.8676798153554,2.8676798153554,5.492894011976047,-0.00833333617534982,0.1660572256584422,0.2061882518516527,0.23220027992300565,0.2390689817120189,0.2390689817120189,0.06614305426456346,0.07301175605357671,0.23372665809834256,0.23372665809834256
raw_CU_diffT/TC23SIB09/TC23SIB09_05deg.parquet,TC23SIB09_05deg.parquet,TC23SIB09,SIB,sodium-ion,5.0,,charge_sweep,3,30,368,78,1.0,charge,9.999999666732037,True,True,1002,1.49999831597849,1.498499058979706,2.87378532128297,3.15234902922834,3.25385306527419,3.25099110937064,3.16646801168585,3.16646801168585,2.90564843034248,2.90564843034248,5.481415119760479,0.004166667551145174,0.18570934712260345,0.2533787804576911,0.25147080771327973,0.19512201266169782,0.19512201266169782,0.06576146059067628,0.009412665539094367,0.17387991610725928,0.17387991610725928
raw_CU_diffT/TC23SIB09/TC23SIB09_05deg.parquet,TC23SIB09_05deg.parquet,TC23SIB09,SIB,sodium-ion,5.0,,charge_sweep,3,30,372,82,-1.0,discharge,9.99999933334766,True,True,1002,-1.49999835566477,-1.4985051425852598,2.87836445072865,2.59216886037382,2.48532250664135,2.4271294032692,2.41014846490815,2.41014846490815,2.86996938007824,2.86996938007824,5.473990249500997,-0.004166664978589481,0.190797269393001,0.2620282499663885,0.300823694742966,0.3121443327269486,0.3121443327269486,0.11002642534996498,0.12134706333394757,0.306547612824753,0.306547612824753
raw_CU_diffT/TC23SIB09/TC23SIB09_05deg.parquet,TC23SIB09_05deg.parquet,TC23SIB09,SIB,sodium-ion,5.0,,charge_sweep,4,40,378,62,3.0,charge,9.999999666702934,True,True,1002,4.5000039567208,4.495502318847098,2.91919502161927,3.57019459114639,3.58984668835076,3.48834265230491,3.36489695433186,3.36489695433186,2.98482921034065,2.98482921034065,5.43622620758483,0.012499998941209638,0.14466644380497612,0.14903357267716733,0.12647714005575755,0.09904478684889371,0.09904478684889371,-0.018189303749218566,-0.045621656956082404,0.08445942440196637,0.08445942440196637
