Repository: DNV007/delivered-energy-decomposition

# Three-term energy accounting for a cold commercial sodium-ion 18650 cell

This repository holds the analysis code and the derived data behind a reanalysis
of a public commercial-cell archive. No new measurements were made. The
manuscript reporting the work is not distributed here; what is here is
everything needed to regenerate its numbers from the raw archive and to check
them.

**Source data.** Droese, D., Schlösser, A., Otto, M. *Dataset: Evaluation of
Commercial Sodium-Ion Batteries by State-of-the-Art Lithium-Ion Battery
Configurations.* Technische Universität Berlin, DepositOnce, 2025.
DOI [10.14279/depositonce-25036](https://doi.org/10.14279/depositonce-25036),
CC BY 4.0.

File: data_processed/hppc/raw_temperature_pulse_descriptors.csv (part 29 of 36)
member_path,file_name,cell_id,cell_family,chemistry_type,temperature_deg_c,voltage_v,pulse_set,pulse_block_index,nominal_soc_percent,segment_index,step_id,nominal_c_rate,pulse_direction,duration_s,complete_1s,complete_10s,n_points,current_median_a,current_mean_a,pre_voltage_v,pulse_voltage_fast_v,pulse_voltage_100ms_v,pulse_voltage_1s_v,pulse_voltage_10s_v,pulse_voltage_end_v,relax_voltage_60s_v,relax_voltage_end_v,temperature_mean_deg_c,capacity_delta_ah,r_fast_ohm,r_100ms_ohm,r_1s_ohm,r_10s_ohm,r_end_ohm,polarization_1s_minus_fast_ohm,polarization_end_minus_fast_ohm,relaxation_60s_ohm,relaxation_end_ohm
raw_CU_diffT/TC23SIB09/TC23SIB09_05deg.parquet,TC23SIB09_05deg.parquet,TC23SIB09,SIB,sodium-ion,5.0,,charge_sweep,4,40,382,66,-3.0,discharge,9.999999333376763,True,True,1002,-4.23714470564291,-4.244626348340637,2.93216922171536,2.25407646963465,2.1525724335888,2.09189896843357,2.07663520361465,2.07663520361465,2.90831958918579,2.90831958918579,5.5610734530938135,-0.01180088616360272,0.16003530660108095,0.18399106999775455,0.19831049247922589,0.20191286291481472,0.20191286291481472,0.038275185878144935,0.04187755631373377,0.19628415910920535,0.19628415910920535
raw_CU_diffT/TC23SIB09/TC23SIB09_05deg.parquet,TC23SIB09_05deg.parquet,TC23SIB09,SIB,sodium-ion,5.0,,charge_sweep,4,40,386,70,2.0,charge,9.99999933334766,True,True,1002,2.99999663195698,2.9970000560519168,2.91537908041454,3.40000361341539,3.46716417861865,3.38416745741575,3.29258486850221,3.29258486850221,2.97319058966622,2.97319058966622,5.517534261477046,0.008333333057069408,0.16154169236007307,0.18392857256115164,0.15626296776720255,0.1257354038566397,0.1257354038566397,-0.005278724592870515,-0.03580628850343337,0.10646487913809428,0.10646487913809428
raw_CU_diffT/TC23SIB09/TC23SIB09_05deg.parquet,TC23SIB09_05deg.parquet,TC23SIB09,SIB,sodium-ion,5.0,,charge_sweep,4,40,390,74,-2.0,discharge,10.00000066679786,True,True,1002,-2.99999667164326,-2.997007377180212,2.92606371578779,2.43380730037748,2.31246037006703,2.24377342838187,2.2235489399968,2.2235489399968,2.90870118330626,2.90870118330626,5.509438912175649,-0.008333332013525357,0.16408565384863397,0.2045346754950419,0.22743034812508403,0.23417185173281702,0.23417185173281702,0.06334469427645006,0.07008619788418305,0.22838433448466636,0.22838433448466636
raw_CU_diffT/TC23SIB09/TC23SIB09_05deg.parquet,TC23SIB09_05deg.parquet,TC23SIB09,SIB,sodium-ion,5.0,,charge_sweep,4,40,394,78,1.0,charge,9.999999666702934,True,True,1002,1.49999831597849,1.4984930413595225,2.91442509511336,3.19260720893825,3.29163088320102,3.27598552426163,3.19012684715518,3.19012684715518,2.94895936301617,2.94895936301617,5.495416586826347,0.004166659813675287,0.18545495075667756,0.2514708077132729,0.24104055671050162,0.1838013743781921,0.1838013743781921,0.05558560595382406,-0.0016535763784854551,0.16077850326231197,0.16077850326231197
raw_CU_diffT/TC23SIB09/TC23SIB09_05deg.parquet,TC23SIB09_05deg.parquet,TC23SIB09,SIB,sodium-ion,5.0,,charge_sweep,4,40,398,82,-1.0,discharge,9.999999666324584,True,True,1002,-1.49999835566477,-1.4985088112688556,2.91995820986022,2.64521044311958,2.52939662755599,2.47692743599094,2.46090048293107,2.46090048293107,2.9109907480291,2.9109907480291,5.455551706586826,-0.004166672597844342,0.18316537861728327,0.2603746736316526,0.29535417302036804,0.30603882010637595,0.30603882010637595,0.11218879440308477,0.12287344148909268,0.3000605056653938,0.3000605056653938
raw_CU_diffT/TC23SIB09/TC23SIB09_05deg.parquet,TC23SIB09_05deg.parquet,TC23SIB09,SIB,sodium-ion,5.0,,charge_sweep,5,50,404,62,3.0,charge,9.999999666702934,True,True,1002,4.5000039567208,4.495499769459154,2.9897899339068,3.62514414449452,3.64403305345794,3.53222597615932,3.4083986840658,3.4083986840658,3.05237136966439,3.05237136966439,5.641802165668662,0.012499997065636984,0.14118970043099904,0.14538723206543447,0.12054123673433366,0.093024084908593,0.093024084908593,-0.020648463696665384,-0.048165615522406044,0.07911711141268657,0.07911711141268657
raw_CU_diffT/TC23SIB09/TC23SIB09_05deg.parquet,TC23SIB09_05deg.parquet,TC23SIB09,SIB,sodium-ion,5.0,,charge_sweep,5,50,408,66,-3.0,discharge,9.999999333376763,True,True,1002,-4.38945318333592,-4.394363024214982,3.00543529284619,2.32085544071744,2.21534466640662,2.15944112775732,2.14360497175768,2.14360497175768,2.97948689265402,2.97948689265402,5.374371317365269,-0.012216746695838608,0.1559601671405637,0.17999750616752505,0.19273338380748525,0.19634115801948968,0.19634115801948968,0.03677321666692154,0.040380990878925965,0.19042962437090674,0.19042962437090674
raw_CU_diffT/TC23SIB09/TC23SIB09_05deg.parquet,TC23SIB09_05deg.parquet,TC23SIB09,SIB,sodium-ion,5.0,,charge_sweep,5,50,412,70,2.0,charge,10.000001666892786,True,True,1002,2.99999663195698,2.9969992540484607,2.98673718094301,3.465828599197,3.53184438203885,3.44007099606506,3.3452448571275,3.3452448571275,3.04168673429114,3.04168673429114,5.406882105788424,0.008333333991338595,0.1596973187071432,0.1817026043593427,0.15111144135729512,0.11950269289156693,0.11950269289156693,-0.008585877349848087,-0.040194625815576285,0.10118615454522732,0.10118615454522732
raw_CU_diffT/TC23SIB09/TC23SIB09_05deg.parquet,TC23SIB09_05deg.parquet,TC23SIB09,SIB,sodium-ion,5.0,,charge_sweep,5,50,416,74,-2.0,discharge,9.99999933334766,True,True,1002,-2.99999667164326,-2.997009101038102,2.99799420749697,2.51260648625518,2.38858839710142,2.32696094664501,2.30673645825993,2.30673645825993,2.98005928383473,2.98005928383473,5.432308702594811,-0.008333335563718593,0.16179608658562847,0.20313549550098184,0.22367800177738162,0.230419505385118,0.230419505385118,0.06188191519175315,0.06862341879948952,0.2244411908650502,0.2244411908650502
raw_CU_diffT/TC23SIB09/TC23SIB09_05deg.parquet,TC23SIB09_05deg.parquet,TC23SIB09,SIB,sodium-ion,5.0,,charge_sweep,5,50,420,78,1.0,charge,9.999999333376763,True,True,1002,1.49999831597849,1.4985009820611326,2.98540160152136,3.25385306527419,3.36012702782595,3.33494181587472,3.24755676228638,3.24755676228638,3.01993586942417,3.01993586942417,5.464813922155688,0.004166670157787068,0.17896784342568536,0.24981723133478745,0.23302707118397362,0.17477030338798036,0.17477030338798036,0.05405922775828825,-0.004197540037705005,0.15174743227210025,0.15174743227210025
raw_CU_diffT/TC23SIB09/TC23SIB09_05deg.parquet,TC23SIB09_05deg.parquet,TC23SIB09,SIB,sodium-ion,5.0,,charge_sweep,5,50,424,82,-1.0,discharge,9.999999333376763,True,True,1002,-1.49999835566477,-1.4985014100154688,2.99131631038869,2.72133847015397,2.6009455251447,2.55572662186864,2.54027205998948,2.54027205998948,2.9819672544371,2.9819672544371,5.438944530938122,-0.004166664203404343,0.1799854241273961,0.26024747545205507,0.2903934440161471,0.3006964965633687,0.3006964965633687,0.11040801988875099,0.12071107243597262,0.29446378576319787,0.29446378576319787
raw_CU_diffT/TC23SIB09/TC23SIB09_05deg.parquet,TC23SIB09_05deg.parquet,TC23SIB09,SIB,sodium-ion,5.0,,charge_sweep,6,60,430,62,3.0,charge,9.99999933334766,True,True,1002,4.5000039567208,4.495495836160759,3.07641179925419,3.71252919808286,3.72416781875729,3.60720922083228,3.47594084338954,3.47594084338954,3.13613127910823,3.13613127910823,5.456582974051895,0.012499994620489204,0.14135929766875474,0.14394565554451788,0.11795487885857052,0.08878415396472025,0.08878415396472025,-0.02340441881018422,-0.05257514370403449,0.07551317011039535,0.07551317011039535
raw_CU_diffT/TC23SIB09/TC23SIB09_05deg.parquet,TC23SIB09_05deg.parquet,TC23SIB09,SIB,sodium-ion,5.0,,charge_sweep,6,60,434,66,-3.0,discharge,9.999999666702934,True,True,1002,-4.50001292581984,-4.522287007769407,3.0926295493743,2.40099020601679,2.29872298173,2.24663538428542,2.23308879300862,2.23308879300862,3.06496397564,3.06496397564,5.5739052395209585,-0.012572136609336678,0.15369719037673713,0.17642317494002774,0.18799816334633118,0.19100850831646965,0.19100850831646965,0.03430097296959406,0.037311317939732525,0.18486062070140027,0.18486062070140027
raw_CU_diffT/TC23SIB09/TC23SIB09_05deg.parquet,TC23SIB09_05deg.parquet,TC23SIB09,SIB,sodium-ion,5.0,,charge_sweep,6,60,438,70,2.0,charge,9.999999332998414,True,True,1002,2.99999663195698,2.9970002850599657,3.07202346686875,3.54424619095422,3.60720922083228,3.51085670541283,3.41412259587289,3.41412259587289,3.12430186137357,3.12430186137357,5.556502355289422,0.008333331868579194,0.15740775141384955,0.1783954516023619,0.14627791040479166,0.11403317102425523,0.11403317102425523,-0.011129841009057895,-0.043374580389594325,0.09660701995863982,0.09660701995863982
raw_CU_diffT/TC23SIB09/TC23SIB09_05deg.parquet,TC23SIB09_05deg.parquet,TC23SIB09,SIB,sodium-ion,5.0,,charge_sweep,6,60,442,74,-2.0,discharge,10.000001000153134,True,True,1002,-2.99999667164326,-2.9969991937665084,3.08385288460342,2.60247190162659,2.48074337719567,2.42388585324518,2.40327977073963,2.40327977073963,3.06534556976047,3.06534556976047,5.500290698602795,-0.008333324466701505,0.16046050568221196,0.20103672550989676,0.21998925452031934,0.22685795630933273,0.22685795630933273,0.05952874883810738,0.06639745062712077,0.2206888445173478,0.2206888445173478
raw_CU_diffT/TC23SIB09/TC23SIB09_05deg.parquet,TC23SIB09_05deg.parquet,TC23SIB09,SIB,sodium-ion,5.0,,charge_sweep,6,60,446,78,1.0,charge,9.999999333405867,True,True,1002,1.49999831597849,1.4984970457526,3.07049709038686,3.33704058353732,3.44369614020956,3.41087904584887,3.3217768187184,3.3217768187184,3.10388657592826,3.10388657592826,5.493269251497005,0.0041666665562782755,0.17769586159607545,0.24879964587110373,0.22692155840186376,0.16752000695922353,0.16752000695922353,0.04922569680578831,-0.010175854636851916,0.14526032494110125,0.14526032494110125
raw_CU_diffT/TC23SIB09/TC23SIB09_05deg.parquet,TC23SIB09_05deg.parquet,TC23SIB09,SIB,sodium-ion,5.0,,charge_sweep,6,60,450,82,-1.0,discharge,10.000001666514436,True,True,1002,-1.49999835566477,-1.4985094928668345,3.07660259631443,2.80738794432065,2.68890296991375,2.64673681960147,2.63147305478255,2.63147305478255,3.0670627433026,3.0670627433026,5.456490239520958,-0.004166668456345336,0.17947663140901876,0.25846670093772156,0.28657749862829146,0.29675335299591554,0.29675335299591554,0.1071008672192727,0.11727672158689678,0.2903934440161471,0.2903934440161471
raw_CU_diffT/TC23SIB09/TC23SIB09_05deg.parquet,TC23SIB09_05deg.parquet,TC23SIB09,SIB,sodium-ion,5.0,,charge_sweep,7,70,456,62,3.0,charge,9.999999666732037,True,True,1002,4.49999502730803,4.49549611748974,3.16665880874608,3.80105903403262,3.80621055465901,3.68410043610762,3.54787133509872,3.54787133509872,3.22332553563634,3.22332553563634,5.44640371257485,0.012499991114827762,0.14097798362813935,0.14212276725459413,0.11498715536827656,0.0847139883576022,0.0847139883576022,-0.02599082825986279,-0.056263995270537145,0.07212136846660662,0.07212136846660662
raw_CU_diffT/TC23SIB09/TC23SIB09_05deg.parquet,TC23SIB09_05deg.parquet,TC23SIB09,SIB,sodium-ion,5.0,,charge_sweep,7,70,460,66,-3.0,discharge,10.000001666514436,True,True,1002,-4.50000399640707,-4.49550141655855,3.1834489500469,2.54065365410995,2.41968831791997,2.35653449098167,2.33249406139187,2.33249406139187,3.15444779689094,3.15444779689094,5.589547724550897,-0.01249999883920984,0.14284327223935267,0.1697244341864447,0.1837586054868978,0.18910091842906285,0.18910091842906285,0.04091533324754512,0.04625764618971018,0.18265622345121055,0.18265622345121055
raw_CU_diffT/TC23SIB09/TC23SIB09_05deg.parquet,TC23SIB09_05deg.parquet,TC23SIB09,SIB,sodium-ion,5.0,,charge_sweep,7,70,464,70,2.0,charge,9.999999333376763,True,True,1002,2.99999663195698,2.9969971599437284,3.1615072881197,3.63258522984375,3.68867956555329,3.5885111089291,3.48872424642538,3.48872424642538,3.21130532084144,3.21130532084144,5.813579421157684,0.008333328947483285,0.1570261568649672,0.1757242897601859,0.14233476673300588,0.10907244188878557,0.10907244188878557,-0.01469139013196133,-0.047953714976181644,0.09247307901241614,0.09247307901241614
raw_CU_diffT/TC23SIB09/TC23SIB09_05deg.parquet,TC23SIB09_05deg.parquet,TC23SIB09,SIB,sodium-ion,5.0,,charge_sweep,7,70,468,74,-2.0,discharge,9.99999933334766,True,True,1002,-2.99999667164326,-2.99700922049301,3.17371829997483,2.6583754402759,2.58262900736199,2.53225858345954,2.51050771859257,2.51050771859257,3.15444779689094,3.15444779689094,5.785121946107784,-0.008333334790022236,0.17178114381595253,0.19702998279963704,0.21382014272833438,0.22107043906118196,0.22107043906118196,0.04203899891238186,0.04928929524522943,0.21464693090664314,0.21464693090664314
raw_CU_diffT/TC23SIB09/TC23SIB09_05deg.parquet,TC23SIB09_05deg.parquet,TC23SIB09,SIB,sodium-ion,5.0,,charge_sweep,7,70,472,78,1.0,charge,10.000005666835932,True,True,1002,1.49999831597849,1.4984962526211263,3.15959931751733,3.42709679596898,3.5331799614605,3.49502054941319,3.40248397519846,3.40248397519846,3.19203481775754,3.19203481775754,5.279124161676646,0.00416666693332277,0.17833185251088396,0.2490540422370231,0.22361440564488605,0.16192328690895216,0.16192328690895216,0.04528255313400209,-0.016408565601931796,0.1402995958056381,0.1402995958056381
raw_CU_diffT/TC23SIB09/TC23SIB09_05deg.parquet,TC23SIB09_05deg.parquet,TC23SIB09,SIB,sodium-ion,5.0,,charge_sweep,7,70,476,82,-1.0,discharge,10.000000000087311,True,True,1002,-1.49999835566477,-1.4985053235103323,3.16608641756537,2.89782575087278,2.77972237058635,2.73679303203313,2.72114767309373,2.72114767309373,3.15616497043307,3.15616497043307,5.32254248502994,-0.004166663618745765,0.17884064051103699,0.2575763136805511,0.2861959040894984,0.29662615481631766,0.29662615481631766,0.10735526357846142,0.11778551430528067,0.2900118494773608,0.2900118494773608
raw_CU_diffT/TC23SIB09/TC23SIB09_05deg.parquet,TC23SIB09_05deg.parquet,TC23SIB09,SIB,sodium-ion,5.0,,charge_sweep,8,80,482,62,3.0,charge,9.999999333376763,True,True,1002,4.5000039567208,4.495499096693551,3.25766900647892,3.88825329056073,3.89035205822333,3.76385360728649,3.61999262386813,3.61999262386813,3.31128298040539,3.31128298040539,5.442253912175649,0.012499998995714646,0.14012971769503138,0.1405961100988571,0.11248536794097225,0.08051628862416356,0.08051628862416356,-0.027644349754059133,-0.05961342907086782,0.06860208267187833,0.06860208267187833
raw_CU_diffT/TC23SIB09/TC23SIB09_05deg.parquet,TC23SIB09_05deg.parquet,TC23SIB09,SIB,sodium-ion,5.0,,charge_sweep,8,80,486,66,-3.0,discharge,10.000005000125384,True,True,1002,-4.50000399640707,-4.495504557081937,3.27445914777973,2.63452580774633,2.51756720982133,2.4568937446661,2.4313269385944,2.4313269385944,3.24469480638283,3.24469480638283,5.598186367265468,-0.012500008670811214,0.14220728260338011,0.16819805906010832,0.18168103934272,0.18736254675740524,0.18736254675740524,0.039473756739339894,0.045155264154025126,0.18074825454329502,0.18074825454329502
raw_CU_diffT/TC23SIB09/TC23SIB09_05deg.parquet,TC23SIB09_05deg.parquet,TC23SIB09,SIB,sodium-ion,5.0,,charge_sweep,8,80,490,70,2.0,charge,9.999999333376763,True,True,1002,2.99999663195698,2.9969999958491784,3.25156350055135,3.72245064521516,3.77415664853927,3.67284340955366,3.56676024406213,3.56676024406213,3.29926276561049,3.29926276561049,5.535526886227545,0.008333333823717346,0.15696255777348558,0.17419791156465997,0.14042679398859778,0.10506569912552481,0.10506569912552481,-0.016535763784887803,-0.05189685864796077,0.08916592625543858,0.08916592625543858
raw_CU_diffT/TC23SIB09/TC23SIB09_05deg.parquet,TC23SIB09_05deg.parquet,TC23SIB09,SIB,sodium-ion,5.0,,charge_sweep,8,80,494,74,-2.0,discharge,10.000004000030458,True,True,1002,-2.99999667164326,-2.997004222081426,3.26415610652696,2.788308238297,2.66657971386607,2.61849885468646,2.59655719275926,2.59655719275926,3.24431321226236,3.24431321226236,5.515604860279441,-0.008333335781860615,0.15861613205367733,0.1991923518813657,0.21521932272239444,0.22253321814587887,0.22253321814587887,0.05660319066871711,0.06391708609220154,0.2159189127194229,0.2159189127194229
raw_CU_diffT/TC23SIB09/TC23SIB09_05deg.parquet,TC23SIB09_05deg.parquet,TC23SIB09,SIB,sodium-ion,5.0,,charge_sweep,8,80,498,78,1.0,charge,9.999999333405867,True,True,1002,1.49999831597849,1.4984993893818412,3.24927393582851,3.51524503779827,3.61751226208506,3.57706328531491,3.48242794343758,3.48242794343758,3.28018305958683,3.28018305958683,5.479565538922156,0.004166665864927261,0.17731426704719994,0.24549249311412602,0.21852647832645997,0.15543617957795997,0.15543617957795997,0.04121221127926003,-0.02187808746923997,0.13483007393832966,0.13483007393832966
raw_CU_diffT/TC23SIB09/TC23SIB09_05deg.parquet,TC23SIB09_05deg.parquet,TC23SIB09,SIB,sodium-ion,5.0,,charge_sweep,8,80,502,82,-1.0,discharge,9.99999900002149,True,True,1002,-1.49999835566477,-1.4985040417861066,3.25595183293679,2.98921754272609,2.87225894480108,2.8337179386333,2.8180725796939,2.8180725796939,3.24583958874425,3.24583958874425,5.454662245508982,-0.004166665145439385,0.17782305507427607,0.25579553916621767,0.2814895714444727,0.29191982217129187,0.29191982217129187,0.10366651637019661,0.1140967670970158,0.28517831865273746,0.28517831865273746
raw_CU_diffT/TC23SIB09/TC23SIB09_05deg.parquet,TC23SIB09_05deg.parquet,TC23SIB09,SIB,sodium-ion,5.0,,charge_sweep,9,90,508,62,3.0,charge,9.99999933334766,True,True,1002,4.49999502730803,4.4954990985154755,3.34677123360939,3.9752567500286,3.97640153239002,3.84417916964608,3.69306789793873,3.69306789793873,3.3969508604516,3.3969508604516,5.448231257485029,0.012499996727508534,0.13966360242739653,0.13991799878883093,0.11053521904317468,0.07695489933385559,0.07695489933385559,-0.029128383384221856,-0.06270870309354094,0.06580385882432231,0.06580385882432231
raw_CU_diffT/TC23SIB09/TC23SIB09_05deg.parquet,TC23SIB09_05deg.parquet,TC23SIB09,SIB,sodium-ion,5.0,,charge_sweep,9,90,512,66,-3.0,discharge,10.000000999803888,True,True,1002,-4.50000399640707,-4.4955017633580105,3.36337057784997,2.7293519466839,2.61010378403605,2.55400944832651,2.52729785989339,2.52729785989339,3.33303384527236,3.33303384527236,5.594144890219561,-0.012499995508543136,0.14089290402237156,0.16739247218788011,0.17985786905293344,0.18579377232200764,0.18579377232200764,0.03896496503056188,0.044900868299636076,0.179052282180703,0.179052282180703
raw_CU_diffT/TC23SIB09/TC23SIB09_05deg.parquet,TC23SIB09_05deg.parquet,TC23SIB09,SIB,sodium-ion,5.0,,charge_sweep,9,90,516,70,2.0,charge,10.000002666958608,True,True,1002,2.99999663195698,2.9969943129483,3.33990253944087,3.80907251056256,3.85906134034454,3.75393216015419,3.64231587991581,3.64231587991581,3.38512144271694,3.38512144271694,5.532319081836327,0.008333332953718674,0.1563901659501655,0.17305312791801655,0.13801002851234442,0.10080455999634484,0.10080455999634484,-0.018380137437821076,-0.05558560595382066,0.08573157531550132,0.08573157531550132
raw_CU_diffT/TC23SIB09/TC23SIB09_05deg.parquet,TC23SIB09_05deg.parquet,TC23SIB09,SIB,sodium-ion,5.0,,charge_sweep,9,90,520,74,-2.0,discharge,10.00000733329216,True,True,1002,-2.99999667164326,-2.9969943590509236,3.35230434835625,2.8755024948251,2.76235983810482,2.71275260244332,2.69042934639564,2.69042934639564,3.33227065703141,3.33227065703141,5.529187794411177,-0.008333328087539688,0.15893412750687477,0.19664838825580602,0.21318415182194606,0.22062524542671078,0.22062524542671078,0.05425002431507128,0.061691117919836,0.21394734090961467,0.21394734090961467
raw_CU_diffT/TC23SIB09/TC23SIB09_05deg.parquet,TC23SIB09_05deg.parquet,TC23SIB09,SIB,sodium-ion,5.0,,charge_sweep,9,90,524,78,1.0,charge,9.999999666353688,True,True,1002,1.49999831597849,1.4985009447512778,3.3374221776578,3.60358407668779,3.70241695389032,3.66025080357805,3.5629443028574,3.5629443028574,3.36661412787399,3.36661412787399,5.500902844311377,0.004166668987009919,0.17744146523015605,0.24333012400378848,0.21521932556948226,0.15034825225952705,0.15034825225952705,0.0377778603393262,-0.027093212970629,0.13088693026654402,0.13088693026654402
raw_CU_diffT/TC23SIB09/TC23SIB09_05deg.parquet,TC23SIB09_05deg.parquet,TC23SIB09,SIB,sodium-ion,5.0,,charge_sweep,9,90,528,82,-1.0,discharge,10.000002333603334,True,True,1002,-1.49999835566477,-1.498502788064076,3.34390927770584,3.07831976985656,2.96326914253392,2.92625451284802,2.91079995096886,2.91079995096886,3.33360623645307,3.33360623645307,5.640989041916168,-0.00416666521842593,0.1770598659967038,0.253760368292689,0.2784368151341896,0.28873986768141124,0.28873986768141124,0.1013769491374858,0.11168000168470743,0.2818711659832657,0.2818711659832657
raw_CU_diffT/TC23SIB09/TC23SIB09_05deg.parquet,TC23SIB09_05deg.parquet,TC23SIB09,SIB,sodium-ion,5.0,,charge_sweep,10,100,534,62,3.0,charge,10.00000333331991,True,True,1002,4.5000039567208,4.495498290174889,3.43205751953513,4.05920745653268,4.05577310944842,3.91859002313834,3.76423520140697,3.76423520140697,3.47861200223285,3.47861200223285,5.455312025948103,0.0125000037091864,0.13936653012513364,0.13860334255523601,0.1081182390687833,0.07381719773284409,0.07381719773284409,-0.03124829105635034,-0.06554933239228955,0.06347176622979164,0.06347176622979164
raw_CU_diffT/TC23SIB09/TC23SIB09_05deg.parquet,TC23SIB09_05deg.parquet,TC23SIB09,SIB,sodium-ion,5.0,,charge_sweep,10,100,538,66,-3.0,discharge,10.000004000030458,True,True,1002,-4.50000399640707,-4.495507252303093,3.448084472595,2.81673700027224,2.70721948769646,2.64597363136053,2.61849885468646,2.61849885468646,3.41812933413786,3.41812933413786,5.604174990019961,-0.012500007848878095,0.1402993136954647,0.1646365170986665,0.17824669530847034,0.18435219581380474,0.18435219581380474,0.03794738161300565,0.04405288211834005,0.17769550429062894,0.17769550429062894
raw_CU_diffT/TC23SIB09/TC23SIB09_05deg.parquet,TC23SIB09_05deg.parquet,TC23SIB09,SIB,sodium-ion,5.0,,charge_sweep,10,100,542,70,2.0,charge,9.999999666702934,True,True,1002,2.99999663195698,2.997000953191543,3.42480723124614,3.89187843470522,3.937669729162,3.83254054897165,3.71539115398641,3.71539115398641,3.46697338155842,3.46697338155842,5.550153003992017,0.00833333368253116,0.15569057594387922,0.17095435789916405,0.13591125849349192,0.09686141632456247,0.09686141632456247,-0.0197793174503873,-0.058829159619316757,0.0828060171074061,0.0828060171074061
raw_CU_diffT/TC23SIB09/TC23SIB09_05deg.parquet,TC23SIB09_05deg.parquet,TC23SIB09,SIB,sodium-ion,5.0,,charge_sweep,10,100,546,74,-2.0,discharge,10.000004333385732,True,True,1002,-2.99999667164326,-2.99700908487842,3.43663664898081,2.96288754841344,2.85012648581364,2.80185482957379,2.77991316764659,2.77991316764659,3.41698455177644,3.41698455177644,5.503887994011976,-0.00833334283382345,0.15791654205665243,0.1955036046243034,0.2115941745559723,0.21890806997945672,0.21890806997945672,0.053677632499319866,0.060991527922804295,0.21235736364363747,0.21235736364363747
raw_CU_diffT/TC23SIB09/TC23SIB09_05deg.parquet,TC23SIB09_05deg.parquet,TC23SIB09,SIB,sodium-ion,5.0,,charge_sweep,10,100,550,78,1.0,charge,9.99999933334766,True,True,1002,1.49999831597849,1.4984981240945476,3.42194527534259,3.68562681258951,3.78503208097275,3.73981317769669,3.64040790931344,3.64040790931344,3.44961084907689,3.44961084907689,5.478885958083832,0.00416666521937625,0.17578788885167063,0.24205814217418536,0.21191217281250485,0.14564191948998328,0.14564191948998328,0.036124283960834225,-0.03014596936168734,0.127198182960684,0.127198182960684
raw_CU_diffT/TC23SIB09/TC23SIB09_05deg.parquet,TC23SIB09_05deg.parquet,TC23SIB09,SIB,sodium-ion,5.0,,charge_sweep,10,100,554,82,-1.0,discharge,10.00000466639176,True,True,1002,-1.49999835566477,-1.4985004184922075,3.4282415783304,3.15979011457757,3.05046339906202,3.01192239289424,2.99665862807531,2.99665862807531,3.4183201311981,3.4183201311981,5.446750299401198,-0.004166663721011301,0.1789678386906346,0.2518523955987645,0.27754642787701944,0.28772228224465,0.28772228224465,0.09857858918638485,0.10875444355401542,0.28110797690569317,0.28110797690569317
raw_CU_diffT/TC23SIB09/TC23SIB09_15deg.parquet,TC23SIB09_15deg.parquet,TC23SIB09,SIB,sodium-ion,15.0,,discharge_sweep,0,100,12,28,-3.0,discharge,9.999999666652002,True,True,1002,-4.50000399640707,-4.495680772676113,4.04775963291849,3.75908368078058,3.71787151576949,3.64422385051818,3.61484110324175,3.61484110324175,4.01322536501567,4.01322536501567,15.53818653692615,-0.01250043354445384,0.06415015461506196,0.07330840537306016,0.08967453867207771,0.09620403226805899,0.09620403226805899,0.02552438405701575,0.032053877652997026,0.08852975732732718,0.08852975732732718
raw_CU_diffT/TC23SIB09/TC23SIB09_15deg.parquet,TC23SIB09_15deg.parquet,TC23SIB09,SIB,sodium-ion,15.0,,discharge_sweep,0,100,16,32,3.0,charge,0.13643399998545647,False,False,16,4.5080904130819945,4.228560486608037,4.02295601508774,4.31125037310517,4.35227174105603,,,4.36429195585093,4.02371920332868,4.02371920332868,15.524,0.00017095183965504452,0.06395043834543139,0.07304993817618459,,,0.07571630324286968,,0.011765864897438291,0.07554701022276397,0.07554701022276397
raw_CU_diffT/TC23SIB09/TC23SIB09_15deg.parquet,TC23SIB09_15deg.parquet,TC23SIB09,SIB,sodium-ion,15.0,,discharge_sweep,0,100,20,36,-2.0,discharge,9.999999666652002,True,True,1002,-2.99999667164326,-2.9971924093070235,4.02505478275034,3.82052033417675,3.79113758690032,3.7367604247329,3.71195680690215,3.71195680690215,4.001395947281,4.001395947281,15.44975145708583,-0.0083338027955924,0.0681782251650151,0.07797248512342217,0.09609822595553942,0.10436610773860944,0.10436610773860944,0.027920000790524327,0.03618788257359434,0.09647982049937032,0.09647982049937032
raw_CU_diffT/TC23SIB09/TC23SIB09_15deg.parquet,TC23SIB09_15deg.parquet,TC23SIB09,SIB,sodium-ion,15.0,,discharge_sweep,0,100,24,40,2.0,charge,0.13609700003144098,False,False,16,3.003363774610495,2.816405397732952,4.0092186267507,4.21318068414358,4.24275422848025,,,4.25134009619089,4.00979101793141,4.00979101793141,15.43667,0.00011358521041793567,0.06791120646693295,0.0777580137656943,,,0.08061676427178406,,0.012705557804851109,0.08042618090471115,0.08042618090471115
raw_CU_diffT/TC23SIB09/TC23SIB09_15deg.parquet,TC23SIB09_15deg.parquet,TC23SIB09,SIB,sodium-ion,15.0,,discharge_sweep,0,100,28,44,-1.0,discharge,9.999999333333108,True,True,1002,-1.49999835566477,-1.4986620955606975,4.01131739441331,3.90160908477729,3.88615452289813,3.85696257268193,3.8390276490197,3.8390276490197,3.99910638255817,3.99910638255817,15.476388622754488,-0.004167067084356639,0.07313895326731826,0.0834420058145399,0.10290332729263085,0.11485995617458836,0.11485995617458836,0.029764374025312595,0.0417210029072701,0.10671927268048646,0.10671927268048646
raw_CU_diffT/TC23SIB09/TC23SIB09_15deg.parquet,TC23SIB09_15deg.parquet,TC23SIB09,SIB,sodium-ion,15.0,,discharge_sweep,0,100,32,48,1.0,charge,0.6051279999519465,False,False,63,1.4997789302283,1.4753369371727025,4.00387630906408,4.11205824221821,4.12903918057926,,,4.15441518959072,4.00483029436526,4.00483029436526,15.436670000000003,0.00025201052232489893,0.07213191956074642,0.08345421381278305,,,0.10037404679616663,,0.028242127235420203,0.09973796284942459,0.09973796284942459
raw_CU_diffT/TC23SIB09/TC23SIB09_15deg.parquet,TC23SIB09_15deg.parquet,TC23SIB09,SIB,sodium-ion,15.0,,discharge_sweep,1,90,38,28,-3.0,discharge,9.999999666360964,True,True,1002,-4.50000399640707,-4.495495103469663,3.83444851957402,3.40381955462012,3.35268594247672,3.31414493630894,3.25881378884034,3.25881378884034,3.7999142516712,3.7999142516712,15.439800978043912,-0.012499954044466613,0.09569524055928087,0.10705825538865138,0.1156229158197426,0.127918715448538,0.127918715448538,0.019927675260461727,0.03222347488925713,0.12024444050780618,0.12024444050780618
raw_CU_diffT/TC23SIB09/TC23SIB09_15deg.parquet,TC23SIB09_15deg.parquet,TC23SIB09,SIB,sodium-ion,15.0,,discharge_sweep,1,90,42,32,3.0,charge,0.13684733352420153,False,False,16,4.50110542955066,4.219769551667541,3.80850011938185,4.24256343142001,4.27728849638306,,,4.26717625219052,3.80907251056256,3.80907251056256,15.48658,0.00017111357426591574,0.09643482447410512,0.10414961043203311,,,0.10190299693878956,,0.005468172464684437,0.10177583013728525,0.10177583013728525
raw_CU_diffT/TC23SIB09/TC23SIB09_15deg.parquet,TC23SIB09_15deg.parquet,TC23SIB09,SIB,sodium-ion,15.0,,discharge_sweep,1,90,46,36,-2.0,discharge,9.999999666717486,True,True,1002,-2.99999667164326,-2.997001888868843,3.81059888704445,3.49196779644941,3.44732128435405,3.41755694295715,3.38206868975315,3.38206868975315,3.78770323981606,3.78770323981606,15.463781546906187,-0.008333310861175587,0.10621048136713726,0.1210926685766665,0.1310141267163506,0.1428435575752059,0.1428435575752059,0.024803645349213338,0.03663307620806863,0.13521166669852405,0.13521166669852405
raw_CU_diffT/TC23SIB09/TC23SIB09_15deg.parquet,TC23SIB09_15deg.parquet,TC23SIB09,SIB,sodium-ion,15.0,,discharge_sweep,1,90,50,40,2.0,charge,0.2059450002052472,False,False,23,3.00037873145097,2.869801471419734,3.79419033986411,4.11205824221821,4.15174403074741,,,4.1589943190364,3.79495352810505,3.79495352810505,15.442909999999996,0.00017164904596377013,0.10594259285406296,0.11916951921279227,,,0.12158597691294527,,0.015643384058882312,0.1213316129445103,0.1213316129445103
raw_CU_diffT/TC23SIB09/TC23SIB09_15deg.parquet,TC23SIB09_15deg.parquet,TC23SIB09,SIB,sodium-ion,15.0,,discharge_sweep,1,90,54,44,-1.0,discharge,10.00000000007276,True,True,1002,-1.49999835566477,-1.4985028591587575,3.79609831046647,3.62132820328979,3.58622154420626,3.56828662054403,3.5488253203999,3.5488253203999,3.78465048685228,3.78465048685228,15.462086516966071,-0.004166654736681712,0.11651353250932422,0.1399179975548684,0.1518746264368259,0.16484884075555112,0.16484884075555112,0.03536109392750167,0.048335308246226893,0.1572169499798331,0.1572169499798331
raw_CU_diffT/TC23SIB09/TC23SIB09_15deg.parquet,TC23SIB09_15deg.parquet,TC23SIB09,SIB,sodium-ion,15.0,,discharge_sweep,1,90,58,48,1.0,charge,10.00000400004501,True,True,1002,1.49999831597849,1.4984956688525977,3.78846642805701,3.96209175287227,3.99624442665462,4.00864623556999,3.97029602646245,3.97029602646245,3.80296700463499,3.80296700463499,15.423638163672654,0.004166662532431104,0.11575034649422215,0.1385188212441897,0.14678670313663028,0.1212198683615371,0.1212198683615371,0.031036356642408128,0.005469521867314947,0.11155280645652366,0.11155280645652366
raw_CU_diffT/TC23SIB09/TC23SIB09_15deg.parquet,TC23SIB09_15deg.parquet,TC23SIB09,SIB,sodium-ion,15.0,,discharge_sweep,2,80,64,28,-3.0,discharge,10.000005666843208,True,True,1002,-4.50000399640707,-4.495511633398964,3.57095777938734,3.10579454653062,3.05447013732699,3.029475722436,2.99723101925602,2.99723101925602,3.54691734979753,3.54691734979753,15.483010339321359,-0.012500005007481718,0.10336951550001279,0.11477492963844659,0.1203292391259373,0.1274947223578911,0.1274947223578911,0.016959723625924517,0.02412520685787832,0.12215240941572388,0.12215240941572388
raw_CU_diffT/TC23SIB09/TC23SIB09_15deg.parquet,TC23SIB09_15deg.parquet,TC23SIB09,SIB,sodium-ion,15.0,,discharge_sweep,2,80,68,32,3.0,charge,9.999999666717486,True,True,1002,4.49999502730803,4.495495102637918,3.55264126160463,4.00998181499165,4.05176637118345,3.93385378795726,3.89779314357256,3.89779314357256,3.61140675615749,3.61140675615749,15.476767804391217,0.012499976816151429,0.10163134639297781,0.11091681358532629,0.08471398835759994,0.07670050297242344,0.07670050297242344,-0.016917358035377875,-0.024930843420554377,0.06364148975213225,0.06364148975213225
raw_CU_diffT/TC23SIB09/TC23SIB09_15deg.parquet,TC23SIB09_15deg.parquet,TC23SIB09,SIB,sodium-ion,15.0,,discharge_sweep,2,80,72,36,-2.0,discharge,10.000004333400284,True,True,1002,-2.99999667164326,-2.9970072237424428,3.57343814117041,3.23858930045526,3.19260720893825,3.17295511173389,3.14757910272243,3.14757910272243,3.55683879692983,3.55683879692983,15.4643872255489,-0.008333329947915738,0.11161640407145358,0.12694378491545402,0.13349449125126983,0.141953170306257,0.141953170306257,0.02187808717981625,0.030336766234803428,0.13642004942066366,0.13642004942066366
raw_CU_diffT/TC23SIB09/TC23SIB09_15deg.parquet,TC23SIB09_15deg.parquet,TC23SIB09,SIB,sodium-ion,15.0,,discharge_sweep,2,80,76,40,2.0,charge,10.00000366668246,True,True,1002,2.99999663195698,2.996990400641648,3.56065473813457,3.89416799942806,3.93366299089703,3.87985821991032,3.83254054897165,3.83254054897165,3.60072212078424,3.60072212078424,15.510257325349302,0.008333310375932459,0.11117121190763807,0.12433622384407039,0.10640128004661296,0.09062870535948626,0.09062870535948626,-0.0047699318610251035,-0.020542506548151804,0.07727289614861618,0.07727289614861618
raw_CU_diffT/TC23SIB09/TC23SIB09_15deg.parquet,TC23SIB09_15deg.parquet,TC23SIB09,SIB,sodium-ion,15.0,,discharge_sweep,2,80,80,44,-1.0,discharge,9.999999333362211,True,True,1002,-1.49999835566477,-1.498508129393627,3.57381973529089,3.39046376040356,3.35135036305507,3.33799456883851,3.32311239814006,3.32311239814006,3.56542466464048,3.56542466464048,15.432113063872254,-0.004166668497404704,0.12223745059111742,0.14831307740815866,0.1572169499798328,0.16713840798826818,0.16713840798826818,0.03497949938871538,0.04490095739715076,0.16154168808607258,0.16154168808607258
raw_CU_diffT/TC23SIB09/TC23SIB09_15deg.parquet,TC23SIB09_15deg.parquet,TC23SIB09,SIB,sodium-ion,15.0,,discharge_sweep,2,80,84,48,1.0,charge,9.999999666724761,True,True,1002,1.49999831597849,1.498490215435053,3.56752343230308,3.75068861013017,3.78636766039441,3.79705229576766,3.77034070733454,3.77034070733454,3.57630009707396,3.57630009707396,15.469341197604793,0.004166647123441624,0.12211025564225819,0.14589631585590948,0.15301941410170988,0.135211668487212,0.135211668487212,0.03090915845945169,0.013101412844953808,0.12936055207102154,0.12936055207102154
raw_CU_diffT/TC23SIB09/TC23SIB09_15deg.parquet,TC23SIB09_15deg.parquet,TC23SIB09,SIB,sodium-ion,15.0,,discharge_sweep,3,70,90,28,-3.0,discharge,10.000001999884262,True,True,1002,-4.50000098024987,-4.495507976953951,3.38302267505433,2.9130895156917,2.8613835123676,2.84020503868134,2.80700635020018,2.80700635020018,3.35840985428382,3.35840985428382,15.466416227544912,-0.012499989504633945,0.10442956822123549,0.11591978867919389,0.12062611513983479,0.12800359986191961,0.12800359986191961,0.0161965469185993,0.023574031640684126,0.12253408532658201,0.12253408532658201
raw_CU_diffT/TC23SIB09/TC23SIB09_15deg.parquet,TC23SIB09_15deg.parquet,TC23SIB09,SIB,sodium-ion,15.0,,discharge_sweep,3,70,94,32,3.0,charge,9.999999333362211,True,True,1002,4.49999502730803,4.495497610794906,3.36451536021139,3.82700743422479,3.86802880217565,3.76747875143099,3.71710832752854,3.71710832752854,3.42709679596898,3.42709679596898,15.504933143712575,0.0124999854403701,0.10277613001943033,0.11189199963749073,0.08954751922485107,0.07835407932174468,0.07835407932174468,-0.013228610794579251,-0.024422050697685646,0.06444707823000626,0.06444707823000626
raw_CU_diffT/TC23SIB09/TC23SIB09_15deg.parquet,TC23SIB09_15deg.parquet,TC23SIB09,SIB,sodium-ion,15.0,,discharge_sweep,3,70,98,36,-2.0,discharge,9.999999333354936,True,True,1002,-2.99999667164326,-2.9970109550052006,3.38512144271694,3.04283151665256,2.99799420749697,2.98120406619615,2.95620965130516,2.95620965130516,3.36871289553659,3.36871289553659,15.51493613772455,-0.008333334055087852,0.11409676860637624,0.12904255490654237,0.134639274882776,0.14297075575648616,0.14297075575648616,0.020542506276399752,0.028873987150109914,0.1375012339615297,0.1375012339615297
raw_CU_diffT/TC23SIB09/TC23SIB09_15deg.parquet,TC23SIB09_15deg.parquet,TC23SIB09,SIB,sodium-ion,15.0,,discharge_sweep,3,70,102,40,2.0,charge,9.999999333369487,True,True,1002,2.99999663195698,2.997001389582183,3.37233803968109,3.7106212274805,3.75011621894946,3.70680528627577,3.65376370353,3.65376370353,3.40954346642721,3.40954346642721,15.478088742514968,0.00833333485815927,0.1127611891946487,0.1259262011310776,0.11148920736504218,0.09380865993350414,0.09380865993350414,-0.0012719818296065138,-0.01895252926114456,0.08140683709483988,0.08140683709483988
raw_CU_diffT/TC23SIB09/TC23SIB09_15deg.parquet,TC23SIB09_15deg.parquet,TC23SIB09,SIB,sodium-ion,15.0,,discharge_sweep,3,70,106,44,-1.0,discharge,10.00000233323226,True,True,1002,-1.49999835566477,-1.4985062107481917,3.38588463095788,3.19928510604653,3.15959931751733,3.14719750860195,3.13269693202398,3.13269693202398,3.37768035736771,3.37768035736771,15.445836137724552,-0.004166664304155761,0.12439981964423745,0.15085704100006497,0.15912492267376416,0.16879198432300432,0.16879198432300432,0.03472510302952671,0.044392164678766874,0.16332246260040603,0.16332246260040603
raw_CU_diffT/TC23SIB09/TC23SIB09_15deg.parquet,TC23SIB09_15deg.parquet,TC23SIB09,SIB,sodium-ion,15.0,,discharge_sweep,3,70,110,48,1.0,charge,9.999999666717486,True,True,1002,1.49999831597849,1.4984969263769063,3.37958832797008,3.56599705582119,3.60243929432637,3.61255153851891,3.59385342661573,3.59385342661573,3.38817419568072,3.38817419568072,15.432789570858283,0.004166664971983962,0.1242726247525889,0.14856747769807868,0.15530898139499702,0.14284355946485114,0.14284355946485114,0.031036356642408114,0.018570934712262233,0.13711964123162362,0.13711964123162362
raw_CU_diffT/TC23SIB09/TC23SIB09_15deg.parquet,TC23SIB09_15deg.parquet,TC23SIB09,SIB,sodium-ion,15.0,,discharge_sweep,4,60,116,28,-3.0,discharge,10.000004333051038,True,True,1002,-4.50000399640707,-4.495511804699519,3.18707409419139,2.71046303772048,2.65856623733614,2.63815095189083,2.60418907516872,2.60418907516872,3.1620796793004,3.1620796793004,15.496869131736526,-0.012500002910077794,0.10591347404390085,0.11744608610952917,0.12198281217946379,0.12952988919300115,0.12952988919300115,0.01606933813556294,0.023616415149100303,0.12397557970551033,0.12397557970551033
raw_CU_diffT/TC23SIB09/TC23SIB09_15deg.parquet,TC23SIB09_15deg.parquet,TC23SIB09,SIB,sodium-ion,15.0,,discharge_sweep,4,60,120,32,3.0,charge,9.999999999723514,True,True,1002,4.5000039567208,4.495503249137837,3.16837598228821,3.63792754753037,3.67913971254147,3.59194545601336,3.53165358497861,3.53165358497861,3.23324698276864,3.23324698276864,15.469677105788424,0.012500000649414512,0.10434470052873619,0.11350295136750475,0.09412646695400005,0.08072828517135884,0.08072828517135884,-0.01021823357473614,-0.02361641535737735,0.06631251996218729,0.06631251996218729
raw_CU_diffT/TC23SIB09/TC23SIB09_15deg.parquet,TC23SIB09_15deg.parquet,TC23SIB09,SIB,sodium-ion,15.0,,discharge_sweep,4,60,124,36,-2.0,discharge,10.000000000087311,True,True,1002,-2.99999667164326,-2.997010169280248,3.18936365891423,2.84402097988607,2.7967033089474,2.78029476176706,2.75472795569536,2.75472795569536,3.17257351761342,3.17257351761342,15.512074900199604,-0.008333332502147987,0.11511435405659871,0.13088692853507358,0.1363564503300268,0.1448787284756541,0.1448787284756541,0.021242096273428088,0.029764374419055398,0.13928200849942388,0.13928200849942388
raw_CU_diffT/TC23SIB09/TC23SIB09_15deg.parquet,TC23SIB09_15deg.parquet,TC23SIB09,SIB,sodium-ion,15.0,,discharge_sweep,4,60,128,40,2.0,charge,9.999999666717486,True,True,1002,2.99999663195698,2.996998249454868,3.17638945881815,3.51925177606323,3.55970075283338,3.52211373196678,3.46678258449818,3.46678258449818,3.20729858257647,3.20729858257647,15.460058253493015,0.008333327427091924,0.11428756739017447,0.1277705747840075,0.11524155376238028,0.09679781723308084,0.09679781723308084,0.0009539863722058117,-0.017489750157093628,0.08649476441326584,0.08649476441326584
raw_CU_diffT/TC23SIB09/TC23SIB09_15deg.parquet,TC23SIB09_15deg.parquet,TC23SIB09,SIB,sodium-ion,15.0,,discharge_sweep,4,60,132,44,-1.0,discharge,10.00000466639176,True,True,1002,-1.49999835566477,-1.4985071055113937,3.19031764421541,3.00123775752099,2.96021638957013,2.94800537771499,2.93312320701654,2.93312320701654,3.18173177650477,3.18173177650477,15.497026566866268,-0.004166667270717144,0.1260533959789733,0.15340100459197098,0.16154168808607258,0.17146314609450794,0.17146314609450794,0.03548829210709928,0.045409750115534636,0.16573922801272098,0.16573922801272098
raw_CU_diffT/TC23SIB09/TC23SIB09_15deg.parquet,TC23SIB09_15deg.parquet,TC23SIB09,SIB,sodium-ion,15.0,,discharge_sweep,4,60,136,48,1.0,charge,9.999999333362211,True,True,1002,1.49999831597849,1.4984969065337668,3.18383054416737,3.37271963380156,3.40992506054769,3.41984650767999,3.40591832228272,3.40591832228272,3.19260720893825,3.19260720893825,15.458935508982034,0.004166665509285409,0.12592620113108088,0.15072984680841592,0.1573441523223713,0.14805868496623992,0.14805868496623992,0.03141795119129043,0.022132483835159034,0.14220756855004943,0.14220756855004943
