Repository: DNV007/delivered-energy-decomposition

# Three-term energy accounting for a cold commercial sodium-ion 18650 cell

This repository holds the analysis code and the derived data behind a reanalysis
of a public commercial-cell archive. No new measurements were made. The
manuscript reporting the work is not distributed here; what is here is
everything needed to regenerate its numbers from the raw archive and to check
them.

**Source data.** Droese, D., Schlösser, A., Otto, M. *Dataset: Evaluation of
Commercial Sodium-Ion Batteries by State-of-the-Art Lithium-Ion Battery
Configurations.* Technische Universität Berlin, DepositOnce, 2025.
DOI [10.14279/depositonce-25036](https://doi.org/10.14279/depositonce-25036),
CC BY 4.0.

File: data_processed/hppc/raw_temperature_pulse_descriptors.csv (part 30 of 36)
member_path,file_name,cell_id,cell_family,chemistry_type,temperature_deg_c,voltage_v,pulse_set,pulse_block_index,nominal_soc_percent,segment_index,step_id,nominal_c_rate,pulse_direction,duration_s,complete_1s,complete_10s,n_points,current_median_a,current_mean_a,pre_voltage_v,pulse_voltage_fast_v,pulse_voltage_100ms_v,pulse_voltage_1s_v,pulse_voltage_10s_v,pulse_voltage_end_v,relax_voltage_60s_v,relax_voltage_end_v,temperature_mean_deg_c,capacity_delta_ah,r_fast_ohm,r_100ms_ohm,r_1s_ohm,r_10s_ohm,r_end_ohm,polarization_1s_minus_fast_ohm,polarization_end_minus_fast_ohm,relaxation_60s_ohm,relaxation_end_ohm
raw_CU_diffT/TC23SIB09/TC23SIB09_15deg.parquet,TC23SIB09_15deg.parquet,TC23SIB09,SIB,sodium-ion,15.0,,discharge_sweep,5,50,142,28,-3.0,discharge,10.000003666296834,True,True,1002,-4.50000399640707,-4.495512194749893,2.99932978691862,2.51565923921896,2.4605188888106,2.43876802394363,2.405187741342,2.405187741342,2.97528935732882,2.97528935732882,15.432334540918163,-0.012500004279669628,0.10748224847929826,0.11973564879902808,0.12456917003241741,0.13203144842782355,0.13203144842782355,0.017086921553119153,0.024549199948525294,0.1266891354856585,0.1266891354856585
raw_CU_diffT/TC23SIB09/TC23SIB09_15deg.parquet,TC23SIB09_15deg.parquet,TC23SIB09,SIB,sodium-ion,15.0,,discharge_sweep,5,50,146,32,3.0,charge,10.000001666878234,True,True,1002,4.5000039567208,4.495501544489374,2.98215805149733,3.45876910796825,3.50322482300336,3.42900476657134,3.35898224546453,3.35898224546453,3.04664745785729,3.04664745785729,15.531494091816368,0.012499998534645368,0.10591347497797125,0.11579251407719579,0.09929918270552632,0.08373863614151039,0.08373863614151039,-0.0066142922724449354,-0.02217483883646086,0.06940766955121565,0.06940766955121565
raw_CU_diffT/TC23SIB09/TC23SIB09_15deg.parquet,TC23SIB09_15deg.parquet,TC23SIB09,SIB,sodium-ion,15.0,,discharge_sweep,5,50,150,36,-2.0,discharge,9.99999933334766,True,True,1002,-2.99999667164326,-2.9970092520994474,3.00161935164146,2.65093435492668,2.60113632220494,2.58377378972341,2.55820698365171,2.55820698365171,2.98559239858159,2.98559239858159,15.458655,-0.008333330564062541,0.11689512859448979,0.13349449125127,0.13928200849942063,0.14780428664504794,0.14780428664504794,0.022386879904930837,0.030909158050558147,0.1424619630313716,0.1424619630313716
raw_CU_diffT/TC23SIB09/TC23SIB09_15deg.parquet,TC23SIB09_15deg.parquet,TC23SIB09,SIB,sodium-ion,15.0,,discharge_sweep,5,50,154,40,2.0,charge,9.999999333362211,True,True,1002,2.99999663195698,2.997000656376198,2.9897899339068,3.33665898941685,3.38035151621102,3.34906079833223,3.29182168026126,3.29182168026126,3.01230398701471,3.01230398701471,15.49058973053892,0.008333333409737515,0.11562314831126261,0.13018734026026085,0.11975708925748615,0.1006773618133819,0.1006773618133819,0.004133940946223547,-0.014945786497880711,0.09317266901870243,0.09317266901870243
raw_CU_diffT/TC23SIB09/TC23SIB09_15deg.parquet,TC23SIB09_15deg.parquet,TC23SIB09,SIB,sodium-ion,15.0,,discharge_sweep,5,50,158,44,-1.0,discharge,10.000000000087311,True,True,1002,-1.49999835566477,-1.4985064863341488,3.00257333694265,2.81120388552538,2.76827454697216,2.75530034687607,2.74022737911738,2.74022737911738,2.99436906335247,2.99436906335247,15.475567784431137,-0.004166663652601609,0.1275797741341249,0.15619936454307218,0.16484884075555764,0.1748974969435906,0.1748974969435906,0.03726906662143273,0.047317722809465695,0.1694279752209858,0.1694279752209858
raw_CU_diffT/TC23SIB09/TC23SIB09_15deg.parquet,TC23SIB09_15deg.parquet,TC23SIB09,SIB,sodium-ion,15.0,,discharge_sweep,5,50,162,48,1.0,charge,10.00000133352296,True,True,1002,1.49999831597849,1.4984969769155212,2.99665862807531,3.18783728243234,3.22752307096154,3.23820770633479,3.22790466508202,3.22790466508202,3.00505369872572,3.00505369872572,15.435786407185628,0.0041666655295810795,0.1274525793266102,0.15390980138243066,0.16103289962823106,0.15416419774835657,0.15416419774835657,0.033580320301620864,0.02671161842174638,0.14856747769808518,0.14856747769808518
raw_CU_diffT/TC23SIB09/TC23SIB09_15deg.parquet,TC23SIB09_15deg.parquet,TC23SIB09,SIB,sodium-ion,15.0,,discharge_sweep,6,40,168,28,-3.0,discharge,9.999999333376763,True,True,1002,-4.50000399640707,-4.495510684255262,2.84077742986205,2.34890260857221,2.28574878163391,2.25846480202009,2.22850966356295,2.22850966356295,2.81826337675413,2.81826337675413,15.503474411177645,-0.012499996482329493,0.10930541876908709,0.12333959006954008,0.12940269126580664,0.13605938278898233,0.13605938278898233,0.020097272496719554,0.026753964019895243,0.131056264319333,0.131056264319333
raw_CU_diffT/TC23SIB09/TC23SIB09_15deg.parquet,TC23SIB09_15deg.parquet,TC23SIB09,SIB,sodium-ion,15.0,,discharge_sweep,6,40,172,32,3.0,charge,10.000003333305358,True,True,1002,4.5000039567208,4.495501143309413,2.82608605622383,3.31071058922468,3.36356137491021,3.30441428623687,3.22370712975681,3.22370712975681,2.88809510080071,2.88809510080071,15.480803133732534,0.012499999994601763,0.10769424597439706,0.11943885468892866,0.1062950687629179,0.08836016087033184,0.08836016087033184,-0.001399177211479155,-0.019334085104065216,0.07458038530274182,0.07458038530274182
raw_CU_diffT/TC23SIB09/TC23SIB09_15deg.parquet,TC23SIB09_15deg.parquet,TC23SIB09,SIB,sodium-ion,15.0,,discharge_sweep,6,40,176,36,-2.0,discharge,10.00000066679786,True,True,1002,-2.99999667164326,-2.997010421418823,2.84325779164512,2.48780286842442,2.43189932977511,2.41014846490815,2.38629883237858,2.38629883237858,2.82837562094667,2.82837562094667,15.515910379241518,-0.00833333365502295,0.11848510586046683,0.1371196394176954,0.14436993575053952,0.15231982208041556,0.15231982208041556,0.025884829890072694,0.03383471621994873,0.1473590930105735,0.1473590930105735
raw_CU_diffT/TC23SIB09/TC23SIB09_15deg.parquet,TC23SIB09_15deg.parquet,TC23SIB09,SIB,sodium-ion,15.0,,discharge_sweep,6,40,180,40,2.0,charge,9.99999933334766,True,True,1002,2.99999663195698,2.9969989555696204,2.83295475039235,3.18669250007092,3.23553654749148,3.21378568262451,3.15253982628858,3.15253982628858,2.85012648581364,2.85012648581364,15.46695025948104,0.008333329077017237,0.11791271560455628,0.13419408302352484,0.12694378659476477,0.10652847822957591,0.10652847822957591,0.009031070990208487,-0.011384237374980372,0.100804559996345,0.100804559996345
raw_CU_diffT/TC23SIB09/TC23SIB09_15deg.parquet,TC23SIB09_15deg.parquet,TC23SIB09,SIB,sodium-ion,15.0,,discharge_sweep,6,40,184,44,-1.0,discharge,10.000007000286132,True,True,1002,-1.49999835566477,-1.4985072404130562,2.84440257400654,2.64978957256526,2.60342588692778,2.58816212210885,2.57366154553087,2.57366154553087,2.83677069159708,2.83677069159708,15.439142335329338,-0.0041666692883832864,0.12974214318723815,0.16065130082890244,0.170827155196533,0.18049421684577996,0.18049421684577996,0.04108501200929485,0.05075207365854181,0.17540628966196795,0.17540628966196795
raw_CU_diffT/TC23SIB09/TC23SIB09_15deg.parquet,TC23SIB09_15deg.parquet,TC23SIB09,SIB,sodium-ion,15.0,,discharge_sweep,6,40,188,48,1.0,charge,10.000003333305358,True,True,1002,1.49999831597849,1.498496181130374,2.83925105338016,3.03405485188168,3.07622100219396,3.08881360816957,3.082708102242,3.082708102242,2.84707373284985,2.84707373284985,15.47034993013972,0.0041666643605137,0.1298693448028603,0.15798014323717302,0.16637522331257654,0.16230488145783448,0.16230488145783448,0.03650587850971623,0.03243553665497417,0.15708975595645194,0.15708975595645194
raw_CU_diffT/TC23SIB09/TC23SIB09_15deg.parquet,TC23SIB09_15deg.parquet,TC23SIB09,SIB,sodium-ion,15.0,,discharge_sweep,7,30,194,28,-3.0,discharge,10.000004666755558,True,True,1002,-4.41195736720235,-4.410969384337272,2.78296592061037,2.28136044924847,2.20637720457551,2.17604047199789,2.14951968062501,2.14951968062501,2.76140585280364,2.76140585280364,15.493533423153693,-0.01226481752262006,0.11369227524516434,0.13068773518101295,0.13756376095658765,0.1435748778295726,0.1435748778295726,0.023871485711423307,0.029882602584408252,0.13868814252995174,0.13868814252995174
raw_CU_diffT/TC23SIB09/TC23SIB09_15deg.parquet,TC23SIB09_15deg.parquet,TC23SIB09,SIB,sodium-ion,15.0,,discharge_sweep,7,30,198,32,3.0,charge,9.999999333362211,True,True,1002,4.5000039567208,4.495502700500774,2.77094570581547,3.26720885949075,3.3316982658507,3.30002595385143,3.20996974141978,3.20996974141978,2.81082229140491,2.81082229140491,15.484121277445109,0.012499998207004153,0.1102806038501602,0.12461157044045276,0.1175732850736217,0.09756081101853774,0.09756081101853774,0.0072926812234615085,-0.012719792831622459,0.08869935534584127,0.08869935534584127
raw_CU_diffT/TC23SIB09/TC23SIB09_15deg.parquet,TC23SIB09_15deg.parquet,TC23SIB09,SIB,sodium-ion,15.0,,discharge_sweep,7,30,202,36,-2.0,discharge,9.99999933334766,True,True,1002,-2.99999667164326,-2.997010824460315,2.78640026769463,2.42350425912471,2.35920564982499,2.33020449666903,2.30501928471781,2.30501928471781,2.77189969111665,2.77189969111665,15.506997035928142,-0.008333331713339416,0.12096547039538623,0.14239836394073146,0.15206542571786152,0.16046050568220857,0.16046050568220857,0.031099955322475295,0.03949503528682234,0.1556269747936435,0.1556269747936435
raw_CU_diffT/TC23SIB09/TC23SIB09_15deg.parquet,TC23SIB09_15deg.parquet,TC23SIB09,SIB,sodium-ion,15.0,,discharge_sweep,7,30,206,40,2.0,charge,9.999999333362211,True,True,1002,2.99999663195698,2.9970000585867687,2.77781439998399,3.13899323501178,3.19680474426346,3.19527836778156,3.13288772908421,3.13288772908421,2.79326896186315,2.79326896186315,15.515066427145706,0.008333331821042641,0.12039308017228771,0.13966360489083313,0.13915481215898787,0.11835790924491668,0.11835790924491668,0.018761731986700156,-0.00203517092737103,0.11320638283500925,0.11320638283500925
raw_CU_diffT/TC23SIB09/TC23SIB09_15deg.parquet,TC23SIB09_15deg.parquet,TC23SIB09,SIB,sodium-ion,15.0,,discharge_sweep,7,30,210,44,-1.0,discharge,9.999999333362211,True,True,1002,-1.49999835566477,-1.498505243306026,2.78773584711629,2.58873451328956,2.5377916982064,2.5179488039418,2.50211264794217,2.50211264794217,2.7804855588273,2.7804855588273,15.474594481037924,-0.00416666064376733,0.13266770131793693,0.16662961526989112,0.179858225947805,0.19041567485421504,0.19041567485421504,0.047190524629868086,0.05774797353627811,0.1855821440295917,0.1855821440295917
raw_CU_diffT/TC23SIB09/TC23SIB09_15deg.parquet,TC23SIB09_15deg.parquet,TC23SIB09,SIB,sodium-ion,15.0,,discharge_sweep,7,30,214,48,1.0,charge,10.000002333603334,True,True,1002,1.49999831597849,1.4984971157778906,2.78334751473085,2.98120406619615,3.02966651949624,3.04645666079705,3.05084499318249,3.05084499318249,2.79097939714031,2.79097939714031,15.45061499001996,0.004166667378524176,0.13190451573022777,0.16421285420224582,0.17540629430278176,0.17833185251087716,0.17833185251087716,0.043501778572553995,0.04642733678064939,0.17324392519245105,0.17324392519245105
raw_CU_diffT/TC23SIB09/TC23SIB09_15deg.parquet,TC23SIB09_15deg.parquet,TC23SIB09,SIB,sodium-ion,15.0,,discharge_sweep,8,20,220,28,-3.0,discharge,9.99999933334766,True,True,1002,-3.8906537056219497,-3.8942183116340807,2.56393089545881,2.06079904761502,1.97722993523141,1.93086624959392,1.88240379629384,1.88240379629384,2.52519909223079,2.52519909223079,15.493677764471057,-0.010827333971991718,0.1293180750362773,0.15079752777267832,0.16271421045520415,0.1751703314484584,0.1751703314484584,0.03339613541892686,0.0458522564121811,0.1652152426231402,0.1652152426231402
raw_CU_diffT/TC23SIB09/TC23SIB09_15deg.parquet,TC23SIB09_15deg.parquet,TC23SIB09,SIB,sodium-ion,15.0,,discharge_sweep,8,20,224,32,3.0,charge,10.000001666528988,True,True,1002,4.5000039567208,4.495501942540375,2.53645611878474,3.06515477270024,3.16074409987875,3.20500901785363,3.19184402069731,3.19184402069731,2.58186581912104,2.58186581912104,15.510409520958083,0.012499999311602226,0.11748848645474706,0.13873054048355438,0.1485671802733417,0.14564162792206925,0.14564162792206925,0.03107869381859464,0.028153141467322187,0.13555059227564942,0.13555059227564942
raw_CU_diffT/TC23SIB09/TC23SIB09_15deg.parquet,TC23SIB09_15deg.parquet,TC23SIB09,SIB,sodium-ion,15.0,,discharge_sweep,8,20,228,36,-2.0,discharge,9.999999666717486,True,True,1002,-2.99999667164326,-2.9970092639419597,2.57060879256709,2.19206742505777,2.10430077734895,2.0518315857839,2.00260594424287,2.00260594424287,2.54027205998948,2.54027205998948,15.499982155688622,-0.008333331284845468,0.12618059582778557,0.15543617752172978,0.17292592744745544,0.18933449283231849,0.18933449283231849,0.04674533161966987,0.06315389700453292,0.17922223742071725,0.17922223742071725
raw_CU_diffT/TC23SIB09/TC23SIB09_15deg.parquet,TC23SIB09_15deg.parquet,TC23SIB09,SIB,sodium-ion,15.0,,discharge_sweep,8,20,232,40,2.0,charge,9.999999333362211,True,True,1002,2.99999663195698,2.9969991642592446,2.54866713063988,2.93255081583583,3.01440275467731,3.05466093438723,3.08328049342271,3.08328049342271,2.57938545733797,2.57938545733797,15.52629901197605,0.008333329772334846,0.12796137205845207,0.1552453823035188,0.1686647906058736,0.17820465432792412,0.17820465432792412,0.040703418547421544,0.050243282269472056,0.1679652005995872,0.1679652005995872
raw_CU_diffT/TC23SIB09/TC23SIB09_15deg.parquet,TC23SIB09_15deg.parquet,TC23SIB09,SIB,sodium-ion,15.0,,discharge_sweep,8,20,236,44,-1.0,discharge,9.999999999723514,True,True,1002,-1.49999835566477,-1.4985091720892163,2.57175357492851,2.36206760572854,2.2966242140674,2.2611359608634,2.23232560476768,2.23232560476768,2.55629901304935,2.55629901304935,15.47056749500998,-0.004166670843974514,0.1397907993752708,0.18341977497647197,0.2070786363812048,0.22628556150010057,0.22628556150010057,0.06728783700593399,0.08649476212482976,0.21598250895287924,0.21598250895287924
raw_CU_diffT/TC23SIB09/TC23SIB09_15deg.parquet,TC23SIB09_15deg.parquet,TC23SIB09,SIB,sodium-ion,15.0,,discharge_sweep,8,20,240,48,1.0,charge,9.999999999708962,True,True,1002,1.49999831597849,1.4984973476772552,2.56068734543479,2.77189969111665,2.83657989453684,2.86634423593375,2.88771350668024,2.88771350668024,2.57614190731395,2.57614190731395,15.438130359281434,0.0041666658160536794,0.14080838853747685,0.18392857256114853,0.2037714891030207,0.21801768559461498,0.21801768559461498,0.06296310056554386,0.07720929705713814,0.20771463277479982,0.20771463277479982
raw_CU_diffT/TC23SIB09/TC23SIB09_15deg.parquet,TC23SIB09_15deg.parquet,TC23SIB09,SIB,sodium-ion,15.0,,discharge_sweep,9,10,246,28,-3.0,discharge,4.95525933324825,True,False,498,-2.920730532446475,-2.9497010786739613,2.23251640182791,1.74712868058612,1.60727443543273,1.47238091384549,,1.39739766917252,2.21038394284047,2.21038394284047,15.427317088353417,-0.004067272791211407,0.16618709458116887,0.21407040445852502,0.2602552613252247,,0.28592803183245874,0.09406816674405583,0.11974093725128987,0.27835031840029856,0.27835031840029856
raw_CU_diffT/TC23SIB09/TC23SIB09_15deg.parquet,TC23SIB09_15deg.parquet,TC23SIB09,SIB,sodium-ion,15.0,,discharge_sweep,9,10,250,32,3.0,charge,10.00000533349521,True,True,1002,4.5000039567208,4.495501806371285,2.21877901349088,2.79307816480291,2.9428538570886,3.03233767833955,3.06439158445929,3.06439158445929,2.28345921691108,2.28345921691108,15.500390299401197,0.012500004374532744,0.12762192141060422,0.1609053793200131,0.1807906554467829,0.1879137394324908,0.1879137394324908,0.053168734036178694,0.06029181802188657,0.17354037353275656,0.17354037353275656
raw_CU_diffT/TC23SIB09/TC23SIB09_15deg.parquet,TC23SIB09_15deg.parquet,TC23SIB09,SIB,sodium-ion,15.0,,discharge_sweep,9,10,254,36,-2.0,discharge,9.999999666702934,True,True,1002,-2.96520607219778,-2.9561436331992326,2.26571509030908,1.85225786077646,1.70496253027384,1.54354821731372,1.41533259283476,1.41533259283476,2.22335814293656,2.22335814293656,15.513794590818362,-0.008219725577966451,0.1394362548388314,0.1891108227832597,0.24354694257728174,0.2867869809952282,0.2867869809952282,0.10411068773845034,0.1473507261563968,0.2725023254464402,0.2725023254464402
raw_CU_diffT/TC23SIB09/TC23SIB09_15deg.parquet,TC23SIB09_15deg.parquet,TC23SIB09,SIB,sodium-ion,15.0,,discharge_sweep,9,10,258,40,2.0,charge,10.000003666689736,True,True,1002,2.99999663195698,2.996999946855239,2.23537835773146,2.64959877550502,2.78029476176706,2.86004793294594,2.89496379496923,2.89496379496923,2.27907088452563,2.27907088452563,15.490515598802396,0.008333335143114561,0.1380736276038259,0.18163900526786136,0.20822342550664494,0.21986205924754812,0.21986205924754812,0.07014979790281903,0.08178843164372221,0.2052978672985497,0.2052978672985497
raw_CU_diffT/TC23SIB09/TC23SIB09_15deg.parquet,TC23SIB09_15deg.parquet,TC23SIB09,SIB,sodium-ion,15.0,,discharge_sweep,9,10,262,44,-1.0,discharge,10.000001666514436,True,True,1002,-1.49999835566477,-1.4985066154927875,2.26705066973073,2.04171934159136,1.93659016140102,1.83165177827092,1.75666853359795,1.75666853359795,2.24510900780353,2.24510900780353,15.481787085828342,-0.004166665311057742,0.15022105010209003,0.2203072470591187,0.2902662458365495,0.3402551304175189,0.3402551304175189,0.14004519573445945,0.1900340803154289,0.32562733976405783,0.32562733976405783
raw_CU_diffT/TC23SIB09/TC23SIB09_15deg.parquet,TC23SIB09_15deg.parquet,TC23SIB09,SIB,sodium-ion,15.0,,discharge_sweep,9,10,266,48,1.0,charge,9.999999999723514,True,True,1002,1.49999831597849,1.4984959916501759,2.25178690491181,2.48017098601496,2.57690509555489,2.64349326957745,2.67306681391412,2.67306681391412,2.27391936389925,2.27391936389925,15.49508454091816,0.004166663197293121,0.1522562250039387,0.21674570376500477,0.26113786961828633,0.28085358797719556,0.28085358797719556,0.10888164461434763,0.12859736297325686,0.266098598753756,0.266098598753756
raw_CU_diffT/TC23SIB09/TC23SIB09_15deg.parquet,TC23SIB09_15deg.parquet,TC23SIB09,SIB,sodium-ion,15.0,,charge_sweep,0,0,274,62,3.0,charge,10.000002333254088,True,True,1002,4.5000039567208,4.495674357599037,2.26819545209215,2.84821851521127,2.99093471626822,3.0727866551097,3.10007063472352,3.10007063472352,2.32963210548832,2.32963210548832,15.44303468063872,0.012500445848619222,0.12889390069376488,0.16060858415394325,0.1787978879031618,0.18486098915289984,0.18486098915289984,0.04990398720939693,0.05596708845913495,0.17120841151362604,0.17120841151362604
raw_CU_diffT/TC23SIB09/TC23SIB09_15deg.parquet,TC23SIB09_15deg.parquet,TC23SIB09,SIB,sodium-ion,15.0,,charge_sweep,0,0,278,66,-3.0,discharge,9.999999666732037,True,True,1002,-3.102483391571415,-3.121340379427452,2.31188797888632,1.80875613104253,1.67977731832262,1.57197697928897,1.4813483756766,1.4813483756766,2.26914943739333,2.26914943739333,15.559689031936129,-0.008677889984028532,0.16217068210926106,0.2037434470337437,0.23848991475908704,0.2677015469175646,0.2677015469175646,0.07631923264982599,0.10553086480830354,0.25392595617335667,0.25392595617335667
raw_CU_diffT/TC23SIB09/TC23SIB09_15deg.parquet,TC23SIB09_15deg.parquet,TC23SIB09,SIB,sodium-ion,15.0,,charge_sweep,0,0,282,70,2.0,charge,10.000002666609362,True,True,1002,2.99999663195698,2.9970685184477883,2.28021566688705,2.70130477882913,2.82341489738052,2.89668096851136,2.92816248345039,2.92816248345039,2.32200022307886,2.32200022307886,15.489803333333334,0.008333513504237946,0.14036319489711957,0.1810666134445379,0.20548866457299073,0.2159825146672469,0.2159825146672469,0.06512546967587116,0.07561931977012734,0.20205431363305024,0.20205431363305024
raw_CU_diffT/TC23SIB09/TC23SIB09_15deg.parquet,TC23SIB09_15deg.parquet,TC23SIB09,SIB,sodium-ion,15.0,,charge_sweep,0,0,286,74,-2.0,discharge,9.99999933334766,True,True,1002,-2.99999667164326,-2.9971786254939574,2.31017080534419,1.89079886694425,1.74636549234518,1.60403088540871,1.48306554921873,1.48306554921873,2.26934023445357,2.26934023445357,15.527343253493015,-0.008333767132502445,0.13979080122453177,0.18793531283825837,0.23538023445495657,0.27570205792008756,0.27570205792008756,0.09558943323042479,0.1359112566955558,0.26209185252334133,0.26209185252334133
raw_CU_diffT/TC23SIB09/TC23SIB09_15deg.parquet,TC23SIB09_15deg.parquet,TC23SIB09,SIB,sodium-ion,15.0,,charge_sweep,0,0,290,78,1.0,charge,10.00000199986971,True,True,1002,1.49999831597849,1.4984380425535981,2.28040646394729,2.50955373329139,2.60590624871085,2.67020485801057,2.69787043174487,2.69787043174487,2.30215732881426,2.30215732881426,15.467270668662678,0.0041665130069600455,0.152765017735784,0.21700010013093093,0.25986588778868325,0.2783096243179825,0.2783096243179825,0.10710087005289926,0.12554460658219851,0.26380903146046236,0.26380903146046236
raw_CU_diffT/TC23SIB09/TC23SIB09_15deg.parquet,TC23SIB09_15deg.parquet,TC23SIB09,SIB,sodium-ion,15.0,,charge_sweep,0,0,294,82,-1.0,discharge,9.99999933334766,True,True,1002,-1.49999835566477,-1.4986527452436493,2.29624261994692,2.06289781527762,1.95986740274988,1.86065293142687,1.79406475740431,1.79406475740431,2.27506414626067,2.27506414626067,15.47813348303393,-0.004167042958932753,0.15556337364509043,0.22425039062657176,0.2903934440161469,0.3347856086949205,0.3347856086949205,0.1348300703710565,0.1792222350498301,0.32066661075984354,0.32066661075984354
raw_CU_diffT/TC23SIB09/TC23SIB09_15deg.parquet,TC23SIB09_15deg.parquet,TC23SIB09,SIB,sodium-ion,15.0,,charge_sweep,1,10,300,62,3.0,charge,9.999999666702934,True,True,1002,4.49999754738674,4.495502231394698,2.68375144928736,3.18707409419139,3.26778125067146,3.30307870681522,3.22122676797374,3.22122676797374,2.71790412306971,2.71790412306971,15.446486596806388,0.012499997989042935,0.11184953760615313,0.12978447104338095,0.1376283544615526,0.11943902480535903,0.11943902480535903,0.025778816855399483,0.007589487199205908,0.11184953760615313,0.11184953760615313
raw_CU_diffT/TC23SIB09/TC23SIB09_15deg.parquet,TC23SIB09_15deg.parquet,TC23SIB09,SIB,sodium-ion,15.0,,charge_sweep,1,10,304,66,-3.0,discharge,9.99999933334766,True,True,1002,-4.196900437583571,-4.195065621966449,2.7058839082748,2.1958833662625,2.11937374510764,2.07987875363867,2.03923897980829,2.03923897980829,2.67497478451648,2.67497478451648,15.495022544910178,-0.011663934115779491,0.12151837995612312,0.13974841002062274,0.14915892429332012,0.1588422070956586,0.1588422070956586,0.027640544337196996,0.037323827139535484,0.15147745679528782,0.15147745679528782
raw_CU_diffT/TC23SIB09/TC23SIB09_15deg.parquet,TC23SIB09_15deg.parquet,TC23SIB09,SIB,sodium-ion,15.0,,charge_sweep,1,10,308,70,2.0,charge,9.99999933334766,True,True,1002,2.99999663195698,2.9970012273516455,2.68336985516689,3.04893702258013,3.11724237014481,3.15120424686692,3.13937482913225,3.13937482913225,2.70645629945551,2.70645629945551,15.490734441117764,0.008333334928189537,0.12185585927633881,0.14462433402629954,0.15594497230980184,0.15200182863801934,0.15200182863801934,0.03408911303346303,0.030145969361680527,0.14430633856889885,0.14430633856889885
raw_CU_diffT/TC23SIB09/TC23SIB09_15deg.parquet,TC23SIB09_15deg.parquet,TC23SIB09,SIB,sodium-ion,15.0,,charge_sweep,1,10,312,74,-2.0,discharge,9.999999333376763,True,True,1002,-2.99999667164326,-2.9970050716529673,2.69920601116653,2.33096768490998,2.25235929609252,2.20733118987669,2.16879018370891,2.16879018370891,2.67631036393814,2.67631036393814,15.513849281437126,-0.008333320028440965,0.12274624493328057,0.1489490702765507,0.1639584556673571,0.17680547197643487,0.17680547197643487,0.04121221073407652,0.0540592270431543,0.16917358109975303,0.16917358109975303
raw_CU_diffT/TC23SIB09/TC23SIB09_15deg.parquet,TC23SIB09_15deg.parquet,TC23SIB09,SIB,sodium-ion,15.0,,charge_sweep,1,10,316,78,1.0,charge,9.999999666732037,True,True,1002,1.49999831597849,1.4984997846999555,2.68298826104642,2.88466075371646,2.93827472764293,2.96288754841344,2.97891450147331,2.97891450147331,2.69481767878108,2.69481767878108,15.499489041916172,0.004166671095894181,0.13444847938944762,0.17019116880139953,0.18659973440332422,0.19728438177202173,0.19728438177202173,0.0521512550138766,0.06283590238257411,0.18939809442846348,0.18939809442846348
raw_CU_diffT/TC23SIB09/TC23SIB09_15deg.parquet,TC23SIB09_15deg.parquet,TC23SIB09,SIB,sodium-ion,15.0,,charge_sweep,1,10,320,82,-1.0,discharge,9.999999333376763,True,True,1002,-1.49999835566477,-1.4985070586562361,2.69119253463659,2.48703968018348,2.42960976505227,2.39984542365537,2.37637738524628,2.37637738524628,2.67936311690192,2.67936311690192,15.425409560878242,-0.004166665567987686,0.13610205216700627,0.17438870422520672,0.19423162024207746,0.20987699633229948,0.20987699633229948,0.05812956807507119,0.0737749441652932,0.20199070919738626,0.20199070919738626
raw_CU_diffT/TC23SIB09/TC23SIB09_15deg.parquet,TC23SIB09_15deg.parquet,TC23SIB09,SIB,sodium-ion,15.0,,charge_sweep,2,20,326,62,3.0,charge,10.00000466677011,True,True,1002,4.5000039567208,4.495502311163327,2.82932960624786,3.31490812454988,3.38092390739173,3.35039637775388,3.26396530946672,3.26396530946672,2.87893684190936,2.87893684190936,15.46893755489022,0.012500004230112402,0.10790624252158801,0.12257640358739208,0.11579251407719363,0.09658562690144472,0.09658562690144472,0.007886271555605617,-0.01132061562014329,0.08556180644737352,0.08556180644737352
raw_CU_diffT/TC23SIB09/TC23SIB09_15deg.parquet,TC23SIB09_15deg.parquet,TC23SIB09,SIB,sodium-ion,15.0,,charge_sweep,2,20,330,66,-3.0,discharge,9.99999933334766,True,True,1002,-4.520246994999375,-4.519675958914117,2.83906025631992,2.32104623777768,2.25235929609252,2.22431212823774,2.20466003103338,2.20466003103338,2.82265170913958,2.82265170913958,15.463840469061877,-0.012566601002391767,0.11459860912806412,0.12979400481355355,0.13599879138512985,0.14034636292847702,0.14034636292847702,0.021400182257065734,0.0257477538004129,0.1367163517369443,0.1367163517369443
raw_CU_diffT/TC23SIB09/TC23SIB09_15deg.parquet,TC23SIB09_15deg.parquet,TC23SIB09,SIB,sodium-ion,15.0,,charge_sweep,2,20,334,70,2.0,charge,10.000006333197234,True,True,1002,2.99999663195698,2.996999356551545,2.82837562094667,3.18039619708311,3.23782611221432,3.23629973573242,3.17734344411933,3.17734344411933,2.84115902398252,2.84115902398252,15.53568726546906,0.008333336533531525,0.11734032378123278,0.13648365031681867,0.13597485758497338,0.1163227383175489,0.1163227383175489,0.018634533803740597,-0.0010175854636838844,0.11206159918836552,0.11206159918836552
raw_CU_diffT/TC23SIB09/TC23SIB09_15deg.parquet,TC23SIB09_15deg.parquet,TC23SIB09,SIB,sodium-ion,15.0,,charge_sweep,2,20,338,74,-2.0,discharge,9.999999666702934,True,True,1002,-2.99999667164326,-2.997009017427588,2.83524431511519,2.47654584187047,2.41091165314909,2.37943013821006,2.3582516645238,2.3582516645238,2.82379649150099,2.82379649150099,15.434197504990019,-0.008333330243190488,0.11956629040132945,0.1414443775811491,0.1519382275365845,0.1589977265975149,0.1589977265975149,0.03237193713525506,0.03943143619618546,0.15518178115917236,0.15518178115917236
raw_CU_diffT/TC23SIB09/TC23SIB09_15deg.parquet,TC23SIB09_15deg.parquet,TC23SIB09,SIB,sodium-ion,15.0,,charge_sweep,2,20,342,78,1.0,charge,9.99999933334766,True,True,1002,1.49999831597849,1.498497181486011,2.8279940268262,3.02127144884583,3.06725354036284,3.0848068699046,3.08671484050697,3.08671484050697,2.83409953275377,2.83409953275377,15.499884491017967,0.004166665090779484,0.12885175933917625,0.15950652143270205,0.17120875426508328,0.1724807360946932,0.1724807360946932,0.04235699492590703,0.04362897675551694,0.16841039423995083,0.16841039423995083
raw_CU_diffT/TC23SIB09/TC23SIB09_15deg.parquet,TC23SIB09_15deg.parquet,TC23SIB09,SIB,sodium-ion,15.0,,charge_sweep,2,20,346,82,-1.0,discharge,9.99999933334766,True,True,1002,-1.49999835566477,-1.4985057766151537,2.83161917097069,2.63567059010775,2.58568176032578,2.56469408369975,2.55095669536272,2.55095669536272,2.82570446210336,2.82570446210336,15.426623133732535,-0.004166661669727953,0.13063253044440798,0.16395845349838098,0.17795025325387367,0.18710852218473648,0.18710852218473648,0.047317722809465695,0.056475991740328496,0.18316537861728327,0.18316537861728327
raw_CU_diffT/TC23SIB09/TC23SIB09_15deg.parquet,TC23SIB09_15deg.parquet,TC23SIB09,SIB,sodium-ion,15.0,,charge_sweep,3,30,352,62,3.0,charge,9.999999333405867,True,True,1002,4.5000039567208,4.495502806330852,2.90030611265585,3.38321347211457,3.44121577842648,3.38035151621102,3.31280935688728,3.31280935688728,2.95582805718469,2.95582805718469,15.445371487025945,0.012499997973818025,0.10731265218944824,0.12020204225882423,0.10667666254786672,0.09166730700655322,0.09166730700655322,-0.0006359896415815275,-0.015645345182895024,0.07932910795987959,0.07932910795987959
raw_CU_diffT/TC23SIB09/TC23SIB09_15deg.parquet,TC23SIB09_15deg.parquet,TC23SIB09,SIB,sodium-ion,15.0,,charge_sweep,3,30,356,66,-3.0,discharge,10.000000333442586,True,True,1002,-4.50000399640707,-4.495712932582986,2.91194473333028,2.41797114437785,2.34699463796985,2.31742109363318,2.29109109932054,2.29109109932054,2.89172024494521,2.89172024494521,15.506114321357286,-0.012500519357450975,0.10977181116879726,0.12554435414090795,0.1321162470459548,0.13796735169689786,0.13796735169689786,0.022344435877157523,0.028195540528100596,0.1334730249360288,0.1334730249360288
raw_CU_diffT/TC23SIB09/TC23SIB09_15deg.parquet,TC23SIB09_15deg.parquet,TC23SIB09,SIB,sodium-ion,15.0,,charge_sweep,3,30,360,70,2.0,charge,10.000001666514436,True,True,1002,2.99999663195698,2.9970007247776,2.89725335969207,3.24698437110567,3.30078914209238,3.27961066840612,3.22466111505799,3.22466111505799,2.9209121951614,2.9209121951614,15.501999960079845,0.008333334721869931,0.11657713468346828,0.1345120784809257,0.12745257932660678,0.10913604098026704,0.10913604098026704,0.010875444643138499,-0.007441093703201243,0.10124975363670538,0.10124975363670538
raw_CU_diffT/TC23SIB09/TC23SIB09_15deg.parquet,TC23SIB09_15deg.parquet,TC23SIB09,SIB,sodium-ion,15.0,,charge_sweep,3,30,364,74,-2.0,discharge,10.000000666826963,True,True,1002,-2.99999667164326,-2.9970044186908957,2.90660241564366,2.55057510124225,2.4881844625449,2.46319004765391,2.44048519748576,2.44048519748576,2.89286502730663,2.89286502730663,15.496380678642714,-0.00833332014225151,0.11867590313238398,0.1394728057713376,0.14780428664504777,0.1553725784310895,0.1553725784310895,0.029128383512663794,0.03669667529870553,0.15079344390508176,0.15079344390508176
raw_CU_diffT/TC23SIB09/TC23SIB09_15deg.parquet,TC23SIB09_15deg.parquet,TC23SIB09,SIB,sodium-ion,15.0,,charge_sweep,3,30,368,78,1.0,charge,10.000007000286132,True,True,1002,1.49999831597849,1.498498971685735,2.89687176557159,3.08995839053099,3.13346012026492,3.14776989978266,3.13918403207202,3.13918403207202,2.90412205386058,2.90412205386058,15.492863632734528,0.004166673357327204,0.12872456115621983,0.15772574687125365,0.16726561059330414,0.16154169236007634,0.16154169236007634,0.03854104943708431,0.032817131203856514,0.1567081614075696,0.1567081614075696
raw_CU_diffT/TC23SIB09/TC23SIB09_15deg.parquet,TC23SIB09_15deg.parquet,TC23SIB09,SIB,sodium-ion,15.0,,charge_sweep,3,30,372,82,-1.0,discharge,10.000004333385732,True,True,1002,-1.49999835566477,-1.4985046892427958,2.90164169207751,2.70626550239528,2.65875703439638,2.64139450191485,2.62727551945734,2.62727551945734,2.89458220084876,2.89458220084876,15.454574231536927,-0.004166661315631479,0.1302509359056217,0.16192328262485886,0.17349831696803658,0.1829109822580949,0.1829109822580949,0.04324738106241488,0.052660046352473205,0.17820464961306914,0.17820464961306914
raw_CU_diffT/TC23SIB09/TC23SIB09_15deg.parquet,TC23SIB09_15deg.parquet,TC23SIB09,SIB,sodium-ion,15.0,,charge_sweep,4,40,378,62,3.0,charge,10.000006333197234,True,True,1002,4.49999502730803,4.495500087939563,2.99322428099105,3.47307888748599,3.52135054372584,3.44407773433003,3.38378586329528,3.38378586329528,3.0493186167006,3.0493186167006,15.42640078842315,0.012499999695991094,0.1066344748345193,0.11736152140832998,0.10018976701151777,0.08679155864264819,0.08679155864264819,-0.006444707823001522,-0.019842916191871104,0.0743261369323699,0.0743261369323699
raw_CU_diffT/TC23SIB09/TC23SIB09_15deg.parquet,TC23SIB09_15deg.parquet,TC23SIB09,SIB,sodium-ion,15.0,,charge_sweep,4,40,382,66,-3.0,discharge,10.000001333508408,True,True,1002,-4.50000399640707,-4.495511692294669,3.00944203111116,2.52081075984535,2.45708454172634,2.43361650331724,2.40461535016129,2.40461535016129,2.98711877506349,2.98711877506349,15.511348892215569,-0.012499999742019584,0.10858463051498322,0.12274599974263084,0.12796111475760355,0.13440580973545369,0.13440580973545369,0.019376484242620326,0.02582117922047046,0.1294450905748722,0.1294450905748722
raw_CU_diffT/TC23SIB09/TC23SIB09_15deg.parquet,TC23SIB09_15deg.parquet,TC23SIB09,SIB,sodium-ion,15.0,,charge_sweep,4,40,386,70,2.0,charge,9.99999933334766,True,True,1002,2.99999663195698,2.9970005371589337,2.9918887015694,3.34104732180229,3.38855578980119,3.35421231895861,3.30059834503214,3.30059834503214,3.02642296947222,3.02642296947222,15.498512694610778,0.008333332525672029,0.11638633740902712,0.13222251118763204,0.12077467472117019,0.10290333001519424,0.10290333001519424,0.0043883373121430674,-0.013483007393832888,0.09139189445725078,0.09139189445725078
raw_CU_diffT/TC23SIB09/TC23SIB09_15deg.parquet,TC23SIB09_15deg.parquet,TC23SIB09,SIB,sodium-ion,15.0,,charge_sweep,4,40,390,74,-2.0,discharge,10.000002999935532,True,True,1002,-2.99999667164326,-2.997008817570339,3.00314572812336,2.64826319608337,2.59255045449429,2.57289835728993,2.54904872476036,2.54904872476036,2.98788196330443,2.98788196330443,15.454203622754495,-0.008333332817532374,0.11829430858854968,0.13686524305514136,0.1434159493909572,0.15136583572083306,0.15136583572083306,0.025121640802407516,0.03307152713228338,0.14627790846971073,0.14627790846971073
raw_CU_diffT/TC23SIB09/TC23SIB09_15deg.parquet,TC23SIB09_15deg.parquet,TC23SIB09,SIB,sodium-ion,15.0,,charge_sweep,4,40,394,78,1.0,charge,9.99999933334766,True,True,1002,1.49999831597849,1.4984975296717182,2.99150710744893,3.18478452946855,3.22466111505799,3.23591814161195,3.22008198561232,3.22008198561232,2.99952058397886,2.99952058397886,15.495914760479039,0.0041666648149840885,0.12885175933916945,0.15543617957795317,0.16294087237263588,0.15238342318690165,0.15238342318690165,0.03408911303346643,0.023531663847732198,0.14704109950255645,0.14704109950255645
raw_CU_diffT/TC23SIB09/TC23SIB09_15deg.parquet,TC23SIB09_15deg.parquet,TC23SIB09,SIB,sodium-ion,15.0,,charge_sweep,4,40,398,82,-1.0,discharge,10.000000000087311,True,True,1002,-1.49999835566477,-1.4985065231291117,2.99723101925602,2.80299961193521,2.75835309983986,2.74423411738235,2.73011513492485,2.73011513492485,2.98940833978632,2.98940833978632,15.424015209580837,-0.00416666520201559,0.12948774682804945,0.15925212085335524,0.16866478614341326,0.17807745143346473,0.17807745143346473,0.039177039315363815,0.048589704605415285,0.17286232607005514,0.17286232607005514
raw_CU_diffT/TC23SIB09/TC23SIB09_15deg.parquet,TC23SIB09_15deg.parquet,TC23SIB09,SIB,sodium-ion,15.0,,charge_sweep,5,50,404,62,3.0,charge,9.99999933334766,True,True,1002,4.50000098024987,4.495501302371385,3.12735461433735,3.60320248256732,3.64365145933747,3.55836517341173,3.50055366416005,3.50055366416005,3.18211337062524,3.18211337062524,15.431068782435128,0.012499994165750927,0.10574394768321758,0.11473260722966598,0.09578010337465476,0.08293310411723016,0.08293310411723016,-0.009963844308562828,-0.02281084356598742,0.07076449425953862,0.07076449425953862
raw_CU_diffT/TC23SIB09/TC23SIB09_15deg.parquet,TC23SIB09_15deg.parquet,TC23SIB09,SIB,sodium-ion,15.0,,charge_sweep,5,50,408,66,-3.0,discharge,10.000005333102308,True,True,1002,-4.50000399640707,-4.495510610427694,3.14567113212006,2.66161899029992,2.60380748104825,2.58301060148246,2.55210147772414,2.55210147772414,3.12143990547002,3.12143990547002,15.502855958083835,-0.012500002433943924,0.10756704709742938,0.12041403774406627,0.125035562432132,0.1319042505006312,0.1319042505006312,0.01746851533470263,0.02433720340320182,0.12651953824940057,0.12651953824940057
raw_CU_diffT/TC23SIB09/TC23SIB09_15deg.parquet,TC23SIB09_15deg.parquet,TC23SIB09,SIB,sodium-ion,15.0,,charge_sweep,5,50,412,70,2.0,charge,9.99999933334766,True,True,1002,2.99999663195698,2.996999156852724,3.12582823785546,3.47174330806433,3.5154358348585,3.47403287278717,3.4204188988607,3.4204188988607,3.16379685284253,3.16379685284253,15.478159550898202,0.008333328630874225,0.11530515285386175,0.12986934480286014,0.11606834195162627,0.09819699724565031,0.09819699724565031,0.0007631890977645162,-0.01710815560821144,0.08554077804106341,0.08554077804106341
raw_CU_diffT/TC23SIB09/TC23SIB09_15deg.parquet,TC23SIB09_15deg.parquet,TC23SIB09,SIB,sodium-ion,15.0,,charge_sweep,5,50,416,74,-2.0,discharge,9.999999333376763,True,True,1002,-2.99999667164326,-2.997010240771,3.13842084383107,2.78697265887534,2.73526665555123,2.71790412306971,2.69348209935943,2.69348209935943,3.12201229665073,3.12201229665073,15.454838642714574,-0.008333332485523842,0.11714952495704693,0.13438487852021871,0.1401723957683661,0.1483130793701591,0.1483130793701591,0.023022870811319165,0.03116355441311218,0.1428435575752059,0.1428435575752059
raw_CU_diffT/TC23SIB09/TC23SIB09_15deg.parquet,TC23SIB09_15deg.parquet,TC23SIB09,SIB,sodium-ion,15.0,,charge_sweep,5,50,420,78,1.0,charge,10.000002333224984,True,True,1002,1.49999831597849,1.4984990598114545,3.12525584667475,3.3160529069113,3.35440311601885,3.36432456315115,3.34352768358537,3.34352768358537,3.13403251144563,3.13403251144563,15.475694251497002,0.0041666695933465555,0.127198182960684,0.152765017735784,0.1593793232497391,0.14551472130702714,0.14551472130702714,0.03218114028905511,0.018316538346343142,0.1396636048908364,0.1396636048908364
raw_CU_diffT/TC23SIB09/TC23SIB09_15deg.parquet,TC23SIB09_15deg.parquet,TC23SIB09,SIB,sodium-ion,15.0,,charge_sweep,5,50,424,82,-1.0,discharge,9.999999666732037,True,True,1002,-1.49999835566477,-1.4985068108348312,3.13174294672279,2.9386563217634,2.89687176557159,2.88408836253575,2.86958778595777,2.86958778595777,3.12334787607238,3.12334787607238,15.466834491017968,-0.004166664615140472,0.12872455775047692,0.15658095908185815,0.1651032371147395,0.1747702987639862,0.1747702987639862,0.03637867936426259,0.04604574101350928,0.1691735788617903,0.1691735788617903
raw_CU_diffT/TC23SIB09/TC23SIB09_15deg.parquet,TC23SIB09_15deg.parquet,TC23SIB09,SIB,sodium-ion,15.0,,charge_sweep,6,60,430,62,3.0,charge,10.000002666609362,True,True,1002,4.49999502730803,4.495501709452797,3.27026161245453,3.74057636593764,3.77644621326211,3.68639000083045,3.62819689745831,3.62819689745831,3.32254000695935,3.32254000695935,15.460290558882233,0.012499999452414867,0.10451450515590018,0.11248559114750582,0.09247307738134439,0.07954126234177257,0.07954126234177257,-0.012041427774555788,-0.024973242814127605,0.06792382850294143,0.06792382850294143
raw_CU_diffT/TC23SIB09/TC23SIB09_15deg.parquet,TC23SIB09_15deg.parquet,TC23SIB09,SIB,sodium-ion,15.0,,charge_sweep,6,60,434,66,-3.0,discharge,9.99999933334766,True,True,1002,-4.50000399640707,-4.495511619972167,3.28953211553842,2.81101308846515,2.75778070865915,2.73870100263549,2.70626550239528,2.70626550239528,3.26415610652696,3.26415610652696,15.508817225548903,-0.01249999612509147,0.10633746713454771,0.11816687436363066,0.12240680527011293,0.12961468781113003,0.12961468781113003,0.016069338135565214,0.02327722067658232,0.12397557970551033,0.12397557970551033
raw_CU_diffT/TC23SIB09/TC23SIB09_15deg.parquet,TC23SIB09_15deg.parquet,TC23SIB09,SIB,sodium-ion,15.0,,charge_sweep,6,60,438,70,2.0,charge,9.99999933334766,True,True,1002,2.99999663195698,2.9969998776220894,3.2685444389124,3.61178835027796,3.65128334174693,3.60511045316968,3.5509240880625,3.5509240880625,3.30651305389948,3.30651305389948,15.512773592814373,0.008333331541041723,0.11441476557313755,0.12757977750956973,0.11218879737132521,0.09412665539090825,0.09412665539090825,-0.0022259682018123395,-0.0202881101822293,0.0814704361863181,0.0814704361863181
raw_CU_diffT/TC23SIB09/TC23SIB09_15deg.parquet,TC23SIB09_15deg.parquet,TC23SIB09,SIB,sodium-ion,15.0,,charge_sweep,6,60,442,74,-2.0,discharge,9.99999933334766,True,True,1002,-2.99999667164326,-2.9970088925861202,3.28170943606872,2.93369559819725,2.8854239419574,2.869778583018,2.84440257400654,2.84440257400654,3.26472849770767,3.26472849770767,15.451267564870259,-0.008333330782318535,0.11600474132554418,0.13209531125721322,0.13731043668961254,0.14576911574459958,0.14576911574459958,0.02130569536406836,0.029764374419055398,0.1401087966777292,0.1401087966777292
