Repository: DNV007/delivered-energy-decomposition

# Three-term energy accounting for a cold commercial sodium-ion 18650 cell

This repository holds the analysis code and the derived data behind a reanalysis
of a public commercial-cell archive. No new measurements were made. The
manuscript reporting the work is not distributed here; what is here is
everything needed to regenerate its numbers from the raw archive and to check
them.

**Source data.** Droese, D., Schlösser, A., Otto, M. *Dataset: Evaluation of
Commercial Sodium-Ion Batteries by State-of-the-Art Lithium-Ion Battery
Configurations.* Technische Universität Berlin, DepositOnce, 2025.
DOI [10.14279/depositonce-25036](https://doi.org/10.14279/depositonce-25036),
CC BY 4.0.

File: data_processed/hppc/raw_temperature_pulse_descriptors.csv (part 31 of 36)
member_path,file_name,cell_id,cell_family,chemistry_type,temperature_deg_c,voltage_v,pulse_set,pulse_block_index,nominal_soc_percent,segment_index,step_id,nominal_c_rate,pulse_direction,duration_s,complete_1s,complete_10s,n_points,current_median_a,current_mean_a,pre_voltage_v,pulse_voltage_fast_v,pulse_voltage_100ms_v,pulse_voltage_1s_v,pulse_voltage_10s_v,pulse_voltage_end_v,relax_voltage_60s_v,relax_voltage_end_v,temperature_mean_deg_c,capacity_delta_ah,r_fast_ohm,r_100ms_ohm,r_1s_ohm,r_10s_ohm,r_end_ohm,polarization_1s_minus_fast_ohm,polarization_end_minus_fast_ohm,relaxation_60s_ohm,relaxation_end_ohm
raw_CU_diffT/TC23SIB09/TC23SIB09_15deg.parquet,TC23SIB09_15deg.parquet,TC23SIB09,SIB,sodium-ion,15.0,,charge_sweep,6,60,446,78,1.0,charge,9.99999933334766,True,True,1002,1.49999831597849,1.4984979108501102,3.26797204773169,3.45647954324541,3.49330337587106,3.50188924358171,3.47708562575095,3.47708562575095,3.27674871250257,3.27674871250257,15.485440359281439,0.004166665910862811,0.1256718047651615,0.15022105407657094,0.15594497230980525,0.13940920852491048,0.13940920852491048,0.030273167544643764,0.013737403759748995,0.13355809210872002,0.13355809210872002
raw_CU_diffT/TC23SIB09/TC23SIB09_15deg.parquet,TC23SIB09_15deg.parquet,TC23SIB09,SIB,sodium-ion,15.0,,charge_sweep,6,60,450,82,-1.0,discharge,10.000003666675184,True,True,1002,-1.49999835566477,-1.49850689492063,3.27445914777973,3.08499766696484,3.04283151665256,3.03119289597813,3.01631072527968,3.01631072527968,3.26568248300885,3.26568248300885,15.454266636726544,-0.00416666633420446,0.126307792338162,0.1544185900287319,0.16217767898404753,0.17209913699248258,0.17209913699248258,0.03586988664588553,0.04579134465432058,0.16624802073109804,0.16624802073109804
raw_CU_diffT/TC23SIB09/TC23SIB09_15deg.parquet,TC23SIB09_15deg.parquet,TC23SIB09,SIB,sodium-ion,15.0,,charge_sweep,7,70,456,62,3.0,charge,9.99999933334766,True,True,1002,4.5000039567208,4.495501254842907,3.40954346642721,3.87585148164535,3.90618821422296,3.81307924882753,3.75278737779277,3.75278737779277,3.45838751384777,3.45838751384777,15.434827295409184,0.012499994150384167,0.10362391226827805,0.110365402469037,0.0896745394629343,0.07627635768029091,0.07627635768029091,-0.013949372805343752,-0.02734755458798714,0.06542213446397326,0.06542213446397326
raw_CU_diffT/TC23SIB09/TC23SIB09_15deg.parquet,TC23SIB09_15deg.parquet,TC23SIB09,SIB,sodium-ion,15.0,,charge_sweep,7,70,460,66,-3.0,discharge,9.99999933334766,True,True,1002,-4.50000399640707,-4.495512072126421,3.42843237539063,2.9543016807028,2.90564843034248,2.88771350668024,2.85508720937979,2.85508720937979,3.40324716343941,3.40324716343941,15.51717132734531,-0.012499997571334229,0.10536228302605717,0.116174106837584,0.12015964188967722,0.12740992373975998,0.12740992373975998,0.014797358863620047,0.022047640713702812,0.12181321494320586,0.12181321494320586
raw_CU_diffT/TC23SIB09/TC23SIB09_15deg.parquet,TC23SIB09_15deg.parquet,TC23SIB09,SIB,sodium-ion,15.0,,charge_sweep,7,70,464,70,2.0,charge,9.999999333405867,True,True,1002,2.99999663195698,2.9969999610741747,3.40782629288509,3.74668187186521,3.78503208097275,3.73370767176912,3.67875811842099,3.67875811842099,3.44426853139027,3.44426853139027,15.469524241516966,0.008333331128336653,0.11295198646908987,0.12573540385663645,0.10862724824842517,0.09031070990208541,0.09031070990208541,-0.004324738220664703,-0.02264127656700446,0.07816328342934038,0.07816328342934038
raw_CU_diffT/TC23SIB09/TC23SIB09_15deg.parquet,TC23SIB09_15deg.parquet,TC23SIB09,SIB,sodium-ion,15.0,,charge_sweep,7,70,468,74,-2.0,discharge,10.000001000153134,True,True,1002,-2.99999667164326,-2.997009523249414,3.42080049298117,3.07583940807348,3.03062050479742,3.01554753703873,2.99074391920798,2.99074391920798,3.40362875755988,3.40362875755988,15.480195548902195,-0.008333331731709234,0.1149871558753217,0.13006014035676483,0.13508446851724704,0.14335235030031707,0.14335235030031707,0.02009731264192534,0.02836519442499537,0.13762843214280657,0.13762843214280657
raw_CU_diffT/TC23SIB09/TC23SIB09_15deg.parquet,TC23SIB09_15deg.parquet,TC23SIB09,SIB,sodium-ion,15.0,,charge_sweep,7,70,472,78,1.0,charge,9.99999933334766,True,True,1002,1.49999831597849,1.4984975639714364,3.4068723075839,3.59461661485667,3.6297232739402,3.6375459534099,3.60759081495276,3.60759081495276,3.41603056647526,3.41603056647526,15.459122944111776,0.004166665141921758,0.12516301203331623,0.14856747769808548,0.15378260319947454,0.1338124884746459,0.1338124884746459,0.02861959116615831,0.008649476441329684,0.12770697569252928,0.12770697569252928
raw_CU_diffT/TC23SIB09/TC23SIB09_15deg.parquet,TC23SIB09_15deg.parquet,TC23SIB09,SIB,sodium-ion,15.0,,charge_sweep,7,70,476,82,-1.0,discharge,9.99999933334766,True,True,1002,-1.49999835566477,-1.498507060398947,3.41355020469218,3.22485191211823,3.1855477177095,3.17448148821578,3.1599809116378,3.1599809116378,3.4047735399213,3.4047735399213,15.45111003992016,-0.004166666024769295,0.12579899961978463,0.1520018246164235,0.15937931903295285,0.16904638068219952,0.16904638068219952,0.03358031941316822,0.04324738106241488,0.16319526442081525,0.16319526442081525
raw_CU_diffT/TC23SIB09/TC23SIB09_15deg.parquet,TC23SIB09_15deg.parquet,TC23SIB09,SIB,sodium-ion,15.0,,charge_sweep,8,80,482,62,3.0,charge,9.99999933334766,True,True,1002,4.5000039567208,4.495502363008975,3.53470633794239,3.99758000607627,4.0206664503649,3.92679429672851,3.86535764333234,3.86535764333234,3.57897125591727,3.57897125591727,15.45805720558882,0.012499997020949446,0.10286072469838022,0.10799104114046926,0.08713058089660848,0.07347800325733476,0.07347800325733476,-0.015730143801771734,-0.02938272144104545,0.06364136346754744,0.06364136346754744
raw_CU_diffT/TC23SIB09/TC23SIB09_15deg.parquet,TC23SIB09_15deg.parquet,TC23SIB09,SIB,sodium-ion,15.0,,charge_sweep,8,80,486,66,-3.0,discharge,10.000005333480658,True,True,1002,-4.50000399640707,-4.495512746397093,3.55283205866487,3.08251730518176,3.03672601072499,3.01860029000252,2.9861647897623,2.9861647897623,3.52802844083411,3.52802844083411,15.502042854291417,-0.012500006495573052,0.10451429684476332,0.11469013102031762,0.11871806538147424,0.1259259479224936,0.1259259479224936,0.014203768536710917,0.02141165107773027,0.12041403774406627,0.12041403774406627
raw_CU_diffT/TC23SIB09/TC23SIB09_15deg.parquet,TC23SIB09_15deg.parquet,TC23SIB09,SIB,sodium-ion,15.0,,charge_sweep,8,80,490,70,2.0,charge,9.99999933334766,True,True,1002,2.99999663195698,2.9969987957155064,3.53260757027979,3.86898278747684,3.90485263480131,3.84856750203152,3.79285476044245,3.79285476044245,3.56637864994166,3.56637864994166,15.504394451097808,0.008333328964906059,0.11212519827984714,0.12408182747815101,0.10532009549144745,0.08674916077918847,0.08674916077918847,-0.006805102788399686,-0.02537603750065867,0.0754921215871678,0.0754921215871678
raw_CU_diffT/TC23SIB09/TC23SIB09_15deg.parquet,TC23SIB09_15deg.parquet,TC23SIB09,SIB,sodium-ion,15.0,,charge_sweep,8,80,494,74,-2.0,discharge,9.999999666732037,True,True,1002,-2.99999667164326,-2.9970091565672075,3.54500937919517,3.20386423549221,3.16017170869804,3.14509874093935,3.12010432604836,3.12010432604836,3.52821923789435,3.52821923789435,15.499354081836326,-0.008333330056577687,0.11371517406254193,0.12827936581887392,0.1333036939793561,0.14163517485306626,0.14163517485306626,0.019588519916814165,0.027920000790524327,0.13603845487683278,0.13603845487683278
raw_CU_diffT/TC23SIB09/TC23SIB09_15deg.parquet,TC23SIB09_15deg.parquet,TC23SIB09,SIB,sodium-ion,15.0,,charge_sweep,8,80,498,78,1.0,charge,9.99999933334766,True,True,1002,1.49999831597849,1.4984984356041124,3.53165358497861,3.7169175304683,3.75164259543136,3.75832049253964,3.7226414422754,3.7226414422754,3.54157503211091,3.54157503211091,15.452886397205587,0.00416666718317098,0.12350943565482425,0.14665950495367414,0.15111144135729854,0.12732538114364725,0.12732538114364725,0.027602005702474286,0.003815945488822997,0.12071107562969212,0.12071107562969212
raw_CU_diffT/TC23SIB09/TC23SIB09_15deg.parquet,TC23SIB09_15deg.parquet,TC23SIB09,SIB,sodium-ion,15.0,,charge_sweep,8,80,502,82,-1.0,discharge,9.99999933334766,True,True,1002,-1.49999835566477,-1.498506037427676,3.53794988796642,3.35058717481412,3.31280935688728,3.30174312739356,3.28743334787582,3.28743334787582,3.52955481731601,3.52955481731601,15.414399221556884,-0.0041666626548326575,0.12490861236262131,0.15009385192249924,0.1574713463390286,0.16701120980867737,0.16701120980867737,0.032562733976407285,0.04210259744605606,0.1614144899064815,0.1614144899064815
raw_CU_diffT/TC23SIB09/TC23SIB09_15deg.parquet,TC23SIB09_15deg.parquet,TC23SIB09,SIB,sodium-ion,15.0,,charge_sweep,9,90,508,62,3.0,charge,10.000000333442586,True,True,1002,4.5000039567208,4.495501346018371,3.65796123885521,4.1156833863627,4.12865758645879,4.03898296814761,3.98193464713688,3.98193464713688,3.69974579504701,3.69974579504701,15.464147405189618,0.012499996729946014,0.10171594334353357,0.1045990963853689,0.08467142094916165,0.07199402742697869,0.07199402742697869,-0.017044522394371917,-0.029721915916554875,0.06270857865989608,0.06270857865989608
raw_CU_diffT/TC23SIB09/TC23SIB09_15deg.parquet,TC23SIB09_15deg.parquet,TC23SIB09,SIB,sodium-ion,15.0,,charge_sweep,9,90,512,66,-3.0,discharge,9.999999333376763,True,True,1002,-4.50000399640707,-4.495511164332495,3.67837652430052,3.2168384355883,3.17066554701105,3.14948707332479,3.11209084951843,3.11209084951843,3.65071095056622,3.65071095056622,15.523074071856287,-0.012499995379160647,0.10256392862778006,0.11282456142146559,0.1175308847276603,0.12584114930436247,0.12584114930436247,0.014966956099880233,0.023277220676582402,0.11969324948996478,0.11969324948996478
raw_CU_diffT/TC23SIB09/TC23SIB09_15deg.parquet,TC23SIB09_15deg.parquet,TC23SIB09,SIB,sodium-ion,15.0,,charge_sweep,9,90,516,70,2.0,charge,9.999999666732037,True,True,1002,2.99999663195698,2.996999313379844,3.65548087707213,3.98842174718492,4.02333760920821,3.96228254993251,3.9084777789458,3.9084777789458,3.68753478319187,3.68753478319187,15.47449856287425,0.008333330142488287,0.11098041463320031,0.12261904837410331,0.10226733910039253,0.08433239530293511,0.08433239530293511,-0.008713075532807785,-0.0266480193302652,0.07364774793423777,0.07364774793423777
raw_CU_diffT/TC23SIB09/TC23SIB09_15deg.parquet,TC23SIB09_15deg.parquet,TC23SIB09,SIB,sodium-ion,15.0,,charge_sweep,9,90,520,74,-2.0,discharge,10.000000000087311,True,True,1002,-2.99999667164326,-2.9970087477826906,3.66921826540916,3.33284304821212,3.28895972435771,3.27274197423761,3.24545799462378,3.24545799462378,3.65071095056622,3.65071095056622,15.495042774451097,-0.00833333004269639,0.11212519679656476,0.12675298764353687,0.13215891034784993,0.1412535803092287,0.1412535803092287,0.02003371355128518,0.029128383512663933,0.13508446851724717,0.13508446851724717
raw_CU_diffT/TC23SIB09/TC23SIB09_15deg.parquet,TC23SIB09_15deg.parquet,TC23SIB09,SIB,sodium-ion,15.0,,charge_sweep,9,90,524,78,1.0,charge,9.999999999738066,True,True,1002,1.49999831597849,1.4984969768363072,3.65414529765048,3.83807366371851,3.87184474338038,3.87623307576583,3.83616569311615,3.83616569311615,3.66711949774656,3.66711949774656,15.492868003992013,0.004166664655559435,0.12261904837409665,0.1451331267581383,0.1480586849662402,0.12134706654449354,0.12134706654449354,0.025439636592143544,-0.0012719818296031138,0.11269759010317064,0.11269759010317064
raw_CU_diffT/TC23SIB09/TC23SIB09_15deg.parquet,TC23SIB09_15deg.parquet,TC23SIB09,SIB,sodium-ion,15.0,,charge_sweep,9,90,528,82,-1.0,discharge,9.999999666732037,True,True,1002,-1.49999835566477,-1.4985089066426676,3.66139558593947,3.47632243751001,3.43854461958317,3.42709679596898,3.41164223408982,3.41164223408982,3.65185573292764,3.65185573292764,15.450695828343315,-0.004166670107171326,0.12338223420747622,0.14856747376735416,0.15619936454307187,0.1665024170902935,0.1665024170902935,0.03281713033559565,0.043120182882817285,0.16014250811052538,0.16014250811052538
raw_CU_diffT/TC23SIB09/TC23SIB09_15deg.parquet,TC23SIB09_15deg.parquet,TC23SIB09,SIB,sodium-ion,15.0,,charge_sweep,10,100,534,62,3.0,charge,0.1365369998384267,False,False,16,4.500045746372555,4.2183218284555615,3.79934186049049,4.24275422848025,4.24218183729954,,,4.23378676664913,3.7999142516712,3.7999142516712,15.45226,0.00017066879635901837,0.09853508008161715,0.09840788333452376,,,0.09654233104382154,,-0.001992749037795616,0.09641513429672814,0.09641513429672814
raw_CU_diffT/TC23SIB09/TC23SIB09_15deg.parquet,TC23SIB09_15deg.parquet,TC23SIB09,SIB,sodium-ion,15.0,,charge_sweep,10,100,538,66,-3.0,discharge,10.00000033347169,True,True,1002,-4.50000399640707,-4.495513220533266,3.79915106343026,3.3452448571275,3.29754559206836,3.27293277129784,3.22485191211823,3.22485191211823,3.76671556319004,3.76671556319004,15.463517215568864,-0.012500000286175655,0.10086795626518802,0.11146778353139147,0.11693729440075323,0.12762192028508565,0.12762192028508565,0.016069338135565214,0.02675396401989763,0.12041403774406627,0.12041403774406627
raw_CU_diffT/TC23SIB09/TC23SIB09_15deg.parquet,TC23SIB09_15deg.parquet,TC23SIB09,SIB,sodium-ion,15.0,,charge_sweep,10,100,542,70,2.0,charge,10.000001999898814,True,True,1002,2.99999663195698,2.996999169091307,3.77263027205738,4.10328157744732,4.1391514247718,4.08324788612249,4.0269627533527,4.0269627533527,3.80449338111688,3.80449338111688,15.461324600798402,0.008333333030635198,0.1102172255354324,0.12217385473373951,0.10353932092999905,0.08477758894329565,0.08477758894329565,-0.006677904605433341,-0.025439636592136744,0.0741565406660798,0.0741565406660798
raw_CU_diffT/TC23SIB09/TC23SIB09_15deg.parquet,TC23SIB09_15deg.parquet,TC23SIB09,SIB,sodium-ion,15.0,,charge_sweep,10,100,546,74,-2.0,discharge,10.000004666741006,True,True,1002,-2.99999667164326,-2.997008823075721,3.7899928045389,3.46105867269108,3.41984650767999,3.40019441047562,3.36260738960902,3.36260738960902,3.76824193967194,3.76824193967194,15.489622085828344,-0.008333334676126417,0.10964483226164551,0.12338223583966874,0.12993294217548798,0.14246196303137174,0.14246196303137174,0.020288109913842473,0.03281713076972623,0.13521166669852744,0.13521166669852744
raw_CU_diffT/TC23SIB09/TC23SIB09_15deg.parquet,TC23SIB09_15deg.parquet,TC23SIB09,SIB,sodium-ion,15.0,,charge_sweep,10,100,550,78,1.0,charge,10.000001333537512,True,True,1002,1.49999831597849,1.498497354727313,3.77205788087667,3.95445987046281,3.98746776188374,3.99071131190776,3.95026233513761,3.95026233513761,3.78674925451488,3.78674925451488,15.434400469061874,0.004166665675974747,0.12160146291041261,0.1436067485626158,0.14576911767294654,0.11880310288528048,0.11880310288528048,0.02416765476253392,-0.0027983600251321322,0.1090088427973106,0.1090088427973106
raw_CU_diffT/TC23SIB09/TC23SIB09_15deg.parquet,TC23SIB09_15deg.parquet,TC23SIB09,SIB,sodium-ion,15.0,,charge_sweep,10,100,554,82,-1.0,discharge,9.999999666761141,True,True,1002,-1.49999835566477,-1.4985057045699028,3.78083454564755,3.59805096194093,3.56160872343575,3.54920691452037,3.53031800555695,3.53031800555695,3.76976831615383,3.76976831615383,15.478197724550897,-0.004166662933883818,0.12185585605233114,0.14615070835503893,0.15441859002873842,0.16701120980867737,0.16701120980867737,0.032562733976407285,0.04515535375634623,0.15963371539214802,0.15963371539214802
raw_CU_diffT/TC23SIB09/TC23SIB09_25deg.parquet,TC23SIB09_25deg.parquet,TC23SIB09,SIB,sodium-ion,25.0,,discharge_sweep,0,100,12,28,-3.0,discharge,10.000613333300862,True,True,805,-4.49999502730803,-4.494407935223675,4.04070014168973,3.78350570449086,3.77129469263572,3.75908368078058,3.71348318338404,3.71348318338404,4.00463949730503,4.00463949730503,25.58044207453416,-0.01250075586655111,0.05715438253555761,0.05986794372418963,0.06258150491282166,0.07271495997661953,0.07271495997661953,0.005427122377264053,0.015560577441061922,0.06470147459144295,0.06470147459144295
raw_CU_diffT/TC23SIB09/TC23SIB09_25deg.parquet,TC23SIB09_25deg.parquet,TC23SIB09,SIB,sodium-ion,25.0,,discharge_sweep,0,100,16,32,3.0,charge,0.14010033333761385,False,False,16,4.50782175681646,4.228286234577166,4.0128437708952,4.27461733753975,4.28244001700945,,,4.28415719055158,4.01360695913614,4.01360695913614,25.4612,0.00017553499949769384,0.058070966592392734,0.059806323465780874,,,0.06018725546237847,,0.002116288869985737,0.06001795235278118,0.06001795235278118
raw_CU_diffT/TC23SIB09/TC23SIB09_25deg.parquet,TC23SIB09_25deg.parquet,TC23SIB09,SIB,sodium-ion,25.0,,discharge_sweep,0,100,20,36,-2.0,discharge,9.99999933332947,True,True,802,-2.99999667164326,-2.996306453235807,4.01532413267827,3.83425772251378,3.82509946362243,3.81670439297202,3.78350570449086,3.78350570449086,3.99109290602823,3.99109290602823,25.424730735660848,-0.008333453882510127,0.0603555370164161,0.0634082933670868,0.0662066533552036,0.07727289512639031,0.07727289512639031,0.005851116338787508,0.01691735810997421,0.06919581061523743,0.06919581061523743
raw_CU_diffT/TC23SIB09/TC23SIB09_25deg.parquet,TC23SIB09_25deg.parquet,TC23SIB09,SIB,sodium-ion,25.0,,discharge_sweep,0,100,24,40,2.0,charge,0.13622900000336813,False,False,13,3.0049757122037,2.775166992773622,3.99796160019675,4.17845561918053,4.18723228395141,,,4.18761387807188,3.99872478843769,3.99853399137746,25.464260000000003,0.00011378259945461702,0.06006505085906831,0.06298576157737325,,,0.06311274899990728,,0.003047698140838967,0.06285877415483936,0.06292226786610475
raw_CU_diffT/TC23SIB09/TC23SIB09_25deg.parquet,TC23SIB09_25deg.parquet,TC23SIB09,SIB,sodium-ion,25.0,,discharge_sweep,0,100,28,44,-1.0,discharge,9.999999666644726,True,True,814,-1.49999835566477,-1.4981979704573472,4.00063275904006,3.90714219952415,3.90122749065681,3.89683915827137,3.87795024930795,3.87795024930795,3.98842174718492,3.98842174718492,25.428712690417687,-0.0041667718295014455,0.06232710800171277,0.06627025156917278,0.06919580969986476,0.08178842947980372,0.08178842947980372,0.0068687016981519924,0.019461321478090952,0.07364774598570213,0.07364774598570213
raw_CU_diffT/TC23SIB09/TC23SIB09_25deg.parquet,TC23SIB09_25deg.parquet,TC23SIB09,SIB,sodium-ion,25.0,,discharge_sweep,0,100,32,48,1.0,charge,9.999999666688382,True,True,808,1.49999831597849,1.4981476786296253,3.99261928251012,4.08630063908627,4.09183375383313,4.09660368033904,4.11396621282057,4.11396621282057,4.00597507672668,4.00597507672668,25.457123688118806,0.004166682377624088,0.06245430783369827,0.0661430551395586,0.06932300971357307,0.08089804436299756,0.08089804436299756,0.006868701879874796,0.018443736529299294,0.07199417155574847,0.07199417155574847
raw_CU_diffT/TC23SIB09/TC23SIB09_25deg.parquet,TC23SIB09_25deg.parquet,TC23SIB09,SIB,sodium-ion,25.0,,discharge_sweep,1,90,38,28,-3.0,discharge,10.00000066679786,True,True,1002,-4.499997130680811,-4.495495002234006,3.87318032280204,3.57267495292947,3.56313509991764,3.56160872343575,3.52154134078607,3.52154134078607,3.8432251843449,3.8432251843449,25.461922794411176,-0.012499959756412275,0.06677901366286113,0.06889898235057158,0.06923817734060458,0.07814204582898697,0.07814204582898697,0.002459163677743459,0.011363032166125844,0.07148534414957773,0.07148534414957773
raw_CU_diffT/TC23SIB09/TC23SIB09_25deg.parquet,TC23SIB09_25deg.parquet,TC23SIB09,SIB,sodium-ion,25.0,,discharge_sweep,1,90,42,32,3.0,charge,0.15729966684011742,False,False,15,4.50155318999322,4.201616807892225,3.84990308145318,4.14850048072339,4.16052069551829,,,4.16185627493995,3.85066626969413,3.85066626969413,25.479530000000004,0.00019670792904468232,0.06633208287619055,0.06900232007823456,,,0.06929901310068491,,0.00296693022449436,0.06912947423071297,0.06912947423071297
raw_CU_diffT/TC23SIB09/TC23SIB09_25deg.parquet,TC23SIB09_25deg.parquet,TC23SIB09,SIB,sodium-ion,25.0,,discharge_sweep,1,90,46,36,-2.0,discharge,10.000001999884262,True,True,826,-2.99999667164326,-2.9963661297147803,3.85238344323626,3.64250667697605,3.62857849157878,3.62228218859097,3.59576139721809,3.59576139721809,3.83254054897165,3.83254054897165,25.43430238498789,-0.008333325881782797,0.06995899970290603,0.07460173331955391,0.07670050331064227,0.08554077690946374,0.08554077690946374,0.006741503607736232,0.015581777206557706,0.07892647148300452,0.07892647148300452
raw_CU_diffT/TC23SIB09/TC23SIB09_25deg.parquet,TC23SIB09_25deg.parquet,TC23SIB09,SIB,sodium-ion,25.0,,discharge_sweep,1,90,50,40,2.0,charge,10.000033999924199,True,True,1002,2.99999663195698,2.9969846965905975,3.83807366371851,4.05272035648464,4.06168781831576,4.06741173012285,4.05272035648464,4.05272035648464,3.85600858738075,3.85600858738075,25.45459299401197,0.008333305574768777,0.07154897791538853,0.07453813521496537,0.07644610795937347,0.07154897791538853,0.07154897791538853,0.00489713004398494,0.0,0.06557066331623497,0.06557066331623497
raw_CU_diffT/TC23SIB09/TC23SIB09_25deg.parquet,TC23SIB09_25deg.parquet,TC23SIB09,SIB,sodium-ion,25.0,,discharge_sweep,1,90,54,44,-1.0,discharge,9.999999666717486,True,True,1002,-1.49999835566477,-1.4985202485217575,3.84875829909176,3.74172114829905,3.73580643943172,3.7325628894077,3.71672673340807,3.71672673340807,3.83998163432088,3.83998163432088,25.71919432135729,-0.004166706554539081,0.0713581787529848,0.075301322320438,0.07746369137355774,0.08802114027996805,0.08802114027996805,0.006105512620572948,0.016662961526983253,0.08217002401858378,0.08217002401858378
raw_CU_diffT/TC23SIB09/TC23SIB09_25deg.parquet,TC23SIB09_25deg.parquet,TC23SIB09,SIB,sodium-ion,25.0,,discharge_sweep,1,90,58,48,1.0,charge,10.000011999960407,True,True,1002,1.49999831597849,1.4984682527630961,3.84284359022443,3.95445987046281,3.96151936169156,3.96514450583606,3.97296718530576,3.97296718530576,3.85257424029649,3.85257424029649,25.4811676247505,0.004166584271223747,0.07441093703199887,0.07911726980154266,0.08153403527779957,0.08674916077918862,0.08674916077918862,0.007123098245800694,0.01233822374718975,0.08026205344819645,0.08026205344819645
raw_CU_diffT/TC23SIB09/TC23SIB09_25deg.parquet,TC23SIB09_25deg.parquet,TC23SIB09,SIB,sodium-ion,25.0,,discharge_sweep,2,80,64,28,-3.0,discharge,10.00199900016014,True,True,785,-4.50000399640707,-4.494257669266145,3.60682762671181,3.28667015963487,3.27007081539429,3.26148494768365,3.22599669447965,3.22599669447965,3.58526755890508,3.58526755890508,25.431441375796176,-0.012502464590322464,0.07114604061075558,0.07483478049939428,0.0767427494073097,0.08462902089336499,0.08462902089336499,0.00559670879655412,0.013482980282609414,0.07983789896904132,0.07983789896904132
raw_CU_diffT/TC23SIB09/TC23SIB09_25deg.parquet,TC23SIB09_25deg.parquet,TC23SIB09,SIB,sodium-ion,25.0,,discharge_sweep,2,80,68,32,3.0,charge,9.999999666717486,True,True,774,4.49999502730803,4.49405251803053,3.58889270304958,3.90676060540367,3.92068879080094,3.92660349966828,3.88577292877765,3.88577292877765,3.61293313263938,3.61293313263938,25.463725930232556,0.012499643248505447,0.07063738969157128,0.07373254542235483,0.07504692662309993,0.06597345639861048,0.06597345639861048,0.0044095369315286514,-0.0046639332929608035,0.060631132808492784,0.060631132808492784
raw_CU_diffT/TC23SIB09/TC23SIB09_25deg.parquet,TC23SIB09_25deg.parquet,TC23SIB09,SIB,sodium-ion,25.0,,discharge_sweep,2,80,72,36,-2.0,discharge,10.001999999876716,True,True,769,-2.99999667164326,-2.9960963882658675,3.60797240907323,3.38435825447599,3.36871289553659,3.36203499842831,3.3374221776578,3.3374221776578,3.59366262955549,3.59366262955549,25.479554109232772,-0.008334980983964754,0.07453813422891392,0.07975325966131311,0.08197922783367848,0.09018351052610836,0.09018351052610836,0.007441093604764554,0.015645376297194438,0.08541357872818346,0.08541357872818346
raw_CU_diffT/TC23SIB09/TC23SIB09_25deg.parquet,TC23SIB09_25deg.parquet,TC23SIB09,SIB,sodium-ion,25.0,,discharge_sweep,2,80,76,40,2.0,charge,9.999999999723514,True,True,774,2.99999663195698,2.996064726685907,3.59595219427833,3.81880316063462,3.83349453427284,3.83940924314017,3.84379757552561,3.84379757552561,3.61064356791654,3.61064356791654,25.450335671834623,0.008333187385275328,0.07428373884903948,0.07918086889302768,0.08115244072891724,0.08261521983296494,0.08261521983296494,0.006868701879877759,0.008331480983925457,0.07771808978897998,0.07771808978897998
raw_CU_diffT/TC23SIB09/TC23SIB09_25deg.parquet,TC23SIB09_25deg.parquet,TC23SIB09,SIB,sodium-ion,25.0,,discharge_sweep,2,80,80,44,-1.0,discharge,9.999999666360964,True,True,784,-1.49999835566477,-1.4980982587334057,3.60873559731418,3.4913954052687,3.47899359635332,3.47517765514859,3.4622034550525,3.4622034550525,3.60129451196495,3.60129451196495,25.464998124999997,-0.0041666860246546865,0.07822688045113028,0.08649476212482977,0.08903872571673578,0.09768820192922154,0.09768820192922154,0.010811845265605496,0.01946132147809125,0.0927274729250006,0.0927274729250006
raw_CU_diffT/TC23SIB09/TC23SIB09_25deg.parquet,TC23SIB09_25deg.parquet,TC23SIB09,SIB,sodium-ion,25.0,,discharge_sweep,2,80,84,48,1.0,charge,9.999999333354936,True,True,772,1.49999831597849,1.4980154828110763,3.60263009138661,3.72016108049232,3.73141810704628,3.73523404825101,3.74801745128686,3.74801745128686,3.61026197379607,3.61026197379607,25.46750611398964,0.004166566989863478,0.07835408070377829,0.08585877349846102,0.08840273715767406,0.09692501541604054,0.09692501541604054,0.010048656453895771,0.018570934712262246,0.09183708809761443,0.09183708809761443
raw_CU_diffT/TC23SIB09/TC23SIB09_25deg.parquet,TC23SIB09_25deg.parquet,TC23SIB09,SIB,sodium-ion,25.0,,discharge_sweep,3,70,90,28,-3.0,discharge,9.999999666717486,True,True,786,-4.50000101993615,-4.494259350469826,3.40744469876461,3.08347129048294,3.06572716388095,3.0571412961703,3.0216530429663,3.0216530429663,3.3870294133193,3.3870294133193,25.474015343511454,-0.012499946627595156,0.07199407441162463,0.07593721276278927,0.07784518293270977,0.08573145963504339,0.08573145963504339,0.005851108521085141,0.01373738522341876,0.08119473056434652,0.08119473056434652
raw_CU_diffT/TC23SIB09/TC23SIB09_25deg.parquet,TC23SIB09_25deg.parquet,TC23SIB09,SIB,sodium-ion,25.0,,discharge_sweep,3,70,94,32,3.0,charge,9.999999332998414,True,True,802,4.5000039567208,4.494382753915267,3.39084535452403,3.71252919808286,3.72741136878131,3.73428006294983,3.70566050391435,3.70566050391435,3.41221462527053,3.41221462527053,25.487894052369082,0.01249999544997609,0.07148523571371357,0.07479238184993493,0.07631875698973041,0.06995886057392037,0.06995886057392037,0.004833521276016842,-0.0015263751397932013,0.06521013791678024,0.06521013791678024
raw_CU_diffT/TC23SIB09/TC23SIB09_25deg.parquet,TC23SIB09_25deg.parquet,TC23SIB09,SIB,sodium-ion,25.0,,discharge_sweep,3,70,98,36,-2.0,discharge,10.001998999796342,True,True,787,-2.99999667164326,-2.9961918544342607,3.40916187230674,3.18287655886619,3.1657048234449,3.15940852045709,3.13498649674681,3.13498649674681,3.39561528102995,3.39561528102995,25.48954390088946,-0.008334999905242073,0.07542852149785924,0.08115243965536974,0.08325120964645824,0.09139189324825125,0.09139189324825125,0.007822688148599002,0.015963371750392016,0.08687635781288364,0.08687635781288364
raw_CU_diffT/TC23SIB09/TC23SIB09_25deg.parquet,TC23SIB09_25deg.parquet,TC23SIB09,SIB,sodium-ion,25.0,,discharge_sweep,3,70,102,40,2.0,charge,9.999999333362211,True,True,1002,2.99999663195698,2.997000106630139,3.39790484575279,3.62857849157878,3.63945392401226,3.64555942993983,3.65834283297568,3.65834283297568,3.41183303115005,3.41183303115005,25.48957600798403,0.008333328211825797,0.07689130159973386,0.08051644981411228,0.08255162074148331,0.0868127598706667,0.0868127598706667,0.005660319141749456,0.00992145827093284,0.08217002619260438,0.08217002619260438
raw_CU_diffT/TC23SIB09/TC23SIB09_25deg.parquet,TC23SIB09_25deg.parquet,TC23SIB09,SIB,sodium-ion,25.0,,discharge_sweep,3,70,106,44,-1.0,discharge,10.000621333441813,True,True,814,-1.49999835566477,-1.4981597159559552,3.41011585760792,3.29239407144197,3.27827508898447,3.2742683507195,3.2607217594427,3.2607217594427,3.40324716343941,3.40324716343941,25.472406535626533,-0.004166923713180569,0.07848127681031895,0.08789394210037045,0.09056510387187405,0.0995961746231458,0.0995961746231458,0.0120838270615551,0.02111489781282684,0.09501704015771764,0.09501704015771764
raw_CU_diffT/TC23SIB09/TC23SIB09_25deg.parquet,TC23SIB09_25deg.parquet,TC23SIB09,SIB,sodium-ion,25.0,,discharge_sweep,3,70,110,48,1.0,charge,9.999999666360964,True,True,1002,1.49999831597849,1.4984981352241329,3.40458274286106,3.52650206435222,3.53604191736405,3.54004865562902,3.55225966748416,3.55225966748416,3.41164223408982,3.41164223408982,25.470360000000007,0.004166664120766645,0.08127963891187989,0.08763954805991593,0.09031070990209193,0.09845139361157636,0.09845139361157636,0.00903107099021204,0.017171754699696465,0.09374506084202607,0.09374506084202607
raw_CU_diffT/TC23SIB09/TC23SIB09_25deg.parquet,TC23SIB09_25deg.parquet,TC23SIB09,SIB,sodium-ion,25.0,,discharge_sweep,4,60,116,28,-3.0,discharge,9.99999933334766,True,True,1002,-4.49999502730803,-4.495510595733472,3.20806177081741,2.87607488600581,2.86157430942783,2.85184365935577,2.8144474355494,2.8144474355494,3.18631090595045,3.18631090595045,25.473328682634733,-0.012499997196080656,0.07377494481592796,0.0769972987274287,0.07915966779961878,0.08746994893980509,0.08746994893980509,0.005384722983690818,0.013695004123877128,0.08263641807255612,0.08263641807255612
raw_CU_diffT/TC23SIB09/TC23SIB09_25deg.parquet,TC23SIB09_25deg.parquet,TC23SIB09,SIB,sodium-ion,25.0,,discharge_sweep,4,60,120,32,3.0,charge,9.99999933334766,True,True,1002,4.5000039567208,4.4955029738291294,3.19050844127565,3.52001496430418,3.53165358497861,3.53928546738807,3.52058735548489,3.52058735548489,3.21283169732333,3.21283169732333,25.470744700598804,0.012499993140695834,0.07322360740070205,0.07580996527646519,0.07750593765401428,0.07335080532901836,0.07335080532901836,0.004282330253312233,0.00012719792831630827,0.06839008612468521,0.06839008612468521
raw_CU_diffT/TC23SIB09/TC23SIB09_25deg.parquet,TC23SIB09_25deg.parquet,TC23SIB09,SIB,sodium-ion,25.0,,discharge_sweep,4,60,124,36,-2.0,discharge,10.00000333331991,True,True,1002,-2.99999667164326,-2.997008435322556,3.20996974141978,2.97643413969024,2.96250595429297,2.95544646306422,2.93007045405276,2.93007045405276,3.1954691648418,3.1954691648418,25.502732794411177,-0.008333334718584466,0.07784528694214175,0.08248802055878963,0.08484118691243202,0.0932998659674192,0.0932998659674192,0.006995899970290265,0.015454579025277443,0.08846633507885417,0.08846633507885417
raw_CU_diffT/TC23SIB09/TC23SIB09_25deg.parquet,TC23SIB09_25deg.parquet,TC23SIB09,SIB,sodium-ion,25.0,,discharge_sweep,4,60,128,40,2.0,charge,9.999999333362211,True,True,1002,2.99999663195698,2.9970011394239617,3.19814032368511,3.43091273717371,3.44293295196861,3.44922925495642,3.46640099037771,3.46640099037771,3.21283169732333,3.21283169732333,25.453822634730535,0.0083333290051752,0.0775908916060203,0.08159763436928104,0.08369640438813356,0.08942032262136462,0.08942032262136462,0.0061055127821132565,0.011829431015344324,0.08452319257737627,0.08452319257737627
raw_CU_diffT/TC23SIB09/TC23SIB09_25deg.parquet,TC23SIB09_25deg.parquet,TC23SIB09,SIB,sodium-ion,25.0,,discharge_sweep,4,60,132,44,-1.0,discharge,9.99999933334766,True,True,1002,-1.49999835566477,-1.4985045127141075,3.2111145237812,3.08785962286839,3.07679339337467,3.07240506098922,3.05847687559196,3.05847687559196,3.20386423549221,3.20386423549221,25.47122365269461,-0.004166663201120591,0.08217002401858349,0.08954751843511284,0.09247307656581163,0.10175854367626552,0.10175854367626552,0.010303052547228145,0.019588519657682033,0.09692501285164218,0.09692501285164218
raw_CU_diffT/TC23SIB09/TC23SIB09_25deg.parquet,TC23SIB09_25deg.parquet,TC23SIB09,SIB,sodium-ion,25.0,,discharge_sweep,4,60,136,48,1.0,charge,9.99999966636824,True,True,1002,1.49999831597849,1.4984992210914223,3.20500901785363,3.32788232464597,3.33837616295898,3.34257369828418,3.35535710132003,3.35535710132003,3.21264090026309,3.21264090026309,25.441710269461073,0.004166665121698031,0.0819156298266816,0.08891152988951904,0.09170988991465148,0.10023216817301794,0.10023216817301794,0.00979426008796988,0.018316538346336342,0.09514424085459214,0.09514424085459214
raw_CU_diffT/TC23SIB09/TC23SIB09_25deg.parquet,TC23SIB09_25deg.parquet,TC23SIB09,SIB,sodium-ion,25.0,,discharge_sweep,5,50,142,28,-3.0,discharge,9.999999333362211,True,True,1002,-4.50000399640707,-4.495511030460616,3.00276413400288,2.66352696090229,2.64883558726408,2.63910493719201,2.60189951044588,2.60189951044588,2.98215805149733,2.98215805149733,25.461030538922152,-0.012499997390953073,0.07538597151723567,0.07865071831522512,0.08081308307753188,0.08908094834517065,0.08908094834517065,0.0054271115602962106,0.013694976827934982,0.08450182296617047,0.08450182296617047
raw_CU_diffT/TC23SIB09/TC23SIB09_25deg.parquet,TC23SIB09_25deg.parquet,TC23SIB09,SIB,sodium-ion,25.0,,discharge_sweep,5,50,146,32,3.0,charge,10.00000400004501,True,True,1002,4.50000098024987,4.495503345184969,2.98654638388278,3.32330319520029,3.3353234099952,3.34276449534442,3.33150746879046,3.33150746879046,3.00734326344856,3.00734326344856,25.495190738522954,0.012499999886130066,0.0748348306579282,0.0775059889193743,0.0791595630812197,0.07665800216970743,0.07665800216970743,0.004324732423291497,0.0018231715117792285,0.07203647438403454,0.07203647438403454
raw_CU_diffT/TC23SIB09/TC23SIB09_25deg.parquet,TC23SIB09_25deg.parquet,TC23SIB09,SIB,sodium-ion,25.0,,discharge_sweep,5,50,150,36,-2.0,discharge,10.000000666812412,True,True,1002,-2.99999667164326,-2.9970079535026124,3.00448130754501,2.76655737343003,2.75205679685205,2.74480650856306,2.71847651425042,2.71847651425042,2.99074391920798,2.99074391920798,25.486686656686626,-0.008333331861963314,0.07930806602683867,0.08414159691540371,0.08655836235968623,0.09533503686786757,0.09533503686786757,0.007250296332847558,0.0160269708410289,0.09075590234185982,0.09075590234185982
raw_CU_diffT/TC23SIB09/TC23SIB09_25deg.parquet,TC23SIB09_25deg.parquet,TC23SIB09,SIB,sodium-ion,25.0,,discharge_sweep,5,50,154,40,2.0,charge,10.00000066679786,True,True,1002,2.99999663195698,2.9970002770197315,2.99360587511153,3.23152980922651,3.24431321226236,3.25041871818993,3.26949842421358,3.26949842421358,3.00734326344856,3.00734326344856,25.477422884231537,0.008333328694510705,0.07930806707598723,0.0835692062051706,0.08560437713254164,0.09196428628057411,0.09196428628057411,0.006296310056554413,0.012656219204586885,0.08738515169399003,0.08738515169399003
raw_CU_diffT/TC23SIB09/TC23SIB09_25deg.parquet,TC23SIB09_25deg.parquet,TC23SIB09,SIB,sodium-ion,25.0,,discharge_sweep,5,50,158,44,-1.0,discharge,9.999999666717486,True,True,1002,-1.49999835566477,-1.4985060666576897,3.00543529284619,2.88027242133101,2.86863380065659,2.86405467121091,2.8499356887534,2.8499356887534,2.99856659867768,2.99856659867768,25.469135149700598,-0.0041666673996204355,0.0834420058145399,0.09120109476984871,0.09425385108013858,0.10366651637019658,0.10366651637019658,0.010811845265598682,0.02022451055565669,0.09908738190476873,0.09908738190476873
raw_CU_diffT/TC23SIB09/TC23SIB09_25deg.parquet,TC23SIB09_25deg.parquet,TC23SIB09,SIB,sodium-ion,25.0,,discharge_sweep,5,50,162,48,1.0,charge,10.000000000087311,True,True,1002,1.49999831597849,1.4984991040525457,3.00009297515957,3.12582823785546,3.13689446734918,3.14090120561415,3.15368460865,3.15368460865,3.00696166932809,3.00696166932809,25.455215209580828,0.004166665551859549,0.08382360257109324,0.09120109718281301,0.09387225902498901,0.10239453728335547,0.10239453728335547,0.010048656453895771,0.018570934712262233,0.09781540269676814,0.09781540269676814
raw_CU_diffT/TC23SIB09/TC23SIB09_25deg.parquet,TC23SIB09_25deg.parquet,TC23SIB09,SIB,sodium-ion,25.0,,discharge_sweep,6,40,168,28,-3.0,discharge,10.000006666916306,True,True,1002,-4.50000399640707,-4.495510612170404,2.82608605622383,2.47501946538857,2.45842012114799,2.4490710651964,2.41453679729359,2.41453679729359,2.80719714726041,2.80719714726041,25.49948194610778,-0.012500005693560894,0.07801472867925487,0.08170346856789346,0.08378103471206907,0.09145530965279872,0.09145530965279872,0.0057663060328142085,0.01344058097354385,0.08725777805538201,0.08725777805538201
raw_CU_diffT/TC23SIB09/TC23SIB09_25deg.parquet,TC23SIB09_25deg.parquet,TC23SIB09,SIB,sodium-ion,25.0,,discharge_sweep,6,40,172,32,3.0,charge,9.999999333362211,True,True,1002,4.49999502730803,4.49550267154801,2.81292105906751,3.1620796793004,3.1756262705772,3.18268576180595,3.17715264705909,3.17715264705909,2.8321915621514,2.8321915621514,25.50722136726547,0.012499992180198082,0.07759089023744142,0.080601247181081,0.08217002474325824,0.08094044232965938,0.08094044232965938,0.004579134505816818,0.003349552092217961,0.07665810357885021,0.07665810357885021
raw_CU_diffT/TC23SIB09/TC23SIB09_25deg.parquet,TC23SIB09_25deg.parquet,TC23SIB09,SIB,sodium-ion,25.0,,discharge_sweep,6,40,176,36,-2.0,discharge,9.999999666353688,True,True,1002,-2.99999667164326,-2.9970075895929007,2.82875721506715,2.58224741324152,2.56622046018165,2.5591609689529,2.53378495994143,2.53378495994143,2.81616460909153,2.81616460909153,25.462766626746507,-0.00833333022934104,0.08217002510559562,0.08751234871927183,0.0898655150729142,0.09832419412790463,0.09832419412790463,0.007695489967318572,0.016154169022309012,0.09412665414572793,0.09412665414572793
raw_CU_diffT/TC23SIB09/TC23SIB09_25deg.parquet,TC23SIB09_25deg.parquet,TC23SIB09,SIB,sodium-ion,25.0,,discharge_sweep,6,40,180,40,2.0,charge,10.000000000087311,True,True,1002,2.99999663195698,2.9970023151992886,2.81921736205532,3.06553636682071,3.07965534927821,3.08537926108531,3.10445896710897,3.10445896710897,2.8321915621514,2.8321915621514,25.474922085828343,0.008333332932386075,0.08210642710112291,0.0868127598706667,0.08872073261507803,0.09508064176311391,0.09508064176311391,0.0066143055139551155,0.012974214661991001,0.09075590354245247,0.09075590354245247
raw_CU_diffT/TC23SIB09/TC23SIB09_25deg.parquet,TC23SIB09_25deg.parquet,TC23SIB09,SIB,sodium-ion,25.0,,discharge_sweep,6,40,184,44,-1.0,discharge,10.00000400004501,True,True,1002,-1.49999835566477,-1.4985057194621596,2.82990199742856,2.69977840234723,2.68737659343186,2.68279746398618,2.66867848152868,2.66867848152868,2.82341489738052,2.82341489738052,25.470564471057887,-0.004166668032290542,0.08674915848401844,0.09501704015771112,0.098069796468001,0.1074824617580525,0.1074824617580525,0.011320637983982557,0.020733303274034054,0.10315772365181301,0.10315772365181301
raw_CU_diffT/TC23SIB09/TC23SIB09_25deg.parquet,TC23SIB09_25deg.parquet,TC23SIB09,SIB,sodium-ion,25.0,,discharge_sweep,6,40,188,48,1.0,charge,10.00000199986971,True,True,1002,1.49999831597849,1.4984985547817704,2.82513207092265,2.95506486894374,2.96689428667841,2.97109182200361,2.98330283385875,2.98330283385875,2.83180996803093,2.83180996803093,25.45287592814371,0.004166664835448006,0.08662196259622568,0.09450824993979043,0.09730660996492287,0.10544729367440729,0.10544729367440729,0.01068464736869719,0.018825331078181615,0.10099535727078289,0.10099535727078289
raw_CU_diffT/TC23SIB09/TC23SIB09_25deg.parquet,TC23SIB09_25deg.parquet,TC23SIB09,SIB,sodium-ion,25.0,,discharge_sweep,7,30,194,28,-3.0,discharge,9.99999933334766,True,True,1002,-4.50000399640707,-4.495510800026712,2.74995802918945,2.38286448529432,2.35939644688522,2.34756702915056,2.30521008177804,2.30521008177804,2.72610839665988,2.72610839665988,25.46650882235529,-0.012499997785503484,0.08157627064069893,0.08679138565567164,0.08942014281768866,0.09883278943007807,0.09883278943007807,0.00784387217698973,0.017256518789379144,0.0935328757969764,0.0935328757969764
raw_CU_diffT/TC23SIB09/TC23SIB09_25deg.parquet,TC23SIB09_25deg.parquet,TC23SIB09,SIB,sodium-ion,25.0,,discharge_sweep,7,30,198,32,3.0,charge,9.999999333376763,True,True,1002,4.5000039567208,4.49550533959872,2.73412187318981,3.10140621414518,3.12258468783144,3.13193374378303,3.15940852045709,3.15940852045709,2.75778070865915,2.75778070865915,25.51934090818363,0.012499999408726028,0.08161867066957298,0.08632499401727352,0.08840256017977144,0.09450806073894898,0.09450806073894898,0.006783889510198454,0.012889390069375992,0.08925054636854371,0.08925054636854371
raw_CU_diffT/TC23SIB09/TC23SIB09_25deg.parquet,TC23SIB09_25deg.parquet,TC23SIB09,SIB,sodium-ion,25.0,,discharge_sweep,7,30,202,36,-2.0,discharge,9.999999666717486,True,True,1002,-2.99999667164326,-2.9970087499214717,2.75186599979181,2.49333598317128,2.47234830654526,2.46319004765391,2.43209012683535,2.43209012683535,2.73602984379218,2.73602984379218,25.49997629740519,-0.008333333322573987,0.08617676781585192,0.09317266778614218,0.09622542413681288,0.1065920759109714,0.1065920759109714,0.01004865632096097,0.02041530809511949,0.10131335138793535,0.10131335138793535
