Repository: DNV007/delivered-energy-decomposition

# Three-term energy accounting for a cold commercial sodium-ion 18650 cell

This repository holds the analysis code and the derived data behind a reanalysis
of a public commercial-cell archive. No new measurements were made. The
manuscript reporting the work is not distributed here; what is here is
everything needed to regenerate its numbers from the raw archive and to check
them.

**Source data.** Droese, D., Schlösser, A., Otto, M. *Dataset: Evaluation of
Commercial Sodium-Ion Batteries by State-of-the-Art Lithium-Ion Battery
Configurations.* Technische Universität Berlin, DepositOnce, 2025.
DOI [10.14279/depositonce-25036](https://doi.org/10.14279/depositonce-25036),
CC BY 4.0.

File: data_processed/hppc/raw_temperature_pulse_descriptors.csv (part 32 of 36)
member_path,file_name,cell_id,cell_family,chemistry_type,temperature_deg_c,voltage_v,pulse_set,pulse_block_index,nominal_soc_percent,segment_index,step_id,nominal_c_rate,pulse_direction,duration_s,complete_1s,complete_10s,n_points,current_median_a,current_mean_a,pre_voltage_v,pulse_voltage_fast_v,pulse_voltage_100ms_v,pulse_voltage_1s_v,pulse_voltage_10s_v,pulse_voltage_end_v,relax_voltage_60s_v,relax_voltage_end_v,temperature_mean_deg_c,capacity_delta_ah,r_fast_ohm,r_100ms_ohm,r_1s_ohm,r_10s_ohm,r_end_ohm,polarization_1s_minus_fast_ohm,polarization_end_minus_fast_ohm,relaxation_60s_ohm,relaxation_end_ohm
raw_CU_diffT/TC23SIB09/TC23SIB09_25deg.parquet,TC23SIB09_25deg.parquet,TC23SIB09,SIB,sodium-ion,25.0,,discharge_sweep,7,30,206,40,2.0,charge,10.000002333224984,True,True,802,2.99999663195698,2.9962514123750807,2.74079977029809,2.99494145453318,3.02031746354465,3.0273769547734,3.05160818142344,3.05160818142344,2.75663592629773,2.75663592629773,25.467518528678305,0.008333326812053647,0.08471398985181729,0.09317266901870583,0.09552583540347773,0.10360292002148053,0.10360292002148053,0.01081184555166044,0.01888893016966324,0.09832419542861015,0.09832419542861015
raw_CU_diffT/TC23SIB09/TC23SIB09_25deg.parquet,TC23SIB09_25deg.parquet,TC23SIB09,SIB,sodium-ion,25.0,,discharge_sweep,7,30,210,44,-1.0,discharge,10.002000000240514,True,True,792,-1.49999835566477,-1.4981091368050585,2.75243839097252,2.61926204292741,2.59980074278328,2.59426762803642,2.57690509555489,2.57652350143442,2.74461571150283,2.74461571150283,25.44487220959596,-0.0041674977727642,0.0887843293575403,0.10175854367626552,0.10544729088453006,0.1170223252277081,0.11727672158689648,0.01666296152698976,0.028492392229356178,0.11206159622349367,0.11206159622349367
raw_CU_diffT/TC23SIB09/TC23SIB09_25deg.parquet,TC23SIB09_25deg.parquet,TC23SIB09,SIB,sodium-ion,25.0,,discharge_sweep,7,30,214,48,1.0,charge,10.000888999915333,True,True,788,1.49999831597849,1.4980908404575222,2.7470960732859,2.88103560957196,2.89973372147514,2.90450364798106,2.91976741279998,2.91976741279998,2.7549187527556,2.7549187527556,25.45508999999999,0.004167035151006949,0.08929312443840137,0.10175854636854725,0.10493850094256853,0.11511435557942074,0.11511435557942074,0.015645376504167155,0.025821231141019363,0.10989923007803169,0.10989923007803169
raw_CU_diffT/TC23SIB09/TC23SIB09_25deg.parquet,TC23SIB09_25deg.parquet,TC23SIB09,SIB,sodium-ion,25.0,,discharge_sweep,8,20,220,28,-3.0,discharge,10.000002333239536,True,True,787,-3.89068952248873,-3.8836441095630416,2.40137180013727,2.03389666212166,1.97360479108691,1.94498523205143,1.87706147860722,1.87706147860722,2.36206760572854,2.36206760572854,25.499950317662005,-0.010801522372134295,0.0944498747308291,0.10994632354440179,0.11730223279135013,0.13476025740410869,0.13476025740410869,0.022852358060521036,0.04031038267327959,0.12465814203829852,0.12465814203829852
raw_CU_diffT/TC23SIB09/TC23SIB09_25deg.parquet,TC23SIB09_25deg.parquet,TC23SIB09,SIB,sodium-ion,25.0,,discharge_sweep,8,20,224,32,3.0,charge,10.000002333224984,True,True,787,4.5000039567208,4.494273008774424,2.37160745874036,2.77380766171902,2.84020503868134,2.86042952706641,2.90641161858342,2.90641161858342,2.41739875319714,2.41739875319714,25.535758907242695,0.01249999345721593,0.0893777442968623,0.10413270398154317,0.10862703078204843,0.11884526435678455,0.11884526435678455,0.01924928648518613,0.02946752005992226,0.10866943009148565,0.10866943009148565
raw_CU_diffT/TC23SIB09/TC23SIB09_25deg.parquet,TC23SIB09_25deg.parquet,TC23SIB09,SIB,sodium-ion,25.0,,discharge_sweep,8,20,228,36,-2.0,discharge,9.999999666717486,True,True,786,-2.99999667164326,-2.9961860531000792,2.40862208842625,2.13043997460136,2.06785853884377,2.04133774747089,1.98009189113495,1.98009189113495,2.37828535584864,2.37828535584864,25.511538753180666,-0.008333329752102665,0.09272747415166789,0.11358797588126182,0.12242824948008314,0.1428435575752059,0.1428435575752059,0.029700775328415252,0.050116083423538,0.13273130216360465,0.13273130216360465
raw_CU_diffT/TC23SIB09/TC23SIB09_25deg.parquet,TC23SIB09_25deg.parquet,TC23SIB09,SIB,sodium-ion,25.0,,discharge_sweep,8,20,232,40,2.0,charge,10.000600333558396,True,True,785,2.99999663195698,2.9961704376595337,2.38572644119787,2.66734290210702,2.72534520841893,2.74328013208117,2.78086715294777,2.78086715294777,2.41625397083572,2.41625397083572,25.49388677707006,0.008333828160224203,0.09387225902498561,0.11320638283500925,0.11918469743416281,0.13171371845579016,0.13171371845579016,0.0253124384091772,0.03784145943080455,0.1215378638189347,0.1215378638189347
raw_CU_diffT/TC23SIB09/TC23SIB09_25deg.parquet,TC23SIB09_25deg.parquet,TC23SIB09,SIB,sodium-ion,25.0,,discharge_sweep,8,20,236,44,-1.0,discharge,9.99999933334766,True,True,785,-1.49999835566477,-1.4980933198862554,2.41033926196838,2.26361632264647,2.22164096939443,2.2042784369129,2.17127054549198,2.17127054549198,2.39507549714946,2.39507549714946,25.480055732484075,-0.004166664550646363,0.09781540010881232,0.12579899961978463,0.13737403396296238,0.15937931903295285,0.15937931903295285,0.039558633854150066,0.06156391892414054,0.1492034646653291,0.1492034646653291
raw_CU_diffT/TC23SIB09/TC23SIB09_25deg.parquet,TC23SIB09_25deg.parquet,TC23SIB09,SIB,sodium-ion,25.0,,discharge_sweep,8,20,240,48,1.0,charge,10.000605999972322,True,True,793,1.49999831597849,1.4981025502254526,2.39889143835419,2.54599597179657,2.58720813680767,2.60075472808446,2.62536754885498,2.62536754885498,2.41434600023335,2.41434600023335,25.491740000000004,0.004166917280555143,0.09806979906268722,0.12554460658219854,0.13457567757240377,0.1509842431743353,0.1509842431743353,0.03650587850971655,0.05291444411164807,0.14068119035452042,0.14068119035452042
raw_CU_diffT/TC23SIB09/TC23SIB09_25deg.parquet,TC23SIB09_25deg.parquet,TC23SIB09,SIB,sodium-ion,25.0,,discharge_sweep,9,10,246,28,-3.0,discharge,9.999999333376763,True,True,786,-3.09252531045053,-3.1044858940549656,2.16630982192583,1.79978866921141,1.68798159191279,1.60059653832445,1.46226866965295,1.46226866965295,2.12433446867379,2.12433446867379,25.439504363867684,-0.008634277902907873,0.11851840031052939,0.15467237354424612,0.1829292331705977,0.22765897821231182,0.22765897821231182,0.06441083286006831,0.10914057790178243,0.2140858141996542,0.2140858141996542
raw_CU_diffT/TC23SIB09/TC23SIB09_25deg.parquet,TC23SIB09_25deg.parquet,TC23SIB09,SIB,sodium-ion,25.0,,discharge_sweep,9,10,250,32,3.0,charge,10.000618666570517,True,True,793,4.5000039567208,4.494317565990383,2.13788105995058,2.57099038668756,2.68222507280547,2.7236280348768,2.7726628793576,2.7726628793576,2.19817293098534,2.19817293098534,25.56186793190416,0.01250076854463524,0.09624643242593746,0.12096522982872196,0.13016587997692775,0.1410625025026849,0.1410625025026849,0.033919447550990287,0.04481607007674744,0.12766432072004152,0.12766432072004152
raw_CU_diffT/TC23SIB09/TC23SIB09_25deg.parquet,TC23SIB09_25deg.parquet,TC23SIB09,SIB,sodium-ion,25.0,,discharge_sweep,9,10,254,36,-2.0,discharge,10.000614999938989,True,True,785,-2.99999667164326,-2.9961794717733023,2.1844355426483,1.88240379629384,1.76391882188694,1.6687110888289,1.51492865827824,1.51492865827824,2.14455895705886,2.14455895705886,25.48764622929936,-0.008333839393462966,0.10067736048154383,0.14017239576836615,0.17190834199722962,0.22316920905226711,0.22316920905226711,0.0712309815156858,0.12249184857072329,0.2098769991087149,0.2098769991087149
raw_CU_diffT/TC23SIB09/TC23SIB09_25deg.parquet,TC23SIB09_25deg.parquet,TC23SIB09,SIB,sodium-ion,25.0,,discharge_sweep,9,10,258,40,2.0,charge,10.001999333515414,True,True,793,2.99999663195698,2.996211974084397,2.15581598361282,2.45822932408776,2.55381865126627,2.59197806331358,2.63528899598728,2.63528899598728,2.19645575744321,2.19645575744321,25.549316204287518,0.008335000801579496,0.10080455999634484,0.1326677048279957,0.14538752312406406,0.15982451689010274,0.15982451689010274,0.04458296312771921,0.0590199568937579,0.14627791040478824,0.14627791040478824
raw_CU_diffT/TC23SIB09/TC23SIB09_25deg.parquet,TC23SIB09_25deg.parquet,TC23SIB09,SIB,sodium-ion,25.0,,discharge_sweep,9,10,262,44,-1.0,discharge,9.999999666702934,True,True,786,-1.49999835566477,-1.498094426173008,2.18691590443138,2.0283635473748,1.95872262038846,1.89404241696827,1.82287511350003,1.82287511350003,2.1666914160463,2.1666914160463,25.497324656488555,-0.004166664101314979,0.10570168724372554,0.15212902279602109,0.19524920567883838,0.24269412666790166,0.24269412666790166,0.08954751843511284,0.1369924394241761,0.22921111963079255,0.22921111963079255
raw_CU_diffT/TC23SIB09/TC23SIB09_25deg.parquet,TC23SIB09_25deg.parquet,TC23SIB09,SIB,sodium-ion,25.0,,discharge_sweep,9,10,266,48,1.0,charge,10.001998666790314,True,True,793,1.49999831597849,1.4981037969151063,2.17298771903411,2.3321124672714,2.39927303247466,2.43170853271488,2.46242685941296,2.46242685941296,2.19340300447942,2.19340300447942,25.51204099621689,0.004167498980937512,0.10608328458921551,0.15085704499137234,0.1724807360946932,0.19295964355136028,0.19295964355136028,0.06639745150547768,0.08687635896214477,0.1793494379745677,0.1793494379745677
raw_CU_diffT/TC23SIB09/TC23SIB09_25deg.parquet,TC23SIB09_25deg.parquet,TC23SIB09,SIB,sodium-ion,25.0,,charge_sweep,0,0,274,62,3.0,charge,10.000685000166413,True,True,786,4.49999502730803,4.494348602942081,2.17012576313056,2.61315653699984,2.72248325251539,2.75797150571938,2.80166403251355,2.80166403251355,2.22870046062318,2.22870046062318,25.455264529262084,0.012501068693234044,0.09845139187505018,0.12274624439202081,0.1306325315964802,0.1403419927245533,0.1403419927245533,0.03218113972143001,0.04189060084950312,0.12732537889783535,0.12732537889783535
raw_CU_diffT/TC23SIB09/TC23SIB09_25deg.parquet,TC23SIB09_25deg.parquet,TC23SIB09,SIB,sodium-ion,25.0,,charge_sweep,0,0,278,66,-3.0,discharge,10.001999666870688,True,True,785,-3.23507719426101,-3.2426856062121097,2.21400908698497,1.83661250183707,1.72728578632152,1.65688167109423,1.54602857909679,1.54602857909679,2.17184293667269,2.17184293667269,25.525843031847128,-0.009020485752137973,0.11665767537708126,0.15045183512989777,0.1722145662796169,0.20648054676196587,0.20648054676196587,0.05555689090253564,0.08982287138488461,0.1934464991086109,0.1934464991086109
raw_CU_diffT/TC23SIB09/TC23SIB09_25deg.parquet,TC23SIB09_25deg.parquet,TC23SIB09,SIB,sodium-ion,25.0,,charge_sweep,0,0,282,70,2.0,charge,10.000000000058208,True,True,786,2.99999663195698,2.9961836143125966,2.1823367749857,2.49104641844845,2.5853001662053,2.61945283998765,2.65971101969756,2.65971101969756,2.2220225635149,2.2220225635149,25.50948115776082,0.008333350083505572,0.1029033300151975,0.13432128120648454,0.14570551858146832,0.15912492688381988,0.15912492688381988,0.04280218856627083,0.05622159686862238,0.14589631585590948,0.14589631585590948
raw_CU_diffT/TC23SIB09/TC23SIB09_25deg.parquet,TC23SIB09_25deg.parquet,TC23SIB09,SIB,sodium-ion,25.0,,charge_sweep,0,0,286,74,-2.0,discharge,9.999999333376763,True,True,786,-2.99999667164326,-2.996224984329926,2.21229191344284,1.90415466116081,1.78318932497083,1.69885702434627,1.56987821162636,1.56987821162636,2.17298771903411,2.17317851609435,25.484725712468194,-0.008333431625027572,0.10271253138199204,0.14303435484712304,0.17114515290956442,0.21413813818153182,0.21413813818153182,0.06843262152757237,0.11142560679953978,0.20103672550989676,0.2011003246005369
raw_CU_diffT/TC23SIB09/TC23SIB09_25deg.parquet,TC23SIB09_25deg.parquet,TC23SIB09,SIB,sodium-ion,25.0,,charge_sweep,0,0,290,78,1.0,charge,10.000004333414836,True,True,786,1.49999831597849,1.4980032225596882,2.18348155734712,2.34489587030725,2.41472759435382,2.44639990635309,2.47654584187047,2.47654584187047,2.2037060457322,2.2037060457322,25.501526793893134,0.00416644495985532,0.10760966278474453,0.15416419774835005,0.17527909611982534,0.19537640902761688,0.19537640902761688,0.06766943333508081,0.08776674624287235,0.18189340163378045,0.18189340163378045
raw_CU_diffT/TC23SIB09/TC23SIB09_25deg.parquet,TC23SIB09_25deg.parquet,TC23SIB09,SIB,sodium-ion,25.0,,charge_sweep,0,0,294,82,-1.0,discharge,10.000593999720877,True,True,774,-1.49999835566477,-1.4981271202305513,2.19912691628652,2.03504144448308,1.96139377923177,1.89766756111276,1.82974380766855,1.82974380766855,2.17890242790144,2.17890242790144,25.466045322997413,-0.004167079077838977,0.10939043445199007,0.15848893177578952,0.20097312376063187,0.2462556756965689,0.2462556756965689,0.0915826893086418,0.13686524124457883,0.23277266865945978,0.23277266865945978
raw_CU_diffT/TC23SIB09/TC23SIB09_25deg.parquet,TC23SIB09_25deg.parquet,TC23SIB09,SIB,sodium-ion,25.0,,charge_sweep,1,10,300,62,3.0,charge,9.999999666702934,True,True,797,4.5000039567208,4.494365097364307,2.646355225481,3.01230398701471,3.05046339906202,3.06057564325456,3.09873505530187,3.09873505530187,2.68012630514287,2.68012630514287,25.4415921204517,0.012500042779697459,0.08132187550350088,0.08980173739124843,0.09204890079150214,0.10052876267924979,0.10052876267924979,0.010727025288001263,0.019206887175748907,0.093024084908593,0.093024084908593
raw_CU_diffT/TC23SIB09/TC23SIB09_25deg.parquet,TC23SIB09_25deg.parquet,TC23SIB09,SIB,sodium-ion,25.0,,charge_sweep,1,10,304,66,-3.0,discharge,9.999999666353688,True,True,796,-4.50304422333752,-4.493424999421389,2.6719220315527,2.29376225816385,2.25598444023701,2.24434581956258,2.19035025151564,2.19035025151564,2.63796015483059,2.63796015483059,25.482374032663312,-0.01249740634476608,0.08397869410853119,0.09236808938274414,0.09495270105813292,0.10694360440460733,0.10694360440460733,0.010974006949601725,0.02296491029607614,0.09940162279445601,0.09940162279445601
raw_CU_diffT/TC23SIB09/TC23SIB09_25deg.parquet,TC23SIB09_25deg.parquet,TC23SIB09,SIB,sodium-ion,25.0,,charge_sweep,1,10,308,70,2.0,charge,10.002000333217438,True,True,797,2.99999663195698,2.9963350551565116,2.64521044311958,2.90240488031846,2.93426798937796,2.94247226296813,2.97395377790716,2.97395377790716,2.6682968874082,2.6682968874082,25.493168255959848,0.008335394219438694,0.08573157531550459,0.09635262359272044,0.09908738452637451,0.10958123462063069,0.10958123462063069,0.013355809210869929,0.0238496593051261,0.1018857445515102,0.1018857445515102
raw_CU_diffT/TC23SIB09/TC23SIB09_25deg.parquet,TC23SIB09_25deg.parquet,TC23SIB09,SIB,sodium-ion,25.0,,charge_sweep,1,10,312,74,-2.0,discharge,10.00056633335771,True,True,796,-3.00000560105603,-2.9970068932026774,2.66276377266134,2.39908223541443,2.36588354693327,2.35653449098167,2.31322355830798,2.31265116712727,2.63948653131248,2.63948653131248,25.50923136934673,-0.008335789831464725,0.0878936816498247,0.09895989048272616,0.10207623664831636,0.11651318725215655,0.11670398395617222,0.014182554998491664,0.028810302306347527,0.10894491799287337,0.10894491799287337
raw_CU_diffT/TC23SIB09/TC23SIB09_25deg.parquet,TC23SIB09_25deg.parquet,TC23SIB09,SIB,sodium-ion,25.0,,charge_sweep,1,10,316,78,1.0,charge,10.000606666697422,True,True,787,1.49999831597849,1.49796372864152,2.64482884899911,2.77934077646588,2.8024272207545,2.80853272668207,2.82818482388644,2.82818482388644,2.65665826673377,2.65665826673377,25.498698881829736,0.004166691886204724,0.0896747189872837,0.10506569912552467,0.10913604098026704,0.12223745382522114,0.12223745382522114,0.019461321992983338,0.03256273483793744,0.1143511664816629,0.1143511664816629
raw_CU_diffT/TC23SIB09/TC23SIB09_25deg.parquet,TC23SIB09_25deg.parquet,TC23SIB09,SIB,sodium-ion,25.0,,charge_sweep,1,10,320,82,-1.0,discharge,9.999999666353688,True,True,787,-1.49999835566477,-1.498668961383034,2.65379631083023,2.5137512686166,2.49180960668939,2.48646728900277,2.46242685941296,2.46242685941296,2.64177609603532,2.64177609603532,25.48471035578145,-0.00416810340761346,0.09336346382297496,0.10799125447644257,0.11155280350510981,0.1275797741341246,0.1275797741341246,0.018189339682134847,0.03421631031114965,0.1195662888196138,0.1195662888196138
raw_CU_diffT/TC23SIB09/TC23SIB09_25deg.parquet,TC23SIB09_25deg.parquet,TC23SIB09,SIB,sodium-ion,25.0,,charge_sweep,2,20,326,62,3.0,charge,10.00060166665935,True,True,795,4.5000039567208,4.4946333390338244,2.84383018282583,3.18879126773352,3.2111145237812,3.21702923264853,3.235154953371,3.235154953371,2.85947554176523,2.85947554176523,25.472919635220123,0.012501676736105168,0.07665795146523974,0.08161867066957289,0.08293304926217307,0.08696098365885269,0.08696098365885269,0.006275097796933332,0.010303032193612949,0.08348424028487561,0.08348424028487561
raw_CU_diffT/TC23SIB09/TC23SIB09_25deg.parquet,TC23SIB09_25deg.parquet,TC23SIB09,SIB,sodium-ion,25.0,,charge_sweep,2,20,330,66,-3.0,discharge,10.000621333427262,True,True,798,-4.50000399640707,-4.51338278516997,2.85432402113884,2.4746378712681,2.44983425343735,2.47139432124408,2.43857722688339,2.43762324158221,2.83886945925968,2.83886945925968,25.520032756892228,-0.012553222403333484,0.08437462503897604,0.0898865352174012,0.08509541329307753,0.09238809445222586,0.09260009099754925,0.0007207882541014898,0.008225465958573208,0.08916574696329961,0.08916574696329961
raw_CU_diffT/TC23SIB09/TC23SIB09_25deg.parquet,TC23SIB09_25deg.parquet,TC23SIB09,SIB,sodium-ion,25.0,,charge_sweep,2,20,334,70,2.0,charge,10.000608333124546,True,True,798,3.00000064027116,2.9961928342554422,2.84306699458489,3.08137252282034,3.10236019944636,3.10770251713299,3.12869019375901,3.12869019375901,2.8535608328979,2.8535608328979,25.501973684210526,0.008333835989822245,0.07943515912513618,0.08643104984072049,0.08821182202287149,0.09520771273845578,0.09520771273845578,0.008776662897735307,0.015772553613319598,0.09170976738066364,0.09170976738066364
raw_CU_diffT/TC23SIB09/TC23SIB09_25deg.parquet,TC23SIB09_25deg.parquet,TC23SIB09,SIB,sodium-ion,25.0,,charge_sweep,2,20,338,74,-2.0,discharge,10.000700333272107,True,True,798,-2.99999667164326,-2.9962845993264615,2.85031728287388,2.60857740755416,2.58472777502459,2.57843147203679,2.55229227478438,2.55229227478438,2.83982344456087,2.83982344456087,25.487930438596493,-0.008333914579830492,0.0805800478396217,0.0885299341694977,0.0906287041605828,0.09934177957812712,0.09934177957812712,0.010048656320961108,0.018761731738505427,0.09584382959298199,0.09584382959298199
raw_CU_diffT/TC23SIB09/TC23SIB09_25deg.parquet,TC23SIB09_25deg.parquet,TC23SIB09,SIB,sodium-ion,25.0,,charge_sweep,2,20,342,78,1.0,charge,10.000009999785107,True,True,788,1.49999831597849,1.498049453359602,2.84287619752465,2.96765747491936,2.98253964561781,2.98597399270207,2.99856659867768,2.99856659867768,2.84821851521127,2.84821851521127,25.503028020304573,0.004166669269158913,0.08318761165629153,0.09310906992722436,0.09539863722051803,0.10379371729592184,0.10379371729592184,0.0122110255642265,0.020606105639630307,0.10023216817302505,0.10023216817302505
raw_CU_diffT/TC23SIB09/TC23SIB09_25deg.parquet,TC23SIB09_25deg.parquet,TC23SIB09,SIB,sodium-ion,25.0,,charge_sweep,2,20,346,82,-1.0,discharge,10.000626333465334,True,True,787,-1.49999835566477,-1.4981394643762775,2.84669213872938,2.71981209367207,2.70435753179291,2.70073238764842,2.68623181107044,2.68623181107044,2.84115902398252,2.84115902398252,25.470192808132147,-0.004166926073607125,0.08458678943089841,0.09488984197812005,0.09730660739042846,0.10697366903967515,0.10697366903967515,0.012719817959530047,0.022386879608776736,0.10328492183141061,0.10328492183141061
raw_CU_diffT/TC23SIB09/TC23SIB09_25deg.parquet,TC23SIB09_25deg.parquet,TC23SIB09,SIB,sodium-ion,25.0,,charge_sweep,3,30,352,62,3.0,charge,10.00060466650757,True,True,796,4.5000039567208,4.494297996697901,2.95048573949807,3.28857813023724,3.306131459779,3.31280935688728,3.31624370397154,3.31509892161012,2.96956544552172,2.96956544552172,25.4594783040201,0.012500751380174225,0.07513157632544426,0.07903231279380758,0.08051628862416356,0.08127947619406128,0.08102508033742878,0.005384712298719299,0.005893504011984518,0.07678514939355605,0.07678514939355605
raw_CU_diffT/TC23SIB09/TC23SIB09_25deg.parquet,TC23SIB09_25deg.parquet,TC23SIB09,SIB,sodium-ion,25.0,,charge_sweep,3,30,356,66,-3.0,discharge,10.000569666590309,True,True,794,-4.50000101993615,-4.494375622095464,2.96536791019652,2.62422276649356,2.60323508986754,2.59541241039784,2.55820698365171,2.55820698365171,2.94666979829334,2.94666979829334,25.513399395465996,-0.012500712127968836,0.07581001475146348,0.0804739418334884,0.0822123146549707,0.09048018539128845,0.09048018539128845,0.006402299903507214,0.014670170639824967,0.08632505035457562,0.08632505035457562
raw_CU_diffT/TC23SIB09/TC23SIB09_25deg.parquet,TC23SIB09_25deg.parquet,TC23SIB09,SIB,sodium-ion,25.0,,charge_sweep,3,30,360,70,2.0,charge,10.002003333502216,True,True,795,2.99999663195698,2.9961786290629977,2.94934095713665,3.18402134122761,3.2011930766489,3.20653539433552,3.22943104156391,3.22943104156391,2.96231515723273,2.96231515723273,25.50411011320755,0.008334998519540034,0.07822688252082201,0.08395080075405292,0.08573157531550132,0.09336346629314374,0.09336346629314374,0.007504692794679316,0.01513658377232173,0.08903872807248214,0.08903872807248214
raw_CU_diffT/TC23SIB09/TC23SIB09_25deg.parquet,TC23SIB09_25deg.parquet,TC23SIB09,SIB,sodium-ion,25.0,,charge_sweep,3,30,364,74,-2.0,discharge,10.000005666457582,True,True,802,-2.99999667164326,-2.9963035095233828,2.95964399838942,2.7215292672142,2.70283115531102,2.69672564938345,2.66963246682986,2.66963246682986,2.94705139241381,2.94705139241381,25.46501988778055,-0.008333336476196124,0.07937166511747881,0.08560437600010062,0.08763954690054883,0.09667061777128731,0.09667061777128731,0.008267881783070016,0.0172989526538085,0.09247307778911387,0.09247307778911387
raw_CU_diffT/TC23SIB09/TC23SIB09_25deg.parquet,TC23SIB09_25deg.parquet,TC23SIB09,SIB,sodium-ion,25.0,,charge_sweep,3,30,368,78,1.0,charge,9.999999999679858,True,True,796,1.49999831597849,1.4980691225817147,2.94895936301617,3.07221426392899,3.0848068699046,3.08824121698886,3.10197860532589,3.10197860532589,2.95563726012445,2.95563726012445,25.45334087939698,0.004166665248168031,0.08217002619260778,0.0905651062680113,0.09285467356130497,0.10201294273447345,0.10201294273447345,0.01068464736869719,0.019842916541865666,0.09756100633084905,0.09756100633084905
raw_CU_diffT/TC23SIB09/TC23SIB09_25deg.parquet,TC23SIB09_25deg.parquet,TC23SIB09,SIB,sodium-ion,25.0,,charge_sweep,3,30,372,82,-1.0,discharge,9.999999666702934,True,True,795,-1.49999835566477,-1.4981586630093013,2.9543016807028,2.83028359154904,2.81673700027224,2.81311185612775,2.7982296854293,2.7982296854293,2.94781458065475,2.94781458065475,25.48973319496855,-0.004166667756833896,0.08267881673696735,0.09170988748823938,0.0941266529005475,0.10404811090898286,0.10404811090898286,0.011447836163580152,0.02136929417201551,0.09972337280273687,0.09972337280273687
raw_CU_diffT/TC23SIB09/TC23SIB09_25deg.parquet,TC23SIB09_25deg.parquet,TC23SIB09,SIB,sodium-ion,25.0,,charge_sweep,4,40,378,62,3.0,charge,10.000552333309315,True,True,775,4.50000098024987,4.494143352453077,3.15711895573425,3.48586229052184,3.49864569355769,3.50417880830455,3.49502054941319,3.49502054941319,3.17925141472169,3.17925141472169,25.49050147096774,0.01250068433754242,0.07305405848363523,0.075894814095013,0.07712439488202709,0.07508922668283002,0.07508922668283002,0.004070336398391855,0.0020351681991947895,0.07017090353477348,0.07017090353477348
raw_CU_diffT/TC23SIB09/TC23SIB09_25deg.parquet,TC23SIB09_25deg.parquet,TC23SIB09,SIB,sodium-ion,25.0,,charge_sweep,4,40,382,66,-3.0,discharge,10.000004000030458,True,True,802,-4.50000399640707,-4.494431551461219,3.17486308233625,2.8436393857656,2.82684924446478,2.81902656499508,2.78277512355014,2.78277512355014,3.15387540571023,3.15387540571023,25.495813740648376,-0.012500001006834632,0.07360520053651251,0.07733633973421666,0.07907471140587427,0.08713058012818749,0.08713058012818749,0.00546951086936176,0.013525379591674977,0.08246665613105834,0.08246665613105834
raw_CU_diffT/TC23SIB09/TC23SIB09_25deg.parquet,TC23SIB09_25deg.parquet,TC23SIB09,SIB,sodium-ion,25.0,,charge_sweep,4,40,386,70,2.0,charge,10.0004066665133,True,True,798,2.99999663195698,2.996191014704203,3.15616497043307,3.3849306456567,3.39885883105397,3.40401035168035,3.42289926064377,3.42289926064377,3.17066554701105,3.17066554701105,25.472198458646616,0.00833366266776528,0.0762553106849323,0.08089804436299786,0.08261521983296494,0.0889115298895192,0.0889115298895192,0.006359909148032639,0.0126562192045869,0.08407799893701247,0.08407799893701247
raw_CU_diffT/TC23SIB09/TC23SIB09_25deg.parquet,TC23SIB09_25deg.parquet,TC23SIB09,SIB,sodium-ion,25.0,,charge_sweep,4,40,390,74,-2.0,discharge,10.000000000058208,True,True,796,-2.99999667164326,-2.9962750917794843,3.16837598228821,2.93617595998032,2.92072139810116,2.91461589217359,2.88828589786095,2.88828589786095,3.15406620277047,3.15406620277047,25.443807675879395,-0.00833333072384836,0.07740009330767073,0.08255161964942992,0.08458679054987814,0.09336346505805948,0.09336346505805948,0.007186697242207413,0.015963371750388755,0.08859353326013458,0.08859353326013458
raw_CU_diffT/TC23SIB09/TC23SIB09_25deg.parquet,TC23SIB09_25deg.parquet,TC23SIB09,SIB,sodium-ion,25.0,,charge_sweep,4,40,394,78,1.0,charge,10.000617333484115,True,True,798,1.49999831597849,1.498074219840933,3.1557833763126,3.27560393014115,3.28686095669511,3.29010450671913,3.30365109799593,3.30365109799593,3.16303366460159,3.16303366460159,25.500100701754384,0.004166922209877097,0.07988045889930731,0.08738515169399003,0.08954752080432075,0.09857859179453249,0.09857859179453249,0.009667061905013444,0.018698132895225178,0.09374506084202577,0.09374506084202577
raw_CU_diffT/TC23SIB09/TC23SIB09_25deg.parquet,TC23SIB09_25deg.parquet,TC23SIB09,SIB,sodium-ion,25.0,,charge_sweep,4,40,398,82,-1.0,discharge,9.999999666702934,True,True,797,-1.49999835566477,-1.4981625701794148,3.16188888224017,3.04092354605019,3.02909412831553,3.0252781871108,3.01115920465329,3.01115920465329,3.15463859395118,3.15463859395118,25.442297340025092,-0.004166665606656876,0.0806436458634452,0.0885299329983519,0.09107389659025791,0.10048656188031593,0.10048656188031593,0.01043025072681271,0.01984291601687073,0.09565303105569259,0.09565303105569259
raw_CU_diffT/TC23SIB09/TC23SIB09_25deg.parquet,TC23SIB09_25deg.parquet,TC23SIB09,SIB,sodium-ion,25.0,,charge_sweep,5,50,404,62,3.0,charge,10.002008999872487,True,True,789,4.49999502730803,4.494248803542562,3.38302267505433,3.70222615683009,3.7148187628057,3.71710832752854,3.69650224502299,3.69650224502299,3.40649071346343,3.40649071346343,25.4912347148289,0.012502506880713159,0.0709341854465809,0.073732545422357,0.07424133814522572,0.06966220363940902,0.06966220363940902,0.00330715269864483,-0.0012719818071718764,0.06444707823000635,0.06444707823000635
raw_CU_diffT/TC23SIB09/TC23SIB09_25deg.parquet,TC23SIB09_25deg.parquet,TC23SIB09,SIB,sodium-ion,25.0,,charge_sweep,5,50,408,66,-3.0,discharge,9.99999933334766,True,True,783,-4.50000399640707,-4.494296947095763,3.4005760045961,3.07793817573608,3.06324680209787,3.05542412262817,3.02088985472535,3.02088985472535,3.3792067338496,3.3792067338496,25.484924367816085,-0.01249999599476231,0.07169723162859926,0.0749619784265888,0.0767003500982463,0.08437462503897822,0.08437462503897822,0.005003118469647044,0.012677393410378962,0.07962590242371793,0.07962590242371793
raw_CU_diffT/TC23SIB09/TC23SIB09_25deg.parquet,TC23SIB09_25deg.parquet,TC23SIB09,SIB,sodium-ion,25.0,,charge_sweep,5,50,412,70,2.0,charge,10.001998666819418,True,True,788,2.99999663195698,2.9961443696684844,3.38168709563268,3.60491965610945,3.61751226208506,3.62266378271145,3.63468399750635,3.63468399750635,3.39618767221066,3.39618767221066,25.507480596446705,0.008334994522786607,0.07441093703200242,0.07860847706970418,0.08032565253967451,0.08433239530293511,0.08433239530293511,0.005914715507672086,0.009921458270932687,0.07949886435042838,0.07949886435042838
raw_CU_diffT/TC23SIB09/TC23SIB09_25deg.parquet,TC23SIB09_25deg.parquet,TC23SIB09,SIB,sodium-ion,25.0,,charge_sweep,5,50,416,74,-2.0,discharge,10.000615666678641,True,True,799,-2.99999667164326,-2.996288882335677,3.39370731042758,3.16856677934845,3.15349381158976,3.14776989978266,3.12296628195191,3.12296628195191,3.3792067338496,3.3792067338496,25.516354693366708,-0.008333842135671989,0.0750469269540251,0.08007125511450727,0.08197922783367848,0.0902471096167485,0.0902471096167485,0.00693230087965338,0.01520018266272341,0.08541357872818346,0.08541357872818346
raw_CU_diffT/TC23SIB09/TC23SIB09_25deg.parquet,TC23SIB09_25deg.parquet,TC23SIB09,SIB,sodium-ion,25.0,,charge_sweep,5,50,420,78,1.0,charge,10.002002999768592,True,True,800,1.49999831597849,1.4980768301716176,3.38111470445197,3.49807330237698,3.50856714068999,3.51181069071401,3.52459409374986,3.52459409374986,3.38836499274096,3.38836499274096,25.483521687499998,0.004167494624174366,0.07797248615490278,0.08496838621774022,0.08713075532807095,0.09565303358643741,0.09565303358643741,0.009158269173168171,0.017680547431534632,0.09081950263393068,0.09081950263393068
raw_CU_diffT/TC23SIB09/TC23SIB09_25deg.parquet,TC23SIB09_25deg.parquet,TC23SIB09,SIB,sodium-ion,25.0,,charge_sweep,5,50,424,82,-1.0,discharge,10.000635333475657,True,True,796,-1.49999835566477,-1.4981592911038362,3.38722021037954,3.26968922127382,3.25843219471986,3.25480705057537,3.24068806811786,3.24068806811786,3.37977912503031,3.37977912503031,25.452192261306532,-0.004166928913916715,0.07835407863072817,0.08585877122685512,0.08827553663916324,0.09768820192922154,0.09768820192922154,0.009921458008435066,0.019334123298493364,0.0927274729250006,0.0927274729250006
raw_CU_diffT/TC23SIB09/TC23SIB09_25deg.parquet,TC23SIB09_25deg.parquet,TC23SIB09,SIB,sodium-ion,25.0,,charge_sweep,6,60,430,62,3.0,charge,9.999999666732037,True,True,818,4.5000039567208,4.494451455833278,3.57477372059207,3.88882568174144,3.90103669359658,3.89454959354853,3.86364046979021,3.86364046979021,3.60243929432637,3.60243929432637,25.48331381418093,0.012499992906780819,0.06978926333616446,0.07250281914024391,0.07106124261932516,0.06419255449024988,0.06419255449024988,0.0012719792831606958,-0.00559670884591458,0.058044654621632864,0.058044654621632864
raw_CU_diffT/TC23SIB09/TC23SIB09_25deg.parquet,TC23SIB09_25deg.parquet,TC23SIB09,SIB,sodium-ion,25.0,,charge_sweep,6,60,434,66,-3.0,discharge,10.00059899975895,True,True,818,-4.50000399640707,-4.4945399580304946,3.59118226777241,3.27484074190021,3.25957697708128,3.25175429761158,3.21760162382924,3.21760162382924,3.57038538820663,3.57038538820663,25.496287212713934,-0.01250074564465638,0.07029805442945739,0.07368999915464364,0.07542837082630124,0.08301784714890191,0.08301784714890191,0.005130316396843859,0.012719792719444525,0.07839632246083834,0.07839632246083834
raw_CU_diffT/TC23SIB09/TC23SIB09_25deg.parquet,TC23SIB09_25deg.parquet,TC23SIB09,SIB,sodium-ion,25.0,,charge_sweep,6,60,438,70,2.0,charge,10.00200233340729,True,True,819,2.99999663195698,2.9962906908833684,3.57305654704994,3.79266396338221,3.8056381634783,3.81021729292398,3.80907251056256,3.80907251056256,3.58698473244721,3.58698473244721,25.482589120879126,0.008334998116611805,0.07320255429387412,0.07752729251453883,0.07905367071006798,0.07867207616118566,0.07867207616118566,0.005851116416193861,0.005469521867311533,0.07402934248311996,0.07402934248311996
raw_CU_diffT/TC23SIB09/TC23SIB09_25deg.parquet,TC23SIB09_25deg.parquet,TC23SIB09,SIB,sodium-ion,25.0,,charge_sweep,6,60,442,74,-2.0,discharge,10.00200366647914,True,True,813,-2.99999667164326,-2.9963532816860416,3.5843135736039,3.3629889837295,3.34772521891057,3.34200130710347,3.31796087751367,3.31796087751367,3.57057618526687,3.57057618526687,25.463011045510452,-0.00833500050948134,0.07377494514124518,0.07886287239236749,0.08077084511153884,0.08878433053205159,0.08878433053205159,0.006995899970293665,0.015009385390806415,0.08420519600604384,0.08420519600604384
raw_CU_diffT/TC23SIB09/TC23SIB09_25deg.parquet,TC23SIB09_25deg.parquet,TC23SIB09,SIB,sodium-ion,25.0,,charge_sweep,6,60,446,78,1.0,charge,9.999999999738066,True,True,813,1.49999831597849,1.4981096390303033,3.57248415586923,3.68734398613164,3.69841021562536,3.70146296858914,3.71329238632381,3.71329238632381,3.57935285003775,3.57935285003775,25.499958917589176,0.004166666059966256,0.07657330614233641,0.08395080075405618,0.08598597168142366,0.09387225902498872,0.09387225902498872,0.009412665539087248,0.017298952882652305,0.08929312443840137,0.08929312443840137
raw_CU_diffT/TC23SIB09/TC23SIB09_25deg.parquet,TC23SIB09_25deg.parquet,TC23SIB09,SIB,sodium-ion,25.0,,charge_sweep,6,60,450,82,-1.0,discharge,10.000004000030458,True,True,1002,-1.49999835566477,-1.4985390563721772,3.57801727061609,3.45915070208872,3.45094642849855,3.44713048729382,3.43434708425797,3.43434708425797,3.57095777938734,3.57095777938734,25.483891926147702,-0.004166668621125185,0.0792444658878912,0.0847139876104895,0.0872579512023955,0.09578022923528337,0.09578022923528337,0.008013485314504298,0.016535763347392166,0.09107389659025762,0.09107389659025762
raw_CU_diffT/TC23SIB09/TC23SIB09_25deg.parquet,TC23SIB09_25deg.parquet,TC23SIB09,SIB,sodium-ion,25.0,,charge_sweep,7,70,456,62,3.0,charge,10.000012666656403,True,True,1002,4.49999502730803,4.495470452943468,3.77968976328613,4.09297853619455,4.09774846270046,4.07122767132758,4.05558231238819,4.05558231238819,3.81365164000824,3.81365164000824,25.45133849301397,0.01250000999237864,0.06961980424583579,0.0706797890851444,0.06478627337858466,0.061309523105651846,0.061309523105651846,-0.0048335308672511346,-0.008310281140183944,0.053762431049768786,0.053762431049768786
raw_CU_diffT/TC23SIB09/TC23SIB09_25deg.parquet,TC23SIB09_25deg.parquet,TC23SIB09,SIB,sodium-ion,25.0,,charge_sweep,7,70,460,66,-3.0,discharge,9.999999333376763,True,True,1002,-4.50000399640707,-4.495542477559141,3.80258541051452,3.4877702611242,3.47727642281119,3.46735497567889,3.42499802830638,3.42499802830638,3.77415664853927,3.77415664853927,25.526137874251496,-0.01249999354690147,0.06995885995694165,0.07229082195550622,0.07449558602687625,0.0839082326392635,0.0839082326392635,0.004536726069934605,0.013949372682321853,0.07759073558860571,0.07759073558860571
raw_CU_diffT/TC23SIB09/TC23SIB09_25deg.parquet,TC23SIB09_25deg.parquet,TC23SIB09,SIB,sodium-ion,25.0,,charge_sweep,7,70,464,70,2.0,charge,9.99999933334766,True,True,806,2.99999663195698,2.996230571197741,3.77701860444282,3.99414565899202,4.00673826496763,4.00883703263023,3.99681681783533,3.99681681783533,3.79857867224955,3.79857867224955,25.495035930521095,0.008333329090601624,0.0723757661046314,0.0765733061423333,0.07727289614861618,0.0732661533853556,0.0732661533853556,0.004897130043984788,0.0008903872807242003,0.06607945604807698,0.06607945604807698
raw_CU_diffT/TC23SIB09/TC23SIB09_25deg.parquet,TC23SIB09_25deg.parquet,TC23SIB09,SIB,sodium-ion,25.0,,charge_sweep,7,70,468,74,-2.0,discharge,9.999999666702934,True,True,810,-2.99999667164326,-2.996338875403697,3.79304555750269,3.5743921264716,3.56027314401409,3.55321365278534,3.52364010844867,3.52364010844867,3.77396585147903,3.77396585147903,25.461672456790122,-0.008333329063553246,0.07288455787229986,0.07759089057958787,0.07994405693323026,0.08980191598227746,0.08980191598227746,0.0070594990609303965,0.016917358109977604,0.08344200691837539,0.08344200691837539
raw_CU_diffT/TC23SIB09/TC23SIB09_25deg.parquet,TC23SIB09_25deg.parquet,TC23SIB09,SIB,sodium-ion,25.0,,charge_sweep,7,70,472,78,1.0,charge,9.999999666732037,True,True,810,1.49999831597849,1.498102013359618,3.7758738220814,3.88977966704262,3.90008270829539,3.90351705537965,3.91649125547574,3.91649125547574,3.78541367509323,3.78541367509323,25.510069999999995,0.004166664102853053,0.07593731522752818,0.0828060171074027,0.08509558440069637,0.09374506084202577,0.09374506084202577,0.009158269173168185,0.01780774561449759,0.08738515169399003,0.08738515169399003
raw_CU_diffT/TC23SIB09/TC23SIB09_25deg.parquet,TC23SIB09_25deg.parquet,TC23SIB09,SIB,sodium-ion,25.0,,charge_sweep,7,70,476,82,-1.0,discharge,9.999999999679858,True,True,796,-1.49999835566477,-1.4981596829809125,3.78388729861133,3.6694090624694,3.65872442709615,3.65471768883119,3.63888153283155,3.63888153283155,3.77434744559951,3.77434744559951,25.45516618090452,-0.004166665136125838,0.07631890775719923,0.0834420058145399,0.08611316758603668,0.09667061649245351,0.09667061649245351,0.009794259828837457,0.020351708735254284,0.09031070751269189,0.09031070751269189
raw_CU_diffT/TC23SIB09/TC23SIB09_25deg.parquet,TC23SIB09_25deg.parquet,TC23SIB09,SIB,sodium-ion,25.0,,charge_sweep,8,80,482,62,3.0,charge,0.1382456663704943,False,False,13,4.49994129208629,4.150953883162911,3.99414565899202,4.26316951392556,4.2696566139736,,,4.26870262867242,3.99452725311249,3.99452725311249,25.43982,0.00017280351055070397,0.059783858826481205,0.06122545542229644,,,0.061013455922912324,,0.001229597096431119,0.06092865612315922,0.06092865612315922
raw_CU_diffT/TC23SIB09/TC23SIB09_25deg.parquet,TC23SIB09_25deg.parquet,TC23SIB09,SIB,sodium-ion,25.0,,charge_sweep,8,80,486,66,-3.0,discharge,9.99999933334766,True,True,800,-4.50000399640707,-4.494420313558962,3.99357326781131,3.72245064521516,3.71348318338404,3.7190162981309,3.6694090624694,3.6694090624694,3.96228254993251,3.96228254993251,25.509021812500006,-0.012499999175544724,0.060249418181099884,0.062242185707146444,0.061012605744266944,0.07203642610111727,0.07203642610111727,0.0007631875631670601,0.011787007920017384,0.06508293941448685,0.06508293941448685
raw_CU_diffT/TC23SIB09/TC23SIB09_25deg.parquet,TC23SIB09_25deg.parquet,TC23SIB09,SIB,sodium-ion,25.0,,charge_sweep,8,80,490,70,2.0,charge,0.1386736668064259,False,False,13,2.99996083493334,2.766246323196349,3.96590769407701,4.1631918543616,4.17254091031319,,,4.1731133014939,3.96628928819748,3.96628928819748,25.470360000000003,0.00011555578655218193,0.06576224528910359,0.06887863795754225,,,0.06906943750867132,,0.0033071922195677395,0.06894223780791985,0.06894223780791985
raw_CU_diffT/TC23SIB09/TC23SIB09_25deg.parquet,TC23SIB09_25deg.parquet,TC23SIB09,SIB,sodium-ion,25.0,,charge_sweep,8,80,494,74,-2.0,discharge,10.001998999825446,True,True,803,-2.99999667164326,-2.996306792409766,3.96648008525771,3.76671556319004,3.75622172487703,3.75488614545538,3.72378622463682,3.72378622463682,3.94472922039075,3.94472922039075,25.493259875467,-0.008334995389078925,0.06658824789903792,0.07008619788418305,0.07053139151865408,0.0808980432928126,0.0808980432928126,0.00394314361961616,0.01430979539377468,0.07364774695996831,0.07364774695996831
raw_CU_diffT/TC23SIB09/TC23SIB09_25deg.parquet,TC23SIB09_25deg.parquet,TC23SIB09,SIB,sodium-ion,25.0,,charge_sweep,8,80,498,78,1.0,charge,9.999999666732037,True,True,787,1.49999831597849,1.498047592203691,3.94778197335453,4.05443753002677,4.06264180361694,4.06569455658072,4.07370803311066,4.07370803311066,3.95903899990849,3.95903899990849,25.4715492249047,0.004166666266236395,0.07110378427502827,0.0765733061423367,0.07860847706970418,0.08395080075405618,0.08395080075405618,0.007504692794675916,0.012847016479027917,0.07644610795937347,0.07644610795937347
raw_CU_diffT/TC23SIB09/TC23SIB09_25deg.parquet,TC23SIB09_25deg.parquet,TC23SIB09,SIB,sodium-ion,25.0,,charge_sweep,8,80,502,82,-1.0,discharge,9.99999933334766,True,True,795,-1.49999835566477,-1.4981561609766108,3.95770342048683,3.85142945793507,3.8432251843449,3.83940924314017,3.82471786950196,3.82471786950196,3.94644639393288,3.94644639393288,25.44216075471698,-0.004166659372636013,0.07084938603460122,0.07631890775719923,0.07886287134910523,0.088657131177943,0.088657131177943,0.008013485314504007,0.01780774514334177,0.08115243858182256,0.08115243858182256
raw_CU_diffT/TC23SIB09/TC23SIB09_25deg.parquet,TC23SIB09_25deg.parquet,TC23SIB09,SIB,sodium-ion,25.0,,charge_sweep,9,90,508,62,3.0,charge,0.1379379999707453,False,False,16,4.49997113616808,4.216327451554603,3.98842174718492,4.27309096105786,4.27995965522637,,,4.27919646698543,3.98880334130539,3.98880334130539,25.50702,0.00017241698829686524,0.06326023106791481,0.06478661734032967,,,0.0646170188656181,,0.0013567877977032905,0.0645322196282623,0.0645322196282623
raw_CU_diffT/TC23SIB09/TC23SIB09_25deg.parquet,TC23SIB09_25deg.parquet,TC23SIB09,SIB,sodium-ion,25.0,,charge_sweep,9,90,512,66,-3.0,discharge,9.99999933334766,True,True,1002,-4.50000399640707,-4.495544548058064,3.98823095012468,3.70089057740843,3.69211391263755,3.69612065090252,3.63582877986777,3.63582877986777,3.95560465282423,3.95560465282423,25.48340728542914,-0.012499998758231587,0.06385335945160725,0.06580372766858834,0.06491334217822675,0.07831152384270722,0.07831152384270722,0.0010599827266195017,0.014458164391099967,0.07106124199262445,0.07106124199262445
