Repository: DNV007/delivered-energy-decomposition

# Three-term energy accounting for a cold commercial sodium-ion 18650 cell

This repository holds the analysis code and the derived data behind a reanalysis
of a public commercial-cell archive. No new measurements were made. The
manuscript reporting the work is not distributed here; what is here is
everything needed to regenerate its numbers from the raw archive and to check
them.

**Source data.** Droese, D., Schlösser, A., Otto, M. *Dataset: Evaluation of
Commercial Sodium-Ion Batteries by State-of-the-Art Lithium-Ion Battery
Configurations.* Technische Universität Berlin, DepositOnce, 2025.
DOI [10.14279/depositonce-25036](https://doi.org/10.14279/depositonce-25036),
CC BY 4.0.

File: data_processed/hppc/raw_temperature_pulse_descriptors.csv (part 33 of 36)
member_path,file_name,cell_id,cell_family,chemistry_type,temperature_deg_c,voltage_v,pulse_set,pulse_block_index,nominal_soc_percent,segment_index,step_id,nominal_c_rate,pulse_direction,duration_s,complete_1s,complete_10s,n_points,current_median_a,current_mean_a,pre_voltage_v,pulse_voltage_fast_v,pulse_voltage_100ms_v,pulse_voltage_1s_v,pulse_voltage_10s_v,pulse_voltage_end_v,relax_voltage_60s_v,relax_voltage_end_v,temperature_mean_deg_c,capacity_delta_ah,r_fast_ohm,r_100ms_ohm,r_1s_ohm,r_10s_ohm,r_end_ohm,polarization_1s_minus_fast_ohm,polarization_end_minus_fast_ohm,relaxation_60s_ohm,relaxation_end_ohm
raw_CU_diffT/TC23SIB09/TC23SIB09_25deg.parquet,TC23SIB09_25deg.parquet,TC23SIB09,SIB,sodium-ion,25.0,,charge_sweep,9,90,516,70,2.0,charge,0.12676633344381116,False,False,15,2.99996083493334,2.797459998419393,3.95942059402896,4.16834337498799,4.17731083681911,,,4.17769243093958,3.95980218814944,3.95980218814944,25.46730000000001,0.00010563539661353773,0.06964183616206193,0.07263102912974927,,,0.0727582288305009,,0.0031163926684389665,0.072631029129746,0.072631029129746
raw_CU_diffT/TC23SIB09/TC23SIB09_25deg.parquet,TC23SIB09_25deg.parquet,TC23SIB09,SIB,sodium-ion,25.0,,charge_sweep,9,90,520,74,-2.0,discharge,10.000002999964636,True,True,1002,-2.99999887423174,-2.9970419322847235,3.96018378226991,3.74839904540733,3.73847759827503,3.7346616570703,3.70031818622772,3.70031818622772,3.937669729162,3.937669729162,25.48222795409182,-0.008333335028266397,0.07059493877870714,0.07390208906383539,0.07517406994273064,0.08662189785279102,0.08662189785279102,0.004579131164023503,0.016026959074083885,0.07911721066730822,0.07911721066730822
raw_CU_diffT/TC23SIB09/TC23SIB09_25deg.parquet,TC23SIB09_25deg.parquet,TC23SIB09,SIB,sodium-ion,25.0,,charge_sweep,9,90,524,78,1.0,charge,9.999999999738066,True,True,1002,1.49999831597849,1.4984662438531602,3.94091327918602,4.05348354472558,4.06149702125552,4.06512216540001,4.07485281547208,4.07485281547208,3.95236110280021,3.95236110280021,25.475866726546908,0.00416666540418906,0.07504692794680058,0.08038925163115258,0.08280601710740239,0.08929312443840137,0.08929312443840137,0.007759089160601806,0.01424619649160079,0.08166123346076251,0.08166123346076251
raw_CU_diffT/TC23SIB09/TC23SIB09_25deg.parquet,TC23SIB09_25deg.parquet,TC23SIB09,SIB,sodium-ion,25.0,,charge_sweep,9,90,528,82,-1.0,discharge,10.000001666892786,True,True,1002,-1.49999835566477,-1.4985396964223459,3.95121632043879,3.83883685195946,3.83101417248976,3.82662584010432,3.81002649586374,3.81002649586374,3.9397684968246,3.9397684968246,25.437322674650698,-0.004166669270611094,0.07491972778165173,0.08013485314506134,0.08306041127575362,0.0941266529005475,0.0941266529005475,0.00814068349410188,0.019206925118895768,0.08649476212482977,0.08649476212482977
raw_CU_diffT/TC23SIB09/TC23SIB09_25deg.parquet,TC23SIB09_25deg.parquet,TC23SIB09,SIB,sodium-ion,25.0,,charge_sweep,10,100,534,62,3.0,charge,0.13799399972776882,False,False,16,4.500075610297484,4.216392750365873,3.99109290602823,4.27728849638306,4.28339400231063,,,4.28244001700945,3.9914745001487,3.9914745001487,25.47647,0.00017248993061096815,0.06359795148773315,0.06495470778613815,,,0.06474271461451295,,0.001144763126779802,0.0646579173458633,0.0646579173458633
raw_CU_diffT/TC23SIB09/TC23SIB09_25deg.parquet,TC23SIB09_25deg.parquet,TC23SIB09,SIB,sodium-ion,25.0,,charge_sweep,10,100,538,66,-3.0,discharge,9.999999666732037,True,True,1002,-4.49999643617093,-4.495542614876835,3.99032971778728,3.70184456270962,3.69344949205921,3.70089057740843,3.63144044748233,3.63144044748233,3.95770342048683,3.95770342048683,25.503545688622754,-0.012499993524186789,0.06410786301047233,0.06597343574358178,0.0643198599119636,0.07975323434041,0.07975323434041,0.0002119969014912626,0.015645371329937666,0.0725029403094637,0.0725029403094637
raw_CU_diffT/TC23SIB09/TC23SIB09_25deg.parquet,TC23SIB09_25deg.parquet,TC23SIB09,SIB,sodium-ion,25.0,,charge_sweep,10,100,542,70,2.0,charge,0.12793133340892382,False,False,15,2.99996083493334,2.797485868581781,3.9617101587518,4.1746396779758,4.18398873392739,,,4.18437032804786,3.96209175287227,3.96209175287227,25.531450000000003,0.00010660738626253758,0.0709774330199651,0.07409382568840407,,,0.07422102538915569,,0.0032435923691905844,0.07409382568840421,0.07409382568840421
raw_CU_diffT/TC23SIB09/TC23SIB09_25deg.parquet,TC23SIB09_25deg.parquet,TC23SIB09,SIB,sodium-ion,25.0,,charge_sweep,10,100,546,74,-2.0,discharge,9.999999333027517,True,True,1002,-2.99999667164326,-2.997041199355989,3.96247334699275,3.74687266892544,3.73618803355219,3.73218129528723,3.69535746266157,3.69535746266157,3.9397684968246,3.9397684968246,25.46863528942116,-0.008333331671786114,0.07186697242207724,0.0754285214978625,0.07676410240127914,0.08903872689460887,0.08903872689460887,0.0048971299792019,0.017171754472531636,0.0814704351085673,0.0814704351085673
raw_CU_diffT/TC23SIB09/TC23SIB09_25deg.parquet,TC23SIB09_25deg.parquet,TC23SIB09,SIB,sodium-ion,25.0,,charge_sweep,10,100,550,78,1.0,charge,9.99999933334766,True,True,1002,1.49999831597849,1.4984658563376376,3.94301204684862,4.05749028299055,4.06569455658072,4.06970129484569,4.07924114785752,4.07924114785752,3.95484146458329,3.95484146458329,25.452497654690614,0.004166664502736298,0.07631890977641022,0.08178843164371866,0.08445959348589495,0.09081950263393039,0.09081950263393039,0.00814068370948473,0.014500592857520173,0.08293321529036533,0.08293321529036533
raw_CU_diffT/TC23SIB09/TC23SIB09_25deg.parquet,TC23SIB09_25deg.parquet,TC23SIB09,SIB,sodium-ion,25.0,,charge_sweep,10,100,554,82,-1.0,discharge,10.00000033347169,True,True,1002,-1.49999835566477,-1.4985390547482882,3.95350588516163,3.83921844607993,3.83120496955,3.82681663716456,3.80945410468303,3.80945410468303,3.9418672644872,3.9418672644872,25.492485149700595,-0.0041666668757074695,0.07619170957760814,0.08153403312060883,0.08445959125130081,0.09603462559447885,0.09603462559447885,0.008267881673692676,0.019842916016870715,0.08827553663916324,0.08827553663916324
raw_CU_diffT/TC23SIB09/TC23SIB09_35deg.parquet,TC23SIB09_35deg.parquet,TC23SIB09,SIB,sodium-ion,35.0,,discharge_sweep,0,100,12,28,-3.0,discharge,9.999999333322194,True,True,1002,-4.49999502730803,-4.4957760217260105,4.06664854188191,3.87108155513944,3.8552453991398,3.83731047547757,3.78445968979204,3.78445968979204,4.03116028867791,4.03116028867791,35.43394431137724,-0.012500649033868515,0.043459378411682646,0.046978528078190945,0.05096407107399258,0.06270870309354093,0.06270870309354093,0.007504692662309936,0.019249324681858283,0.05482241588907938,0.05482241588907938
raw_CU_diffT/TC23SIB09/TC23SIB09_35deg.parquet,TC23SIB09_35deg.parquet,TC23SIB09,SIB,sodium-ion,35.0,,discharge_sweep,0,100,16,32,3.0,charge,0.12144933335002861,False,False,15,4.51032921529478,4.212142045625976,4.036884200485,4.23264198428771,4.24790574910663,,,4.249813719709,4.03745659166571,4.03745659166571,35.44407,0.0001522573499218427,0.04340210535827066,0.0467862851133005,,,0.04720930758268016,,0.0038072022244095005,0.04708240084186642,0.04708240084186642
raw_CU_diffT/TC23SIB09/TC23SIB09_35deg.parquet,TC23SIB09_35deg.parquet,TC23SIB09,SIB,sodium-ion,35.0,,discharge_sweep,0,100,20,36,-2.0,discharge,10.000004333320248,True,True,1002,-2.99999667164326,-2.997261030685652,4.03821977990666,3.90561582304225,3.89550357884972,3.88405575523552,3.84799511085082,3.84799511085082,4.0149425385578,4.0149425385578,35.41969910179641,-0.008333959910312183,0.04420136799411035,0.0475721197979752,0.05138806523631776,0.0634082933670868,0.0634082933670868,0.007186697242207413,0.019206925372976448,0.05564920430912793,0.05564920430912793
raw_CU_diffT/TC23SIB09/TC23SIB09_35deg.parquet,TC23SIB09_35deg.parquet,TC23SIB09,SIB,sodium-ion,35.0,,discharge_sweep,0,100,24,40,2.0,charge,0.14223366665828507,False,False,17,3.00372198296454,2.827859490929386,4.02009405918419,4.15174403074741,4.16223786906042,,,4.16471823084349,4.0206664503649,4.0206664503649,35.43091,0.00011872021891017803,0.04382894698972336,0.04732255870629557,,,0.0481483214756653,,0.00431937448594194,0.04795776083657941,0.04795776083657941
raw_CU_diffT/TC23SIB09/TC23SIB09_35deg.parquet,TC23SIB09_35deg.parquet,TC23SIB09,SIB,sodium-ion,35.0,,discharge_sweep,0,100,28,44,-1.0,discharge,9.999999333325832,True,True,1002,-1.49999835566477,-1.4987024471195427,4.02181123272632,3.95465066752305,3.94988074101714,3.94415682921004,3.92526792024662,3.92526792024662,4.01017261205189,4.01017261205189,35.394291686626744,-0.004167152149727863,0.04477375921755938,0.04795371370744034,0.051769659095302456,0.06436227887524142,0.06436227887524142,0.0069958998777430795,0.01958851965768204,0.05660318991992609,0.05660318991992609
raw_CU_diffT/TC23SIB09/TC23SIB09_35deg.parquet,TC23SIB09_35deg.parquet,TC23SIB09,SIB,sodium-ion,35.0,,discharge_sweep,0,100,32,48,1.0,charge,9.999999666688382,True,True,1002,1.49999831597849,1.498446410021332,4.01322536501567,4.07943194491776,4.08534665378509,4.09145215971266,4.1099594745556,4.1099594745556,4.02581797099128,4.02581797099128,35.40142844311377,0.004166546699966436,0.04413776948736163,0.04808091315914134,0.05215125501388341,0.06448947876106605,0.06448947876106605,0.008013485526521778,0.020351709273704416,0.05609439868566253,0.05609439868566253
raw_CU_diffT/TC23SIB09/TC23SIB09_35deg.parquet,TC23SIB09_35deg.parquet,TC23SIB09,SIB,sodium-ion,35.0,,discharge_sweep,1,90,38,28,-3.0,discharge,9.999999333362211,True,True,1002,-4.50000399640707,-4.495479704955779,3.86745641099494,3.64823058878314,3.6375459534099,3.62991407100043,3.58240560300153,3.58240560300153,3.8375012725378,3.8375012725378,35.440932245508975,-0.0124999256959045,0.04871680611546929,0.051091167423097154,0.05278713978569147,0.06334456774282925,0.06334456774282925,0.004070333670222179,0.014627761627359959,0.056687876219653446,0.056687876219653446
raw_CU_diffT/TC23SIB09/TC23SIB09_35deg.parquet,TC23SIB09_35deg.parquet,TC23SIB09,SIB,sodium-ion,35.0,,discharge_sweep,1,90,42,32,3.0,charge,9.999999333362211,True,True,1002,4.49999502730803,4.495507468082383,3.84265279316419,4.0681749183638,4.07428042429137,4.08038593021894,4.10175520096543,4.10175520096543,3.87222633750086,3.87222633750086,35.452653772455086,0.012500013310036825,0.05011608320254545,0.05147286379686141,0.05282964439117738,0.05757837647128226,0.05757837647128226,0.002713561188631926,0.007462293268736805,0.051006470467563535,0.051006470467563535
raw_CU_diffT/TC23SIB09/TC23SIB09_35deg.parquet,TC23SIB09_35deg.parquet,TC23SIB09,SIB,sodium-ion,35.0,,discharge_sweep,1,90,46,36,-2.0,discharge,10.000000999803888,True,True,1002,-2.99999667164326,-2.9969891435530176,3.866693222754,3.72245064521516,3.71539115398641,3.70966724217931,3.67761333605957,3.67761333605957,3.84665953142916,3.84665953142916,35.53855316367266,-0.008333285116713062,0.048080912523089776,0.05043407887673201,0.052342051595903355,0.0630266988232559,0.0630266988232559,0.004261139072813579,0.014945786300166124,0.056348794306159806,0.056348794306159806
raw_CU_diffT/TC23SIB09/TC23SIB09_35deg.parquet,TC23SIB09_35deg.parquet,TC23SIB09,SIB,sodium-ion,35.0,,discharge_sweep,1,90,50,40,2.0,charge,10.000000000080036,True,True,1002,2.99999663195698,2.9969977255722213,3.84971228439294,3.99796160019675,4.00521188848574,4.01036340911212,4.03421304164169,4.03421304164169,3.87012756983826,3.87012756983826,35.41000103792415,0.00833332533432869,0.04941649408022934,0.05183325955648271,0.05355043502644963,0.061500321461492896,0.061500321461492896,0.004133940946220285,0.012083827381263554,0.054695218673093356,0.054695218673093356
raw_CU_diffT/TC23SIB09/TC23SIB09_35deg.parquet,TC23SIB09_35deg.parquet,TC23SIB09,SIB,sodium-ion,35.0,,discharge_sweep,1,90,54,44,-1.0,discharge,9.999999666717486,True,True,1002,-1.49999835566477,-1.498501272737382,3.86783800511542,3.79419033986411,3.79037439865938,3.78694005157512,3.77091309851525,3.77091309851525,3.85753496386264,3.85753496386264,35.38943974051897,-0.004166654581891199,0.04909849732379915,0.05164246091570516,0.05393202814842249,0.06461667523443039,0.06461667523443039,0.0048335308246233374,0.015518177910631238,0.0577479735362784,0.0577479735362784
raw_CU_diffT/TC23SIB09/TC23SIB09_35deg.parquet,TC23SIB09_35deg.parquet,TC23SIB09,SIB,sodium-ion,35.0,,discharge_sweep,1,90,58,48,1.0,charge,9.999999333354936,True,True,1002,1.49999831597849,1.498484944289221,3.85867974622406,3.93461697619821,3.93728813504152,3.94072248212578,3.95560465282423,3.95560465282423,3.86936438159731,3.86936438159731,35.38499133732535,0.004166640202372284,0.0506248768183544,0.05240565137980279,0.054695218673096464,0.0646166769440293,0.0646166769440293,0.004070341854742067,0.0139918001256749,0.0574935786982286,0.0574935786982286
raw_CU_diffT/TC23SIB09/TC23SIB09_35deg.parquet,TC23SIB09_35deg.parquet,TC23SIB09,SIB,sodium-ion,35.0,,discharge_sweep,2,80,64,28,-3.0,discharge,10.000381999678211,True,True,1002,-4.50000399640707,-4.495499824235723,3.61522269736222,3.37939753090984,3.37119325731967,3.36337057784997,3.32578355698337,3.32578355698337,3.59309023837478,3.59309023837478,35.40689081836327,-0.01250046044436467,0.052405546004107885,0.05422871629389445,0.055967087965552054,0.06431975185131979,0.06431975185131979,0.0035615419614441687,0.011914205847211902,0.05940143199980159,0.05940143199980159
raw_CU_diffT/TC23SIB09/TC23SIB09_35deg.parquet,TC23SIB09_35deg.parquet,TC23SIB09,SIB,sodium-ion,35.0,,discharge_sweep,2,80,68,32,3.0,charge,9.999999333362211,True,True,1002,4.49999502730803,4.4954949411599125,3.59614299133856,3.83425772251378,3.83883685195946,3.8453239520075,3.87928582872961,3.87928582872961,3.618275450326,3.618275450326,35.43352811377245,0.012499986822337274,0.05291444317832146,0.05393202862405902,0.05537360800551907,0.06292070006140223,0.06292070006140223,0.002459164827197609,0.010006256883080766,0.05800237040700701,0.05800237040700701
raw_CU_diffT/TC23SIB09/TC23SIB09_35deg.parquet,TC23SIB09_35deg.parquet,TC23SIB09,SIB,sodium-ion,35.0,,discharge_sweep,2,80,72,36,-2.0,discharge,9.999999999723514,True,True,1002,-2.99999667164326,-2.9970038682715154,3.61655827678388,3.4580059197273,3.45170961673949,3.44693969023358,3.42099129004141,3.42099129004141,3.60148530902519,3.60148530902519,35.42604515968064,-0.008333327292768845,0.052850844321014674,0.05494961431210317,0.056539591578076955,0.06518906790498127,0.06518906790498127,0.0036887472570622803,0.0123382235839666,0.060164739744499096,0.060164739744499096
raw_CU_diffT/TC23SIB09/TC23SIB09_35deg.parquet,TC23SIB09_35deg.parquet,TC23SIB09,SIB,sodium-ion,35.0,,discharge_sweep,2,80,76,40,2.0,charge,9.999999333362211,True,True,1002,2.99999663195698,2.9969985705889495,3.60358407668779,3.76213643374437,3.76786034555146,3.77263027205738,3.79762468694837,3.79762468694837,3.61865704444648,3.61865704444648,35.41923325349302,0.008333328158157679,0.05285084502016659,0.05475881776457468,0.05634879505158532,0.06468027603551077,0.06468027603551077,0.0034979500314187284,0.011829431015344179,0.05965594780856288,0.05965594780856288
raw_CU_diffT/TC23SIB09/TC23SIB09_35deg.parquet,TC23SIB09_35deg.parquet,TC23SIB09,SIB,sodium-ion,35.0,,discharge_sweep,2,80,80,44,-1.0,discharge,9.999999666724761,True,True,1002,-1.49999835566477,-1.4985006958604825,3.61732146502482,3.53737749678571,3.53413394676168,3.53165358497861,3.51829779076205,3.51829779076205,3.6098803796756,3.6098803796756,35.41681188622755,-0.004166659895698008,0.053296037250441027,0.055458406303567576,0.05711198263830345,0.06601585520997759,0.06601585520997759,0.003815945387862424,0.012719817959536563,0.061055126205763165,0.061055126205763165
raw_CU_diffT/TC23SIB09/TC23SIB09_35deg.parquet,TC23SIB09_35deg.parquet,TC23SIB09,SIB,sodium-ion,35.0,,discharge_sweep,2,80,84,48,1.0,charge,10.000003666675184,True,True,1002,1.49999831597849,1.4984957873965425,3.61064356791654,3.69230470969779,3.69402188323992,3.69650224502299,3.70985803923955,3.70985803923955,3.61846624738624,3.61846624738624,35.407879999999984,0.004166665364402329,0.05444082230717708,0.055585605953824065,0.05723918233230951,0.0661430551395583,0.0661430551395583,0.0027983600251324306,0.01170223283238122,0.06092792963816925,0.06092792963816925
raw_CU_diffT/TC23SIB09/TC23SIB09_35deg.parquet,TC23SIB09_35deg.parquet,TC23SIB09,SIB,sodium-ion,35.0,,discharge_sweep,3,70,90,28,-3.0,discharge,10.00000133352296,True,True,1002,-4.50000399640707,-4.495506947764371,3.41583976941502,3.17371829997483,3.16932996758939,3.16227047636064,3.12563744079522,3.12563744079522,3.39542448396971,3.39542448396971,35.427946716566865,-0.012499997553090322,0.05380472320324758,0.05477990731173812,0.05634868174713553,0.06448934908757988,0.06448934908757988,0.0025439585438879544,0.010684625884332298,0.05995262301764517,0.05995262301764517
raw_CU_diffT/TC23SIB09/TC23SIB09_35deg.parquet,TC23SIB09_35deg.parquet,TC23SIB09,SIB,sodium-ion,35.0,,discharge_sweep,3,70,94,32,3.0,charge,10.000307666887238,True,True,1002,4.5000039567208,4.495495467458592,3.39866803399373,3.63640117104848,3.64307906815676,3.64975696526504,3.68333724786667,3.68333724786667,3.41889252237881,3.41889252237881,35.48553011976047,0.012500377439587219,0.05282953956066937,0.054313515391025344,0.05579749122138132,0.06325976968259862,0.06325976968259862,0.002967951660711954,0.010430230121929257,0.0587654428820911,0.0587654428820911
raw_CU_diffT/TC23SIB09/TC23SIB09_35deg.parquet,TC23SIB09_35deg.parquet,TC23SIB09,SIB,sodium-ion,35.0,,discharge_sweep,3,70,98,36,-2.0,discharge,10.000000999796612,True,True,1002,-2.99999667164326,-2.997003360192088,3.41755694295715,3.25404386233442,3.25099110937064,3.24641197992496,3.22218075327492,3.22218075327492,3.40381955462012,3.40381955462012,35.38559428143713,-0.008333330220165889,0.05450442067762859,0.05552200612785107,0.05704838430318812,0.065125468814341,0.065125468814341,0.002543963625559531,0.010621048136712413,0.06054633428833325,0.06054633428833325
raw_CU_diffT/TC23SIB09/TC23SIB09_35deg.parquet,TC23SIB09_35deg.parquet,TC23SIB09,SIB,sodium-ion,35.0,,discharge_sweep,3,70,102,40,2.0,charge,9.999999666717486,True,True,1002,2.99999663195698,2.997000103144716,3.40572752522248,3.56904980878497,3.57210256174876,3.57668169119444,3.60014972960353,3.60014972960353,3.41946491355952,3.41946491355952,35.425443083832334,0.008333329961204708,0.05444082230717383,0.05545840777086112,0.05698478596639028,0.06480747421847045,0.06480747421847045,0.0025439636592164555,0.010366651911296626,0.06022833963188296,0.06022833963188296
raw_CU_diffT/TC23SIB09/TC23SIB09_35deg.parquet,TC23SIB09_35deg.parquet,TC23SIB09,SIB,sodium-ion,35.0,,discharge_sweep,3,70,106,44,-1.0,discharge,9.999999666717486,True,True,1002,-1.49999835566477,-1.4984993098508554,3.41851092825833,3.33608659823614,3.33436942469401,3.33188906291094,3.31986884811603,3.31986884811603,3.41164223408982,3.41164223408982,35.412460459081835,-0.004166659545909411,0.05494961358518371,0.05609439720154252,0.0577479735362784,0.06576145885078921,0.06576145885078921,0.0027983599510946894,0.010811845265605503,0.06118232438536106,0.06118232438536106
raw_CU_diffT/TC23SIB09/TC23SIB09_35deg.parquet,TC23SIB09_35deg.parquet,TC23SIB09,SIB,sodium-ion,35.0,,discharge_sweep,3,70,110,48,1.0,charge,9.999999333354936,True,True,1002,1.49999831597849,1.4985015012305387,3.412596219391,3.49387576705177,3.49692852001556,3.49921808473839,3.51142909659353,3.51142909659353,3.41946491355952,3.41946491355952,35.425127874251494,0.0041666663294912445,0.05418642594125119,0.056221596868625476,0.05774797506414798,0.06588865877363241,0.06588865877363241,0.003561549122896787,0.01170223283238122,0.06130952418704507,0.06130952418704507
raw_CU_diffT/TC23SIB09/TC23SIB09_35deg.parquet,TC23SIB09_35deg.parquet,TC23SIB09,SIB,sodium-ion,35.0,,discharge_sweep,4,60,116,28,-3.0,discharge,10.000000666812412,True,True,1002,-4.50000399640707,-4.495503509118608,3.22256234739539,2.98005928383473,2.97242740142527,2.96498631607604,2.92759009226968,2.92759009226968,3.20157467076937,3.20157467076937,35.3979051497006,-0.012499997068158089,0.053889521821376435,0.05558549418396847,0.05723906723749712,0.06554933181419939,0.06554933181419939,0.003349545416120682,0.011659809992822956,0.06088540781707025,0.06088540781707025
raw_CU_diffT/TC23SIB09/TC23SIB09_35deg.parquet,TC23SIB09_35deg.parquet,TC23SIB09,SIB,sodium-ion,35.0,,discharge_sweep,4,60,120,32,3.0,charge,10.000005333480658,True,True,1002,4.5000039567208,4.495500452126523,3.20481822079339,3.44922925495642,3.45285439910091,3.45934149914896,3.49387576705177,3.49387576705177,3.22580589741941,3.22580589741941,35.452476976047905,0.01250000755843025,0.05431351539102525,0.0551191022703603,0.05656067879127906,0.06423495379968938,0.06423495379968938,0.0022471634002538127,0.009921438408664135,0.05957102976142833,0.05957102976142833
raw_CU_diffT/TC23SIB09/TC23SIB09_35deg.parquet,TC23SIB09_35deg.parquet,TC23SIB09,SIB,sodium-ion,35.0,,discharge_sweep,4,60,124,36,-2.0,discharge,10.00000333331991,True,True,1002,-2.99999667164326,-2.9970050280851956,3.22447031799776,3.06114803443527,3.05542412262817,3.05065419612226,3.02565978123127,3.02565978123127,3.21035133554025,3.21035133554025,35.414267435129744,-0.008333329116032132,0.05444082158698845,0.056348794306159654,0.057938771572133584,0.06627025244584375,0.06627025244584375,0.0034979499851451323,0.011829430858855301,0.06156391973855573,0.06156391973855573
raw_CU_diffT/TC23SIB09/TC23SIB09_35deg.parquet,TC23SIB09_35deg.parquet,TC23SIB09,SIB,sodium-ion,35.0,,discharge_sweep,4,60,128,40,2.0,charge,9.999999333362211,True,True,1002,2.99999663195698,2.9969986488525104,3.21264090026309,3.37768035736771,3.3807331103315,3.38531223977717,3.40916187230674,3.40916187230674,3.22656908566036,3.22656908566036,35.417215998003996,0.008333329832038067,0.05501321413049732,0.05603079959418461,0.05755717778971037,0.06550706422475348,0.06550706422475348,0.0025439636592130485,0.010493850094256164,0.06086433054668778,0.06086433054668778
raw_CU_diffT/TC23SIB09/TC23SIB09_35deg.parquet,TC23SIB09_35deg.parquet,TC23SIB09,SIB,sodium-ion,35.0,,discharge_sweep,4,60,132,44,-1.0,discharge,10.00000266659481,True,True,1002,-1.49999835566477,-1.4985075083152435,3.22561510035918,3.14204598797557,3.14032881443344,3.13784845265036,3.12487425255428,3.12487425255428,3.21874640619066,3.21874640619066,35.42470102794411,-0.004166667469000352,0.05571280266275596,0.05685758627911477,0.05851116261385745,0.0671606388263364,0.0671606388263364,0.0027983599511014895,0.011447836163580437,0.06258150436090174,0.06258150436090174
raw_CU_diffT/TC23SIB09/TC23SIB09_35deg.parquet,TC23SIB09_35deg.parquet,TC23SIB09,SIB,sodium-ion,35.0,,discharge_sweep,4,60,136,48,1.0,charge,9.999999333362211,True,True,1002,1.49999831597849,1.4984971991903693,3.21989118855208,3.30346030093569,3.30517747447782,3.3076578362609,3.32005964517627,3.32005964517627,3.22695067978083,3.22695067978083,35.38871600798404,0.0041666633638687955,0.0557128041367805,0.056857587783427484,0.05851116416191945,0.06677904605436001,0.06677904605436001,0.002798360025138946,0.01106624191757951,0.06207271328481624,0.06207271328481624
raw_CU_diffT/TC23SIB09/TC23SIB09_35deg.parquet,TC23SIB09_35deg.parquet,TC23SIB09,SIB,sodium-ion,35.0,,discharge_sweep,5,50,142,28,-3.0,discharge,9.999999332998414,True,True,1002,-4.50000399640707,-4.49550737243132,3.03100209891789,2.78067635588753,2.77590642938162,2.76884693815287,2.73202310552721,2.73202310552721,3.01154079877376,3.01154079877376,35.39765874251497,-0.012499998352680973,0.05562789349303404,0.056687876219653446,0.05825665065505096,0.06643971730456087,0.06643971730456087,0.002628757162016916,0.01081182381152683,0.06211498777994975,0.06211498777994975
raw_CU_diffT/TC23SIB09/TC23SIB09_35deg.parquet,TC23SIB09_35deg.parquet,TC23SIB09,SIB,sodium-ion,35.0,,discharge_sweep,5,50,146,32,3.0,charge,10.000004666755558,True,True,1002,4.5000039567208,4.495502072451547,3.01497514585802,3.26129415062341,3.26892603303287,3.27503153896044,3.3082302274416,3.3082302274416,3.03443644600215,3.03443644600215,35.38024101796407,0.012500005246537734,0.054737508485411486,0.05643348086296058,0.05779025876500025,0.06516773860734064,0.06516773860734064,0.0030527502795887618,0.010430230121929153,0.060843009044589016,0.060843009044589016
raw_CU_diffT/TC23SIB09/TC23SIB09_35deg.parquet,TC23SIB09_35deg.parquet,TC23SIB09,SIB,sodium-ion,35.0,,discharge_sweep,5,50,150,36,-2.0,discharge,10.00000066679786,True,True,1002,-2.99999667164326,-2.9970064764759505,3.03291006952026,2.86615343887351,2.8598571358857,2.85527800644003,2.83028359154904,2.83028359154904,3.02012666648441,3.02012666648441,35.27292652694611,-0.008333332073136664,0.05558560521849121,0.057684375209579704,0.05921075338491335,0.06754223425862352,0.06754223425862352,0.0036251481664221416,0.01195662904013231,0.06328109518580993,0.06328109518580993
raw_CU_diffT/TC23SIB09/TC23SIB09_35deg.parquet,TC23SIB09_35deg.parquet,TC23SIB09,SIB,sodium-ion,35.0,,discharge_sweep,5,50,154,40,2.0,charge,10.000004999761586,True,True,1002,2.99999663195698,2.996998873741424,3.02203463708677,3.18898206479376,3.19489677366109,3.19928510604653,3.22256234739539,3.22256234739539,3.0351996342431,3.0351996342431,35.332229999999996,0.008333335245719732,0.05564920504530214,0.057620776881191695,0.059083555985239386,0.06684264514584148,0.06684264514584148,0.0034343509399372488,0.011193440100539347,0.06245430783369531,0.06245430783369531
raw_CU_diffT/TC23SIB09/TC23SIB09_35deg.parquet,TC23SIB09_35deg.parquet,TC23SIB09,SIB,sodium-ion,35.0,,discharge_sweep,5,50,158,44,-1.0,discharge,9.999999333362211,True,True,1002,-1.49999835566477,-1.4985014295417516,3.03405485188168,2.95010414537759,2.94686059535357,2.9443802335705,2.93178762759488,2.93178762759488,3.02756775183363,3.02756775183363,35.36086623752495,-0.004166655891802984,0.05596719902195144,0.05812956807507118,0.05978314440980705,0.06817822426310413,0.06817822426310413,0.00381594538785561,0.012211025241152688,0.06385348615685785,0.06385348615685785
raw_CU_diffT/TC23SIB09/TC23SIB09_35deg.parquet,TC23SIB09_35deg.parquet,TC23SIB09,SIB,sodium-ion,35.0,,discharge_sweep,5,50,162,48,1.0,charge,9.999999333362211,True,True,1002,1.49999831597849,1.4985015724044342,3.02871253419505,3.1145712113015,3.11628838484363,3.11857794956647,3.13097975848185,3.13097975848185,3.03539043130333,3.03539043130333,35.36087087824351,0.0041666712603081035,0.05723918233230951,0.058383965978956204,0.059910344174485514,0.0681782260669329,0.0681782260669329,0.002671161842176001,0.010939043734623385,0.0637262896633085,0.0637262896633085
raw_CU_diffT/TC23SIB09/TC23SIB09_35deg.parquet,TC23SIB09_35deg.parquet,TC23SIB09,SIB,sodium-ion,35.0,,discharge_sweep,6,40,168,28,-3.0,discharge,10.000006999922334,True,True,1002,-4.50000399640707,-4.495503400278394,2.86042952706641,2.60724182813251,2.59732038100021,2.59026088977145,2.55400944832651,2.55400944832651,2.8421130092837,2.8421130092837,35.37882832335329,-0.01250000011907945,0.056263883129004405,0.058468647200374445,0.06003742163577413,0.06809329035808734,0.06809329035808734,0.0037735385067697233,0.011829407229082933,0.06402295668786517,0.06402295668786517
raw_CU_diffT/TC23SIB09/TC23SIB09_35deg.parquet,TC23SIB09_35deg.parquet,TC23SIB09,SIB,sodium-ion,35.0,,discharge_sweep,6,40,172,32,3.0,charge,9.999999333362211,True,True,1002,4.5000039567208,4.495501324472127,2.84592895048844,3.09778107000069,3.10693932889204,3.11304483481961,3.14509874093935,3.14509874093935,2.86405467121091,2.86405467121091,35.43183749500997,0.012500002639977623,0.055967088459134846,0.058002255312193274,0.05935903321423294,0.06648211719994082,0.06648211719994082,0.003391944755098096,0.010515028740805975,0.0624541828032613,0.0624541828032613
raw_CU_diffT/TC23SIB09/TC23SIB09_35deg.parquet,TC23SIB09_35deg.parquet,TC23SIB09,SIB,sodium-ion,35.0,,discharge_sweep,6,40,176,36,-2.0,discharge,10.000000333442586,True,True,1002,-2.99999667164326,-2.9970056529262505,2.86233749766878,2.6917649258173,2.68470543458855,2.67993550808263,2.65475029613141,2.65475029613141,2.85012648581364,2.85012648581364,35.3948451996008,-0.008333326289545046,0.056857587031270966,0.05921075338491335,0.06080073065089053,0.06919581061523758,0.06919581061523758,0.003943143619619567,0.012338223583966614,0.065125468814341,0.065125468814341
raw_CU_diffT/TC23SIB09/TC23SIB09_35deg.parquet,TC23SIB09_35deg.parquet,TC23SIB09,SIB,sodium-ion,35.0,,discharge_sweep,6,40,180,40,2.0,charge,10.00000466677011,True,True,1002,2.99999663195698,2.997002027533177,2.85241605053648,3.02298862238796,3.02966651949624,3.03386405482144,3.05675970204983,3.05675970204983,2.86462706239162,2.86462706239162,35.40558858283433,0.008333339645170194,0.056857587783427185,0.059083555985239386,0.060482735997805605,0.06811462697544787,0.06811462697544787,0.0036251482143784194,0.011257039192020687,0.0640442851207058,0.0640442851207058
raw_CU_diffT/TC23SIB09/TC23SIB09_35deg.parquet,TC23SIB09_35deg.parquet,TC23SIB09,SIB,sodium-ion,35.0,,discharge_sweep,6,40,184,44,-1.0,discharge,10.00001300004078,True,True,1002,-1.49999835566477,-1.4985066032542045,2.8634822800302,2.77762360292375,2.77361686465878,2.77113650287571,2.75854389690009,2.75854389690009,2.85737677410263,2.85737677410263,35.3935069760479,-0.004166672456150558,0.05723918081790075,0.05991034258940435,0.061563918924140516,0.0699589987774373,0.0699589987774373,0.0043247381062397686,0.012719817959536556,0.0658886570303865,0.0658886570303865
raw_CU_diffT/TC23SIB09/TC23SIB09_35deg.parquet,TC23SIB09_35deg.parquet,TC23SIB09,SIB,sodium-ion,35.0,,discharge_sweep,6,40,188,48,1.0,charge,9.999999333362211,True,True,1002,1.49999831597849,1.4984954908980552,2.85890315058452,2.94666979829334,2.94838697183546,2.95105813067878,2.96269675135321,2.96269675135321,2.86500865651209,2.86500865651209,35.41118,0.004166666178001318,0.05851116416191915,0.059655947808559324,0.06143672237001453,0.06919581153061663,0.06919581153061663,0.002925558208095383,0.01068464736869748,0.06512546967587457,0.06512546967587457
raw_CU_diffT/TC23SIB09/TC23SIB09_35deg.parquet,TC23SIB09_35deg.parquet,TC23SIB09,SIB,sodium-ion,35.0,,discharge_sweep,7,30,194,28,-3.0,discharge,10.00000000007276,True,True,1002,-4.50000399640707,-4.495505747274236,2.79155178832102,2.53073220697765,2.51680402158038,2.50955373329139,2.47654584187047,2.47654584187047,2.77724200880328,2.77724200880328,35.36256585828343,-0.012499992337426638,0.057959855491598614,0.06105500505333024,0.06266617879779332,0.07000125926600505,0.07000125926600505,0.004706323306194707,0.012041403774406434,0.06682131108614445,0.06682131108614445
raw_CU_diffT/TC23SIB09/TC23SIB09_35deg.parquet,TC23SIB09_35deg.parquet,TC23SIB09,SIB,sodium-ion,35.0,,discharge_sweep,7,30,198,32,3.0,charge,10.000003666675184,True,True,1002,4.5000039567208,4.495499661886367,2.78201193530919,3.04168673429114,3.05466093438723,3.06095723737503,3.08785962286839,3.08785962286839,2.79632171482693,2.79632171482693,35.42362032934131,0.012500006266743777,0.05770546014612344,0.060588613187958676,0.061987790399435666,0.06796609303029917,0.06796609303029917,0.004282330253312226,0.010260632884175731,0.06478614482239409,0.06478614482239409
raw_CU_diffT/TC23SIB09/TC23SIB09_35deg.parquet,TC23SIB09_35deg.parquet,TC23SIB09,SIB,sodium-ion,35.0,,discharge_sweep,7,30,202,36,-2.0,discharge,10.00000200024806,True,True,1002,-2.99999667164326,-2.997004316029384,2.79384135304386,2.61792646350575,2.60800501637345,2.6030442928073,2.58053023969939,2.58053023969939,2.78430150003203,2.78430150003203,35.4201776746507,-0.00833332934728222,0.058638361569165305,0.06194551428239329,0.06359909063900736,0.07110378333440878,0.07110378333440878,0.004960729069842053,0.012465421765243477,0.06792382880245781,0.06792382880245781
raw_CU_diffT/TC23SIB09/TC23SIB09_35deg.parquet,TC23SIB09_35deg.parquet,TC23SIB09,SIB,sodium-ion,35.0,,discharge_sweep,7,30,206,40,2.0,charge,9.999999666732037,True,True,1002,2.99999663195698,2.996996569640034,2.78659106475487,2.9621243601725,2.97185501024456,2.97643413969024,2.99570464277413,2.99570464277413,2.79594012070646,2.79594012070646,35.417750000000005,0.008333331977248618,0.05851116416191604,0.061754717827412126,0.0632810960229413,0.06970460426245524,0.06970460426245524,0.004769931861025256,0.011193440100539201,0.06658824877991885,0.06658824877991885
raw_CU_diffT/TC23SIB09/TC23SIB09_35deg.parquet,TC23SIB09_35deg.parquet,TC23SIB09,SIB,sodium-ion,35.0,,discharge_sweep,7,30,210,44,-1.0,discharge,9.99999933334766,True,True,1002,-1.49999835566477,-1.4985043114706111,2.79441374422457,2.70569311121457,2.70035079352794,2.69767963468463,2.6860410140102,2.6860410140102,2.78964381771865,2.78964381771865,35.37673512974052,-0.004166663916109698,0.059147153511832105,0.06270870254050584,0.06448947705483932,0.07224856601015493,0.07224856601015493,0.005342323543007212,0.013101412498322827,0.06906861152026747,0.06906861152026747
raw_CU_diffT/TC23SIB09/TC23SIB09_35deg.parquet,TC23SIB09_35deg.parquet,TC23SIB09,SIB,sodium-ion,35.0,,discharge_sweep,7,30,214,48,1.0,charge,10.000002999964636,True,True,1002,1.49999831597849,1.4984986311045847,2.79097939714031,2.87989082721054,2.88504234783693,2.88752270962,2.89801654793301,2.89801654793301,2.79555852658598,2.79555852658598,35.35362494011977,0.0041666688344606006,0.059274353259677295,0.06270870419961765,0.0643622805781031,0.07135818064094054,0.07135818064094054,0.005087927318425806,0.012083827381263249,0.06830542424988903,0.06830542424988903
raw_CU_diffT/TC23SIB09/TC23SIB09_35deg.parquet,TC23SIB09_35deg.parquet,TC23SIB09,SIB,sodium-ion,35.0,,discharge_sweep,8,20,220,28,-3.0,discharge,9.999999333362211,True,True,1002,-4.49998605820898,-4.491675894768784,2.56946401020567,2.29414385228432,2.2689586403331,2.25522125199607,2.19836372804557,2.19836372804557,2.53416655406191,2.53416655406191,35.4102924251497,-0.012489325169346126,0.06118244686983075,0.06677917797642534,0.06983194039820438,0.08246698486612644,0.08246698486612644,0.00864949352837363,0.02128453799629569,0.07462308142127698,0.07462308142127698
raw_CU_diffT/TC23SIB09/TC23SIB09_35deg.parquet,TC23SIB09_35deg.parquet,TC23SIB09,SIB,sodium-ion,35.0,,discharge_sweep,8,20,224,32,3.0,charge,9.99999933334766,True,True,1002,4.50000098024987,4.4954939158122205,2.53931807468829,2.81769098557343,2.84249460340418,2.85489641231955,2.90469444504129,2.90469444504129,2.57480632789229,2.57480632789229,35.44461464071856,0.012499987522830281,0.06186063338805822,0.06737254726087982,0.07012850419728958,0.08119473128041677,0.08119473128041677,0.008267870809231359,0.019334097892358543,0.07330845450853272,0.07330845450853272
raw_CU_diffT/TC23SIB09/TC23SIB09_35deg.parquet,TC23SIB09_35deg.parquet,TC23SIB09,SIB,sodium-ion,35.0,,discharge_sweep,8,20,228,36,-2.0,discharge,10.00000266659481,True,True,1002,-2.99999667164326,-2.9970043799155794,2.57137198080803,2.38496325295692,2.36626514105374,2.35672528804191,2.31589471715129,2.31589471715129,2.5477131453387,2.5477131453387,35.38645422155689,-0.008333333568125037,0.062136311554307176,0.06836902243692884,0.07154897696887996,0.08515918236562618,0.08515918236562618,0.009412665414572786,0.023022870811319006,0.07727289512639046,0.07727289512639046
raw_CU_diffT/TC23SIB09/TC23SIB09_35deg.parquet,TC23SIB09_35deg.parquet,TC23SIB09,SIB,sodium-ion,35.0,,discharge_sweep,8,20,232,40,2.0,charge,9.999999333362211,True,True,1002,2.99999663195698,2.996996732345856,2.55114749242296,2.7470960732859,2.75758991159891,2.76712976461074,2.80319040899545,2.80319040899545,2.57499712495253,2.57499712495253,35.38950280439122,0.008333329486501976,0.06531626695031233,0.06881421698173106,0.07199417155574891,0.08401439984553426,0.08401439984553426,0.006677904605436588,0.01869813289522193,0.07606451341049114,0.07606451341049114
raw_CU_diffT/TC23SIB09/TC23SIB09_35deg.parquet,TC23SIB09_35deg.parquet,TC23SIB09,SIB,sodium-ion,35.0,,discharge_sweep,8,20,236,44,-1.0,discharge,9.999999333362211,True,True,1002,-1.49999835566477,-1.4985041232974456,2.57251676316945,2.47807221835236,2.46815077122006,2.46319004765391,2.44239316808812,2.44239316808812,2.56087814249502,2.56087814249502,35.40985329341317,-0.004166665068802406,0.06296309889968801,0.06957740423864482,0.07288455690812307,0.08674915848401844,0.08674915848401844,0.009921458008435052,0.02378605958433043,0.07899006952870283,0.07899006952870283
raw_CU_diffT/TC23SIB09/TC23SIB09_35deg.parquet,TC23SIB09_35deg.parquet,TC23SIB09,SIB,sodium-ion,35.0,,discharge_sweep,8,20,240,48,1.0,charge,9.999999333362211,True,True,1002,1.49999831597849,1.4984881398664267,2.56278611309739,2.6620005844204,2.66791529328773,2.67268521979364,2.69252811405825,2.69252811405825,2.57461553083206,2.57461553083206,35.375,0.0041666603822067255,0.0661430551395583,0.07008619881133743,0.0732661533853522,0.08649476441326924,0.08649476441326924,0.0071230982457938935,0.02035170927371094,0.07860847706970418,0.07860847706970418
raw_CU_diffT/TC23SIB09/TC23SIB09_35deg.parquet,TC23SIB09_35deg.parquet,TC23SIB09,SIB,sodium-ion,35.0,,discharge_sweep,9,10,246,28,-3.0,discharge,10.00000000007276,True,True,1002,-3.3571084342714697,-3.3653097758355344,2.1348283069868,1.85798177258356,1.7814721514287,1.72098948333371,1.61070878251699,1.61070878251699,2.09189896843357,2.09189896843357,35.44679821357285,-0.009356182232034018,0.0824657707141709,0.10525610431608905,0.12327240294902711,0.1561223102355793,0.1561223102355793,0.04080663223485621,0.0736565395214084,0.14333471656866623,0.14333471656866623
raw_CU_diffT/TC23SIB09/TC23SIB09_35deg.parquet,TC23SIB09_35deg.parquet,TC23SIB09,SIB,sodium-ion,35.0,,discharge_sweep,9,10,250,32,3.0,charge,9.999999333391315,True,True,1002,4.5000039567208,4.495498310097243,2.1029651979273,2.43189932977511,2.50707337150832,2.54599597179657,2.60113632220494,2.60113632220494,2.15963192481755,2.15963192481755,35.46801166666667,0.012499996092331513,0.07309640947238358,0.08980173739124843,0.09845119651674951,0.11070459694454633,0.11070459694454633,0.02535478704436593,0.037608187472162755,0.09811200204124235,0.09811200204124235
raw_CU_diffT/TC23SIB09/TC23SIB09_35deg.parquet,TC23SIB09_35deg.parquet,TC23SIB09,SIB,sodium-ion,35.0,,discharge_sweep,9,10,254,36,-2.0,discharge,9.999999333362211,True,True,1002,-2.99999667164326,-2.9970058256526597,2.15219083946833,1.93010306135298,1.85950814906545,1.8013150456933,1.69198833017776,1.69198833017776,2.1149854127222,2.1149854127222,35.461477195608786,-0.008333328766139516,0.07402934150380261,0.09756100504023625,0.11695872768513318,0.15340100662128142,0.15340100662128142,0.042929386181330575,0.07937166511747881,0.14099918394667468,0.14099918394667468
raw_CU_diffT/TC23SIB09/TC23SIB09_35deg.parquet,TC23SIB09_35deg.parquet,TC23SIB09,SIB,sodium-ion,35.0,,discharge_sweep,9,10,258,40,2.0,charge,9.999999666732037,True,True,1002,2.99999663195698,2.9970007774549963,2.12357128043284,2.34642224678914,2.40595092958294,2.43666925628103,2.48131576837638,2.48131576837638,2.16096750423921,2.16096750423921,35.44365300399202,0.00833333202529521,0.07428373884904259,0.09412665539090825,0.10436610911924504,0.11924829652564413,0.11924829652564413,0.030082370270202455,0.04496455767660154,0.10678287459549514,0.10678287459549514
raw_CU_diffT/TC23SIB09/TC23SIB09_35deg.parquet,TC23SIB09_35deg.parquet,TC23SIB09,SIB,sodium-ion,35.0,,discharge_sweep,9,10,262,44,-1.0,discharge,10.000000000087311,True,True,1002,-1.49999835566477,-1.498503449383238,2.15638837479353,2.04343651513349,2.00546790014642,1.97532196462904,1.9255239319073,1.9255239319073,2.13807185701082,2.13807185701082,35.422004021956084,-0.004166665836083151,0.07530132232043829,0.100613760059907,0.12071107243597277,0.1539097973103547,0.1539097973103547,0.045409750115534483,0.07860847498991641,0.141698772069202,0.141698772069202
raw_CU_diffT/TC23SIB09/TC23SIB09_35deg.parquet,TC23SIB09_35deg.parquet,TC23SIB09,SIB,sodium-ion,35.0,,discharge_sweep,9,10,266,48,1.0,charge,10.000152333377628,True,True,1002,1.49999831597849,1.4984971391064519,2.1426509864565,2.26609668442955,2.29070950520006,2.31036160240443,2.33955355262062,2.33955355262062,2.16134909835968,2.16134909835968,35.417750000000005,0.004166728627507238,0.08229722437556393,0.09870578997748893,0.11180720282244273,0.13126852481542606,0.13126852481542606,0.029509978446878804,0.04897130043986213,0.11880310288528048,0.11880310288528048
raw_CU_diffT/TC23SIB09/TC23SIB09_35deg.parquet,TC23SIB09_35deg.parquet,TC23SIB09,SIB,sodium-ion,35.0,,charge_sweep,0,0,274,62,3.0,charge,9.999999333362211,True,True,1002,4.5000039567208,4.4956493099328,2.09113578019263,2.43304411213653,2.51527764509849,2.55439104244698,2.60628784283132,2.60628784283132,2.14913808650454,2.14913808650454,35.39677563872255,0.012500362606898812,0.0759795625142188,0.09425366488231636,0.10294552331725702,0.11447813548459335,0.11447813548459335,0.026965960803038216,0.03849857297037454,0.10158874541521726,0.10158874541521726
