Repository: DNV007/delivered-energy-decomposition

# Three-term energy accounting for a cold commercial sodium-ion 18650 cell

This repository holds the analysis code and the derived data behind a reanalysis
of a public commercial-cell archive. No new measurements were made. The
manuscript reporting the work is not distributed here; what is here is
everything needed to regenerate its numbers from the raw archive and to check
them.

**Source data.** Droese, D., Schlösser, A., Otto, M. *Dataset: Evaluation of
Commercial Sodium-Ion Batteries by State-of-the-Art Lithium-Ion Battery
Configurations.* Technische Universität Berlin, DepositOnce, 2025.
DOI [10.14279/depositonce-25036](https://doi.org/10.14279/depositonce-25036),
CC BY 4.0.

File: data_processed/hppc/raw_temperature_pulse_descriptors.csv (part 34 of 36)
member_path,file_name,cell_id,cell_family,chemistry_type,temperature_deg_c,voltage_v,pulse_set,pulse_block_index,nominal_soc_percent,segment_index,step_id,nominal_c_rate,pulse_direction,duration_s,complete_1s,complete_10s,n_points,current_median_a,current_mean_a,pre_voltage_v,pulse_voltage_fast_v,pulse_voltage_100ms_v,pulse_voltage_1s_v,pulse_voltage_10s_v,pulse_voltage_end_v,relax_voltage_60s_v,relax_voltage_end_v,temperature_mean_deg_c,capacity_delta_ah,r_fast_ohm,r_100ms_ohm,r_1s_ohm,r_10s_ohm,r_end_ohm,polarization_1s_minus_fast_ohm,polarization_end_minus_fast_ohm,relaxation_60s_ohm,relaxation_end_ohm
raw_CU_diffT/TC23SIB09/TC23SIB09_35deg.parquet,TC23SIB09_35deg.parquet,TC23SIB09,SIB,sodium-ion,35.0,,charge_sweep,0,0,278,66,-3.0,discharge,10.000001333159162,True,True,1002,-3.325478985848485,-3.330634590941347,2.13997982761319,1.83298735769257,1.77803780434444,1.71488397740614,1.60517566777013,1.60517566777013,2.09666889493949,2.09666889493949,35.43089484031937,-0.00925979733291294,0.09231526382425531,0.10883906493139409,0.1278299613427231,0.16082018924759683,0.16082018924759683,0.03551469751846778,0.06850492542334152,0.14779622101384496,0.14779622101384496
raw_CU_diffT/TC23SIB09/TC23SIB09_35deg.parquet,TC23SIB09_35deg.parquet,TC23SIB09,SIB,sodium-ion,35.0,,charge_sweep,0,0,282,70,2.0,charge,10.000002999964636,True,True,1002,2.99999663195698,2.9970641379064165,2.1050639655899,2.33611920553636,2.40137180013727,2.43457048861843,2.47845381247283,2.47845381247283,2.14398656587815,2.14398656587815,35.40644862275449,0.008333506358527374,0.07701849978269355,0.09876938906897381,0.10983563098655347,0.12446342202702992,0.12446342202702992,0.032817131203859914,0.04744492224433637,0.11148920736504218,0.11148920736504218
raw_CU_diffT/TC23SIB09/TC23SIB09_35deg.parquet,TC23SIB09_35deg.parquet,TC23SIB09,SIB,sodium-ion,35.0,,charge_sweep,0,0,286,74,-2.0,discharge,10.000003666704288,True,True,1002,-2.99999667164326,-2.997161536352509,2.13807185701082,1.88393017277573,1.82840822824689,1.75762251889913,1.64066392097413,1.64066392097413,2.09895845966233,2.09895845966233,35.42175068862276,-0.008333715783659533,0.08471398873115515,0.10322132410710662,0.12681658673417714,0.16580282929588483,0.16580282929588483,0.04210259800302199,0.08108884056472968,0.1527650157148899,0.1527650157148899
raw_CU_diffT/TC23SIB09/TC23SIB09_35deg.parquet,TC23SIB09_35deg.parquet,TC23SIB09,SIB,sodium-ion,35.0,,charge_sweep,0,0,290,78,1.0,charge,9.99999933334766,True,True,1002,1.49999831597849,1.4984486103522126,2.10678113913203,2.22373973705703,2.26647827855002,2.28994631695912,2.31990145541626,2.31990145541626,2.12662403339663,2.12662403339663,35.44020387225549,0.0041665481004993146,0.07797248615489596,0.10646487913809104,0.12211025564225789,0.14208037036708648,0.14208037036708648,0.04413776948736192,0.06410788421219052,0.12885175933917625,0.12885175933917625
raw_CU_diffT/TC23SIB09/TC23SIB09_35deg.parquet,TC23SIB09_35deg.parquet,TC23SIB09,SIB,sodium-ion,35.0,,charge_sweep,0,0,294,82,-1.0,discharge,9.999999333376763,True,True,1002,-1.49999835566477,-1.4986481105437421,2.12395287455332,2.00451391484523,1.95795943214751,1.92056320834115,1.86351488733042,1.86351488733042,2.10430077734895,2.10430077734895,35.4178673752495,-0.004167023453592037,0.07962606042668428,0.11066241624794648,0.13559325944862907,0.17362551514763433,0.17362551514763433,0.05596719902194479,0.09399945472095005,0.1605241026493115,0.1605241026493115
raw_CU_diffT/TC23SIB09/TC23SIB09_35deg.parquet,TC23SIB09_35deg.parquet,TC23SIB09,SIB,sodium-ion,35.0,,charge_sweep,1,10,300,62,3.0,charge,9.999999666702934,True,True,1002,4.5000039567208,4.49549742329506,2.57442473377182,2.85088967405459,2.87721966836723,2.88809510080071,2.93388639525749,2.93388639525749,2.60934059579511,2.60934059579511,35.392304221556884,0.012499995912852712,0.06143659937673322,0.06728770407927824,0.06970446471728549,0.07988029898258439,0.07988029898258439,0.008267865340552266,0.01844369960585117,0.07212122535529499,0.07212122535529499
raw_CU_diffT/TC23SIB09/TC23SIB09_35deg.parquet,TC23SIB09_35deg.parquet,TC23SIB09,SIB,sodium-ion,35.0,,charge_sweep,1,10,304,66,-3.0,discharge,9.999999332998414,True,True,1002,-4.49999502730803,-4.508234612780588,2.60437987222896,2.31799348481389,2.29261747580243,2.28021566688705,2.22488451941845,2.22488451941845,2.56889161902496,2.56889161902496,35.41330835329341,-0.012534857895823533,0.06364148975213225,0.06928060909725749,0.07203656967946254,0.08433239381545057,0.08433239381545057,0.008395079927330282,0.02069090406331832,0.07644610661098902,0.07644610661098902
raw_CU_diffT/TC23SIB09/TC23SIB09_35deg.parquet,TC23SIB09_35deg.parquet,TC23SIB09,SIB,sodium-ion,35.0,,charge_sweep,1,10,308,70,2.0,charge,10.00000066679786,True,True,1002,2.99999663195698,2.996999953390405,2.57270756022969,2.76770215579145,2.77953157352611,2.78792664417652,2.82265170913958,2.82265170913958,2.59636639569902,2.59636639569902,35.457417155688624,0.008333341628345722,0.06499827149291147,0.06894141516469074,0.07173977518982629,0.08331480983925123,0.08331480983925123,0.0067415036969148134,0.018316538346339756,0.07542852249568957,0.07542852249568957
raw_CU_diffT/TC23SIB09/TC23SIB09_35deg.parquet,TC23SIB09_35deg.parquet,TC23SIB09,SIB,sodium-ion,35.0,,charge_sweep,1,10,312,74,-2.0,discharge,10.000001666514436,True,True,1002,-2.99999667164326,-2.996987026198938,2.59331364273524,2.40595092958294,2.3859172382581,2.3759957911258,2.33306645257258,2.33306645257258,2.56927321314543,2.56927321314543,35.40242681636726,-0.008333292132390315,0.06245430700750445,0.0691322115246007,0.07243936423782868,0.08674915963160337,0.08674915963160337,0.00998505723032423,0.024294852624098924,0.07873567421108738,0.07873567421108738
raw_CU_diffT/TC23SIB09/TC23SIB09_35deg.parquet,TC23SIB09_35deg.parquet,TC23SIB09,SIB,sodium-ion,35.0,,charge_sweep,1,10,316,78,1.0,charge,9.999999666702934,True,True,1002,1.49999831597849,1.498501276658481,2.57213516904898,2.67154043743222,2.6782183345405,2.68260666692594,2.70206796707007,2.70206796707007,2.58415538384388,2.58415538384388,35.40294011976048,0.004166674065762851,0.06627025332251474,0.07072218972613914,0.07364774793423452,0.08662196259622537,0.08662196259622537,0.007377494611719784,0.020351709273710633,0.07860847706970389,0.07860847706970389
raw_CU_diffT/TC23SIB09/TC23SIB09_35deg.parquet,TC23SIB09_35deg.parquet,TC23SIB09,SIB,sodium-ion,35.0,,charge_sweep,1,10,320,82,-1.0,discharge,9.999999666702934,True,True,1002,-1.49999835566477,-1.498493024209664,2.58224741324152,2.48723047724371,2.47597345068976,2.47120352418384,2.44945265931688,2.44945265931688,2.57022719844662,2.57022719844662,35.37979177644712,-0.004166644153840892,0.0633446934384805,0.07084938603460093,0.0740293405244884,0.08852993299835162,0.08852993299835162,0.0106846470860079,0.02518523955987112,0.08051644768384761,0.08051644768384761
raw_CU_diffT/TC23SIB09/TC23SIB09_35deg.parquet,TC23SIB09_35deg.parquet,TC23SIB09,SIB,sodium-ion,35.0,,charge_sweep,2,20,326,62,3.0,charge,9.999999666702934,True,True,1002,4.49999502730803,4.495488813907375,2.80796033550136,3.06343759915811,3.08022774045892,3.08595165226602,3.11285403775937,3.11285403775937,2.82112533265768,2.82112533265768,35.366689481037916,0.012499983352809264,0.05677278799340826,0.06050393462777547,0.06177591643494745,0.06775423092865109,0.06775423092865109,0.005003128441539197,0.010981442935242829,0.06482867277215788,0.06482867277215788
raw_CU_diffT/TC23SIB09/TC23SIB09_35deg.parquet,TC23SIB09_35deg.parquet,TC23SIB09,SIB,sodium-ion,35.0,,charge_sweep,2,20,330,66,-3.0,discharge,9.99999933334766,True,True,1002,-4.50000399640707,-4.4955653900085135,2.81769098557343,2.56011495425408,2.54237082765208,2.53550213348356,2.50249424206264,2.50249424206264,2.80433519135687,2.80433519135687,35.4113005988024,-0.012500145305279703,0.05723906723749702,0.061182202980524764,0.06270857810685888,0.07004365857507051,0.07004365857507051,0.005469510869361864,0.012804591337573494,0.0670757069405334,0.0670757069405334
raw_CU_diffT/TC23SIB09/TC23SIB09_35deg.parquet,TC23SIB09_35deg.parquet,TC23SIB09,SIB,sodium-ion,35.0,,charge_sweep,2,20,334,70,2.0,charge,9.999999333376763,True,True,1002,2.99999663195698,2.9969994813930128,2.80738794432065,2.97948689265402,2.99150710744893,2.99589543983437,3.01535673997849,3.01535673997849,2.81654620321201,2.81654620321201,35.40998119760479,0.008333333070292222,0.057366380515269204,0.061373123278533205,0.06283590238258074,0.06932300971357307,0.06932300971357307,0.00546952186731154,0.011956629198303863,0.06627025332251474,0.06627025332251474
raw_CU_diffT/TC23SIB09/TC23SIB09_35deg.parquet,TC23SIB09_35deg.parquet,TC23SIB09,SIB,sodium-ion,35.0,,charge_sweep,2,20,338,74,-2.0,discharge,10.00000900006853,True,True,1002,-2.99999667164326,-2.9970097726551006,2.81406584142893,2.6406313136739,2.62803870769829,2.62307798413214,2.60018233690375,2.60018233690375,2.80509837959781,2.80509837959781,35.43152809381237,-0.008333341262014243,0.05781157339085657,0.06200911337303017,0.06366268972964408,0.07129458060632593,0.07129458060632593,0.005851116338787508,0.013483007215469363,0.06830542334629211,0.06830542334629211
raw_CU_diffT/TC23SIB09/TC23SIB09_35deg.parquet,TC23SIB09_35deg.parquet,TC23SIB09,SIB,sodium-ion,35.0,,charge_sweep,2,20,342,78,1.0,charge,9.999999333376763,True,True,1002,1.49999831597849,1.4984930417555933,2.80719714726041,2.89725335969207,2.90087850383656,2.90335886561964,2.91404350099288,2.91404350099288,2.81177627670609,2.81177627670609,35.394729999999996,0.0041666601107621,0.06003754235744846,0.06245430783369857,0.06410788421219053,0.07123098245798441,0.07123098245798441,0.004070341854742074,0.011193440100535954,0.06817822606692608,0.06817822606692608
raw_CU_diffT/TC23SIB09/TC23SIB09_35deg.parquet,TC23SIB09_35deg.parquet,TC23SIB09,SIB,sodium-ion,35.0,,charge_sweep,2,20,346,82,-1.0,discharge,10.000001333159162,True,True,1002,-1.49999835566477,-1.4985016483311782,2.81063149434467,2.72305564369609,2.71656854364805,2.71389738480474,2.70225876413031,2.70225876413031,2.806052364899,2.806052364899,35.41798186626747,-0.004166662395494662,0.05838396443425956,0.06270870254049933,0.0644894770548328,0.07224856601014812,0.07224856601014812,0.006105512620573232,0.013864601575888556,0.06919580969986505,0.06919580969986505
raw_CU_diffT/TC23SIB09/TC23SIB09_35deg.parquet,TC23SIB09_35deg.parquet,TC23SIB09,SIB,sodium-ion,35.0,,charge_sweep,3,30,352,62,3.0,charge,9.999999333376763,True,True,1002,4.5000039567208,4.495505385938985,2.90793799506532,3.16074409987875,3.17314590879412,3.17906061766146,3.21225930614262,3.21225930614262,2.92377415106495,2.92377415106495,35.397026936127745,0.012500004956920534,0.05617908500632797,0.05893504011984463,0.06024941871244708,0.06762689855478757,0.06762689855478757,0.00407033370611911,0.011447813548459598,0.06410775587137307,0.06410775587137307
raw_CU_diffT/TC23SIB09/TC23SIB09_35deg.parquet,TC23SIB09_35deg.parquet,TC23SIB09,SIB,sodium-ion,35.0,,charge_sweep,3,30,356,66,-3.0,discharge,10.000004333414836,True,True,1002,-4.50000399640707,-4.495506006502475,2.91995820986022,2.66543493150466,2.6520791372881,2.64559203724005,2.60991298697582,2.60991298697582,2.9031680685594,2.9031680685594,35.40031517964072,-0.012500005487077664,0.05656067829245902,0.059528629926996125,0.06097020643520138,0.06889887723031997,0.06889887723031997,0.004409528142742362,0.01233819893786095,0.0651677380326157,0.0651677380326157
raw_CU_diffT/TC23SIB09/TC23SIB09_35deg.parquet,TC23SIB09_35deg.parquet,TC23SIB09,SIB,sodium-ion,35.0,,charge_sweep,3,30,360,70,2.0,charge,9.999999333376763,True,True,1002,2.99999663195698,2.9969987606632538,2.905266836222,3.07946455221798,3.08442527578413,3.08862281110933,3.11209084951843,3.11209084951843,2.91652386277596,2.91652386277596,35.447744161676646,0.008333332057558637,0.058065970521555495,0.05971954690004435,0.061118726912610416,0.068941415164694,0.068941415164694,0.0030527563910549213,0.010875444643138506,0.06518906876735263,0.06518906876735263
raw_CU_diffT/TC23SIB09/TC23SIB09_35deg.parquet,TC23SIB09_35deg.parquet,TC23SIB09,SIB,sodium-ion,35.0,,charge_sweep,3,30,364,74,-2.0,discharge,10.000004999747034,True,True,1002,-2.99999667164326,-2.9970064405919494,2.91480668923383,2.74328013208117,2.73412187318981,2.7293519466839,2.70416673473268,2.70416673473268,2.90335886561964,2.90335886561964,35.41762350299402,-0.008333333486522187,0.05717558248446513,0.060228338835139235,0.06181831610111302,0.07021339606546005,0.07021339606546005,0.004642733616647889,0.013037813580994921,0.06639745062712077,0.06639745062712077
raw_CU_diffT/TC23SIB09/TC23SIB09_35deg.parquet,TC23SIB09_35deg.parquet,TC23SIB09,SIB,sodium-ion,35.0,,charge_sweep,3,30,368,78,1.0,charge,9.99999933334766,True,True,1002,1.49999831597849,1.4985005669394862,2.90507603916177,2.99093471626822,2.99589543983437,2.99818500455721,3.01058681347258,3.01058681347258,2.91079995096886,2.91079995096886,35.39775404191616,0.004166666785557961,0.05723918233230951,0.060546335089286925,0.06207271328481624,0.07034059517725681,0.07034059517725681,0.004833530952506729,0.0131014128449473,0.06652464968844063,0.06652464968844063
raw_CU_diffT/TC23SIB09/TC23SIB09_35deg.parquet,TC23SIB09_35deg.parquet,TC23SIB09,SIB,sodium-ion,35.0,,charge_sweep,3,30,372,82,-1.0,discharge,10.000005333102308,True,True,1002,-1.49999835566477,-1.4985074606283373,2.91003676272792,2.82379649150099,2.81864497087461,2.81616460909153,2.80357200311592,2.80357200311592,2.90412205386058,2.90412205386058,35.405169580838326,-0.004166670041660617,0.05749357717709623,0.06092792802616557,0.06258150436090795,0.07097658421419853,0.07097658421419853,0.005087927183811722,0.013483007037102299,0.0670334406467388,0.0670334406467388
raw_CU_diffT/TC23SIB09/TC23SIB09_35deg.parquet,TC23SIB09_35deg.parquet,TC23SIB09,SIB,sodium-ion,35.0,,charge_sweep,4,40,378,62,3.0,charge,10.000002000218956,True,True,1002,4.5000039567208,4.495499006745907,3.07641179925419,3.32711913640502,3.3316982658507,3.33818536589874,3.37386441616298,3.37386441616298,3.09568230233808,3.09568230233808,35.37743690618763,0.012500004375608482,0.05571269260250224,0.056730276029032585,0.05817185254994907,0.06610052341499417,0.06610052341499417,0.0024591599474468318,0.010387830812491936,0.06181819316168204,0.06181819316168204
raw_CU_diffT/TC23SIB09/TC23SIB09_35deg.parquet,TC23SIB09_35deg.parquet,TC23SIB09,SIB,sodium-ion,35.0,,charge_sweep,4,40,382,66,-3.0,discharge,10.000013666722225,True,True,1002,-4.50000399640707,-4.495504307834678,3.09320194055501,2.84535655930773,2.83619830041637,2.82952040330809,2.79326896186315,2.79326896186315,3.07374064041088,3.07374064041088,35.42860625748503,-0.012500010776244448,0.05507670247519037,0.05711186931030259,0.05859584512757114,0.06665171384988436,0.06665171384988436,0.0035191426523807703,0.011575011374693987,0.06232698432527313,0.06232698432527313
raw_CU_diffT/TC23SIB09/TC23SIB09_35deg.parquet,TC23SIB09_35deg.parquet,TC23SIB09,SIB,sodium-ion,35.0,,charge_sweep,4,40,386,70,2.0,charge,9.999998999992386,True,True,1002,2.99999663195698,2.9969967319497854,3.07564861101325,3.24507640050331,3.24831995052733,3.252899079973,3.27713030662305,3.27713030662305,3.08843201404909,3.08843201404909,35.401900199600796,0.008333331357622745,0.05647599323454501,0.05755717778971037,0.05908355598523613,0.06716064060324234,0.06716064060324234,0.002607562750691121,0.010684647368697328,0.06289950147406237,0.06289950147406237
raw_CU_diffT/TC23SIB09/TC23SIB09_35deg.parquet,TC23SIB09_35deg.parquet,TC23SIB09,SIB,sodium-ion,35.0,,charge_sweep,4,40,390,74,-2.0,discharge,10.000000000087311,True,True,1002,-2.99999667164326,-2.9970050598104545,3.0869056375672,2.91957661573974,2.91328031275194,2.90870118330626,2.8833251742948,2.8833251742948,3.07374064041088,3.07374064041088,35.36079523952097,-0.008333331387182829,0.0557764024904085,0.05787517248149345,0.0594015506568305,0.06786022971181768,0.06786022971181768,0.003625148166421996,0.012083827221409181,0.06347189245772693,0.06347189245772693
raw_CU_diffT/TC23SIB09/TC23SIB09_35deg.parquet,TC23SIB09_35deg.parquet,TC23SIB09,SIB,sodium-ion,35.0,,charge_sweep,4,40,394,78,1.0,charge,9.999999666702934,True,True,1002,1.49999831597849,1.4985014035199098,3.07526701689277,3.15959931751733,3.16322446166182,3.16532322932443,3.17829742942051,3.17829742942051,3.08175411694082,3.08175411694082,35.35131512974052,0.004166670606129629,0.056221596868625476,0.058638362344875586,0.06003754235744846,0.06868701879877136,0.06868701879877136,0.0038159454888229832,0.012465421930145881,0.06436228057810339,0.06436228057810339
raw_CU_diffT/TC23SIB09/TC23SIB09_35deg.parquet,TC23SIB09_35deg.parquet,TC23SIB09,SIB,sodium-ion,35.0,,charge_sweep,4,40,398,82,-1.0,discharge,10.00000199986971,True,True,1002,-1.49999835566477,-1.4985103051285205,3.08099092869987,2.99665862807531,2.99303348393082,2.99074391920798,2.97776971911189,2.97776971911189,3.07431303159159,3.07431303159159,35.32729954091816,-0.004166669373622143,0.05622159538113982,0.05863836079344824,0.060164738948593026,0.06881421516107879,0.06881421516107879,0.003943143567453206,0.012592619779938967,0.06436227887524172,0.06436227887524172
raw_CU_diffT/TC23SIB09/TC23SIB09_35deg.parquet,TC23SIB09_35deg.parquet,TC23SIB09,SIB,sodium-ion,35.0,,charge_sweep,5,50,404,62,3.0,charge,10.000001666892786,True,True,1002,4.49999941264185,4.4954999566025355,3.28934131847819,3.52993641143648,3.53642351148452,3.54252901741209,3.57916205297751,3.57916205297751,3.31071058922468,3.31071058922468,35.36447026946107,0.012499997865694772,0.053465583191496954,0.05490716116811086,0.056263940440218686,0.06440461607286585,0.06440461607286585,0.002798357248721732,0.010939032881368896,0.05965588862048944,0.05965588862048944
raw_CU_diffT/TC23SIB09/TC23SIB09_35deg.parquet,TC23SIB09_35deg.parquet,TC23SIB09,SIB,sodium-ion,35.0,,charge_sweep,5,50,408,66,-3.0,discharge,10.000001000182237,True,True,1002,-4.50000399640707,-4.495503165170858,3.3076578362609,3.06572716388095,3.05866767265219,3.05198977554391,3.01497514585802,3.01497514585802,3.28647936257464,3.28647936257464,35.40701834331337,-0.012499997734252762,0.05376232389418191,0.05533109832958159,0.05681507414685024,0.06504054010542346,0.06504054010542346,0.0030527502526683306,0.011278216211241546,0.06033421679922875,0.06033421679922875
raw_CU_diffT/TC23SIB09/TC23SIB09_35deg.parquet,TC23SIB09_35deg.parquet,TC23SIB09,SIB,sodium-ion,35.0,,charge_sweep,5,50,412,70,2.0,charge,10.000011333235307,True,True,1002,2.99999663195698,2.9970007111527694,3.288387333177,3.45037403731784,3.45514396382375,3.45953229620919,3.48452671110018,3.48452671110018,3.30231551857427,3.30231551857427,35.412034371257484,0.008333353141640291,0.05399562866681343,0.05558560595382081,0.05704838505786835,0.0653798660417938,0.0653798660417938,0.0030527563910549213,0.011384237374980372,0.06073713236372824,0.06073713236372824
raw_CU_diffT/TC23SIB09/TC23SIB09_35deg.parquet,TC23SIB09_35deg.parquet,TC23SIB09,SIB,sodium-ion,35.0,,charge_sweep,5,50,416,74,-2.0,discharge,10.000004333414836,True,True,1002,-2.99999667164326,-2.9970051321725624,3.30078914209238,3.13765765559013,3.13250613496374,3.12792700551806,3.10236019944636,3.10236019944636,3.28647936257464,3.28647936257464,35.389779441117774,-0.008333332556475621,0.05437722249634832,0.05609439794360252,0.05762077611893957,0.06614305426456688,0.06614305426456688,0.0032435536225912526,0.011765831768218556,0.061373122466641984,0.061373122466641984
raw_CU_diffT/TC23SIB09/TC23SIB09_35deg.parquet,TC23SIB09_35deg.parquet,TC23SIB09,SIB,sodium-ion,35.0,,charge_sweep,5,50,420,78,1.0,charge,10.000037999881897,True,True,1002,1.49999831597849,1.4985017788760633,3.28781494199629,3.36947608377754,3.37233803968109,3.37462760440393,3.38741100743977,3.38741100743977,3.29487443322505,3.29487443322505,35.36511999999999,0.004166696064485473,0.05444082230717738,0.05634879505158872,0.05787517324711774,0.06639745150547768,0.06639745150547768,0.0034343509399403574,0.011956629198300303,0.0616911187359271,0.0616911187359271
raw_CU_diffT/TC23SIB09/TC23SIB09_35deg.parquet,TC23SIB09_35deg.parquet,TC23SIB09,SIB,sodium-ion,35.0,,charge_sweep,5,50,424,82,-1.0,discharge,10.00000333331991,True,True,1002,-1.49999835566477,-1.4984994584565625,3.29392044792386,3.21168691496191,3.20920655317883,3.20672619139576,3.19375199129967,3.19375199129967,3.28686095669511,3.28686095669511,35.33894307385229,-0.004166656021681773,0.05482241540558611,0.056475991740328794,0.05812956807506467,0.06677904428755013,0.06677904428755013,0.0033071526694785566,0.01195662888196402,0.062072711642524384,0.062072711642524384
raw_CU_diffT/TC23SIB09/TC23SIB09_35deg.parquet,TC23SIB09_35deg.parquet,TC23SIB09,SIB,sodium-ion,35.0,,charge_sweep,6,60,430,62,3.0,charge,10.000004000059562,True,True,1002,4.5000039567208,4.495505628571865,3.49502054941319,3.73141810704628,3.73714201885338,3.74324752478095,3.77663701032234,3.77663701032234,3.5154358348585,3.5154358348585,35.34246961077845,0.012500015896538857,0.052532744394597264,0.05380472367776022,0.05516150157979989,0.06258138073157761,0.06258138073157761,0.0026287571852026265,0.010048636336980346,0.05804465462163276,0.05804465462163276
raw_CU_diffT/TC23SIB09/TC23SIB09_35deg.parquet,TC23SIB09_35deg.parquet,TC23SIB09,SIB,sodium-ion,35.0,,charge_sweep,6,60,434,66,-3.0,discharge,9.999999333376763,True,True,1001,-4.49999502730803,-4.495497832252366,3.51219228483448,3.27522233602068,3.26892603303287,3.26243893298483,3.22695067978083,3.22695067978083,3.49177699938917,3.49177699938917,35.41043332667332,-0.012499989446028223,0.05266004681688714,0.054059226804776234,0.05550080618623637,0.06338709339069794,0.06338709339069794,0.00284075936934923,0.010727046573810795,0.05885035827845424,0.05885035827845424
raw_CU_diffT/TC23SIB09/TC23SIB09_35deg.parquet,TC23SIB09_35deg.parquet,TC23SIB09,SIB,sodium-ion,35.0,,charge_sweep,6,60,438,70,2.0,charge,10.000000000087311,True,True,1002,2.99999663195698,2.996991887174006,3.49368496999154,3.65300051528906,3.65719805061426,3.6615863829997,3.68486362434856,3.68486362434856,3.50704076420809,3.50704076420809,35.37664354291417,0.008333321932757964,0.05310524138608583,0.05450442139865204,0.05596720050269973,0.06372628966330168,0.06372628966330168,0.0028619591166139033,0.010621048277215855,0.05927435325968055,0.05927435325968055
raw_CU_diffT/TC23SIB09/TC23SIB09_35deg.parquet,TC23SIB09_35deg.parquet,TC23SIB09,SIB,sodium-ion,35.0,,charge_sweep,6,60,442,74,-2.0,discharge,9.999999666732037,True,True,1002,-2.99999667164326,-2.9970025112542595,3.50532359066596,3.34505406006726,3.34066572768182,3.33608659823614,3.31204616864634,3.31204616864634,3.49158620232893,3.49158620232893,35.37606858283433,-0.008333327363477482,0.05342323613676272,0.054886015221459486,0.05641239339679653,0.06442587881730928,0.06442587881730928,0.002989157260033813,0.011002642680546564,0.05984674429130153,0.05984674429130153
raw_CU_diffT/TC23SIB09/TC23SIB09_35deg.parquet,TC23SIB09_35deg.parquet,TC23SIB09,SIB,sodium-ion,35.0,,charge_sweep,6,60,446,78,1.0,charge,10.000000999832992,True,True,1002,1.49999831597849,1.4984897435564823,3.49292178175059,3.57343814117041,3.57591850295349,3.57801727061609,3.59041907953147,3.59041907953147,3.49959967885887,3.49959967885887,35.39496640718562,0.004166653470853109,0.05367763320940591,0.055331209587898174,0.05673038960046424,0.06499827149291162,0.06499827149291162,0.0030527563910583283,0.011320638283505713,0.06054633508928722,0.06054633508928722
raw_CU_diffT/TC23SIB09/TC23SIB09_35deg.parquet,TC23SIB09_35deg.parquet,TC23SIB09,SIB,sodium-ion,35.0,,charge_sweep,6,60,450,82,-1.0,discharge,10.000000000087311,True,True,1002,-1.49999835566477,-1.4985069222891116,3.49864569355769,3.41793853707762,3.41564897235478,3.41316861057171,3.40076680165633,3.40076680165633,3.49177699938917,3.49177699938917,35.35804818363274,-0.004166672699851505,0.05380482996883171,0.055331208123976794,0.05698478445871266,0.06525266613241186,0.06525266613241186,0.003179954489880954,0.011447836163580152,0.06067353166697689,0.06067353166697689
raw_CU_diffT/TC23SIB09/TC23SIB09_35deg.parquet,TC23SIB09_35deg.parquet,TC23SIB09,SIB,sodium-ion,35.0,,charge_sweep,7,70,456,62,3.0,charge,9.999999333376763,True,True,1002,4.5000039567208,4.495492193815862,3.69535746266157,3.92793907908993,3.93366299089703,3.94034088800531,3.97277638824552,3.97277638824552,3.71958868931161,3.71958868931161,35.36122746506986,0.012499986474212665,0.05168475820582272,0.052956737488985675,0.05444071331934165,0.06164859592392624,0.06164859592392624,0.0027559551135189347,0.009963837718103524,0.056263883625206956,0.056263883625206956
raw_CU_diffT/TC23SIB09/TC23SIB09_35deg.parquet,TC23SIB09_35deg.parquet,TC23SIB09,SIB,sodium-ion,35.0,,charge_sweep,7,70,460,66,-3.0,discharge,9.99999933334766,True,True,1002,-4.50000399640707,-4.49550664821614,3.71558195104665,3.48223714637734,3.47594084338954,3.46869055510055,3.4282415783304,3.4282415783304,3.69115992733637,3.69115992733637,35.385440369261474,-0.012500002386947756,0.051854354986266483,0.05325353218540391,0.05486470592986698,0.06385335945160735,0.06385335945160735,0.0030103509436004983,0.011999004465340864,0.05842624789131115,0.05842624789131115
raw_CU_diffT/TC23SIB09/TC23SIB09_35deg.parquet,TC23SIB09_35deg.parquet,TC23SIB09,SIB,sodium-ion,35.0,,charge_sweep,7,70,464,70,2.0,charge,10.000001333508408,True,True,1002,2.99999663195698,2.996992428681797,3.69306789793873,3.85009387851342,3.85448221089886,3.8588705432843,3.88500974053671,3.88500974053671,3.70928564805884,3.70928564805884,35.38973715568862,0.008333325721156191,0.05234205228832457,0.053804831392372264,0.05526761049641981,0.06398068602922759,0.06398068602922759,0.002925558208095237,0.011638633740903015,0.05857476325339751,0.05857476325339751
raw_CU_diffT/TC23SIB09/TC23SIB09_35deg.parquet,TC23SIB09_35deg.parquet,TC23SIB09,SIB,sodium-ion,35.0,,charge_sweep,7,70,468,74,-2.0,discharge,9.999999333376763,True,True,1002,-2.99999667164326,-2.997003107499014,3.70718688039624,3.54958850864085,3.54500937919517,3.54004865562902,3.51257387895495,3.51257387895495,3.69058753615566,3.69058753615566,35.3977622754491,-0.008333329220803673,0.05253284886781725,0.0540592270431543,0.05571280339976822,0.06487107245178711,0.06487107245178711,0.003179954531950968,0.012338223583969861,0.059337951566193765,0.059337951566193765
raw_CU_diffT/TC23SIB09/TC23SIB09_35deg.parquet,TC23SIB09_35deg.parquet,TC23SIB09,SIB,sodium-ion,35.0,,charge_sweep,7,70,472,78,1.0,charge,10.000002999964636,True,True,1002,1.49999831597849,1.4984956882600593,3.69192311557731,3.77110389557548,3.77339346029832,3.7758738220814,3.78961121041843,3.78961121041843,3.69993659210725,3.69993659210725,35.419301197604796,0.004166661254151807,0.05278724592868512,0.05431362412421414,0.05596720050270639,0.06512546967587457,0.06512546967587457,0.0031799545740212737,0.012338223747189452,0.05978314599152257,0.05978314599152257
raw_CU_diffT/TC23SIB09/TC23SIB09_35deg.parquet,TC23SIB09_35deg.parquet,TC23SIB09,SIB,sodium-ion,35.0,,charge_sweep,7,70,476,82,-1.0,discharge,9.99999933334766,True,True,1002,-1.49999835566477,-1.4985038023217925,3.69879180974583,3.61942023268742,3.61713066796459,3.61445950912127,3.60072212078424,3.60072212078424,3.69058753615566,3.69058753615566,35.45368858283434,-0.004166662298660799,0.05291444271166157,0.05444082086679984,0.05622159538113982,0.06537986431200264,0.06537986431200264,0.0033071526694782513,0.012465421600341073,0.05991034258940465,0.05991034258940465
raw_CU_diffT/TC23SIB09/TC23SIB09_35deg.parquet,TC23SIB09_35deg.parquet,TC23SIB09,SIB,sodium-ion,35.0,,charge_sweep,8,80,482,62,3.0,charge,0.12105066672665998,False,False,15,4.49994129208629,4.199206906224885,3.94110407624625,4.16338265142184,4.16815257792775,,,4.16853417204823,3.94148567036673,3.94148567036673,35.39801999999999,0.00015130744160734517,0.04939588335663293,0.05045588085355546,,,0.05054068065331084,,0.0011447972966779074,0.05045588085355546,0.05045588085355546
raw_CU_diffT/TC23SIB09/TC23SIB09_35deg.parquet,TC23SIB09_35deg.parquet,TC23SIB09,SIB,sodium-ion,35.0,,charge_sweep,8,80,486,66,-3.0,discharge,9.99999933334766,True,True,1002,-4.50000399640707,-4.495507163504053,3.94034088800531,3.71920709519114,3.71176600984192,3.70718688039624,3.65185573292764,3.65185573292764,3.90809618482533,3.90809618482533,35.38214037924152,-0.012499997335726456,0.049140799206118434,0.05079437225964481,0.05181195567720092,0.0641077553059963,0.0641077553059963,0.0026711564710824864,0.014966956099877866,0.0569422720740425,0.0569422720740425
raw_CU_diffT/TC23SIB09/TC23SIB09_35deg.parquet,TC23SIB09_35deg.parquet,TC23SIB09,SIB,sodium-ion,35.0,,charge_sweep,8,80,490,70,2.0,charge,10.000167666847119,True,True,1002,2.99999663195698,2.9969974099039147,3.91114893778911,4.06531296246025,4.06893810660474,4.07428042429137,4.09984723036307,4.09984723036307,3.93289980265608,3.93289980265608,35.39408047904192,0.008333466382497223,0.051388065916118754,0.052596448654243955,0.05437722321569561,0.06289950147406237,0.06289950147406237,0.0029891572995768556,0.011511435557943615,0.05564920504530228,0.05564920504530228
raw_CU_diffT/TC23SIB09/TC23SIB09_35deg.parquet,TC23SIB09_35deg.parquet,TC23SIB09,SIB,sodium-ion,35.0,,charge_sweep,8,80,494,74,-2.0,discharge,9.999999666732037,True,True,1002,-2.99999667164326,-2.9970048671616913,3.93022864381277,3.77873577798495,3.77282106911761,3.76728795437075,3.73332607764865,3.73332607764865,3.90828698188557,3.90828698188557,35.38703241516966,-0.008333330955524996,0.050497677967368884,0.05246924977718037,0.05431362340571144,0.06563426153945216,0.06563426153945216,0.003815945438342558,0.015136583572083279,0.05832036611596789,0.05832036611596789
raw_CU_diffT/TC23SIB09/TC23SIB09_35deg.parquet,TC23SIB09_35deg.parquet,TC23SIB09,SIB,sodium-ion,35.0,,charge_sweep,8,80,498,78,1.0,charge,9.999999666353688,True,True,1002,1.49999831597849,1.4984958164285214,3.91000415542769,3.98842174718492,3.98994812366681,3.99319167369083,4.00940942381094,4.00940942381094,3.92126118198165,3.92126118198165,35.38930880239521,0.004166664618829767,0.05227845319684636,0.05329603866053039,0.05545840777086112,0.06627025332252126,0.06627025332252126,0.003179954574014758,0.0139918001256749,0.05876556052783853,0.05876556052783853
raw_CU_diffT/TC23SIB09/TC23SIB09_35deg.parquet,TC23SIB09_35deg.parquet,TC23SIB09,SIB,sodium-ion,35.0,,charge_sweep,8,80,502,82,-1.0,discharge,10.000000666826963,True,True,1002,-1.49999835566477,-1.4985115011034504,3.91973480549976,3.84265279316419,3.83960004020041,3.83654728723662,3.81956634887557,3.81956634887557,3.90866857600604,3.90866857600604,35.38024020958084,-0.0041666736885685035,0.05138806455651648,0.05342323543003862,0.05545840630356728,0.06677904428755013,0.06677904428755013,0.004070341747050794,0.01539097973103365,0.05940154987102078,0.05940154987102078
raw_CU_diffT/TC23SIB09/TC23SIB09_35deg.parquet,TC23SIB09_35deg.parquet,TC23SIB09,SIB,sodium-ion,35.0,,charge_sweep,9,90,508,62,3.0,charge,0.12100133337662555,False,False,16,4.50012039626331,4.2183097042973365,3.98327022655853,4.20325923701128,4.21241749590263,,,4.21279909002311,3.983651820679,3.983651820679,35.35855,0.0001512495167161738,0.04888513885882227,0.05092025305242361,,,0.051005049477158546,,0.0021199106183362737,0.050920253052425785,0.050920253052425785
raw_CU_diffT/TC23SIB09/TC23SIB09_35deg.parquet,TC23SIB09_35deg.parquet,TC23SIB09,SIB,sodium-ion,35.0,,charge_sweep,9,90,512,66,-3.0,discharge,10.000004999747034,True,True,1002,-4.49999502730803,-4.495505785138589,3.98269783537782,3.76118244844318,3.75183339249159,3.74229353947976,3.69898260680607,3.69898260680607,3.95026233513761,3.95026233513761,35.361431037924156,-0.01250000265784203,0.04922569593752509,0.05130326622257118,0.05342323590119029,0.06304789824211726,0.06304789824211726,0.004197539963665196,0.01382220230459217,0.05584000133481477,0.05584000133481477
raw_CU_diffT/TC23SIB09/TC23SIB09_35deg.parquet,TC23SIB09_35deg.parquet,TC23SIB09,SIB,sodium-ion,35.0,,charge_sweep,9,90,516,70,2.0,charge,9.999999333376763,True,True,1002,2.99999663195698,2.9969968826150604,3.95369668222187,4.10328157744732,4.10957788043513,4.1156833863627,4.14029620713322,4.14029620713322,3.97563834414907,3.97563834414907,35.406345728542924,0.008333330266283159,0.04986168772058648,0.05196045773943899,0.05399562866681003,0.06219991146777593,0.06219991146777593,0.004133940946223547,0.012338223747189452,0.05488601594753763,0.05488601594753763
raw_CU_diffT/TC23SIB09/TC23SIB09_35deg.parquet,TC23SIB09_35deg.parquet,TC23SIB09,SIB,sodium-ion,35.0,,charge_sweep,9,90,520,74,-2.0,discharge,9.999999666732037,True,True,1002,-2.99999667164326,-2.9970123217261873,3.97296718530576,3.82414547832125,3.81746758121297,3.81078968410469,3.78026215446684,3.78026215446684,3.95102552337855,3.95102552337855,35.37747960079841,-0.008333334690900817,0.04960729069842357,0.051833258870788934,0.0540592270431543,0.06423508154539553,0.06423508154539553,0.004451936344730734,0.014627790846971966,0.0569211861219077,0.0569211861219077
raw_CU_diffT/TC23SIB09/TC23SIB09_35deg.parquet,TC23SIB09_35deg.parquet,TC23SIB09,SIB,sodium-ion,35.0,,charge_sweep,9,90,524,78,1.0,charge,9.999999332998414,True,True,1002,1.49999831597849,1.4984897600726284,3.95293349398092,4.03001550631649,4.03211427397909,4.03554862106335,4.05100318294251,4.05100318294251,3.96419052053488,3.96419052053488,35.38932516966068,0.0041666612840740224,0.051388065916118754,0.05278724592868512,0.05507681322197909,0.06537986604179365,0.06537986604179365,0.0036887473058603362,0.013991800125674893,0.05787517324711093,0.05787517324711093
raw_CU_diffT/TC23SIB09/TC23SIB09_35deg.parquet,TC23SIB09_35deg.parquet,TC23SIB09,SIB,sodium-ion,35.0,,charge_sweep,9,90,528,82,-1.0,discharge,9.99999933334766,True,True,1002,-1.49999835566477,-1.4985031445276595,3.96285494111322,3.88749010231978,3.88386495817529,3.88043061109103,3.86402206391069,3.86402206391069,3.9517887116195,3.9517887116195,35.39957530938123,-0.004166666912029513,0.05024328094015797,0.05266004635246608,0.05494961358518371,0.06588865703038,0.06588865703038,0.004706332645025742,0.015645376090222027,0.05851116261385064,0.05851116261385064
raw_CU_diffT/TC23SIB09/TC23SIB09_35deg.parquet,TC23SIB09_35deg.parquet,TC23SIB09,SIB,sodium-ion,35.0,,charge_sweep,10,100,534,62,3.0,charge,0.12236500007566065,False,False,15,4.50012039626331,4.1991810360624955,3.99414565899202,4.21413466944476,4.22386531951683,,,4.22443771069754,3.99452725311249,3.99452725311249,35.394729999999996,0.00015295132956629062,0.0488851388588199,0.05104744768952365,,,0.05117464232662388,,0.0022895034678039813,0.05108984590189121,0.05108984590189121
raw_CU_diffT/TC23SIB09/TC23SIB09_35deg.parquet,TC23SIB09_35deg.parquet,TC23SIB09,SIB,sodium-ion,35.0,,charge_sweep,10,100,538,66,-3.0,discharge,10.000000666448614,True,True,1002,-4.50000399640707,-4.495508108766264,3.99376406487154,3.76843273673217,3.76118244844318,3.75164259543136,3.70890405393837,3.70890405393837,3.96094697051086,3.96094697051086,35.370150618762466,-0.012500000019985701,0.050073584005543216,0.05168475775000629,0.053804723203245204,0.06330216843376359,0.06330216843376359,0.003731139197701988,0.01322858442822037,0.05600948727461752,0.05600948727461752
raw_CU_diffT/TC23SIB09/TC23SIB09_35deg.parquet,TC23SIB09_35deg.parquet,TC23SIB09,SIB,sodium-ion,35.0,,charge_sweep,10,100,542,70,2.0,charge,9.382068000384606,True,False,941,2.99999663195698,2.9968006059104164,3.96438131759511,4.11377541576033,4.12083490698909,4.12694041291666,,4.15040845132575,3.9851781971609,3.9851781971609,35.406460765143464,0.007818385657079912,0.04979808862910812,0.05215125501388356,0.05418642594125459,,0.062009114193334616,0.0043883373121464744,0.0122110255642265,0.055076813221975385,0.055076813221975385
raw_CU_diffT/TC23SIB09/TC23SIB09_35deg.parquet,TC23SIB09_35deg.parquet,TC23SIB09,SIB,sodium-ion,35.0,,charge_sweep,10,100,546,74,-2.0,discharge,10.000004999776138,True,True,1002,-2.99999667164326,-2.9970077844992664,3.98269783537782,3.83158656367047,3.82719823128503,3.81994794299604,3.78922961629796,3.78922961629796,3.96075617345062,3.96075617345062,35.37045310379241,-0.008333338361020813,0.05037047978609202,0.051833258870788934,0.05425002431507145,0.06448947790794957,0.06448947790794957,0.0038795445289794284,0.014118998121857546,0.05717558248446513,0.05717558248446513
raw_CU_diffT/TC23SIB09/TC23SIB09_35deg.parquet,TC23SIB09_35deg.parquet,TC23SIB09,SIB,sodium-ion,35.0,,charge_sweep,10,100,550,78,1.0,charge,9.99999933334766,True,True,1002,1.49999831597849,1.49849504175394,3.96285494111322,4.03821977990666,4.04203572111139,4.04547006819565,4.06130622419528,4.06130622419528,3.97411196766718,3.97411196766718,35.40913820359281,0.0041666623487605,0.05024328226947207,0.05278724592868542,0.05507681322197879,0.06563426240771333,0.06563426240771333,0.004833530952506722,0.015390980138241264,0.058129569613030604,0.058129569613030604
raw_CU_diffT/TC23SIB09/TC23SIB09_35deg.parquet,TC23SIB09_35deg.parquet,TC23SIB09,SIB,sodium-ion,35.0,,charge_sweep,10,100,554,82,-1.0,discharge,9.999999666702934,True,True,1002,-1.49999835566477,-1.4985027229104542,3.97277638824552,3.89760234651232,3.89378640530759,3.89035205822333,3.87356191692251,3.87356191692251,3.96151936169156,3.96151936169156,35.36957233532933,-0.004166662016892984,0.05011608276056007,0.05266004635246608,0.05494961358518342,0.06614305338957518,0.06614305338957518,0.004833530824623344,0.016026970629015112,0.05863836079344824,0.05863836079344824
raw_CU_diffT/TC23SIB09/TC23SIB09_45deg.parquet,TC23SIB09_45deg.parquet,TC23SIB09,SIB,sodium-ion,45.0,,discharge_sweep,0,100,12,28,-3.0,discharge,9.999999333358573,True,True,1002,-4.50000399640707,-4.496033214677195,4.06474057127954,3.89951031711468,3.89664836121114,3.88634531995836,3.83387612839331,3.83387612839331,4.02867992689483,4.02867992689483,45.409333223552885,-0.01250129546476118,0.03671780165012833,0.03735379128609869,0.039643353975599864,0.05130316396842281,0.05130316396842281,0.0029255523254715365,0.014585362318294486,0.043289694555172994,0.043289694555172994
raw_CU_diffT/TC23SIB09/TC23SIB09_45deg.parquet,TC23SIB09_45deg.parquet,TC23SIB09,SIB,sodium-ion,45.0,,discharge_sweep,0,100,16,32,3.0,charge,0.13539233333358425,False,False,16,4.513911239305825,4.235894344776682,4.03344985340075,4.19810771638489,4.20173286052939,,,4.2023052517101,4.03421304164169,4.03421304164169,45.42048,0.00016995327914847292,0.036477869026388346,0.03728097390646059,,,0.03740777994015612,,0.0009299109137677758,0.03723870522856352,0.03723870522856352
raw_CU_diffT/TC23SIB09/TC23SIB09_45deg.parquet,TC23SIB09_45deg.parquet,TC23SIB09,SIB,sodium-ion,45.0,,discharge_sweep,0,100,20,36,-2.0,discharge,9.999999333322194,True,True,1002,-2.99999667164326,-2.9974309567175386,4.03459463576216,3.92335994964425,3.92164277610213,3.91515567605408,3.8808122052115,3.8808122052115,4.01112659735307,4.01112659735307,45.39419369261478,-0.008334400421062545,0.03707826984253967,0.03765066165828771,0.03981303074001619,0.05126086705503734,0.05126086705503734,0.0027347608974765264,0.01418259721249767,0.043438178906441895,0.043438178906441895
raw_CU_diffT/TC23SIB09/TC23SIB09_45deg.parquet,TC23SIB09_45deg.parquet,TC23SIB09,SIB,sodium-ion,45.0,,discharge_sweep,0,100,24,40,2.0,charge,4.506180666656292,True,False,453,2.99999663195698,2.9936486690093176,4.01589652385898,4.125604833495,4.12827599233831,4.13514468650683,,4.15079004544623,4.02715355041294,4.02715355041294,45.3899,0.003755490426140508,0.036569477601198025,0.03745986488192207,0.039749432175216044,,0.0449645576766048,0.0031799545740180193,0.008395080075406777,0.04121221127926329,0.04121221127926329
raw_CU_diffT/TC23SIB09/TC23SIB09_45deg.parquet,TC23SIB09_45deg.parquet,TC23SIB09,SIB,sodium-ion,45.0,,discharge_sweep,0,100,28,44,-1.0,discharge,9.999999333322194,True,True,1002,-1.49999835566477,-1.498823449752395,4.02581797099128,3.97010522940221,3.9695328382215,3.96609849113724,3.94816356747501,3.94816356747501,4.01379775619638,4.01379775619638,45.37371027944112,-0.004167450387280888,0.03714186844183543,0.0375234629806217,0.03981303021333903,0.05176965909529624,0.05176965909529624,0.0026711617715036023,0.014627790653460808,0.04375617378079164,0.04375617378079164
raw_CU_diffT/TC23SIB09/TC23SIB09_45deg.parquet,TC23SIB09_45deg.parquet,TC23SIB09,SIB,sodium-ion,45.0,,discharge_sweep,0,100,32,48,1.0,charge,10.00000033332617,True,True,1002,1.49999831597849,1.498435136939714,4.01589652385898,4.07046448308664,4.072372453689,4.07618839489373,4.0937417244355,4.0937417244355,4.0284891298346,4.0284891298346,45.3756279041916,0.004166513797600058,0.036378680326760414,0.03765066215636324,0.04019462581557659,0.05189685864796403,0.05189685864796403,0.003815945488816176,0.015518178321203613,0.043501778572553405,0.043501778572553405
