Repository: DNV007/delivered-energy-decomposition

# Three-term energy accounting for a cold commercial sodium-ion 18650 cell

This repository holds the analysis code and the derived data behind a reanalysis
of a public commercial-cell archive. No new measurements were made. The
manuscript reporting the work is not distributed here; what is here is
everything needed to regenerate its numbers from the raw archive and to check
them.

**Source data.** Droese, D., Schlösser, A., Otto, M. *Dataset: Evaluation of
Commercial Sodium-Ion Batteries by State-of-the-Art Lithium-Ion Battery
Configurations.* Technische Universität Berlin, DepositOnce, 2025.
DOI [10.14279/depositonce-25036](https://doi.org/10.14279/depositonce-25036),
CC BY 4.0.

File: data_processed/hppc/raw_temperature_pulse_descriptors.csv (part 35 of 36)
member_path,file_name,cell_id,cell_family,chemistry_type,temperature_deg_c,voltage_v,pulse_set,pulse_block_index,nominal_soc_percent,segment_index,step_id,nominal_c_rate,pulse_direction,duration_s,complete_1s,complete_10s,n_points,current_median_a,current_mean_a,pre_voltage_v,pulse_voltage_fast_v,pulse_voltage_100ms_v,pulse_voltage_1s_v,pulse_voltage_10s_v,pulse_voltage_end_v,relax_voltage_60s_v,relax_voltage_end_v,temperature_mean_deg_c,capacity_delta_ah,r_fast_ohm,r_100ms_ohm,r_1s_ohm,r_10s_ohm,r_end_ohm,polarization_1s_minus_fast_ohm,polarization_end_minus_fast_ohm,relaxation_60s_ohm,relaxation_end_ohm
raw_CU_diffT/TC23SIB09/TC23SIB09_45deg.parquet,TC23SIB09_45deg.parquet,TC23SIB09,SIB,sodium-ion,45.0,,discharge_sweep,1,90,38,28,-3.0,discharge,9.999999333362211,True,True,1002,-4.49999502730803,-4.495415404985174,3.87585148164535,3.70298934507103,3.69974579504701,3.69192311557731,3.64727660348196,3.64727660348196,3.84704112554963,3.84704112554963,45.387858512974056,-0.012499737004822221,0.038413850576570326,0.03913464026730035,0.040873015403767934,0.05079447349970235,0.05079447349970235,0.002459164827197609,0.012380622923132023,0.04439216507027396,0.04439216507027396
raw_CU_diffT/TC23SIB09/TC23SIB09_45deg.parquet,TC23SIB09_45deg.parquet,TC23SIB09,SIB,sodium-ion,45.0,,discharge_sweep,1,90,42,32,3.0,charge,9.999999333362211,True,True,1002,4.49999502730803,4.495472757638964,3.85162025499531,4.02600876805152,4.0284891298346,4.03612101224406,4.0759975978335,4.0759975978335,3.88100300227174,3.88100300227174,45.386149610778446,0.012499919174388413,0.03875304572514882,0.039304237841590775,0.04100021358448504,0.049861686841111134,0.049861686841111134,0.0022471678593362146,0.011108641115962312,0.043332180230965536,0.043332180230965536
raw_CU_diffT/TC23SIB09/TC23SIB09_45deg.parquet,TC23SIB09_45deg.parquet,TC23SIB09,SIB,sodium-ion,45.0,,discharge_sweep,1,90,46,36,-2.0,discharge,10.000017666716303,True,True,1002,-2.99999667164326,-2.9969609744539993,3.87833184342843,3.76289962198531,3.76099165138295,3.75545853663609,3.72550339817895,3.72550339817895,3.85867974622406,3.85867974622406,45.37943646706586,-0.008333210668899837,0.03847744983659985,0.03911344074298803,0.040957814371519095,0.05094287160184332,0.05094287160184332,0.0024803645349192466,0.01246542176524347,0.04439216526602409,0.04439216526602409
raw_CU_diffT/TC23SIB09/TC23SIB09_45deg.parquet,TC23SIB09_45deg.parquet,TC23SIB09,SIB,sodium-ion,45.0,,discharge_sweep,1,90,50,40,2.0,charge,9.999999333362211,True,True,1002,2.99999663195698,2.996971418678571,3.8609693109469,3.97716472063096,3.97907269123333,3.98441500891995,4.0128437708952,4.0128437708952,3.8808122052115,3.8808122052115,45.35384747504992,0.008333267058998419,0.0387318467115286,0.039367837626333564,0.041148612187781965,0.0506248768183544,0.0506248768183544,0.0024167654762533644,0.011893030106825797,0.044010571304399275,0.044010571304399275
raw_CU_diffT/TC23SIB09/TC23SIB09_45deg.parquet,TC23SIB09_45deg.parquet,TC23SIB09,SIB,sodium-ion,45.0,,discharge_sweep,1,90,54,44,-1.0,discharge,10.000005666835932,True,True,1002,-1.49999835566477,-1.498490900478847,3.87890423460914,3.82109272535746,3.82013874005628,3.81727678415273,3.80220381639404,3.80220381639404,3.86898278747684,3.86898278747684,45.3402518263473,-0.004166615928189127,0.03854104841738914,0.039177039315364086,0.041085012009295145,0.0511336681973281,0.0511336681973281,0.0025439635919060066,0.01259261977993896,0.04451936285837129,0.04451936285837129
raw_CU_diffT/TC23SIB09/TC23SIB09_45deg.parquet,TC23SIB09_45deg.parquet,TC23SIB09,SIB,sodium-ion,45.0,,discharge_sweep,1,90,58,48,1.0,charge,9.999999333362211,True,True,1002,1.49999831597849,1.4984748151388496,3.86993677277802,3.92812987615017,3.92927465851159,3.93175502029466,3.94701878511359,3.94701878511359,3.88004901697056,3.88004901697056,45.33753435129741,0.004166616239485815,0.038795445803010226,0.03955863490077488,0.04121221127926033,0.05138806591611905,0.05138806591611905,0.002416765476250103,0.012592620113108827,0.044646562219200686,0.044646562219200686
raw_CU_diffT/TC23SIB09/TC23SIB09_45deg.parquet,TC23SIB09_45deg.parquet,TC23SIB09,SIB,sodium-ion,45.0,,discharge_sweep,2,80,64,28,-3.0,discharge,9.999999333362211,True,True,1002,-4.49999502730803,-4.4955047983681755,3.63525638868706,3.45781512266706,3.45571635500446,3.44903845789618,3.41335940763195,3.41335940763195,3.61369632088033,3.61369632088033,45.37304712574849,-0.012499968187061325,0.03943143602230779,0.03989782935160349,0.041381808126636666,0.049310494724669175,0.049310494724669175,0.0019503721043288777,0.009879058702361387,0.044519363250991165,0.044519363250991165
raw_CU_diffT/TC23SIB09/TC23SIB09_45deg.parquet,TC23SIB09_45deg.parquet,TC23SIB09,SIB,sodium-ion,45.0,,discharge_sweep,2,80,68,32,3.0,charge,9.999999333354936,True,True,1002,4.5000039567208,4.4954990985154755,3.61636747972364,3.7936179486834,3.79533512222553,3.80182222227357,3.83616569311615,3.83616569311615,3.63773675047013,3.63773675047013,45.3895613473054,0.012499997802320043,0.03938895846858867,0.03977055225353748,0.04121212877445397,0.04884400447342707,0.04884400447342707,0.0018231703058652973,0.009455046004838402,0.04409528181628921,0.04409528181628921
raw_CU_diffT/TC23SIB09/TC23SIB09_45deg.parquet,TC23SIB09_45deg.parquet,TC23SIB09,SIB,sodium-ion,45.0,,discharge_sweep,2,80,72,36,-2.0,discharge,10.000000000080036,True,True,1002,-2.99999667164326,-2.997011038734536,3.63678276516895,3.51829779076205,3.51677141428016,3.51238308189472,3.48853344936515,3.48853344936515,3.62228218859097,3.62228218859097,45.372898243512964,-0.008333327304456972,0.03949503528682233,0.04000382801193364,0.04146660709663041,0.04941649342650642,0.04941649342650642,0.00197157180980808,0.009921458139684092,0.04458296253794139,0.04458296253794139
raw_CU_diffT/TC23SIB09/TC23SIB09_45deg.parquet,TC23SIB09_45deg.parquet,TC23SIB09,SIB,sodium-ion,45.0,,discharge_sweep,2,80,76,40,2.0,charge,10.000004666399036,True,True,1002,2.99999663195698,2.9969957712408206,3.62361776801263,3.74229353947976,3.74343832184118,3.74782665422662,3.77148548969596,3.77148548969596,3.63830914165084,3.63830914165084,45.359914730538925,0.008333334161158529,0.039558634900771474,0.0399402294496538,0.04140300855370135,0.0492892958972664,0.0492892958972664,0.0018443736529298732,0.009730660996494923,0.04439216585328146,0.04439216585328146
raw_CU_diffT/TC23SIB09/TC23SIB09_45deg.parquet,TC23SIB09_45deg.parquet,TC23SIB09,SIB,sodium-ion,45.0,,discharge_sweep,2,80,80,44,-1.0,discharge,9.999999332998414,True,True,1002,-1.49999835566477,-1.4985098403792214,3.6375459534099,3.57820806767633,3.57744487943538,3.57534611177278,3.56332589697788,3.56332589697788,3.63010486806067,3.63010486806067,45.3564723453094,-0.004166663365660596,0.03955863385415036,0.040067426572534225,0.04146660654808142,0.049480091862585715,0.049480091862585715,0.0019079726939310593,0.009921458008435358,0.044519362858364483,0.044519362858364483
raw_CU_diffT/TC23SIB09/TC23SIB09_45deg.parquet,TC23SIB09_45deg.parquet,TC23SIB09,SIB,sodium-ion,45.0,,discharge_sweep,2,80,84,48,1.0,charge,10.000000666434062,True,True,1002,1.49999831597849,1.4984925988693942,3.63105885336185,3.69039673909542,3.69115992733637,3.69344949205921,3.70546970685411,3.70546970685411,3.63830914165084,3.63830914165084,45.36314,0.004166664575488747,0.03955863490077488,0.04006742763262015,0.04159380582814917,0.04960729135467036,0.04960729135467036,0.0020351709273742913,0.01004865645389548,0.04477376040216363,0.04477376040216363
raw_CU_diffT/TC23SIB09/TC23SIB09_45deg.parquet,TC23SIB09_45deg.parquet,TC23SIB09,SIB,sodium-ion,45.0,,discharge_sweep,3,70,90,28,-3.0,discharge,10.00000366668246,True,True,1002,-4.50000399640707,-4.495517284416154,3.4402617931253,3.26167574474389,3.25976777414152,3.25347147115371,3.22027278267255,3.22027278267255,3.42137288416188,3.42137288416188,45.37147204590818,-0.012500005374598153,0.03968575328466336,0.040109746375312505,0.04150892357445209,0.048886403351729384,0.048886403351729384,0.0018231702897887336,0.009200650067066024,0.04468887175431268,0.04468887175431268
raw_CU_diffT/TC23SIB09/TC23SIB09_45deg.parquet,TC23SIB09_45deg.parquet,TC23SIB09,SIB,sodium-ion,45.0,,discharge_sweep,3,70,94,32,3.0,charge,9.999999333369487,True,True,1002,4.49999502730803,4.495499418500954,3.42366244888472,3.60243929432637,3.60434726492874,3.61045277085631,3.64193428579534,3.64193428579534,3.44274215490837,3.44274215490837,45.38713261477047,0.012499995958653635,0.03972823177731316,0.040152225713037906,0.04150900630735387,0.04850490624679507,0.04850490624679507,0.0017807745300407116,0.00877667446948191,0.04426496688955892,0.04426496688955892
raw_CU_diffT/TC23SIB09/TC23SIB09_45deg.parquet,TC23SIB09_45deg.parquet,TC23SIB09,SIB,sodium-ion,45.0,,discharge_sweep,3,70,98,36,-2.0,discharge,9.999999333354936,True,True,1002,-2.99999667164326,-2.9970134971450504,3.44197896666743,3.32254000695935,3.32139522459793,3.31738848633296,3.29544682440576,3.29544682440576,3.42919556363158,3.42919556363158,45.37213331337325,-0.008333330509776147,0.039813030740016346,0.04019462528385064,0.041530206187270546,0.04884410161075482,0.04884410161075482,0.0017171754472542003,0.009031070870738477,0.04458296253794124,0.04458296253794124
raw_CU_diffT/TC23SIB09/TC23SIB09_45deg.parquet,TC23SIB09_45deg.parquet,TC23SIB09,SIB,sodium-ion,45.0,,discharge_sweep,3,70,102,40,2.0,charge,10.000002333588782,True,True,1002,2.99999663195698,2.9969957257323028,3.43072194011347,3.55035169688179,3.55168727630345,3.55569401456841,3.57706328531491,3.57706328531491,3.44350534314932,3.44350534314932,45.36680750499,0.008333332365052386,0.03987663035817558,0.04032182399853939,0.04165740491962398,0.04878050316542438,0.04878050316542438,0.0017807745614484005,0.008903872807248796,0.044519364036240995,0.044519364036240995
raw_CU_diffT/TC23SIB09/TC23SIB09_45deg.parquet,TC23SIB09_45deg.parquet,TC23SIB09,SIB,sodium-ion,45.0,,discharge_sweep,3,70,106,44,-1.0,discharge,9.999999333369487,True,True,1002,-1.49999835566477,-1.498512759855578,3.44293295196861,3.38321347211457,3.38245028387362,3.38054231327126,3.3692852867173,3.3692852867173,3.43663664898081,3.43663664898081,45.36141680638723,-0.0041666699984948315,0.039813030213338735,0.0403218229317226,0.041593804727672205,0.04909849732379915,0.04909849732379915,0.0017807745143334705,0.009285467110460417,0.04490095739715727,0.04490095739715727
raw_CU_diffT/TC23SIB09/TC23SIB09_45deg.parquet,TC23SIB09_45deg.parquet,TC23SIB09,SIB,sodium-ion,45.0,,discharge_sweep,3,70,110,48,1.0,charge,10.00000366668246,True,True,1002,1.49999831597849,1.49849287298989,3.43739983722175,3.49731011413603,3.49788250531674,3.50017207003958,3.51104750247306,3.51104750247306,3.44388693726979,3.44388693726979,45.36307137724552,0.004166664877708822,0.03994022944965721,0.040321823998539535,0.041848202194068554,0.04909849862282538,0.04909849862282538,0.001907972744411346,0.009158269173168171,0.04477376040216393,0.04477376040216393
raw_CU_diffT/TC23SIB09/TC23SIB09_45deg.parquet,TC23SIB09_45deg.parquet,TC23SIB09,SIB,sodium-ion,45.0,,discharge_sweep,4,60,116,28,-3.0,discharge,10.000000000087311,True,True,1002,-4.50000101993615,-4.49551640197075,3.25576103587655,3.07469462571206,3.0727866551097,3.06629955506165,3.03195608421907,3.03195608421907,3.23610893867219,3.23610893867219,45.36508175648704,-0.012499999026631358,0.04023697091674415,0.040660964287836096,0.04210254174955459,0.04973442242923211,0.04973442242923211,0.0018655708328104426,0.009497451512487959,0.04536729070697336,0.04536729070697336
raw_CU_diffT/TC23SIB09/TC23SIB09_45deg.parquet,TC23SIB09_45deg.parquet,TC23SIB09,SIB,sodium-ion,45.0,,discharge_sweep,4,60,120,32,3.0,charge,10.00000400004501,True,True,1002,4.49999502730803,4.495499013637536,3.2387800975155,3.41927411649928,3.42099129004141,3.42728759302921,3.45972309326943,3.45972309326943,3.25843219471986,3.25843219471986,45.38924910179641,0.01250000259932766,0.04010982631946478,0.040491420861616306,0.041890600849503225,0.049098497756807885,0.049098497756807885,0.0017807745300384425,0.008988671437343103,0.04473136021885463,0.04473136021885463
raw_CU_diffT/TC23SIB09/TC23SIB09_45deg.parquet,TC23SIB09_45deg.parquet,TC23SIB09,SIB,sodium-ion,45.0,,discharge_sweep,4,60,124,36,-2.0,discharge,9.999999333362211,True,True,1002,-2.99999667164326,-2.9970145151258314,3.25766900647892,3.13708526440942,3.13574968498776,3.13155214966256,3.10865650243417,3.10865650243417,3.24469480638283,3.24469480638283,45.37974628742515,-0.008333333536585451,0.04019462528385064,0.04063981891832508,0.04203899891238186,0.04967088978906356,0.04967088978906356,0.0018443736285312165,0.009476264505212918,0.04534615162560969,0.04534615162560969
raw_CU_diffT/TC23SIB09/TC23SIB09_45deg.parquet,TC23SIB09_45deg.parquet,TC23SIB09,SIB,sodium-ion,45.0,,discharge_sweep,4,60,128,40,2.0,charge,9.999999333362211,True,True,1002,2.99999663195698,2.996996727078116,3.24641197992496,3.36680492493423,3.36833130141612,3.37233803968109,3.39427970160829,3.39427970160829,3.25938618002105,3.25938618002105,45.37461,0.008333332316325853,0.04013102672409807,0.04063981945594009,0.04197540037702809,0.0492892958972664,0.0492892958972664,0.001844373652930019,0.009158269173168324,0.04496455767660154,0.04496455767660154
raw_CU_diffT/TC23SIB09/TC23SIB09_45deg.parquet,TC23SIB09_45deg.parquet,TC23SIB09,SIB,sodium-ion,45.0,,discharge_sweep,4,60,132,44,-1.0,discharge,10.00000533311686,True,True,1002,-1.49999835566477,-1.4985100176208368,3.25900458590057,3.19852191780559,3.19814032368511,3.19585075896227,3.18459373240832,3.18459373240832,3.25251748585253,3.25251748585253,45.36778945109779,-0.004166665782110598,0.040321822931715795,0.04057621929091128,0.04210259744605607,0.049607290042176205,0.049607290042176205,0.0017807745143402776,0.00928546711046041,0.04528255193593673,0.04528255193593673
raw_CU_diffT/TC23SIB09/TC23SIB09_45deg.parquet,TC23SIB09_45deg.parquet,TC23SIB09,SIB,sodium-ion,45.0,,discharge_sweep,4,60,136,48,1.0,charge,9.999999333362211,True,True,1002,1.49999831597849,1.4984915823144678,3.25347147115371,3.31414493630894,3.31452653042941,3.31681609515225,3.32788232464597,3.32788232464597,3.25995857120176,3.25995857120176,45.36223646706587,0.0041666605048787725,0.04044902218150219,0.040703418547421565,0.04222979674295058,0.04960729135467036,0.04960729135467036,0.0017807745614483936,0.009158269173168171,0.045282553134002396,0.045282553134002396
raw_CU_diffT/TC23SIB09/TC23SIB09_45deg.parquet,TC23SIB09_45deg.parquet,TC23SIB09,SIB,sodium-ion,45.0,,discharge_sweep,5,50,142,28,-3.0,discharge,9.99999933334766,True,True,1002,-4.50000101993615,-4.495515891990184,3.07507621983254,2.89152944788497,2.88981227434284,2.8833251742948,2.84917250051246,2.84917250051246,3.05675970204983,3.05675970204983,45.376378153692606,-0.012499996501726311,0.04078816229916642,0.04116975633315046,0.04261133379486669,0.05020081513743413,0.05020081513743413,0.001823171495700271,0.009412652838267713,0.046130478774939275,0.046130478774939275
raw_CU_diffT/TC23SIB09/TC23SIB09_45deg.parquet,TC23SIB09_45deg.parquet,TC23SIB09,SIB,sodium-ion,45.0,,discharge_sweep,5,50,146,32,3.0,charge,10.000002333239536,True,True,1002,4.5000039567208,4.49549832213779,3.0592400638329,3.2429776328407,3.24488560344307,3.2508003123104,3.28285421843014,3.28285421843014,3.07774737867585,3.07774737867585,45.39710205588823,0.012500000922193794,0.04083053498950515,0.041254528083893564,0.04256890667649374,0.04969199066220162,0.04969199066220162,0.0017383716869885865,0.008861455672696465,0.045579257646643015,0.045579257646643015
raw_CU_diffT/TC23SIB09/TC23SIB09_45deg.parquet,TC23SIB09_45deg.parquet,TC23SIB09,SIB,sodium-ion,45.0,,discharge_sweep,5,50,150,36,-2.0,discharge,9.999999666717486,True,True,1002,-2.99999667164326,-2.997013381730064,3.0769841904349,2.9543016807028,2.95334769540161,2.94895936301617,2.92682690402873,2.92682690402873,3.06477317857976,3.06477317857976,45.38297630738523,-0.00833333061199759,0.04089421528087896,0.04121221073407638,0.042674989818773296,0.050052484332897856,0.050052484332897856,0.001780774537894339,0.0091582690520189,0.045982142532001426,0.045982142532001426
raw_CU_diffT/TC23SIB09/TC23SIB09_45deg.parquet,TC23SIB09_45deg.parquet,TC23SIB09,SIB,sodium-ion,45.0,,discharge_sweep,5,50,154,40,2.0,charge,9.999999666717486,True,True,1002,2.99999663195698,2.996996140339058,3.06649035212189,3.18955445597447,3.19069923833589,3.19489677366109,3.21645684146782,3.21645684146782,3.07889216103727,3.07889216103727,45.37393902195608,0.00833332937004635,0.04102141400482242,0.04140300855370475,0.04280218856627082,0.049988885903549427,0.049988885903549427,0.0017807745614484005,0.008967471898727007,0.04585494495732574,0.04585494495732574
raw_CU_diffT/TC23SIB09/TC23SIB09_45deg.parquet,TC23SIB09_45deg.parquet,TC23SIB09,SIB,sodium-ion,45.0,,discharge_sweep,5,50,158,44,-1.0,discharge,10.000004666406312,True,True,1002,-1.49999835566477,-1.4985103776490563,3.07851056691679,3.01707391352062,3.01650152233991,3.01421195761708,3.00295493106312,3.00295493106312,3.07240506098922,3.07240506098922,45.35882195608783,-0.0041666644666448335,0.04095781382969755,0.04133940836848382,0.0428657865236221,0.05037047911974905,0.05037047911974905,0.0019079726939245506,0.009412665290051497,0.046300137372698245,0.046300137372698245
raw_CU_diffT/TC23SIB09/TC23SIB09_45deg.parquet,TC23SIB09_45deg.parquet,TC23SIB09,SIB,sodium-ion,45.0,,discharge_sweep,5,50,162,48,1.0,charge,9.999999333362211,True,True,1002,1.49999831597849,1.4984955540317166,3.07316824923017,3.13498649674681,3.13555888792752,3.13765765559013,3.14891468214408,3.14891468214408,3.07946455221798,3.07946455221798,45.362488083832346,0.004166669143467129,0.04121221127926003,0.04159380582814236,0.04299298584071524,0.050497678635391154,0.050497678635391154,0.0017807745614552076,0.009285467356131123,0.046300138597686134,0.046300138597686134
raw_CU_diffT/TC23SIB09/TC23SIB09_45deg.parquet,TC23SIB09_45deg.parquet,TC23SIB09,SIB,sodium-ion,45.0,,discharge_sweep,6,40,168,28,-3.0,discharge,10.000003666675184,True,True,1002,-4.50000399640707,-4.495517103332655,2.90583922740271,2.71771332600947,2.71580535540711,2.7095090524193,2.67554717569719,2.67554717569719,2.88866749198142,2.88866749198142,45.386913872255484,-0.012500004611082237,0.041805718737904445,0.042229711828551314,0.04362888902769091,0.05117596604122829,0.05117596604122829,0.0018231702897864646,0.009370247303323843,0.047360028225395166,0.047360028225395166
raw_CU_diffT/TC23SIB09/TC23SIB09_45deg.parquet,TC23SIB09_45deg.parquet,TC23SIB09,SIB,sodium-ion,45.0,,discharge_sweep,6,40,172,32,3.0,charge,10.000003666675184,True,True,1002,4.5000039567208,4.495498672937564,2.89133865082473,3.0790829580975,3.08099092869987,3.0869056375672,3.11857794956647,3.11857794956647,2.90870118330626,2.90870118330626,45.41268710578843,0.012500002984160331,0.04172092048771919,0.0421449135821075,0.04345929217470778,0.05049757754153884,0.05049757754153884,0.0017383716869885865,0.00877665705381965,0.04663924038261275,0.04663924038261275
raw_CU_diffT/TC23SIB09/TC23SIB09_45deg.parquet,TC23SIB09_45deg.parquet,TC23SIB09,SIB,sodium-ion,45.0,,discharge_sweep,6,40,176,36,-2.0,discharge,10.00000000007276,True,True,1002,-2.99999667164326,-2.99701386216376,2.90793799506532,2.78239352942966,2.78105795000801,2.7768604146828,2.75415556451465,2.75415556451465,2.89629937439089,2.89629937439089,45.402098752495014,-0.0083333327799269,0.041848201640467965,0.04229339527493899,0.04369257526899903,0.051260867055040744,0.051260867055040744,0.0018443736285310638,0.00941266541457278,0.04738132252606131,0.04738132252606131
raw_CU_diffT/TC23SIB09/TC23SIB09_45deg.parquet,TC23SIB09_45deg.parquet,TC23SIB09,SIB,sodium-ion,45.0,,discharge_sweep,6,40,180,40,2.0,charge,9.999999666717486,True,True,1002,2.99999663195698,2.9969979389750865,2.89820734499325,3.0237518106289,3.02508739005056,3.02909412831553,3.05065419612226,3.05065419612226,2.90984596566768,2.90984596566768,45.38287141716567,0.008333333938524569,0.041848202194065,0.0422933958344288,0.0436289767555168,0.05081567409279541,0.05081567409279541,0.0017807745614518006,0.008967471898730407,0.046936129512494505,0.046936129512494505
raw_CU_diffT/TC23SIB09/TC23SIB09_45deg.parquet,TC23SIB09_45deg.parquet,TC23SIB09,SIB,sodium-ion,45.0,,discharge_sweep,6,40,184,44,-1.0,discharge,9.999999333362211,True,True,1002,-1.49999835566477,-1.4985128173650364,2.90927357448697,2.84631054460891,2.8457381534282,2.84344858870536,2.8321915621514,2.8321915621514,2.90354966267987,2.90354966267987,45.34886367265469,-0.00416666957729188,0.04197539926645877,0.04235699380524504,0.043883371960389835,0.051388064556516774,0.051388064556516774,0.0019079726939310662,0.009412665290058006,0.04757211916865436,0.04757211916865436
raw_CU_diffT/TC23SIB09/TC23SIB09_45deg.parquet,TC23SIB09_45deg.parquet,TC23SIB09,SIB,sodium-ion,45.0,,discharge_sweep,6,40,188,48,1.0,charge,9.999999666717486,True,True,1002,1.49999831597849,1.498493939449718,2.90450364798106,2.96746667785912,2.96822986610007,2.97013783670243,2.98120406619615,2.98120406619615,2.91041835684839,2.91041835684839,45.340985688622744,0.00416666534957587,0.041975400377024685,0.042484193108869965,0.043756174938473086,0.05113366955019286,0.05113366955019286,0.0017807745614484005,0.009158269173168178,0.04719052587841374,0.04719052587841374
raw_CU_diffT/TC23SIB09/TC23SIB09_45deg.parquet,TC23SIB09_45deg.parquet,TC23SIB09,SIB,sodium-ion,45.0,,discharge_sweep,7,30,194,28,-3.0,discharge,10.000004333400284,True,True,1002,-4.50000399640707,-4.495510724971324,2.79899287367024,2.60380748104825,2.60132711926517,2.59579400451831,2.56488488075999,2.56488488075999,2.78563707945368,2.78563707945368,45.37697291417165,-0.012499996126934441,0.043374493173301956,0.04392568419114552,0.04515526415402512,0.05202395222252431,0.05202395222252431,0.0017807709807231634,0.008649459049222354,0.0490560005879872,0.0490560005879872
raw_CU_diffT/TC23SIB09/TC23SIB09_45deg.parquet,TC23SIB09_45deg.parquet,TC23SIB09,SIB,sodium-ion,45.0,,discharge_sweep,7,30,198,32,3.0,charge,9.999999333362211,True,True,1002,4.5000039567208,4.495498074237173,2.78907142653794,2.98444761622017,2.98673718094301,2.99169790450916,3.01936347824346,3.01936347824346,2.80280881487497,2.80280881487497,45.3979795708583,0.012499993852861555,0.04341689286526819,0.04392568457853341,0.045028066623940474,0.051175966492557595,0.051175966492557595,0.0016111737586722852,0.007759073627289406,0.048123216212968827,0.048123216212968827
raw_CU_diffT/TC23SIB09/TC23SIB09_45deg.parquet,TC23SIB09_45deg.parquet,TC23SIB09,SIB,sodium-ion,45.0,,discharge_sweep,7,30,202,36,-2.0,discharge,9.999999333362211,True,True,1002,-2.99999667164326,-2.997012683021833,2.80166403251355,2.67077724919128,2.66944166976962,2.66581652562513,2.64521044311958,2.64521044311958,2.7925057736222,2.7925057736222,45.382297674650694,-0.008333330149460454,0.043628976178355636,0.044074169812829925,0.04528255253496956,0.05215125432398281,0.05215125432398281,0.0016535763566139228,0.008522278145627171,0.04909849797331211,0.04909849797331211
raw_CU_diffT/TC23SIB09/TC23SIB09_45deg.parquet,TC23SIB09_45deg.parquet,TC23SIB09,SIB,sodium-ion,45.0,,discharge_sweep,7,30,206,40,2.0,charge,9.999999333376763,True,True,1002,2.99999663195698,2.9969983189256597,2.79422294716433,2.92491893342637,2.9266361069685,2.93007045405276,2.9485777688957,2.9485777688957,2.80338120605568,2.80338120605568,45.389930499002,0.008333335013691592,0.04356537766403533,0.04413776948735882,0.04528255313400565,0.05145166500759697,0.05145166500759697,0.001717175469970321,0.007886287343561643,0.04839890861654205,0.04839890861654205
raw_CU_diffT/TC23SIB09/TC23SIB09_45deg.parquet,TC23SIB09_45deg.parquet,TC23SIB09,SIB,sodium-ion,45.0,,discharge_sweep,7,30,210,44,-1.0,discharge,10.000002333239536,True,True,1002,-1.49999835566477,-1.498508442170618,2.8024272207545,2.7371746261536,2.73641143791265,2.73431267025005,2.72420042605751,2.72420042605751,2.79803888836906,2.79803888836906,45.365715299401195,-0.004166662074405103,0.043501777421603265,0.04401057013998713,0.045409750115534324,0.052151253634089026,0.052151253634089026,0.0019079726939310593,0.008649476212485761,0.04922569550339704,0.04922569550339704
raw_CU_diffT/TC23SIB09/TC23SIB09_45deg.parquet,TC23SIB09_45deg.parquet,TC23SIB09,SIB,sodium-ion,45.0,,discharge_sweep,7,30,214,48,1.0,charge,9.999999333362211,True,True,1002,1.49999831597849,1.4984949480832315,2.79880207661001,2.86462706239162,2.86539025063256,2.86710742417469,2.87702887130699,2.87702887130699,2.80357200311592,2.80357200311592,45.35189111776448,0.004166666381385575,0.04388337312143603,0.044392165853274795,0.04553694949992148,0.0521512550138766,0.0521512550138766,0.0016535763784854482,0.00826788189244057,0.048971300439862135,0.048971300439862135
raw_CU_diffT/TC23SIB09/TC23SIB09_45deg.parquet,TC23SIB09_45deg.parquet,TC23SIB09,SIB,sodium-ion,45.0,,discharge_sweep,8,20,220,28,-3.0,discharge,10.000004000059562,True,True,1002,-4.49999784503383,-4.495514588165215,2.62117001352977,2.41396440611288,2.40881288548649,2.39965462659514,2.34699463796985,2.34699463796985,2.58987929565098,2.58987929565098,45.371426017964076,-0.01250000158700715,0.04604571258752059,0.04719049549715583,0.04922566511428285,0.060927890412769505,0.060927890412769505,0.0031799525267622586,0.014882177825248914,0.05397439422091638,0.05397439422091638
raw_CU_diffT/TC23SIB09/TC23SIB09_45deg.parquet,TC23SIB09_45deg.parquet,TC23SIB09,SIB,sodium-ion,45.0,,discharge_sweep,8,20,224,32,3.0,charge,10.000001999884262,True,True,1002,4.5000039567208,4.495499478228408,2.59350443979547,2.80223642369426,2.80757874138089,2.81635540615177,2.86443626533138,2.86443626533138,2.62498595473451,2.62498595473451,45.39117333333334,0.012500000792916298,0.04638484452598014,0.047572025190266286,0.04952239342444799,0.06020701940300976,0.06020701940300976,0.0031375488984678457,0.013822174877029615,0.053211133345616016,0.053211133345616016
raw_CU_diffT/TC23SIB09/TC23SIB09_45deg.parquet,TC23SIB09_45deg.parquet,TC23SIB09,SIB,sodium-ion,45.0,,discharge_sweep,8,20,228,36,-2.0,discharge,9.999999333362211,True,True,1002,-2.99999667164326,-2.9970144444668274,2.62384117237309,2.48513170958111,2.48169736249685,2.47540105950905,2.44029440042552,2.44029440042552,2.6030442928073,2.6030442928073,45.385436596806386,-0.008333333771195614,0.04623653889455871,0.04738132252606146,0.04948009251714656,0.061182325194724836,0.061182325194724836,0.0032435536225878456,0.014945786300166124,0.0542500243150713,0.0542500243150713
raw_CU_diffT/TC23SIB09/TC23SIB09_45deg.parquet,TC23SIB09_45deg.parquet,TC23SIB09,SIB,sodium-ion,45.0,,discharge_sweep,8,20,232,40,2.0,charge,10.00000866636401,True,True,1002,2.99999663195698,2.996994110556199,2.60552465459038,2.74518810268353,2.74900404388827,2.75472795569536,2.78811744123676,2.78811744123676,2.6265123312164,2.6265123312164,45.38563920159681,0.008333334669876166,0.04655453496360878,0.047826516793218705,0.04973448953762679,0.06086433054668793,0.06086433054668793,0.0031799545740180124,0.014309795583079155,0.05386843048385048,0.05386843048385048
raw_CU_diffT/TC23SIB09/TC23SIB09_45deg.parquet,TC23SIB09_45deg.parquet,TC23SIB09,SIB,sodium-ion,45.0,,discharge_sweep,8,20,236,44,-1.0,discharge,10.00000266659481,True,True,1002,-1.49999835566477,-1.4985083802251686,2.62555834591522,2.55610821598911,2.55420024538674,2.55095669536272,2.53378495994143,2.53378495994143,2.61544610172268,2.61544610172268,45.36463859281437,-0.004166665258500002,0.04630013737270446,0.04757211916866087,0.04973448822178061,0.06118232438536076,0.06118232438536076,0.0034343508490761454,0.014882187012656298,0.05444082086680636,0.05444082086680636
raw_CU_diffT/TC23SIB09/TC23SIB09_45deg.parquet,TC23SIB09_45deg.parquet,TC23SIB09,SIB,sodium-ion,45.0,,discharge_sweep,8,20,240,48,1.0,charge,9.999999333362211,True,True,1002,1.49999831597849,1.4984927462472826,2.61697247820457,2.68680420225115,2.68871217285351,2.6917649258173,2.70893666123859,2.70893666123859,2.62727551945734,2.62727551945734,45.36314,0.0041666610155955824,0.04655453496361233,0.04782651679321545,0.049861687720590034,0.06130952418705188,0.06130952418705188,0.0033071527569777034,0.014754989223439548,0.05444082230717738,0.05444082230717738
raw_CU_diffT/TC23SIB09/TC23SIB09_45deg.parquet,TC23SIB09_45deg.parquet,TC23SIB09,SIB,sodium-ion,45.0,,discharge_sweep,9,10,246,28,-3.0,discharge,9.999999999723514,True,True,1002,-3.8732360129163004,-3.8718890191788327,2.22622009884011,2.00088877070074,1.97761152935188,1.95566986742468,1.87744307272769,1.87744307272769,2.18577112206996,2.18577112206996,45.3756566267465,-0.010765672067966336,0.05817650341676698,0.06418626922273286,0.0698512124004865,0.09004796633856892,0.09004796633856892,0.011674708983719521,0.03187146292180194,0.07960476674131674,0.07960476674131674
raw_CU_diffT/TC23SIB09/TC23SIB09_45deg.parquet,TC23SIB09_45deg.parquet,TC23SIB09,SIB,sodium-ion,45.0,,discharge_sweep,9,10,250,32,3.0,charge,9.99999933334766,True,True,1002,4.5000039567208,4.495496351725921,2.19359380153966,2.44506432693144,2.47024953888266,2.48875685372561,2.54656836297728,2.54656836297728,2.24052987835785,2.24052987835785,45.40374541916167,0.012499991654526584,0.055882289840258136,0.061478998686170544,0.06559173170172915,0.07843872246166564,0.07843872246166564,0.009709441861471012,0.022556432621407503,0.06800849233973638,0.06800849233973638
raw_CU_diffT/TC23SIB09/TC23SIB09_45deg.parquet,TC23SIB09_45deg.parquet,TC23SIB09,SIB,sodium-ion,45.0,,discharge_sweep,9,10,254,36,-2.0,discharge,9.999999666732037,True,True,1002,-2.99999667164326,-2.997011714906346,2.23843111069525,2.07129288592803,2.05202238284414,2.0340874591819,1.96940725576171,1.96940725576171,2.20733118987669,2.20733118987669,45.405460788423156,-0.008333328741867443,0.05571280339976822,0.062136311554307176,0.06811462607437496,0.0896747178009972,0.0896747178009972,0.012401822674606745,0.03396191440122898,0.07930806602683867,0.07930806602683867
raw_CU_diffT/TC23SIB09/TC23SIB09_45deg.parquet,TC23SIB09_45deg.parquet,TC23SIB09,SIB,sodium-ion,45.0,,discharge_sweep,9,10,258,40,2.0,charge,9.999999333391315,True,True,1002,2.99999663195698,2.9969982687039014,2.21286430462355,2.38076571763172,2.39850984423372,2.41205643551051,2.45498577406374,2.45498577406374,2.24377342838187,2.24377342838187,45.40260902195609,0.008333334380713582,0.05596720050270299,0.06188191601037508,0.06639745150547768,0.0807072470885567,0.0807072470885567,0.010430251002774692,0.024740046585853707,0.07040419426874168,0.07040419426874168
raw_CU_diffT/TC23SIB09/TC23SIB09_45deg.parquet,TC23SIB09_45deg.parquet,TC23SIB09,SIB,sodium-ion,45.0,,discharge_sweep,9,10,262,44,-1.0,discharge,9.999999666732037,True,True,1002,-1.49999835566477,-1.4985101297088301,2.24262864602045,2.15848714245613,2.14913808650454,2.14093381291437,2.11097867445723,2.11097867445723,2.22736488120153,2.22736488120153,45.37825081836326,-0.004166666208225698,0.05609439720154223,0.06232710800171277,0.06779662972431105,0.08776674392077936,0.08776674392077936,0.011702232522768821,0.03167234671923713,0.07759088955315563,0.07759088955315563
raw_CU_diffT/TC23SIB09/TC23SIB09_45deg.parquet,TC23SIB09_45deg.parquet,TC23SIB09,SIB,sodium-ion,45.0,,discharge_sweep,9,10,266,48,1.0,charge,10.000006333561032,True,True,1002,1.49999831597849,1.4984916059598856,2.23060843122555,2.31513152891034,2.3242897878017,2.33154007609069,2.35577130274073,2.35577130274073,2.24606299310471,2.24606299310471,45.35947249500999,0.00416666197379042,0.05634879505158191,0.06245430783369857,0.06728783878620528,0.08344200802221091,0.08344200802221091,0.010939043734623372,0.027093212970629,0.07313895520239605,0.07313895520239605
raw_CU_diffT/TC23SIB09/TC23SIB09_45deg.parquet,TC23SIB09_45deg.parquet,TC23SIB09,SIB,sodium-ion,45.0,,charge_sweep,0,0,274,62,3.0,charge,9.99999933334766,True,True,1002,4.49999502730803,4.495744063102244,2.05793709171147,2.33764558201826,2.37923934114982,2.405187741342,2.46414403295509,2.46414403295509,2.11307744211983,2.11307744211983,45.381115469061875,0.012500613149582942,0.062157510977099074,0.07140057877587443,0.07716689630171905,0.09026830891558109,0.09026830891558109,0.015009385324619977,0.028110797938482014,0.07801488417316618,0.07801488417316618
raw_CU_diffT/TC23SIB09/TC23SIB09_45deg.parquet,TC23SIB09_45deg.parquet,TC23SIB09,SIB,sodium-ion,45.0,,charge_sweep,0,0,278,66,-3.0,discharge,9.99999933334766,True,True,1002,-3.51392578917788,-3.515210508489647,2.10754432737297,1.87496271094461,1.83127018415044,1.79368316328384,1.69236992429823,1.69236992429823,2.06442419175951,2.06442419175951,45.39598171656687,-0.009773616843466736,0.06618853965119587,0.07862264595154334,0.08931923521428753,0.11815115855701507,0.11815115855701507,0.023130695563091663,0.0519626189058192,0.105879944478943,0.105879944478943
raw_CU_diffT/TC23SIB09/TC23SIB09_45deg.parquet,TC23SIB09_45deg.parquet,TC23SIB09,SIB,sodium-ion,45.0,,charge_sweep,0,0,282,70,2.0,charge,9.999999332998414,True,True,1002,2.99999663195698,2.9970788828245167,2.07110208886779,2.2575108167189,2.29070950520006,2.31150638476585,2.35787007040333,2.35787007040333,2.10792592149345,2.10792592149345,45.39410886227546,0.008333540352831894,0.06213631237629445,0.07320255429387412,0.08013485526523335,0.09558943449495594,0.09558943449495594,0.0179985428889389,0.033453122118661485,0.08331480983924797,0.08331480983924797
raw_CU_diffT/TC23SIB09/TC23SIB09_45deg.parquet,TC23SIB09_45deg.parquet,TC23SIB09,SIB,sodium-ion,45.0,,charge_sweep,0,0,286,74,-2.0,discharge,10.000000000087311,True,True,1002,-2.99999667164326,-2.997356780170815,2.10468237146942,1.91407610829311,1.87629829036627,1.83985605186109,1.74197715995974,1.74197715995974,2.06766774178353,2.06766774178353,45.36885553892216,-0.008334203763691582,0.06353549154836388,0.0761281114948877,0.08827553780693709,0.1209018713047461,0.1209018713047461,0.024740046258573206,0.057366379756382216,0.10856364772077949,0.10856364772077949
raw_CU_diffT/TC23SIB09/TC23SIB09_45deg.parquet,TC23SIB09_45deg.parquet,TC23SIB09,SIB,sodium-ion,45.0,,charge_sweep,0,0,290,78,1.0,charge,9.999999333362211,True,True,1002,1.49999831597849,1.4984066973640497,2.0737732477111,2.16764540134749,2.18748829561209,2.20160727806959,2.23041763416531,2.23041763416531,2.09247135961428,2.09247135961428,45.38743840319362,0.0041664415039964955,0.06258150601666151,0.07581011704457176,0.08522278258365931,0.10442970821072325,0.10442970821072325,0.022641276566997798,0.04184820219406174,0.09196428628057766,0.09196428628057766
raw_CU_diffT/TC23SIB09/TC23SIB09_45deg.parquet,TC23SIB09_45deg.parquet,TC23SIB09,SIB,sodium-ion,45.0,,charge_sweep,0,0,294,82,-1.0,discharge,10.000003666675184,True,True,1002,-1.49999835566477,-1.498773479261388,2.09132657725287,1.99421087359246,1.97398638520738,1.9552882733042,1.90911538472696,1.90911538472696,2.07281926240992,2.07281926240992,45.383498493013974,-0.0041673347078107405,0.06474387341402799,0.07822688045113695,0.09069230205147816,0.12147426151354516,0.12147426151354516,0.02594842863745017,0.05673038809951718,0.10913603809279487,0.10913603809279487
raw_CU_diffT/TC23SIB09/TC23SIB09_45deg.parquet,TC23SIB09_45deg.parquet,TC23SIB09,SIB,sodium-ion,45.0,,charge_sweep,1,10,300,62,3.0,charge,10.00000600022031,True,True,1002,4.5000039567208,4.49550156262941,2.53531133642333,2.75377397039418,2.76216904104459,2.77113650287571,2.82055294147697,2.82055294147697,2.56927321314543,2.56927321314543,45.36830936127743,0.012500009250070103,0.04854720930735487,0.05041277892265976,0.05240554646628086,0.06338696761091256,0.06338696761091256,0.003858337158925987,0.014839758303557687,0.055839890530818545,0.055839890530818545
raw_CU_diffT/TC23SIB09/TC23SIB09_45deg.parquet,TC23SIB09_45deg.parquet,TC23SIB09,SIB,sodium-ion,45.0,,charge_sweep,1,10,304,66,-3.0,discharge,9.99999933334766,True,True,1002,-4.50000399640707,-4.512327188571689,2.56602966312141,2.33783637907849,2.32982290254856,2.3284873231269,2.26972182857404,2.26972182857404,2.53149539521859,2.53149539521859,45.387158832335324,-0.01254636046966693,0.05070957364151585,0.05249034462223685,0.05278713978569147,0.06584612697765391,0.06584612697765391,0.002077566144175619,0.015136553336138059,0.058171852036921996,0.058171852036921996
raw_CU_diffT/TC23SIB09/TC23SIB09_45deg.parquet,TC23SIB09_45deg.parquet,TC23SIB09,SIB,sodium-ion,45.0,,charge_sweep,1,10,308,70,2.0,charge,9.999999666382791,True,True,1002,2.99999663195698,2.997005234834074,2.53378495994143,2.68050789926334,2.68623181107044,2.69252811405825,2.72763477314177,2.72763477314177,2.55668060716982,2.55668060716982,45.39469978043914,0.008333349479867367,0.04890770134838407,0.05081567409279541,0.052914444111648064,0.06461667694402914,0.06461667694402914,0.004006742763263994,0.015708975595645075,0.056984785966386876,0.056984785966386876
raw_CU_diffT/TC23SIB09/TC23SIB09_45deg.parquet,TC23SIB09_45deg.parquet,TC23SIB09,SIB,sodium-ion,45.0,,charge_sweep,1,10,312,74,-2.0,discharge,9.999999333376763,True,True,1002,-2.99999667164326,-2.996974843263826,2.55458183950722,2.40862208842625,2.40251658249868,2.39545709126993,2.35558050568049,2.35558050568049,2.53168619227883,2.53168619227883,45.36140748502994,-0.008333241976028144,0.048653304338841075,0.05068847523928944,0.05304164159293182,0.06633385153648388,0.06633385153648388,0.0043883372540907475,0.01768054719764281,0.05870196065980204,0.05870196065980204
raw_CU_diffT/TC23SIB09/TC23SIB09_45deg.parquet,TC23SIB09_45deg.parquet,TC23SIB09,SIB,sodium-ion,45.0,,charge_sweep,1,10,316,78,1.0,charge,9.999999333376763,True,True,1002,1.49999831597849,1.4985056018291762,2.53321256876072,2.60705103107227,2.61010378403605,2.61353813112031,2.63185464890302,2.63185464890302,2.54466039237492,2.54466039237492,45.363296307385234,0.004166689242975627,0.04922569680578803,0.05126086773315581,0.05355043502644948,0.06576146059067597,0.06576146059067597,0.004324738220661449,0.01653576378488794,0.058129569613030306,0.058129569613030306
raw_CU_diffT/TC23SIB09/TC23SIB09_45deg.parquet,TC23SIB09_45deg.parquet,TC23SIB09,SIB,sodium-ion,45.0,,charge_sweep,1,10,320,82,-1.0,discharge,10.000006333197234,True,True,1002,-1.49999835566477,-1.498492334056559,2.54370640707373,2.47005874182242,2.4668151917984,2.46338084471414,2.44372874750978,2.44372874750978,2.53225858345954,2.53225858345954,45.354802225548916,-0.004166628121158927,0.049098497323799443,0.051260866376919186,0.053550433609636516,0.06665184610795254,0.06665184610795254,0.004451936285837073,0.017553348784153093,0.05901995533223451,0.05901995533223451
raw_CU_diffT/TC23SIB09/TC23SIB09_45deg.parquet,TC23SIB09_45deg.parquet,TC23SIB09,SIB,sodium-ion,45.0,,charge_sweep,2,20,326,62,3.0,charge,9.99999933334766,True,True,1002,4.49999502730803,4.495488897676318,2.79918367073048,2.99837580161744,3.00276413400288,3.00810645168951,3.03767999602617,3.03767999602617,2.81253946494704,2.81253946494704,45.35951443113773,0.012499964278846802,0.04426496688955685,0.04524015294172119,0.04642733596174909,0.05299924196546554,0.05299924196546554,0.0021623690721922426,0.008734275075908696,0.0500312844153991,0.0500312844153991
raw_CU_diffT/TC23SIB09/TC23SIB09_45deg.parquet,TC23SIB09_45deg.parquet,TC23SIB09,SIB,sodium-ion,45.0,,charge_sweep,2,20,330,66,-3.0,discharge,10.000000000087311,True,True,1002,-4.50000399640707,-4.495514956194062,2.81005910316396,2.61029458109629,2.60590624871085,2.59999153984352,2.56641125724188,2.56641125724188,2.79651251188717,2.79651251188717,45.37646913173651,-0.012500002739940721,0.044392076590858066,0.04536726069934851,0.04668163928035707,0.05414391767576549,0.05414391767576549,0.0022895626894990015,0.009751841084907426,0.051133566732164994,0.051133566732164994
raw_CU_diffT/TC23SIB09/TC23SIB09_45deg.parquet,TC23SIB09_45deg.parquet,TC23SIB09,SIB,sodium-ion,45.0,,charge_sweep,2,20,334,70,2.0,charge,10.000219333334826,True,True,1002,2.99999663195698,2.9969960053185742,2.79861127954977,2.93178762759488,2.93484038055867,2.93846552470316,2.95926240426895,2.95926240426895,2.80757874138089,2.80757874138089,45.3866548203593,0.008333509764597293,0.04439216585327805,0.045409751316965195,0.04661813405509025,0.05355043502644963,0.05355043502644963,0.0022259682018122007,0.009158269173171578,0.050561277726872925,0.050561277726872925
raw_CU_diffT/TC23SIB09/TC23SIB09_45deg.parquet,TC23SIB09_45deg.parquet,TC23SIB09,SIB,sodium-ion,45.0,,charge_sweep,2,20,338,74,-2.0,discharge,10.000002999935532,True,True,1002,-2.99999667164326,-2.9970080444008262,2.80624316195923,2.67230362567317,2.66963246682986,2.66562572856489,2.64292087839674,2.64292087839674,2.79708490306788,2.79708490306788,45.368251906187616,-0.008333329862040871,0.044646561628581376,0.04553694889752684,0.04687252980094674,0.05444082158698845,0.05444082158698845,0.002225968172365367,0.009794259958407076,0.05138806523631776,0.05138806523631776
