Repository: DNV007/delivered-energy-decomposition

# Three-term energy accounting for a cold commercial sodium-ion 18650 cell

This repository holds the analysis code and the derived data behind a reanalysis
of a public commercial-cell archive. No new measurements were made. The
manuscript reporting the work is not distributed here; what is here is
everything needed to regenerate its numbers from the raw archive and to check
them.

**Source data.** Droese, D., Schlösser, A., Otto, M. *Dataset: Evaluation of
Commercial Sodium-Ion Batteries by State-of-the-Art Lithium-Ion Battery
Configurations.* Technische Universität Berlin, DepositOnce, 2025.
DOI [10.14279/depositonce-25036](https://doi.org/10.14279/depositonce-25036),
CC BY 4.0.

File: data_processed/hppc/raw_temperature_pulse_descriptors.csv (part 36 of 36)
member_path,file_name,cell_id,cell_family,chemistry_type,temperature_deg_c,voltage_v,pulse_set,pulse_block_index,nominal_soc_percent,segment_index,step_id,nominal_c_rate,pulse_direction,duration_s,complete_1s,complete_10s,n_points,current_median_a,current_mean_a,pre_voltage_v,pulse_voltage_fast_v,pulse_voltage_100ms_v,pulse_voltage_1s_v,pulse_voltage_10s_v,pulse_voltage_end_v,relax_voltage_60s_v,relax_voltage_end_v,temperature_mean_deg_c,capacity_delta_ah,r_fast_ohm,r_100ms_ohm,r_1s_ohm,r_10s_ohm,r_end_ohm,polarization_1s_minus_fast_ohm,polarization_end_minus_fast_ohm,relaxation_60s_ohm,relaxation_end_ohm
raw_CU_diffT/TC23SIB09/TC23SIB09_45deg.parquet,TC23SIB09_45deg.parquet,TC23SIB09,SIB,sodium-ion,45.0,,charge_sweep,2,20,342,78,1.0,charge,9.999999333376763,True,True,1002,1.49999831597849,1.498497409107813,2.79842048248953,2.86539025063256,2.86710742417469,2.86882459771682,2.87970003015031,2.87970003015031,2.80299961193521,2.80299961193521,45.378761676646704,0.00416666451815623,0.044646562219200985,0.04579134586584767,0.04693612951249466,0.054186425941258,0.054186425941258,0.0022895672932936734,0.009539863722057014,0.05113366955019967,0.05113366955019967
raw_CU_diffT/TC23SIB09/TC23SIB09_45deg.parquet,TC23SIB09_45deg.parquet,TC23SIB09,SIB,sodium-ion,45.0,,charge_sweep,2,20,346,82,-1.0,discharge,9.999999666353688,True,True,1002,-1.49999835566477,-1.4985053192723758,2.80223642369426,2.73526665555123,2.73374027906934,2.73164151140674,2.72057528191302,2.72057528191302,2.79765729424859,2.79765729424859,45.358542914171665,-0.0041666611571464255,0.04464656103796208,0.045664146474723,0.04706332645027049,0.05444082086679984,0.05444082086679984,0.002416765412308411,0.009794259828837762,0.051388064556516774,0.051388064556516774
raw_CU_diffT/TC23SIB09/TC23SIB09_45deg.parquet,TC23SIB09_45deg.parquet,TC23SIB09,SIB,sodium-ion,45.0,,charge_sweep,3,30,352,62,3.0,charge,9.999999666732037,True,True,1002,4.5000039567208,4.495501791716672,2.90622082152319,3.10064302590423,3.10369577886802,3.10941969067512,3.14147359679486,3.14147359679486,2.9209121951614,2.9209121951614,45.34451690618762,0.012499998885479924,0.0432048963180729,0.04388328526909382,0.045155264552256776,0.052278348537964654,0.052278348537964654,0.0019503682341838746,0.009073452219891753,0.049013601711182866,0.049013601711182866
raw_CU_diffT/TC23SIB09/TC23SIB09_45deg.parquet,TC23SIB09_45deg.parquet,TC23SIB09,SIB,sodium-ion,45.0,,charge_sweep,3,30,356,66,-3.0,discharge,9.999999333376763,True,True,1002,-4.49999502730803,-4.495512042104267,2.91805023925785,2.72343723781657,2.72019368779255,2.71446977598545,2.67936311690192,2.67936311690192,2.90240488031846,2.90240488031846,45.3786613273453,-0.012499992968412076,0.04324738144381919,0.04396817113454921,0.04524015294172119,0.05304164135903867,0.05304164135903867,0.0019927714979020017,0.009794259915219476,0.04956489108610576,0.04956489108610576
raw_CU_diffT/TC23SIB09/TC23SIB09_45deg.parquet,TC23SIB09_45deg.parquet,TC23SIB09,SIB,sodium-ion,45.0,,charge_sweep,3,30,360,70,2.0,charge,10.000001000182237,True,True,1002,2.99999663195698,2.997000392078255,2.90393125680035,3.0336732577612,3.03558122836357,3.0393971695683,3.06172042561598,3.06172042561598,2.91423429805312,2.91423429805312,45.40031120758484,0.008333335190260275,0.04324738220663121,0.04388337312143618,0.045155354951042705,0.052596448654243955,0.052596448654243955,0.0019079727444114916,0.009349066447612742,0.049162097714306706,0.049162097714306706
raw_CU_diffT/TC23SIB09/TC23SIB09_45deg.parquet,TC23SIB09_45deg.parquet,TC23SIB09,SIB,sodium-ion,45.0,,charge_sweep,3,30,364,74,-2.0,discharge,9.999999666732037,True,True,1002,-2.99999667164326,-2.9970102876657645,2.9130895156917,2.78296592061037,2.78105795000801,2.77705121174304,2.75358317333394,2.75358317333394,2.90259567737869,2.90259567737869,45.37815228542914,-0.008333330063733484,0.04337457981580161,0.04401057072218979,0.04534615162560969,0.053168839774208686,0.053168839774208686,0.00197157180980808,0.009794259958407076,0.04967088978906356,0.04967088978906356
raw_CU_diffT/TC23SIB09/TC23SIB09_45deg.parquet,TC23SIB09_45deg.parquet,TC23SIB09,SIB,sodium-ion,45.0,,charge_sweep,3,30,368,78,1.0,charge,9.99999933334766,True,True,1002,1.49999831597849,1.4984962097662824,2.90354966267987,2.96880225728078,2.96956544552172,2.97166421318432,2.98311203679852,2.98311203679852,2.9088919803665,2.9088919803665,45.385917914171664,0.0041666651511075145,0.04350177857256051,0.044010571304399275,0.04540975131696534,0.053041642294611016,0.053041642294611016,0.0019079727444048303,0.009539863722050505,0.049480093171707415,0.049480093171707415
raw_CU_diffT/TC23SIB09/TC23SIB09_45deg.parquet,TC23SIB09_45deg.parquet,TC23SIB09,SIB,sodium-ion,45.0,,charge_sweep,3,30,372,82,-1.0,discharge,10.000001333159162,True,True,1002,-1.49999835566477,-1.498502787034292,2.90831958918579,2.84325779164512,2.8421130092837,2.84020503868134,2.82837562094667,2.82837562094667,2.90297727149916,2.90297727149916,45.362080159680644,-0.0041666598695948584,0.043374579242012476,0.04413776831958502,0.04540975011553462,0.05329603725044784,0.05329603725044784,0.0020351708735221463,0.009921458008435365,0.0497344882217741,0.0497344882217741
raw_CU_diffT/TC23SIB09/TC23SIB09_45deg.parquet,TC23SIB09_45deg.parquet,TC23SIB09,SIB,sodium-ion,45.0,,charge_sweep,4,40,378,62,3.0,charge,10.000003999652108,True,True,1002,4.49999643617093,4.495497103982904,3.07106948156757,3.25957697708128,3.26186654180412,3.26778125067146,3.30155233033333,3.30155233033333,3.08938599935028,3.08938599935028,45.360349341317374,0.012499998659229595,0.04189058773435653,0.04239938029793208,0.04371376108716945,0.0512184513999036,0.0512184513999036,0.001823173352812922,0.009327863665547075,0.04714811089130186,0.04714811089130186
raw_CU_diffT/TC23SIB09/TC23SIB09_45deg.parquet,TC23SIB09_45deg.parquet,TC23SIB09,SIB,sodium-ion,45.0,,charge_sweep,4,40,382,66,-3.0,discharge,9.99999933334766,True,True,1002,-4.50000399640707,-4.495509798047186,3.08766882580815,2.89973372147514,2.89763495381254,2.89133865082473,2.85680438292192,2.85680438292192,3.06935230802544,3.06935230802544,45.37432453093812,-0.012499997157674993,0.04176331942884114,0.04222971182855358,0.043628889027693275,0.05130316396842291,0.05130316396842291,0.001865569598852132,0.009539844539581767,0.04723283029820074,0.04723283029820074
raw_CU_diffT/TC23SIB09/TC23SIB09_45deg.parquet,TC23SIB09_45deg.parquet,TC23SIB09,SIB,sodium-ion,45.0,,charge_sweep,4,40,386,70,2.0,charge,9.99999933334766,True,True,1002,2.99999663195698,2.996997430935266,3.07049709038686,3.19661394720322,3.19775872956464,3.20176546782961,3.22485191211823,3.22485191211823,3.082708102242,3.082708102242,45.39005630738524,0.008333327347487212,0.04203899946850631,0.04242059401738864,0.04375617493847664,0.05145166500759712,0.05145166500759712,0.0017171754699703279,0.009412665539090807,0.047381323152854905,0.047381323152854905
raw_CU_diffT/TC23SIB09/TC23SIB09_45deg.parquet,TC23SIB09_45deg.parquet,TC23SIB09,SIB,sodium-ion,45.0,,charge_sweep,4,40,390,74,-2.0,discharge,10.000005666486686,True,True,1002,-2.99999667164326,-2.9970122027069577,3.08175411694082,2.95601885424493,2.95449247776303,2.95048573949807,2.92720849814921,2.92720849814921,3.06954310508568,3.06954310508568,45.385714411177645,-0.008333339827689357,0.0419118007311047,0.04242059345621926,0.04375617435963591,0.051515263417594624,0.051515263417594624,0.0018443736285312165,0.009603462686489928,0.047444921616698194,0.047444921616698194
raw_CU_diffT/TC23SIB09/TC23SIB09_45deg.parquet,TC23SIB09_45deg.parquet,TC23SIB09,SIB,sodium-ion,45.0,,charge_sweep,4,40,394,78,1.0,charge,10.000001333159162,True,True,1002,1.49999831597849,1.4984967184002087,3.07030629332662,3.13365091732516,3.13422330850587,3.13632207616847,3.14776989978266,3.14776989978266,3.07641179925419,3.07641179925419,45.38287141716567,0.004166665096009,0.04222979674295088,0.04261139129183321,0.044010571304399275,0.051642462282038434,0.051642462282038434,0.0017807745614483936,0.009412665539087553,0.04757212042729607,0.04757212042729607
raw_CU_diffT/TC23SIB09/TC23SIB09_45deg.parquet,TC23SIB09_45deg.parquet,TC23SIB09,SIB,sodium-ion,45.0,,charge_sweep,4,40,398,82,-1.0,discharge,9.999999999679858,True,True,1002,-1.49999835566477,-1.4985091418690255,3.07583940807348,3.01287637819542,3.01230398701471,3.01001442229187,2.99856659867768,2.99856659867768,3.06973390214591,3.06973390214591,45.354412455089836,-0.004166665502258364,0.04197539926645848,0.04235699380524475,0.043883371960389835,0.05151526273610756,0.05151526273610756,0.0019079726939313577,0.009539863469649086,0.04744492098905647,0.04744492098905647
raw_CU_diffT/TC23SIB09/TC23SIB09_45deg.parquet,TC23SIB09_45deg.parquet,TC23SIB09,SIB,sodium-ion,45.0,,charge_sweep,5,50,404,62,3.0,charge,9.999999333376763,True,True,1002,4.49999502730803,4.495498776708074,3.2820910301892,3.46430222271511,3.46621019331747,3.47231569924504,3.50627757596715,3.50627757596715,3.3019339244538,3.3019339244538,45.364150429141716,0.012499994238270331,0.040491420861616306,0.04091541479733879,0.042272195391654846,0.049819287447537906,0.049819287447537906,0.0017807745300385397,0.0093278665859216,0.04540975051601143,0.04540975051601143
raw_CU_diffT/TC23SIB09/TC23SIB09_45deg.parquet,TC23SIB09_45deg.parquet,TC23SIB09,SIB,sodium-ion,45.0,,charge_sweep,5,50,408,66,-3.0,discharge,9.999999666702934,True,True,1002,-4.50000399640707,-4.49551106222548,3.30002595385143,3.11724237014481,3.11552519660269,3.10922889361488,3.07450382865183,3.07450382865183,3.28018305958683,3.28018305958683,45.382737455089824,-0.012499995497857287,0.04061853808409051,0.041000131865671814,0.04239930906481141,0.05011598331460671,0.05011598331460671,0.0017807709807209013,0.009497445230516204,0.045706455171866625,0.045706455171866625
raw_CU_diffT/TC23SIB09/TC23SIB09_45deg.parquet,TC23SIB09_45deg.parquet,TC23SIB09,SIB,sodium-ion,45.0,,charge_sweep,5,50,412,70,2.0,charge,9.99999933334766,True,True,1002,2.99999663195698,2.9969956578854013,3.28113704488801,3.4026747722587,3.40401035168035,3.40820788700556,3.43091273717371,3.43091273717371,3.29430204204434,3.29430204204434,45.391920558882255,0.008333325372414543,0.0405126212729804,0.04095781491334095,0.04235699492591042,0.049925286812071215,0.049925286812071215,0.001844373652930019,0.009412665539090814,0.045536949499924886,0.045536949499924886
raw_CU_diffT/TC23SIB09/TC23SIB09_45deg.parquet,TC23SIB09_45deg.parquet,TC23SIB09,SIB,sodium-ion,45.0,,charge_sweep,5,50,416,74,-2.0,discharge,9.999999666732037,True,True,1002,-2.99999667164326,-2.9970114553612506,3.29315725968292,3.17123793819176,3.17028395289058,3.16589562050514,3.14280917621651,3.14280917621651,3.27980146546636,3.27980146546636,45.37946389221556,-0.008333331701582404,0.04063981891832508,0.040957814371519095,0.04242059345621601,0.050116083423537995,0.050116083423537995,0.001780774537890932,0.009476264505212918,0.04566414707880726,0.04566414707880726
raw_CU_diffT/TC23SIB09/TC23SIB09_45deg.parquet,TC23SIB09_45deg.parquet,TC23SIB09,SIB,sodium-ion,45.0,,charge_sweep,5,50,420,78,1.0,charge,10.000002999964636,True,True,1002,1.49999831597849,1.4984953479957652,3.2805646537073,3.34142891592277,3.34219210416371,3.34429087182631,3.35592949250074,3.35592949250074,3.28724255081558,3.28724255081558,45.3949666467066,0.004166665903995925,0.040576220364465426,0.04108501309630389,0.042484193108869965,0.05024328226947207,0.05024328226947207,0.0019079727444045388,0.009667061905006644,0.04579134586584767,0.04579134586584767
raw_CU_diffT/TC23SIB09/TC23SIB09_45deg.parquet,TC23SIB09_45deg.parquet,TC23SIB09,SIB,sodium-ion,45.0,,charge_sweep,5,50,424,82,-1.0,discharge,10.000002666609362,True,True,1002,-1.49999835566477,-1.4985075804793155,3.28667015963487,3.22561510035918,3.2252335062387,3.22275314445563,3.21130532084144,3.21130532084144,3.27999226252659,3.27999226252659,45.36604639720559,-0.004166664380476191,0.040703417470502365,0.04095781382969755,0.042611390164433424,0.05024328094015145,0.05024328094015145,0.0019079726939310593,0.009539863469649086,0.04579134465431409,0.04579134465431409
raw_CU_diffT/TC23SIB09/TC23SIB09_45deg.parquet,TC23SIB09_45deg.parquet,TC23SIB09,SIB,sodium-ion,45.0,,charge_sweep,6,60,430,62,3.0,charge,9.999999666732037,True,True,1002,4.49999502730803,4.495500758447563,3.48433591403994,3.66330355654183,3.66502073008396,3.67093543895129,3.7027985480108,3.7027985480108,3.50284322888289,3.50284322888289,45.358668193612786,0.012499998755067266,0.039770631170886285,0.040152225713037906,0.04146660691378075,0.0485473056403682,0.0485473056403682,0.0016959757428944636,0.008776674469481917,0.04443456446384709,0.04443456446384709
raw_CU_diffT/TC23SIB09/TC23SIB09_45deg.parquet,TC23SIB09_45deg.parquet,TC23SIB09,SIB,sodium-ion,45.0,,charge_sweep,6,60,434,66,-3.0,discharge,9.99999933334766,True,True,1002,-4.50000399640707,-4.49551089666795,3.50055366416005,3.3217768187184,3.32025044223651,3.31414493630894,3.28151863900849,3.28151863900849,3.48204634931711,3.48204634931711,45.37960194610778,-0.012499996821510156,0.03972815259372892,0.040067347066246935,0.04142412495632096,0.048674406806403725,0.048674406806403725,0.0016959723625920367,0.008946254212674802,0.044561673827118155,0.044561673827118155
raw_CU_diffT/TC23SIB09/TC23SIB09_45deg.parquet,TC23SIB09_45deg.parquet,TC23SIB09,SIB,sodium-ion,45.0,,charge_sweep,6,60,438,70,2.0,charge,9.999999666732037,True,True,1002,2.99999663195698,2.9969955640958714,3.48319113167852,3.60243929432637,3.60377487374803,3.60759081495276,3.62953247687996,3.62953247687996,3.49540214353366,3.49540214353366,45.389276956087826,0.008333326650593624,0.0397494321752159,0.0401946258155797,0.04146660764518622,0.048780503165424524,0.048780503165424524,0.001717175469970321,0.009031070990208626,0.04471016131068231,0.04471016131068231
raw_CU_diffT/TC23SIB09/TC23SIB09_45deg.parquet,TC23SIB09_45deg.parquet,TC23SIB09,SIB,sodium-ion,45.0,,charge_sweep,6,60,442,74,-2.0,discharge,9.999999666702934,True,True,1002,-2.99999667164326,-2.9970077852518004,3.49406656411201,3.37462760440393,3.37348282204251,3.3692852867173,3.3473436247901,3.3473436247901,3.48166475519663,3.48166475519663,45.370228003992004,-0.008333327951284199,0.03981303074001649,0.04019462528385064,0.04159380527791068,0.04890770070139511,0.04890770070139511,0.0017807745378941864,0.009094669961378615,0.04477375980985839,0.04477375980985839
raw_CU_diffT/TC23SIB09/TC23SIB09_45deg.parquet,TC23SIB09_45deg.parquet,TC23SIB09,SIB,sodium-ion,45.0,,charge_sweep,6,60,446,78,1.0,charge,9.999999666732037,True,True,1002,1.49999831597849,1.4984980814377384,3.48242794343758,3.54233822035186,3.54291061153257,3.54500937919517,3.55588481162865,3.55588481162865,3.48853344936515,3.48853344936515,45.37296686626746,0.0041666681748299935,0.03994022944965691,0.04032182399853924,0.04172100401110531,0.048971300439862135,0.048971300439862135,0.0017807745614484005,0.009031070990205226,0.04490095858512007,0.04490095858512007
raw_CU_diffT/TC23SIB09/TC23SIB09_45deg.parquet,TC23SIB09_45deg.parquet,TC23SIB09,SIB,sodium-ion,45.0,,charge_sweep,6,60,450,82,-1.0,discharge,10.000002333254088,True,True,1002,-1.49999835566477,-1.4985100731499417,3.48796105818444,3.42805078127016,3.42747839008945,3.42537962242685,3.41450418999337,3.41450418999337,3.48166475519663,3.48166475519663,45.368057085828326,-0.004166666749086819,0.03994022839293633,0.0403218229317226,0.0417210029072698,0.048971299144201556,0.048971299144201556,0.0017807745143334705,0.009031070751265226,0.04477375921755316,0.04477375921755316
raw_CU_diffT/TC23SIB09/TC23SIB09_45deg.parquet,TC23SIB09_45deg.parquet,TC23SIB09,SIB,sodium-ion,45.0,,charge_sweep,7,70,456,62,3.0,charge,9.999999666353688,True,True,1002,4.49999941264185,4.495501696738929,3.67704094487886,3.85352822559768,3.8552453991398,3.86173249918785,3.89722075239185,3.89722075239185,3.6991734038663,3.6991734038663,45.363171796407194,0.012499998205231618,0.039219400834367715,0.039600995004646034,0.0410425729812622,0.04892885250038898,0.04892885250038898,0.0018231721468944875,0.009709451666021267,0.04401052763899825,0.04401052763899825
raw_CU_diffT/TC23SIB09/TC23SIB09_45deg.parquet,TC23SIB09_45deg.parquet,TC23SIB09,SIB,sodium-ion,45.0,,charge_sweep,7,70,460,66,-3.0,discharge,9.99999933334766,True,True,1002,-4.50000399640707,-4.49550902194675,3.69612065090252,3.51963337018371,3.51810699370181,3.51104750247306,3.47479606102812,3.47479606102812,3.67398819191508,3.67398819191508,45.37847283433133,-0.012499995390975743,0.039219360884950816,0.039558555357471006,0.04112732979286852,0.04918319851518173,0.04918319851518173,0.0019079689079177023,0.009963837630230912,0.04426487866366354,0.04426487866366354
raw_CU_diffT/TC23SIB09/TC23SIB09_45deg.parquet,TC23SIB09_45deg.parquet,TC23SIB09,SIB,sodium-ion,45.0,,charge_sweep,7,70,464,70,2.0,charge,9.999999666702934,True,True,1002,2.99999663195698,2.996998248029014,3.67475138015602,3.79285476044245,3.79399954280387,3.79838787518931,3.82261910183935,3.82261910183935,3.68963355085448,3.68963355085448,45.37629125748503,0.008333328235880724,0.039367837626333564,0.0397494321752159,0.04121221127926344,0.049289295897266244,0.049289295897266244,0.0018443736529298732,0.00992145827093268,0.04432856676179658,0.04432856676179658
raw_CU_diffT/TC23SIB09/TC23SIB09_45deg.parquet,TC23SIB09_45deg.parquet,TC23SIB09,SIB,sodium-ion,45.0,,charge_sweep,7,70,468,74,-2.0,discharge,9.999999666702934,True,True,1002,-2.99999667164326,-2.9970115174255216,3.68810717437258,3.57019459114639,3.56885901172474,3.56427988227906,3.54004865562902,3.54004865562902,3.67322500367413,3.67322500367413,45.36616149700598,-0.008333332927594595,0.03930423801490518,0.03974943164937621,0.04127580982471326,0.049352894335866135,0.049352894335866135,0.00197157180980808,0.010048656320960955,0.04439216526602409,0.04439216526602409
raw_CU_diffT/TC23SIB09/TC23SIB09_45deg.parquet,TC23SIB09_45deg.parquet,TC23SIB09,SIB,sodium-ion,45.0,,charge_sweep,7,70,472,78,1.0,charge,9.999999666324584,True,True,1002,1.49999831597849,1.4984971900807442,3.67398819191508,3.73294448352817,3.73351687470888,3.73561564237149,3.74801745128686,3.74801745128686,3.68123848020407,3.68123848020407,45.366959999999985,0.004166666145868439,0.03930423853484898,0.03968583308373102,0.04108501309630389,0.04935289498874446,0.04935289498874446,0.0017807745614549092,0.01004865645389548,0.04451936403623774,0.04451936403623774
raw_CU_diffT/TC23SIB09/TC23SIB09_45deg.parquet,TC23SIB09_45deg.parquet,TC23SIB09,SIB,sodium-ion,45.0,,charge_sweep,7,70,476,82,-1.0,discharge,10.000004000059562,True,True,1002,-1.49999835566477,-1.498505350324315,3.68047529196312,3.62132820328979,3.62056501504884,3.61846624738624,3.6062552355311,3.6062552355311,3.67284340955366,3.67284340955366,45.36031121756488,-0.004166663252454457,0.03943143567455246,0.03994022839293633,0.04133940836848353,0.049480091862585424,0.049480091862585424,0.0019079726939310662,0.01004865618803296,0.0443921646787737,0.0443921646787737
raw_CU_diffT/TC23SIB09/TC23SIB09_45deg.parquet,TC23SIB09_45deg.parquet,TC23SIB09,SIB,sodium-ion,45.0,,charge_sweep,8,80,482,62,3.0,charge,9.999999666382791,True,True,1002,4.5000039567208,4.495502658240036,3.91439248781314,4.08935339205006,4.09164295677289,4.09946563624259,4.14353975715724,4.14353975715724,3.94568320569193,3.94568320569193,45.37340891217564,0.012500000222983981,0.03888016675532344,0.039388958468586296,0.04112733015557489,0.05092157063592488,0.05092157063592488,0.0022471634002514465,0.012041403880601438,0.043968083887972804,0.043968083887972804
raw_CU_diffT/TC23SIB09/TC23SIB09_45deg.parquet,TC23SIB09_45deg.parquet,TC23SIB09,SIB,sodium-ion,45.0,,charge_sweep,8,80,486,66,-3.0,discharge,9.99999933334766,True,True,1002,-4.50000399640707,-4.495512280301153,3.94053168506554,3.7659523749491,3.76366281022626,3.75526773957585,3.70871325687813,3.70871325687813,3.90885937306628,3.90885937306628,45.393889540918174,-0.012499996581679248,0.03879536779430168,0.03930415950307978,0.04116972910193191,0.0515151605137463,0.0515151605137463,0.0023743613076302322,0.012719792719444623,0.0444768752089893,0.0444768752089893
raw_CU_diffT/TC23SIB09/TC23SIB09_45deg.parquet,TC23SIB09_45deg.parquet,TC23SIB09,SIB,sodium-ion,45.0,,charge_sweep,8,80,490,70,2.0,charge,9.999999666732037,True,True,1002,2.99999663195698,2.9970016481767097,3.91000415542769,4.0269627533527,4.02867992689483,4.03383144752122,4.06416818009883,4.06416818009883,3.93118262911395,3.93118262911395,45.386037235528946,0.00833333470699125,0.03898624307745139,0.03955863490077458,0.041275810370745056,0.051388065916118754,0.051388065916118754,0.0022895672932936664,0.012401822838667365,0.04432856676179983,0.04432856676179983
raw_CU_diffT/TC23SIB09/TC23SIB09_45deg.parquet,TC23SIB09_45deg.parquet,TC23SIB09,SIB,sodium-ion,45.0,,charge_sweep,8,80,494,74,-2.0,discharge,10.000002999935532,True,True,1002,-2.99999667164326,-2.99700804246008,3.9283206732104,3.81174366940587,3.81002649586374,3.80449338111688,3.77320266323809,3.77320266323809,3.90695140246391,3.90695140246391,45.38378356287425,-0.008333330114709924,0.038859044380430745,0.03943143619618219,0.04127580982471326,0.05170606068950852,0.05170606068950852,0.002416765444282515,0.012847016309077773,0.04458296253794124,0.04458296253794124
raw_CU_diffT/TC23SIB09/TC23SIB09_45deg.parquet,TC23SIB09_45deg.parquet,TC23SIB09,SIB,sodium-ion,45.0,,charge_sweep,8,80,498,78,1.0,charge,10.000004000059562,True,True,1002,1.49999831597849,1.4985003099688494,3.90790538776509,3.96648008525771,3.96724327349866,3.97010522940221,3.98555979128137,3.98555979128137,3.9183992260781,3.9183992260781,45.389900000000004,0.00416667256682484,0.03904984216892931,0.03955863490077458,0.04146660764518593,0.05176966046500108,0.05176966046500108,0.0024167654762566187,0.012719818296071772,0.04477376040216363,0.04477376040216363
raw_CU_diffT/TC23SIB09/TC23SIB09_45deg.parquet,TC23SIB09_45deg.parquet,TC23SIB09,SIB,sodium-ion,45.0,,charge_sweep,8,80,502,82,-1.0,discharge,9.999999333405867,True,True,1002,-1.49999835566477,-1.4985062160159317,3.91668205253597,3.85810735504335,3.85772576092288,3.85467300795909,3.83921844607993,3.83921844607993,3.90618821422296,3.90618821422296,45.37507892215569,-0.004166662272082614,0.03904984113576649,0.03930423749495487,0.04133940836848382,0.05164246091570516,0.05164246091570516,0.002289567232717331,0.012592619779938669,0.04464656103796208,0.04464656103796208
raw_CU_diffT/TC23SIB09/TC23SIB09_45deg.parquet,TC23SIB09_45deg.parquet,TC23SIB09,SIB,sodium-ion,45.0,,charge_sweep,9,90,508,62,3.0,charge,0.1223446665389929,False,False,15,4.50003082433166,4.199467597454228,3.98823095012468,4.16242866612066,4.1652906220242,,,4.16548141908444,3.98842174718492,3.98842174718492,45.38225,0.00015292896458607322,0.03871033839459353,0.039346324238971546,,,0.03938872329526429,,0.0006783849006707643,0.039346324238971546,0.039346324238971546
raw_CU_diffT/TC23SIB09/TC23SIB09_45deg.parquet,TC23SIB09_45deg.parquet,TC23SIB09,SIB,sodium-ion,45.0,,charge_sweep,9,90,512,66,-3.0,discharge,9.999999999679858,True,True,1002,-4.50000399640707,-4.495510600288283,3.9872769648235,3.81212526352634,3.80964490174327,3.80124983109286,3.75393216015419,3.75393216015419,3.9559862469447,3.9559862469447,45.382984191616764,-0.012499994207592874,0.03892256572149847,0.03947375673933987,0.0413393263381919,0.051854354986266386,0.051854354986266386,0.0024167606166934294,0.012931789264767915,0.04490086829963607,0.04490086829963607
raw_CU_diffT/TC23SIB09/TC23SIB09_45deg.parquet,TC23SIB09_45deg.parquet,TC23SIB09,SIB,sodium-ion,45.0,,charge_sweep,9,90,516,70,2.0,charge,10.000000000087311,True,True,1002,2.99999663195698,2.9969970912254706,3.95827581166754,4.07542520665279,4.07714238019492,4.08248469788154,4.11282143045915,4.11282143045915,3.97926348829356,3.97926348829356,45.39000593812376,0.00833332663099949,0.03904984216893286,0.03962223399225635,0.04140300855370475,0.05151526409907874,0.05151526409907874,0.0023531663847718848,0.012465421930145881,0.04451936403624129,0.04451936403624129
raw_CU_diffT/TC23SIB09/TC23SIB09_45deg.parquet,TC23SIB09_45deg.parquet,TC23SIB09,SIB,sodium-ion,45.0,,charge_sweep,9,90,520,74,-2.0,discharge,9.999999666732037,True,True,1002,-2.99999667164326,-2.997006117358693,3.97697392357073,3.86001532564572,3.85829815210359,3.85257424029649,3.82071113123699,3.82071113123699,3.95560465282423,3.95560465282423,45.37719479041916,-0.00833332717339295,0.03898624256171116,0.039558634377462466,0.041466607096633815,0.05208765523334622,0.05208765523334622,0.0024803645349226536,0.01310141267163506,0.04496455708177554,0.04496455708177554
raw_CU_diffT/TC23SIB09/TC23SIB09_45deg.parquet,TC23SIB09_45deg.parquet,TC23SIB09,SIB,sodium-ion,45.0,,charge_sweep,9,90,524,78,1.0,charge,10.000001333188266,True,True,1002,1.49999831597849,1.4984894066587888,3.95713102930612,4.01570572679875,4.01665971209993,4.01952166800348,4.03535782400311,4.03535782400311,3.96762486761913,3.96762486761913,45.366959999999985,0.0041666586068874675,0.039049842168935825,0.03968583308373753,0.04159380582814917,0.05215125501388312,0.05215125501388312,0.002543963659213347,0.013101412844947292,0.04515535495104567,0.04515535495104567
raw_CU_diffT/TC23SIB09/TC23SIB09_45deg.parquet,TC23SIB09_45deg.parquet,TC23SIB09,SIB,sodium-ion,45.0,,charge_sweep,9,90,528,82,-1.0,discharge,10.000002666580258,True,True,1002,-1.49999835566477,-1.498502328661731,3.96628928819748,3.90790538776509,3.90695140246391,3.90408944656036,3.88806249350049,3.88806249350049,3.95560465282423,3.95560465282423,45.36739957085827,-0.004166659643738286,0.03892264295617511,0.03955863385415006,0.041466606548081125,0.052151253634089026,0.052151253634089026,0.0025439635919060136,0.013228610677913914,0.04502815557674835,0.04502815557674835
raw_CU_diffT/TC23SIB09/TC23SIB09_45deg.parquet,TC23SIB09_45deg.parquet,TC23SIB09,SIB,sodium-ion,45.0,,charge_sweep,10,100,534,62,3.0,charge,0.13246966656879522,False,False,16,4.49994129208629,4.218258397379795,4.00406710612432,4.178837213301,4.18131757508407,,,4.18188996626478,4.00425790318455,4.00425790318455,45.372938749999996,0.00016558468994650792,0.038838308287273596,0.03938950698567272,,,0.039516706685303625,,0.0006783983980300293,0.039474306785428105,0.039474306785428105
raw_CU_diffT/TC23SIB09/TC23SIB09_45deg.parquet,TC23SIB09_45deg.parquet,TC23SIB09,SIB,sodium-ion,45.0,,charge_sweep,10,100,538,66,-3.0,discharge,9.999999333376763,True,True,1002,-4.50000399640707,-4.49551263739845,4.00330391788337,3.82815221658621,3.82529026068267,3.81670439297202,3.76900512791288,3.76900512791288,3.97201320000458,3.97201320000458,45.38058931137724,-0.012499996953996746,0.03892256572149847,0.039558555357468835,0.04146652426538653,0.05206635153158997,0.05206635153158997,0.0025439585438880585,0.013143785810091499,0.045112864844961825,0.045112864844961825
raw_CU_diffT/TC23SIB09/TC23SIB09_45deg.parquet,TC23SIB09_45deg.parquet,TC23SIB09,SIB,sodium-ion,45.0,,charge_sweep,10,100,542,70,2.0,charge,9.99999933334766,True,True,1002,2.99999663195698,2.9969992480281866,3.97430276472741,4.09164295677289,4.09355092737526,4.09908404212212,4.12903918057926,4.12903918057926,3.99548123841367,3.99548123841367,45.39462353293415,0.008333330224870662,0.03911344126041078,0.039749432175215746,0.04159380582814591,0.05157886319055992,0.05157886319055992,0.0024803645677351285,0.012465421930149136,0.044519364036240995,0.044519364036240995
raw_CU_diffT/TC23SIB09/TC23SIB09_45deg.parquet,TC23SIB09_45deg.parquet,TC23SIB09,SIB,sodium-ion,45.0,,charge_sweep,10,100,546,74,-2.0,discharge,9.999999666702934,True,True,1002,-2.99999667164326,-2.99701093773652,3.99338247075107,3.87585148164535,3.87432510516346,3.86860119335636,3.83654728723662,3.83654728723662,3.97220399706481,3.97220399706481,45.373683592814366,-0.00833333282752227,0.03917703983362816,0.039685832558739476,0.04159380527791068,0.05227845250526322,0.05227845250526322,0.002416765444282515,0.01310141267163506,0.04521895344433283,0.04521895344433283
raw_CU_diffT/TC23SIB09/TC23SIB09_45deg.parquet,TC23SIB09_45deg.parquet,TC23SIB09,SIB,sodium-ion,45.0,,charge_sweep,10,100,550,78,1.0,charge,9.999999333376763,True,True,1002,1.49999831597849,1.4984945711031883,3.97353957648647,4.03230507103933,4.03344985340075,4.03612101224406,4.05176637118345,4.05176637118345,3.98422421185971,3.98422421185971,45.368806197604776,0.0041666608715038135,0.03917704035189255,0.03994022944965721,0.04172100401110531,0.0521512550138769,0.0521512550138769,0.002543963659212757,0.012974214661984347,0.045028156768083014,0.045028156768083014
raw_CU_diffT/TC23SIB09/TC23SIB09_45deg.parquet,TC23SIB09_45deg.parquet,TC23SIB09,SIB,sodium-ion,45.0,,charge_sweep,10,100,554,82,-1.0,discharge,9.999999332998414,True,True,1002,-1.49999835566477,-1.4985111601658365,3.9830794294983,3.92450473200567,3.92355074670449,3.92068879080094,3.90447104068084,3.90447104068084,3.97239479412505,3.97239479412505,45.35998335329342,-0.00416666645581096,0.039049841135773006,0.03968583203374795,0.04159380472767901,0.0524056499932777,0.0524056499932777,0.0025439635919060066,0.013355808857504696,0.04528255193593703,0.04528255193593703
