Repository: DNV007/delivered-energy-decomposition

# Three-term energy accounting for a cold commercial sodium-ion 18650 cell

This repository holds the analysis code and the derived data behind a reanalysis
of a public commercial-cell archive. No new measurements were made. The
manuscript reporting the work is not distributed here; what is here is
everything needed to regenerate its numbers from the raw archive and to check
them.

**Source data.** Droese, D., Schlösser, A., Otto, M. *Dataset: Evaluation of
Commercial Sodium-Ion Batteries by State-of-the-Art Lithium-Ion Battery
Configurations.* Technische Universität Berlin, DepositOnce, 2025.
DOI [10.14279/depositonce-25036](https://doi.org/10.14279/depositonce-25036),
CC BY 4.0. Associated paper:
[10.3390/batteries11110420](https://doi.org/10.3390/batteries11110420).

## What the analysis finds

The archive's checkup discharge is a sequence of up to 105 constant-current
segments at 1.5 A, each followed by a six-minute rest. Loaded and rested
voltages therefore sit on one coulomb-counted charge axis, for the same cell, in
the same file. That geometry is what makes the decomposition possible.

Cooling the sodium-ion cell from 25 to 5 °C costs 25.1 % of its delivered
energy, against 12.2 % for LFP, 6.9 % for NMC and 2.4 % for LTO. For the
sodium-ion cell that shortfall splits three ways:

| Term | Share |
|---|---|
| Charge the cold discharge never reaches, valued on the 25 °C rested curve | 58 % |
| Growth of the integrated load-to-rest gap | 27 % |
| Lower rested voltage over the charge window common to both temperatures | 15 % |

Capacity retention (0.816) and rested-voltage energy retention (0.825) differ by
0.009 at 5 °C, while the rested curve runs a median 131 mV lower at matched
discharged throughput. Two retention numbers that agree can sit above voltage
curves that do not.

Three limits are worth stating up front. The load-to-rest gap is an electrical
proxy for polarisation energy, not a calorimetric measurement. The charge ledger
counts charge passed, not charge stored, so the difference in starting state
between the two discharges is not bounded by anything in this archive. And with
one cell per family, the shares describe these cells under this protocol rather
than the chemistries as classes.

## What is here, and what is not

Here: the pipeline (`scripts/`, `src/`), the descriptor tables it extracts
(`data_processed/`), the result tables and figures it derives (`results/`), the
regression suite (`tests/`), and the deposit metadata.

Not here, each for its own reason:

- **The raw archive** (213 MB). It belongs to TU Berlin and is already published
  under its own DOI. `scripts/fetch_depositonce_dataset.py` downloads it and
  records a SHA-256 per file in `data_raw/download_manifest.json`.
- **Two third-party archives** used for external cross-checks: a multi-rate
  pulse dataset and a relaxation benchmark. Not ours to redistribute. The
  scripts that read them are here; the data are not.
- **The manuscript and its Supporting Information.** They are the journal's to
  publish.
- **The figures.** The artwork belongs with the paper, so it is held back until
  publication. `reproduce_all.py` regenerates it from the released tables, into
  `results/figures/` and `manuscript/figures/`. The one exception is a figure
  drawn from the third-party pulse dataset above, which cannot be rebuilt
  without that archive.

## Reproducing it

### 1. Environment

```bash
uv venv .venv --python 3.11
VIRTUAL_ENV=$PWD/.venv uv pip install -r requirements.txt
```

Use this environment rather than a system Anaconda installation, whose
`pyarrow` and `numexpr` are built against NumPy 1.x and fail to import under the
NumPy 2.x this pipeline needs. `uv venv` ships no `pip`, so install with
`uv pip install` as above.

### 2. Raw data

```bash
.venv/bin/python scripts/fetch_depositonce_dataset.py
```

Nothing in the pipeline writes to `data_raw/`.

### 3. Run the pipeline

```bash
.venv/bin/python scripts/reproduce_all.py
```

One command, 39 stages, a few minutes. It rebuilds every descriptor table,
result table and figure from the raw archive in dependency order, then runs the
verification stages. `scripts/reproduce_all.py` records why each script sits
where it does, and refuses to start if the stage list and `scripts/` disagree in
either direction: a script that no stage runs, or a stage naming a script that
is not there.

Three verification stages read the LaTeX sources. Those are not distributed
here, so the run reports them as skipped and continues. The figure stages write
their output twice, to `results/figures/` and to `manuscript/figures/`; the
second is where the paper's build picks them up, and the run creates it.

Re-running against the released outputs reproduces every table byte for byte.
Three kinds of file legitimately differ between runs: those carrying a run
timestamp, figure PDFs (matplotlib embeds a creation date), and two intermediate

File: data_processed/ocv/ocv_slope_points.csv (part 1 of 85)
member_path,file_name,cell_id,cell_family,chemistry_type,temperature_deg_c,voltage_v,ambient_temperature_from_file_deg_c,direction,segment_index,segment_capacity_ah,cumulative_capacity_ah,soc_fraction_by_capacity,ocv_voltage_v,ocv_temperature_mean_deg_c,smoothing_window_segments,smoothed_ocv_voltage_v,dv_dcapacity_fraction_v,abs_dv_dcapacity_fraction_v
raw_CU_diffT/TC23LFP09/TC23LFP09_05deg.parquet,TC23LFP09_05deg.parquet,TC23LFP09,LFP,lithium-ion,5.0,,5.0,charge,0,0.0175170961627017,0.0175170961627017,0.0410062525992353,2.95631120454235,5.6435489226519335,1,2.95631120454235,2.4980016425685534,2.4980016425685534
raw_CU_diffT/TC23LFP09/TC23LFP09_05deg.parquet,TC23LFP09_05deg.parquet,TC23LFP09,LFP,lithium-ion,5.0,,5.0,charge,1,0.0175150769137259,0.0350321730764276,0.0820077782829595,3.05873308304811,5.6758749723756905,1,3.05873308304811,2.0956733384130573,2.0956733384130573
raw_CU_diffT/TC23LFP09/TC23LFP09_05deg.parquet,TC23LFP09_05deg.parquet,TC23LFP09,LFP,lithium-ion,5.0,,5.0,charge,2,0.0175137206241423,0.0525458937005699,0.123006128991063,3.12815871391607,5.697683784530387,1,3.12815871391607,1.493331461279098,1.493331461279098
raw_CU_diffT/TC23LFP09/TC23LFP09_05deg.parquet,TC23LFP09_05deg.parquet,TC23LFP09,LFP,lithium-ion,5.0,,5.0,charge,3,0.0175138178611237,0.0700597115616936,0.1640047073238928,3.1811815858427,5.691897458563536,1,3.1811815858427,1.0350401231044586,1.0350401231044586
raw_CU_diffT/TC23LFP09/TC23LFP09_05deg.parquet,TC23LFP09_05deg.parquet,TC23LFP09,LFP,lithium-ion,5.0,,5.0,charge,4,0.0175174379348817,0.0875771494965753,0.2050117599870323,3.21303345494971,5.698865386740332,1,3.21303345494971,0.5232559559980743,0.5232559559980743
raw_CU_diffT/TC23LFP09/TC23LFP09_05deg.parquet,TC23LFP09_05deg.parquet,TC23LFP09,LFP,lithium-ion,5.0,,5.0,charge,5,0.017512887343392,0.1050900368399673,0.2460081600452897,3.22409578074735,5.707133618784529,1,3.22409578074735,0.22097719454805542,0.22097719454805542
raw_CU_diffT/TC23LFP09/TC23LFP09_05deg.parquet,TC23LFP09_05deg.parquet,TC23LFP09,LFP,lithium-ion,5.0,,5.0,charge,6,0.0175156177971843,0.1226056546371516,0.2870109518979906,3.23115278168722,5.717349944751381,1,3.23115278168722,0.15581200364078285,0.15581200364078285
raw_CU_diffT/TC23LFP09/TC23LFP09_05deg.parquet,TC23LFP09_05deg.parquet,TC23LFP09,LFP,lithium-ion,5.0,,5.0,charge,7,0.0175206079108462,0.1401262625479978,0.3280254252451251,3.23687467434118,5.721711574585636,1,3.23687467434118,0.12523005297477852,0.12523005297477852
raw_CU_diffT/TC23LFP09/TC23LFP09_05deg.parquet,TC23LFP09_05deg.parquet,TC23LFP09,LFP,lithium-ion,5.0,,5.0,charge,8,0.01355788372604,0.1536841462740378,0.3597634484663958,3.24049853968868,5.698555773480663,1,3.24049853968868,0.10707363377335355,0.10707363377335355
raw_CU_diffT/TC23LFP09/TC23LFP09_05deg.parquet,TC23LFP09_05deg.parquet,TC23LFP09,LFP,lithium-ion,5.0,,5.0,charge,9,0.0112755146475937,0.1649596609216315,0.3861586110853064,3.24316875626053,5.676485607734806,1,3.24316875626053,0.10043467560453223,0.10043467560453223
raw_CU_diffT/TC23LFP09/TC23LFP09_05deg.parquet,TC23LFP09_05deg.parquet,TC23LFP09,LFP,lithium-ion,5.0,,5.0,charge,10,0.0097965551627712,0.1747562160844027,0.4090916367349744,3.24545751332211,5.652079226519337,1,3.24545751332211,0.10613098767670692,0.10613098767670692
raw_CU_diffT/TC23LFP09/TC23LFP09_05deg.parquet,TC23LFP09_05deg.parquet,TC23LFP09,LFP,lithium-ion,5.0,,5.0,charge,11,0.0087466227618994,0.183502838846302,0.4295668467260207,3.24774627038369,5.635028370165746,1,3.24774627038369,0.10151361688873806,0.10151361688873806
raw_CU_diffT/TC23LFP09/TC23LFP09_05deg.parquet,TC23LFP09_05deg.parquet,TC23LFP09,LFP,lithium-ion,5.0,,5.0,charge,12,0.0079554283966528,0.1914582672429549,0.4481899280483054,3.24946283817987,5.626771160220994,1,3.24946283817987,0.09019751643347718,0.09019751643347718
raw_CU_diffT/TC23LFP09/TC23LFP09_05deg.parquet,TC23LFP09_05deg.parquet,TC23LFP09,LFP,lithium-ion,5.0,,5.0,charge,13,0.0073763518928108,0.1988346191357657,0.465457433242545,3.25098867622093,5.918299668508286,1,3.25098867622093,0.11016603560439364,0.11016603560439364
raw_CU_diffT/TC23LFP09/TC23LFP09_05deg.parquet,TC23LFP09_05deg.parquet,TC23LFP09,LFP,lithium-ion,5.0,,5.0,charge,14,0.0084420541184616,0.2072766732542273,0.4852196701123266,3.25365889279277,5.947416491712708,1,3.25365889279277,0.1305708377175705,0.1305708377175705
raw_CU_diffT/TC23LFP09/TC23LFP09_05deg.parquet,TC23LFP09_05deg.parquet,TC23LFP09,LFP,lithium-ion,5.0,,5.0,charge,15,0.0077347431109656,0.2150114163651929,0.5033261431745566,3.25594764985435,5.546903176795579,1,3.25594764985435,0.08657172590903883,0.08657172590903883
raw_CU_diffT/TC23LFP09/TC23LFP09_05deg.parquet,TC23LFP09_05deg.parquet,TC23LFP09,LFP,lithium-ion,5.0,,5.0,charge,16,0.0056917017992272,0.2207031181644201,0.5166500045914729,3.25671056887488,5.419617624309392,1,3.25671056887488,0.05271525104853936,0.05271525104853936
raw_CU_diffT/TC23LFP09/TC23LFP09_05deg.parquet,TC23LFP09_05deg.parquet,TC23LFP09,LFP,lithium-ion,5.0,,5.0,charge,17,0.0050181725566106,0.2257212907210307,0.5283971828641523,3.25728275814028,5.454783232044199,1,3.25728275814028,0.06625103573531987,0.06625103573531987
raw_CU_diffT/TC23LFP09/TC23LFP09_05deg.parquet,TC23LFP09_05deg.parquet,TC23LFP09,LFP,lithium-ion,5.0,,5.0,charge,18,0.0048882272383541,0.2306095179593848,0.5398401685643287,3.25823640691593,5.494775801104972,1,3.25823640691593,0.09209534525749064,0.09209534525749064
raw_CU_diffT/TC23LFP09/TC23LFP09_05deg.parquet,TC23LFP09_05deg.parquet,TC23LFP09,LFP,lithium-ion,5.0,,5.0,charge,19,0.0048505393966476,0.2354600573560324,0.5511949297584237,3.25938078544673,5.522650966850829,1,3.25938078544673,0.09314708432529528,0.09314708432529528
raw_CU_diffT/TC23LFP09/TC23LFP09_05deg.parquet,TC23LFP09_05deg.parquet,TC23LFP09,LFP,lithium-ion,5.0,,5.0,charge,20,0.0047558281909455,0.2402158855469779,0.5623279788839813,3.26033443422238,5.534360220994476,1,3.26033443422238,0.08683699842052306,0.08683699842052306
raw_CU_diffT/TC23LFP09/TC23LFP09_05deg.parquet,TC23LFP09_05deg.parquet,TC23LFP09,LFP,lithium-ion,5.0,,5.0,charge,21,0.0046301883251308,0.2448460738721087,0.5731669141891729,3.26128808299804,5.540321187845304,1,3.26128808299804,0.08954363742651594,0.08954363742651594
raw_CU_diffT/TC23LFP09/TC23LFP09_05deg.parquet,TC23LFP09_05deg.parquet,TC23LFP09,LFP,lithium-ion,5.0,,5.0,charge,22,0.0044741990566129,0.2493202729287215,0.5836406899217845,3.2622417317737,5.5565472375690605,1,3.2622417317737,0.10149048472973732,0.10149048472973732
raw_CU_diffT/TC23LFP09/TC23LFP09_05deg.parquet,TC23LFP09_05deg.parquet,TC23LFP09,LFP,lithium-ion,5.0,,5.0,charge,23,0.0043764462263347,0.2536967191550562,0.593885633363162,3.26338611030449,5.559977983425414,1,3.26338611030449,0.10407039763086345,0.10407039763086345
raw_CU_diffT/TC23LFP09/TC23LFP09_05deg.parquet,TC23LFP09_05deg.parquet,TC23LFP09,LFP,lithium-ion,5.0,,5.0,charge,24,0.0042116850582056,0.2579084042132619,0.6037448828506964,3.26433975908015,5.561529475138122,1,3.26433975908015,0.09823763893183468,0.09823763893183468
raw_CU_diffT/TC23LFP09/TC23LFP09_05deg.parquet,TC23LFP09_05deg.parquet,TC23LFP09,LFP,lithium-ion,5.0,,5.0,charge,25,0.0040859082350331,0.2619943124482949,0.6133096979106155,3.26529340785581,5.552301629834254,1,3.26529340785581,0.10167333095196796,0.10167333095196796
raw_CU_diffT/TC23LFP09/TC23LFP09_05deg.parquet,TC23LFP09_05deg.parquet,TC23LFP09,LFP,lithium-ion,5.0,,5.0,charge,26,0.0039334114306176,0.2659277238789125,0.6225175290033089,3.26624705663147,5.564407209944752,1,3.26624705663147,0.09430119974703643,0.09430119974703643
raw_CU_diffT/TC23LFP09/TC23LFP09_05deg.parquet,TC23LFP09_05deg.parquet,TC23LFP09,LFP,lithium-ion,5.0,,5.0,charge,27,0.0038207524213871,0.2697484763002996,0.6314616335201374,3.267009975652,5.554570276243094,1,3.267009975652,0.097996900685132,0.097996900685132
raw_CU_diffT/TC23LFP09/TC23LFP09_05deg.parquet,TC23LFP09_05deg.parquet,TC23LFP09,LFP,lithium-ion,5.0,,5.0,charge,28,0.0036942331768646,0.2734427094771642,0.6401095656547763,3.26796362442765,5.562313453038675,1,3.26796362442765,0.10036933987336738,0.10036933987336738
raw_CU_diffT/TC23LFP09/TC23LFP09_05deg.parquet,TC23LFP09_05deg.parquet,TC23LFP09,LFP,lithium-ion,5.0,,5.0,charge,29,0.003591674556682,0.2770343840338463,0.6485174154923051,3.26872654344818,5.561170303867403,1,3.26872654344818,0.09205130083708468,0.09205130083708468
raw_CU_diffT/TC23LFP09/TC23LFP09_05deg.parquet,TC23LFP09_05deg.parquet,TC23LFP09,LFP,lithium-ion,5.0,,5.0,charge,30,0.0034920604000317,0.280526444433878,0.6566920758084589,3.26948946246871,5.562285331491713,1,3.26948946246871,0.09456399144920624,0.09456399144920624
raw_CU_diffT/TC23LFP09/TC23LFP09_05deg.parquet,TC23LFP09_05deg.parquet,TC23LFP09,LFP,lithium-ion,5.0,,5.0,charge,31,0.0034030228229491,0.283929467256827,0.6646583056094884,3.27025238148924,5.56248814917127,1,3.27025238148924,0.1095464580576504,0.1095464580576504
raw_CU_diffT/TC23LFP09/TC23LFP09_05deg.parquet,TC23LFP09_05deg.parquet,TC23LFP09,LFP,lithium-ion,5.0,,5.0,charge,32,0.0033131213227529,0.2872425885795799,0.6724140825139958,3.27120603026489,5.563700082872928,1,3.27120603026489,0.0990715023320945,0.0990715023320945
raw_CU_diffT/TC23LFP09/TC23LFP09_05deg.parquet,TC23LFP09_05deg.parquet,TC23LFP09,LFP,lithium-ion,5.0,,5.0,charge,33,0.0032233553181984,0.2904659438977783,0.6799597237074587,3.27177821953029,5.561954806629835,1,3.27177821953029,0.0768017006044488,0.0768017006044488
raw_CU_diffT/TC23LFP09/TC23LFP09_05deg.parquet,TC23LFP09_05deg.parquet,TC23LFP09,LFP,lithium-ion,5.0,,5.0,charge,34,0.0031438146956777,0.293609758593456,0.6873191660681534,3.27235040879569,5.563215745856354,1,3.27235040879569,0.09211855079911402,0.09211855079911402
raw_CU_diffT/TC23LFP09/TC23LFP09_05deg.parquet,TC23LFP09_05deg.parquet,TC23LFP09,LFP,lithium-ion,5.0,,5.0,charge,35,0.0030701821215236,0.2966799407149796,0.6945062399091315,3.27311332781621,5.548841243093923,1,3.27311332781621,0.10803181453690058,0.10803181453690058
raw_CU_diffT/TC23LFP09/TC23LFP09_05deg.parquet,TC23LFP09_05deg.parquet,TC23LFP09,LFP,lithium-ion,5.0,,5.0,charge,36,0.0029668471823526,0.2996467878973322,0.7014514141465101,3.27387624683674,5.563729585635359,1,3.27387624683674,0.11068211895732816,0.11068211895732816
raw_CU_diffT/TC23LFP09/TC23LFP09_05deg.parquet,TC23LFP09_05deg.parquet,TC23LFP09,LFP,lithium-ion,5.0,,5.0,charge,37,0.0029228303726096,0.3025696182699418,0.7082935482223135,3.27463916585727,5.554870055248618,1,3.27463916585727,0.09842271280288628,0.09842271280288628
raw_CU_diffT/TC23LFP09/TC23LFP09_05deg.parquet,TC23LFP09_05deg.parquet,TC23LFP09,LFP,lithium-ion,5.0,,5.0,charge,38,0.0028537565937473,0.3054233748636891,0.7149739855877888,3.27521135512266,5.559377044198895,1,3.27521135512266,0.08654554631951328,0.08654554631951328
raw_CU_diffT/TC23LFP09/TC23LFP09_05deg.parquet,TC23LFP09_05deg.parquet,TC23LFP09,LFP,lithium-ion,5.0,,5.0,charge,39,0.0027959755751498,0.3082193504388389,0.7215191617762948,3.27578354438806,5.563079419889504,1,3.27578354438806,0.08824607496291037,0.08824607496291037
raw_CU_diffT/TC23LFP09/TC23LFP09_05deg.parquet,TC23LFP09_05deg.parquet,TC23LFP09,LFP,lithium-ion,5.0,,5.0,charge,40,0.0027446754396642,0.3109640258785032,0.7279442480655072,3.27635573365345,5.549656132596685,1,3.27635573365345,0.09034863915917413,0.09034863915917413
raw_CU_diffT/TC23LFP09/TC23LFP09_05deg.parquet,TC23LFP09_05deg.parquet,TC23LFP09,LFP,lithium-ion,5.0,,5.0,charge,41,0.002668264429348,0.3136322903078511,0.7341904617173093,3.27692792291885,5.560830662983426,1,3.27692792291885,0.09231439167797362,0.09231439167797362
raw_CU_diffT/TC23LFP09/TC23LFP09_05deg.parquet,TC23LFP09_05deg.parquet,TC23LFP09,LFP,lithium-ion,5.0,,5.0,charge,42,0.0026279155465665,0.3162602058544176,0.7403422215587272,3.27750011218424,5.57176455801105,1,3.27750011218424,0.09335860411403019,0.09335860411403019
raw_CU_diffT/TC23LFP09/TC23LFP09_05deg.parquet,TC23LFP09_05deg.parquet,TC23LFP09,LFP,lithium-ion,5.0,,5.0,charge,43,0.0026085620300663,0.318868767884484,0.7464486762206268,3.27807230144964,5.562983038674033,1,3.27807230144964,0.07862856959127384,0.07862856959127384
raw_CU_diffT/TC23LFP09/TC23LFP09_05deg.parquet,TC23LFP09_05deg.parquet,TC23LFP09,LFP,lithium-ion,5.0,,5.0,charge,44,0.0025505023764373,0.3214192702609212,0.7524192174411419,3.2784537609599,5.5540755801104975,1,3.2784537609599,0.08119030180097297,0.08119030180097297
raw_CU_diffT/TC23LFP09/TC23LFP09_05deg.parquet,TC23LFP09_05deg.parquet,TC23LFP09,LFP,lithium-ion,5.0,,5.0,charge,45,0.0024918209969664,0.3239110912578876,0.758252389805135,3.2790259502253,5.554231436464089,1,3.2790259502253,0.09905527825782201,0.09905527825782201
raw_CU_diffT/TC23LFP09/TC23LFP09_05deg.parquet,TC23LFP09_05deg.parquet,TC23LFP09,LFP,lithium-ion,5.0,,5.0,charge,46,0.0024442870603436,0.3263553783182312,0.7639742886684243,3.27959813949069,5.553734392265193,1,3.27959813949069,0.0837273519978794,0.0837273519978794
raw_CU_diffT/TC23LFP09/TC23LFP09_05deg.parquet,TC23LFP09_05deg.parquet,TC23LFP09,LFP,lithium-ion,5.0,,5.0,charge,47,0.0024068270292034,0.3287622053474346,0.7696084963136578,3.27997959900096,5.556575359116023,1,3.27997959900096,0.08560962467163336,0.08560962467163336
raw_CU_diffT/TC23LFP09/TC23LFP09_05deg.parquet,TC23LFP09_05deg.parquet,TC23LFP09,LFP,lithium-ion,5.0,,5.0,charge,48,0.0023679073055834,0.331130112653018,0.7751515957065284,3.28055178826635,5.559126049723757,1,3.28055178826635,0.10385080472639174,0.10385080472639174
raw_CU_diffT/TC23LFP09/TC23LFP09_05deg.parquet,TC23LFP09_05deg.parquet,TC23LFP09,LFP,lithium-ion,5.0,,5.0,charge,49,0.0023397298816694,0.3334698425346875,0.7806287337921206,3.28112397753175,5.576105690607735,1,3.28112397753175,0.08714134223026804,0.08714134223026804
raw_CU_diffT/TC23LFP09/TC23LFP09_05deg.parquet,TC23LFP09_05deg.parquet,TC23LFP09,LFP,lithium-ion,5.0,,5.0,charge,50,0.0023322374266693,0.3358020799613568,0.7860883325835588,3.28150543704201,5.564824585635359,1,3.28150543704201,0.07056286553813607,0.07056286553813607
raw_CU_diffT/TC23LFP09/TC23LFP09_05deg.parquet,TC23LFP09_05deg.parquet,TC23LFP09,LFP,lithium-ion,5.0,,5.0,charge,51,0.0022872792001245,0.3380893591614813,0.7914426874249161,3.28188689655227,5.567373121546962,1,3.28188689655227,0.07189812587125743,0.07189812587125743
raw_CU_diffT/TC23LFP09/TC23LFP09_05deg.parquet,TC23LFP09_05deg.parquet,TC23LFP09,LFP,lithium-ion,5.0,,5.0,charge,52,0.002246326833658,0.3403356859951393,0.7967011757443188,3.28226835606254,5.560831602209945,1,3.28226835606254,0.07317261993051716,0.07317261993051716
raw_CU_diffT/TC23LFP09/TC23LFP09_05deg.parquet,TC23LFP09_05deg.parquet,TC23LFP09,LFP,lithium-ion,5.0,,5.0,charge,53,0.0022082388760499,0.3425439248711892,0.8018705029153118,3.2826498155728,5.56051091160221,1,3.2826498155728,0.09316237397064242,0.09316237397064242
raw_CU_diffT/TC23LFP09/TC23LFP09_05deg.parquet,TC23LFP09_05deg.parquet,TC23LFP09,LFP,lithium-ion,5.0,,5.0,charge,54,0.0021773279138356,0.3447212527850248,0.8069674697639735,3.2832220048382,5.562585,1,3.2832220048382,0.09392579892596586,0.09392579892596586
raw_CU_diffT/TC23LFP09/TC23LFP09_05deg.parquet,TC23LFP09_05deg.parquet,TC23LFP09,LFP,lithium-ion,5.0,,5.0,charge,55,0.0021489117533369,0.3468701645383617,0.811997916440314,3.28360346434846,5.561005331491713,1,3.28360346434846,0.07634838591656035,0.07634838591656035
raw_CU_diffT/TC23LFP09/TC23LFP09_05deg.parquet,TC23LFP09_05deg.parquet,TC23LFP09,LFP,lithium-ion,5.0,,5.0,charge,56,0.0021201270571678,0.3489902915955295,0.8169609802290377,3.28398492385872,5.568438977900553,1,3.28398492385872,0.09684891708968735,0.09684891708968735
raw_CU_diffT/TC23LFP09/TC23LFP09_05deg.parquet,TC23LFP09_05deg.parquet,TC23LFP09,LFP,lithium-ion,5.0,,5.0,charge,57,0.0020960914347308,0.3510863830302603,0.8218677783675716,3.28455711312412,5.560598370165746,1,3.28455711312412,0.07774656971508875,0.07774656971508875
raw_CU_diffT/TC23LFP09/TC23LFP09_05deg.parquet,TC23LFP09_05deg.parquet,TC23LFP09,LFP,lithium-ion,5.0,,5.0,charge,58,0.0020611263171304,0.3531475093473907,0.8266927256998323,3.28474784287925,5.571725690607734,1,3.28474784287925,0.059507989207872924,0.059507989207872924
raw_CU_diffT/TC23LFP09/TC23LFP09_05deg.parquet,TC23LFP09_05deg.parquet,TC23LFP09,LFP,lithium-ion,5.0,,5.0,charge,59,0.0020522861262484,0.3551997954736391,0.831496978785914,3.28512930238951,5.5611802486187845,1,3.28512930238951,0.10042002644360082,0.10042002644360082
raw_CU_diffT/TC23LFP09/TC23LFP09_05deg.parquet,TC23LFP09_05deg.parquet,TC23LFP09,LFP,lithium-ion,5.0,,5.0,charge,60,0.0020185066154668,0.3572183020891059,0.8362221564853606,3.28570149165491,5.559610027624309,1,3.28570149165491,0.10145494181057302,0.10145494181057302
raw_CU_diffT/TC23LFP09/TC23LFP09_05deg.parquet,TC23LFP09_05deg.parquet,TC23LFP09,LFP,lithium-ion,5.0,,5.0,charge,61,0.0019834098970373,0.3592017119861432,0.8408651753105305,3.28608295116517,5.571715220994475,1,3.28608295116517,0.08243884482823205,0.08243884482823205
raw_CU_diffT/TC23LFP09/TC23LFP09_05deg.parquet,TC23LFP09_05deg.parquet,TC23LFP09,LFP,lithium-ion,5.0,,5.0,charge,62,0.0019699705869397,0.3611716825730829,0.84547673368475,3.28646441067544,5.574302928176796,1,3.28646441067544,0.08321532161068035,0.08321532161068035
raw_CU_diffT/TC23LFP09/TC23LFP09_05deg.parquet,TC23LFP09_05deg.parquet,TC23LFP09,LFP,lithium-ion,5.0,,5.0,charge,63,0.0019467069851321,0.363118389558215,0.8500338336531222,3.2868458701857,5.556817900552487,1,3.2868458701857,0.0844348772009198,0.0844348772009198
raw_CU_diffT/TC23LFP09/TC23LFP09_05deg.parquet,TC23LFP09_05deg.parquet,TC23LFP09,LFP,lithium-ion,5.0,,5.0,charge,64,0.0019136914341826,0.3650320809923976,0.8545136466094599,3.28722732969596,5.560656546961327,1,3.28722732969596,0.08570748656194382,0.08570748656194382
raw_CU_diffT/TC23LFP09/TC23LFP09_05deg.parquet,TC23LFP09_05deg.parquet,TC23LFP09,LFP,lithium-ion,5.0,,5.0,charge,65,0.0018891471979615,0.3669212281903591,0.8589360032876001,3.28760878920623,5.573664392265194,1,3.28760878920623,0.08635158213189698,0.08635158213189698
raw_CU_diffT/TC23LFP09/TC23LFP09_05deg.parquet,TC23LFP09_05deg.parquet,TC23LFP09,LFP,lithium-ion,5.0,,5.0,charge,66,0.0018850206732366,0.3688062488635957,0.8633487000704211,3.28799024871649,5.569069226519337,1,3.28799024871649,0.08708748026140256,0.08708748026140256
raw_CU_diffT/TC23LFP09/TC23LFP09_05deg.parquet,TC23LFP09_05deg.parquet,TC23LFP09,LFP,lithium-ion,5.0,,5.0,charge,67,0.0018576465562811,0.3706638954198769,0.8676973160293355,3.28837170822675,5.568226795580111,1,3.28837170822675,0.08829341870904273,0.08829341870904273
raw_CU_diffT/TC23LFP09/TC23LFP09_05deg.parquet,TC23LFP09_05deg.parquet,TC23LFP09,LFP,lithium-ion,5.0,,5.0,charge,68,0.0018338149358416,0.3724977103557185,0.8719901438919517,3.28875316773702,5.568343867403315,1,3.28875316773702,0.08928498116512174,0.08928498116512174
raw_CU_diffT/TC23LFP09/TC23LFP09_05deg.parquet,TC23LFP09_05deg.parquet,TC23LFP09,LFP,lithium-ion,5.0,,5.0,charge,69,0.0018165104785531,0.3743142208342715,0.8762424632741624,3.28913462724728,5.5554711878453045,1,3.28913462724728,0.0905380160369873,0.0905380160369873
raw_CU_diffT/TC23LFP09/TC23LFP09_05deg.parquet,TC23LFP09_05deg.parquet,TC23LFP09,LFP,lithium-ion,5.0,,5.0,charge,70,0.0017837299851416,0.3760979508194131,0.8804180458969997,3.28951608675754,5.551051077348066,1,3.28951608675754,0.09208581183480646,0.09208581183480646
raw_CU_diffT/TC23LFP09/TC23LFP09_05deg.parquet,TC23LFP09_05deg.parquet,TC23LFP09,LFP,lithium-ion,5.0,,5.0,charge,71,0.0017558492936683,0.3778538001130814,0.8845283618416971,3.28989754626781,5.5913344475138125,1,3.28989754626781,0.09194731250892119,0.09194731250892119
raw_CU_diffT/TC23LFP09/TC23LFP09_05deg.parquet,TC23LFP09_05deg.parquet,TC23LFP09,LFP,lithium-ion,5.0,,5.0,charge,72,0.0017892511270149,0.3796430512400963,0.8887168690575257,3.29027900577807,6.059765138121547,1,3.29027900577807,0.11432582149109294,0.11432582149109294
raw_CU_diffT/TC23LFP09/TC23LFP09_05deg.parquet,TC23LFP09_05deg.parquet,TC23LFP09,LFP,lithium-ion,5.0,,5.0,charge,73,0.0022666438162278,0.3819096950563241,0.8940229179606903,3.2910419247986,6.031501104972376,1,3.2910419247986,0.14540130030712817,0.14540130030712817
raw_CU_diffT/TC23LFP09/TC23LFP09_05deg.parquet,TC23LFP09_05deg.parquet,TC23LFP09,LFP,lithium-ion,5.0,,5.0,charge,74,0.0022172723567169,0.3841269674130411,0.899213391855241,3.29180484381913,5.674459419889502,1,3.29180484381913,0.09084176726707938,0.09084176726707938
raw_CU_diffT/TC23LFP09/TC23LFP09_05deg.parquet,TC23LFP09_05deg.parquet,TC23LFP09,LFP,lithium-ion,5.0,,5.0,charge,75,0.001800744537908,0.3859277119509491,0.9034288043130076,3.29199557357426,5.363370745856354,1,3.29199557357426,0.050397280285324086,0.050397280285324086
raw_CU_diffT/TC23LFP09/TC23LFP09_05deg.parquet,TC23LFP09_05deg.parquet,TC23LFP09,LFP,lithium-ion,5.0,,5.0,charge,76,0.001490561084595,0.3874182730355441,0.906918099786514,3.29218630332939,5.336880745856354,1,3.29218630332939,0.05567264036369579,0.05567264036369579
raw_CU_diffT/TC23LFP09/TC23LFP09_05deg.parquet,TC23LFP09_05deg.parquet,TC23LFP09,LFP,lithium-ion,5.0,,5.0,charge,77,0.0014382775912679,0.388856550626812,0.9102850033912868,3.29237703308452,5.385780524861879,1,3.29237703308452,0.05621074207959964,0.05621074207959964
raw_CU_diffT/TC23LFP09/TC23LFP09_05deg.parquet,TC23LFP09_05deg.parquet,TC23LFP09,LFP,lithium-ion,5.0,,5.0,charge,78,0.0014610324659708,0.3903175830927828,0.9137051745086237,3.29256776283965,5.428245718232043,1,3.29256776283965,0.055328648222996435,0.055328648222996435
raw_CU_diffT/TC23LFP09/TC23LFP09_05deg.parquet,TC23LFP09_05deg.parquet,TC23LFP09,LFP,lithium-ion,5.0,,5.0,charge,79,0.0014845121790168,0.3918020952717996,0.9171803099325542,3.29275849259478,5.469894640883979,1,3.29275849259478,0.08141629357527336,0.08141629357527336
raw_CU_diffT/TC23LFP09/TC23LFP09_05deg.parquet,TC23LFP09_05deg.parquet,TC23LFP09,LFP,lithium-ion,5.0,,5.0,charge,80,0.0015045470927764,0.393306642364576,0.9207023456376046,3.29313995210505,5.478617237569061,1,3.29313995210505,0.08120019350724306,0.08120019350724306
raw_CU_diffT/TC23LFP09/TC23LFP09_05deg.parquet,TC23LFP09_05deg.parquet,TC23LFP09,LFP,lithium-ion,5.0,,5.0,charge,81,0.0015078674923492,0.3948145098569252,0.9242321541574152,3.29333068186018,5.502808453038675,1,3.29333068186018,0.08079366204174221,0.08079366204174221
raw_CU_diffT/TC23LFP09/TC23LFP09_05deg.parquet,TC23LFP09_05deg.parquet,TC23LFP09,LFP,lithium-ion,5.0,,5.0,charge,82,0.0015136418866972,0.3963281517436224,0.9277754801159064,3.29371214137044,5.52455138121547,1,3.29371214137044,0.10753114419486565,0.10753114419486565
raw_CU_diffT/TC23LFP09/TC23LFP09_05deg.parquet,TC23LFP09_05deg.parquet,TC23LFP09,LFP,lithium-ion,5.0,,5.0,charge,83,0.0015171587973097,0.3978453105409321,0.9313270389072604,3.29409360088071,5.5374721823204425,1,3.29409360088071,0.10755780008491911,0.10755780008491911
raw_CU_diffT/TC23LFP09/TC23LFP09_05deg.parquet,TC23LFP09_05deg.parquet,TC23LFP09,LFP,lithium-ion,5.0,,5.0,charge,84,0.0015128946098526,0.3993582051507847,0.9348686155448158,3.29447506039097,5.546593011049724,1,3.29447506039097,0.08086606293858267,0.08086606293858267
raw_CU_diffT/TC23LFP09/TC23LFP09_05deg.parquet,TC23LFP09_05deg.parquet,TC23LFP09,LFP,lithium-ion,5.0,,5.0,charge,85,0.001503561550495,0.4008617667012797,0.9383883441668106,3.2946657901461,5.547688453038675,1,3.2946657901461,0.08165552302966717,0.08165552302966717
raw_CU_diffT/TC23LFP09/TC23LFP09_05deg.parquet,TC23LFP09_05deg.parquet,TC23LFP09,LFP,lithium-ion,5.0,,5.0,charge,86,0.0014953544546801,0.4023571211559598,0.941888860572296,3.29504724965637,5.590432872928178,1,3.29504724965637,0.1351178508666635,0.1351178508666635
raw_CU_diffT/TC23LFP09/TC23LFP09_05deg.parquet,TC23LFP09_05deg.parquet,TC23LFP09,LFP,lithium-ion,5.0,,5.0,charge,87,0.0015128415029568,0.4038699626589166,0.9454303128904572,3.29561943892176,5.5639912983425415,1,3.29561943892176,0.1077263383800755,0.1077263383800755
raw_CU_diffT/TC23LFP09/TC23LFP09_05deg.parquet,TC23LFP09_05deg.parquet,TC23LFP09,LFP,lithium-ion,5.0,,5.0,charge,88,0.0014794013727751,0.4053493640316917,0.948893484287372,3.29581016867689,5.544616104972376,1,3.29581016867689,0.08393186764914162,0.08393186764914162
raw_CU_diffT/TC23LFP09/TC23LFP09_05deg.parquet,TC23LFP09_05deg.parquet,TC23LFP09,LFP,lithium-ion,5.0,,5.0,charge,89,0.0014516962993458,0.4068010603310374,0.95229180011526,3.29619162818716,5.549316408839779,1,3.29619162818716,0.08434141148637764,0.08434141148637764
raw_CU_diffT/TC23LFP09/TC23LFP09_05deg.parquet,TC23LFP09_05deg.parquet,TC23LFP09,LFP,lithium-ion,5.0,,5.0,charge,90,0.0014361608751516,0.408237221206189,0.9556537486410094,3.29638235794229,5.569332486187845,1,3.29638235794229,0.08514135650716526,0.08514135650716526
raw_CU_diffT/TC23LFP09/TC23LFP09_05deg.parquet,TC23LFP09_05deg.parquet,TC23LFP09,LFP,lithium-ion,5.0,,5.0,charge,91,0.0014352807366195,0.4096725019428086,0.9590136368262416,3.29676381745255,5.553310331491714,1,3.29676381745255,0.08538979042754136,0.08538979042754136
raw_CU_diffT/TC23LFP09/TC23LFP09_05deg.parquet,TC23LFP09_05deg.parquet,TC23LFP09,LFP,lithium-ion,5.0,,5.0,charge,92,0.0014119985127366,0.4110845004555452,0.962319023012698,3.29695454720768,5.56927364640884,1,3.29695454720768,0.0866103508290621,0.0866103508290621
raw_CU_diffT/TC23LFP09/TC23LFP09_05deg.parquet,TC23LFP09_05deg.parquet,TC23LFP09,LFP,lithium-ion,5.0,,5.0,charge,93,0.0014108978968821,0.4124953983524272,0.9656218327372038,3.29733600671795,5.568109447513812,1,3.29733600671795,0.08671115044256794,0.08671115044256794
raw_CU_diffT/TC23LFP09/TC23LFP09_05deg.parquet,TC23LFP09_05deg.parquet,TC23LFP09,LFP,lithium-ion,5.0,,5.0,charge,94,0.0014022780943177,0.4138976764467449,0.96890446412861,3.29752673647308,5.584259005524862,1,3.29752673647308,0.08762805077913072,0.08762805077913072
raw_CU_diffT/TC23LFP09/TC23LFP09_05deg.parquet,TC23LFP09_05deg.parquet,TC23LFP09,LFP,lithium-ion,5.0,,5.0,charge,95,0.0013932032602987,0.4152908797070436,0.9721658519912588,3.29790819598334,5.553145497237569,1,3.29790819598334,0.1180867594684969,0.1180867594684969
raw_CU_diffT/TC23LFP09/TC23LFP09_05deg.parquet,TC23LFP09_05deg.parquet,TC23LFP09,LFP,lithium-ion,5.0,,5.0,charge,96,0.0013671621262173,0.4166580418332609,0.9753662794463036,3.29828965549361,5.555179889502763,1,3.29828965549361,0.1199181275102319,0.1199181275102319
raw_CU_diffT/TC23LFP09/TC23LFP09_05deg.parquet,TC23LFP09_05deg.parquet,TC23LFP09,LFP,lithium-ion,5.0,,5.0,charge,97,0.0013507615845116,0.4180088034177725,0.9785283144218132,3.29867111500387,5.549084723756906,1,3.29867111500387,0.09065251581989742,0.09065251581989742
raw_CU_diffT/TC23LFP09/TC23LFP09_05deg.parquet,TC23LFP09_05deg.parquet,TC23LFP09,LFP,lithium-ion,5.0,,5.0,charge,98,0.0013355640423502,0.4193443674601227,0.9816547730525352,3.298861844759,5.562653093922652,1,3.298861844759,0.061049281887562756,0.061049281887562756
raw_CU_diffT/TC23LFP09/TC23LFP09_05deg.parquet,TC23LFP09_05deg.parquet,TC23LFP09,LFP,lithium-ion,5.0,,5.0,charge,99,0.0013336313957221,0.4206779988558448,0.984776707497566,3.29905257451413,5.55249591160221,1,3.29905257451413,0.09261325187731018,0.09261325187731018
raw_CU_diffT/TC23LFP09/TC23LFP09_05deg.parquet,TC23LFP09_05deg.parquet,TC23LFP09,LFP,lithium-ion,5.0,,5.0,charge,100,0.001316914420757,0.4219949132766018,0.9878595087157336,3.2994340340244,5.573501546961327,1,3.2994340340244,0.09282446770851038,0.09282446770851038
raw_CU_diffT/TC23LFP09/TC23LFP09_05deg.parquet,TC23LFP09_05deg.parquet,TC23LFP09,LFP,lithium-ion,5.0,,5.0,charge,101,0.001315132183337,0.4233100454599388,0.9909381378452652,3.29962476377953,5.567867651933702,1,3.29962476377953,0.062276586237658194,0.062276586237658194
raw_CU_diffT/TC23LFP09/TC23LFP09_05deg.parquet,TC23LFP09_05deg.parquet,TC23LFP09,LFP,lithium-ion,5.0,,5.0,charge,102,0.0013015978358039,0.4246116432957427,0.9939850840480976,3.29981549353466,5.5687404696132585,1,3.29981549353466,0.06281280980283555,0.06281280980283555
raw_CU_diffT/TC23LFP09/TC23LFP09_05deg.parquet,TC23LFP09_05deg.parquet,TC23LFP09,LFP,lithium-ion,5.0,,5.0,charge,103,0.0012927155642334,0.4259043588599761,0.9970112374969088,3.30000622328979,5.554899447513813,1,3.30000622328979,0.06342382771890698,0.06342382771890698
raw_CU_diffT/TC23LFP09/TC23LFP09_05deg.parquet,TC23LFP09_05deg.parquet,TC23LFP09,LFP,lithium-ion,5.0,,5.0,charge,104,0.0012767428588464,0.4271811017188225,1.0,3.30019695304492,5.573499806629835,1,3.30019695304492,0.06381562768294467,0.06381562768294467
raw_CU_diffT/TC23LFP09/TC23LFP09_05deg.parquet,TC23LFP09_05deg.parquet,TC23LFP09,LFP,lithium-ion,5.0,,5.0,charge,0,0.0175170961627017,0.0175170961627017,0.0410062525992353,2.95631120454235,5.6435489226519335,5,3.04773433383551,0.813672477925385,0.813672477925385
raw_CU_diffT/TC23LFP09/TC23LFP09_05deg.parquet,TC23LFP09_05deg.parquet,TC23LFP09,LFP,lithium-ion,5.0,,5.0,charge,1,0.0175150769137259,0.0350321730764276,0.0820077782829595,3.05873308304811,5.6758749723756905,5,3.0810961468373073,0.7286442047094184,0.7286442047094184
raw_CU_diffT/TC23LFP09/TC23LFP09_05deg.parquet,TC23LFP09_05deg.parquet,TC23LFP09,LFP,lithium-ion,5.0,,5.0,charge,2,0.0175137206241423,0.0525458937005699,0.123006128991063,3.12815871391607,5.697683784530387,5,3.107483608459788,0.974966098781195,0.974966098781195
raw_CU_diffT/TC23LFP09/TC23LFP09_05deg.parquet,TC23LFP09_05deg.parquet,TC23LFP09,LFP,lithium-ion,5.0,,5.0,charge,3,0.0175138178611237,0.0700597115616936,0.1640047073238928,3.1811815858427,5.691897458563536,5,3.161040523700788,1.073643330601314,1.073643330601314
raw_CU_diffT/TC23LFP09/TC23LFP09_05deg.parquet,TC23LFP09_05deg.parquet,TC23LFP09,LFP,lithium-ion,5.0,,5.0,charge,4,0.0175174379348817,0.0875771494965753,0.2050117599870323,3.21303345494971,5.698865386740332,5,3.1955244634286104,0.6856275155207427,0.6856275155207427
raw_CU_diffT/TC23LFP09/TC23LFP09_05deg.parquet,TC23LFP09_05deg.parquet,TC23LFP09,LFP,lithium-ion,5.0,,5.0,charge,5,0.017512887343392,0.1050900368399673,0.2460081600452897,3.22409578074735,5.707133618784529,5,3.217267655513632,0.40985920385514163,0.40985920385514163
raw_CU_diffT/TC23LFP09/TC23LFP09_05deg.parquet,TC23LFP09_05deg.parquet,TC23LFP09,LFP,lithium-ion,5.0,,5.0,charge,6,0.0175156177971843,0.1226056546371516,0.2870109518979906,3.23115278168722,5.717349944751381,5,3.229131046282828,0.2181505835237303,0.2181505835237303
raw_CU_diffT/TC23LFP09/TC23LFP09_05deg.parquet,TC23LFP09_05deg.parquet,TC23LFP09,LFP,lithium-ion,5.0,,5.0,charge,7,0.0175206079108462,0.1401262625479978,0.3280254252451251,3.23687467434118,5.721711574585636,5,3.235158106544992,0.1399947256162335,0.1399947256162335
raw_CU_diffT/TC23LFP09/TC23LFP09_05deg.parquet,TC23LFP09_05deg.parquet,TC23LFP09,LFP,lithium-ion,5.0,,5.0,charge,8,0.01355788372604,0.1536841462740378,0.3597634484663958,3.24049853968868,5.698555773480663,5,3.2394304530599443,0.12976393877978865,0.12976393877978865
raw_CU_diffT/TC23LFP09/TC23LFP09_05deg.parquet,TC23LFP09_05deg.parquet,TC23LFP09,LFP,lithium-ion,5.0,,5.0,charge,9,0.0112755146475937,0.1649596609216315,0.3861586110853064,3.24316875626053,5.676485607734806,5,3.242749150799238,0.11719692124582082,0.11719692124582082
raw_CU_diffT/TC23LFP09/TC23LFP09_05deg.parquet,TC23LFP09_05deg.parquet,TC23LFP09,LFP,lithium-ion,5.0,,5.0,charge,10,0.0097965551627712,0.1747562160844027,0.4090916367349744,3.24545751332211,5.652079226519337,5,3.2452667835669757,0.10591723967519329,0.10591723967519329
raw_CU_diffT/TC23LFP09/TC23LFP09_05deg.parquet,TC23LFP09_05deg.parquet,TC23LFP09,LFP,lithium-ion,5.0,,5.0,charge,11,0.0087466227618994,0.183502838846302,0.4295668467260207,3.24774627038369,5.635028370165746,5,3.247364810873426,0.10780340746568129,0.10780340746568129
raw_CU_diffT/TC23LFP09/TC23LFP09_05deg.parquet,TC23LFP09_05deg.parquet,TC23LFP09,LFP,lithium-ion,5.0,,5.0,charge,12,0.0079554283966528,0.1914582672429549,0.4481899280483054,3.24946283817987,5.626771160220994,5,3.2494628381798742,0.11724643923611211,0.11724643923611211
raw_CU_diffT/TC23LFP09/TC23LFP09_05deg.parquet,TC23LFP09_05deg.parquet,TC23LFP09,LFP,lithium-ion,5.0,,5.0,charge,13,0.0073763518928108,0.1988346191357657,0.465457433242545,3.25098867622093,5.918299668508286,5,3.251560865486322,0.10714832361986737,0.10714832361986737
raw_CU_diffT/TC23LFP09/TC23LFP09_05deg.parquet,TC23LFP09_05deg.parquet,TC23LFP09,LFP,lithium-ion,5.0,,5.0,charge,14,0.0084420541184616,0.2072766732542273,0.4852196701123266,3.25365889279277,5.947416491712708,5,3.25335372518456,0.08845430286670819,0.08845430286670819
raw_CU_diffT/TC23LFP09/TC23LFP09_05deg.parquet,TC23LFP09_05deg.parquet,TC23LFP09,LFP,lithium-ion,5.0,,5.0,charge,15,0.0077347431109656,0.2150114163651929,0.5033261431745566,3.25594764985435,5.546903176795579,5,3.2549177091766417,0.09929063993661202,0.09929063993661202
raw_CU_diffT/TC23LFP09/TC23LFP09_05deg.parquet,TC23LFP09_05deg.parquet,TC23LFP09,LFP,lithium-ion,5.0,,5.0,charge,16,0.0056917017992272,0.2207031181644201,0.5166500045914729,3.25671056887488,5.419617624309392,5,3.2563672553156424,0.10274757080472341,0.10274757080472341
raw_CU_diffT/TC23LFP09/TC23LFP09_05deg.parquet,TC23LFP09_05deg.parquet,TC23LFP09,LFP,lithium-ion,5.0,,5.0,charge,17,0.0050181725566106,0.2257212907210307,0.5283971828641523,3.25728275814028,5.454783232044199,5,3.257511633846434,0.0869086067791045,0.0869086067791045
raw_CU_diffT/TC23LFP09/TC23LFP09_05deg.parquet,TC23LFP09_05deg.parquet,TC23LFP09,LFP,lithium-ion,5.0,,5.0,charge,18,0.0048882272383541,0.2306095179593848,0.5398401685643287,3.25823640691593,5.494775801104972,5,3.2583889907200403,0.07865727485000207,0.07865727485000207
raw_CU_diffT/TC23LFP09/TC23LFP09_05deg.parquet,TC23LFP09_05deg.parquet,TC23LFP09,LFP,lithium-ion,5.0,,5.0,charge,19,0.0048505393966476,0.2354600573560324,0.5511949297584237,3.25938078544673,5.522650966850829,5,3.259304493544672,0.08489812287032805,0.08489812287032805
raw_CU_diffT/TC23LFP09/TC23LFP09_05deg.parquet,TC23LFP09_05deg.parquet,TC23LFP09,LFP,lithium-ion,5.0,,5.0,charge,20,0.0047558281909455,0.2402158855469779,0.5623279788839813,3.26033443422238,5.534360220994476,5,3.2602962882713555,0.09209370549879736,0.09209370549879736
raw_CU_diffT/TC23LFP09/TC23LFP09_05deg.parquet,TC23LFP09_05deg.parquet,TC23LFP09,LFP,lithium-ion,5.0,,5.0,charge,21,0.0046301883251308,0.2448460738721087,0.5731669141891729,3.26128808299804,5.540321187845304,5,3.2613262289490677,0.09485490614102332,0.09485490614102332
raw_CU_diffT/TC23LFP09/TC23LFP09_05deg.parquet,TC23LFP09_05deg.parquet,TC23LFP09,LFP,lithium-ion,5.0,,5.0,charge,22,0.0044741990566129,0.2493202729287215,0.5836406899217845,3.2622417317737,5.5565472375690605,5,3.262318023675752,0.09576236034286012,0.09576236034286012
raw_CU_diffT/TC23LFP09/TC23LFP09_05deg.parquet,TC23LFP09_05deg.parquet,TC23LFP09,LFP,lithium-ion,5.0,,5.0,charge,23,0.0043764462263347,0.2536967191550562,0.593885633363162,3.26338611030449,5.559977983425414,5,3.263309818402438,0.0987381158182643,0.0987381158182643
raw_CU_diffT/TC23LFP09/TC23LFP09_05deg.parquet,TC23LFP09_05deg.parquet,TC23LFP09,LFP,lithium-ion,5.0,,5.0,charge,24,0.0042116850582056,0.2579084042132619,0.6037448828506964,3.26433975908015,5.561529475138122,5,3.264301613129124,0.10014284104661897,0.10014284104661897
raw_CU_diffT/TC23LFP09/TC23LFP09_05deg.parquet,TC23LFP09_05deg.parquet,TC23LFP09,LFP,lithium-ion,5.0,,5.0,charge,25,0.0040859082350331,0.2619943124482949,0.6133096979106155,3.26529340785581,5.552301629834254,5,3.265255261904784,0.09956255476566866,0.09956255476566866
raw_CU_diffT/TC23LFP09/TC23LFP09_05deg.parquet,TC23LFP09_05deg.parquet,TC23LFP09,LFP,lithium-ion,5.0,,5.0,charge,26,0.0039334114306176,0.2659277238789125,0.6225175290033089,3.26624705663147,5.564407209944752,5,3.2661707647294156,0.09875024510824915,0.09875024510824915
raw_CU_diffT/TC23LFP09/TC23LFP09_05deg.parquet,TC23LFP09_05deg.parquet,TC23LFP09,LFP,lithium-ion,5.0,,5.0,charge,27,0.0038207524213871,0.2697484763002996,0.6314616335201374,3.267009975652,5.554570276243094,5,3.267048121603022,0.09755870800216826,0.09755870800216826
raw_CU_diffT/TC23LFP09/TC23LFP09_05deg.parquet,TC23LFP09_05deg.parquet,TC23LFP09,LFP,lithium-ion,5.0,,5.0,charge,28,0.0036942331768646,0.2734427094771642,0.6401095656547763,3.26796362442765,5.562313453038675,5,3.267887332525602,0.0961463931067783,0.0961463931067783
raw_CU_diffT/TC23LFP09/TC23LFP09_05deg.parquet,TC23LFP09_05deg.parquet,TC23LFP09,LFP,lithium-ion,5.0,,5.0,charge,29,0.003591674556682,0.2770343840338463,0.6485174154923051,3.26872654344818,5.561170303867403,5,3.2686883974971557,0.09901985861100115,0.09901985861100115
raw_CU_diffT/TC23LFP09/TC23LFP09_05deg.parquet,TC23LFP09_05deg.parquet,TC23LFP09,LFP,lithium-ion,5.0,,5.0,charge,30,0.0034920604000317,0.280526444433878,0.6566920758084589,3.26948946246871,5.562285331491713,5,3.2695276084197338,0.0991700990226434,0.0991700990226434
raw_CU_diffT/TC23LFP09/TC23LFP09_05deg.parquet,TC23LFP09_05deg.parquet,TC23LFP09,LFP,lithium-ion,5.0,,5.0,charge,31,0.0034030228229491,0.283929467256827,0.6646583056094884,3.27025238148924,5.56248814917127,5,3.270290527440262,0.09459377106298916,0.09459377106298916
raw_CU_diffT/TC23LFP09/TC23LFP09_05deg.parquet,TC23LFP09_05deg.parquet,TC23LFP09,LFP,lithium-ion,5.0,,5.0,charge,32,0.0033131213227529,0.2872425885795799,0.6724140825139958,3.27120603026489,5.563700082872928,5,3.271015300509764,0.09476853680848762,0.09476853680848762
raw_CU_diffT/TC23LFP09/TC23LFP09_05deg.parquet,TC23LFP09_05deg.parquet,TC23LFP09,LFP,lithium-ion,5.0,,5.0,charge,33,0.0032233553181984,0.2904659438977783,0.6799597237074587,3.27177821953029,5.561954806629835,5,3.2717400735792643,0.0972821540980533,0.0972821540980533
raw_CU_diffT/TC23LFP09/TC23LFP09_05deg.parquet,TC23LFP09_05deg.parquet,TC23LFP09,LFP,lithium-ion,5.0,,5.0,charge,34,0.0031438146956777,0.293609758593456,0.6873191660681534,3.27235040879569,5.563215745856354,5,3.272464846648764,0.09699177643221901,0.09699177643221901
raw_CU_diffT/TC23LFP09/TC23LFP09_05deg.parquet,TC23LFP09_05deg.parquet,TC23LFP09,LFP,lithium-ion,5.0,,5.0,charge,35,0.0030701821215236,0.2966799407149796,0.6945062399091315,3.27311332781621,5.548841243093923,5,3.27315147376724,0.0972286330835459,0.0972286330835459
raw_CU_diffT/TC23LFP09/TC23LFP09_05deg.parquet,TC23LFP09_05deg.parquet,TC23LFP09,LFP,lithium-ion,5.0,,5.0,charge,36,0.0029668471823526,0.2996467878973322,0.7014514141465101,3.27387624683674,5.563729585635359,5,3.273838100885714,0.09961390706118323,0.09961390706118323
raw_CU_diffT/TC23LFP09/TC23LFP09_05deg.parquet,TC23LFP09_05deg.parquet,TC23LFP09,LFP,lithium-ion,5.0,,5.0,charge,37,0.0029228303726096,0.3025696182699418,0.7082935482223135,3.27463916585727,5.554870055248618,5,3.274524728004188,0.09869260053912399,0.09869260053912399
raw_CU_diffT/TC23LFP09/TC23LFP09_05deg.parquet,TC23LFP09_05deg.parquet,TC23LFP09,LFP,lithium-ion,5.0,,5.0,charge,38,0.0028537565937473,0.3054233748636891,0.7149739855877888,3.27521135512266,5.559377044198895,5,3.275173209171636,0.09514109913601487,0.09514109913601487
raw_CU_diffT/TC23LFP09/TC23LFP09_05deg.parquet,TC23LFP09_05deg.parquet,TC23LFP09,LFP,lithium-ion,5.0,,5.0,charge,39,0.0027959755751498,0.3082193504388389,0.7215191617762948,3.27578354438806,5.563079419889504,5,3.275783544388058,0.09113314490230096,0.09113314490230096
raw_CU_diffT/TC23LFP09/TC23LFP09_05deg.parquet,TC23LFP09_05deg.parquet,TC23LFP09,LFP,lithium-ion,5.0,,5.0,charge,40,0.0027446754396642,0.3109640258785032,0.7279442480655072,3.27635573365345,5.549656132596685,5,3.276355733653452,0.09034863915917413,0.09034863915917413
raw_CU_diffT/TC23LFP09/TC23LFP09_05deg.parquet,TC23LFP09_05deg.parquet,TC23LFP09,LFP,lithium-ion,5.0,,5.0,charge,41,0.002668264429348,0.3136322903078511,0.7341904617173093,3.27692792291885,5.560830662983426,5,3.2769279229188477,0.0891903616051195,0.0891903616051195
raw_CU_diffT/TC23LFP09/TC23LFP09_05deg.parquet,TC23LFP09_05deg.parquet,TC23LFP09,LFP,lithium-ion,5.0,,5.0,charge,42,0.0026279155465665,0.3162602058544176,0.7403422215587272,3.27750011218424,5.57176455801105,5,3.277461966233216,0.08713469717309863,0.08713469717309863
