Repository: DNV007/delivered-energy-decomposition

# Three-term energy accounting for a cold commercial sodium-ion 18650 cell

This repository holds the analysis code and the derived data behind a reanalysis
of a public commercial-cell archive. No new measurements were made. The
manuscript reporting the work is not distributed here; what is here is
everything needed to regenerate its numbers from the raw archive and to check
them.

**Source data.** Droese, D., Schlösser, A., Otto, M. *Dataset: Evaluation of
Commercial Sodium-Ion Batteries by State-of-the-Art Lithium-Ion Battery
Configurations.* Technische Universität Berlin, DepositOnce, 2025.
DOI [10.14279/depositonce-25036](https://doi.org/10.14279/depositonce-25036),
CC BY 4.0.

File: data_processed/ocv/ocv_temperature_points.csv (part 1 of 22)
member_path,file_name,cell_id,cell_family,chemistry_type,temperature_deg_c,voltage_v,ambient_temperature_from_file_deg_c,direction,segment_index,segment_capacity_ah,cumulative_capacity_ah,soc_fraction_by_capacity,ocv_voltage_v,ocv_temperature_mean_deg_c
raw_CU_diffT/TC23LFP09/TC23LFP09_05deg.parquet,TC23LFP09_05deg.parquet,TC23LFP09,LFP,lithium-ion,5.0,,5.0,discharge,0,0.0175072449127312,0.0175072449127312,0.010191469500680648,3.323465983171,5.6317053867403315
raw_CU_diffT/TC23LFP09/TC23LFP09_05deg.parquet,TC23LFP09_05deg.parquet,TC23LFP09,LFP,lithium-ion,5.0,,5.0,discharge,1,0.017507432914085,0.0350146778268162,0.020383048442342604,3.31488314419007,5.672753259668507
raw_CU_diffT/TC23LFP09/TC23LFP09_05deg.parquet,TC23LFP09_05deg.parquet,TC23LFP09,LFP,lithium-ion,5.0,,5.0,discharge,2,0.0175067738746427,0.0525214517014589,0.03057424373823909,3.31316657639388,5.688881906077349
raw_CU_diffT/TC23LFP09/TC23LFP09_05deg.parquet,TC23LFP09_05deg.parquet,TC23LFP09,LFP,lithium-ion,5.0,,5.0,discharge,3,0.017507269272518,0.0700287209739769,0.04076572741945045,3.31240365737336,5.688601519337017
raw_CU_diffT/TC23LFP09/TC23LFP09_05deg.parquet,TC23LFP09_05deg.parquet,TC23LFP09,LFP,lithium-ion,5.0,,5.0,discharge,4,0.0175068259740707,0.0875355469480476,0.05095695304391857,3.31183146810796,5.697014143646409
raw_CU_diffT/TC23LFP09/TC23LFP09_05deg.parquet,TC23LFP09_05deg.parquet,TC23LFP09,LFP,lithium-ion,5.0,,5.0,discharge,5,0.0175072049145047,0.1050427518625523,0.06114839926048412,3.3114500085977,5.693671104972376
raw_CU_diffT/TC23LFP09/TC23LFP09_05deg.parquet,TC23LFP09_05deg.parquet,TC23LFP09,LFP,lithium-ion,5.0,,5.0,discharge,6,0.0175072077117116,0.1225499595742639,0.07133984710538406,3.31106854908743,5.709284944751382
raw_CU_diffT/TC23LFP09/TC23LFP09_05deg.parquet,TC23LFP09_05deg.parquet,TC23LFP09,LFP,lithium-ion,5.0,,5.0,discharge,7,0.0175067577325343,0.1400567173067982,0.08153103300449617,3.31049635982204,5.694998121546962
raw_CU_diffT/TC23LFP09/TC23LFP09_05deg.parquet,TC23LFP09_05deg.parquet,TC23LFP09,LFP,lithium-ion,5.0,,5.0,discharge,8,0.0175067779365435,0.1575634952433417,0.09172223066494163,3.30992417055664,5.704060497237569
raw_CU_diffT/TC23LFP09/TC23LFP09_05deg.parquet,TC23LFP09_05deg.parquet,TC23LFP09,LFP,lithium-ion,5.0,,5.0,discharge,9,0.0175072645888689,0.1750707598322106,0.10191371161966649,3.30916125153612,5.701656657458564
raw_CU_diffT/TC23LFP09/TC23LFP09_05deg.parquet,TC23LFP09_05deg.parquet,TC23LFP09,LFP,lithium-ion,5.0,,5.0,discharge,10,0.0175071921727816,0.1925779520049922,0.1121051504189095,3.30858906227072,5.7090327900552476
raw_CU_diffT/TC23LFP09/TC23LFP09_05deg.parquet,TC23LFP09_05deg.parquet,TC23LFP09,LFP,lithium-ion,5.0,,5.0,discharge,11,0.0175072614963514,0.2100852135013436,0.12229662957339121,3.30782614325019,5.708596685082872
raw_CU_diffT/TC23LFP09/TC23LFP09_05deg.parquet,TC23LFP09_05deg.parquet,TC23LFP09,LFP,lithium-ion,5.0,,5.0,discharge,12,0.0175069525716122,0.2275921660729558,0.13248792889391997,3.30687249447453,5.717940662983425
raw_CU_diffT/TC23LFP09/TC23LFP09_05deg.parquet,TC23LFP09_05deg.parquet,TC23LFP09,LFP,lithium-ion,5.0,,5.0,discharge,13,0.01750729221315,0.2450994582861058,0.14267942592953134,3.30591884569888,5.709062099447514
raw_CU_diffT/TC23LFP09/TC23LFP09_05deg.parquet,TC23LFP09_05deg.parquet,TC23LFP09,LFP,lithium-ion,5.0,,5.0,discharge,14,0.0175072891381594,0.2626067474242652,0.15287092117510245,3.30515592667835,5.711883535911602
raw_CU_diffT/TC23LFP09/TC23LFP09_05deg.parquet,TC23LFP09_05deg.parquet,TC23LFP09,LFP,lithium-ion,5.0,,5.0,discharge,15,0.0175072168346422,0.2801139642589074,0.163062374330722,3.30401154814756,5.722428729281767
raw_CU_diffT/TC23LFP09/TC23LFP09_05deg.parquet,TC23LFP09_05deg.parquet,TC23LFP09,LFP,lithium-ion,5.0,,5.0,discharge,16,0.0175068077333747,0.2976207719922821,0.1732535893367577,3.30286716961677,5.70949825966851
raw_CU_diffT/TC23LFP09/TC23LFP09_05deg.parquet,TC23LFP09_05deg.parquet,TC23LFP09,LFP,lithium-ion,5.0,,5.0,discharge,17,0.0175070209512346,0.31512779294351667,0.1834449284630263,3.30153206133085,5.710002430939227
raw_CU_diffT/TC23LFP09/TC23LFP09_05deg.parquet,TC23LFP09_05deg.parquet,TC23LFP09,LFP,lithium-ion,5.0,,5.0,discharge,18,0.01750689196402,0.33263468490753667,0.19363619250213698,3.30019695304492,5.760899088397791
raw_CU_diffT/TC23LFP09/TC23LFP09_05deg.parquet,TC23LFP09_05deg.parquet,TC23LFP09,LFP,lithium-ion,5.0,,5.0,discharge,19,0.0175067700779308,0.35014145498546745,0.20382738558785854,3.2994340340244,6.250033591160221
raw_CU_diffT/TC23LFP09/TC23LFP09_05deg.parquet,TC23LFP09_05deg.parquet,TC23LFP09,LFP,lithium-ion,5.0,,5.0,discharge,20,0.0175072145302474,0.36764866951571484,0.21401883740202376,3.29828965549361,6.123291602209944
raw_CU_diffT/TC23LFP09/TC23LFP09_05deg.parquet,TC23LFP09_05deg.parquet,TC23LFP09,LFP,lithium-ion,5.0,,5.0,discharge,21,0.0175072586507006,0.3851559281664154,0.22421031489997048,3.29676381745255,5.695793038674034
raw_CU_diffT/TC23LFP09/TC23LFP09_05deg.parquet,TC23LFP09_05deg.parquet,TC23LFP09,LFP,lithium-ion,5.0,,5.0,discharge,22,0.0175071904481047,0.40266311861452014,0.23440175269522961,3.2946657901461,5.471658977900552
raw_CU_diffT/TC23LFP09/TC23LFP09_05deg.parquet,TC23LFP09_05deg.parquet,TC23LFP09,LFP,lithium-ion,5.0,,5.0,discharge,23,0.0175073034535289,0.42017042206804905,0.244593256274188,3.29294922234992,5.5116210773480665
raw_CU_diffT/TC23LFP09/TC23LFP09_05deg.parquet,TC23LFP09_05deg.parquet,TC23LFP09,LFP,lithium-ion,5.0,,5.0,discharge,24,0.0175073875513005,0.43767780961934954,0.2547848088088717,3.29142338430886,5.576165138121547
raw_CU_diffT/TC23LFP09/TC23LFP09_05deg.parquet,TC23LFP09_05deg.parquet,TC23LFP09,LFP,lithium-ion,5.0,,5.0,discharge,25,0.0175073514813883,0.45518516110073787,0.26497634034622486,3.29008827602294,5.6075311325966855
raw_CU_diffT/TC23LFP09/TC23LFP09_05deg.parquet,TC23LFP09_05deg.parquet,TC23LFP09,LFP,lithium-ion,5.0,,5.0,discharge,26,0.0175073387755309,0.47269249987626877,0.27516786448713393,3.28875316773702,5.6379572099447515
raw_CU_diffT/TC23LFP09/TC23LFP09_05deg.parquet,TC23LFP09_05deg.parquet,TC23LFP09,LFP,lithium-ion,5.0,,5.0,discharge,27,0.017507438355887,0.4901999382321558,0.28535944659662493,3.28741805945109,5.702238867403315
raw_CU_diffT/TC23LFP09/TC23LFP09_05deg.parquet,TC23LFP09_05deg.parquet,TC23LFP09,LFP,lithium-ion,5.0,,5.0,discharge,28,0.0175072351201104,0.5077071733522662,0.29555091039674014,3.28608295116517,5.687845414364641
raw_CU_diffT/TC23LFP09/TC23LFP09_05deg.parquet,TC23LFP09_05deg.parquet,TC23LFP09,LFP,lithium-ion,5.0,,5.0,discharge,29,0.0175072675127174,0.5252144408649836,0.305742393053521,3.28455711312412,5.687787486187845
raw_CU_diffT/TC23LFP09/TC23LFP09_05deg.parquet,TC23LFP09_05deg.parquet,TC23LFP09,LFP,lithium-ion,5.0,,5.0,discharge,30,0.0175067825112108,0.5427212233761944,0.3159335933770116,3.28341273459333,5.701899834254143
raw_CU_diffT/TC23LFP09/TC23LFP09_05deg.parquet,TC23LFP09_05deg.parquet,TC23LFP09,LFP,lithium-ion,5.0,,5.0,discharge,31,0.0175073248448706,0.560228548221065,0.32612510940848366,3.28188689655227,5.708151519337017
raw_CU_diffT/TC23LFP09/TC23LFP09_05deg.parquet,TC23LFP09_05deg.parquet,TC23LFP09,LFP,lithium-ion,5.0,,5.0,discharge,32,0.0175072849825421,0.5777358332036071,0.3363166022349507,3.28055178826635,5.709440027624309
raw_CU_diffT/TC23LFP09/TC23LFP09_05deg.parquet,TC23LFP09_05deg.parquet,TC23LFP09,LFP,lithium-ion,5.0,,5.0,discharge,33,0.0175069314086529,0.59524276461226,0.34650788923591375,3.27921667998043,5.711699254143645
raw_CU_diffT/TC23LFP09/TC23LFP09_05deg.parquet,TC23LFP09_05deg.parquet,TC23LFP09,LFP,lithium-ion,5.0,,5.0,discharge,34,0.0175068133132706,0.6127495779255306,0.3566991074901669,3.27788157169451,5.7194240883977905
raw_CU_diffT/TC23LFP09/TC23LFP09_05deg.parquet,TC23LFP09_05deg.parquet,TC23LFP09,LFP,lithium-ion,5.0,,5.0,discharge,35,0.0175073796687121,0.6302569575942427,0.36689065543616983,3.27654646340858,5.723019944751381
raw_CU_diffT/TC23LFP09/TC23LFP09_05deg.parquet,TC23LFP09_05deg.parquet,TC23LFP09,LFP,lithium-ion,5.0,,5.0,discharge,36,0.0175109793846511,0.6477679369788938,0.37708429888008727,3.27521135512266,5.726277044198896
raw_CU_diffT/TC23LFP09/TC23LFP09_05deg.parquet,TC23LFP09_05deg.parquet,TC23LFP09,LFP,lithium-ion,5.0,,5.0,discharge,37,0.0175142418700197,0.6652821788489135,0.3872798415103299,3.27387624683674,5.74782359116022
raw_CU_diffT/TC23LFP09/TC23LFP09_05deg.parquet,TC23LFP09_05deg.parquet,TC23LFP09,LFP,lithium-ion,5.0,,5.0,discharge,38,0.0175069280839266,0.6827891069328401,0.3974711265758744,3.27235040879569,5.726742900552487
raw_CU_diffT/TC23LFP09/TC23LFP09_05deg.parquet,TC23LFP09_05deg.parquet,TC23LFP09,LFP,lithium-ion,5.0,,5.0,discharge,39,0.017506806972696,0.7002959139055361,0.4076623411390973,3.27120603026489,5.717242928176796
raw_CU_diffT/TC23LFP09/TC23LFP09_05deg.parquet,TC23LFP09_05deg.parquet,TC23LFP09,LFP,lithium-ion,5.0,,5.0,discharge,40,0.0175072067835201,0.7178031206890563,0.4178537884436703,3.26968019222384,5.717214337016575
raw_CU_diffT/TC23LFP09/TC23LFP09_05deg.parquet,TC23LFP09_05deg.parquet,TC23LFP09,LFP,lithium-ion,5.0,,5.0,discharge,41,0.0175073920000869,0.7353105126891432,0.42804534356812024,3.26834508393792,5.728496685082873
raw_CU_diffT/TC23LFP09/TC23LFP09_05deg.parquet,TC23LFP09_05deg.parquet,TC23LFP09,LFP,lithium-ion,5.0,,5.0,discharge,42,0.0175071969192101,0.7528177096083533,0.43823678513039543,3.267009975652,5.725705193370166
raw_CU_diffT/TC23LFP09/TC23LFP09_05deg.parquet,TC23LFP09_05deg.parquet,TC23LFP09,LFP,lithium-ion,5.0,,5.0,discharge,43,0.0175073500486559,0.7703250596570091,0.44842831583371395,3.26567486736607,5.732839088397789
raw_CU_diffT/TC23LFP09/TC23LFP09_05deg.parquet,TC23LFP09_05deg.parquet,TC23LFP09,LFP,lithium-ion,5.0,,5.0,discharge,44,0.0175073606508022,0.7878324203078113,0.4586198527088459,3.26414902932502,5.71565361878453
raw_CU_diffT/TC23LFP09/TC23LFP09_05deg.parquet,TC23LFP09_05deg.parquet,TC23LFP09,LFP,lithium-ion,5.0,,5.0,discharge,45,0.0175072940642288,0.8053397143720401,0.46881135082202335,3.2628139210391,5.732218066298342
raw_CU_diffT/TC23LFP09/TC23LFP09_05deg.parquet,TC23LFP09_05deg.parquet,TC23LFP09,LFP,lithium-ion,5.0,,5.0,discharge,46,0.0175071996596333,0.8228469140316734,0.4790027939795775,3.26109735324291,5.722439309392264
raw_CU_diffT/TC23LFP09/TC23LFP09_05deg.parquet,TC23LFP09_05deg.parquet,TC23LFP09,LFP,lithium-ion,5.0,,5.0,discharge,47,0.0175068941332997,0.8403538081649731,0.4891940592814881,3.25957151520186,5.72376682320442
raw_CU_diffT/TC23LFP09/TC23LFP09_05deg.parquet,TC23LFP09_05deg.parquet,TC23LFP09,LFP,lithium-ion,5.0,,5.0,discharge,48,0.0175073272722153,0.8578611354371883,0.4993855767259871,3.25785494740567,5.722709309392265
raw_CU_diffT/TC23LFP09/TC23LFP09_05deg.parquet,TC23LFP09_05deg.parquet,TC23LFP09,LFP,lithium-ion,5.0,,5.0,discharge,49,0.0175113771569191,0.8753725125941074,0.5095794517245528,3.25632910936462,5.7238337292817665
raw_CU_diffT/TC23LFP09/TC23LFP09_05deg.parquet,TC23LFP09_05deg.parquet,TC23LFP09,LFP,lithium-ion,5.0,,5.0,discharge,50,0.0175117933690746,0.892884305963182,0.5197735690121542,3.2544218118133,5.721382872928176
raw_CU_diffT/TC23LFP09/TC23LFP09_05deg.parquet,TC23LFP09_05deg.parquet,TC23LFP09,LFP,lithium-ion,5.0,,5.0,discharge,51,0.0175087788503996,0.9103930848135816,0.5299659314619563,3.25270524401711,5.725395000000001
raw_CU_diffT/TC23LFP09/TC23LFP09_05deg.parquet,TC23LFP09_05deg.parquet,TC23LFP09,LFP,lithium-ion,5.0,,5.0,discharge,52,0.0175091435568253,0.9279022283704069,0.5401585062178312,3.2507979464658,5.721003701657458
raw_CU_diffT/TC23LFP09/TC23LFP09_05deg.parquet,TC23LFP09_05deg.parquet,TC23LFP09,LFP,lithium-ion,5.0,,5.0,discharge,53,0.0175076448131384,0.9454098731835453,0.550350208512011,3.24889064891448,5.734456767955801
raw_CU_diffT/TC23LFP09/TC23LFP09_05deg.parquet,TC23LFP09_05deg.parquet,TC23LFP09,LFP,lithium-ion,5.0,,5.0,discharge,54,0.0175075968612148,0.9629174700447601,0.5605418828920005,3.24698335136316,5.7348455801104965
raw_CU_diffT/TC23LFP09/TC23LFP09_05deg.parquet,TC23LFP09_05deg.parquet,TC23LFP09,LFP,lithium-ion,5.0,,5.0,discharge,55,0.0175086438041467,0.9804261138489069,0.5707341667275047,3.24488532405671,5.736832569060773
raw_CU_diffT/TC23LFP09/TC23LFP09_05deg.parquet,TC23LFP09_05deg.parquet,TC23LFP09,LFP,lithium-ion,5.0,,5.0,discharge,56,0.0175090387032564,0.9979351525521633,0.5809266804451091,3.24278729675026,5.731075303867404
raw_CU_diffT/TC23LFP09/TC23LFP09_05deg.parquet,TC23LFP09_05deg.parquet,TC23LFP09,LFP,lithium-ion,5.0,,5.0,discharge,57,0.0175073366688637,1.015442489221027,0.5911182033596667,3.24068926944381,5.727352292817679
raw_CU_diffT/TC23LFP09/TC23LFP09_05deg.parquet,TC23LFP09_05deg.parquet,TC23LFP09,LFP,lithium-ion,5.0,,5.0,discharge,58,0.0175067889890488,1.0329492782100758,0.6013094074540926,3.23840051238223,5.743007127071823
raw_CU_diffT/TC23LFP09/TC23LFP09_05deg.parquet,TC23LFP09_05deg.parquet,TC23LFP09,LFP,lithium-ion,5.0,,5.0,discharge,59,0.0175073566566037,1.0504566348666795,0.6115009420040871,3.23611175532065,5.7376077900552485
raw_CU_diffT/TC23LFP09/TC23LFP09_05deg.parquet,TC23LFP09_05deg.parquet,TC23LFP09,LFP,lithium-ion,5.0,,5.0,discharge,60,0.0175067679359551,1.0679634028026346,0.6216921338429031,3.23344153874881,5.75304864640884
raw_CU_diffT/TC23LFP09/TC23LFP09_05deg.parquet,TC23LFP09_05deg.parquet,TC23LFP09,LFP,lithium-ion,5.0,,5.0,discharge,61,0.0175080640020089,1.0854714668046435,0.6318840801589498,3.23115278168722,5.748947486187845
raw_CU_diffT/TC23LFP09/TC23LFP09_05deg.parquet,TC23LFP09_05deg.parquet,TC23LFP09,LFP,lithium-ion,5.0,,5.0,discharge,62,0.0175096660222137,1.102981132826857,0.6420769590569155,3.22867329487051,5.755054419889502
raw_CU_diffT/TC23LFP09/TC23LFP09_05deg.parquet,TC23LFP09_05deg.parquet,TC23LFP09,LFP,lithium-ion,5.0,,5.0,discharge,63,0.0175073781908888,1.1204885110177458,0.6522685061426351,3.22638453780893,5.756605635359116
raw_CU_diffT/TC23LFP09/TC23LFP09_05deg.parquet,TC23LFP09_05deg.parquet,TC23LFP09,LFP,lithium-ion,5.0,,5.0,discharge,64,0.0175068455379051,1.1379953565556509,0.6624597431557724,3.22390505099222,5.755364668508286
raw_CU_diffT/TC23LFP09/TC23LFP09_05deg.parquet,TC23LFP09_05deg.parquet,TC23LFP09,LFP,lithium-ion,5.0,,5.0,discharge,65,0.0175111991771143,1.155506555732765,0.6726535145471878,3.22180702368577,5.763913232044198
raw_CU_diffT/TC23LFP09/TC23LFP09_05deg.parquet,TC23LFP09_05deg.parquet,TC23LFP09,LFP,lithium-ion,5.0,,5.0,discharge,66,0.0175069400272369,1.173013495760002,0.6828448065652759,3.21970899637932,5.777211906077348
raw_CU_diffT/TC23LFP09/TC23LFP09_05deg.parquet,TC23LFP09_05deg.parquet,TC23LFP09,LFP,lithium-ion,5.0,,5.0,discharge,67,0.0175072324938501,1.1905207282538521,0.6930362688365697,3.21742023931774,5.777085662983426
raw_CU_diffT/TC23LFP09/TC23LFP09_05deg.parquet,TC23LFP09_05deg.parquet,TC23LFP09,LFP,lithium-ion,5.0,,5.0,discharge,68,0.0175069357213145,1.2080276639751666,0.7032275583480567,3.21551294176642,5.7858769337016565
raw_CU_diffT/TC23LFP09/TC23LFP09_05deg.parquet,TC23LFP09_05deg.parquet,TC23LFP09,LFP,lithium-ion,5.0,,5.0,discharge,69,0.0175069238255803,1.2255345878007469,0.7134188409346957,3.2136056442151,5.8023458839779
raw_CU_diffT/TC23LFP09/TC23LFP09_05deg.parquet,TC23LFP09_05deg.parquet,TC23LFP09,LFP,lithium-ion,5.0,,5.0,discharge,70,0.0175067973323971,1.2430413851331439,0.7236100498860238,3.21150761690865,5.805476243093923
raw_CU_diffT/TC23LFP09/TC23LFP09_05deg.parquet,TC23LFP09_05deg.parquet,TC23LFP09,LFP,lithium-ion,5.0,,5.0,discharge,71,0.0175072936913577,1.2605486788245015,0.7338015477821422,3.20960031935733,5.801909806629834
raw_CU_diffT/TC23LFP09/TC23LFP09_05deg.parquet,TC23LFP09_05deg.parquet,TC23LFP09,LFP,lithium-ion,5.0,,5.0,discharge,72,0.0175074290623336,1.278056107886835,0.7439931244815893,3.20769302180602,5.99937906077348
raw_CU_diffT/TC23LFP09/TC23LFP09_05deg.parquet,TC23LFP09_05deg.parquet,TC23LFP09,LFP,lithium-ion,5.0,,5.0,discharge,73,0.0175073168784101,1.2955634247652452,0.7541846358755561,3.20616718376496,6.333052348066298
raw_CU_diffT/TC23LFP09/TC23LFP09_05deg.parquet,TC23LFP09_05deg.parquet,TC23LFP09,LFP,lithium-ion,5.0,,5.0,discharge,74,0.0175069055703926,1.313070330335638,0.7643759078353266,3.20425988621365,6.028041049723756
raw_CU_diffT/TC23LFP09/TC23LFP09_05deg.parquet,TC23LFP09_05deg.parquet,TC23LFP09,LFP,lithium-ion,5.0,,5.0,discharge,75,0.017507349998,1.330577680333638,0.7745674385091569,3.2015896696418,5.680323370165746
raw_CU_diffT/TC23LFP09/TC23LFP09_05deg.parquet,TC23LFP09_05deg.parquet,TC23LFP09,LFP,lithium-ion,5.0,,5.0,discharge,76,0.0175073141862033,1.3480849945198412,0.7847589483359129,3.19853799355969,5.6524954696132585
raw_CU_diffT/TC23LFP09/TC23LFP09_05deg.parquet,TC23LFP09_05deg.parquet,TC23LFP09,LFP,lithium-ion,5.0,,5.0,discharge,77,0.017506855515324,1.3655918500351651,0.794950191157192,3.19548631747758,5.723621519337016
raw_CU_diffT/TC23LFP09/TC23LFP09_05deg.parquet,TC23LFP09_05deg.parquet,TC23LFP09,LFP,lithium-ion,5.0,,5.0,discharge,78,0.0175069440175954,1.3830987940527606,0.8051414854981822,3.19205318188521,5.743859447513812
raw_CU_diffT/TC23LFP09/TC23LFP09_05deg.parquet,TC23LFP09_05deg.parquet,TC23LFP09,LFP,lithium-ion,5.0,,5.0,discharge,79,0.0175073482072794,1.40060614226004,0.8153330151295827,3.18804785702745,5.779771187845305
raw_CU_diffT/TC23LFP09/TC23LFP09_05deg.parquet,TC23LFP09_05deg.parquet,TC23LFP09,LFP,lithium-ion,5.0,,5.0,discharge,80,0.0175140490988091,1.418120191358849,0.8255284455421734,3.18327961314915,5.809218038674032
raw_CU_diffT/TC23LFP09/TC23LFP09_05deg.parquet,TC23LFP09_05deg.parquet,TC23LFP09,LFP,lithium-ion,5.0,,5.0,discharge,81,0.0175139285858644,1.4356341199447133,0.8357238058007219,3.17774845025033,5.84446347107438
raw_CU_diffT/TC23LFP09/TC23LFP09_05deg.parquet,TC23LFP09_05deg.parquet,TC23LFP09,LFP,lithium-ion,5.0,,5.0,discharge,82,0.0175107225734248,1.4531448425181381,0.8459172997474573,3.17164509808611,5.86155861878453
raw_CU_diffT/TC23LFP09/TC23LFP09_05deg.parquet,TC23LFP09_05deg.parquet,TC23LFP09,LFP,lithium-ion,5.0,,5.0,discharge,83,0.0175147646791349,1.470659607197273,0.8561131467198839,3.16477882690137,5.870958815426997
raw_CU_diffT/TC23LFP09/TC23LFP09_05deg.parquet,TC23LFP09_05deg.parquet,TC23LFP09,LFP,lithium-ion,5.0,,5.0,discharge,84,0.0175100226400786,1.4881696298373517,0.8663062332153393,3.15676817718584,5.881358622589532
raw_CU_diffT/TC23LFP09/TC23LFP09_05deg.parquet,TC23LFP09_05deg.parquet,TC23LFP09,LFP,lithium-ion,5.0,,5.0,discharge,85,0.0175107944078782,1.50568042424523,0.8764997689789708,3.14761314893951,5.894232569060774
raw_CU_diffT/TC23LFP09/TC23LFP09_05deg.parquet,TC23LFP09_05deg.parquet,TC23LFP09,LFP,lithium-ion,5.0,,5.0,discharge,86,0.0175107306657302,1.5231911549109602,0.8866932676364693,3.13712301240726,5.913764005524863
raw_CU_diffT/TC23LFP09/TC23LFP09_05deg.parquet,TC23LFP09_05deg.parquet,TC23LFP09,LFP,lithium-ion,5.0,,5.0,discharge,87,0.0175147777227669,1.5407059326337271,0.8968891222019683,3.1247255783237,5.922545138121547
raw_CU_diffT/TC23LFP09/TC23LFP09_05deg.parquet,TC23LFP09_05deg.parquet,TC23LFP09,LFP,lithium-ion,5.0,,5.0,discharge,88,0.0175142421246766,1.5582201747584037,0.907084664980454,3.11023011693369,5.942851325966851
raw_CU_diffT/TC23LFP09/TC23LFP09_05deg.parquet,TC23LFP09_05deg.parquet,TC23LFP09,LFP,lithium-ion,5.0,,5.0,discharge,89,0.0175108719601404,1.5757310467185441,0.917278245889482,3.09306443897183,5.960821602209945
raw_CU_diffT/TC23LFP09/TC23LFP09_05deg.parquet,TC23LFP09_05deg.parquet,TC23LFP09,LFP,lithium-ion,5.0,,5.0,discharge,90,0.0175099484676706,1.5932409951862148,0.9274712892070508,3.07265635517273,5.969777541436464
raw_CU_diffT/TC23LFP09/TC23LFP09_05deg.parquet,TC23LFP09_05deg.parquet,TC23LFP09,LFP,lithium-ion,5.0,,5.0,discharge,91,0.0175142361220572,1.610755231308272,0.9376668284912396,3.04767075725047,5.99152814917127
raw_CU_diffT/TC23LFP09/TC23LFP09_05deg.parquet,TC23LFP09_05deg.parquet,TC23LFP09,LFP,lithium-ion,5.0,,5.0,discharge,92,0.0175106540576123,1.6282658853658842,0.947860282552955,3.01677253691912,6.00414861878453
raw_CU_diffT/TC23LFP09/TC23LFP09_05deg.parquet,TC23LFP09_05deg.parquet,TC23LFP09,LFP,lithium-ion,5.0,,5.0,discharge,93,0.0175142627156674,1.6457801480815517,0.9580558373180472,2.97633782883119,6.019815619834711
raw_CU_diffT/TC23LFP09/TC23LFP09_05deg.parquet,TC23LFP09_05deg.parquet,TC23LFP09,LFP,lithium-ion,5.0,,5.0,discharge,94,0.0157830408739997,1.6615631889555513,0.9672435981848865,2.93094414710983,5.99697541436464
raw_CU_diffT/TC23LFP09/TC23LFP09_05deg.parquet,TC23LFP09_05deg.parquet,TC23LFP09,LFP,lithium-ion,5.0,,5.0,discharge,95,0.012030281000977,1.6735934699565282,0.9742467698727925,2.893561115104,5.929175110497238
raw_CU_diffT/TC23LFP09/TC23LFP09_05deg.parquet,TC23LFP09_05deg.parquet,TC23LFP09,LFP,lithium-ion,5.0,,5.0,discharge,96,0.0096631868489154,1.6832566568054437,0.979871988149055,2.85827611040462,5.858136436464089
raw_CU_diffT/TC23LFP09/TC23LFP09_05deg.parquet,TC23LFP09_05deg.parquet,TC23LFP09,LFP,lithium-ion,5.0,,5.0,discharge,97,0.0079148086477435,1.691171465453187,0.9844794253180262,2.82489840325657,5.786497955801106
raw_CU_diffT/TC23LFP09/TC23LFP09_05deg.parquet,TC23LFP09_05deg.parquet,TC23LFP09,LFP,lithium-ion,5.0,,5.0,discharge,98,0.006488049414508,1.6976595148676952,0.9882563050073475,2.79361872341496,5.739361464088397
raw_CU_diffT/TC23LFP09/TC23LFP09_05deg.parquet,TC23LFP09_05deg.parquet,TC23LFP09,LFP,lithium-ion,5.0,,5.0,discharge,99,0.0053238869186205,1.7029834017863157,0.9913554923110413,2.76481853039006,5.699892900552487
raw_CU_diffT/TC23LFP09/TC23LFP09_05deg.parquet,TC23LFP09_05deg.parquet,TC23LFP09,LFP,lithium-ion,5.0,,5.0,discharge,100,0.0043523872255438,1.7073357890118595,0.9938891417736146,2.73830709442674,5.668751602209946
raw_CU_diffT/TC23LFP09/TC23LFP09_05deg.parquet,TC23LFP09_05deg.parquet,TC23LFP09,LFP,lithium-ion,5.0,,5.0,discharge,101,0.0035364138817728,1.7108722028936323,0.9959477897446418,2.71427514528014,5.634768011049724
raw_CU_diffT/TC23LFP09/TC23LFP09_05deg.parquet,TC23LFP09_05deg.parquet,TC23LFP09,LFP,lithium-ion,5.0,,5.0,discharge,102,0.0028542848935887,1.713726487787221,0.9976093508631539,2.69253195319512,5.616971850828729
raw_CU_diffT/TC23LFP09/TC23LFP09_05deg.parquet,TC23LFP09_05deg.parquet,TC23LFP09,LFP,lithium-ion,5.0,,5.0,discharge,103,0.0022841762046123,1.7160106639918333,0.9989390353588886,2.67250532890629,5.604817762430939
raw_CU_diffT/TC23LFP09/TC23LFP09_05deg.parquet,TC23LFP09_05deg.parquet,TC23LFP09,LFP,lithium-ion,5.0,,5.0,discharge,104,0.0018225603103106,1.717833224302144,0.9999999999999998,2.65419527241364,5.591636270718232
raw_CU_diffT/TC23LFP09/TC23LFP09_05deg.parquet,TC23LFP09_05deg.parquet,TC23LFP09,LFP,lithium-ion,5.0,,5.0,charge,0,0.0175170961627017,0.0175170961627017,0.04100625259923538,2.95631120454235,5.6435489226519335
raw_CU_diffT/TC23LFP09/TC23LFP09_05deg.parquet,TC23LFP09_05deg.parquet,TC23LFP09,LFP,lithium-ion,5.0,,5.0,charge,1,0.0175150769137259,0.0350321730764276,0.08200777828295958,3.05873308304811,5.6758749723756905
raw_CU_diffT/TC23LFP09/TC23LFP09_05deg.parquet,TC23LFP09_05deg.parquet,TC23LFP09,LFP,lithium-ion,5.0,,5.0,charge,2,0.0175137206241423,0.052545893700569904,0.12300612899106304,3.12815871391607,5.697683784530387
raw_CU_diffT/TC23LFP09/TC23LFP09_05deg.parquet,TC23LFP09_05deg.parquet,TC23LFP09,LFP,lithium-ion,5.0,,5.0,charge,3,0.0175138178611237,0.0700597115616936,0.16400470732389288,3.1811815858427,5.691897458563536
raw_CU_diffT/TC23LFP09/TC23LFP09_05deg.parquet,TC23LFP09_05deg.parquet,TC23LFP09,LFP,lithium-ion,5.0,,5.0,charge,4,0.0175174379348817,0.0875771494965753,0.20501175998703236,3.21303345494971,5.698865386740332
raw_CU_diffT/TC23LFP09/TC23LFP09_05deg.parquet,TC23LFP09_05deg.parquet,TC23LFP09,LFP,lithium-ion,5.0,,5.0,charge,5,0.017512887343392,0.1050900368399673,0.24600816004528978,3.22409578074735,5.707133618784529
raw_CU_diffT/TC23LFP09/TC23LFP09_05deg.parquet,TC23LFP09_05deg.parquet,TC23LFP09,LFP,lithium-ion,5.0,,5.0,charge,6,0.0175156177971843,0.1226056546371516,0.28701095189799064,3.23115278168722,5.717349944751381
raw_CU_diffT/TC23LFP09/TC23LFP09_05deg.parquet,TC23LFP09_05deg.parquet,TC23LFP09,LFP,lithium-ion,5.0,,5.0,charge,7,0.0175206079108462,0.14012626254799782,0.3280254252451251,3.23687467434118,5.721711574585636
raw_CU_diffT/TC23LFP09/TC23LFP09_05deg.parquet,TC23LFP09_05deg.parquet,TC23LFP09,LFP,lithium-ion,5.0,,5.0,charge,8,0.01355788372604,0.15368414627403781,0.35976344846639585,3.24049853968868,5.698555773480663
raw_CU_diffT/TC23LFP09/TC23LFP09_05deg.parquet,TC23LFP09_05deg.parquet,TC23LFP09,LFP,lithium-ion,5.0,,5.0,charge,9,0.0112755146475937,0.1649596609216315,0.3861586110853064,3.24316875626053,5.676485607734806
raw_CU_diffT/TC23LFP09/TC23LFP09_05deg.parquet,TC23LFP09_05deg.parquet,TC23LFP09,LFP,lithium-ion,5.0,,5.0,charge,10,0.0097965551627712,0.1747562160844027,0.40909163673497445,3.24545751332211,5.652079226519337
raw_CU_diffT/TC23LFP09/TC23LFP09_05deg.parquet,TC23LFP09_05deg.parquet,TC23LFP09,LFP,lithium-ion,5.0,,5.0,charge,11,0.0087466227618994,0.18350283884630209,0.4295668467260207,3.24774627038369,5.635028370165746
raw_CU_diffT/TC23LFP09/TC23LFP09_05deg.parquet,TC23LFP09_05deg.parquet,TC23LFP09,LFP,lithium-ion,5.0,,5.0,charge,12,0.0079554283966528,0.1914582672429549,0.44818992804830543,3.24946283817987,5.626771160220994
raw_CU_diffT/TC23LFP09/TC23LFP09_05deg.parquet,TC23LFP09_05deg.parquet,TC23LFP09,LFP,lithium-ion,5.0,,5.0,charge,13,0.0073763518928108,0.1988346191357657,0.46545743324254507,3.25098867622093,5.918299668508286
raw_CU_diffT/TC23LFP09/TC23LFP09_05deg.parquet,TC23LFP09_05deg.parquet,TC23LFP09,LFP,lithium-ion,5.0,,5.0,charge,14,0.0084420541184616,0.2072766732542273,0.48521967011232664,3.25365889279277,5.9474164917127075
raw_CU_diffT/TC23LFP09/TC23LFP09_05deg.parquet,TC23LFP09_05deg.parquet,TC23LFP09,LFP,lithium-ion,5.0,,5.0,charge,15,0.0077347431109656,0.2150114163651929,0.5033261431745566,3.25594764985435,5.546903176795579
raw_CU_diffT/TC23LFP09/TC23LFP09_05deg.parquet,TC23LFP09_05deg.parquet,TC23LFP09,LFP,lithium-ion,5.0,,5.0,charge,16,0.0056917017992272,0.2207031181644201,0.5166500045914729,3.25671056887488,5.419617624309392
raw_CU_diffT/TC23LFP09/TC23LFP09_05deg.parquet,TC23LFP09_05deg.parquet,TC23LFP09,LFP,lithium-ion,5.0,,5.0,charge,17,0.0050181725566106,0.2257212907210307,0.5283971828641523,3.25728275814028,5.454783232044199
raw_CU_diffT/TC23LFP09/TC23LFP09_05deg.parquet,TC23LFP09_05deg.parquet,TC23LFP09,LFP,lithium-ion,5.0,,5.0,charge,18,0.0048882272383541,0.2306095179593848,0.5398401685643287,3.25823640691593,5.494775801104972
raw_CU_diffT/TC23LFP09/TC23LFP09_05deg.parquet,TC23LFP09_05deg.parquet,TC23LFP09,LFP,lithium-ion,5.0,,5.0,charge,19,0.0048505393966476,0.2354600573560324,0.5511949297584237,3.25938078544673,5.522650966850829
raw_CU_diffT/TC23LFP09/TC23LFP09_05deg.parquet,TC23LFP09_05deg.parquet,TC23LFP09,LFP,lithium-ion,5.0,,5.0,charge,20,0.0047558281909455,0.2402158855469779,0.5623279788839813,3.26033443422238,5.5343602209944756
raw_CU_diffT/TC23LFP09/TC23LFP09_05deg.parquet,TC23LFP09_05deg.parquet,TC23LFP09,LFP,lithium-ion,5.0,,5.0,charge,21,0.0046301883251308,0.2448460738721087,0.5731669141891729,3.26128808299804,5.540321187845304
raw_CU_diffT/TC23LFP09/TC23LFP09_05deg.parquet,TC23LFP09_05deg.parquet,TC23LFP09,LFP,lithium-ion,5.0,,5.0,charge,22,0.0044741990566129,0.24932027292872158,0.5836406899217845,3.2622417317737,5.5565472375690605
raw_CU_diffT/TC23LFP09/TC23LFP09_05deg.parquet,TC23LFP09_05deg.parquet,TC23LFP09,LFP,lithium-ion,5.0,,5.0,charge,23,0.0043764462263347,0.25369671915505626,0.593885633363162,3.26338611030449,5.559977983425414
raw_CU_diffT/TC23LFP09/TC23LFP09_05deg.parquet,TC23LFP09_05deg.parquet,TC23LFP09,LFP,lithium-ion,5.0,,5.0,charge,24,0.0042116850582056,0.2579084042132619,0.6037448828506964,3.26433975908015,5.561529475138122
raw_CU_diffT/TC23LFP09/TC23LFP09_05deg.parquet,TC23LFP09_05deg.parquet,TC23LFP09,LFP,lithium-ion,5.0,,5.0,charge,25,0.0040859082350331,0.26199431244829496,0.6133096979106155,3.26529340785581,5.552301629834254
raw_CU_diffT/TC23LFP09/TC23LFP09_05deg.parquet,TC23LFP09_05deg.parquet,TC23LFP09,LFP,lithium-ion,5.0,,5.0,charge,26,0.0039334114306176,0.26592772387891256,0.6225175290033089,3.26624705663147,5.5644072099447515
raw_CU_diffT/TC23LFP09/TC23LFP09_05deg.parquet,TC23LFP09_05deg.parquet,TC23LFP09,LFP,lithium-ion,5.0,,5.0,charge,27,0.0038207524213871,0.26974847630029963,0.6314616335201374,3.267009975652,5.554570276243094
raw_CU_diffT/TC23LFP09/TC23LFP09_05deg.parquet,TC23LFP09_05deg.parquet,TC23LFP09,LFP,lithium-ion,5.0,,5.0,charge,28,0.0036942331768646,0.27344270947716426,0.6401095656547763,3.26796362442765,5.562313453038675
raw_CU_diffT/TC23LFP09/TC23LFP09_05deg.parquet,TC23LFP09_05deg.parquet,TC23LFP09,LFP,lithium-ion,5.0,,5.0,charge,29,0.003591674556682,0.2770343840338463,0.6485174154923051,3.26872654344818,5.561170303867403
raw_CU_diffT/TC23LFP09/TC23LFP09_05deg.parquet,TC23LFP09_05deg.parquet,TC23LFP09,LFP,lithium-ion,5.0,,5.0,charge,30,0.0034920604000317,0.280526444433878,0.6566920758084589,3.26948946246871,5.562285331491713
raw_CU_diffT/TC23LFP09/TC23LFP09_05deg.parquet,TC23LFP09_05deg.parquet,TC23LFP09,LFP,lithium-ion,5.0,,5.0,charge,31,0.0034030228229491,0.28392946725682705,0.6646583056094884,3.27025238148924,5.56248814917127
raw_CU_diffT/TC23LFP09/TC23LFP09_05deg.parquet,TC23LFP09_05deg.parquet,TC23LFP09,LFP,lithium-ion,5.0,,5.0,charge,32,0.0033131213227529,0.28724258857957996,0.6724140825139958,3.27120603026489,5.563700082872928
raw_CU_diffT/TC23LFP09/TC23LFP09_05deg.parquet,TC23LFP09_05deg.parquet,TC23LFP09,LFP,lithium-ion,5.0,,5.0,charge,33,0.0032233553181984,0.29046594389777836,0.6799597237074587,3.27177821953029,5.561954806629835
raw_CU_diffT/TC23LFP09/TC23LFP09_05deg.parquet,TC23LFP09_05deg.parquet,TC23LFP09,LFP,lithium-ion,5.0,,5.0,charge,34,0.0031438146956777,0.29360975859345606,0.6873191660681534,3.27235040879569,5.563215745856354
raw_CU_diffT/TC23LFP09/TC23LFP09_05deg.parquet,TC23LFP09_05deg.parquet,TC23LFP09,LFP,lithium-ion,5.0,,5.0,charge,35,0.0030701821215236,0.29667994071497966,0.6945062399091315,3.27311332781621,5.548841243093923
raw_CU_diffT/TC23LFP09/TC23LFP09_05deg.parquet,TC23LFP09_05deg.parquet,TC23LFP09,LFP,lithium-ion,5.0,,5.0,charge,36,0.0029668471823526,0.29964678789733223,0.7014514141465101,3.27387624683674,5.563729585635359
raw_CU_diffT/TC23LFP09/TC23LFP09_05deg.parquet,TC23LFP09_05deg.parquet,TC23LFP09,LFP,lithium-ion,5.0,,5.0,charge,37,0.0029228303726096,0.30256961826994183,0.7082935482223135,3.27463916585727,5.554870055248618
raw_CU_diffT/TC23LFP09/TC23LFP09_05deg.parquet,TC23LFP09_05deg.parquet,TC23LFP09,LFP,lithium-ion,5.0,,5.0,charge,38,0.0028537565937473,0.30542337486368915,0.7149739855877888,3.27521135512266,5.559377044198895
raw_CU_diffT/TC23LFP09/TC23LFP09_05deg.parquet,TC23LFP09_05deg.parquet,TC23LFP09,LFP,lithium-ion,5.0,,5.0,charge,39,0.0027959755751498,0.30821935043883897,0.7215191617762948,3.27578354438806,5.563079419889504
raw_CU_diffT/TC23LFP09/TC23LFP09_05deg.parquet,TC23LFP09_05deg.parquet,TC23LFP09,LFP,lithium-ion,5.0,,5.0,charge,40,0.0027446754396642,0.3109640258785032,0.7279442480655072,3.27635573365345,5.549656132596685
raw_CU_diffT/TC23LFP09/TC23LFP09_05deg.parquet,TC23LFP09_05deg.parquet,TC23LFP09,LFP,lithium-ion,5.0,,5.0,charge,41,0.002668264429348,0.31363229030785117,0.7341904617173093,3.27692792291885,5.560830662983426
raw_CU_diffT/TC23LFP09/TC23LFP09_05deg.parquet,TC23LFP09_05deg.parquet,TC23LFP09,LFP,lithium-ion,5.0,,5.0,charge,42,0.0026279155465665,0.31626020585441766,0.7403422215587272,3.27750011218424,5.57176455801105
raw_CU_diffT/TC23LFP09/TC23LFP09_05deg.parquet,TC23LFP09_05deg.parquet,TC23LFP09,LFP,lithium-ion,5.0,,5.0,charge,43,0.0026085620300663,0.318868767884484,0.7464486762206268,3.27807230144964,5.562983038674033
raw_CU_diffT/TC23LFP09/TC23LFP09_05deg.parquet,TC23LFP09_05deg.parquet,TC23LFP09,LFP,lithium-ion,5.0,,5.0,charge,44,0.0025505023764373,0.32141927026092126,0.7524192174411419,3.2784537609599,5.5540755801104975
raw_CU_diffT/TC23LFP09/TC23LFP09_05deg.parquet,TC23LFP09_05deg.parquet,TC23LFP09,LFP,lithium-ion,5.0,,5.0,charge,45,0.0024918209969664,0.32391109125788764,0.758252389805135,3.2790259502253,5.554231436464089
raw_CU_diffT/TC23LFP09/TC23LFP09_05deg.parquet,TC23LFP09_05deg.parquet,TC23LFP09,LFP,lithium-ion,5.0,,5.0,charge,46,0.0024442870603436,0.32635537831823125,0.7639742886684243,3.27959813949069,5.553734392265193
raw_CU_diffT/TC23LFP09/TC23LFP09_05deg.parquet,TC23LFP09_05deg.parquet,TC23LFP09,LFP,lithium-ion,5.0,,5.0,charge,47,0.0024068270292034,0.32876220534743467,0.7696084963136578,3.27997959900096,5.556575359116023
raw_CU_diffT/TC23LFP09/TC23LFP09_05deg.parquet,TC23LFP09_05deg.parquet,TC23LFP09,LFP,lithium-ion,5.0,,5.0,charge,48,0.0023679073055834,0.33113011265301806,0.7751515957065284,3.28055178826635,5.559126049723757
raw_CU_diffT/TC23LFP09/TC23LFP09_05deg.parquet,TC23LFP09_05deg.parquet,TC23LFP09,LFP,lithium-ion,5.0,,5.0,charge,49,0.0023397298816694,0.3334698425346875,0.7806287337921206,3.28112397753175,5.576105690607735
raw_CU_diffT/TC23LFP09/TC23LFP09_05deg.parquet,TC23LFP09_05deg.parquet,TC23LFP09,LFP,lithium-ion,5.0,,5.0,charge,50,0.0023322374266693,0.3358020799613568,0.7860883325835588,3.28150543704201,5.564824585635359
raw_CU_diffT/TC23LFP09/TC23LFP09_05deg.parquet,TC23LFP09_05deg.parquet,TC23LFP09,LFP,lithium-ion,5.0,,5.0,charge,51,0.0022872792001245,0.3380893591614813,0.7914426874249161,3.28188689655227,5.567373121546962
raw_CU_diffT/TC23LFP09/TC23LFP09_05deg.parquet,TC23LFP09_05deg.parquet,TC23LFP09,LFP,lithium-ion,5.0,,5.0,charge,52,0.002246326833658,0.3403356859951393,0.7967011757443188,3.28226835606254,5.560831602209945
raw_CU_diffT/TC23LFP09/TC23LFP09_05deg.parquet,TC23LFP09_05deg.parquet,TC23LFP09,LFP,lithium-ion,5.0,,5.0,charge,53,0.0022082388760499,0.3425439248711892,0.8018705029153118,3.2826498155728,5.56051091160221
raw_CU_diffT/TC23LFP09/TC23LFP09_05deg.parquet,TC23LFP09_05deg.parquet,TC23LFP09,LFP,lithium-ion,5.0,,5.0,charge,54,0.0021773279138356,0.3447212527850248,0.8069674697639735,3.2832220048382,5.5625849999999994
raw_CU_diffT/TC23LFP09/TC23LFP09_05deg.parquet,TC23LFP09_05deg.parquet,TC23LFP09,LFP,lithium-ion,5.0,,5.0,charge,55,0.0021489117533369,0.3468701645383617,0.811997916440314,3.28360346434846,5.561005331491713
raw_CU_diffT/TC23LFP09/TC23LFP09_05deg.parquet,TC23LFP09_05deg.parquet,TC23LFP09,LFP,lithium-ion,5.0,,5.0,charge,56,0.0021201270571678,0.3489902915955295,0.8169609802290377,3.28398492385872,5.568438977900553
raw_CU_diffT/TC23LFP09/TC23LFP09_05deg.parquet,TC23LFP09_05deg.parquet,TC23LFP09,LFP,lithium-ion,5.0,,5.0,charge,57,0.0020960914347308,0.3510863830302603,0.8218677783675716,3.28455711312412,5.560598370165746
raw_CU_diffT/TC23LFP09/TC23LFP09_05deg.parquet,TC23LFP09_05deg.parquet,TC23LFP09,LFP,lithium-ion,5.0,,5.0,charge,58,0.0020611263171304,0.3531475093473907,0.8266927256998323,3.28474784287925,5.571725690607734
raw_CU_diffT/TC23LFP09/TC23LFP09_05deg.parquet,TC23LFP09_05deg.parquet,TC23LFP09,LFP,lithium-ion,5.0,,5.0,charge,59,0.0020522861262484,0.3551997954736391,0.831496978785914,3.28512930238951,5.5611802486187845
raw_CU_diffT/TC23LFP09/TC23LFP09_05deg.parquet,TC23LFP09_05deg.parquet,TC23LFP09,LFP,lithium-ion,5.0,,5.0,charge,60,0.0020185066154668,0.35721830208910593,0.8362221564853606,3.28570149165491,5.559610027624309
raw_CU_diffT/TC23LFP09/TC23LFP09_05deg.parquet,TC23LFP09_05deg.parquet,TC23LFP09,LFP,lithium-ion,5.0,,5.0,charge,61,0.0019834098970373,0.35920171198614326,0.8408651753105305,3.28608295116517,5.571715220994475
raw_CU_diffT/TC23LFP09/TC23LFP09_05deg.parquet,TC23LFP09_05deg.parquet,TC23LFP09,LFP,lithium-ion,5.0,,5.0,charge,62,0.0019699705869397,0.36117168257308296,0.84547673368475,3.28646441067544,5.574302928176796
raw_CU_diffT/TC23LFP09/TC23LFP09_05deg.parquet,TC23LFP09_05deg.parquet,TC23LFP09,LFP,lithium-ion,5.0,,5.0,charge,63,0.0019467069851321,0.36311838955821507,0.8500338336531222,3.2868458701857,5.5568179005524865
raw_CU_diffT/TC23LFP09/TC23LFP09_05deg.parquet,TC23LFP09_05deg.parquet,TC23LFP09,LFP,lithium-ion,5.0,,5.0,charge,64,0.0019136914341826,0.36503208099239765,0.8545136466094599,3.28722732969596,5.560656546961327
raw_CU_diffT/TC23LFP09/TC23LFP09_05deg.parquet,TC23LFP09_05deg.parquet,TC23LFP09,LFP,lithium-ion,5.0,,5.0,charge,65,0.0018891471979615,0.36692122819035916,0.8589360032876001,3.28760878920623,5.573664392265194
raw_CU_diffT/TC23LFP09/TC23LFP09_05deg.parquet,TC23LFP09_05deg.parquet,TC23LFP09,LFP,lithium-ion,5.0,,5.0,charge,66,0.0018850206732366,0.36880624886359575,0.8633487000704211,3.28799024871649,5.569069226519337
raw_CU_diffT/TC23LFP09/TC23LFP09_05deg.parquet,TC23LFP09_05deg.parquet,TC23LFP09,LFP,lithium-ion,5.0,,5.0,charge,67,0.0018576465562811,0.3706638954198769,0.8676973160293355,3.28837170822675,5.568226795580111
raw_CU_diffT/TC23LFP09/TC23LFP09_05deg.parquet,TC23LFP09_05deg.parquet,TC23LFP09,LFP,lithium-ion,5.0,,5.0,charge,68,0.0018338149358416,0.3724977103557185,0.8719901438919517,3.28875316773702,5.568343867403315
raw_CU_diffT/TC23LFP09/TC23LFP09_05deg.parquet,TC23LFP09_05deg.parquet,TC23LFP09,LFP,lithium-ion,5.0,,5.0,charge,69,0.0018165104785531,0.37431422083427157,0.8762424632741624,3.28913462724728,5.5554711878453045
raw_CU_diffT/TC23LFP09/TC23LFP09_05deg.parquet,TC23LFP09_05deg.parquet,TC23LFP09,LFP,lithium-ion,5.0,,5.0,charge,70,0.0017837299851416,0.37609795081941316,0.8804180458969997,3.28951608675754,5.551051077348066
raw_CU_diffT/TC23LFP09/TC23LFP09_05deg.parquet,TC23LFP09_05deg.parquet,TC23LFP09,LFP,lithium-ion,5.0,,5.0,charge,71,0.0017558492936683,0.37785380011308145,0.8845283618416971,3.28989754626781,5.5913344475138125
raw_CU_diffT/TC23LFP09/TC23LFP09_05deg.parquet,TC23LFP09_05deg.parquet,TC23LFP09,LFP,lithium-ion,5.0,,5.0,charge,72,0.0017892511270149,0.37964305124009634,0.8887168690575257,3.29027900577807,6.059765138121547
raw_CU_diffT/TC23LFP09/TC23LFP09_05deg.parquet,TC23LFP09_05deg.parquet,TC23LFP09,LFP,lithium-ion,5.0,,5.0,charge,73,0.0022666438162278,0.38190969505632416,0.8940229179606903,3.2910419247986,6.031501104972376
raw_CU_diffT/TC23LFP09/TC23LFP09_05deg.parquet,TC23LFP09_05deg.parquet,TC23LFP09,LFP,lithium-ion,5.0,,5.0,charge,74,0.0022172723567169,0.3841269674130411,0.899213391855241,3.29180484381913,5.674459419889502
raw_CU_diffT/TC23LFP09/TC23LFP09_05deg.parquet,TC23LFP09_05deg.parquet,TC23LFP09,LFP,lithium-ion,5.0,,5.0,charge,75,0.001800744537908,0.3859277119509491,0.9034288043130076,3.29199557357426,5.363370745856354
raw_CU_diffT/TC23LFP09/TC23LFP09_05deg.parquet,TC23LFP09_05deg.parquet,TC23LFP09,LFP,lithium-ion,5.0,,5.0,charge,76,0.001490561084595,0.3874182730355441,0.906918099786514,3.29218630332939,5.336880745856354
raw_CU_diffT/TC23LFP09/TC23LFP09_05deg.parquet,TC23LFP09_05deg.parquet,TC23LFP09,LFP,lithium-ion,5.0,,5.0,charge,77,0.0014382775912679,0.388856550626812,0.9102850033912869,3.29237703308452,5.385780524861879
raw_CU_diffT/TC23LFP09/TC23LFP09_05deg.parquet,TC23LFP09_05deg.parquet,TC23LFP09,LFP,lithium-ion,5.0,,5.0,charge,78,0.0014610324659708,0.3903175830927828,0.9137051745086235,3.29256776283965,5.428245718232043
raw_CU_diffT/TC23LFP09/TC23LFP09_05deg.parquet,TC23LFP09_05deg.parquet,TC23LFP09,LFP,lithium-ion,5.0,,5.0,charge,79,0.0014845121790168,0.3918020952717996,0.9171803099325542,3.29275849259478,5.469894640883979
raw_CU_diffT/TC23LFP09/TC23LFP09_05deg.parquet,TC23LFP09_05deg.parquet,TC23LFP09,LFP,lithium-ion,5.0,,5.0,charge,80,0.0015045470927764,0.393306642364576,0.9207023456376046,3.29313995210505,5.478617237569061
raw_CU_diffT/TC23LFP09/TC23LFP09_05deg.parquet,TC23LFP09_05deg.parquet,TC23LFP09,LFP,lithium-ion,5.0,,5.0,charge,81,0.0015078674923492,0.39481450985692523,0.9242321541574152,3.29333068186018,5.502808453038675
raw_CU_diffT/TC23LFP09/TC23LFP09_05deg.parquet,TC23LFP09_05deg.parquet,TC23LFP09,LFP,lithium-ion,5.0,,5.0,charge,82,0.0015136418866972,0.39632815174362246,0.9277754801159065,3.29371214137044,5.52455138121547
raw_CU_diffT/TC23LFP09/TC23LFP09_05deg.parquet,TC23LFP09_05deg.parquet,TC23LFP09,LFP,lithium-ion,5.0,,5.0,charge,83,0.0015171587973097,0.39784531054093214,0.9313270389072603,3.29409360088071,5.5374721823204425
