Repository: DNV007/delivered-energy-decomposition

# Three-term energy accounting for a cold commercial sodium-ion 18650 cell

This repository holds the analysis code and the derived data behind a reanalysis
of a public commercial-cell archive. No new measurements were made. The
manuscript reporting the work is not distributed here; what is here is
everything needed to regenerate its numbers from the raw archive and to check
them.

**Source data.** Droese, D., Schlösser, A., Otto, M. *Dataset: Evaluation of
Commercial Sodium-Ion Batteries by State-of-the-Art Lithium-Ion Battery
Configurations.* Technische Universität Berlin, DepositOnce, 2025.
DOI [10.14279/depositonce-25036](https://doi.org/10.14279/depositonce-25036),
CC BY 4.0.

File: data_processed/ocv/ocv_slope_points.csv (part 2 of 85)
member_path,file_name,cell_id,cell_family,chemistry_type,temperature_deg_c,voltage_v,ambient_temperature_from_file_deg_c,direction,segment_index,segment_capacity_ah,cumulative_capacity_ah,soc_fraction_by_capacity,ocv_voltage_v,ocv_temperature_mean_deg_c,smoothing_window_segments,smoothed_ocv_voltage_v,dv_dcapacity_fraction_v,abs_dv_dcapacity_fraction_v
raw_CU_diffT/TC23LFP09/TC23LFP09_05deg.parquet,TC23LFP09_05deg.parquet,TC23LFP09,LFP,lithium-ion,5.0,,5.0,charge,43,0.0026085620300663,0.318868767884484,0.7464486762206268,3.27807230144964,5.562983038674033,5,3.2779960095475857,0.08846216566314524,0.08846216566314524
raw_CU_diffT/TC23LFP09/TC23LFP09_05deg.parquet,TC23LFP09_05deg.parquet,TC23LFP09,LFP,lithium-ion,5.0,,5.0,charge,44,0.0025505023764373,0.3214192702609212,0.7524192174411419,3.2784537609599,5.5540755801104975,5,3.278530052861954,0.08720405709129864,0.08720405709129864
raw_CU_diffT/TC23LFP09/TC23LFP09_05deg.parquet,TC23LFP09_05deg.parquet,TC23LFP09,LFP,lithium-ion,5.0,,5.0,charge,45,0.0024918209969664,0.3239110912578876,0.758252389805135,3.2790259502253,5.554231436464089,5,3.279025950225298,0.08584790782362006,0.08584790782362006
raw_CU_diffT/TC23LFP09/TC23LFP09_05deg.parquet,TC23LFP09_05deg.parquet,TC23LFP09,LFP,lithium-ion,5.0,,5.0,charge,46,0.0024442870603436,0.3263553783182312,0.7639742886684243,3.27959813949069,5.553734392265193,5,3.27952184758864,0.09075757335074286,0.09075757335074286
raw_CU_diffT/TC23LFP09/TC23LFP09_05deg.parquet,TC23LFP09_05deg.parquet,TC23LFP09,LFP,lithium-ion,5.0,,5.0,charge,47,0.0024068270292034,0.3287622053474346,0.7696084963136578,3.27997959900096,5.556575359116023,5,3.28005589090301,0.09210229574978257,0.09210229574978257
raw_CU_diffT/TC23LFP09/TC23LFP09_05deg.parquet,TC23LFP09_05deg.parquet,TC23LFP09,LFP,lithium-ion,5.0,,5.0,charge,48,0.0023679073055834,0.331130112653018,0.7751515957065284,3.28055178826635,5.559126049723757,5,3.280551788266352,0.08650089902732816,0.08650089902732816
raw_CU_diffT/TC23LFP09/TC23LFP09_05deg.parquet,TC23LFP09_05deg.parquet,TC23LFP09,LFP,lithium-ion,5.0,,5.0,charge,49,0.0023397298816694,0.3334698425346875,0.7806287337921206,3.28112397753175,5.576105690607735,5,3.281009539678668,0.08370938645072101,0.08370938645072101
raw_CU_diffT/TC23LFP09/TC23LFP09_05deg.parquet,TC23LFP09_05deg.parquet,TC23LFP09,LFP,lithium-ion,5.0,,5.0,charge,50,0.0023322374266693,0.3358020799613568,0.7860883325835588,3.28150543704201,5.564824585635359,5,3.2814672910909835,0.08107862842661007,0.08107862842661007
raw_CU_diffT/TC23LFP09/TC23LFP09_05deg.parquet,TC23LFP09_05deg.parquet,TC23LFP09,LFP,lithium-ion,5.0,,5.0,charge,51,0.0022872792001245,0.3380893591614813,0.7914426874249161,3.28188689655227,5.567373121546962,5,3.281886896552274,0.07908793845814444,0.07908793845814444
raw_CU_diffT/TC23LFP09/TC23LFP09_05deg.parquet,TC23LFP09_05deg.parquet,TC23LFP09,LFP,lithium-ion,5.0,,5.0,charge,52,0.002246326833658,0.3403356859951393,0.7967011757443188,3.28226835606254,5.560831602209945,5,3.282306502013564,0.08048988192325623,0.08048988192325623
raw_CU_diffT/TC23LFP09/TC23LFP09_05deg.parquet,TC23LFP09_05deg.parquet,TC23LFP09,LFP,lithium-ion,5.0,,5.0,charge,53,0.0022082388760499,0.3425439248711892,0.8018705029153118,3.2826498155728,5.56051091160221,5,3.282726107474854,0.0817524130496281,0.0817524130496281
raw_CU_diffT/TC23LFP09/TC23LFP09_05deg.parquet,TC23LFP09_05deg.parquet,TC23LFP09,LFP,lithium-ion,5.0,,5.0,charge,54,0.0021773279138356,0.3447212527850248,0.8069674697639735,3.2832220048382,5.562585,5,3.283145712936144,0.08668883817597361,0.08668883817597361
raw_CU_diffT/TC23LFP09/TC23LFP09_05deg.parquet,TC23LFP09_05deg.parquet,TC23LFP09,LFP,lithium-ion,5.0,,5.0,charge,55,0.0021489117533369,0.3468701645383617,0.811997916440314,3.28360346434846,5.561005331491713,5,3.2836034643484595,0.08774916699047708,0.08774916699047708
raw_CU_diffT/TC23LFP09/TC23LFP09_05deg.parquet,TC23LFP09_05deg.parquet,TC23LFP09,LFP,lithium-ion,5.0,,5.0,charge,56,0.0021201270571678,0.3489902915955295,0.8169609802290377,3.28398492385872,5.568438977900553,5,3.28402306980975,0.08112394181864602,0.08112394181864602
raw_CU_diffT/TC23LFP09/TC23LFP09_05deg.parquet,TC23LFP09_05deg.parquet,TC23LFP09,LFP,lithium-ion,5.0,,5.0,charge,57,0.0020960914347308,0.3510863830302603,0.8218677783675716,3.28455711312412,5.560598370165746,5,3.2844045293200117,0.08239221117094075,0.08239221117094075
raw_CU_diffT/TC23LFP09/TC23LFP09_05deg.parquet,TC23LFP09_05deg.parquet,TC23LFP09,LFP,lithium-ion,5.0,,5.0,charge,58,0.0020611263171304,0.3531475093473907,0.8266927256998323,3.28474784287925,5.571725690607734,5,3.284824134781302,0.08715351620753609,0.08715351620753609
raw_CU_diffT/TC23LFP09/TC23LFP09_05deg.parquet,TC23LFP09_05deg.parquet,TC23LFP09,LFP,lithium-ion,5.0,,5.0,charge,59,0.0020522861262484,0.3551997954736391,0.831496978785914,3.28512930238951,5.5611802486187845,5,3.285243740242592,0.0840073452476986,0.0840073452476986
raw_CU_diffT/TC23LFP09/TC23LFP09_05deg.parquet,TC23LFP09_05deg.parquet,TC23LFP09,LFP,lithium-ion,5.0,,5.0,charge,60,0.0020185066154668,0.3572183020891059,0.8362221564853606,3.28570149165491,5.559610027624309,5,3.285625199752856,0.08559356462029655,0.08559356462029655
raw_CU_diffT/TC23LFP09/TC23LFP09_05deg.parquet,TC23LFP09_05deg.parquet,TC23LFP09,LFP,lithium-ion,5.0,,5.0,charge,61,0.0019834098970373,0.3592017119861432,0.8408651753105305,3.28608295116517,5.571715220994475,5,3.2860448052141455,0.09068272931062893,0.09068272931062893
raw_CU_diffT/TC23LFP09/TC23LFP09_05deg.parquet,TC23LFP09_05deg.parquet,TC23LFP09,LFP,lithium-ion,5.0,,5.0,charge,62,0.0019699705869397,0.3611716825730829,0.84547673368475,3.28646441067544,5.574302928176796,5,3.2864644106754355,0.08732666264199906,0.08732666264199906
raw_CU_diffT/TC23LFP09/TC23LFP09_05deg.parquet,TC23LFP09_05deg.parquet,TC23LFP09,LFP,lithium-ion,5.0,,5.0,charge,63,0.0019467069851321,0.363118389558215,0.8500338336531222,3.2868458701857,5.556817900552487,5,3.2868458701857,0.08443487720188614,0.08443487720188614
raw_CU_diffT/TC23LFP09/TC23LFP09_05deg.parquet,TC23LFP09_05deg.parquet,TC23LFP09,LFP,lithium-ion,5.0,,5.0,charge,64,0.0019136914341826,0.3650320809923976,0.8545136466094599,3.28722732969596,5.560656546961327,5,3.287227329695964,0.08570748656148908,0.08570748656148908
raw_CU_diffT/TC23LFP09/TC23LFP09_05deg.parquet,TC23LFP09_05deg.parquet,TC23LFP09,LFP,lithium-ion,5.0,,5.0,charge,65,0.0018891471979615,0.3669212281903591,0.8589360032876001,3.28760878920623,5.573664392265194,5,3.287608789206226,0.08635158213144223,0.08635158213144223
raw_CU_diffT/TC23LFP09/TC23LFP09_05deg.parquet,TC23LFP09_05deg.parquet,TC23LFP09,LFP,lithium-ion,5.0,,5.0,charge,66,0.0018850206732366,0.3688062488635957,0.8633487000704211,3.28799024871649,5.569069226519337,5,3.28799024871649,0.0870874802623689,0.0870874802623689
raw_CU_diffT/TC23LFP09/TC23LFP09_05deg.parquet,TC23LFP09_05deg.parquet,TC23LFP09,LFP,lithium-ion,5.0,,5.0,charge,67,0.0018576465562811,0.3706638954198769,0.8676973160293355,3.28837170822675,5.568226795580111,5,3.288371708226754,0.08829341870858798,0.08829341870858798
raw_CU_diffT/TC23LFP09/TC23LFP09_05deg.parquet,TC23LFP09_05deg.parquet,TC23LFP09,LFP,lithium-ion,5.0,,5.0,charge,68,0.0018338149358416,0.3724977103557185,0.8719901438919517,3.28875316773702,5.568343867403315,5,3.288753167737016,0.08928498116466699,0.08928498116466699
raw_CU_diffT/TC23LFP09/TC23LFP09_05deg.parquet,TC23LFP09_05deg.parquet,TC23LFP09,LFP,lithium-ion,5.0,,5.0,charge,69,0.0018165104785531,0.3743142208342715,0.8762424632741624,3.28913462724728,5.5554711878453045,5,3.28913462724728,0.09053801603795364,0.09053801603795364
raw_CU_diffT/TC23LFP09/TC23LFP09_05deg.parquet,TC23LFP09_05deg.parquet,TC23LFP09,LFP,lithium-ion,5.0,,5.0,charge,70,0.0017837299851416,0.3760979508194131,0.8804180458969997,3.28951608675754,5.551051077348066,5,3.289516086757544,0.10143945301632584,0.10143945301632584
raw_CU_diffT/TC23LFP09/TC23LFP09_05deg.parquet,TC23LFP09_05deg.parquet,TC23LFP09,LFP,lithium-ion,5.0,,5.0,charge,71,0.0017558492936683,0.3778538001130814,0.8845283618416971,3.28989754626781,5.5913344475138125,5,3.2899738381698596,0.11935825665875655,0.11935825665875655
raw_CU_diffT/TC23LFP09/TC23LFP09_05deg.parquet,TC23LFP09_05deg.parquet,TC23LFP09,LFP,lithium-ion,5.0,,5.0,charge,72,0.0017892511270149,0.3796430512400963,0.8887168690575257,3.29027900577807,6.059765138121547,5,3.29050788148423,0.11248396939868144,0.11248396939868144
raw_CU_diffT/TC23LFP09/TC23LFP09_05deg.parquet,TC23LFP09_05deg.parquet,TC23LFP09,LFP,lithium-ion,5.0,,5.0,charge,73,0.0022666438162278,0.3819096950563241,0.8940229179606903,3.2910419247986,6.031501104972376,5,3.291003778847574,0.09079577323609556,0.09079577323609556
raw_CU_diffT/TC23LFP09/TC23LFP09_05deg.parquet,TC23LFP09_05deg.parquet,TC23LFP09,LFP,lithium-ion,5.0,,5.0,charge,74,0.0022172723567169,0.3841269674130411,0.899213391855241,3.29180484381913,5.674459419889502,5,3.29146153025989,0.0944540355898198,0.0944540355898198
raw_CU_diffT/TC23LFP09/TC23LFP09_05deg.parquet,TC23LFP09_05deg.parquet,TC23LFP09,LFP,lithium-ion,5.0,,5.0,charge,75,0.001800744537908,0.3859277119509491,0.9034288043130076,3.29199557357426,5.363370745856354,5,3.29188113572118,0.09293015758669299,0.09293015758669299
raw_CU_diffT/TC23LFP09/TC23LFP09_05deg.parquet,TC23LFP09_05deg.parquet,TC23LFP09,LFP,lithium-ion,5.0,,5.0,charge,76,0.001490561084595,0.3874182730355441,0.906918099786514,3.29218630332939,5.336880745856354,5,3.29218630332939,0.07177832599410294,0.07177832599410294
raw_CU_diffT/TC23LFP09/TC23LFP09_05deg.parquet,TC23LFP09_05deg.parquet,TC23LFP09,LFP,lithium-ion,5.0,,5.0,charge,77,0.0014382775912679,0.388856550626812,0.9102850033912868,3.29237703308452,5.385780524861879,5,3.29237703308452,0.06174358911749778,0.06174358911749778
raw_CU_diffT/TC23LFP09/TC23LFP09_05deg.parquet,TC23LFP09_05deg.parquet,TC23LFP09,LFP,lithium-ion,5.0,,5.0,charge,78,0.0014610324659708,0.3903175830927828,0.9137051745086237,3.29256776283965,5.428245718232043,5,3.292605908790678,0.06639437786810731,0.06639437786810731
raw_CU_diffT/TC23LFP09/TC23LFP09_05deg.parquet,TC23LFP09_05deg.parquet,TC23LFP09,LFP,lithium-ion,5.0,,5.0,charge,79,0.0014845121790168,0.3918020952717996,0.9171803099325542,3.29275849259478,5.469894640883979,5,3.2928347844968355,0.07080440451994718,0.07080440451994718
raw_CU_diffT/TC23LFP09/TC23LFP09_05deg.parquet,TC23LFP09_05deg.parquet,TC23LFP09,LFP,lithium-ion,5.0,,5.0,charge,80,0.0015045470927764,0.393306642364576,0.9207023456376046,3.29313995210505,5.478617237569061,5,3.29310180615402,0.08112864458092872,0.08112864458092872
raw_CU_diffT/TC23LFP09/TC23LFP09_05deg.parquet,TC23LFP09_05deg.parquet,TC23LFP09,LFP,lithium-ion,5.0,,5.0,charge,81,0.0015078674923492,0.3948145098569252,0.9242321541574152,3.29333068186018,5.502808453038675,5,3.2934069737622322,0.09166234639786808,0.09166234639786808
raw_CU_diffT/TC23LFP09/TC23LFP09_05deg.parquet,TC23LFP09_05deg.parquet,TC23LFP09,LFP,lithium-ion,5.0,,5.0,charge,82,0.0015136418866972,0.3963281517436224,0.9277754801159064,3.29371214137044,5.52455138121547,5,3.29375028732147,0.09141395035419464,0.09141395035419464
raw_CU_diffT/TC23LFP09/TC23LFP09_05deg.parquet,TC23LFP09_05deg.parquet,TC23LFP09,LFP,lithium-ion,5.0,,5.0,charge,83,0.0015171587973097,0.3978453105409321,0.9313270389072604,3.29409360088071,5.5374721823204425,5,3.29405545492968,0.09143926662733293,0.09143926662733293
raw_CU_diffT/TC23LFP09/TC23LFP09_05deg.parquet,TC23LFP09_05deg.parquet,TC23LFP09,LFP,lithium-ion,5.0,,5.0,charge,84,0.0015128946098526,0.3993582051507847,0.9348686155448158,3.29447506039097,5.546593011049724,5,3.294398768488918,0.10267549308917978,0.10267549308917978
raw_CU_diffT/TC23LFP09/TC23LFP09_05deg.parquet,TC23LFP09_05deg.parquet,TC23LFP09,LFP,lithium-ion,5.0,,5.0,charge,85,0.001503561550495,0.4008617667012797,0.9383883441668106,3.2946657901461,5.547688453038675,5,3.294780227999182,0.1032122289756785,0.1032122289756785
raw_CU_diffT/TC23LFP09/TC23LFP09_05deg.parquet,TC23LFP09_05deg.parquet,TC23LFP09,LFP,lithium-ion,5.0,,5.0,charge,86,0.0014953544546801,0.4023571211559598,0.941888860572296,3.29504724965637,5.590432872928178,5,3.295123541558418,0.09751158415099326,0.09751158415099326
raw_CU_diffT/TC23LFP09/TC23LFP09_05deg.parquet,TC23LFP09_05deg.parquet,TC23LFP09,LFP,lithium-ion,5.0,,5.0,charge,87,0.0015128415029568,0.4038699626589166,0.9454303128904572,3.29561943892176,5.5639912983425415,5,3.295466855117656,0.09804932845963776,0.09804932845963776
raw_CU_diffT/TC23LFP09/TC23LFP09_05deg.parquet,TC23LFP09_05deg.parquet,TC23LFP09,LFP,lithium-ion,5.0,,5.0,charge,88,0.0014794013727751,0.4053493640316917,0.948893484287372,3.29581016867689,5.544616104972376,5,3.295810168676894,0.10008760446288534,0.10008760446288534
raw_CU_diffT/TC23LFP09/TC23LFP09_05deg.parquet,TC23LFP09_05deg.parquet,TC23LFP09,LFP,lithium-ion,5.0,,5.0,charge,89,0.0014516962993458,0.4068010603310374,0.95229180011526,3.29619162818716,5.549316408839779,5,3.29615348223613,0.09016654567665228,0.09016654567665228
raw_CU_diffT/TC23LFP09/TC23LFP09_05deg.parquet,TC23LFP09_05deg.parquet,TC23LFP09,LFP,lithium-ion,5.0,,5.0,charge,90,0.0014361608751516,0.408237221206189,0.9556537486410094,3.29638235794229,5.569332486187845,5,3.2964205038933136,0.08512744092007551,0.08512744092007551
raw_CU_diffT/TC23LFP09/TC23LFP09_05deg.parquet,TC23LFP09_05deg.parquet,TC23LFP09,LFP,lithium-ion,5.0,,5.0,charge,91,0.0014352807366195,0.4096725019428086,0.9590136368262416,3.29676381745255,5.553310331491714,5,3.296725671501526,0.08576419732503382,0.08576419732503382
raw_CU_diffT/TC23LFP09/TC23LFP09_05deg.parquet,TC23LFP09_05deg.parquet,TC23LFP09,LFP,lithium-ion,5.0,,5.0,charge,92,0.0014119985127366,0.4110845004555452,0.962319023012698,3.29695454720768,5.56927364640884,5,3.2969926931587104,0.08659234569188357,0.08659234569188357
raw_CU_diffT/TC23LFP09/TC23LFP09_05deg.parquet,TC23LFP09_05deg.parquet,TC23LFP09,LFP,lithium-ion,5.0,,5.0,charge,93,0.0014108978968821,0.4124953983524272,0.9656218327372038,3.29733600671795,5.568109447513812,5,3.29729786076692,0.09268121393438378,0.09268121393438378
raw_CU_diffT/TC23LFP09/TC23LFP09_05deg.parquet,TC23LFP09_05deg.parquet,TC23LFP09,LFP,lithium-ion,5.0,,5.0,charge,94,0.0014022780943177,0.4138976764467449,0.96890446412861,3.29752673647308,5.584259005524862,5,3.297603028375132,0.09913517599142097,0.09913517599142097
raw_CU_diffT/TC23LFP09/TC23LFP09_05deg.parquet,TC23LFP09_05deg.parquet,TC23LFP09,LFP,lithium-ion,5.0,,5.0,charge,95,0.0013932032602987,0.4152908797070436,0.9721658519912588,3.29790819598334,5.553145497237569,5,3.29794634193437,0.10026235306702347,0.10026235306702347
raw_CU_diffT/TC23LFP09/TC23LFP09_05deg.parquet,TC23LFP09_05deg.parquet,TC23LFP09,LFP,lithium-ion,5.0,,5.0,charge,96,0.0013671621262173,0.4166580418332609,0.9753662794463036,3.29828965549361,5.555179889502763,5,3.2982515095425797,0.09593450200759435,0.09593450200759435
raw_CU_diffT/TC23LFP09/TC23LFP09_05deg.parquet,TC23LFP09_05deg.parquet,TC23LFP09,LFP,lithium-ion,5.0,,5.0,charge,97,0.0013507615845116,0.4180088034177725,0.9785283144218132,3.29867111500387,5.549084723756906,5,3.2985566771507906,0.0970620826690265,0.0970620826690265
raw_CU_diffT/TC23LFP09/TC23LFP09_05deg.parquet,TC23LFP09_05deg.parquet,TC23LFP09,LFP,lithium-ion,5.0,,5.0,charge,98,0.0013355640423502,0.4193443674601227,0.9816547730525352,3.298861844759,5.562653093922652,5,3.298861844759002,0.09156508221849435,0.09156508221849435
raw_CU_diffT/TC23LFP09/TC23LFP09_05deg.parquet,TC23LFP09_05deg.parquet,TC23LFP09,LFP,lithium-ion,5.0,,5.0,charge,99,0.0013336313957221,0.4206779988558448,0.984776707497566,3.29905257451413,5.55249591160221,5,3.2991288664161855,0.07985120590410588,0.07985120590410588
raw_CU_diffT/TC23LFP09/TC23LFP09_05deg.parquet,TC23LFP09_05deg.parquet,TC23LFP09,LFP,lithium-ion,5.0,,5.0,charge,100,0.001316914420757,0.4219949132766018,0.9878595087157336,3.2994340340244,5.573501546961327,5,3.2993577421223437,0.07429311154180596,0.07429311154180596
raw_CU_diffT/TC23LFP09/TC23LFP09_05deg.parquet,TC23LFP09_05deg.parquet,TC23LFP09,LFP,lithium-ion,5.0,,5.0,charge,101,0.001315132183337,0.4233100454599388,0.9909381378452652,3.29962476377953,5.567867651933702,5,3.299586617828502,0.07473190348594017,0.07473190348594017
raw_CU_diffT/TC23LFP09/TC23LFP09_05deg.parquet,TC23LFP09_05deg.parquet,TC23LFP09,LFP,lithium-ion,5.0,,5.0,charge,102,0.0013015978358039,0.4246116432957427,0.9939850840480976,3.29981549353466,5.5687404696132585,5,3.29981549353466,0.05324035149840256,0.05324035149840256
raw_CU_diffT/TC23LFP09/TC23LFP09_05deg.parquet,TC23LFP09_05deg.parquet,TC23LFP09,LFP,lithium-ion,5.0,,5.0,charge,103,0.0012927155642334,0.4259043588599761,0.9970112374969088,3.30000622328979,5.554899447513813,5,3.2999108584122245,0.0317119138593398,0.0317119138593398
raw_CU_diffT/TC23LFP09/TC23LFP09_05deg.parquet,TC23LFP09_05deg.parquet,TC23LFP09,LFP,lithium-ion,5.0,,5.0,charge,104,0.0012767428588464,0.4271811017188225,1.0,3.30019695304492,5.573499806629835,5,3.3000062232897895,0.031907813841472336,0.031907813841472336
raw_CU_diffT/TC23LFP09/TC23LFP09_05deg.parquet,TC23LFP09_05deg.parquet,TC23LFP09,LFP,lithium-ion,5.0,,5.0,charge,0,0.0175170961627017,0.0175170961627017,0.0410062525992353,2.95631120454235,5.6435489226519335,11,3.126918970507715,0.3631704968511995,0.3631704968511995
raw_CU_diffT/TC23LFP09/TC23LFP09_05deg.parquet,TC23LFP09_05deg.parquet,TC23LFP09,LFP,lithium-ion,5.0,,5.0,charge,1,0.0175150769137259,0.0350321730764276,0.0820077782829595,3.05873308304811,5.6758749723756905,11,3.1418095149619303,0.32650606008618865,0.32650606008618865
raw_CU_diffT/TC23LFP09/TC23LFP09_05deg.parquet,TC23LFP09_05deg.parquet,TC23LFP09,LFP,lithium-ion,5.0,,5.0,charge,2,0.0175137206241423,0.0525458937005699,0.123006128991063,3.12815871391607,5.697683784530387,11,3.1536926598843364,0.26254952906511875,0.26254952906511875
raw_CU_diffT/TC23LFP09/TC23LFP09_05deg.parquet,TC23LFP09_05deg.parquet,TC23LFP09,LFP,lithium-ion,5.0,,5.0,charge,3,0.0175138178611237,0.0700597115616936,0.1640047073238928,3.1811815858427,5.691897458563536,11,3.1633377576403747,0.21496745134259498,0.21496745134259498
raw_CU_diffT/TC23LFP09/TC23LFP09_05deg.parquet,TC23LFP09_05deg.parquet,TC23LFP09,LFP,lithium-ion,5.0,,5.0,charge,4,0.0175174379348817,0.0875771494965753,0.2050117599870323,3.21303345494971,5.698865386740332,11,3.1713208575023897,0.1795347977042283,0.1795347977042283
raw_CU_diffT/TC23LFP09/TC23LFP09_05deg.parquet,TC23LFP09_05deg.parquet,TC23LFP09,LFP,lithium-ion,5.0,,5.0,charge,5,0.017512887343392,0.1050900368399673,0.2460081600452897,3.22409578074735,5.707133618784529,11,3.1780605534860005,0.40525659847497053,0.40525659847497053
raw_CU_diffT/TC23LFP09/TC23LFP09_05deg.parquet,TC23LFP09_05deg.parquet,TC23LFP09,LFP,lithium-ion,5.0,,5.0,charge,6,0.0175156177971843,0.1226056546371516,0.2870109518979906,3.23115278168722,5.717349944751381,11,3.204554650380668,0.534470090727936,0.534470090727936
raw_CU_diffT/TC23LFP09/TC23LFP09_05deg.parquet,TC23LFP09_05deg.parquet,TC23LFP09,LFP,lithium-ion,5.0,,5.0,charge,7,0.0175206079108462,0.1401262625479978,0.3280254252451251,3.23687467434118,5.721711574585636,11,3.2218937190290093,0.3827702244467659,0.3827702244467659
raw_CU_diffT/TC23LFP09/TC23LFP09_05deg.parquet,TC23LFP09_05deg.parquet,TC23LFP09,LFP,lithium-ion,5.0,,5.0,charge,8,0.01355788372604,0.1536841462740378,0.3597634484663958,3.24049853968868,5.698555773480663,11,3.233060079238543,0.2960294432262174,0.2960294432262174
raw_CU_diffT/TC23LFP09/TC23LFP09_05deg.parquet,TC23LFP09_05deg.parquet,TC23LFP09,LFP,lithium-ion,5.0,,5.0,charge,9,0.0112755146475937,0.1649596609216315,0.3861586110853064,3.24316875626053,5.676485607734806,11,3.239648925324913,0.20707985271258167,0.20707985271258167
raw_CU_diffT/TC23LFP09/TC23LFP09_05deg.parquet,TC23LFP09_05deg.parquet,TC23LFP09,LFP,lithium-ion,5.0,,5.0,charge,10,0.0097965551627712,0.1747562160844027,0.4090916367349744,3.24545751332211,5.652079226519337,11,3.243550215770789,0.15674601306307068,0.15674601306307068
raw_CU_diffT/TC23LFP09/TC23LFP09_05deg.parquet,TC23LFP09_05deg.parquet,TC23LFP09,LFP,lithium-ion,5.0,,5.0,charge,11,0.0087466227618994,0.183502838846302,0.4295668467260207,3.24774627038369,5.635028370165746,11,3.2465151965096553,0.13577259091009353,0.13577259091009353
raw_CU_diffT/TC23LFP09/TC23LFP09_05deg.parquet,TC23LFP09_05deg.parquet,TC23LFP09,LFP,lithium-ion,5.0,,5.0,charge,12,0.0079554283966528,0.1914582672429549,0.4481899280483054,3.24946283817987,5.626771160220994,11,3.2488906489144793,0.11972421790427745,0.11972421790427745
raw_CU_diffT/TC23LFP09/TC23LFP09_05deg.parquet,TC23LFP09_05deg.parquet,TC23LFP09,LFP,lithium-ion,5.0,,5.0,charge,13,0.0073763518928108,0.1988346191357657,0.465457433242545,3.25098867622093,5.918299668508286,11,3.250832624603093,0.10052504570596454,0.10052504570596454
raw_CU_diffT/TC23LFP09/TC23LFP09_05deg.parquet,TC23LFP09_05deg.parquet,TC23LFP09,LFP,lithium-ion,5.0,,5.0,charge,14,0.0084420541184616,0.2072766732542273,0.4852196701123266,3.25365889279277,5.947416491712708,11,3.2525491923992793,0.08650850711158853,0.08650850711158853
raw_CU_diffT/TC23LFP09/TC23LFP09_05deg.parquet,TC23LFP09_05deg.parquet,TC23LFP09,LFP,lithium-ion,5.0,,5.0,charge,15,0.0077347431109656,0.2150114163651929,0.5033261431745566,3.25594764985435,5.546903176795579,11,3.2541097085776296,0.09875963709171742,0.09875963709171742
raw_CU_diffT/TC23LFP09/TC23LFP09_05deg.parquet,TC23LFP09_05deg.parquet,TC23LFP09,LFP,lithium-ion,5.0,,5.0,charge,16,0.0056917017992272,0.2207031181644201,0.5166500045914729,3.25671056887488,5.419617624309392,11,3.2555488512754405,0.11022594021358145,0.11022594021358145
raw_CU_diffT/TC23LFP09/TC23LFP09_05deg.parquet,TC23LFP09_05deg.parquet,TC23LFP09,LFP,lithium-ion,5.0,,5.0,charge,17,0.0050181725566106,0.2257212907210307,0.5283971828641523,3.25728275814028,5.454783232044199,11,3.256866620492714,0.11138539422250915,0.11138539422250915
raw_CU_diffT/TC23LFP09/TC23LFP09_05deg.parquet,TC23LFP09_05deg.parquet,TC23LFP09,LFP,lithium-ion,5.0,,5.0,charge,18,0.0048882272383541,0.2306095179593848,0.5398401685643287,3.25823640691593,5.494775801104972,11,3.258132372504044,0.10874576720942741,0.10874576720942741
raw_CU_diffT/TC23LFP09/TC23LFP09_05deg.parquet,TC23LFP09_05deg.parquet,TC23LFP09,LFP,lithium-ion,5.0,,5.0,charge,19,0.0048505393966476,0.2354600573560324,0.5511949297584237,3.25938078544673,5.522650966850829,11,3.2593461073094274,0.10088942386221333,0.10088942386221333
raw_CU_diffT/TC23LFP09/TC23LFP09_05deg.parquet,TC23LFP09_05deg.parquet,TC23LFP09,LFP,lithium-ion,5.0,,5.0,charge,20,0.0047558281909455,0.2402158855469779,0.5623279788839813,3.26033443422238,5.534360220994476,11,3.260403790496976,0.09063622098128121,0.09063622098128121
raw_CU_diffT/TC23LFP09/TC23LFP09_05deg.parquet,TC23LFP09_05deg.parquet,TC23LFP09,LFP,lithium-ion,5.0,,5.0,charge,21,0.0046301883251308,0.2448460738721087,0.5731669141891729,3.26128808299804,5.540321187845304,11,3.2613401002039875,0.08791557129146099,0.08791557129146099
raw_CU_diffT/TC23LFP09/TC23LFP09_05deg.parquet,TC23LFP09_05deg.parquet,TC23LFP09,LFP,lithium-ion,5.0,,5.0,charge,22,0.0044741990566129,0.2493202729287215,0.5836406899217845,3.2622417317737,5.5565472375690605,11,3.2622764099109984,0.09211616951523638,0.09211616951523638
raw_CU_diffT/TC23LFP09/TC23LFP09_05deg.parquet,TC23LFP09_05deg.parquet,TC23LFP09,LFP,lithium-ion,5.0,,5.0,charge,23,0.0043764462263347,0.2536967191550562,0.593885633363162,3.26338611030449,5.559977983425414,11,3.2632473977553045,0.0957704870382372,0.0957704870382372
raw_CU_diffT/TC23LFP09/TC23LFP09_05deg.parquet,TC23LFP09_05deg.parquet,TC23LFP09,LFP,lithium-ion,5.0,,5.0,charge,24,0.0042116850582056,0.2579084042132619,0.6037448828506964,3.26433975908015,5.561529475138122,11,3.2642010465309634,0.09639736307491376,0.09639736307491376
raw_CU_diffT/TC23LFP09/TC23LFP09_05deg.parquet,TC23LFP09_05deg.parquet,TC23LFP09,LFP,lithium-ion,5.0,,5.0,charge,25,0.0040859082350331,0.2619943124482949,0.6133096979106155,3.26529340785581,5.552301629834254,11,3.265120017169325,0.0970166751962438,0.0970166751962438
raw_CU_diffT/TC23LFP09/TC23LFP09_05deg.parquet,TC23LFP09_05deg.parquet,TC23LFP09,LFP,lithium-ion,5.0,,5.0,charge,26,0.0039334114306176,0.2659277238789125,0.6225175290033089,3.26624705663147,5.564407209944752,11,3.2660216487390397,0.09938469541307882,0.09938469541307882
raw_CU_diffT/TC23LFP09/TC23LFP09_05deg.parquet,TC23LFP09_05deg.parquet,TC23LFP09,LFP,lithium-ion,5.0,,5.0,charge,27,0.0038207524213871,0.2697484763002996,0.6314616335201374,3.267009975652,5.554570276243094,11,3.266923280308754,0.10052388486448649,0.10052388486448649
raw_CU_diffT/TC23LFP09/TC23LFP09_05deg.parquet,TC23LFP09_05deg.parquet,TC23LFP09,LFP,lithium-ion,5.0,,5.0,charge,28,0.0036942331768646,0.2734427094771642,0.6401095656547763,3.26796362442765,5.562313453038675,11,3.2677902337411706,0.09856432209443255,0.09856432209443255
raw_CU_diffT/TC23LFP09/TC23LFP09_05deg.parquet,TC23LFP09_05deg.parquet,TC23LFP09,LFP,lithium-ion,5.0,,5.0,charge,29,0.003591674556682,0.2770343840338463,0.6485174154923051,3.26872654344818,5.561170303867403,11,3.268605169967643,0.0972520746517489,0.0972520746517489
raw_CU_diffT/TC23LFP09/TC23LFP09_05deg.parquet,TC23LFP09_05deg.parquet,TC23LFP09,LFP,lithium-ion,5.0,,5.0,charge,30,0.0034920604000317,0.280526444433878,0.6566920758084589,3.26948946246871,5.562285331491713,11,3.269402767125467,0.097760015703102,0.097760015703102
raw_CU_diffT/TC23LFP09/TC23LFP09_05deg.parquet,TC23LFP09_05deg.parquet,TC23LFP09,LFP,lithium-ion,5.0,,5.0,charge,31,0.0034030228229491,0.283929467256827,0.6646583056094884,3.27025238148924,5.56248814917127,11,3.2701830252146427,0.09815960364338139,0.09815960364338139
raw_CU_diffT/TC23LFP09/TC23LFP09_05deg.parquet,TC23LFP09_05deg.parquet,TC23LFP09,LFP,lithium-ion,5.0,,5.0,charge,32,0.0033131213227529,0.2872425885795799,0.6724140825139958,3.27120603026489,5.563700082872928,11,3.27094594423517,0.09859162995167026,0.09859162995167026
raw_CU_diffT/TC23LFP09/TC23LFP09_05deg.parquet,TC23LFP09_05deg.parquet,TC23LFP09,LFP,lithium-ion,5.0,,5.0,charge,33,0.0032233553181984,0.2904659438977783,0.6799597237074587,3.27177821953029,5.561954806629835,11,3.271691524187048,0.09768948073957517,0.09768948073957517
raw_CU_diffT/TC23LFP09/TC23LFP09_05deg.parquet,TC23LFP09_05deg.parquet,TC23LFP09,LFP,lithium-ion,5.0,,5.0,charge,34,0.0031438146956777,0.293609758593456,0.6873191660681534,3.27235040879569,5.563215745856354,11,3.272402426001631,0.09654875592016765,0.09654875592016765
raw_CU_diffT/TC23LFP09/TC23LFP09_05deg.parquet,TC23LFP09_05deg.parquet,TC23LFP09,LFP,lithium-ion,5.0,,5.0,charge,35,0.0030701821215236,0.2966799407149796,0.6945062399091315,3.27311332781621,5.548841243093923,11,3.273095988747565,0.09694109207327983,0.09694109207327983
raw_CU_diffT/TC23LFP09/TC23LFP09_05deg.parquet,TC23LFP09_05deg.parquet,TC23LFP09,LFP,lithium-ion,5.0,,5.0,charge,36,0.0029668471823526,0.2996467878973322,0.7014514141465101,3.27387624683674,5.563729585635359,11,3.2737722124248503,0.09682805539773653,0.09682805539773653
raw_CU_diffT/TC23LFP09/TC23LFP09_05deg.parquet,TC23LFP09_05deg.parquet,TC23LFP09,LFP,lithium-ion,5.0,,5.0,charge,37,0.0029228303726096,0.3025696182699418,0.7082935482223135,3.27463916585727,5.554870055248618,11,3.2744310970334864,0.09485093931985489,0.09485093931985489
raw_CU_diffT/TC23LFP09/TC23LFP09_05deg.parquet,TC23LFP09_05deg.parquet,TC23LFP09,LFP,lithium-ion,5.0,,5.0,charge,38,0.0028537565937473,0.3054233748636891,0.7149739855877888,3.27521135512266,5.559377044198895,11,3.275055303504827,0.09307520809434777,0.09307520809434777
raw_CU_diffT/TC23LFP09/TC23LFP09_05deg.parquet,TC23LFP09_05deg.parquet,TC23LFP09,LFP,lithium-ion,5.0,,5.0,charge,39,0.0027959755751498,0.3082193504388389,0.7215191617762948,3.27578354438806,5.563079419889504,11,3.2756621709075193,0.09359432193042494,0.09359432193042494
raw_CU_diffT/TC23LFP09/TC23LFP09_05deg.parquet,TC23LFP09_05deg.parquet,TC23LFP09,LFP,lithium-ion,5.0,,5.0,charge,40,0.0027446754396642,0.3109640258785032,0.7279442480655072,3.27635573365345,5.549656132596685,11,3.276269038310211,0.09441675488290002,0.09441675488290002
raw_CU_diffT/TC23LFP09/TC23LFP09_05deg.parquet,TC23LFP09_05deg.parquet,TC23LFP09,LFP,lithium-ion,5.0,,5.0,charge,41,0.002668264429348,0.3136322903078511,0.7341904617173093,3.27692792291885,5.560830662983426,11,3.2768585666442545,0.09227177014747667,0.09227177014747667
raw_CU_diffT/TC23LFP09/TC23LFP09_05deg.parquet,TC23LFP09_05deg.parquet,TC23LFP09,LFP,lithium-ion,5.0,,5.0,charge,42,0.0026279155465665,0.3162602058544176,0.7403422215587272,3.27750011218424,5.57176455801105,11,3.2774134168410014,0.08910457545164263,0.08910457545164263
raw_CU_diffT/TC23LFP09/TC23LFP09_05deg.parquet,TC23LFP09_05deg.parquet,TC23LFP09,LFP,lithium-ion,5.0,,5.0,charge,43,0.0026085620300663,0.318868767884484,0.7464486762206268,3.27807230144964,5.562983038674033,11,3.2779509279691,0.08903659531029007,0.08903659531029007
raw_CU_diffT/TC23LFP09/TC23LFP09_05deg.parquet,TC23LFP09_05deg.parquet,TC23LFP09,LFP,lithium-ion,5.0,,5.0,charge,44,0.0025505023764373,0.3214192702609212,0.7524192174411419,3.2784537609599,5.5540755801104975,11,3.2784884390971984,0.08959604858341663,0.08959604858341663
raw_CU_diffT/TC23LFP09/TC23LFP09_05deg.parquet,TC23LFP09_05deg.parquet,TC23LFP09,LFP,lithium-ion,5.0,,5.0,charge,45,0.0024918209969664,0.3239110912578876,0.758252389805135,3.2790259502253,5.554231436464089,11,3.2790086111566494,0.08852051243820824,0.08852051243820824
raw_CU_diffT/TC23LFP09/TC23LFP09_05deg.parquet,TC23LFP09_05deg.parquet,TC23LFP09,LFP,lithium-ion,5.0,,5.0,charge,46,0.0024442870603436,0.3263553783182312,0.7639742886684243,3.27959813949069,5.553734392265193,11,3.2795114441474507,0.08701723476980305,0.08701723476980305
raw_CU_diffT/TC23LFP09/TC23LFP09_05deg.parquet,TC23LFP09_05deg.parquet,TC23LFP09,LFP,lithium-ion,5.0,,5.0,charge,47,0.0024068270292034,0.3287622053474346,0.7696084963136578,3.27997959900096,5.556575359116023,11,3.2799969380696044,0.08530613129465792,0.08530613129465792
raw_CU_diffT/TC23LFP09/TC23LFP09_05deg.parquet,TC23LFP09_05deg.parquet,TC23LFP09,LFP,lithium-ion,5.0,,5.0,charge,48,0.0023679073055834,0.331130112653018,0.7751515957065284,3.28055178826635,5.559126049723757,11,3.28046509292311,0.084968840230772,0.084968840230772
raw_CU_diffT/TC23LFP09/TC23LFP09_05deg.parquet,TC23LFP09_05deg.parquet,TC23LFP09,LFP,lithium-ion,5.0,,5.0,charge,49,0.0023397298816694,0.3334698425346875,0.7806287337921206,3.28112397753175,5.576105690607735,11,3.2809332477766158,0.08561187250654712,0.08561187250654712
raw_CU_diffT/TC23LFP09/TC23LFP09_05deg.parquet,TC23LFP09_05deg.parquet,TC23LFP09,LFP,lithium-ion,5.0,,5.0,charge,50,0.0023322374266693,0.3358020799613568,0.7860883325835588,3.28150543704201,5.564824585635359,11,3.281401402630121,0.08496496669755516,0.08496496669755516
raw_CU_diffT/TC23LFP09/TC23LFP09_05deg.parquet,TC23LFP09_05deg.parquet,TC23LFP09,LFP,lithium-ion,5.0,,5.0,charge,51,0.0022872792001245,0.3380893591614813,0.7914426874249161,3.28188689655227,5.567373121546962,11,3.281852218414977,0.08497051239299935,0.08497051239299935
raw_CU_diffT/TC23LFP09/TC23LFP09_05deg.parquet,TC23LFP09_05deg.parquet,TC23LFP09,LFP,lithium-ion,5.0,,5.0,charge,52,0.002246326833658,0.3403356859951393,0.7967011757443188,3.28226835606254,5.560831602209945,11,3.2823030341998347,0.08478528203266933,0.08478528203266933
raw_CU_diffT/TC23LFP09/TC23LFP09_05deg.parquet,TC23LFP09_05deg.parquet,TC23LFP09,LFP,lithium-ion,5.0,,5.0,charge,53,0.0022082388760499,0.3425439248711892,0.8018705029153118,3.2826498155728,5.56051091160221,11,3.2827365109160427,0.08274206320680833,0.08274206320680833
raw_CU_diffT/TC23LFP09/TC23LFP09_05deg.parquet,TC23LFP09_05deg.parquet,TC23LFP09,LFP,lithium-ion,5.0,,5.0,charge,54,0.0021773279138356,0.3447212527850248,0.8069674697639735,3.2832220048382,5.562585,11,3.283152648563603,0.08218753087885489,0.08218753087885489
raw_CU_diffT/TC23LFP09/TC23LFP09_05deg.parquet,TC23LFP09_05deg.parquet,TC23LFP09,LFP,lithium-ion,5.0,,5.0,charge,55,0.0021489117533369,0.3468701645383617,0.811997916440314,3.28360346434846,5.561005331491713,11,3.2835687862111627,0.08328914827325207,0.08328914827325207
raw_CU_diffT/TC23LFP09/TC23LFP09_05deg.parquet,TC23LFP09_05deg.parquet,TC23LFP09,LFP,lithium-ion,5.0,,5.0,charge,56,0.0021201270571678,0.3489902915955295,0.8169609802290377,3.28398492385872,5.568438977900553,11,3.283984923858722,0.08433039880014803,0.08433039880014803
raw_CU_diffT/TC23LFP09/TC23LFP09_05deg.parquet,TC23LFP09_05deg.parquet,TC23LFP09,LFP,lithium-ion,5.0,,5.0,charge,57,0.0020960914347308,0.3510863830302603,0.8218677783675716,3.28455711312412,5.560598370165746,11,3.284401061506284,0.08553378796142397,0.08553378796142397
raw_CU_diffT/TC23LFP09/TC23LFP09_05deg.parquet,TC23LFP09_05deg.parquet,TC23LFP09,LFP,lithium-ion,5.0,,5.0,charge,58,0.0020611263171304,0.3531475093473907,0.8266927256998323,3.28474784287925,5.571725690607734,11,3.2848171991538435,0.08643323921393176,0.08643323921393176
raw_CU_diffT/TC23LFP09/TC23LFP09_05deg.parquet,TC23LFP09_05deg.parquet,TC23LFP09,LFP,lithium-ion,5.0,,5.0,charge,59,0.0020522861262484,0.3551997954736391,0.831496978785914,3.28512930238951,5.5611802486187845,11,3.285233336801404,0.08549940717449545,0.08549940717449545
raw_CU_diffT/TC23LFP09/TC23LFP09_05deg.parquet,TC23LFP09_05deg.parquet,TC23LFP09,LFP,lithium-ion,5.0,,5.0,charge,60,0.0020185066154668,0.3572183020891059,0.8362221564853606,3.28570149165491,5.559610027624309,11,3.2856321353803155,0.08515191323755289,0.08515191323755289
raw_CU_diffT/TC23LFP09/TC23LFP09_05deg.parquet,TC23LFP09_05deg.parquet,TC23LFP09,LFP,lithium-ion,5.0,,5.0,charge,61,0.0019834098970373,0.3592017119861432,0.8408651753105305,3.28608295116517,5.571715220994475,11,3.2860309339592275,0.08618606504734316,0.08618606504734316
raw_CU_diffT/TC23LFP09/TC23LFP09_05deg.parquet,TC23LFP09_05deg.parquet,TC23LFP09,LFP,lithium-ion,5.0,,5.0,charge,62,0.0019699705869397,0.3611716825730829,0.84547673368475,3.28646441067544,5.574302928176796,11,3.286429732538139,0.08508411298828378,0.08508411298828378
raw_CU_diffT/TC23LFP09/TC23LFP09_05deg.parquet,TC23LFP09_05deg.parquet,TC23LFP09,LFP,lithium-ion,5.0,,5.0,charge,63,0.0019467069851321,0.363118389558215,0.8500338336531222,3.2868458701857,5.556817900552487,11,3.2868111920484027,0.08638667283787527,0.08638667283787527
raw_CU_diffT/TC23LFP09/TC23LFP09_05deg.parquet,TC23LFP09_05deg.parquet,TC23LFP09,LFP,lithium-ion,5.0,,5.0,charge,64,0.0019136914341826,0.3650320809923976,0.8545136466094599,3.28722732969596,5.560656546961327,11,3.2872099906273147,0.08960328140534557,0.08960328140534557
raw_CU_diffT/TC23LFP09/TC23LFP09_05deg.parquet,TC23LFP09_05deg.parquet,TC23LFP09,LFP,lithium-ion,5.0,,5.0,charge,65,0.0018891471979615,0.3669212281903591,0.8589360032876001,3.28760878920623,5.573664392265194,11,3.2876087892062262,0.08830982657707409,0.08830982657707409
raw_CU_diffT/TC23LFP09/TC23LFP09_05deg.parquet,TC23LFP09_05deg.parquet,TC23LFP09,LFP,lithium-ion,5.0,,5.0,charge,66,0.0018850206732366,0.3688062488635957,0.8633487000704211,3.28799024871649,5.569069226519337,11,3.2879902487164903,0.08708748026231206,0.08708748026231206
raw_CU_diffT/TC23LFP09/TC23LFP09_05deg.parquet,TC23LFP09_05deg.parquet,TC23LFP09,LFP,lithium-ion,5.0,,5.0,charge,67,0.0018576465562811,0.3706638954198769,0.8676973160293355,3.28837170822675,5.568226795580111,11,3.288371708226754,0.09235857298381234,0.09235857298381234
raw_CU_diffT/TC23LFP09/TC23LFP09_05deg.parquet,TC23LFP09_05deg.parquet,TC23LFP09,LFP,lithium-ion,5.0,,5.0,charge,68,0.0018338149358416,0.3724977103557185,0.8719901438919517,3.28875316773702,5.568343867403315,11,3.2887878458743134,0.101498682972192,0.101498682972192
raw_CU_diffT/TC23LFP09/TC23LFP09_05deg.parquet,TC23LFP09_05deg.parquet,TC23LFP09,LFP,lithium-ion,5.0,,5.0,charge,69,0.0018165104785531,0.3743142208342715,0.8762424632741624,3.28913462724728,5.5554711878453045,11,3.2892386616591707,0.10490432368283109,0.10490432368283109
raw_CU_diffT/TC23LFP09/TC23LFP09_05deg.parquet,TC23LFP09_05deg.parquet,TC23LFP09,LFP,lithium-ion,5.0,,5.0,charge,70,0.0017837299851416,0.3760979508194131,0.8804180458969997,3.28951608675754,5.551051077348066,11,3.28967213837538,0.10251714045233484,0.10251714045233484
raw_CU_diffT/TC23LFP09/TC23LFP09_05deg.parquet,TC23LFP09_05deg.parquet,TC23LFP09,LFP,lithium-ion,5.0,,5.0,charge,71,0.0017558492936683,0.3778538001130814,0.8845283618416971,3.28989754626781,5.5913344475138125,11,3.2900882760229395,0.09825582236186392,0.09825582236186392
raw_CU_diffT/TC23LFP09/TC23LFP09_05deg.parquet,TC23LFP09_05deg.parquet,TC23LFP09,LFP,lithium-ion,5.0,,5.0,charge,72,0.0017892511270149,0.3796430512400963,0.8887168690575257,3.29027900577807,6.059765138121547,11,3.2904870746018515,0.08492450014870201,0.08492450014870201
raw_CU_diffT/TC23LFP09/TC23LFP09_05deg.parquet,TC23LFP09_05deg.parquet,TC23LFP09,LFP,lithium-ion,5.0,,5.0,charge,73,0.0022666438162278,0.3819096950563241,0.8940229179606903,3.2910419247986,6.031501104972376,11,3.2908685341121156,0.07101198107903883,0.07101198107903883
raw_CU_diffT/TC23LFP09/TC23LFP09_05deg.parquet,TC23LFP09_05deg.parquet,TC23LFP09,LFP,lithium-ion,5.0,,5.0,charge,74,0.0022172723567169,0.3841269674130411,0.899213391855241,3.29180484381913,5.674459419889502,11,3.29123265455373,0.07910609118800949,0.07910609118800949
raw_CU_diffT/TC23LFP09/TC23LFP09_05deg.parquet,TC23LFP09_05deg.parquet,TC23LFP09,LFP,lithium-ion,5.0,,5.0,charge,75,0.001800744537908,0.3859277119509491,0.9034288043130076,3.29199557357426,5.363370745856354,11,3.2915967749953454,0.09349422311527178,0.09349422311527178
raw_CU_diffT/TC23LFP09/TC23LFP09_05deg.parquet,TC23LFP09_05deg.parquet,TC23LFP09,LFP,lithium-ion,5.0,,5.0,charge,76,0.001490561084595,0.3874182730355441,0.906918099786514,3.29218630332939,5.336880745856354,11,3.2919435563683126,0.10122298248012385,0.10122298248012385
raw_CU_diffT/TC23LFP09/TC23LFP09_05deg.parquet,TC23LFP09_05deg.parquet,TC23LFP09,LFP,lithium-ion,5.0,,5.0,charge,77,0.0014382775912679,0.388856550626812,0.9102850033912868,3.29237703308452,5.385780524861879,11,3.2922903377412784,0.10220134923662272,0.10220134923662272
raw_CU_diffT/TC23LFP09/TC23LFP09_05deg.parquet,TC23LFP09_05deg.parquet,TC23LFP09,LFP,lithium-ion,5.0,,5.0,charge,78,0.0014610324659708,0.3903175830927828,0.9137051745086237,3.29256776283965,5.428245718232043,11,3.2926371191142465,0.09564784897202117,0.09564784897202117
raw_CU_diffT/TC23LFP09/TC23LFP09_05deg.parquet,TC23LFP09_05deg.parquet,TC23LFP09,LFP,lithium-ion,5.0,,5.0,charge,79,0.0014845121790168,0.3918020952717996,0.9171803099325542,3.29275849259478,5.469894640883979,11,3.2929492223499164,0.08188138010746115,0.08188138010746115
raw_CU_diffT/TC23LFP09/TC23LFP09_05deg.parquet,TC23LFP09_05deg.parquet,TC23LFP09,LFP,lithium-ion,5.0,,5.0,charge,80,0.0015045470927764,0.393306642364576,0.9207023456376046,3.29313995210505,5.478617237569061,11,3.2932093083796414,0.07621753876173898,0.07621753876173898
raw_CU_diffT/TC23LFP09/TC23LFP09_05deg.parquet,TC23LFP09_05deg.parquet,TC23LFP09,LFP,lithium-ion,5.0,,5.0,charge,81,0.0015078674923492,0.3948145098569252,0.9242321541574152,3.29333068186018,5.502808453038675,11,3.293486733478015,0.08332940581590265,0.08332940581590265
raw_CU_diffT/TC23LFP09/TC23LFP09_05deg.parquet,TC23LFP09_05deg.parquet,TC23LFP09,LFP,lithium-ion,5.0,,5.0,charge,82,0.0015136418866972,0.3963281517436224,0.9277754801159064,3.29371214137044,5.52455138121547,11,3.2937988367136843,0.08798002706816987,0.08798002706816987
raw_CU_diffT/TC23LFP09/TC23LFP09_05deg.parquet,TC23LFP09_05deg.parquet,TC23LFP09,LFP,lithium-ion,5.0,,5.0,charge,83,0.0015171587973097,0.3978453105409321,0.9313270389072604,3.29409360088071,5.5374721823204425,11,3.294110939949355,0.09045321214193791,0.09045321214193791
raw_CU_diffT/TC23LFP09/TC23LFP09_05deg.parquet,TC23LFP09_05deg.parquet,TC23LFP09,LFP,lithium-ion,5.0,,5.0,charge,84,0.0015128946098526,0.3993582051507847,0.9348686155448158,3.29447506039097,5.546593011049724,11,3.294440382253674,0.09331096726702981,0.09331096726702981
raw_CU_diffT/TC23LFP09/TC23LFP09_05deg.parquet,TC23LFP09_05deg.parquet,TC23LFP09,LFP,lithium-ion,5.0,,5.0,charge,85,0.001503561550495,0.4008617667012797,0.9383883441668106,3.2946657901461,5.547688453038675,11,3.294769824557993,0.09385633628312462,0.09385633628312462
raw_CU_diffT/TC23LFP09/TC23LFP09_05deg.parquet,TC23LFP09_05deg.parquet,TC23LFP09,LFP,lithium-ion,5.0,,5.0,charge,86,0.0014953544546801,0.4023571211559598,0.941888860572296,3.29504724965637,5.590432872928178,11,3.2950992668623114,0.09357172216493836,0.09357172216493836
