Repository: DNV007/delivered-energy-decomposition

# Three-term energy accounting for a cold commercial sodium-ion 18650 cell

This repository holds the analysis code and the derived data behind a reanalysis
of a public commercial-cell archive. No new measurements were made. The
manuscript reporting the work is not distributed here; what is here is
everything needed to regenerate its numbers from the raw archive and to check
them.

**Source data.** Droese, D., Schlösser, A., Otto, M. *Dataset: Evaluation of
Commercial Sodium-Ion Batteries by State-of-the-Art Lithium-Ion Battery
Configurations.* Technische Universität Berlin, DepositOnce, 2025.
DOI [10.14279/depositonce-25036](https://doi.org/10.14279/depositonce-25036),
CC BY 4.0.

File: data_processed/ocv/ocv_temperature_points.csv (part 2 of 22)
member_path,file_name,cell_id,cell_family,chemistry_type,temperature_deg_c,voltage_v,ambient_temperature_from_file_deg_c,direction,segment_index,segment_capacity_ah,cumulative_capacity_ah,soc_fraction_by_capacity,ocv_voltage_v,ocv_temperature_mean_deg_c
raw_CU_diffT/TC23LFP09/TC23LFP09_05deg.parquet,TC23LFP09_05deg.parquet,TC23LFP09,LFP,lithium-ion,5.0,,5.0,charge,84,0.0015128946098526,0.39935820515078474,0.9348686155448158,3.29447506039097,5.546593011049724
raw_CU_diffT/TC23LFP09/TC23LFP09_05deg.parquet,TC23LFP09_05deg.parquet,TC23LFP09,LFP,lithium-ion,5.0,,5.0,charge,85,0.001503561550495,0.40086176670127976,0.9383883441668106,3.2946657901461,5.547688453038675
raw_CU_diffT/TC23LFP09/TC23LFP09_05deg.parquet,TC23LFP09_05deg.parquet,TC23LFP09,LFP,lithium-ion,5.0,,5.0,charge,86,0.0014953544546801,0.40235712115595984,0.941888860572296,3.29504724965637,5.590432872928178
raw_CU_diffT/TC23LFP09/TC23LFP09_05deg.parquet,TC23LFP09_05deg.parquet,TC23LFP09,LFP,lithium-ion,5.0,,5.0,charge,87,0.0015128415029568,0.4038699626589166,0.9454303128904573,3.29561943892176,5.5639912983425415
raw_CU_diffT/TC23LFP09/TC23LFP09_05deg.parquet,TC23LFP09_05deg.parquet,TC23LFP09,LFP,lithium-ion,5.0,,5.0,charge,88,0.0014794013727751,0.4053493640316917,0.9488934842873719,3.29581016867689,5.544616104972376
raw_CU_diffT/TC23LFP09/TC23LFP09_05deg.parquet,TC23LFP09_05deg.parquet,TC23LFP09,LFP,lithium-ion,5.0,,5.0,charge,89,0.0014516962993458,0.40680106033103747,0.9522918001152599,3.29619162818716,5.549316408839779
raw_CU_diffT/TC23LFP09/TC23LFP09_05deg.parquet,TC23LFP09_05deg.parquet,TC23LFP09,LFP,lithium-ion,5.0,,5.0,charge,90,0.0014361608751516,0.40823722120618905,0.9556537486410094,3.29638235794229,5.569332486187845
raw_CU_diffT/TC23LFP09/TC23LFP09_05deg.parquet,TC23LFP09_05deg.parquet,TC23LFP09,LFP,lithium-ion,5.0,,5.0,charge,91,0.0014352807366195,0.4096725019428086,0.9590136368262415,3.29676381745255,5.553310331491714
raw_CU_diffT/TC23LFP09/TC23LFP09_05deg.parquet,TC23LFP09_05deg.parquet,TC23LFP09,LFP,lithium-ion,5.0,,5.0,charge,92,0.0014119985127366,0.4110845004555452,0.9623190230126979,3.29695454720768,5.56927364640884
raw_CU_diffT/TC23LFP09/TC23LFP09_05deg.parquet,TC23LFP09_05deg.parquet,TC23LFP09,LFP,lithium-ion,5.0,,5.0,charge,93,0.0014108978968821,0.41249539835242727,0.9656218327372038,3.29733600671795,5.568109447513812
raw_CU_diffT/TC23LFP09/TC23LFP09_05deg.parquet,TC23LFP09_05deg.parquet,TC23LFP09,LFP,lithium-ion,5.0,,5.0,charge,94,0.0014022780943177,0.41389767644674497,0.96890446412861,3.29752673647308,5.584259005524862
raw_CU_diffT/TC23LFP09/TC23LFP09_05deg.parquet,TC23LFP09_05deg.parquet,TC23LFP09,LFP,lithium-ion,5.0,,5.0,charge,95,0.0013932032602987,0.41529087970704365,0.9721658519912587,3.29790819598334,5.553145497237569
raw_CU_diffT/TC23LFP09/TC23LFP09_05deg.parquet,TC23LFP09_05deg.parquet,TC23LFP09,LFP,lithium-ion,5.0,,5.0,charge,96,0.0013671621262173,0.41665804183326094,0.9753662794463037,3.29828965549361,5.555179889502763
raw_CU_diffT/TC23LFP09/TC23LFP09_05deg.parquet,TC23LFP09_05deg.parquet,TC23LFP09,LFP,lithium-ion,5.0,,5.0,charge,97,0.0013507615845116,0.4180088034177725,0.9785283144218132,3.29867111500387,5.549084723756906
raw_CU_diffT/TC23LFP09/TC23LFP09_05deg.parquet,TC23LFP09_05deg.parquet,TC23LFP09,LFP,lithium-ion,5.0,,5.0,charge,98,0.0013355640423502,0.4193443674601227,0.9816547730525353,3.298861844759,5.562653093922652
raw_CU_diffT/TC23LFP09/TC23LFP09_05deg.parquet,TC23LFP09_05deg.parquet,TC23LFP09,LFP,lithium-ion,5.0,,5.0,charge,99,0.0013336313957221,0.42067799885584484,0.984776707497566,3.29905257451413,5.55249591160221
raw_CU_diffT/TC23LFP09/TC23LFP09_05deg.parquet,TC23LFP09_05deg.parquet,TC23LFP09,LFP,lithium-ion,5.0,,5.0,charge,100,0.001316914420757,0.4219949132766018,0.9878595087157336,3.2994340340244,5.573501546961327
raw_CU_diffT/TC23LFP09/TC23LFP09_05deg.parquet,TC23LFP09_05deg.parquet,TC23LFP09,LFP,lithium-ion,5.0,,5.0,charge,101,0.001315132183337,0.42331004545993883,0.9909381378452653,3.29962476377953,5.567867651933702
raw_CU_diffT/TC23LFP09/TC23LFP09_05deg.parquet,TC23LFP09_05deg.parquet,TC23LFP09,LFP,lithium-ion,5.0,,5.0,charge,102,0.0013015978358039,0.42461164329574275,0.9939850840480977,3.29981549353466,5.5687404696132585
raw_CU_diffT/TC23LFP09/TC23LFP09_05deg.parquet,TC23LFP09_05deg.parquet,TC23LFP09,LFP,lithium-ion,5.0,,5.0,charge,103,0.0012927155642334,0.42590435885997613,0.9970112374969089,3.30000622328979,5.554899447513813
raw_CU_diffT/TC23LFP09/TC23LFP09_05deg.parquet,TC23LFP09_05deg.parquet,TC23LFP09,LFP,lithium-ion,5.0,,5.0,charge,104,0.0012767428588464,0.4271811017188225,1.0,3.30019695304492,5.573499806629835
raw_CU_diffT/TC23LFP09/TC23LFP09_15deg.parquet,TC23LFP09_15deg.parquet,TC23LFP09,LFP,lithium-ion,15.0,,15.0,discharge,0,0.0178699511594431,0.0178699511594431,0.010043375578486865,3.32842495680442,15.528703259668507
raw_CU_diffT/TC23LFP09/TC23LFP09_15deg.parquet,TC23LFP09_15deg.parquet,TC23LFP09,LFP,lithium-ion,15.0,,15.0,discharge,1,0.0178721656176176,0.0357421167770607,0.02008799573984645,3.3186977392927,15.547943839779006
raw_CU_diffT/TC23LFP09/TC23LFP09_15deg.parquet,TC23LFP09_15deg.parquet,TC23LFP09,LFP,lithium-ion,15.0,,15.0,discharge,2,0.0178676455062883,0.053609762283349,0.030130075481518723,3.31812555002731,15.558696988950274
raw_CU_diffT/TC23LFP09/TC23LFP09_15deg.parquet,TC23LFP09_15deg.parquet,TC23LFP09,LFP,lithium-ion,15.0,,15.0,discharge,3,0.0178671885330696,0.07147695081641861,0.04017189839240149,3.31812555002731,15.56014508287293
raw_CU_diffT/TC23LFP09/TC23LFP09_15deg.parquet,TC23LFP09_15deg.parquet,TC23LFP09,LFP,lithium-ion,15.0,,15.0,discharge,4,0.0178679143372415,0.08934486515366011,0.05021412922403512,3.31831627978244,15.564660607734805
raw_CU_diffT/TC23LFP09/TC23LFP09_15deg.parquet,TC23LFP09_15deg.parquet,TC23LFP09,LFP,lithium-ion,15.0,,15.0,discharge,5,0.0178728385583476,0.1072177037120077,0.060259127595521475,3.31850700953757,15.559558839779003
raw_CU_diffT/TC23LFP09/TC23LFP09_15deg.parquet,TC23LFP09_15deg.parquet,TC23LFP09,LFP,lithium-ion,15.0,,15.0,discharge,6,0.0178723417341885,0.1250900454461962,0.07030384673895725,3.31850700953757,15.576370055248619
raw_CU_diffT/TC23LFP09/TC23LFP09_15deg.parquet,TC23LFP09_15deg.parquet,TC23LFP09,LFP,lithium-ion,15.0,,15.0,discharge,7,0.0178732564479629,0.1429633018941591,0.0803490799752353,3.31850700953757,15.565314696132598
raw_CU_diffT/TC23LFP09/TC23LFP09_15deg.parquet,TC23LFP09_15deg.parquet,TC23LFP09,LFP,lithium-ion,15.0,,15.0,discharge,8,0.0178733566842521,0.1608366585784112,0.0903943695469051,3.31850700953757,15.571354613259668
raw_CU_diffT/TC23LFP09/TC23LFP09_15deg.parquet,TC23LFP09_15deg.parquet,TC23LFP09,LFP,lithium-ion,15.0,,15.0,discharge,9,0.0178703990258258,0.178707057604237,0.10043799683790368,3.31850700953757,15.583444198895027
raw_CU_diffT/TC23LFP09/TC23LFP09_15deg.parquet,TC23LFP09_15deg.parquet,TC23LFP09,LFP,lithium-ion,15.0,,15.0,discharge,10,0.0178703599913683,0.1965774175956053,0.11048160219052572,3.31850700953757,15.566452127071825
raw_CU_diffT/TC23LFP09/TC23LFP09_15deg.parquet,TC23LFP09_15deg.parquet,TC23LFP09,LFP,lithium-ion,15.0,,15.0,discharge,11,0.017870676672256,0.2144480942678613,0.12052538552601214,3.31850700953757,15.574465027624312
raw_CU_diffT/TC23LFP09/TC23LFP09_15deg.parquet,TC23LFP09_15deg.parquet,TC23LFP09,LFP,lithium-ion,15.0,,15.0,discharge,12,0.0178720788360378,0.2323201731038991,0.1305699569138753,3.31831627978244,15.575008314917127
raw_CU_diffT/TC23LFP09/TC23LFP09_15deg.parquet,TC23LFP09_15deg.parquet,TC23LFP09,LFP,lithium-ion,15.0,,15.0,discharge,13,0.0178723609684051,0.2501925340723042,0.14061468686743916,3.31812555002731,15.577187872928178
raw_CU_diffT/TC23LFP09/TC23LFP09_15deg.parquet,TC23LFP09_15deg.parquet,TC23LFP09,LFP,lithium-ion,15.0,,15.0,discharge,14,0.017873023531674,0.2680655576039782,0.1506597891987278,3.31793482027218,15.581625635359115
raw_CU_diffT/TC23LFP09/TC23LFP09_15deg.parquet,TC23LFP09_15deg.parquet,TC23LFP09,LFP,lithium-ion,15.0,,15.0,discharge,15,0.0178698952976474,0.2859354529016256,0.16070313338143802,3.31774409051705,15.577231381215467
raw_CU_diffT/TC23LFP09/TC23LFP09_15deg.parquet,TC23LFP09_15deg.parquet,TC23LFP09,LFP,lithium-ion,15.0,,15.0,discharge,16,0.0178720277889785,0.3038074806906041,0.17074767607953117,3.31736263100678,15.588148701657458
raw_CU_diffT/TC23LFP09/TC23LFP09_15deg.parquet,TC23LFP09_15deg.parquet,TC23LFP09,LFP,lithium-ion,15.0,,15.0,discharge,17,0.0178711197577886,0.3216786004483927,0.18079170844056766,3.31679044174139,15.58994035911602
raw_CU_diffT/TC23LFP09/TC23LFP09_15deg.parquet,TC23LFP09_15deg.parquet,TC23LFP09,LFP,lithium-ion,15.0,,15.0,discharge,18,0.0178727458322219,0.3395513462806146,0.19083665469756877,3.31621825247599,15.58098767955801
raw_CU_diffT/TC23LFP09/TC23LFP09_15deg.parquet,TC23LFP09_15deg.parquet,TC23LFP09,LFP,lithium-ion,15.0,,15.0,discharge,19,0.0178711171393501,0.3574224634199647,0.20088068558697497,3.31545533345546,15.59284455801105
raw_CU_diffT/TC23LFP09/TC23LFP09_15deg.parquet,TC23LFP09_15deg.parquet,TC23LFP09,LFP,lithium-ion,15.0,,15.0,discharge,20,0.0178725788205168,0.3752950422404815,0.21092553797907038,3.31469241443494,15.578377127071823
raw_CU_diffT/TC23LFP09/TC23LFP09_15deg.parquet,TC23LFP09_15deg.parquet,TC23LFP09,LFP,lithium-ion,15.0,,15.0,discharge,21,0.0178725803866574,0.3931676226271389,0.22097039125137738,3.31373876565928,15.591887762430938
raw_CU_diffT/TC23LFP09/TC23LFP09_15deg.parquet,TC23LFP09_15deg.parquet,TC23LFP09,LFP,lithium-ion,15.0,,15.0,discharge,22,0.0178732596467775,0.4110408822739164,0.23101562628547212,3.31259438712849,15.585054806629833
raw_CU_diffT/TC23LFP09/TC23LFP09_15deg.parquet,TC23LFP09_15deg.parquet,TC23LFP09,LFP,lithium-ion,15.0,,15.0,discharge,23,0.0178728274266238,0.4289137097005402,0.24106061840064127,3.3114500085977,15.577016049723758
raw_CU_diffT/TC23LFP09/TC23LFP09_15deg.parquet,TC23LFP09_15deg.parquet,TC23LFP09,LFP,lithium-ion,15.0,,15.0,discharge,24,0.0178698628668917,0.4467835725674319,0.2511039443564265,3.30992417055664,15.5888373480663
raw_CU_diffT/TC23LFP09/TC23LFP09_15deg.parquet,TC23LFP09_15deg.parquet,TC23LFP09,LFP,lithium-ion,15.0,,15.0,discharge,25,0.017871633678695,0.4646552062461269,0.2611482655543286,3.30820760276046,15.585718453038673
raw_CU_diffT/TC23LFP09/TC23LFP09_15deg.parquet,TC23LFP09_15deg.parquet,TC23LFP09,LFP,lithium-ion,15.0,,15.0,discharge,26,0.0178730626149227,0.4825282688610496,0.27119338985141567,3.30649103496427,15.582133784530386
raw_CU_diffT/TC23LFP09/TC23LFP09_15deg.parquet,TC23LFP09_15deg.parquet,TC23LFP09,LFP,lithium-ion,15.0,,15.0,discharge,27,0.0178724350439621,0.5004007039050117,0.2812381614373619,3.30458373741295,15.582719889502762
raw_CU_diffT/TC23LFP09/TC23LFP09_15deg.parquet,TC23LFP09_15deg.parquet,TC23LFP09,LFP,lithium-ion,15.0,,15.0,discharge,28,0.0178732076736217,0.5182739115786333,0.2912833672611964,3.3024857101065,15.59811784530387
raw_CU_diffT/TC23LFP09/TC23LFP09_15deg.parquet,TC23LFP09_15deg.parquet,TC23LFP09,LFP,lithium-ion,15.0,,15.0,discharge,29,0.017871736882515,0.5361456484611483,0.3013277464623194,3.30019695304492,15.580350386740331
raw_CU_diffT/TC23LFP09/TC23LFP09_15deg.parquet,TC23LFP09_15deg.parquet,TC23LFP09,LFP,lithium-ion,15.0,,15.0,discharge,30,0.017871544413092,0.5540171928742403,0.31137201749063964,3.29790819598334,15.593214558011052
raw_CU_diffT/TC23LFP09/TC23LFP09_15deg.parquet,TC23LFP09_15deg.parquet,TC23LFP09,LFP,lithium-ion,15.0,,15.0,discharge,31,0.0178733501188832,0.5718905429931236,0.32141730337240204,3.29561943892176,15.583013314917128
raw_CU_diffT/TC23LFP09/TC23LFP09_15deg.parquet,TC23LFP09_15deg.parquet,TC23LFP09,LFP,lithium-ion,15.0,,15.0,discharge,32,0.0178705356044748,0.5897610785975984,0.3314610074241402,3.29333068186018,15.575791906077349
raw_CU_diffT/TC23LFP09/TC23LFP09_15deg.parquet,TC23LFP09_15deg.parquet,TC23LFP09,LFP,lithium-ion,15.0,,15.0,discharge,33,0.0178731652972902,0.6076342438948886,0.34150618943137845,3.29085119504347,15.585641022099445
raw_CU_diffT/TC23LFP09/TC23LFP09_15deg.parquet,TC23LFP09_15deg.parquet,TC23LFP09,LFP,lithium-ion,15.0,,15.0,discharge,34,0.0178726124308946,0.6255068563257832,0.351551060713377,3.28875316773702,15.578557596685084
raw_CU_diffT/TC23LFP09/TC23LFP09_15deg.parquet,TC23LFP09_15deg.parquet,TC23LFP09,LFP,lithium-ion,15.0,,15.0,discharge,35,0.0178721036076778,0.643378959933461,0.36159564602354366,3.28665514043057,15.578230414364642
raw_CU_diffT/TC23LFP09/TC23LFP09_15deg.parquet,TC23LFP09_15deg.parquet,TC23LFP09,LFP,lithium-ion,15.0,,15.0,discharge,36,0.0178718136343527,0.6612507735678137,0.3716400683611882,3.28493857263438,15.573594861878453
raw_CU_diffT/TC23LFP09/TC23LFP09_15deg.parquet,TC23LFP09_15deg.parquet,TC23LFP09,LFP,lithium-ion,15.0,,15.0,discharge,37,0.0178726527874599,0.6791234263552736,0.3816849623246222,3.28341273459333,15.566796519337016
raw_CU_diffT/TC23LFP09/TC23LFP09_15deg.parquet,TC23LFP09_15deg.parquet,TC23LFP09,LFP,lithium-ion,15.0,,15.0,discharge,38,0.017871905036736,0.6969953313920095,0.3917294360327744,3.28188689655227,15.571182513812156
raw_CU_diffT/TC23LFP09/TC23LFP09_15deg.parquet,TC23LFP09_15deg.parquet,TC23LFP09,LFP,lithium-ion,15.0,,15.0,discharge,39,0.0178713735878856,0.7148667049798951,0.4017736110529023,3.28074251802148,15.567167403314917
raw_CU_diffT/TC23LFP09/TC23LFP09_15deg.parquet,TC23LFP09_15deg.parquet,TC23LFP09,LFP,lithium-ion,15.0,,15.0,discharge,40,0.0178713614791065,0.7327380664590016,0.41181777926758273,3.27978886924582,15.564651160220995
raw_CU_diffT/TC23LFP09/TC23LFP09_15deg.parquet,TC23LFP09_15deg.parquet,TC23LFP09,LFP,lithium-ion,15.0,,15.0,discharge,41,0.0178711434327663,0.7506092098917679,0.42186182493457014,3.27883522047017,15.56366914364641
raw_CU_diffT/TC23LFP09/TC23LFP09_15deg.parquet,TC23LFP09_15deg.parquet,TC23LFP09,LFP,lithium-ion,15.0,,15.0,discharge,42,0.0178702448411124,0.7684794547328804,0.4319053655697647,3.27826303120477,15.574680303867403
raw_CU_diffT/TC23LFP09/TC23LFP09_15deg.parquet,TC23LFP09_15deg.parquet,TC23LFP09,LFP,lithium-ion,15.0,,15.0,discharge,43,0.0178715716746218,0.7863510264075022,0.4419496519197711,3.27769084193937,15.572483453038672
raw_CU_diffT/TC23LFP09/TC23LFP09_15deg.parquet,TC23LFP09_15deg.parquet,TC23LFP09,LFP,lithium-ion,15.0,,15.0,discharge,44,0.01787316863234,0.8042241950398422,0.4519948358013937,3.27692792291885,15.569761132596685
raw_CU_diffT/TC23LFP09/TC23LFP09_15deg.parquet,TC23LFP09_15deg.parquet,TC23LFP09,LFP,lithium-ion,15.0,,15.0,discharge,45,0.0178723954765753,0.8220965905164175,0.4620395851494433,3.27635573365345,15.557620027624308
raw_CU_diffT/TC23LFP09/TC23LFP09_15deg.parquet,TC23LFP09_15deg.parquet,TC23LFP09,LFP,lithium-ion,15.0,,15.0,discharge,46,0.0178720371312018,0.8399686276476193,0.47208413309810804,3.27578354438806,15.562850441988951
raw_CU_diffT/TC23LFP09/TC23LFP09_15deg.parquet,TC23LFP09_15deg.parquet,TC23LFP09,LFP,lithium-ion,15.0,,15.0,discharge,47,0.0178728779549761,0.8578415056025953,0.48212915361152037,3.27521135512266,15.56069674033149
raw_CU_diffT/TC23LFP09/TC23LFP09_15deg.parquet,TC23LFP09_15deg.parquet,TC23LFP09,LFP,lithium-ion,15.0,,15.0,discharge,48,0.0178719733026321,0.8757134789052274,0.4921736656868751,3.27463916585727,15.550795718232044
raw_CU_diffT/TC23LFP09/TC23LFP09_15deg.parquet,TC23LFP09_15deg.parquet,TC23LFP09,LFP,lithium-ion,15.0,,15.0,discharge,49,0.0178708795879389,0.8935843584931663,0.502217563066233,3.27406697659187,15.571208812154696
raw_CU_diffT/TC23LFP09/TC23LFP09_15deg.parquet,TC23LFP09_15deg.parquet,TC23LFP09,LFP,lithium-ion,15.0,,15.0,discharge,50,0.0178686063904816,0.9114529648836479,0.5122601828497193,3.27349478732648,15.567779005524862
raw_CU_diffT/TC23LFP09/TC23LFP09_15deg.parquet,TC23LFP09_15deg.parquet,TC23LFP09,LFP,lithium-ion,15.0,,15.0,discharge,51,0.0178715578633924,0.9293245227470404,0.5223044614374569,3.27273186830595,15.567347928176797
raw_CU_diffT/TC23LFP09/TC23LFP09_15deg.parquet,TC23LFP09_15deg.parquet,TC23LFP09,LFP,lithium-ion,15.0,,15.0,discharge,52,0.0178713769823891,0.9471958997294294,0.5323486383653837,3.27196894928542,15.567830193370169
raw_CU_diffT/TC23LFP09/TC23LFP09_15deg.parquet,TC23LFP09_15deg.parquet,TC23LFP09,LFP,lithium-ion,15.0,,15.0,discharge,53,0.0178716859003999,0.9650675856298293,0.5423929889132371,3.27101530050976,15.565098839779003
raw_CU_diffT/TC23LFP09/TC23LFP09_15deg.parquet,TC23LFP09_15deg.parquet,TC23LFP09,LFP,lithium-ion,15.0,,15.0,discharge,54,0.0178695603556726,0.9829371459855019,0.5524361448498788,3.26987092197897,15.565943397790058
raw_CU_diffT/TC23LFP09/TC23LFP09_15deg.parquet,TC23LFP09_15deg.parquet,TC23LFP09,LFP,lithium-ion,15.0,,15.0,discharge,55,0.0178721624960846,1.0008093084815866,0.562480763256856,3.26891727320331,15.569364779005525
raw_CU_diffT/TC23LFP09/TC23LFP09_15deg.parquet,TC23LFP09_15deg.parquet,TC23LFP09,LFP,lithium-ion,15.0,,15.0,discharge,56,0.0178718516080717,1.0186811600896584,0.5725252069367146,3.26758216491739,15.57511129834254
raw_CU_diffT/TC23LFP09/TC23LFP09_15deg.parquet,TC23LFP09_15deg.parquet,TC23LFP09,LFP,lithium-ion,15.0,,15.0,discharge,57,0.0178700120951974,1.0365511721848557,0.5825686167626742,3.26624705663147,15.56795135359116
raw_CU_diffT/TC23LFP09/TC23LFP09_15deg.parquet,TC23LFP09_15deg.parquet,TC23LFP09,LFP,lithium-ion,15.0,,15.0,discharge,58,0.0178686078190014,1.054419780003857,0.5926112373490257,3.26510267810068,15.584391629834252
raw_CU_diffT/TC23LFP09/TC23LFP09_15deg.parquet,TC23LFP09_15deg.parquet,TC23LFP09,LFP,lithium-ion,15.0,,15.0,discharge,59,0.0178700420120242,1.0722898220158812,0.6026546639890171,3.26338611030449,15.58227099447514
raw_CU_diffT/TC23LFP09/TC23LFP09_15deg.parquet,TC23LFP09_15deg.parquet,TC23LFP09,LFP,lithium-ion,15.0,,15.0,discharge,60,0.0178700348075818,1.090159856823463,0.6126980865799253,3.26205100201857,15.583624751381214
raw_CU_diffT/TC23LFP09/TC23LFP09_15deg.parquet,TC23LFP09_15deg.parquet,TC23LFP09,LFP,lithium-ion,15.0,,15.0,discharge,61,0.0178702307408053,1.1080300875642684,0.622741619290382,3.26014370446725,15.591267044198895
raw_CU_diffT/TC23LFP09/TC23LFP09_15deg.parquet,TC23LFP09_15deg.parquet,TC23LFP09,LFP,lithium-ion,15.0,,15.0,discharge,62,0.017870502780445,1.1259005903447135,0.632785304894165,3.25842713667107,15.591870607734807
raw_CU_diffT/TC23LFP09/TC23LFP09_15deg.parquet,TC23LFP09_15deg.parquet,TC23LFP09,LFP,lithium-ion,15.0,,15.0,discharge,63,0.0178721807291943,1.1437727710739078,0.6428299335486223,3.25671056887488,15.594127872928178
raw_CU_diffT/TC23LFP09/TC23LFP09_15deg.parquet,TC23LFP09_15deg.parquet,TC23LFP09,LFP,lithium-ion,15.0,,15.0,discharge,64,0.0178710417284687,1.1616438128023765,0.6528739220551592,3.25461254156843,15.595592569060774
raw_CU_diffT/TC23LFP09/TC23LFP09_15deg.parquet,TC23LFP09_15deg.parquet,TC23LFP09,LFP,lithium-ion,15.0,,15.0,discharge,65,0.0178722872128545,1.179516100015231,0.6629186105561925,3.25251451426198,15.602012486187844
raw_CU_diffT/TC23LFP09/TC23LFP09_15deg.parquet,TC23LFP09_15deg.parquet,TC23LFP09,LFP,lithium-ion,15.0,,15.0,discharge,66,0.0178730615118087,1.1973891615270398,0.672963734233301,3.2502257572004,15.603631795580112
raw_CU_diffT/TC23LFP09/TC23LFP09_15deg.parquet,TC23LFP09_15deg.parquet,TC23LFP09,LFP,lithium-ion,15.0,,15.0,discharge,67,0.0178698970778603,1.2152590586049001,0.683007079416537,3.24774627038369,15.606871325966852
raw_CU_diffT/TC23LFP09/TC23LFP09_15deg.parquet,TC23LFP09_15deg.parquet,TC23LFP09,LFP,lithium-ion,15.0,,15.0,discharge,68,0.017870845401988,1.2331299040068882,0.6930509575825048,3.24507605381184,15.606862513812155
raw_CU_diffT/TC23LFP09/TC23LFP09_15deg.parquet,TC23LFP09_15deg.parquet,TC23LFP09,LFP,lithium-ion,15.0,,15.0,discharge,69,0.017871543714279,1.251001447721167,0.703095228218074,3.24240583724,15.604708425414364
raw_CU_diffT/TC23LFP09/TC23LFP09_15deg.parquet,TC23LFP09_15deg.parquet,TC23LFP09,LFP,lithium-ion,15.0,,15.0,discharge,70,0.0178705698413683,1.2688720175625354,0.7131389515118335,3.23954489091302,15.616565220994476
raw_CU_diffT/TC23LFP09/TC23LFP09_15deg.parquet,TC23LFP09_15deg.parquet,TC23LFP09,LFP,lithium-ion,15.0,,15.0,discharge,71,0.0178704903716636,1.286742507934199,0.7231826301415597,3.23649321483091,15.614221629834253
raw_CU_diffT/TC23LFP09/TC23LFP09_15deg.parquet,TC23LFP09_15deg.parquet,TC23LFP09,LFP,lithium-ion,15.0,,15.0,discharge,72,0.0178716674270199,1.3046141753612188,0.7332269703068948,3.23344153874881,15.623647845303866
raw_CU_diffT/TC23LFP09/TC23LFP09_15deg.parquet,TC23LFP09_15deg.parquet,TC23LFP09,LFP,lithium-ion,15.0,,15.0,discharge,73,0.0178700807483616,1.3224842561095804,0.7432704187177116,3.23000840315643,15.641527403314917
raw_CU_diffT/TC23LFP09/TC23LFP09_15deg.parquet,TC23LFP09_15deg.parquet,TC23LFP09,LFP,lithium-ion,15.0,,15.0,discharge,74,0.0178728514389634,1.3403571075485439,0.7533154243284378,3.22638453780893,15.632816408839782
raw_CU_diffT/TC23LFP09/TC23LFP09_15deg.parquet,TC23LFP09_15deg.parquet,TC23LFP09,LFP,lithium-ion,15.0,,15.0,discharge,75,0.0178729754638351,1.358230083012379,0.7633604996443555,3.22237921295116,15.636667679558013
raw_CU_diffT/TC23LFP09/TC23LFP09_15deg.parquet,TC23LFP09_15deg.parquet,TC23LFP09,LFP,lithium-ion,15.0,,15.0,discharge,76,0.0178706985534182,1.3761007815657973,0.7734042952776221,3.21799242858313,15.634117707182321
raw_CU_diffT/TC23LFP09/TC23LFP09_15deg.parquet,TC23LFP09_15deg.parquet,TC23LFP09,LFP,lithium-ion,15.0,,15.0,discharge,77,0.0178706039623351,1.3939713855281324,0.783448037748249,3.21379637397023,15.644111657458563
raw_CU_diffT/TC23LFP09/TC23LFP09_15deg.parquet,TC23LFP09_15deg.parquet,TC23LFP09,LFP,lithium-ion,15.0,,15.0,discharge,78,0.017867176950552,1.4118385624786844,0.7934898541494568,3.20960031935733,15.64871309392265
raw_CU_diffT/TC23LFP09/TC23LFP09_15deg.parquet,TC23LFP09_15deg.parquet,TC23LFP09,LFP,lithium-ion,15.0,,15.0,discharge,79,0.0178677443442104,1.4297063068228948,0.8035319894406022,3.20597645400983,15.659690939226518
raw_CU_diffT/TC23LFP09/TC23LFP09_15deg.parquet,TC23LFP09_15deg.parquet,TC23LFP09,LFP,lithium-ion,15.0,,15.0,discharge,80,0.0178719412303157,1.4475782480532104,0.8135764834904841,3.20273404817259,15.662990718232045
raw_CU_diffT/TC23LFP09/TC23LFP09_15deg.parquet,TC23LFP09_15deg.parquet,TC23LFP09,LFP,lithium-ion,15.0,,15.0,discharge,81,0.0178731488107749,1.4654513968639853,0.8236216562318734,3.20025456135588,15.660707486187846
raw_CU_diffT/TC23LFP09/TC23LFP09_15deg.parquet,TC23LFP09_15deg.parquet,TC23LFP09,LFP,lithium-ion,15.0,,15.0,discharge,82,0.0178677106615692,1.4833191075255545,0.8336637725925018,3.19777507453917,15.669866795580111
raw_CU_diffT/TC23LFP09/TC23LFP09_15deg.parquet,TC23LFP09_15deg.parquet,TC23LFP09,LFP,lithium-ion,15.0,,15.0,discharge,83,0.017870088104672,1.5011891956302266,0.8437072251377558,3.19548631747758,15.651384944751381
raw_CU_diffT/TC23LFP09/TC23LFP09_15deg.parquet,TC23LFP09_15deg.parquet,TC23LFP09,LFP,lithium-ion,15.0,,15.0,discharge,84,0.0178713272415573,1.519060522871784,0.8537513741100464,3.193197560416,15.66375803867403
raw_CU_diffT/TC23LFP09/TC23LFP09_15deg.parquet,TC23LFP09_15deg.parquet,TC23LFP09,LFP,lithium-ion,15.0,,15.0,discharge,85,0.0178699436187544,1.5369304664905383,0.8637947454504707,3.19052734384416,15.656923895027624
raw_CU_diffT/TC23LFP09/TC23LFP09_15deg.parquet,TC23LFP09_15deg.parquet,TC23LFP09,LFP,lithium-ion,15.0,,15.0,discharge,86,0.0178723568887812,1.5548028233793196,0.8738394731111804,3.18747566776205,15.684342403314918
raw_CU_diffT/TC23LFP09/TC23LFP09_15deg.parquet,TC23LFP09_15deg.parquet,TC23LFP09,LFP,lithium-ion,15.0,,15.0,discharge,87,0.0178723372385026,1.5726751606178222,0.8838841897279242,3.18327961314915,15.683015662983427
raw_CU_diffT/TC23LFP09/TC23LFP09_15deg.parquet,TC23LFP09_15deg.parquet,TC23LFP09,LFP,lithium-ion,15.0,,15.0,discharge,88,0.0178734624291239,1.590548623046946,0.8939295387309519,3.17774845025033,15.696930276243098
raw_CU_diffT/TC23LFP09/TC23LFP09_15deg.parquet,TC23LFP09_15deg.parquet,TC23LFP09,LFP,lithium-ion,15.0,,15.0,discharge,89,0.0178705865409306,1.6084192095878767,0.903973271410298,3.16954707077966,15.711955674931128
raw_CU_diffT/TC23LFP09/TC23LFP09_15deg.parquet,TC23LFP09_15deg.parquet,TC23LFP09,LFP,lithium-ion,15.0,,15.0,discharge,90,0.0178726353830701,1.6262918449709467,0.9140181555920139,3.15791255571663,15.723280331491713
raw_CU_diffT/TC23LFP09/TC23LFP09_15deg.parquet,TC23LFP09_15deg.parquet,TC23LFP09,LFP,lithium-ion,15.0,,15.0,discharge,91,0.0178673711057769,1.6441592160767236,0.9240600811134888,3.14170052653043,15.734136629834254
raw_CU_diffT/TC23LFP09/TC23LFP09_15deg.parquet,TC23LFP09_15deg.parquet,TC23LFP09,LFP,lithium-ion,15.0,,15.0,discharge,92,0.0178686095963766,1.6620278256731003,0.9341027026987712,3.12033879395567,15.739633895027625
raw_CU_diffT/TC23LFP09/TC23LFP09_15deg.parquet,TC23LFP09_15deg.parquet,TC23LFP09,LFP,lithium-ion,15.0,,15.0,discharge,93,0.017873863302805,1.6799016889759053,0.9441482770031947,3.09306443897183,15.76949814917127
raw_CU_diffT/TC23LFP09/TC23LFP09_15deg.parquet,TC23LFP09_15deg.parquet,TC23LFP09,LFP,lithium-ion,15.0,,15.0,discharge,94,0.0178722762545597,1.697773965230465,0.9541929593453825,3.05777943427245,15.784620331491713
raw_CU_diffT/TC23LFP09/TC23LFP09_15deg.parquet,TC23LFP09_15deg.parquet,TC23LFP09,LFP,lithium-ion,15.0,,15.0,discharge,95,0.0178672503527844,1.7156412155832494,0.9642348170005468,3.01143210377543,15.800776187845303
raw_CU_diffT/TC23LFP09/TC23LFP09_15deg.parquet,TC23LFP09_15deg.parquet,TC23LFP09,LFP,lithium-ion,15.0,,15.0,discharge,96,0.0178671018909275,1.733508317474177,0.9742765912163007,2.94772836556142,15.821774751381218
raw_CU_diffT/TC23LFP09/TC23LFP09_15deg.parquet,TC23LFP09_15deg.parquet,TC23LFP09,LFP,lithium-ion,15.0,,15.0,discharge,97,0.0178706696629482,1.7513789871371253,0.9843203706123747,2.85312640701607,15.846684198895028
raw_CU_diffT/TC23LFP09/TC23LFP09_15deg.parquet,TC23LFP09_15deg.parquet,TC23LFP09,LFP,lithium-ion,15.0,,15.0,discharge,98,0.0135083063334547,1.76488729347058,0.9919123887844246,2.74116804075372,15.796261408839777
raw_CU_diffT/TC23LFP09/TC23LFP09_15deg.parquet,TC23LFP09_15deg.parquet,TC23LFP09,LFP,lithium-ion,15.0,,15.0,discharge,99,0.0059037035165509,1.770790996987131,0.9952304231311174,2.67307751817168,15.668918563535913
raw_CU_diffT/TC23LFP09/TC23LFP09_15deg.parquet,TC23LFP09_15deg.parquet,TC23LFP09,LFP,lithium-ion,15.0,,15.0,discharge,100,0.0030658358842521,1.773856832871383,0.9969535023366963,2.62825602571572,15.5745173480663
raw_CU_diffT/TC23LFP09/TC23LFP09_15deg.parquet,TC23LFP09_15deg.parquet,TC23LFP09,LFP,lithium-ion,15.0,,15.0,discharge,101,0.0018894643153184,1.7757462971867015,0.9980154302396645,2.60403334681398,15.529944005524861
raw_CU_diffT/TC23LFP09/TC23LFP09_15deg.parquet,TC23LFP09_15deg.parquet,TC23LFP09,LFP,lithium-ion,15.0,,15.0,discharge,102,0.0013967861960016,1.777143083382703,0.9988004602738332,2.59011007468936,15.505947237569059
raw_CU_diffT/TC23LFP09/TC23LFP09_15deg.parquet,TC23LFP09_15deg.parquet,TC23LFP09,LFP,lithium-ion,15.0,,15.0,discharge,103,0.0011435736066763,1.7782866569893794,0.9994431782718298,2.58095504644304,15.505621077348062
raw_CU_diffT/TC23LFP09/TC23LFP09_15deg.parquet,TC23LFP09_15deg.parquet,TC23LFP09,LFP,lithium-ion,15.0,,15.0,discharge,104,0.0009907403152623,1.7792773973046416,1.0000000000000004,2.57389804550316,15.50240552486188
raw_CU_diffT/TC23LFP09/TC23LFP09_15deg.parquet,TC23LFP09_15deg.parquet,TC23LFP09,LFP,lithium-ion,15.0,,15.0,charge,0,0.0178717067013347,0.0178717067013347,0.011097454260341477,2.92121692959811,15.521009143646408
raw_CU_diffT/TC23LFP09/TC23LFP09_15deg.parquet,TC23LFP09_15deg.parquet,TC23LFP09,LFP,lithium-ion,15.0,,15.0,charge,1,0.0178728737165502,0.0357445804178849,0.022195633179955376,3.02573683541031,15.544144060773482
raw_CU_diffT/TC23LFP09/TC23LFP09_15deg.parquet,TC23LFP09_15deg.parquet,TC23LFP09,LFP,lithium-ion,15.0,,15.0,charge,2,0.0178719027908284,0.0536164832087133,0.03329320920226529,3.09611611505393,15.551424558011052
raw_CU_diffT/TC23LFP09/TC23LFP09_15deg.parquet,TC23LFP09_15deg.parquet,TC23LFP09,LFP,lithium-ion,15.0,,15.0,charge,3,0.0178690264136743,0.0714855096223876,0.04438899913528689,3.1493297167357,15.535779421487602
raw_CU_diffT/TC23LFP09/TC23LFP09_15deg.parquet,TC23LFP09_15deg.parquet,TC23LFP09,LFP,lithium-ion,15.0,,15.0,charge,4,0.0178723126836345,0.0893578223060221,0.055486829680947224,3.19071807359929,15.542721519337016
raw_CU_diffT/TC23LFP09/TC23LFP09_15deg.parquet,TC23LFP09_15deg.parquet,TC23LFP09,LFP,lithium-ion,15.0,,15.0,charge,5,0.0178706095152474,0.1072284318212695,0.0665836026424837,3.217801698828,15.539146491712707
raw_CU_diffT/TC23LFP09/TC23LFP09_15deg.parquet,TC23LFP09_15deg.parquet,TC23LFP09,LFP,lithium-ion,15.0,,15.0,charge,6,0.0178716946711603,0.1251001264924298,0.07768104943267627,3.2256216187884,15.576628287292817
raw_CU_diffT/TC23LFP09/TC23LFP09_15deg.parquet,TC23LFP09_15deg.parquet,TC23LFP09,LFP,lithium-ion,15.0,,15.0,charge,7,0.0178699701759364,0.1429700966683662,0.08877742539582421,3.22829183536025,15.577377872928178
raw_CU_diffT/TC23LFP09/TC23LFP09_15deg.parquet,TC23LFP09_15deg.parquet,TC23LFP09,LFP,lithium-ion,15.0,,15.0,charge,8,0.0178690205269317,0.1608391171952979,0.09987321167346708,3.2303898626667,15.603149723756905
raw_CU_diffT/TC23LFP09/TC23LFP09_15deg.parquet,TC23LFP09_15deg.parquet,TC23LFP09,LFP,lithium-ion,15.0,,15.0,charge,9,0.017871725603289,0.1787108427985869,0.11097067767099611,3.23325080899367,15.603821712707182
raw_CU_diffT/TC23LFP09/TC23LFP09_15deg.parquet,TC23LFP09_15deg.parquet,TC23LFP09,LFP,lithium-ion,15.0,,15.0,charge,10,0.0178712117935881,0.196582054592175,0.12206782461787431,3.23744686360657,15.602658895027623
raw_CU_diffT/TC23LFP09/TC23LFP09_15deg.parquet,TC23LFP09_15deg.parquet,TC23LFP09,LFP,lithium-ion,15.0,,15.0,charge,11,0.0178696724564852,0.21445172704866022,0.13316401571182945,3.24221510748487,15.590888397790057
raw_CU_diffT/TC23LFP09/TC23LFP09_15deg.parquet,TC23LFP09_15deg.parquet,TC23LFP09,LFP,lithium-ion,15.0,,15.0,charge,12,0.0178668782537988,0.232318605302459,0.1442584717428147,3.24755554062856,15.602322458563538
raw_CU_diffT/TC23LFP09/TC23LFP09_15deg.parquet,TC23LFP09_15deg.parquet,TC23LFP09,LFP,lithium-ion,15.0,,15.0,charge,13,0.0178706015666292,0.2501892068690882,0.15535523976864868,3.25327743328251,15.601374613259667
raw_CU_diffT/TC23LFP09/TC23LFP09_15deg.parquet,TC23LFP09_15deg.parquet,TC23LFP09,LFP,lithium-ion,15.0,,15.0,charge,14,0.0178684917470851,0.2680576986161733,0.1664506976999137,3.25957151520186,15.59697135359116
raw_CU_diffT/TC23LFP09/TC23LFP09_15deg.parquet,TC23LFP09_15deg.parquet,TC23LFP09,LFP,lithium-ion,15.0,,15.0,charge,15,0.0178706431368328,0.2859283417530061,0.17754749153880744,3.26586559712121,15.591922596685084
raw_CU_diffT/TC23LFP09/TC23LFP09_15deg.parquet,TC23LFP09_15deg.parquet,TC23LFP09,LFP,lithium-ion,15.0,,15.0,charge,16,0.017867823891982,0.30379616564498807,0.18864253476477413,3.27158748977516,15.593429751381215
raw_CU_diffT/TC23LFP09/TC23LFP09_15deg.parquet,TC23LFP09_15deg.parquet,TC23LFP09,LFP,lithium-ion,15.0,,15.0,charge,17,0.0178683350773693,0.32166450072235736,0.19973789541182144,3.27692792291885,15.597307430939228
raw_CU_diffT/TC23LFP09/TC23LFP09_15deg.parquet,TC23LFP09_15deg.parquet,TC23LFP09,LFP,lithium-ion,15.0,,15.0,charge,18,0.0178696214097396,0.33953412213209694,0.21083405480824852,3.2826498155728,15.587485276243092
raw_CU_diffT/TC23LFP09/TC23LFP09_15deg.parquet,TC23LFP09_15deg.parquet,TC23LFP09,LFP,lithium-ion,15.0,,15.0,charge,19,0.0178701949385281,0.35740431707062503,0.22193057033795396,3.28799024871649,15.596377292817682
raw_CU_diffT/TC23LFP09/TC23LFP09_15deg.parquet,TC23LFP09_15deg.parquet,TC23LFP09,LFP,lithium-ion,15.0,,15.0,charge,20,0.0178693004975525,0.3752736175681775,0.23302653046363553,3.29294922234992,15.573810110497238
raw_CU_diffT/TC23LFP09/TC23LFP09_15deg.parquet,TC23LFP09_15deg.parquet,TC23LFP09,LFP,lithium-ion,15.0,,15.0,charge,21,0.0178708651699413,0.3931444827381188,0.24412346217421144,3.29638235794229,15.593119640883979
raw_CU_diffT/TC23LFP09/TC23LFP09_15deg.parquet,TC23LFP09_15deg.parquet,TC23LFP09,LFP,lithium-ion,15.0,,15.0,charge,22,0.0178700409559354,0.4110145236940542,0.255219882088271,3.29924330426926,15.591491602209945
raw_CU_diffT/TC23LFP09/TC23LFP09_15deg.parquet,TC23LFP09_15deg.parquet,TC23LFP09,LFP,lithium-ion,15.0,,15.0,charge,23,0.0178713241816405,0.4288858478756947,0.26631709882262344,3.30153206133085,15.596437071823203
raw_CU_diffT/TC23LFP09/TC23LFP09_15deg.parquet,TC23LFP09_15deg.parquet,TC23LFP09,LFP,lithium-ion,15.0,,15.0,charge,24,0.0178697271700917,0.44675557504578645,0.2774133238910476,3.30324862912703,15.592008895027623
raw_CU_diffT/TC23LFP09/TC23LFP09_15deg.parquet,TC23LFP09_15deg.parquet,TC23LFP09,LFP,lithium-ion,15.0,,15.0,charge,25,0.0178694721057927,0.46462504715157915,0.2885093905770386,3.30477446716809,15.612946325966849
raw_CU_diffT/TC23LFP09/TC23LFP09_15deg.parquet,TC23LFP09_15deg.parquet,TC23LFP09,LFP,lithium-ion,15.0,,15.0,charge,26,0.0178661305270913,0.48249117767867045,0.2996033823063724,3.30572811594374,15.612601187845303
raw_CU_diffT/TC23LFP09/TC23LFP09_15deg.parquet,TC23LFP09_15deg.parquet,TC23LFP09,LFP,lithium-ion,15.0,,15.0,charge,27,0.0178676098692744,0.5003587875479448,0.3106982926347234,3.30630030520914,15.608853867403315
raw_CU_diffT/TC23LFP09/TC23LFP09_15deg.parquet,TC23LFP09_15deg.parquet,TC23LFP09,LFP,lithium-ion,15.0,,15.0,charge,28,0.0178690963065955,0.5182278838545403,0.32179412596782475,3.30706322422967,15.601892071823205
raw_CU_diffT/TC23LFP09/TC23LFP09_15deg.parquet,TC23LFP09_15deg.parquet,TC23LFP09,LFP,lithium-ion,15.0,,15.0,charge,29,0.0178683560692298,0.5360962399237701,0.332889499649789,3.30763541349506,15.605320939226518
raw_CU_diffT/TC23LFP09/TC23LFP09_15deg.parquet,TC23LFP09_15deg.parquet,TC23LFP09,LFP,lithium-ion,15.0,,15.0,charge,30,0.0178692526144768,0.5539654925382469,0.3439854300424265,3.30820760276046,15.615755082872925
raw_CU_diffT/TC23LFP09/TC23LFP09_15deg.parquet,TC23LFP09_15deg.parquet,TC23LFP09,LFP,lithium-ion,15.0,,15.0,charge,31,0.0178689623381429,0.5718344548763898,0.3550811801876824,3.30858906227072,15.613204585635359
raw_CU_diffT/TC23LFP09/TC23LFP09_15deg.parquet,TC23LFP09_15deg.parquet,TC23LFP09,LFP,lithium-ion,15.0,,15.0,charge,32,0.0178685374673255,0.5897029923437154,0.36617666650897673,3.30897052178098,15.618547375690607
raw_CU_diffT/TC23LFP09/TC23LFP09_15deg.parquet,TC23LFP09_15deg.parquet,TC23LFP09,LFP,lithium-ion,15.0,,15.0,charge,33,0.0178684890262239,0.6075714813699393,0.3772721227507203,3.30954271104638,15.619512209944752
raw_CU_diffT/TC23LFP09/TC23LFP09_15deg.parquet,TC23LFP09_15deg.parquet,TC23LFP09,LFP,lithium-ion,15.0,,15.0,charge,34,0.0178708059943115,0.6254422873642508,0.3883690177161293,3.30992417055664,15.615393093922654
raw_CU_diffT/TC23LFP09/TC23LFP09_15deg.parquet,TC23LFP09_15deg.parquet,TC23LFP09,LFP,lithium-ion,15.0,,15.0,charge,35,0.0178690525035857,0.6433113398678365,0.39946482384970766,3.31049635982204,15.631256215469614
raw_CU_diffT/TC23LFP09/TC23LFP09_15deg.parquet,TC23LFP09_15deg.parquet,TC23LFP09,LFP,lithium-ion,15.0,,15.0,charge,36,0.0178686791946225,0.661180019062459,0.4105603981767097,3.31125927884257,15.63297917127072
raw_CU_diffT/TC23LFP09/TC23LFP09_15deg.parquet,TC23LFP09_15deg.parquet,TC23LFP09,LFP,lithium-ion,15.0,,15.0,charge,37,0.0178686196390074,0.6790486387014665,0.42165593552259256,3.31183146810796,15.62242455801105
raw_CU_diffT/TC23LFP09/TC23LFP09_15deg.parquet,TC23LFP09_15deg.parquet,TC23LFP09,LFP,lithium-ion,15.0,,15.0,charge,38,0.0178705396572169,0.6969191783586833,0.43275266510571464,3.31259438712849,15.638820994475141
raw_CU_diffT/TC23LFP09/TC23LFP09_15deg.parquet,TC23LFP09_15deg.parquet,TC23LFP09,LFP,lithium-ion,15.0,,15.0,charge,39,0.0178714592808907,0.7147906376395741,0.44384996573008245,3.31354803590415,15.62757737569061
raw_CU_diffT/TC23LFP09/TC23LFP09_15deg.parquet,TC23LFP09_15deg.parquet,TC23LFP09,LFP,lithium-ion,15.0,,15.0,charge,40,0.0178681325752864,0.7326587702148605,0.45494520063325766,3.31488314419007,15.637865690607736
raw_CU_diffT/TC23LFP09/TC23LFP09_15deg.parquet,TC23LFP09_15deg.parquet,TC23LFP09,LFP,lithium-ion,15.0,,15.0,charge,41,0.0178704760023203,0.7505292462171808,0.46604189068980767,3.31621825247599,15.627981906077347
raw_CU_diffT/TC23LFP09/TC23LFP09_15deg.parquet,TC23LFP09_15deg.parquet,TC23LFP09,LFP,lithium-ion,15.0,,15.0,charge,42,0.0178690624667045,0.7683983086838853,0.47713770300999464,3.31812555002731,15.642155662983424
raw_CU_diffT/TC23LFP09/TC23LFP09_15deg.parquet,TC23LFP09_15deg.parquet,TC23LFP09,LFP,lithium-ion,15.0,,15.0,charge,43,0.0178671620953296,0.7862654707792148,0.4882323352926641,3.32003284757863,15.644405911602211
raw_CU_diffT/TC23LFP09/TC23LFP09_15deg.parquet,TC23LFP09_15deg.parquet,TC23LFP09,LFP,lithium-ion,15.0,,15.0,charge,44,0.0178711290263398,0.8041365998055546,0.49932943084513615,3.32270306415047,15.627724419889503
raw_CU_diffT/TC23LFP09/TC23LFP09_15deg.parquet,TC23LFP09_15deg.parquet,TC23LFP09,LFP,lithium-ion,15.0,,15.0,charge,45,0.0178696030382897,0.8220062028438443,0.5104255788337929,3.32556401047745,15.635460939226519
raw_CU_diffT/TC23LFP09/TC23LFP09_15deg.parquet,TC23LFP09_15deg.parquet,TC23LFP09,LFP,lithium-ion,15.0,,15.0,charge,46,0.0178674951618105,0.8398736980056548,0.5215204179344288,3.32823422704929,15.636245276243093
raw_CU_diffT/TC23LFP09/TC23LFP09_15deg.parquet,TC23LFP09_15deg.parquet,TC23LFP09,LFP,lithium-ion,15.0,,15.0,charge,47,0.0178673749907022,0.857741072996357,0.5326151824146941,3.33052298411087,15.645887154696132
raw_CU_diffT/TC23LFP09/TC23LFP09_15deg.parquet,TC23LFP09_15deg.parquet,TC23LFP09,LFP,lithium-ion,15.0,,15.0,charge,48,0.017869056324916,0.875610129321273,0.5437109909211313,3.33262101141732,15.628869475138124
raw_CU_diffT/TC23LFP09/TC23LFP09_15deg.parquet,TC23LFP09_15deg.parquet,TC23LFP09,LFP,lithium-ion,15.0,,15.0,charge,49,0.0178706911738833,0.8934808204951563,0.5548078145886799,3.33414684945838,15.641441243093922
raw_CU_diffT/TC23LFP09/TC23LFP09_15deg.parquet,TC23LFP09_15deg.parquet,TC23LFP09,LFP,lithium-ion,15.0,,15.0,charge,50,0.0178666764272407,0.911347496922397,0.5659021452952608,3.3354819577443,15.63580546961326
raw_CU_diffT/TC23LFP09/TC23LFP09_15deg.parquet,TC23LFP09_15deg.parquet,TC23LFP09,LFP,lithium-ion,15.0,,15.0,charge,51,0.017868967257222,0.929216464179619,0.5769978984950238,3.33662633627509,15.627792790055251
raw_CU_diffT/TC23LFP09/TC23LFP09_15deg.parquet,TC23LFP09_15deg.parquet,TC23LFP09,LFP,lithium-ion,15.0,,15.0,charge,52,0.0178678040252665,0.9470842682048856,0.5880929293847336,3.33757998505075,15.629412154696134
raw_CU_diffT/TC23LFP09/TC23LFP09_15deg.parquet,TC23LFP09_15deg.parquet,TC23LFP09,LFP,lithium-ion,15.0,,15.0,charge,53,0.0178671583147409,0.9649514265196265,0.5991875593198426,3.33834290407128,15.622278342541437
raw_CU_diffT/TC23LFP09/TC23LFP09_15deg.parquet,TC23LFP09_15deg.parquet,TC23LFP09,LFP,lithium-ion,15.0,,15.0,charge,54,0.0178692436530937,0.9828206701727202,0.6102834841479003,3.3391058230918,15.631161740331493
raw_CU_diffT/TC23LFP09/TC23LFP09_15deg.parquet,TC23LFP09_15deg.parquet,TC23LFP09,LFP,lithium-ion,15.0,,15.0,charge,55,0.0178706424090649,1.0006913125817851,0.6213802775348859,3.33986874211233,15.63021359116022
raw_CU_diffT/TC23LFP09/TC23LFP09_15deg.parquet,TC23LFP09_15deg.parquet,TC23LFP09,LFP,lithium-ion,15.0,,15.0,charge,56,0.0178690528110164,1.0185603653928015,0.6324760838593636,3.34044093137773,15.62326859116022
raw_CU_diffT/TC23LFP09/TC23LFP09_15deg.parquet,TC23LFP09_15deg.parquet,TC23LFP09,LFP,lithium-ion,15.0,,15.0,charge,57,0.0178718414110845,1.036432206803886,0.6435736217678598,3.34101312064312,15.611326160220992
raw_CU_diffT/TC23LFP09/TC23LFP09_15deg.parquet,TC23LFP09_15deg.parquet,TC23LFP09,LFP,lithium-ion,15.0,,15.0,charge,58,0.0178692222678857,1.0543014290717718,0.6546695333167512,3.34158530990852,15.612438204419888
raw_CU_diffT/TC23LFP09/TC23LFP09_15deg.parquet,TC23LFP09_15deg.parquet,TC23LFP09,LFP,lithium-ion,15.0,,15.0,charge,59,0.0178687092024546,1.0721701382742264,0.6657651262771466,3.34215749917391,15.619908397790054
raw_CU_diffT/TC23LFP09/TC23LFP09_15deg.parquet,TC23LFP09_15deg.parquet,TC23LFP09,LFP,lithium-ion,15.0,,15.0,charge,60,0.0178700193673666,1.090040157641593,0.6768615327857627,3.34253895868417,15.630661574585636
raw_CU_diffT/TC23LFP09/TC23LFP09_15deg.parquet,TC23LFP09_15deg.parquet,TC23LFP09,LFP,lithium-ion,15.0,,15.0,charge,61,0.0178694290545122,1.1079095866961053,0.6879575727390178,3.34292041819444,15.63036011049724
