Repository: DNV007/delivered-energy-decomposition

# Three-term energy accounting for a cold commercial sodium-ion 18650 cell

This repository holds the analysis code and the derived data behind a reanalysis
of a public commercial-cell archive. No new measurements were made. The
manuscript reporting the work is not distributed here; what is here is
everything needed to regenerate its numbers from the raw archive and to check
them.

**Source data.** Droese, D., Schlösser, A., Otto, M. *Dataset: Evaluation of
Commercial Sodium-Ion Batteries by State-of-the-Art Lithium-Ion Battery
Configurations.* Technische Universität Berlin, DepositOnce, 2025.
DOI [10.14279/depositonce-25036](https://doi.org/10.14279/depositonce-25036),
CC BY 4.0.

File: data_processed/ocv/ocv_temperature_points.csv (part 3 of 22)
member_path,file_name,cell_id,cell_family,chemistry_type,temperature_deg_c,voltage_v,ambient_temperature_from_file_deg_c,direction,segment_index,segment_capacity_ah,cumulative_capacity_ah,soc_fraction_by_capacity,ocv_voltage_v,ocv_temperature_mean_deg_c
raw_CU_diffT/TC23LFP09/TC23LFP09_15deg.parquet,TC23LFP09_15deg.parquet,TC23LFP09,LFP,lithium-ion,15.0,,15.0,charge,62,0.0178683119993135,1.1257778986954188,0.6990529190557231,3.34349260745983,15.621614696132596
raw_CU_diffT/TC23LFP09/TC23LFP09_15deg.parquet,TC23LFP09_15deg.parquet,TC23LFP09,LFP,lithium-ion,15.0,,15.0,charge,63,0.0178675369678475,1.1436454356632664,0.7101477841158598,3.3438740669701,15.617126187845304
raw_CU_diffT/TC23LFP09/TC23LFP09_15deg.parquet,TC23LFP09_15deg.parquet,TC23LFP09,LFP,lithium-ion,15.0,,15.0,charge,64,0.0178679028932034,1.1615133385564698,0.7212428763977144,3.34444625623549,15.627567955801103
raw_CU_diffT/TC23LFP09/TC23LFP09_15deg.parquet,TC23LFP09_15deg.parquet,TC23LFP09,LFP,lithium-ion,15.0,,15.0,charge,65,0.0178675132835364,1.1793808518400062,0.7323377267510542,3.34482771574576,15.616694723756906
raw_CU_diffT/TC23LFP09/TC23LFP09_15deg.parquet,TC23LFP09_15deg.parquet,TC23LFP09,LFP,lithium-ion,15.0,,15.0,charge,66,0.0178673969744687,1.197248248814475,0.7434325048821614,3.34520917525602,15.60487301104972
raw_CU_diffT/TC23LFP09/TC23LFP09_15deg.parquet,TC23LFP09_15deg.parquet,TC23LFP09,LFP,lithium-ion,15.0,,15.0,charge,67,0.0178691839774169,1.2151174327918919,0.7545283926545476,3.34559063476628,15.612963453038676
raw_CU_diffT/TC23LFP09/TC23LFP09_15deg.parquet,TC23LFP09_15deg.parquet,TC23LFP09,LFP,lithium-ion,15.0,,15.0,charge,68,0.0178667965240316,1.2329842293159234,0.7656227979353516,3.34597209427655,15.615617375690606
raw_CU_diffT/TC23LFP09/TC23LFP09_15deg.parquet,TC23LFP09_15deg.parquet,TC23LFP09,LFP,lithium-ion,15.0,,15.0,charge,69,0.0178695186696343,1.2508537479855577,0.776718893535207,3.34635355378681,15.614687872928181
raw_CU_diffT/TC23LFP09/TC23LFP09_15deg.parquet,TC23LFP09_15deg.parquet,TC23LFP09,LFP,lithium-ion,15.0,,15.0,charge,70,0.0178703066666959,1.2687240546522536,0.7878154784426306,3.34673501329707,15.606785856353591
raw_CU_diffT/TC23LFP09/TC23LFP09_15deg.parquet,TC23LFP09_15deg.parquet,TC23LFP09,LFP,lithium-ion,15.0,,15.0,charge,71,0.0178688847041909,1.2865929393564444,0.7989111803810058,3.34730720256247,15.607794226519335
raw_CU_diffT/TC23LFP09/TC23LFP09_15deg.parquet,TC23LFP09_15deg.parquet,TC23LFP09,LFP,lithium-ion,15.0,,15.0,charge,72,0.0178681721700669,1.3044611115265112,0.8100064398705997,3.34768866207273,15.621244309392267
raw_CU_diffT/TC23LFP09/TC23LFP09_15deg.parquet,TC23LFP09_15deg.parquet,TC23LFP09,LFP,lithium-ion,15.0,,15.0,charge,73,0.0174835710874202,1.3219446826139314,0.8208628809309034,3.348070121583,15.619528812154696
raw_CU_diffT/TC23LFP09/TC23LFP09_15deg.parquet,TC23LFP09_15deg.parquet,TC23LFP09,LFP,lithium-ion,15.0,,15.0,charge,74,0.0163875535960545,1.3383322362099859,0.8310387488270303,3.34826085133813,15.612188563535915
raw_CU_diffT/TC23LFP09/TC23LFP09_15deg.parquet,TC23LFP09_15deg.parquet,TC23LFP09,LFP,lithium-ion,15.0,,15.0,charge,75,0.0154119681436448,1.3537442043536307,0.8406088259547602,3.34845158109326,15.60078
raw_CU_diffT/TC23LFP09/TC23LFP09_15deg.parquet,TC23LFP09_15deg.parquet,TC23LFP09,LFP,lithium-ion,15.0,,15.0,charge,76,0.0144452026524764,1.3681894070061071,0.849578589077901,3.34864231084839,15.593766049723756
raw_CU_diffT/TC23LFP09/TC23LFP09_15deg.parquet,TC23LFP09_15deg.parquet,TC23LFP09,LFP,lithium-ion,15.0,,15.0,charge,77,0.0136661996106834,1.3818556066167906,0.8580646294783363,3.34864231084839,15.590025939226518
raw_CU_diffT/TC23LFP09/TC23LFP09_15deg.parquet,TC23LFP09_15deg.parquet,TC23LFP09,LFP,lithium-ion,15.0,,15.0,charge,78,0.0130510172661036,1.3949066238828942,0.8661686717828518,3.34902377035865,15.584433812154694
raw_CU_diffT/TC23LFP09/TC23LFP09_15deg.parquet,TC23LFP09_15deg.parquet,TC23LFP09,LFP,lithium-ion,15.0,,15.0,charge,79,0.0124329089022163,1.4073395327851106,0.8738888990768144,3.34921450011379,15.57357773480663
raw_CU_diffT/TC23LFP09/TC23LFP09_15deg.parquet,TC23LFP09_15deg.parquet,TC23LFP09,LFP,lithium-ion,15.0,,15.0,charge,80,0.0118270317590604,1.419166564544171,0.8812329063490453,3.34940522986892,15.568063701657458
raw_CU_diffT/TC23LFP09/TC23LFP09_15deg.parquet,TC23LFP09_15deg.parquet,TC23LFP09,LFP,lithium-ion,15.0,,15.0,charge,81,0.0113094904018861,1.430476054946057,0.8882555457947412,3.34959595962405,15.57200986187845
raw_CU_diffT/TC23LFP09/TC23LFP09_15deg.parquet,TC23LFP09_15deg.parquet,TC23LFP09,LFP,lithium-ion,15.0,,15.0,charge,82,0.0108611298052215,1.4413371847512784,0.8949997752767568,3.34978668937918,15.557775276243094
raw_CU_diffT/TC23LFP09/TC23LFP09_15deg.parquet,TC23LFP09_15deg.parquet,TC23LFP09,LFP,lithium-ion,15.0,,15.0,charge,83,0.0104154860087014,1.4517526707599797,0.9014672817948756,3.35016814888945,15.55713770718232
raw_CU_diffT/TC23LFP09/TC23LFP09_15deg.parquet,TC23LFP09_15deg.parquet,TC23LFP09,LFP,lithium-ion,15.0,,15.0,charge,84,0.0100266720920749,1.4617793428520547,0.9076933539202051,3.35035887864458,15.551054447513811
raw_CU_diffT/TC23LFP09/TC23LFP09_15deg.parquet,TC23LFP09_15deg.parquet,TC23LFP09,LFP,lithium-ion,15.0,,15.0,charge,85,0.0096687073128171,1.4714480501648717,0.9136971474556373,3.35074033815484,15.551295994475137
raw_CU_diffT/TC23LFP09/TC23LFP09_15deg.parquet,TC23LFP09_15deg.parquet,TC23LFP09,LFP,lithium-ion,15.0,,15.0,charge,86,0.0093224240006736,1.4807704741655452,0.9194859160199322,3.35093106790997,15.542429171270719
raw_CU_diffT/TC23LFP09/TC23LFP09_15deg.parquet,TC23LFP09_15deg.parquet,TC23LFP09,LFP,lithium-ion,15.0,,15.0,charge,87,0.0090082339724342,1.4897787081379794,0.9250795879700251,3.35131252742024,15.530762430939225
raw_CU_diffT/TC23LFP09/TC23LFP09_15deg.parquet,TC23LFP09_15deg.parquet,TC23LFP09,LFP,lithium-ion,15.0,,15.0,charge,88,0.0087200160854475,1.498498724223427,0.9304942907331624,3.35150325717537,15.532218950276242
raw_CU_diffT/TC23LFP09/TC23LFP09_15deg.parquet,TC23LFP09_15deg.parquet,TC23LFP09,LFP,lithium-ion,15.0,,15.0,charge,89,0.00846806994169,1.5069667941651168,0.9357525472848021,3.3516939869305,15.530478232044196
raw_CU_diffT/TC23LFP09/TC23LFP09_15deg.parquet,TC23LFP09_15deg.parquet,TC23LFP09,LFP,lithium-ion,15.0,,15.0,charge,90,0.0082052515644767,1.5151720457295934,0.9408476065006393,3.35207544644076,15.530555801104972
raw_CU_diffT/TC23LFP09/TC23LFP09_15deg.parquet,TC23LFP09_15deg.parquet,TC23LFP09,LFP,lithium-ion,15.0,,15.0,charge,91,0.0079777307990635,1.523149776528657,0.945801386468241,3.35245690595103,15.520870994475137
raw_CU_diffT/TC23LFP09/TC23LFP09_15deg.parquet,TC23LFP09_15deg.parquet,TC23LFP09,LFP,lithium-ion,15.0,,15.0,charge,92,0.0077445014704678,1.5308942779991248,0.9506103424495544,3.35264763570616,15.536320580110496
raw_CU_diffT/TC23LFP09/TC23LFP09_15deg.parquet,TC23LFP09_15deg.parquet,TC23LFP09,LFP,lithium-ion,15.0,,15.0,charge,93,0.0075838422300574,1.5384781202291822,0.9553195369138651,3.35302909521642,15.523912569060771
raw_CU_diffT/TC23LFP09/TC23LFP09_15deg.parquet,TC23LFP09_15deg.parquet,TC23LFP09,LFP,lithium-ion,15.0,,15.0,charge,94,0.0073663800185416,1.5458445002477237,0.9598936979991045,3.35360128448182,15.515236381215468
raw_CU_diffT/TC23LFP09/TC23LFP09_15deg.parquet,TC23LFP09_15deg.parquet,TC23LFP09,LFP,lithium-ion,15.0,,15.0,charge,95,0.007163834949879,1.5530083351976027,0.9643420885201386,3.35379201423695,15.510669198895028
raw_CU_diffT/TC23LFP09/TC23LFP09_15deg.parquet,TC23LFP09_15deg.parquet,TC23LFP09,LFP,lithium-ion,15.0,,15.0,charge,96,0.0069700547991676,1.5599783899967703,0.968670151061589,3.35417347374721,15.519069668508285
raw_CU_diffT/TC23LFP09/TC23LFP09_15deg.parquet,TC23LFP09_15deg.parquet,TC23LFP09,LFP,lithium-ion,15.0,,15.0,charge,97,0.0068088446349117,1.566787234631682,0.9728981099893204,3.35455493325748,15.517432513812153
raw_CU_diffT/TC23LFP09/TC23LFP09_15deg.parquet,TC23LFP09_15deg.parquet,TC23LFP09,LFP,lithium-ion,15.0,,15.0,charge,98,0.0066573432051405,1.5734445778368225,0.9770319939517806,3.35474566301261,15.503026657458564
raw_CU_diffT/TC23LFP09/TC23LFP09_15deg.parquet,TC23LFP09_15deg.parquet,TC23LFP09,LFP,lithium-ion,15.0,,15.0,charge,99,0.0064946807581627,1.5799392585949852,0.9810648725041042,3.35512712252287,15.512082016574587
raw_CU_diffT/TC23LFP09/TC23LFP09_15deg.parquet,TC23LFP09_15deg.parquet,TC23LFP09,LFP,lithium-ion,15.0,,15.0,charge,100,0.0063580244639114,1.5862972830588966,0.9850128941929964,3.35569931178827,15.515382513812153
raw_CU_diffT/TC23LFP09/TC23LFP09_15deg.parquet,TC23LFP09_15deg.parquet,TC23LFP09,LFP,lithium-ion,15.0,,15.0,charge,101,0.0062302667836169,1.5925275498425135,0.9888815846217482,3.35608077129853,15.507636243093923
raw_CU_diffT/TC23LFP09/TC23LFP09_15deg.parquet,TC23LFP09_15deg.parquet,TC23LFP09,LFP,lithium-ion,15.0,,15.0,charge,102,0.0060905149462731,1.5986180647887867,0.9926634960064703,3.35665296056393,15.518251546961327
raw_CU_diffT/TC23LFP09/TC23LFP09_15deg.parquet,TC23LFP09_15deg.parquet,TC23LFP09,LFP,lithium-ion,15.0,,15.0,charge,103,0.0059734427502233,1.60459150753901,0.9963727112932466,3.35703442007419,15.509506132596684
raw_CU_diffT/TC23LFP09/TC23LFP09_15deg.parquet,TC23LFP09_15deg.parquet,TC23LFP09,LFP,lithium-ion,15.0,,15.0,charge,104,0.0058415054811108,1.6104330130201208,1.0,3.35741587958445,15.492514337016575
raw_CU_diffT/TC23LFP09/TC23LFP09_25deg.parquet,TC23LFP09_25deg.parquet,TC23LFP09,LFP,lithium-ion,25.0,,25.0,discharge,0,0.0180701269630248,0.0180701269630248,0.010059829908776904,3.33414684945838,25.499066878453036
raw_CU_diffT/TC23LFP09/TC23LFP09_25deg.parquet,TC23LFP09_25deg.parquet,TC23LFP09,LFP,lithium-ion,25.0,,25.0,discharge,1,0.0180677257174227,0.0361378526804475,0.020118323018848642,3.32155868561968,25.513748701657455
raw_CU_diffT/TC23LFP09/TC23LFP09_25deg.parquet,TC23LFP09_25deg.parquet,TC23LFP09,LFP,lithium-ion,25.0,,25.0,discharge,2,0.0180697378013765,0.054207590481824,0.030177936277239137,3.32117722610942,25.53002287292818
raw_CU_diffT/TC23LFP09/TC23LFP09_25deg.parquet,TC23LFP09_25deg.parquet,TC23LFP09,LFP,lithium-ion,25.0,,25.0,discharge,3,0.0180699417488189,0.0722775322306429,0.04023766307531782,3.32136795586455,25.542580193370167
raw_CU_diffT/TC23LFP09/TC23LFP09_25deg.parquet,TC23LFP09_25deg.parquet,TC23LFP09,LFP,lithium-ion,25.0,,25.0,discharge,4,0.0180695717997318,0.0903471040303747,0.050297183918845176,3.32155868561968,25.541702569060774
raw_CU_diffT/TC23LFP09/TC23LFP09_25deg.parquet,TC23LFP09_25deg.parquet,TC23LFP09,LFP,lithium-ion,25.0,,25.0,discharge,5,0.0180676156137516,0.1084147196441263,0.06035561573304413,3.32155868561968,25.547034502762433
raw_CU_diffT/TC23LFP09/TC23LFP09_25deg.parquet,TC23LFP09_25deg.parquet,TC23LFP09,LFP,lithium-ion,25.0,,25.0,discharge,6,0.0180698722923653,0.12648459193649159,0.0704153038639839,3.32155868561968,25.547413480662982
raw_CU_diffT/TC23LFP09/TC23LFP09_25deg.parquet,TC23LFP09_25deg.parquet,TC23LFP09,LFP,lithium-ion,25.0,,25.0,discharge,7,0.0180694883458043,0.14455408028229588,0.08047477824783128,3.32155868561968,25.5410367679558
raw_CU_diffT/TC23LFP09/TC23LFP09_25deg.parquet,TC23LFP09_25deg.parquet,TC23LFP09,LFP,lithium-ion,25.0,,25.0,discharge,8,0.0180682130773792,0.1626222933596751,0.09053354267632135,3.32174941537481,25.54124425414365
raw_CU_diffT/TC23LFP09/TC23LFP09_25deg.parquet,TC23LFP09_25deg.parquet,TC23LFP09,LFP,lithium-ion,25.0,,25.0,discharge,9,0.0180695756661059,0.180691869025781,0.10059306567229988,3.32155868561968,25.54576715469613
raw_CU_diffT/TC23LFP09/TC23LFP09_25deg.parquet,TC23LFP09_25deg.parquet,TC23LFP09,LFP,lithium-ion,25.0,,25.0,discharge,10,0.0180678019029734,0.1987596709287544,0.11065160119566972,3.32155868561968,25.546468453038674
raw_CU_diffT/TC23LFP09/TC23LFP09_25deg.parquet,TC23LFP09_25deg.parquet,TC23LFP09,LFP,lithium-ion,25.0,,25.0,discharge,11,0.0180695490142079,0.2168292199429623,0.12071110935425605,3.32155868561968,25.541364613259663
raw_CU_diffT/TC23LFP09/TC23LFP09_25deg.parquet,TC23LFP09_25deg.parquet,TC23LFP09,LFP,lithium-ion,25.0,,25.0,discharge,12,0.0180701031943903,0.23489932313735262,0.1307709260307839,3.32155868561968,25.542967486187845
raw_CU_diffT/TC23LFP09/TC23LFP09_25deg.parquet,TC23LFP09_25deg.parquet,TC23LFP09,LFP,lithium-ion,25.0,,25.0,discharge,13,0.0180694080586843,0.2529687311960369,0.1408303557179464,3.32136795586455,25.545901988950273
raw_CU_diffT/TC23LFP09/TC23LFP09_25deg.parquet,TC23LFP09_25deg.parquet,TC23LFP09,LFP,lithium-ion,25.0,,25.0,discharge,14,0.0180696466930661,0.271038377889103,0.15088991825538137,3.32117722610942,25.543120552486183
raw_CU_diffT/TC23LFP09/TC23LFP09_25deg.parquet,TC23LFP09_25deg.parquet,TC23LFP09,LFP,lithium-ion,25.0,,25.0,discharge,15,0.0180701067190574,0.2891084846081604,0.1609497368941285,3.32117722610942,25.553182651933703
raw_CU_diffT/TC23LFP09/TC23LFP09_25deg.parquet,TC23LFP09_25deg.parquet,TC23LFP09,LFP,lithium-ion,25.0,,25.0,discharge,16,0.0180700120498467,0.3071784966580071,0.17100950282952945,3.32079576659915,25.551058397790054
raw_CU_diffT/TC23LFP09/TC23LFP09_25deg.parquet,TC23LFP09_25deg.parquet,TC23LFP09,LFP,lithium-ion,25.0,,25.0,discharge,17,0.018069957036341,0.3252484536943481,0.18106923813833262,3.32079576659915,25.56011933701657
raw_CU_diffT/TC23LFP09/TC23LFP09_25deg.parquet,TC23LFP09_25deg.parquet,TC23LFP09,LFP,lithium-ion,25.0,,25.0,discharge,18,0.0180698153260602,0.34331826902040835,0.19112889455553067,3.32041430708889,25.557208287292816
raw_CU_diffT/TC23LFP09/TC23LFP09_25deg.parquet,TC23LFP09_25deg.parquet,TC23LFP09,LFP,lithium-ion,25.0,,25.0,discharge,19,0.0180680330985852,0.36138630211899353,0.20118755878793143,3.32003284757863,25.555944861878455
raw_CU_diffT/TC23LFP09/TC23LFP09_25deg.parquet,TC23LFP09_25deg.parquet,TC23LFP09,LFP,lithium-ion,25.0,,25.0,discharge,20,0.0180695151023773,0.37945581722137084,0.21124704806744468,3.31965138806836,25.54592903314917
raw_CU_diffT/TC23LFP09/TC23LFP09_25deg.parquet,TC23LFP09_25deg.parquet,TC23LFP09,LFP,lithium-ion,25.0,,25.0,discharge,21,0.01806778631587,0.3975236035372408,0.22130557491330993,3.3192699285581,25.55263781767956
raw_CU_diffT/TC23LFP09/TC23LFP09_25deg.parquet,TC23LFP09_25deg.parquet,TC23LFP09,LFP,lithium-ion,25.0,,25.0,discharge,22,0.0180695288223574,0.4155931323595982,0.23136507183088054,3.31850700953757,25.55756364640884
raw_CU_diffT/TC23LFP09/TC23LFP09_25deg.parquet,TC23LFP09_25deg.parquet,TC23LFP09,LFP,lithium-ion,25.0,,25.0,discharge,23,0.0180694052288918,0.43366253758849,0.24142449994266774,3.31793482027218,25.5571264917127
raw_CU_diffT/TC23LFP09/TC23LFP09_25deg.parquet,TC23LFP09_25deg.parquet,TC23LFP09,LFP,lithium-ion,25.0,,25.0,discharge,24,0.0180701154808709,0.4517326530693609,0.2514843234592087,3.31698117149652,25.552232265193375
raw_CU_diffT/TC23LFP09/TC23LFP09_25deg.parquet,TC23LFP09_25deg.parquet,TC23LFP09,LFP,lithium-ion,25.0,,25.0,discharge,25,0.0180697924962977,0.4698024455656586,0.2615439671668376,3.31602752272086,25.552552430939233
raw_CU_diffT/TC23LFP09/TC23LFP09_25deg.parquet,TC23LFP09_25deg.parquet,TC23LFP09,LFP,lithium-ion,25.0,,25.0,discharge,26,0.0180695554110397,0.4878720009766983,0.2716034788866075,3.31469241443494,25.560484530386745
raw_CU_diffT/TC23LFP09/TC23LFP09_25deg.parquet,TC23LFP09_25deg.parquet,TC23LFP09,LFP,lithium-ion,25.0,,25.0,discharge,27,0.0180695217542305,0.5059415227309288,0.2816629718692775,3.31316657639388,25.552034861878457
raw_CU_diffT/TC23LFP09/TC23LFP09_25deg.parquet,TC23LFP09_25deg.parquet,TC23LFP09,LFP,lithium-ion,25.0,,25.0,discharge,28,0.0180699617128313,0.5240114844437601,0.29172270978153203,3.31125927884257,25.555691243093918
raw_CU_diffT/TC23LFP09/TC23LFP09_25deg.parquet,TC23LFP09_25deg.parquet,TC23LFP09,LFP,lithium-ion,25.0,,25.0,discharge,29,0.0180696157267721,0.5420811001705322,0.3017822550797052,3.30916125153612,25.548983646408843
raw_CU_diffT/TC23LFP09/TC23LFP09_25deg.parquet,TC23LFP09_25deg.parquet,TC23LFP09,LFP,lithium-ion,25.0,,25.0,discharge,30,0.0180700476558686,0.5601511478264009,0.31184204083735334,3.30649103496427,25.55534475138122
raw_CU_diffT/TC23LFP09/TC23LFP09_25deg.parquet,TC23LFP09_25deg.parquet,TC23LFP09,LFP,lithium-ion,25.0,,25.0,discharge,31,0.0180700295815109,0.5782211774079118,0.3219018165328163,3.30382081839243,25.54874820441989
raw_CU_diffT/TC23LFP09/TC23LFP09_25deg.parquet,TC23LFP09_25deg.parquet,TC23LFP09,LFP,lithium-ion,25.0,,25.0,discharge,32,0.0180696198761863,0.5962907972840981,0.33196136414101196,3.30095987206545,25.54958102209945
raw_CU_diffT/TC23LFP09/TC23LFP09_25deg.parquet,TC23LFP09_25deg.parquet,TC23LFP09,LFP,lithium-ion,25.0,,25.0,discharge,33,0.0180697136303041,0.6143605109144021,0.342020963943112,3.29809892573847,25.551740359116025
raw_CU_diffT/TC23LFP09/TC23LFP09_25deg.parquet,TC23LFP09_25deg.parquet,TC23LFP09,LFP,lithium-ion,25.0,,25.0,discharge,34,0.0180680387588052,0.6324285496732074,0.35207963132661685,3.2952379794115,25.55502337016575
raw_CU_diffT/TC23LFP09/TC23LFP09_25deg.parquet,TC23LFP09_25deg.parquet,TC23LFP09,LFP,lithium-ion,25.0,,25.0,discharge,35,0.018070262297406,0.6504988119706134,0.3621395365774685,3.29256776283965,25.545507900552487
raw_CU_diffT/TC23LFP09/TC23LFP09_25deg.parquet,TC23LFP09_25deg.parquet,TC23LFP09,LFP,lithium-ion,25.0,,25.0,discharge,36,0.0180697069459584,0.6685685189165719,0.37219913265832294,3.29008827602294,25.543448977900553
raw_CU_diffT/TC23LFP09/TC23LFP09_25deg.parquet,TC23LFP09_25deg.parquet,TC23LFP09,LFP,lithium-ion,25.0,,25.0,discharge,37,0.0180696454521781,0.68663816436875,0.38225869450494254,3.28799024871649,25.53491629834254
raw_CU_diffT/TC23LFP09/TC23LFP09_25deg.parquet,TC23LFP09_25deg.parquet,TC23LFP09,LFP,lithium-ion,25.0,,25.0,discharge,38,0.0180702153895382,0.7047083797582883,0.39231857364169037,3.28646441067544,25.5339476519337
raw_CU_diffT/TC23LFP09/TC23LFP09_25deg.parquet,TC23LFP09_25deg.parquet,TC23LFP09,LFP,lithium-ion,25.0,,25.0,discharge,39,0.01806958411754,0.7227779638758283,0.4023781013426712,3.28532003214465,25.52678389502762
raw_CU_diffT/TC23LFP09/TC23LFP09_25deg.parquet,TC23LFP09_25deg.parquet,TC23LFP09,LFP,lithium-ion,25.0,,25.0,discharge,40,0.0180698443401718,0.740847808216,0.4124377739123306,3.28436638336899,25.52357011049724
raw_CU_diffT/TC23LFP09/TC23LFP09_25deg.parquet,TC23LFP09_25deg.parquet,TC23LFP09,LFP,lithium-ion,25.0,,25.0,discharge,41,0.0180677602738717,0.7589155684898717,0.4224962862603413,3.28360346434846,25.52484251381215
raw_CU_diffT/TC23LFP09/TC23LFP09_25deg.parquet,TC23LFP09_25deg.parquet,TC23LFP09,LFP,lithium-ion,25.0,,25.0,discharge,42,0.0180701004578993,0.776985668947771,0.43255610141343576,3.28303127508306,25.521349502762433
raw_CU_diffT/TC23LFP09/TC23LFP09_25deg.parquet,TC23LFP09_25deg.parquet,TC23LFP09,LFP,lithium-ion,25.0,,25.0,discharge,43,0.0180694660987038,0.7950551350464747,0.4426155634120881,3.28245908581767,25.523097872928172
raw_CU_diffT/TC23LFP09/TC23LFP09_25deg.parquet,TC23LFP09_25deg.parquet,TC23LFP09,LFP,lithium-ion,25.0,,25.0,discharge,44,0.0180694629516933,0.813124597998168,0.45267502365876655,3.28207762630741,25.51411091160221
raw_CU_diffT/TC23LFP09/TC23LFP09_25deg.parquet,TC23LFP09_25deg.parquet,TC23LFP09,LFP,lithium-ion,25.0,,25.0,discharge,45,0.0180695157214558,0.8311941137196238,0.46273451328292725,3.28169616679714,25.519588756906078
raw_CU_diffT/TC23LFP09/TC23LFP09_25deg.parquet,TC23LFP09_25deg.parquet,TC23LFP09,LFP,lithium-ion,25.0,,25.0,discharge,46,0.0180681282045566,0.8492622419241804,0.47279323046182353,3.28150543704201,25.517433314917128
raw_CU_diffT/TC23LFP09/TC23LFP09_25deg.parquet,TC23LFP09_25deg.parquet,TC23LFP09,LFP,lithium-ion,25.0,,25.0,discharge,47,0.0180697458442617,0.8673319877684421,0.4828528481977729,3.28112397753175,25.518236961325965
raw_CU_diffT/TC23LFP09/TC23LFP09_25deg.parquet,TC23LFP09_25deg.parquet,TC23LFP09,LFP,lithium-ion,25.0,,25.0,discharge,48,0.0180699172103781,0.8854019049788202,0.49291256133504324,3.28074251802148,25.512220966850826
raw_CU_diffT/TC23LFP09/TC23LFP09_25deg.parquet,TC23LFP09_25deg.parquet,TC23LFP09,LFP,lithium-ion,25.0,,25.0,discharge,49,0.0180695019447655,0.9034714069235857,0.5029720432895755,3.28036105851122,25.516295082872926
raw_CU_diffT/TC23LFP09/TC23LFP09_25deg.parquet,TC23LFP09_25deg.parquet,TC23LFP09,LFP,lithium-ion,25.0,,25.0,discharge,50,0.0180701619997799,0.9215415689233657,0.5130318927036829,3.27978886924582,25.516517651933704
raw_CU_diffT/TC23LFP09/TC23LFP09_25deg.parquet,TC23LFP09_25deg.parquet,TC23LFP09,LFP,lithium-ion,25.0,,25.0,discharge,51,0.0180697585111309,0.9396113274344966,0.5230915174914116,3.27940740973556,25.51542712707182
raw_CU_diffT/TC23LFP09/TC23LFP09_25deg.parquet,TC23LFP09_25deg.parquet,TC23LFP09,LFP,lithium-ion,25.0,,25.0,discharge,52,0.0180696734769517,0.9576810009114483,0.5331510949397177,3.27883522047017,25.519483839779006
raw_CU_diffT/TC23LFP09/TC23LFP09_25deg.parquet,TC23LFP09_25deg.parquet,TC23LFP09,LFP,lithium-ion,25.0,,25.0,discharge,53,0.01806985408563,0.9757508549970783,0.5432107729347763,3.2784537609599,25.524969033149173
raw_CU_diffT/TC23LFP09/TC23LFP09_25deg.parquet,TC23LFP09_25deg.parquet,TC23LFP09,LFP,lithium-ion,25.0,,25.0,discharge,54,0.0180700317603931,0.9938208867574714,0.5532705498432459,3.27788157169451,25.524370359116016
raw_CU_diffT/TC23LFP09/TC23LFP09_25deg.parquet,TC23LFP09_25deg.parquet,TC23LFP09,LFP,lithium-ion,25.0,,25.0,discharge,55,0.0180695639961599,1.0118904507536313,0.5633300663424425,3.27730938242911,25.524860248618786
raw_CU_diffT/TC23LFP09/TC23LFP09_25deg.parquet,TC23LFP09_25deg.parquet,TC23LFP09,LFP,lithium-ion,25.0,,25.0,discharge,56,0.0180701483607936,1.029960599114425,0.5733899081635827,3.27654646340858,25.524261602209943
raw_CU_diffT/TC23LFP09/TC23LFP09_25deg.parquet,TC23LFP09_25deg.parquet,TC23LFP09,LFP,lithium-ion,25.0,,25.0,discharge,57,0.0180698584815196,1.0480304575959445,0.5834495886058793,3.27578354438806,25.530901850828727
raw_CU_diffT/TC23LFP09/TC23LFP09_25deg.parquet,TC23LFP09_25deg.parquet,TC23LFP09,LFP,lithium-ion,25.0,,25.0,discharge,58,0.0180681414066345,1.066098599002579,0.5935083131345112,3.2748298956124,25.523283342541436
raw_CU_diffT/TC23LFP09/TC23LFP09_25deg.parquet,TC23LFP09_25deg.parquet,TC23LFP09,LFP,lithium-ion,25.0,,25.0,discharge,59,0.0180696726761731,1.0841682716787522,0.6035678901370155,3.27368551708161,25.52756127071823
raw_CU_diffT/TC23LFP09/TC23LFP09_25deg.parquet,TC23LFP09_25deg.parquet,TC23LFP09,LFP,lithium-ion,25.0,,25.0,discharge,60,0.0180677440134618,1.102236015692214,0.6136263934326848,3.27273186830595,25.534807375690605
raw_CU_diffT/TC23LFP09/TC23LFP09_25deg.parquet,TC23LFP09_25deg.parquet,TC23LFP09,LFP,lithium-ion,25.0,,25.0,discharge,61,0.0180695743602087,1.1203055900524226,0.6236859157016565,3.27177821953029,25.510972403314916
raw_CU_diffT/TC23LFP09/TC23LFP09_25deg.parquet,TC23LFP09_25deg.parquet,TC23LFP09,LFP,lithium-ion,25.0,,25.0,discharge,62,0.0180699903460128,1.1383755803984354,0.6337456695543047,3.2700616517341,25.319786850828727
raw_CU_diffT/TC23LFP09/TC23LFP09_25deg.parquet,TC23LFP09_25deg.parquet,TC23LFP09,LFP,lithium-ion,25.0,,25.0,discharge,63,0.0180683007247548,1.1564438811231903,0.6438044827770115,3.26853581369305,25.319289254143648
raw_CU_diffT/TC23LFP09/TC23LFP09_25deg.parquet,TC23LFP09_25deg.parquet,TC23LFP09,LFP,lithium-ion,25.0,,25.0,discharge,64,0.0180697373863087,1.174513618509499,0.6538640958043294,3.26662851614173,25.344897651933703
raw_CU_diffT/TC23LFP09/TC23LFP09_25deg.parquet,TC23LFP09_25deg.parquet,TC23LFP09,LFP,lithium-ion,25.0,,25.0,discharge,65,0.0180694085452325,1.1925830270547315,0.6639235257623584,3.26491194834555,25.376850883977898
raw_CU_diffT/TC23LFP09/TC23LFP09_25deg.parquet,TC23LFP09_25deg.parquet,TC23LFP09,LFP,lithium-ion,25.0,,25.0,discharge,66,0.0180676614742335,1.210650688528965,0.6739819831075703,3.26300465079423,25.38837602209945
raw_CU_diffT/TC23LFP09/TC23LFP09_25deg.parquet,TC23LFP09_25deg.parquet,TC23LFP09,LFP,lithium-ion,25.0,,25.0,discharge,67,0.0180701188534826,1.2287208073824476,0.6840418085016797,3.26090662348778,25.40378256906077
raw_CU_diffT/TC23LFP09/TC23LFP09_25deg.parquet,TC23LFP09_25deg.parquet,TC23LFP09,LFP,lithium-ion,25.0,,25.0,discharge,68,0.0180695480513041,1.2467903554337516,0.6941013161242073,3.25899932593646,25.421011519337018
raw_CU_diffT/TC23LFP09/TC23LFP09_25deg.parquet,TC23LFP09_25deg.parquet,TC23LFP09,LFP,lithium-ion,25.0,,25.0,discharge,69,0.0180693572915712,1.2648597127253227,0.7041607175487834,3.25671056887488,25.40617002762431
raw_CU_diffT/TC23LFP09/TC23LFP09_25deg.parquet,TC23LFP09_25deg.parquet,TC23LFP09,LFP,lithium-ion,25.0,,25.0,discharge,70,0.0180695372430542,1.2829292499683769,0.7142202191542446,3.2544218118133,25.441895138121545
raw_CU_diffT/TC23LFP09/TC23LFP09_25deg.parquet,TC23LFP09_25deg.parquet,TC23LFP09,LFP,lithium-ion,25.0,,25.0,discharge,71,0.0180693909507184,1.3009986409190952,0.7242796393172223,3.25175159524145,25.446079917127076
raw_CU_diffT/TC23LFP09/TC23LFP09_25deg.parquet,TC23LFP09_25deg.parquet,TC23LFP09,LFP,lithium-ion,25.0,,25.0,discharge,72,0.0180693911398614,1.3190680320589567,0.734339059585498,3.24908137866961,25.43305229281768
raw_CU_diffT/TC23LFP09/TC23LFP09_25deg.parquet,TC23LFP09_25deg.parquet,TC23LFP09,LFP,lithium-ion,25.0,,25.0,discharge,73,0.018069444706009,1.3371374767649657,0.744398509674612,3.2460297025875,25.424817182320442
raw_CU_diffT/TC23LFP09/TC23LFP09_25deg.parquet,TC23LFP09_25deg.parquet,TC23LFP09,LFP,lithium-ion,25.0,,25.0,discharge,74,0.018069478163158,1.3552069549281238,0.754457978389673,3.24259656699513,25.42645392265193
raw_CU_diffT/TC23LFP09/TC23LFP09_25deg.parquet,TC23LFP09_25deg.parquet,TC23LFP09,LFP,lithium-ion,25.0,,25.0,discharge,75,0.0180677023616753,1.3732746572897991,0.7645164584973543,3.23878197189249,25.408625331491713
raw_CU_diffT/TC23LFP09/TC23LFP09_25deg.parquet,TC23LFP09_25deg.parquet,TC23LFP09,LFP,lithium-ion,25.0,,25.0,discharge,76,0.0180696516277227,1.391344308917522,0.7745760237819646,3.23477664703473,25.44802917127072
raw_CU_diffT/TC23LFP09/TC23LFP09_25deg.parquet,TC23LFP09_25deg.parquet,TC23LFP09,LFP,lithium-ion,25.0,,25.0,discharge,77,0.0180695289289389,1.409413837846461,0.7846355207588702,3.2303898626667,25.4084226519337
raw_CU_diffT/TC23LFP09/TC23LFP09_25deg.parquet,TC23LFP09_25deg.parquet,TC23LFP09,LFP,lithium-ion,25.0,,25.0,discharge,78,0.0180694072333351,1.427483245079796,0.7946949499865522,3.2261938080538,25.436688729281766
raw_CU_diffT/TC23LFP09/TC23LFP09_25deg.parquet,TC23LFP09_25deg.parquet,TC23LFP09,LFP,lithium-ion,25.0,,25.0,discharge,79,0.0180694003720084,1.4455526454518044,0.8047543753944613,3.22123483442037,25.441388149171274
raw_CU_diffT/TC23LFP09/TC23LFP09_25deg.parquet,TC23LFP09_25deg.parquet,TC23LFP09,LFP,lithium-ion,25.0,,25.0,discharge,80,0.0180715654039936,1.463624210855798,0.8148150060984682,3.21589440127668,25.397673397790058
raw_CU_diffT/TC23LFP09/TC23LFP09_25deg.parquet,TC23LFP09_25deg.parquet,TC23LFP09,LFP,lithium-ion,25.0,,25.0,discharge,81,0.0180755923092457,1.4816998031650437,0.8248778786230213,3.2099817788676,25.417619696132594
raw_CU_diffT/TC23LFP09/TC23LFP09_25deg.parquet,TC23LFP09_25deg.parquet,TC23LFP09,LFP,lithium-ion,25.0,,25.0,discharge,82,0.0180786797849062,1.4997784829499499,0.8349424699777771,3.20425988621365,25.46514022099448
raw_CU_diffT/TC23LFP09/TC23LFP09_25deg.parquet,TC23LFP09_25deg.parquet,TC23LFP09,LFP,lithium-ion,25.0,,25.0,discharge,83,0.0180751374770521,1.517853620427002,0.8450050892924599,3.19987310184561,25.435878839779008
raw_CU_diffT/TC23LFP09/TC23LFP09_25deg.parquet,TC23LFP09_25deg.parquet,TC23LFP09,LFP,lithium-ion,25.0,,25.0,discharge,84,0.0180796855179928,1.5359333059449947,0.8550702405494126,3.19682142576351,25.471316408839776
raw_CU_diffT/TC23LFP09/TC23LFP09_25deg.parquet,TC23LFP09_25deg.parquet,TC23LFP09,LFP,lithium-ion,25.0,,25.0,discharge,85,0.0180774503752102,1.5540107563202048,0.8651341474788483,3.19491412821219,25.4885873480663
raw_CU_diffT/TC23LFP09/TC23LFP09_25deg.parquet,TC23LFP09_25deg.parquet,TC23LFP09,LFP,lithium-ion,25.0,,25.0,discharge,86,0.0180769999930639,1.5720877563132687,0.875197803675802,3.19300683066087,25.49518643646409
raw_CU_diffT/TC23LFP09/TC23LFP09_25deg.parquet,TC23LFP09_25deg.parquet,TC23LFP09,LFP,lithium-ion,25.0,,25.0,discharge,87,0.018079105159745,1.5901668614730138,0.8852626318412087,3.19129026286469,25.503369640883978
raw_CU_diffT/TC23LFP09/TC23LFP09_25deg.parquet,TC23LFP09_25deg.parquet,TC23LFP09,LFP,lithium-ion,25.0,,25.0,discharge,88,0.0180759562102056,1.6082428176832193,0.895325706953257,3.18938296531337,25.503951625344357
raw_CU_diffT/TC23LFP09/TC23LFP09_25deg.parquet,TC23LFP09_25deg.parquet,TC23LFP09,LFP,lithium-ion,25.0,,25.0,discharge,89,0.0180775560649073,1.6263203737481267,0.9053896727212597,3.18633128923126,25.51368953038674
raw_CU_diffT/TC23LFP09/TC23LFP09_25deg.parquet,TC23LFP09_25deg.parquet,TC23LFP09,LFP,lithium-ion,25.0,,25.0,discharge,90,0.0180760566006116,1.6443964303487382,0.9154528037217039,3.18099085608757,25.53021834254144
raw_CU_diffT/TC23LFP09/TC23LFP09_25deg.parquet,TC23LFP09_25deg.parquet,TC23LFP09,LFP,lithium-ion,25.0,,25.0,discharge,91,0.018078184399128,1.6624746147478662,0.9255171192899819,3.17050071955532,25.543112837465568
raw_CU_diffT/TC23LFP09/TC23LFP09_25deg.parquet,TC23LFP09_25deg.parquet,TC23LFP09,LFP,lithium-ion,25.0,,25.0,discharge,92,0.0180753634291769,1.680549978177043,0.9355798643945912,3.15028336551136,25.566237127071822
raw_CU_diffT/TC23LFP09/TC23LFP09_25deg.parquet,TC23LFP09_25deg.parquet,TC23LFP09,LFP,lithium-ion,25.0,,25.0,discharge,93,0.0180772771924892,1.6986272553695323,0.9456436749113831,3.11900368566975,25.5869685359116
raw_CU_diffT/TC23LFP09/TC23LFP09_25deg.parquet,TC23LFP09_25deg.parquet,TC23LFP09,LFP,lithium-ion,25.0,,25.0,discharge,94,0.0180769003090477,1.71670415567858,0.9557072756131956,3.07647095027536,25.609901519337022
raw_CU_diffT/TC23LFP09/TC23LFP09_25deg.parquet,TC23LFP09_25deg.parquet,TC23LFP09,LFP,lithium-ion,25.0,,25.0,discharge,95,0.0180766920862429,1.734780847764823,0.9657707603951806,3.01982421300123,25.638934889502764
raw_CU_diffT/TC23LFP09/TC23LFP09_25deg.parquet,TC23LFP09_25deg.parquet,TC23LFP09,LFP,lithium-ion,25.0,,25.0,discharge,96,0.0180794232432359,1.752860271008059,0.9758357656410152,2.94257866217286,25.647178701657456
raw_CU_diffT/TC23LFP09/TC23LFP09_25deg.parquet,TC23LFP09_25deg.parquet,TC23LFP09,LFP,lithium-ion,25.0,,25.0,discharge,97,0.0180764793429031,1.770936750350962,0.9858991319865433,2.82718716031815,25.67789063535912
raw_CU_diffT/TC23LFP09/TC23LFP09_25deg.parquet,TC23LFP09_25deg.parquet,TC23LFP09,LFP,lithium-ion,25.0,,25.0,discharge,98,0.0149138902790512,1.7858506406300132,0.9942018517069089,2.64713827147376,25.681299640883978
raw_CU_diffT/TC23LFP09/TC23LFP09_25deg.parquet,TC23LFP09_25deg.parquet,TC23LFP09,LFP,lithium-ion,25.0,,25.0,discharge,99,0.0032947657410339,1.789145406371047,0.9960360824797134,2.59983729220108,25.53614129834254
raw_CU_diffT/TC23LFP09/TC23LFP09_25deg.parquet,TC23LFP09_25deg.parquet,TC23LFP09,LFP,lithium-ion,25.0,,25.0,discharge,100,0.0019848554550724,1.7911302618261193,0.9971410724065908,2.58076431668791,25.469129613259668
raw_CU_diffT/TC23LFP09/TC23LFP09_25deg.parquet,TC23LFP09_25deg.parquet,TC23LFP09,LFP,lithium-ion,25.0,,25.0,discharge,101,0.0015530003002679,1.7926832621263873,0.998005644022548,2.5698927206454,25.442468760330573
raw_CU_diffT/TC23LFP09/TC23LFP09_25deg.parquet,TC23LFP09_25deg.parquet,TC23LFP09,LFP,lithium-ion,25.0,,25.0,discharge,102,0.0013311456379846,1.7940144077643718,0.998746706812496,2.5615006114196,25.43388715469613
raw_CU_diffT/TC23LFP09/TC23LFP09_25deg.parquet,TC23LFP09_25deg.parquet,TC23LFP09,LFP,lithium-ion,25.0,,25.0,discharge,103,0.001183513150278,1.7951979209146498,0.9994055810423761,2.55444361047972,25.423103425414364
raw_CU_diffT/TC23LFP09/TC23LFP09_25deg.parquet,TC23LFP09_25deg.parquet,TC23LFP09,LFP,lithium-ion,25.0,,25.0,discharge,104,0.0010677343584232,1.796265655273073,1.0,2.54700515002958,25.437016969696966
raw_CU_diffT/TC23LFP09/TC23LFP09_25deg.parquet,TC23LFP09_25deg.parquet,TC23LFP09,LFP,lithium-ion,25.0,,25.0,charge,0,0.0180776547111821,0.0180776547111821,0.010104525037463338,2.90672146820809,25.410311404958676
raw_CU_diffT/TC23LFP09/TC23LFP09_25deg.parquet,TC23LFP09_25deg.parquet,TC23LFP09,LFP,lithium-ion,25.0,,25.0,charge,1,0.0180753279711941,0.0361529826823762,0.020207749541044373,3.01238575255109,25.424850138121545
raw_CU_diffT/TC23LFP09/TC23LFP09_25deg.parquet,TC23LFP09_25deg.parquet,TC23LFP09,LFP,lithium-ion,25.0,,25.0,charge,2,0.0180780908297034,0.0542310735120796,0.03031251834743616,3.08314649170497,25.406869972375688
raw_CU_diffT/TC23LFP09/TC23LFP09_25deg.parquet,TC23LFP09_25deg.parquet,TC23LFP09,LFP,lithium-ion,25.0,,25.0,charge,3,0.0180734630416236,0.0723045365537032,0.04041470044657706,3.136741552897,25.423365110497237
raw_CU_diffT/TC23LFP09/TC23LFP09_25deg.parquet,TC23LFP09_25deg.parquet,TC23LFP09,LFP,lithium-ion,25.0,,25.0,charge,4,0.0180742115877595,0.0903787481414627,0.05051730094640614,3.17832063951573,25.45290649171271
raw_CU_diffT/TC23LFP09/TC23LFP09_25deg.parquet,TC23LFP09_25deg.parquet,TC23LFP09,LFP,lithium-ion,25.0,,25.0,charge,5,0.0180714759997488,0.1084502241412115,0.060618372386299746,3.21036323837786,25.417561740331497
raw_CU_diffT/TC23LFP09/TC23LFP09_25deg.parquet,TC23LFP09_25deg.parquet,TC23LFP09,LFP,lithium-ion,25.0,,25.0,charge,6,0.0180710391351347,0.1265212632763462,0.0707191996402355,3.22256994270629,25.45808593922652
raw_CU_diffT/TC23LFP09/TC23LFP09_25deg.parquet,TC23LFP09_25deg.parquet,TC23LFP09,LFP,lithium-ion,25.0,,25.0,charge,7,0.0180704492410554,0.1445917125174016,0.08081969717222509,3.22524015927814,25.489322154696133
raw_CU_diffT/TC23LFP09/TC23LFP09_25deg.parquet,TC23LFP09_25deg.parquet,TC23LFP09,LFP,lithium-ion,25.0,,25.0,charge,8,0.0180684589280341,0.1626601714454357,0.09091908221655644,3.22657526756406,25.495877596685084
raw_CU_diffT/TC23LFP09/TC23LFP09_25deg.parquet,TC23LFP09_25deg.parquet,TC23LFP09,LFP,lithium-ion,25.0,,25.0,charge,9,0.0180688443866981,0.1807290158321338,0.10101868271343312,3.22829183536025,25.480208867403316
raw_CU_diffT/TC23LFP09/TC23LFP09_25deg.parquet,TC23LFP09_25deg.parquet,TC23LFP09,LFP,lithium-ion,25.0,,25.0,charge,10,0.0180695873481404,0.1987986031802742,0.11111869848942733,3.23058059242183,25.485585359116023
raw_CU_diffT/TC23LFP09/TC23LFP09_25deg.parquet,TC23LFP09_25deg.parquet,TC23LFP09,LFP,lithium-ion,25.0,,25.0,charge,11,0.0180675967117989,0.2168661998920731,0.12121760159704312,3.23382299825907,25.48471602209944
raw_CU_diffT/TC23LFP09/TC23LFP09_25deg.parquet,TC23LFP09_25deg.parquet,TC23LFP09,LFP,lithium-ion,25.0,,25.0,charge,12,0.0180691202190584,0.2349353201111315,0.1313173562707218,3.23840051238223,25.500551685082876
raw_CU_diffT/TC23LFP09/TC23LFP09_25deg.parquet,TC23LFP09_25deg.parquet,TC23LFP09,LFP,lithium-ion,25.0,,25.0,charge,13,0.0180692978806945,0.253004617991826,0.1414172102485679,3.24374094552592,25.489912486187848
raw_CU_diffT/TC23LFP09/TC23LFP09_25deg.parquet,TC23LFP09_25deg.parquet,TC23LFP09,LFP,lithium-ion,25.0,,25.0,charge,14,0.0180694509336496,0.2710740689254756,0.15151714977553205,3.24927210842474,25.483710718232043
raw_CU_diffT/TC23LFP09/TC23LFP09_25deg.parquet,TC23LFP09_25deg.parquet,TC23LFP09,LFP,lithium-ion,25.0,,25.0,charge,15,0.0180692813555997,0.2891433502810753,0.16161699451665817,3.25537546058896,25.494696685082875
raw_CU_diffT/TC23LFP09/TC23LFP09_25deg.parquet,TC23LFP09_25deg.parquet,TC23LFP09,LFP,lithium-ion,25.0,,25.0,charge,16,0.0180693796579883,0.30721272993906357,0.17171689420401282,3.26205100201857,25.501479475138122
raw_CU_diffT/TC23LFP09/TC23LFP09_25deg.parquet,TC23LFP09_25deg.parquet,TC23LFP09,LFP,lithium-ion,25.0,,25.0,charge,17,0.0180693097372705,0.32528203967633407,0.18181675480910514,3.26834508393792,25.508415773480664
raw_CU_diffT/TC23LFP09/TC23LFP09_25deg.parquet,TC23LFP09_25deg.parquet,TC23LFP09,LFP,lithium-ion,25.0,,25.0,charge,18,0.0180690986317084,0.3433511383080425,0.19191649741651073,3.27387624683674,25.516794116022098
raw_CU_diffT/TC23LFP09/TC23LFP09_25deg.parquet,TC23LFP09_25deg.parquet,TC23LFP09,LFP,lithium-ion,25.0,,25.0,charge,19,0.0180691592145445,0.361420297522587,0.20201627388675936,3.27883522047017,25.528361519337015
raw_CU_diffT/TC23LFP09/TC23LFP09_25deg.parquet,TC23LFP09_25deg.parquet,TC23LFP09,LFP,lithium-ion,25.0,,25.0,charge,20,0.0180692409483505,0.37948953847093747,0.212116096042209,3.28379419410359,25.546038232044197
raw_CU_diffT/TC23LFP09/TC23LFP09_25deg.parquet,TC23LFP09_25deg.parquet,TC23LFP09,LFP,lithium-ion,25.0,,25.0,charge,21,0.0180691806959831,0.3975587191669206,0.22221588451953142,3.28875316773702,25.558795828729284
raw_CU_diffT/TC23LFP09/TC23LFP09_25deg.parquet,TC23LFP09_25deg.parquet,TC23LFP09,LFP,lithium-ion,25.0,,25.0,charge,22,0.0180693265145922,0.4156280456815128,0.23231575450232622,3.29352141161531,25.559816243093923
raw_CU_diffT/TC23LFP09/TC23LFP09_25deg.parquet,TC23LFP09_25deg.parquet,TC23LFP09,LFP,lithium-ion,25.0,,25.0,charge,23,0.0180691433460913,0.43369718902760407,0.24241552210288542,3.29714527696281,25.5578255801105
raw_CU_diffT/TC23LFP09/TC23LFP09_25deg.parquet,TC23LFP09_25deg.parquet,TC23LFP09,LFP,lithium-ion,25.0,,25.0,charge,24,0.018069326386438,0.45176651541404206,0.25251539201404827,3.30000622328979,25.559993922651934
raw_CU_diffT/TC23LFP09/TC23LFP09_25deg.parquet,TC23LFP09_25deg.parquet,TC23LFP09,LFP,lithium-ion,25.0,,25.0,charge,25,0.0180692489385641,0.46983576435260616,0.26261521863563664,3.3024857101065,25.56071129834254
raw_CU_diffT/TC23LFP09/TC23LFP09_25deg.parquet,TC23LFP09_25deg.parquet,TC23LFP09,LFP,lithium-ion,25.0,,25.0,charge,26,0.0180691064940989,0.48790487084670503,0.272714965637734,3.30439300765782,25.56157961325967
raw_CU_diffT/TC23LFP09/TC23LFP09_25deg.parquet,TC23LFP09_25deg.parquet,TC23LFP09,LFP,lithium-ion,25.0,,25.0,charge,27,0.0180691916521654,0.5059740624988704,0.28281476023902663,3.30591884569888,25.562094917127073
raw_CU_diffT/TC23LFP09/TC23LFP09_25deg.parquet,TC23LFP09_25deg.parquet,TC23LFP09,LFP,lithium-ion,25.0,,25.0,charge,28,0.0180693411176957,0.5240434036165661,0.2929146383842422,3.3066817647194,25.551632513812155
raw_CU_diffT/TC23LFP09/TC23LFP09_25deg.parquet,TC23LFP09_25deg.parquet,TC23LFP09,LFP,lithium-ion,25.0,,25.0,charge,29,0.0180692960659674,0.5421126996825335,0.3030144913477446,3.30763541349506,25.542654696132594
raw_CU_diffT/TC23LFP09/TC23LFP09_25deg.parquet,TC23LFP09_25deg.parquet,TC23LFP09,LFP,lithium-ion,25.0,,25.0,charge,30,0.018069368563876,0.5601820682464095,0.3131143848340329,3.30820760276046,25.539499254143646
raw_CU_diffT/TC23LFP09/TC23LFP09_25deg.parquet,TC23LFP09_25deg.parquet,TC23LFP09,LFP,lithium-ion,25.0,,25.0,charge,31,0.0180693726893591,0.5782514409357686,0.32321428062626467,3.30858906227072,25.53085919889503
raw_CU_diffT/TC23LFP09/TC23LFP09_25deg.parquet,TC23LFP09_25deg.parquet,TC23LFP09,LFP,lithium-ion,25.0,,25.0,charge,32,0.0180692735070329,0.5963207144428015,0.33331412098042573,3.30897052178098,25.517410055248618
raw_CU_diffT/TC23LFP09/TC23LFP09_25deg.parquet,TC23LFP09_25deg.parquet,TC23LFP09,LFP,lithium-ion,25.0,,25.0,charge,33,0.0180692851831577,0.6143899996259592,0.3434139678609696,3.30916125153612,25.546789143646407
raw_CU_diffT/TC23LFP09/TC23LFP09_25deg.parquet,TC23LFP09_25deg.parquet,TC23LFP09,LFP,lithium-ion,25.0,,25.0,charge,34,0.0180691223834592,0.6324591220094183,0.35351372374444245,3.30935198129125,25.565554419889498
raw_CU_diffT/TC23LFP09/TC23LFP09_25deg.parquet,TC23LFP09_25deg.parquet,TC23LFP09,LFP,lithium-ion,25.0,,25.0,charge,35,0.0180693602479331,0.6505284822573515,0.3636136125825254,3.30973344080151,25.562778453038675
raw_CU_diffT/TC23LFP09/TC23LFP09_25deg.parquet,TC23LFP09_25deg.parquet,TC23LFP09,LFP,lithium-ion,25.0,,25.0,charge,36,0.0180693132401859,0.6685977954975374,0.3737134751455761,3.30992417055664,25.554433535911606
raw_CU_diffT/TC23LFP09/TC23LFP09_25deg.parquet,TC23LFP09_25deg.parquet,TC23LFP09,LFP,lithium-ion,25.0,,25.0,charge,37,0.0180697134785368,0.6866675089760742,0.3838135614222945,3.31030563006691,25.54843488950276
raw_CU_diffT/TC23LFP09/TC23LFP09_25deg.parquet,TC23LFP09_25deg.parquet,TC23LFP09,LFP,lithium-ion,25.0,,25.0,charge,38,0.0180692058727791,0.7047367148488533,0.3939133639722148,3.31068708957717,25.549700220994477
raw_CU_diffT/TC23LFP09/TC23LFP09_25deg.parquet,TC23LFP09_25deg.parquet,TC23LFP09,LFP,lithium-ion,25.0,,25.0,charge,39,0.0180694861035669,0.7228062009524201,0.404013323157443,3.31106854908743,25.557749337016574
