Repository: DNV007/delivered-energy-decomposition

# Three-term energy accounting for a cold commercial sodium-ion 18650 cell

This repository holds the analysis code and the derived data behind a reanalysis
of a public commercial-cell archive. No new measurements were made. The
manuscript reporting the work is not distributed here; what is here is
everything needed to regenerate its numbers from the raw archive and to check
them.

**Source data.** Droese, D., Schlösser, A., Otto, M. *Dataset: Evaluation of
Commercial Sodium-Ion Batteries by State-of-the-Art Lithium-Ion Battery
Configurations.* Technische Universität Berlin, DepositOnce, 2025.
DOI [10.14279/depositonce-25036](https://doi.org/10.14279/depositonce-25036),
CC BY 4.0.

File: data_processed/ocv/ocv_slope_points.csv (part 4 of 85)
member_path,file_name,cell_id,cell_family,chemistry_type,temperature_deg_c,voltage_v,ambient_temperature_from_file_deg_c,direction,segment_index,segment_capacity_ah,cumulative_capacity_ah,soc_fraction_by_capacity,ocv_voltage_v,ocv_temperature_mean_deg_c,smoothing_window_segments,smoothed_ocv_voltage_v,dv_dcapacity_fraction_v,abs_dv_dcapacity_fraction_v
raw_CU_diffT/TC23LFP09/TC23LFP09_05deg.parquet,TC23LFP09_05deg.parquet,TC23LFP09,LFP,lithium-ion,5.0,,5.0,discharge,25,0.0175073514813883,0.4551851611007378,0.2649763403462248,3.29008827602294,5.6075311325966855,5,3.290126421973966,-0.13848759308422132,0.13848759308422132
raw_CU_diffT/TC23LFP09/TC23LFP09_05deg.parquet,TC23LFP09_05deg.parquet,TC23LFP09,LFP,lithium-ion,5.0,,5.0,discharge,26,0.0175073387755309,0.4726924998762687,0.2751678644871339,3.28875316773702,5.637957209944752,5,3.288753167737016,-0.13474435349559144,0.13474435349559144
raw_CU_diffT/TC23LFP09/TC23LFP09_05deg.parquet,TC23LFP09_05deg.parquet,TC23LFP09,LFP,lithium-ion,5.0,,5.0,discharge,27,0.017507438355887,0.4901999382321558,0.2853594465966249,3.28741805945109,5.702238867403315,5,3.287379913500068,-0.13287327577251062,0.13287327577251062
raw_CU_diffT/TC23LFP09/TC23LFP09_05deg.parquet,TC23LFP09_05deg.parquet,TC23LFP09,LFP,lithium-ion,5.0,,5.0,discharge,28,0.0175072351201104,0.5077071733522662,0.2955509103967401,3.28608295116517,5.687845414364641,5,3.2860448052141464,-0.13287394234316707,0.13287394234316707
raw_CU_diffT/TC23LFP09/TC23LFP09_05deg.parquet,TC23LFP09_05deg.parquet,TC23LFP09,LFP,lithium-ion,5.0,,5.0,discharge,29,0.0175072675127174,0.5252144408649836,0.305742393053521,3.28455711312412,5.687787486187845,5,3.284671550977196,-0.13474715166847773,0.13474715166847773
raw_CU_diffT/TC23LFP09/TC23LFP09_05deg.parquet,TC23LFP09_05deg.parquet,TC23LFP09,LFP,lithium-ion,5.0,,5.0,discharge,30,0.0175067825112108,0.5427212233761944,0.3159335933770116,3.28341273459333,5.701899834254143,5,3.2832982967402478,-0.13474693104612356,0.13474693104612356
raw_CU_diffT/TC23LFP09/TC23LFP09_05deg.parquet,TC23LFP09_05deg.parquet,TC23LFP09,LFP,lithium-ion,5.0,,5.0,discharge,31,0.0175073248448706,0.560228548221065,0.3261251094084836,3.28188689655227,5.708151519337017,5,3.2819250425032997,-0.1328735347611314,0.1328735347611314
raw_CU_diffT/TC23LFP09/TC23LFP09_05deg.parquet,TC23LFP09_05deg.parquet,TC23LFP09,LFP,lithium-ion,5.0,,5.0,discharge,32,0.0175072849825421,0.5777358332036071,0.3363166022349507,3.28055178826635,5.709440027624309,5,3.280589934217378,-0.13287506987518327,0.13287506987518327
raw_CU_diffT/TC23LFP09/TC23LFP09_05deg.parquet,TC23LFP09_05deg.parquet,TC23LFP09,LFP,lithium-ion,5.0,,5.0,discharge,33,0.0175069314086529,0.59524276461226,0.3465078892359137,3.27921667998043,5.711699254143645,5,3.279216679980428,-0.13287680938640278,0.13287680938640278
raw_CU_diffT/TC23LFP09/TC23LFP09_05deg.parquet,TC23LFP09_05deg.parquet,TC23LFP09,LFP,lithium-ion,5.0,,5.0,discharge,34,0.0175068133132706,0.6127495779255306,0.3566991074901669,3.27788157169451,5.719424088397791,5,3.2778815716945062,-0.1310036403797028,0.1310036403797028
raw_CU_diffT/TC23LFP09/TC23LFP09_05deg.parquet,TC23LFP09_05deg.parquet,TC23LFP09,LFP,lithium-ion,5.0,,5.0,discharge,35,0.0175073796687121,0.6302569575942427,0.3668906554361698,3.27654646340858,5.723019944751381,5,3.2765464634085837,-0.13285893106760227,0.13285893106760227
raw_CU_diffT/TC23LFP09/TC23LFP09_05deg.parquet,TC23LFP09_05deg.parquet,TC23LFP09,LFP,lithium-ion,5.0,,5.0,discharge,36,0.0175109793846511,0.6477679369788938,0.3770842988800872,3.27521135512266,5.726277044198896,5,3.275173209171636,-0.1328336337880387,0.1328336337880387
raw_CU_diffT/TC23LFP09/TC23LFP09_05deg.parquet,TC23LFP09_05deg.parquet,TC23LFP09,LFP,lithium-ion,5.0,,5.0,discharge,37,0.0175142418700197,0.6652821788489135,0.3872798415103299,3.27387624683674,5.74782359116022,5,3.273838100885712,-0.13284944240740515,0.13284944240740515
raw_CU_diffT/TC23LFP09/TC23LFP09_05deg.parquet,TC23LFP09_05deg.parquet,TC23LFP09,LFP,lithium-ion,5.0,,5.0,discharge,38,0.0175069280839266,0.6827891069328401,0.3974711265758744,3.27235040879569,5.726742900552487,5,3.272464846648764,-0.1347483637426592,0.1347483637426592
raw_CU_diffT/TC23LFP09/TC23LFP09_05deg.parquet,TC23LFP09_05deg.parquet,TC23LFP09,LFP,lithium-ion,5.0,,5.0,discharge,39,0.017506806972696,0.7002959139055361,0.4076623411390973,3.27120603026489,5.717242928176796,5,3.2710915924118162,-0.13474729122359008,0.13474729122359008
raw_CU_diffT/TC23LFP09/TC23LFP09_05deg.parquet,TC23LFP09_05deg.parquet,TC23LFP09,LFP,lithium-ion,5.0,,5.0,discharge,40,0.0175072067835201,0.7178031206890563,0.4178537884436703,3.26968019222384,5.717214337016575,5,3.269718338174868,-0.13287360073744026,0.13287360073744026
raw_CU_diffT/TC23LFP09/TC23LFP09_05deg.parquet,TC23LFP09_05deg.parquet,TC23LFP09,LFP,lithium-ion,5.0,,5.0,discharge,41,0.0175073920000869,0.7353105126891432,0.4280453435681202,3.26834508393792,5.728496685082873,5,3.2683832298889444,-0.1347451194928908,0.1347451194928908
raw_CU_diffT/TC23LFP09/TC23LFP09_05deg.parquet,TC23LFP09_05deg.parquet,TC23LFP09,LFP,lithium-ion,5.0,,5.0,discharge,42,0.0175071969192101,0.7528177096083533,0.4382367851303954,3.267009975652,5.725705193370166,5,3.26697182970097,-0.1366167172477617,0.1366167172477617
raw_CU_diffT/TC23LFP09/TC23LFP09_05deg.parquet,TC23LFP09_05deg.parquet,TC23LFP09,LFP,lithium-ion,5.0,,5.0,discharge,43,0.0175073500486559,0.7703250596570091,0.4484283158337139,3.26567486736607,5.732839088397789,5,3.265598575464022,-0.13848751268108117,0.13848751268108117
raw_CU_diffT/TC23LFP09/TC23LFP09_05deg.parquet,TC23LFP09_05deg.parquet,TC23LFP09,LFP,lithium-ion,5.0,,5.0,discharge,44,0.0175073606508022,0.7878324203078113,0.4586198527088459,3.26414902932502,5.71565361878453,5,3.26414902932502,-0.14410211118305938,0.14410211118305938
raw_CU_diffT/TC23LFP09/TC23LFP09_05deg.parquet,TC23LFP09_05deg.parquet,TC23LFP09,LFP,lithium-ion,5.0,,5.0,discharge,45,0.0175072940642288,0.8053397143720401,0.4688113508220233,3.2628139210391,5.732218066298342,5,3.2626613372349924,-0.1497171803131323,0.1497171803131323
raw_CU_diffT/TC23LFP09/TC23LFP09_05deg.parquet,TC23LFP09_05deg.parquet,TC23LFP09,LFP,lithium-ion,5.0,,5.0,discharge,46,0.0175071996596333,0.8228469140316734,0.4790027939795775,3.26109735324291,5.722439309392264,5,3.261097353242912,-0.15346184197537127,0.15346184197537127
raw_CU_diffT/TC23LFP09/TC23LFP09_05deg.parquet,TC23LFP09_05deg.parquet,TC23LFP09,LFP,lithium-ion,5.0,,5.0,discharge,47,0.0175068941332997,0.8403538081649731,0.4891940592814881,3.25957151520186,5.72376682320442,5,3.259533369250832,-0.15907558095946683,0.15907558095946683
raw_CU_diffT/TC23LFP09/TC23LFP09_05deg.parquet,TC23LFP09_05deg.parquet,TC23LFP09,LFP,lithium-ion,5.0,,5.0,discharge,48,0.0175073272722153,0.8578611354371883,0.4993855767259871,3.25785494740567,5.722709309392265,5,3.2578549474056713,-0.16466907809055442,0.16466907809055442
raw_CU_diffT/TC23LFP09/TC23LFP09_05deg.parquet,TC23LFP09_05deg.parquet,TC23LFP09,LFP,lithium-ion,5.0,,5.0,discharge,49,0.0175113771569191,0.8753725125941074,0.5095794517245528,3.25632910936462,5.723833729281767,5,3.2561765255605115,-0.16838998817840434,0.16838998817840434
raw_CU_diffT/TC23LFP09/TC23LFP09_05deg.parquet,TC23LFP09_05deg.parquet,TC23LFP09,LFP,lithium-ion,5.0,,5.0,discharge,50,0.0175117933690746,0.892884305963182,0.5197735690121542,3.2544218118133,5.721382872928176,5,3.2544218118133004,-0.1740163142833353,0.1740163142833353
raw_CU_diffT/TC23LFP09/TC23LFP09_05deg.parquet,TC23LFP09_05deg.parquet,TC23LFP09,LFP,lithium-ion,5.0,,5.0,discharge,51,0.0175087788503996,0.9103930848135816,0.5299659314619563,3.25270524401711,5.725395000000001,5,3.2526289521150615,-0.17964292326431064,0.17964292326431064
raw_CU_diffT/TC23LFP09/TC23LFP09_05deg.parquet,TC23LFP09_05deg.parquet,TC23LFP09,LFP,lithium-ion,5.0,,5.0,discharge,52,0.0175091435568253,0.9279022283704068,0.5401585062178312,3.2507979464658,5.721003701657458,5,3.25075980051477,-0.1852630054782196,0.1852630054782196
raw_CU_diffT/TC23LFP09/TC23LFP09_05deg.parquet,TC23LFP09_05deg.parquet,TC23LFP09,LFP,lithium-ion,5.0,,5.0,discharge,53,0.0175076448131384,0.9454098731835452,0.550350208512011,3.24889064891448,5.734456767955801,5,3.2488525029634516,-0.1908853118821412,0.1908853118821412
raw_CU_diffT/TC23LFP09/TC23LFP09_05deg.parquet,TC23LFP09_05deg.parquet,TC23LFP09,LFP,lithium-ion,5.0,,5.0,discharge,54,0.0175075968612148,0.96291747004476,0.5605418828920005,3.24698335136316,5.7348455801104965,5,3.246868913510082,-0.19649385764782323,0.19649385764782323
raw_CU_diffT/TC23LFP09/TC23LFP09_05deg.parquet,TC23LFP09_05deg.parquet,TC23LFP09,LFP,lithium-ion,5.0,,5.0,discharge,55,0.0175086438041467,0.9804261138489068,0.5707341667275047,3.24488532405671,5.736832569060773,5,3.244847178105684,-0.20209967650919225,0.20209967650919225
raw_CU_diffT/TC23LFP09/TC23LFP09_05deg.parquet,TC23LFP09_05deg.parquet,TC23LFP09,LFP,lithium-ion,5.0,,5.0,discharge,56,0.0175090387032564,0.9979351525521633,0.5809266804451091,3.24278729675026,5.731075303867404,5,3.2427491507992334,-0.209593125682062,0.209593125682062
raw_CU_diffT/TC23LFP09/TC23LFP09_05deg.parquet,TC23LFP09_05deg.parquet,TC23LFP09,LFP,lithium-ion,5.0,,5.0,discharge,57,0.0175073366688637,1.015442489221027,0.5911182033596667,3.24068926944381,5.727352292817679,5,3.240574831590732,-0.21896382413888205,0.21896382413888205
raw_CU_diffT/TC23LFP09/TC23LFP09_05deg.parquet,TC23LFP09_05deg.parquet,TC23LFP09,LFP,lithium-ion,5.0,,5.0,discharge,58,0.0175067889890488,1.0329492782100758,0.6013094074540926,3.23840051238223,5.743007127071823,5,3.238286074529152,-0.22644939525793006,0.22644939525793006
raw_CU_diffT/TC23LFP09/TC23LFP09_05deg.parquet,TC23LFP09_05deg.parquet,TC23LFP09,LFP,lithium-ion,5.0,,5.0,discharge,59,0.0175073566566037,1.0504566348666795,0.6115009420040871,3.23611175532065,5.7376077900552485,5,3.2359591715165443,-0.23206417067217444,0.23206417067217444
raw_CU_diffT/TC23LFP09/TC23LFP09_05deg.parquet,TC23LFP09_05deg.parquet,TC23LFP09,LFP,lithium-ion,5.0,,5.0,discharge,60,0.0175067679359551,1.0679634028026346,0.6216921338429031,3.23344153874881,5.75304864640884,5,3.2335559766018838,-0.23580225017235534,0.23580225017235534
raw_CU_diffT/TC23LFP09/TC23LFP09_05deg.parquet,TC23LFP09_05deg.parquet,TC23LFP09,LFP,lithium-ion,5.0,,5.0,discharge,61,0.0175080640020089,1.0854714668046437,0.6318840801589498,3.23115278168722,5.748947486187845,5,3.231152781687224,-0.2376538557234653,0.2376538557234653
raw_CU_diffT/TC23LFP09/TC23LFP09_05deg.parquet,TC23LFP09_05deg.parquet,TC23LFP09,LFP,lithium-ion,5.0,,5.0,discharge,62,0.0175096660222137,1.102981132826857,0.6420769590569155,3.22867329487051,5.755054419889502,5,3.228711440821538,-0.23391529245273546,0.23391529245273546
raw_CU_diffT/TC23LFP09/TC23LFP09_05deg.parquet,TC23LFP09_05deg.parquet,TC23LFP09,LFP,lithium-ion,5.0,,5.0,discharge,63,0.0175073781908888,1.1204885110177458,0.6522685061426351,3.22638453780893,5.756605635359116,5,3.22638453780893,-0.22644889399555268,0.22644889399555268
raw_CU_diffT/TC23LFP09/TC23LFP09_05deg.parquet,TC23LFP09_05deg.parquet,TC23LFP09,LFP,lithium-ion,5.0,,5.0,discharge,64,0.0175068455379051,1.1379953565556509,0.6624597431557724,3.22390505099222,5.755364668508286,5,3.22409578074735,-0.2226821646286794,0.2226821646286794
raw_CU_diffT/TC23LFP09/TC23LFP09_05deg.parquet,TC23LFP09_05deg.parquet,TC23LFP09,LFP,lithium-ion,5.0,,5.0,discharge,65,0.0175111991771143,1.155506555732765,0.6726535145471878,3.22180702368577,5.763913232044198,5,3.221845169636796,-0.21706637859199418,0.21706637859199418
raw_CU_diffT/TC23LFP09/TC23LFP09_05deg.parquet,TC23LFP09_05deg.parquet,TC23LFP09,LFP,lithium-ion,5.0,,5.0,discharge,66,0.0175069400272369,1.173013495760002,0.6828448065652759,3.21970899637932,5.777211906077348,5,3.219670850428294,-0.20773455913547423,0.20773455913547423
raw_CU_diffT/TC23LFP09/TC23LFP09_05deg.parquet,TC23LFP09_05deg.parquet,TC23LFP09,LFP,lithium-ion,5.0,,5.0,discharge,67,0.0175072324938501,1.190520728253852,0.6930362688365697,3.21742023931774,5.777085662983426,5,3.21761096907287,-0.2021200451903553,0.2021200451903553
raw_CU_diffT/TC23LFP09/TC23LFP09_05deg.parquet,TC23LFP09_05deg.parquet,TC23LFP09,LFP,lithium-ion,5.0,,5.0,discharge,68,0.0175069357213145,1.2080276639751666,0.7032275583480567,3.21551294176642,5.7858769337016565,5,3.2155510877174462,-0.200250327301859,0.200250327301859
raw_CU_diffT/TC23LFP09/TC23LFP09_05deg.parquet,TC23LFP09_05deg.parquet,TC23LFP09,LFP,lithium-ion,5.0,,5.0,discharge,69,0.0175069238255803,1.2255345878007469,0.7134188409346957,3.2136056442151,5.8023458839779,5,3.213529352313048,-0.19463657562278058,0.19463657562278058
raw_CU_diffT/TC23LFP09/TC23LFP09_05deg.parquet,TC23LFP09_05deg.parquet,TC23LFP09,LFP,lithium-ion,5.0,,5.0,discharge,70,0.0175067973323971,1.243041385133144,0.7236100498860238,3.21150761690865,5.805476243093923,5,3.2115839088107037,-0.18714870874333656,0.18714870874333656
raw_CU_diffT/TC23LFP09/TC23LFP09_05deg.parquet,TC23LFP09_05deg.parquet,TC23LFP09,LFP,lithium-ion,5.0,,5.0,discharge,71,0.0175072936913577,1.2605486788245015,0.7338015477821422,3.20960031935733,5.801909806629834,5,3.209714757210412,-0.18340232152743852,0.18340232152743852
raw_CU_diffT/TC23LFP09/TC23LFP09_05deg.parquet,TC23LFP09_05deg.parquet,TC23LFP09,LFP,lithium-ion,5.0,,5.0,discharge,72,0.0175074290623336,1.278056107886835,0.7439931244815893,3.20769302180602,5.99937906077348,5,3.207845605610122,-0.18901658911443064,0.18901658911443064
raw_CU_diffT/TC23LFP09/TC23LFP09_05deg.parquet,TC23LFP09_05deg.parquet,TC23LFP09,LFP,lithium-ion,5.0,,5.0,discharge,73,0.0175073168784101,1.2955634247652452,0.7541846358755561,3.20616718376496,6.333052348066298,5,3.2058620161567517,-0.2058629539640151,0.2058629539640151
raw_CU_diffT/TC23LFP09/TC23LFP09_05deg.parquet,TC23LFP09_05deg.parquet,TC23LFP09,LFP,lithium-ion,5.0,,5.0,discharge,74,0.0175069055703926,1.313070330335638,0.7643759078353266,3.20425988621365,6.028041049723756,5,3.2036495509972243,-0.22831993716673082,0.22831993716673082
raw_CU_diffT/TC23LFP09/TC23LFP09_05deg.parquet,TC23LFP09_05deg.parquet,TC23LFP09,LFP,lithium-ion,5.0,,5.0,discharge,75,0.017507349998,1.330577680333638,0.7745674385091569,3.2015896696418,5.680323370165746,5,3.2012082101315364,-0.25826088221651844,0.25826088221651844
raw_CU_diffT/TC23LFP09/TC23LFP09_05deg.parquet,TC23LFP09_05deg.parquet,TC23LFP09,LFP,lithium-ion,5.0,,5.0,discharge,76,0.0175073141862033,1.3480849945198412,0.7847589483359129,3.19853799355969,5.6524954696132585,5,3.198385409755586,-0.29756614885710064,0.29756614885710064
raw_CU_diffT/TC23LFP09/TC23LFP09_05deg.parquet,TC23LFP09_05deg.parquet,TC23LFP09,LFP,lithium-ion,5.0,,5.0,discharge,77,0.017506855515324,1.3655918500351651,0.794950191157192,3.19548631747758,5.723621519337016,5,3.1951430039183455,-0.3387416865558919,0.3387416865558919
raw_CU_diffT/TC23LFP09/TC23LFP09_05deg.parquet,TC23LFP09_05deg.parquet,TC23LFP09,LFP,lithium-ion,5.0,,5.0,discharge,78,0.0175069440175954,1.3830987940527606,0.8051414854981822,3.19205318188521,5.743859447513812,5,3.191480992619816,-0.38365186905568294,0.38365186905568294
raw_CU_diffT/TC23LFP09/TC23LFP09_05deg.parquet,TC23LFP09_05deg.parquet,TC23LFP09,LFP,lithium-ion,5.0,,5.0,discharge,79,0.0175073482072794,1.40060614226004,0.8153330151295827,3.18804785702745,5.779771187845305,5,3.187323083957944,-0.437824943736814,0.437824943736814
raw_CU_diffT/TC23LFP09/TC23LFP09_05deg.parquet,TC23LFP09_05deg.parquet,TC23LFP09,LFP,lithium-ion,5.0,,5.0,discharge,80,0.0175140490988091,1.418120191358849,0.8255284455421734,3.18327961314915,5.809218038674032,5,3.18255484007965,-0.5013596463633974,0.5013596463633974
raw_CU_diffT/TC23LFP09/TC23LFP09_05deg.parquet,TC23LFP09_05deg.parquet,TC23LFP09,LFP,lithium-ion,5.0,,5.0,discharge,81,0.0175139285858644,1.4356341199447131,0.8357238058007219,3.17774845025033,5.84446347107438,5,3.177099969082882,-0.574380183202436,0.574380183202436
raw_CU_diffT/TC23LFP09/TC23LFP09_05deg.parquet,TC23LFP09_05deg.parquet,TC23LFP09,LFP,lithium-ion,5.0,,5.0,discharge,82,0.0175107225734248,1.453144842518138,0.8459172997474573,3.17164509808611,5.86155861878453,5,3.1708440331145598,-0.6566679481090887,0.6566679481090887
raw_CU_diffT/TC23LFP09/TC23LFP09_05deg.parquet,TC23LFP09_05deg.parquet,TC23LFP09,LFP,lithium-ion,5.0,,5.0,discharge,83,0.0175147646791349,1.470659607197273,0.8561131467198839,3.16477882690137,5.870958815426997,5,3.163710740272632,-0.7483789946162176,0.7483789946162176
raw_CU_diffT/TC23LFP09/TC23LFP09_05deg.parquet,TC23LFP09_05deg.parquet,TC23LFP09,LFP,lithium-ion,5.0,,5.0,discharge,84,0.0175100226400786,1.4881696298373517,0.8663062332153393,3.15676817718584,5.881358622589532,5,3.1555856527040183,-0.8588443849846215,0.8588443849846215
raw_CU_diffT/TC23LFP09/TC23LFP09_05deg.parquet,TC23LFP09_05deg.parquet,TC23LFP09,LFP,lithium-ion,5.0,,5.0,discharge,85,0.0175107944078782,1.50568042424523,0.8764997689789708,3.14761314893951,5.894232569060774,5,3.146201748751536,-0.9954194946288055,0.9954194946288055
raw_CU_diffT/TC23LFP09/TC23LFP09_05deg.parquet,TC23LFP09_05deg.parquet,TC23LFP09,LFP,lithium-ion,5.0,,5.0,discharge,86,0.0175107306657302,1.5231911549109602,0.8866932676364693,3.13712301240726,5.913764005524863,5,3.135292006758,-1.1599223809829482,1.1599223809829482
raw_CU_diffT/TC23LFP09/TC23LFP09_05deg.parquet,TC23LFP09_05deg.parquet,TC23LFP09,LFP,lithium-ion,5.0,,5.0,discharge,87,0.0175147777227669,1.5407059326337271,0.8968891222019683,3.1247255783237,5.922545138121547,5,3.122551259115198,-1.3599938623899845,1.3599938623899845
raw_CU_diffT/TC23LFP09/TC23LFP09_05deg.parquet,TC23LFP09_05deg.parquet,TC23LFP09,LFP,lithium-ion,5.0,,5.0,discharge,88,0.0175142421246766,1.5582201747584037,0.907084664980454,3.11023011693369,5.942851325966851,5,3.107559900361842,-1.6127406359796623,1.6127406359796623
raw_CU_diffT/TC23LFP09/TC23LFP09_05deg.parquet,TC23LFP09_05deg.parquet,TC23LFP09,LFP,lithium-ion,5.0,,5.0,discharge,89,0.0175108719601404,1.575731046718544,0.917278245889482,3.09306443897183,5.960821602209945,5,3.0896694493304837,-1.9366254105267444,1.9366254105267444
raw_CU_diffT/TC23LFP09/TC23LFP09_05deg.parquet,TC23LFP09_05deg.parquet,TC23LFP09,LFP,lithium-ion,5.0,,5.0,discharge,90,0.0175099484676706,1.5932409951862148,0.9274712892070508,3.07265635517273,5.969777541436464,5,3.068078841049568,-2.372298168281503,2.372298168281503
raw_CU_diffT/TC23LFP09/TC23LFP09_05deg.parquet,TC23LFP09_05deg.parquet,TC23LFP09,LFP,lithium-ion,5.0,,5.0,discharge,91,0.0175142361220572,1.610755231308272,0.9376668284912396,3.04767075725047,5.99152814917127,5,3.041300383429068,-2.9037074562912437,2.9037074562912437
raw_CU_diffT/TC23LFP09/TC23LFP09_05deg.parquet,TC23LFP09_05deg.parquet,TC23LFP09,LFP,lithium-ion,5.0,,5.0,discharge,92,0.0175106540576123,1.6282658853658842,0.947860282552955,3.01677253691912,6.00414861878453,5,3.0088763250566677,-3.3470194081127715,3.3470194081127715
raw_CU_diffT/TC23LFP09/TC23LFP09_05deg.parquet,TC23LFP09_05deg.parquet,TC23LFP09,LFP,lithium-ion,5.0,,5.0,discharge,93,0.0175142627156674,1.6457801480815517,0.9580558373180472,2.97633782883119,6.019815619834711,5,2.9730572770429218,-3.83382733753524,3.83382733753524
raw_CU_diffT/TC23LFP09/TC23LFP09_05deg.parquet,TC23LFP09_05deg.parquet,TC23LFP09,LFP,lithium-ion,5.0,,5.0,discharge,94,0.0157830408739997,1.661563188955551,0.9672435981848864,2.93094414710983,5.99697541436464,5,2.935178347673752,-4.892736831170936,4.892736831170936
raw_CU_diffT/TC23LFP09/TC23LFP09_05deg.parquet,TC23LFP09_05deg.parquet,TC23LFP09,LFP,lithium-ion,5.0,,5.0,discharge,95,0.012030281000977,1.6735934699565282,0.9742467698727924,2.893561115104,5.929175110497238,5,2.896803520941242,-6.043505144222877,6.043505144222877
raw_CU_diffT/TC23LFP09/TC23LFP09_05deg.parquet,TC23LFP09_05deg.parquet,TC23LFP09,LFP,lithium-ion,5.0,,5.0,discharge,96,0.0096631868489154,1.6832566568054437,0.979871988149055,2.85827611040462,5.858136436464089,5,2.860259699857996,-6.889357406216618,6.889357406216618
raw_CU_diffT/TC23LFP09/TC23LFP09_05deg.parquet,TC23LFP09_05deg.parquet,TC23LFP09,LFP,lithium-ion,5.0,,5.0,discharge,97,0.0079148086477435,1.691171465453187,0.9844794253180262,2.82489840325657,5.786497955801106,5,2.827034576514042,-7.766269710131155,7.766269710131155
raw_CU_diffT/TC23LFP09/TC23LFP09_05deg.parquet,TC23LFP09_05deg.parquet,TC23LFP09,LFP,lithium-ion,5.0,,5.0,discharge,98,0.006488049414508,1.6976595148676952,0.9882563050073476,2.79361872341496,5.739361464088397,5,2.79598377237859,-8.809857303957301,8.809857303957301
raw_CU_diffT/TC23LFP09/TC23LFP09_05deg.parquet,TC23LFP09_05deg.parquet,TC23LFP09,LFP,lithium-ion,5.0,,5.0,discharge,99,0.0053238869186205,1.7029834017863157,0.9913554923110413,2.76481853039006,5.699892900552487,5,2.767183579353694,-9.928774218606122,9.928774218606122
raw_CU_diffT/TC23LFP09/TC23LFP09_05deg.parquet,TC23LFP09_05deg.parquet,TC23LFP09,LFP,lithium-ion,5.0,,5.0,discharge,100,0.0043523872255438,1.7073357890118597,0.9938891417736146,2.73830709442674,5.668751602209946,5,2.740710289341404,-11.175635664451534,11.175635664451534
raw_CU_diffT/TC23LFP09/TC23LFP09_05deg.parquet,TC23LFP09_05deg.parquet,TC23LFP09,LFP,lithium-ion,5.0,,5.0,discharge,101,0.0035364138817728,1.7108722028936325,0.9959477897446418,2.71427514528014,5.634768011049724,5,2.71648761043967,-12.623625897672014,12.623625897672014
raw_CU_diffT/TC23LFP09/TC23LFP09_05deg.parquet,TC23LFP09_05deg.parquet,TC23LFP09,LFP,lithium-ion,5.0,,5.0,discharge,102,0.0028542848935887,1.713726487787221,0.997609350863154,2.69253195319512,5.616971850828729,5,2.694362958844386,-10.508520274255488,10.508520274255488
raw_CU_diffT/TC23LFP09/TC23LFP09_05deg.parquet,TC23LFP09_05deg.parquet,TC23LFP09,LFP,lithium-ion,5.0,,5.0,discharge,103,0.0022841762046123,1.716010663991833,0.9989390353588886,2.67250532890629,5.604817762430939,5,2.6833769249487975,-9.066099172156783,9.066099172156783
raw_CU_diffT/TC23LFP09/TC23LFP09_05deg.parquet,TC23LFP09_05deg.parquet,TC23LFP09,LFP,lithium-ion,5.0,,5.0,discharge,104,0.0018225603103106,1.717833224302144,0.9999999999999998,2.65419527241364,5.591636270718232,5,2.673077518171683,-9.707587206985329,9.707587206985329
raw_CU_diffT/TC23LFP09/TC23LFP09_05deg.parquet,TC23LFP09_05deg.parquet,TC23LFP09,LFP,lithium-ion,5.0,,5.0,discharge,0,0.0175072449127312,0.0175072449127312,0.0101914695006806,3.323465983171,5.631705386740332,11,3.3145334729723284,-0.04856844354027089,0.04856844354027089
raw_CU_diffT/TC23LFP09/TC23LFP09_05deg.parquet,TC23LFP09_05deg.parquet,TC23LFP09,LFP,lithium-ion,5.0,,5.0,discharge,1,0.017507432914085,0.0350146778268162,0.0203830484423426,3.31488314419007,5.672753259668507,11,3.314038483845914,-0.046007116265030845,0.046007116265030845
raw_CU_diffT/TC23LFP09/TC23LFP09_05deg.parquet,TC23LFP09_05deg.parquet,TC23LFP09,LFP,lithium-ion,5.0,,5.0,discharge,2,0.0175067738746427,0.0525214517014589,0.030574243738239,3.31316657639388,5.688881906077349,11,3.31359571834293,-0.04173721440133704,0.04173721440133704
raw_CU_diffT/TC23LFP09/TC23LFP09_05deg.parquet,TC23LFP09_05deg.parquet,TC23LFP09,LFP,lithium-ion,5.0,,5.0,discharge,3,0.017507269272518,0.0700287209739769,0.0407657274194504,3.31240365737336,5.688601519337017,11,3.313187768588898,-0.03976906667611502,0.03976906667611502
raw_CU_diffT/TC23LFP09/TC23LFP09_05deg.parquet,TC23LFP09_05deg.parquet,TC23LFP09,LFP,lithium-ion,5.0,,5.0,discharge,4,0.0175068259740707,0.0875355469480476,0.0509569530439185,3.31183146810796,5.697014143646409,11,3.31278511688362,-0.03846952355152666,0.03846952355152666
raw_CU_diffT/TC23LFP09/TC23LFP09_05deg.parquet,TC23LFP09_05deg.parquet,TC23LFP09,LFP,lithium-ion,5.0,,5.0,discharge,5,0.0175072049145047,0.1050427518625523,0.0611483992604841,3.3114500085977,5.693671104972376,11,3.3124036573733564,-0.08846942773527644,0.08846942773527644
raw_CU_diffT/TC23LFP09/TC23LFP09_05deg.parquet,TC23LFP09_05deg.parquet,TC23LFP09,LFP,lithium-ion,5.0,,5.0,discharge,6,0.0175072077117116,0.1225499595742639,0.071339847105384,3.31106854908743,5.709284944751382,11,3.310981853744192,-0.10548326156347798,0.10548326156347798
raw_CU_diffT/TC23LFP09/TC23LFP09_05deg.parquet,TC23LFP09_05deg.parquet,TC23LFP09,LFP,lithium-ion,5.0,,5.0,discharge,7,0.0175067577325343,0.1400567173067982,0.0815310330044961,3.31049635982204,5.694998121546962,11,3.3102536128609614,-0.06805512063186825,0.06805512063186825
raw_CU_diffT/TC23LFP09/TC23LFP09_05deg.parquet,TC23LFP09_05deg.parquet,TC23LFP09,LFP,lithium-ion,5.0,,5.0,discharge,8,0.0175067779365435,0.1575634952433417,0.0917222306649416,3.30992417055664,5.704060497237569,11,3.3095947282523244,-0.0646514249997665,0.0646514249997665
raw_CU_diffT/TC23LFP09/TC23LFP09_05deg.parquet,TC23LFP09_05deg.parquet,TC23LFP09,LFP,lithium-ion,5.0,,5.0,discharge,9,0.0175072645888689,0.1750707598322106,0.1019137116196664,3.30916125153612,5.701656657458564,11,3.3089358436436878,-0.0672026704184816,0.0672026704184816
raw_CU_diffT/TC23LFP09/TC23LFP09_05deg.parquet,TC23LFP09_05deg.parquet,TC23LFP09,LFP,lithium-ion,5.0,,5.0,discharge,10,0.0175071921727816,0.1925779520049922,0.1121051504189095,3.30858906227072,5.709032790055248,11,3.3082249418291054,-0.07315731891404198,0.07315731891404198
raw_CU_diffT/TC23LFP09/TC23LFP09_05deg.parquet,TC23LFP09_05deg.parquet,TC23LFP09,LFP,lithium-ion,5.0,,5.0,discharge,11,0.0175072614963514,0.2100852135013436,0.1222966295733912,3.30782614325019,5.708596685082872,11,3.3074446837399294,-0.08081396035709076,0.08081396035709076
raw_CU_diffT/TC23LFP09/TC23LFP09_05deg.parquet,TC23LFP09_05deg.parquet,TC23LFP09,LFP,lithium-ion,5.0,,5.0,discharge,12,0.0175069525716122,0.2275921660729558,0.1324879288939199,3.30687249447453,5.717940662983425,11,3.3065777303075135,-0.08846979397398513,0.08846979397398513
raw_CU_diffT/TC23LFP09/TC23LFP09_05deg.parquet,TC23LFP09_05deg.parquet,TC23LFP09,LFP,lithium-ion,5.0,,5.0,discharge,13,0.01750729221315,0.2450994582861058,0.1426794259295313,3.30591884569888,5.709062099447514,11,3.305641420600502,-0.09272232749941622,0.09272232749941622
raw_CU_diffT/TC23LFP09/TC23LFP09_05deg.parquet,TC23LFP09_05deg.parquet,TC23LFP09,LFP,lithium-ion,5.0,,5.0,discharge,14,0.0175072891381594,0.2626067474242652,0.1528709211751024,3.30515592667835,5.711883535911602,11,3.304687771824845,-0.09527453014271714,0.09527453014271714
raw_CU_diffT/TC23LFP09/TC23LFP09_05deg.parquet,TC23LFP09_05deg.parquet,TC23LFP09,LFP,lithium-ion,5.0,,5.0,discharge,15,0.0175072168346422,0.2801139642589074,0.163062374330722,3.30401154814756,5.722428729281767,11,3.303699444911889,-0.1012306720217282,0.1012306720217282
raw_CU_diffT/TC23LFP09/TC23LFP09_05deg.parquet,TC23LFP09_05deg.parquet,TC23LFP09,LFP,lithium-ion,5.0,,5.0,discharge,16,0.0175068077333747,0.2976207719922821,0.1732535893367577,3.30286716961677,5.70949825966851,11,3.3026244226556916,-0.11143924849366726,0.11143924849366726
raw_CU_diffT/TC23LFP09/TC23LFP09_05deg.parquet,TC23LFP09_05deg.parquet,TC23LFP09,LFP,lithium-ion,5.0,,5.0,discharge,17,0.0175070209512346,0.3151277929435166,0.1834449284630263,3.30153206133085,5.710002430939227,11,3.301428026918956,-0.12079655572716774,0.12079655572716774
raw_CU_diffT/TC23LFP09/TC23LFP09_05deg.parquet,TC23LFP09_05deg.parquet,TC23LFP09,LFP,lithium-ion,5.0,,5.0,discharge,18,0.01750689196402,0.3326346849075366,0.1936361925021369,3.30019695304492,5.760899088397791,11,3.3001622749076276,-0.12675221515229396,0.12675221515229396
raw_CU_diffT/TC23LFP09/TC23LFP09_05deg.parquet,TC23LFP09_05deg.parquet,TC23LFP09,LFP,lithium-ion,5.0,,5.0,discharge,19,0.0175067700779308,0.3501414549854674,0.2038273855878585,3.2994340340244,6.250033591160221,11,3.298844505690354,-0.13185503323990133,0.13185503323990133
raw_CU_diffT/TC23LFP09/TC23LFP09_05deg.parquet,TC23LFP09_05deg.parquet,TC23LFP09,LFP,lithium-ion,5.0,,5.0,discharge,20,0.0175072145302474,0.3676486695157148,0.2140188374020237,3.29828965549361,6.123291602209944,11,3.2974747192671345,-0.13525592073563075,0.13525592073563075
raw_CU_diffT/TC23LFP09/TC23LFP09_05deg.parquet,TC23LFP09_05deg.parquet,TC23LFP09,LFP,lithium-ion,5.0,,5.0,discharge,21,0.0175072586507006,0.3851559281664154,0.2242103148999704,3.29676381745255,5.695793038674034,11,3.2960875937752676,-0.13695735275331344,0.13695735275331344
raw_CU_diffT/TC23LFP09/TC23LFP09_05deg.parquet,TC23LFP09_05deg.parquet,TC23LFP09,LFP,lithium-ion,5.0,,5.0,discharge,22,0.0175071904481047,0.4026631186145201,0.2344017526952296,3.2946657901461,5.471658977900552,11,3.294683129214751,-0.13780783987559175,0.13780783987559175
raw_CU_diffT/TC23LFP09/TC23LFP09_05deg.parquet,TC23LFP09_05deg.parquet,TC23LFP09,LFP,lithium-ion,5.0,,5.0,discharge,23,0.0175073034535289,0.420170422068049,0.244593256274188,3.29294922234992,5.5116210773480665,11,3.2932786646542342,-0.13865772093569717,0.13865772093569717
raw_CU_diffT/TC23LFP09/TC23LFP09_05deg.parquet,TC23LFP09_05deg.parquet,TC23LFP09,LFP,lithium-ion,5.0,,5.0,discharge,24,0.0175073875513005,0.4376778096193495,0.2547848088088717,3.29142338430886,5.576165138121547,11,3.2918568610250714,-0.14120951750504673,0.14120951750504673
raw_CU_diffT/TC23LFP09/TC23LFP09_05deg.parquet,TC23LFP09_05deg.parquet,TC23LFP09,LFP,lithium-ion,5.0,,5.0,discharge,25,0.0175073514813883,0.4551851611007378,0.2649763403462248,3.29008827602294,5.6075311325966855,11,3.29040037925861,-0.14461235557192254,0.14461235557192254
raw_CU_diffT/TC23LFP09/TC23LFP09_05deg.parquet,TC23LFP09_05deg.parquet,TC23LFP09,LFP,lithium-ion,5.0,,5.0,discharge,26,0.0175073387755309,0.4726924998762687,0.2751678644871339,3.28875316773702,5.637957209944752,11,3.288909219354852,-0.14546265918031054,0.14546265918031054
raw_CU_diffT/TC23LFP09/TC23LFP09_05deg.parquet,TC23LFP09_05deg.parquet,TC23LFP09,LFP,lithium-ion,5.0,,5.0,discharge,27,0.017507438355887,0.4901999382321558,0.2853594465966249,3.28741805945109,5.702238867403315,11,3.287435398519743,-0.14120973889049537,0.14120973889049537
raw_CU_diffT/TC23LFP09/TC23LFP09_05deg.parquet,TC23LFP09_05deg.parquet,TC23LFP09,LFP,lithium-ion,5.0,,5.0,discharge,28,0.0175072351201104,0.5077071733522662,0.2955509103967401,3.28608295116517,5.687845414364641,11,3.2860309339592275,-0.13610647772486573,0.13610647772486573
raw_CU_diffT/TC23LFP09/TC23LFP09_05deg.parquet,TC23LFP09_05deg.parquet,TC23LFP09,LFP,lithium-ion,5.0,,5.0,discharge,29,0.0175072675127174,0.5252144408649836,0.305742393053521,3.28455711312412,5.687787486187845,11,3.284661147536008,-0.13355618105438793,0.13355618105438793
raw_CU_diffT/TC23LFP09/TC23LFP09_05deg.parquet,TC23LFP09_05deg.parquet,TC23LFP09,LFP,lithium-ion,5.0,,5.0,discharge,30,0.0175067825112108,0.5427212233761944,0.3159335933770116,3.28341273459333,5.701899834254143,11,3.2833087001814367,-0.13270531087877657,0.13270531087877657
raw_CU_diffT/TC23LFP09/TC23LFP09_05deg.parquet,TC23LFP09_05deg.parquet,TC23LFP09,LFP,lithium-ion,5.0,,5.0,discharge,31,0.0175073248448706,0.560228548221065,0.3261251094084836,3.28188689655227,5.708151519337017,11,3.281956252826866,-0.13270340644999123,0.13270340644999123
raw_CU_diffT/TC23LFP09/TC23LFP09_05deg.parquet,TC23LFP09_05deg.parquet,TC23LFP09,LFP,lithium-ion,5.0,,5.0,discharge,32,0.0175072849825421,0.5777358332036071,0.3363166022349507,3.28055178826635,5.709440027624309,11,3.280603805472295,-0.13355558719524652,0.13355558719524652
raw_CU_diffT/TC23LFP09/TC23LFP09_05deg.parquet,TC23LFP09_05deg.parquet,TC23LFP09,LFP,lithium-ion,5.0,,5.0,discharge,33,0.0175069314086529,0.59524276461226,0.3465078892359137,3.27921667998043,5.711699254143645,11,3.2792340190490776,-0.13355736337615554,0.13355736337615554
raw_CU_diffT/TC23LFP09/TC23LFP09_05deg.parquet,TC23LFP09_05deg.parquet,TC23LFP09,LFP,lithium-ion,5.0,,5.0,discharge,34,0.0175068133132706,0.6127495779255306,0.3566991074901669,3.27788157169451,5.719424088397791,11,3.2778815716945062,-0.13270498635870354,0.13270498635870354
raw_CU_diffT/TC23LFP09/TC23LFP09_05deg.parquet,TC23LFP09_05deg.parquet,TC23LFP09,LFP,lithium-ion,5.0,,5.0,discharge,35,0.0175073796687121,0.6302569575942427,0.3668906554361698,3.27654646340858,5.723019944751381,11,3.2765291243399357,-0.13353959835393425,0.13353959835393425
raw_CU_diffT/TC23LFP09/TC23LFP09_05deg.parquet,TC23LFP09_05deg.parquet,TC23LFP09,LFP,lithium-ion,5.0,,5.0,discharge,36,0.0175109793846511,0.6477679369788938,0.3770842988800872,3.27521135512266,5.726277044198896,11,3.2751593379167163,-0.13351376780227042,0.13351376780227042
raw_CU_diffT/TC23LFP09/TC23LFP09_05deg.parquet,TC23LFP09_05deg.parquet,TC23LFP09,LFP,lithium-ion,5.0,,5.0,discharge,37,0.0175142418700197,0.6652821788489135,0.3872798415103299,3.27387624683674,5.74782359116022,11,3.2738068905621462,-0.132678560168614,0.132678560168614
raw_CU_diffT/TC23LFP09/TC23LFP09_05deg.parquet,TC23LFP09_05deg.parquet,TC23LFP09,LFP,lithium-ion,5.0,,5.0,discharge,38,0.0175069280839266,0.6827891069328401,0.3974711265758744,3.27235040879569,5.726742900552487,11,3.272454443207575,-0.1335574118673719,0.1335574118673719
raw_CU_diffT/TC23LFP09/TC23LFP09_05deg.parquet,TC23LFP09_05deg.parquet,TC23LFP09,LFP,lithium-ion,5.0,,5.0,discharge,39,0.017506806972696,0.7002959139055361,0.4076623411390973,3.27120603026489,5.717242928176796,11,3.2710846567843563,-0.13440702028620422,0.13440702028620422
raw_CU_diffT/TC23LFP09/TC23LFP09_05deg.parquet,TC23LFP09_05deg.parquet,TC23LFP09,LFP,lithium-ion,5.0,,5.0,discharge,40,0.0175072067835201,0.7178031206890563,0.4178537884436703,3.26968019222384,5.717214337016575,11,3.2697148703611374,-0.1361060828342886,0.1361060828342886
raw_CU_diffT/TC23LFP09/TC23LFP09_05deg.parquet,TC23LFP09_05deg.parquet,TC23LFP09,LFP,lithium-ion,5.0,,5.0,discharge,41,0.0175073920000869,0.7353105126891432,0.4280453435681202,3.26834508393792,5.728496685082873,11,3.268310405800622,-0.13865813876631705,0.13865813876631705
raw_CU_diffT/TC23LFP09/TC23LFP09_05deg.parquet,TC23LFP09_05deg.parquet,TC23LFP09,LFP,lithium-ion,5.0,,5.0,discharge,42,0.0175071969192101,0.7528177096083533,0.4382367851303954,3.267009975652,5.725705193370166,11,3.2668886021714583,-0.14121027369873218,0.14121027369873218
raw_CU_diffT/TC23LFP09/TC23LFP09_05deg.parquet,TC23LFP09_05deg.parquet,TC23LFP09,LFP,lithium-ion,5.0,,5.0,discharge,43,0.0175073500486559,0.7703250596570091,0.4484283158337139,3.26567486736607,5.732839088397789,11,3.2654321204049976,-0.14291094908611512,0.14291094908611512
raw_CU_diffT/TC23LFP09/TC23LFP09_05deg.parquet,TC23LFP09_05deg.parquet,TC23LFP09,LFP,lithium-ion,5.0,,5.0,discharge,44,0.0175073606508022,0.7878324203078113,0.4586198527088459,3.26414902932502,5.71565361878453,11,3.263975638638536,-0.1463138376121833,0.1463138376121833
raw_CU_diffT/TC23LFP09/TC23LFP09_05deg.parquet,TC23LFP09_05deg.parquet,TC23LFP09,LFP,lithium-ion,5.0,,5.0,discharge,45,0.0175072940642288,0.8053397143720401,0.4688113508220233,3.2628139210391,5.732218066298342,11,3.2624498005974827,-0.15056783039969446,0.15056783039969446
raw_CU_diffT/TC23LFP09/TC23LFP09_05deg.parquet,TC23LFP09_05deg.parquet,TC23LFP09,LFP,lithium-ion,5.0,,5.0,discharge,46,0.0175071996596333,0.8228469140316734,0.4790027939795775,3.26109735324291,5.722439309392264,11,3.26090662348778,-0.15397229175175653,0.15397229175175653
raw_CU_diffT/TC23LFP09/TC23LFP09_05deg.parquet,TC23LFP09_05deg.parquet,TC23LFP09,LFP,lithium-ion,5.0,,5.0,discharge,47,0.0175068941332997,0.8403538081649731,0.4891940592814881,3.25957151520186,5.72376682320442,11,3.2593114291721332,-0.15907565672597457,0.15907565672597457
raw_CU_diffT/TC23LFP09/TC23LFP09_05deg.parquet,TC23LFP09_05deg.parquet,TC23LFP09,LFP,lithium-ion,5.0,,5.0,discharge,48,0.0175073272722153,0.8578611354371883,0.4993855767259871,3.25785494740567,5.722709309392265,11,3.25766421765054,-0.1641581498367657,0.1641581498367657
raw_CU_diffT/TC23LFP09/TC23LFP09_05deg.parquet,TC23LFP09_05deg.parquet,TC23LFP09,LFP,lithium-ion,5.0,,5.0,discharge,49,0.0175113771569191,0.8753725125941074,0.5095794517245528,3.25632910936462,5.723833729281767,11,3.255964988923003,-0.1692404714121949,0.1692404714121949
raw_CU_diffT/TC23LFP09/TC23LFP09_05deg.parquet,TC23LFP09_05deg.parquet,TC23LFP09,LFP,lithium-ion,5.0,,5.0,discharge,50,0.0175117933690746,0.892884305963182,0.5197735690121542,3.2544218118133,5.721382872928176,11,3.25421374298952,-0.1752073031082091,0.1752073031082091
raw_CU_diffT/TC23LFP09/TC23LFP09_05deg.parquet,TC23LFP09_05deg.parquet,TC23LFP09,LFP,lithium-ion,5.0,,5.0,discharge,51,0.0175087788503996,0.9103930848135816,0.5299659314619563,3.25270524401711,5.725395000000001,11,3.2523931407814435,-0.1803234316997191,0.1803234316997191
raw_CU_diffT/TC23LFP09/TC23LFP09_05deg.parquet,TC23LFP09_05deg.parquet,TC23LFP09,LFP,lithium-ion,5.0,,5.0,discharge,52,0.0175091435568253,0.9279022283704068,0.5401585062178312,3.2507979464658,5.721003701657458,11,3.2505378604360713,-0.18543325853067927,0.18543325853067927
raw_CU_diffT/TC23LFP09/TC23LFP09_05deg.parquet,TC23LFP09_05deg.parquet,TC23LFP09,LFP,lithium-ion,5.0,,5.0,discharge,53,0.0175076448131384,0.9454098731835452,0.550350208512011,3.24889064891448,5.734456767955801,11,3.2486132238161045,-0.19139569712740467,0.19139569712740467
raw_CU_diffT/TC23LFP09/TC23LFP09_05deg.parquet,TC23LFP09_05deg.parquet,TC23LFP09,LFP,lithium-ion,5.0,,5.0,discharge,54,0.0175075968612148,0.96291747004476,0.5605418828920005,3.24698335136316,5.7348455801104965,11,3.246636569990194,-0.19904553409443793,0.19904553409443793
raw_CU_diffT/TC23LFP09/TC23LFP09_05deg.parquet,TC23LFP09_05deg.parquet,TC23LFP09,LFP,lithium-ion,5.0,,5.0,discharge,55,0.0175086438041467,0.9804261138489068,0.5707341667275047,3.24488532405671,5.736832569060773,11,3.244555881752393,-0.2058423107168892,0.2058423107168892
raw_CU_diffT/TC23LFP09/TC23LFP09_05deg.parquet,TC23LFP09_05deg.parquet,TC23LFP09,LFP,lithium-ion,5.0,,5.0,discharge,56,0.0175090387032564,0.9979351525521633,0.5809266804451091,3.24278729675026,5.731075303867404,11,3.242440515377294,-0.2109540845652873,0.2109540845652873
raw_CU_diffT/TC23LFP09/TC23LFP09_05deg.parquet,TC23LFP09_05deg.parquet,TC23LFP09,LFP,lithium-ion,5.0,,5.0,discharge,57,0.0175073366688637,1.015442489221027,0.5911182033596667,3.24068926944381,5.727352292817679,11,3.2402557927276034,-0.21607140799864055,0.21607140799864055
raw_CU_diffT/TC23LFP09/TC23LFP09_05deg.parquet,TC23LFP09_05deg.parquet,TC23LFP09,LFP,lithium-ion,5.0,,5.0,discharge,58,0.0175067889890488,1.0329492782100758,0.6013094074540926,3.23840051238223,5.743007127071823,11,3.238036391940615,-0.22032451938693498,0.22032451938693498
raw_CU_diffT/TC23LFP09/TC23LFP09_05deg.parquet,TC23LFP09_05deg.parquet,TC23LFP09,LFP,lithium-ion,5.0,,5.0,discharge,59,0.0175073566566037,1.0504566348666795,0.6115009420040871,3.23611175532065,5.7376077900552485,11,3.2357649739476826,-0.22372746183091863,0.22372746183091863
raw_CU_diffT/TC23LFP09/TC23LFP09_05deg.parquet,TC23LFP09_05deg.parquet,TC23LFP09,LFP,lithium-ion,5.0,,5.0,discharge,60,0.0175067679359551,1.0679634028026346,0.6216921338429031,3.23344153874881,5.75304864640884,11,3.233476216886102,-0.22457357159271396,0.22457357159271396
raw_CU_diffT/TC23LFP09/TC23LFP09_05deg.parquet,TC23LFP09_05deg.parquet,TC23LFP09,LFP,lithium-ion,5.0,,5.0,discharge,61,0.0175080640020089,1.0854714668046437,0.6318840801589498,3.23115278168722,5.748947486187845,11,3.231187459824521,-0.22540549532899945,0.22540549532899945
raw_CU_diffT/TC23LFP09/TC23LFP09_05deg.parquet,TC23LFP09_05deg.parquet,TC23LFP09,LFP,lithium-ion,5.0,,5.0,discharge,62,0.0175096660222137,1.102981132826857,0.6420769590569155,3.22867329487051,5.755054419889502,11,3.228881363694292,-0.22540987757156472,0.22540987757156472
raw_CU_diffT/TC23LFP09/TC23LFP09_05deg.parquet,TC23LFP09_05deg.parquet,TC23LFP09,LFP,lithium-ion,5.0,,5.0,discharge,63,0.0175073781908888,1.1204885110177458,0.6522685061426351,3.22638453780893,5.756605635359116,11,3.226592606632711,-0.22287607575367474,0.22287607575367474
raw_CU_diffT/TC23LFP09/TC23LFP09_05deg.parquet,TC23LFP09_05deg.parquet,TC23LFP09,LFP,lithium-ion,5.0,,5.0,discharge,64,0.0175068455379051,1.1379953565556509,0.6624597431557724,3.22390505099222,5.755364668508286,11,3.224338527708426,-0.22030028837889404,0.22030028837889404
raw_CU_diffT/TC23LFP09/TC23LFP09_05deg.parquet,TC23LFP09_05deg.parquet,TC23LFP09,LFP,lithium-ion,5.0,,5.0,discharge,65,0.0175111991771143,1.155506555732765,0.6726535145471878,3.22180702368577,5.763913232044198,11,3.22210178785279,-0.2160457687731423,0.2160457687731423
raw_CU_diffT/TC23LFP09/TC23LFP09_05deg.parquet,TC23LFP09_05deg.parquet,TC23LFP09,LFP,lithium-ion,5.0,,5.0,discharge,66,0.0175069400272369,1.173013495760002,0.6828448065652759,3.21970899637932,5.777211906077348,11,3.2199344042717466,-0.21096705301249585,0.21096705301249585
