Repository: DNV007/delivered-energy-decomposition

# Three-term energy accounting for a cold commercial sodium-ion 18650 cell

This repository holds the analysis code and the derived data behind a reanalysis
of a public commercial-cell archive. No new measurements were made. The
manuscript reporting the work is not distributed here; what is here is
everything needed to regenerate its numbers from the raw archive and to check
them.

**Source data.** Droese, D., Schlösser, A., Otto, M. *Dataset: Evaluation of
Commercial Sodium-Ion Batteries by State-of-the-Art Lithium-Ion Battery
Configurations.* Technische Universität Berlin, DepositOnce, 2025.
DOI [10.14279/depositonce-25036](https://doi.org/10.14279/depositonce-25036),
CC BY 4.0.

File: data_processed/ocv/ocv_temperature_points.csv (part 4 of 22)
member_path,file_name,cell_id,cell_family,chemistry_type,temperature_deg_c,voltage_v,ambient_temperature_from_file_deg_c,direction,segment_index,segment_capacity_ah,cumulative_capacity_ah,soc_fraction_by_capacity,ocv_voltage_v,ocv_temperature_mean_deg_c
raw_CU_diffT/TC23LFP09/TC23LFP09_25deg.parquet,TC23LFP09_25deg.parquet,TC23LFP09,LFP,lithium-ion,25.0,,25.0,charge,40,0.0180692224491956,0.7408754234016157,0.4141131349727696,3.3114500085977,25.561445635359114
raw_CU_diffT/TC23LFP09/TC23LFP09_25deg.parquet,TC23LFP09_25deg.parquet,TC23LFP09,LFP,lithium-ion,25.0,,25.0,charge,41,0.0180691581695013,0.758944581571117,0.4242129108588902,3.31183146810796,25.55932754143646
raw_CU_diffT/TC23LFP09/TC23LFP09_25deg.parquet,TC23LFP09_25deg.parquet,TC23LFP09,LFP,lithium-ion,25.0,,25.0,charge,42,0.0180693000601416,0.7770138816312586,0.4343127660549406,3.31240365737336,25.56059320441989
raw_CU_diffT/TC23LFP09/TC23LFP09_25deg.parquet,TC23LFP09_25deg.parquet,TC23LFP09,LFP,lithium-ion,25.0,,25.0,charge,43,0.0180692668169951,0.7950831484482537,0.4444126026696977,3.31278511688362,25.562795110497234
raw_CU_diffT/TC23LFP09/TC23LFP09_25deg.parquet,TC23LFP09_25deg.parquet,TC23LFP09,LFP,lithium-ion,25.0,,25.0,charge,44,0.0180692231278757,0.8131523715761294,0.45451241486437327,3.31354803590415,25.549211298342545
raw_CU_diffT/TC23LFP09/TC23LFP09_25deg.parquet,TC23LFP09_25deg.parquet,TC23LFP09,LFP,lithium-ion,25.0,,25.0,charge,45,0.0180691727089841,0.8312215442851135,0.46461219887735383,3.31431095492467,25.55531900552486
raw_CU_diffT/TC23LFP09/TC23LFP09_25deg.parquet,TC23LFP09_25deg.parquet,TC23LFP09,LFP,lithium-ion,25.0,,25.0,charge,46,0.018069411538266,0.8492909558233795,0.47471211638422484,3.3150738739452,25.56753729281768
raw_CU_diffT/TC23LFP09/TC23LFP09_25deg.parquet,TC23LFP09_25deg.parquet,TC23LFP09,LFP,lithium-ion,25.0,,25.0,charge,47,0.0180690684152278,0.8673600242386074,0.48481184210209527,3.31583679296573,25.56849052486188
raw_CU_diffT/TC23LFP09/TC23LFP09_25deg.parquet,TC23LFP09_25deg.parquet,TC23LFP09,LFP,lithium-ion,25.0,,25.0,charge,48,0.0180693417178934,0.8854293659565008,0.4949117205827921,3.31698117149652,25.573207044198895
raw_CU_diffT/TC23LFP09/TC23LFP09_25deg.parquet,TC23LFP09_25deg.parquet,TC23LFP09,LFP,lithium-ion,25.0,,25.0,charge,49,0.0180695274319697,0.9034988933884704,0.5050117028685766,3.31812555002731,25.55664392265193
raw_CU_diffT/TC23LFP09/TC23LFP09_25deg.parquet,TC23LFP09_25deg.parquet,TC23LFP09,LFP,lithium-ion,25.0,,25.0,charge,50,0.0180694489584587,0.9215683423469292,0.5151116412915057,3.31965138806836,25.577712679558015
raw_CU_diffT/TC23LFP09/TC23LFP09_25deg.parquet,TC23LFP09_25deg.parquet,TC23LFP09,LFP,lithium-ion,25.0,,25.0,charge,51,0.0180693021885473,0.9396376445354765,0.5252114976772307,3.32117722610942,25.561310027624312
raw_CU_diffT/TC23LFP09/TC23LFP09_25deg.parquet,TC23LFP09_25deg.parquet,TC23LFP09,LFP,lithium-ion,25.0,,25.0,charge,52,0.0180692779724505,0.957706922507927,0.535311340527342,3.32327525341587,25.56865022099447
raw_CU_diffT/TC23LFP09/TC23LFP09_25deg.parquet,TC23LFP09_25deg.parquet,TC23LFP09,LFP,lithium-ion,25.0,,25.0,charge,53,0.018069327949979,0.975776250457906,0.5454112113124477,3.32594546998771,25.578631823204418
raw_CU_diffT/TC23LFP09/TC23LFP09_25deg.parquet,TC23LFP09_25deg.parquet,TC23LFP09,LFP,lithium-ion,25.0,,25.0,charge,54,0.018069145280537,0.993845395738443,0.5555109799942676,3.32918787582495,25.573358232044196
raw_CU_diffT/TC23LFP09/TC23LFP09_25deg.parquet,TC23LFP09_25deg.parquet,TC23LFP09,LFP,lithium-ion,25.0,,25.0,charge,55,0.0180712078465658,1.011916603585009,0.5656119015496438,3.33300247092759,25.560635635359112
raw_CU_diffT/TC23LFP09/TC23LFP09_25deg.parquet,TC23LFP09_25deg.parquet,TC23LFP09,LFP,lithium-ion,25.0,,25.0,charge,56,0.0180694324555626,1.0299860360405715,0.5757118307482608,3.33643560651996,25.570659254143646
raw_CU_diffT/TC23LFP09/TC23LFP09_25deg.parquet,TC23LFP09_25deg.parquet,TC23LFP09,LFP,lithium-ion,25.0,,25.0,charge,57,0.0180692274448775,1.048055263485449,0.5858116453559293,3.3391058230918,25.570389254143652
raw_CU_diffT/TC23LFP09/TC23LFP09_25deg.parquet,TC23LFP09_25deg.parquet,TC23LFP09,LFP,lithium-ion,25.0,,25.0,charge,58,0.0180693300219599,1.0661245935074088,0.5959115172991712,3.34082239088799,25.553640745856352
raw_CU_diffT/TC23LFP09/TC23LFP09_25deg.parquet,TC23LFP09_25deg.parquet,TC23LFP09,LFP,lithium-ion,25.0,,25.0,charge,59,0.0180691966288091,1.084193790136218,0.6060113146821643,3.34215749917391,25.55789359116022
raw_CU_diffT/TC23LFP09/TC23LFP09_25deg.parquet,TC23LFP09_25deg.parquet,TC23LFP09,LFP,lithium-ion,25.0,,25.0,charge,60,0.0180692273392452,1.102263017475463,0.6161111292307895,3.34311114794957,25.54851080110497
raw_CU_diffT/TC23LFP09/TC23LFP09_25deg.parquet,TC23LFP09_25deg.parquet,TC23LFP09,LFP,lithium-ion,25.0,,25.0,charge,61,0.0180692672084864,1.1203322846839494,0.626210966064371,3.3438740669701,25.55623044198895
raw_CU_diffT/TC23LFP09/TC23LFP09_25deg.parquet,TC23LFP09_25deg.parquet,TC23LFP09,LFP,lithium-ion,25.0,,25.0,charge,62,0.0180690672137515,1.138401351897701,0.636310691110675,3.34463698599062,25.546391906077346
raw_CU_diffT/TC23LFP09/TC23LFP09_25deg.parquet,TC23LFP09_25deg.parquet,TC23LFP09,LFP,lithium-ion,25.0,,25.0,charge,63,0.0180692763123252,1.156470628210026,0.6464105330328572,3.34501844550089,25.54108599447514
raw_CU_diffT/TC23LFP09/TC23LFP09_25deg.parquet,TC23LFP09_25deg.parquet,TC23LFP09,LFP,lithium-ion,25.0,,25.0,charge,64,0.0180692567482069,1.174539884958233,0.6565103640196539,3.34539990501115,25.547836353591165
raw_CU_diffT/TC23LFP09/TC23LFP09_25deg.parquet,TC23LFP09_25deg.parquet,TC23LFP09,LFP,lithium-ion,25.0,,25.0,charge,65,0.0180693104947137,1.1926091954529465,0.66661022504812,3.34559063476628,25.544502900552484
raw_CU_diffT/TC23LFP09/TC23LFP09_25deg.parquet,TC23LFP09_25deg.parquet,TC23LFP09,LFP,lithium-ion,25.0,,25.0,charge,66,0.0180692484325857,1.2106784438855323,0.6767100513868911,3.34597209427655,25.530919171270714
raw_CU_diffT/TC23LFP09/TC23LFP09_25deg.parquet,TC23LFP09_25deg.parquet,TC23LFP09,LFP,lithium-ion,25.0,,25.0,charge,67,0.0180694338655584,1.2287478777510907,0.6868099813736269,3.34616282403168,25.53748273480663
raw_CU_diffT/TC23LFP09/TC23LFP09_25deg.parquet,TC23LFP09_25deg.parquet,TC23LFP09,LFP,lithium-ion,25.0,,25.0,charge,68,0.0180695030319848,1.2468173807830756,0.696909950021013,3.34635355378681,25.544789779005526
raw_CU_diffT/TC23LFP09/TC23LFP09_25deg.parquet,TC23LFP09_25deg.parquet,TC23LFP09,LFP,lithium-ion,25.0,,25.0,charge,69,0.018069352325727,1.2648867331088025,0.70700983443097,3.34673501329707,25.542545331491713
raw_CU_diffT/TC23LFP09/TC23LFP09_25deg.parquet,TC23LFP09_25deg.parquet,TC23LFP09,LFP,lithium-ion,25.0,,25.0,charge,70,0.0180691419468689,1.2829558750556713,0.7171096012494322,3.34692574305221,25.545187458563536
raw_CU_diffT/TC23LFP09/TC23LFP09_25deg.parquet,TC23LFP09_25deg.parquet,TC23LFP09,LFP,lithium-ion,25.0,,25.0,charge,71,0.0180695843371688,1.30102545939284,0.7272096153424406,3.34711647280734,25.534850580110497
raw_CU_diffT/TC23LFP09/TC23LFP09_25deg.parquet,TC23LFP09_25deg.parquet,TC23LFP09,LFP,lithium-ion,25.0,,25.0,charge,72,0.0180691788948023,1.3190946382876423,0.737309402812991,3.3474979323176,25.552669889502766
raw_CU_diffT/TC23LFP09/TC23LFP09_25deg.parquet,TC23LFP09_25deg.parquet,TC23LFP09,LFP,lithium-ion,25.0,,25.0,charge,73,0.0180691665649639,1.3371638048526062,0.7474091833917647,3.34768866207273,25.542097569060775
raw_CU_diffT/TC23LFP09/TC23LFP09_25deg.parquet,TC23LFP09_25deg.parquet,TC23LFP09,LFP,lithium-ion,25.0,,25.0,charge,74,0.018069492772723,1.3552332976253292,0.757509146304725,3.34787939182786,25.537406602209945
raw_CU_diffT/TC23LFP09/TC23LFP09_25deg.parquet,TC23LFP09_25deg.parquet,TC23LFP09,LFP,lithium-ion,25.0,,25.0,charge,75,0.0180692599058101,1.3733025575311393,0.7676089790564675,3.34826085133813,25.541676298342544
raw_CU_diffT/TC23LFP09/TC23LFP09_25deg.parquet,TC23LFP09_25deg.parquet,TC23LFP09,LFP,lithium-ion,25.0,,25.0,charge,76,0.0180692745238643,1.3913718320550035,0.7777088199789876,3.34826085133813,25.545025745856353
raw_CU_diffT/TC23LFP09/TC23LFP09_25deg.parquet,TC23LFP09_25deg.parquet,TC23LFP09,LFP,lithium-ion,25.0,,25.0,charge,77,0.0180693058296874,1.409441137884691,0.7878086783999321,3.34864231084839,25.531247569060774
raw_CU_diffT/TC23LFP09/TC23LFP09_25deg.parquet,TC23LFP09_25deg.parquet,TC23LFP09,LFP,lithium-ion,25.0,,25.0,charge,78,0.0180692447194063,1.4275103826040973,0.7979085026632176,3.34864231084839,25.54813895027624
raw_CU_diffT/TC23LFP09/TC23LFP09_25deg.parquet,TC23LFP09_25deg.parquet,TC23LFP09,LFP,lithium-ion,25.0,,25.0,charge,79,0.0180692596434309,1.4455796422475282,0.808008335268303,3.34902377035865,25.550544171270715
raw_CU_diffT/TC23LFP09/TC23LFP09_25deg.parquet,TC23LFP09_25deg.parquet,TC23LFP09,LFP,lithium-ion,25.0,,25.0,charge,80,0.0180691790821528,1.463648821329681,0.8181081228435731,3.34921450011379,25.54807171270718
raw_CU_diffT/TC23LFP09/TC23LFP09_25deg.parquet,TC23LFP09_25deg.parquet,TC23LFP09,LFP,lithium-ion,25.0,,25.0,charge,81,0.0180691252765758,1.4817179466062569,0.8282078803441568,3.34959595962405,25.53648685082873
raw_CU_diffT/TC23LFP09/TC23LFP09_25deg.parquet,TC23LFP09_25deg.parquet,TC23LFP09,LFP,lithium-ion,25.0,,25.0,charge,82,0.0180694385864455,1.4997873851927024,0.8383078129696376,3.34997741913431,25.548037513812158
raw_CU_diffT/TC23LFP09/TC23LFP09_25deg.parquet,TC23LFP09_25deg.parquet,TC23LFP09,LFP,lithium-ion,25.0,,25.0,charge,83,0.0180692475778245,1.517856632770527,0.8484076388306391,3.35035887864458,25.54725334254143
raw_CU_diffT/TC23LFP09/TC23LFP09_25deg.parquet,TC23LFP09_25deg.parquet,TC23LFP09,LFP,lithium-ion,25.0,,25.0,charge,84,0.0180691807794051,1.535925813549932,0.8585074273545903,3.35074033815484,25.55171685082873
raw_CU_diffT/TC23LFP09/TC23LFP09_25deg.parquet,TC23LFP09_25deg.parquet,TC23LFP09,LFP,lithium-ion,25.0,,25.0,charge,85,0.0180691777833677,1.5539949913332998,0.8686072142039032,3.35131252742024,25.555513895027627
raw_CU_diffT/TC23LFP09/TC23LFP09_25deg.parquet,TC23LFP09_25deg.parquet,TC23LFP09,LFP,lithium-ion,25.0,,25.0,charge,86,0.0180693118312916,1.5720643031645913,0.8787070759794509,3.3516939869305,25.555142099447515
raw_CU_diffT/TC23LFP09/TC23LFP09_25deg.parquet,TC23LFP09_25deg.parquet,TC23LFP09,LFP,lithium-ion,25.0,,25.0,charge,87,0.0180693843458068,1.5901336875103982,0.8888069782870669,3.35226617619589,25.555885303867402
raw_CU_diffT/TC23LFP09/TC23LFP09_25deg.parquet,TC23LFP09_25deg.parquet,TC23LFP09,LFP,lithium-ion,25.0,,25.0,charge,88,0.0180693058619491,1.6082029933723472,0.898906836726044,3.35283836546129,25.558331712707187
raw_CU_diffT/TC23LFP09/TC23LFP09_25deg.parquet,TC23LFP09_25deg.parquet,TC23LFP09,LFP,lithium-ion,25.0,,25.0,charge,89,0.0180693766093158,1.626272369981663,0.9090067347093398,3.35398274399208,25.55931044198895
raw_CU_diffT/TC23LFP09/TC23LFP09_25deg.parquet,TC23LFP09_25deg.parquet,TC23LFP09,LFP,lithium-ion,25.0,,25.0,charge,90,0.0180693579486994,1.6443417279303625,0.9191066222622635,3.35474566301261,25.565739944751382
raw_CU_diffT/TC23LFP09/TC23LFP09_25deg.parquet,TC23LFP09_25deg.parquet,TC23LFP09,LFP,lithium-ion,25.0,,25.0,charge,91,0.0180692278351437,1.6624109557655062,0.9292064370880718,3.3558900415434,25.564001823204418
raw_CU_diffT/TC23LFP09/TC23LFP09_25deg.parquet,TC23LFP09_25deg.parquet,TC23LFP09,LFP,lithium-ion,25.0,,25.0,charge,92,0.0180692689914203,1.6804802247569266,0.9393062749182263,3.35741587958445,25.57243908839779
raw_CU_diffT/TC23LFP09/TC23LFP09_25deg.parquet,TC23LFP09_25deg.parquet,TC23LFP09,LFP,lithium-ion,25.0,,25.0,charge,93,0.0180692655594058,1.6985494903163323,0.9494061108300523,3.35932317713577,25.570481712707185
raw_CU_diffT/TC23LFP09/TC23LFP09_25deg.parquet,TC23LFP09_25deg.parquet,TC23LFP09,LFP,lithium-ion,25.0,,25.0,charge,94,0.0152899693646554,1.7138394596809876,0.9579524560687209,3.36103974493196,25.56505649171271
raw_CU_diffT/TC23LFP09/TC23LFP09_25deg.parquet,TC23LFP09_25deg.parquet,TC23LFP09,LFP,lithium-ion,25.0,,25.0,charge,95,0.0128114108714775,1.726650870552465,0.9651134083041898,3.36294704248327,25.549184999999998
raw_CU_diffT/TC23LFP09/TC23LFP09_25deg.parquet,TC23LFP09_25deg.parquet,TC23LFP09,LFP,lithium-ion,25.0,,25.0,charge,96,0.0112069517589634,1.7378578223114285,0.9713775463492673,3.36523579954485,25.53591383977901
raw_CU_diffT/TC23LFP09/TC23LFP09_25deg.parquet,TC23LFP09_25deg.parquet,TC23LFP09,LFP,lithium-ion,25.0,,25.0,charge,97,0.0099694655693885,1.747827287880817,0.9769499901239403,3.36847820538209,25.514305165745853
raw_CU_diffT/TC23LFP09/TC23LFP09_25deg.parquet,TC23LFP09_25deg.parquet,TC23LFP09,LFP,lithium-ion,25.0,,25.0,charge,98,0.0088920722158498,1.7567193600966668,0.9819202236954672,3.37248353023986,25.5089044198895
raw_CU_diffT/TC23LFP09/TC23LFP09_25deg.parquet,TC23LFP09_25deg.parquet,TC23LFP09,LFP,lithium-ion,25.0,,25.0,charge,99,0.0078947801920274,1.7646141402886943,0.9863330197904311,3.37763323362842,25.493110856353592
raw_CU_diffT/TC23LFP09/TC23LFP09_25deg.parquet,TC23LFP09_25deg.parquet,TC23LFP09,LFP,lithium-ion,25.0,,25.0,charge,100,0.0069069794867932,1.7715211197754877,0.9901936835918245,3.38449950481316,25.492501381215476
raw_CU_diffT/TC23LFP09/TC23LFP09_25deg.parquet,TC23LFP09_25deg.parquet,TC23LFP09,LFP,lithium-ion,25.0,,25.0,charge,101,0.005904526945984,1.7774256467214717,0.993494025439994,3.39308234379409,25.4778035359116
raw_CU_diffT/TC23LFP09/TC23LFP09_25deg.parquet,TC23LFP09_25deg.parquet,TC23LFP09,LFP,lithium-ion,25.0,,25.0,charge,102,0.0048736522323872,1.7822992989538589,0.996218158730115,3.4039539398366,25.47339240331492
raw_CU_diffT/TC23LFP09/TC23LFP09_25deg.parquet,TC23LFP09_25deg.parquet,TC23LFP09,LFP,lithium-ion,25.0,,25.0,charge,103,0.0038588871608285,1.7861581861146874,0.9983750879643711,3.41673283343043,25.45703809392265
raw_CU_diffT/TC23LFP09/TC23LFP09_25deg.parquet,TC23LFP09_25deg.parquet,TC23LFP09,LFP,lithium-ion,25.0,,25.0,charge,104,0.0029070736731545,1.7890652597878418,0.9999999999999999,3.43122829482044,25.453916795580106
raw_CU_diffT/TC23LFP09/TC23LFP09_35deg.parquet,TC23LFP09_35deg.parquet,TC23LFP09,LFP,lithium-ion,35.0,,35.0,discharge,0,0.0180049559441116,0.0180049559441116,0.010035897397707987,3.33872436358154,35.30525679558011
raw_CU_diffT/TC23LFP09/TC23LFP09_35deg.parquet,TC23LFP09_35deg.parquet,TC23LFP09,LFP,lithium-ion,35.0,,35.0,discharge,1,0.0180055334659262,0.0360104894100378,0.02007211670398905,3.32422890219153,35.322195635359115
raw_CU_diffT/TC23LFP09/TC23LFP09_35deg.parquet,TC23LFP09_35deg.parquet,TC23LFP09,LFP,lithium-ion,35.0,,35.0,discharge,2,0.0180054553677892,0.054015944777827,0.030108292478650683,3.32422890219153,35.32879218232044
raw_CU_diffT/TC23LFP09/TC23LFP09_35deg.parquet,TC23LFP09_35deg.parquet,TC23LFP09,LFP,lithium-ion,35.0,,35.0,discharge,3,0.0180053688772184,0.0720213136550454,0.04014442004378062,3.32461036170179,35.33625320441989
raw_CU_diffT/TC23LFP09/TC23LFP09_35deg.parquet,TC23LFP09_35deg.parquet,TC23LFP09,LFP,lithium-ion,35.0,,35.0,discharge,4,0.0180049443305322,0.09002625798557759,0.050180310968121394,3.32499182121205,35.33455342541436
raw_CU_diffT/TC23LFP09/TC23LFP09_35deg.parquet,TC23LFP09_35deg.parquet,TC23LFP09,LFP,lithium-ion,35.0,,35.0,discharge,5,0.0180049382567282,0.10803119624230578,0.06021619850694577,3.32499182121205,35.3357708839779
raw_CU_diffT/TC23LFP09/TC23LFP09_35deg.parquet,TC23LFP09_35deg.parquet,TC23LFP09,LFP,lithium-ion,35.0,,35.0,discharge,6,0.0180052540704568,0.1260364503127626,0.07025226207920154,3.32499182121205,35.33321737569061
raw_CU_diffT/TC23LFP09/TC23LFP09_35deg.parquet,TC23LFP09_35deg.parquet,TC23LFP09,LFP,lithium-ion,35.0,,35.0,discharge,7,0.0180056277050613,0.1440420780178239,0.08028853391403606,3.32499182121205,35.34011535911602
raw_CU_diffT/TC23LFP09/TC23LFP09_35deg.parquet,TC23LFP09_35deg.parquet,TC23LFP09,LFP,lithium-ion,35.0,,35.0,discharge,8,0.0180055388946399,0.1620476169124638,0.09032475624626253,3.32499182121205,35.33445303867404
raw_CU_diffT/TC23LFP09/TC23LFP09_35deg.parquet,TC23LFP09_35deg.parquet,TC23LFP09,LFP,lithium-ion,35.0,,35.0,discharge,9,0.0180056238211671,0.1800532407336309,0.10036102591622846,3.32480109145692,35.34240491712706
raw_CU_diffT/TC23LFP09/TC23LFP09_35deg.parquet,TC23LFP09_35deg.parquet,TC23LFP09,LFP,lithium-ion,35.0,,35.0,discharge,10,0.0180054162884667,0.1980586570220976,0.1103971799082169,3.32480109145692,35.34722146408839
raw_CU_diffT/TC23LFP09/TC23LFP09_35deg.parquet,TC23LFP09_35deg.parquet,TC23LFP09,LFP,lithium-ion,35.0,,35.0,discharge,11,0.0180047063676483,0.2160633633897459,0.12043293819290589,3.32461036170179,35.34427756906077
raw_CU_diffT/TC23LFP09/TC23LFP09_35deg.parquet,TC23LFP09_35deg.parquet,TC23LFP09,LFP,lithium-ion,35.0,,35.0,discharge,12,0.0180056147822547,0.23406897817200062,0.1304692028246147,3.32461036170179,35.34006011049724
raw_CU_diffT/TC23LFP09/TC23LFP09_35deg.parquet,TC23LFP09_35deg.parquet,TC23LFP09,LFP,lithium-ion,35.0,,35.0,discharge,13,0.018005679522092,0.2520746576940926,0.14050550354207492,3.32441963194666,35.33587977900552
raw_CU_diffT/TC23LFP09/TC23LFP09_35deg.parquet,TC23LFP09_35deg.parquet,TC23LFP09,LFP,lithium-ion,35.0,,35.0,discharge,14,0.0180056759647758,0.2700803336588684,0.15054180227669994,3.32422890219153,35.347684530386736
raw_CU_diffT/TC23LFP09/TC23LFP09_35deg.parquet,TC23LFP09_35deg.parquet,TC23LFP09,LFP,lithium-ion,35.0,,35.0,discharge,15,0.0180052834775554,0.28808561713642383,0.16057788224036626,3.32422890219153,35.33785243093922
raw_CU_diffT/TC23LFP09/TC23LFP09_35deg.parquet,TC23LFP09_35deg.parquet,TC23LFP09,LFP,lithium-ion,35.0,,35.0,discharge,16,0.0180058277909187,0.3060914449273425,0.17061426560233484,3.32403817243639,35.34085093922652
raw_CU_diffT/TC23LFP09/TC23LFP09_35deg.parquet,TC23LFP09_35deg.parquet,TC23LFP09,LFP,lithium-ion,35.0,,35.0,discharge,17,0.0180054019658332,0.32409684689317575,0.18065041161093914,3.32384744268126,35.348029889502754
raw_CU_diffT/TC23LFP09/TC23LFP09_35deg.parquet,TC23LFP09_35deg.parquet,TC23LFP09,LFP,lithium-ion,35.0,,35.0,discharge,18,0.0180053865473643,0.34210223344054,0.19068654902534454,3.32365671292613,35.35170903314917
raw_CU_diffT/TC23LFP09/TC23LFP09_35deg.parquet,TC23LFP09_35deg.parquet,TC23LFP09,LFP,lithium-ion,35.0,,35.0,discharge,19,0.0180058582532567,0.3601080916937967,0.20072294936691026,3.323465983171,35.343168618784524
raw_CU_diffT/TC23LFP09/TC23LFP09_35deg.parquet,TC23LFP09_35deg.parquet,TC23LFP09,LFP,lithium-ion,35.0,,35.0,discharge,20,0.0180056362388553,0.378113727932652,0.21075922595845076,3.32327525341587,35.34683096685083
raw_CU_diffT/TC23LFP09/TC23LFP09_35deg.parquet,TC23LFP09_35deg.parquet,TC23LFP09,LFP,lithium-ion,35.0,,35.0,discharge,21,0.0180059211736052,0.39611964910625724,0.22079566137159143,3.32308452366073,35.3473476519337
raw_CU_diffT/TC23LFP09/TC23LFP09_35deg.parquet,TC23LFP09_35deg.parquet,TC23LFP09,LFP,lithium-ion,35.0,,35.0,discharge,22,0.0180053652264843,0.4141250143327415,0.23083178690181536,3.32270306415047,35.33736212707183
raw_CU_diffT/TC23LFP09/TC23LFP09_35deg.parquet,TC23LFP09_35deg.parquet,TC23LFP09,LFP,lithium-ion,35.0,,35.0,discharge,23,0.0180058535171518,0.4321308678498933,0.24086818460349332,3.32232160464021,35.350120386740336
raw_CU_diffT/TC23LFP09/TC23LFP09_35deg.parquet,TC23LFP09_35deg.parquet,TC23LFP09,LFP,lithium-ion,35.0,,35.0,discharge,24,0.0180056918194852,0.4501365596693785,0.2509044921754761,3.32194014512994,35.354853701657454
raw_CU_diffT/TC23LFP09/TC23LFP09_35deg.parquet,TC23LFP09_35deg.parquet,TC23LFP09,LFP,lithium-ion,35.0,,35.0,discharge,25,0.0180054058764993,0.4681419655458778,0.26094064036387155,3.32136795586455,35.34686665745856
raw_CU_diffT/TC23LFP09/TC23LFP09_35deg.parquet,TC23LFP09_35deg.parquet,TC23LFP09,LFP,lithium-ion,35.0,,35.0,discharge,26,0.0180054431910986,0.48614740873697637,0.2709768093512898,3.32079576659915,35.34216820441989
raw_CU_diffT/TC23LFP09/TC23LFP09_35deg.parquet,TC23LFP09_35deg.parquet,TC23LFP09,LFP,lithium-ion,35.0,,35.0,discharge,27,0.018005268635124,0.5041526773721003,0.28101288104183847,3.31984211782349,35.35533591160221
raw_CU_diffT/TC23LFP09/TC23LFP09_35deg.parquet,TC23LFP09_35deg.parquet,TC23LFP09,LFP,lithium-ion,35.0,,35.0,discharge,28,0.0180051268421421,0.5221578042142424,0.2910488736974912,3.3186977392927,35.3512370718232
raw_CU_diffT/TC23LFP09/TC23LFP09_35deg.parquet,TC23LFP09_35deg.parquet,TC23LFP09,LFP,lithium-ion,35.0,,35.0,discharge,29,0.0180049802496034,0.5401627844638458,0.30108478464299254,3.31717190125165,35.35388174033149
raw_CU_diffT/TC23LFP09/TC23LFP09_35deg.parquet,TC23LFP09_35deg.parquet,TC23LFP09,LFP,lithium-ion,35.0,,35.0,discharge,30,0.0180058521536307,0.5581686366174765,0.3111211815846488,3.3150738739452,35.35014679558011
raw_CU_diffT/TC23LFP09/TC23LFP09_35deg.parquet,TC23LFP09_35deg.parquet,TC23LFP09,LFP,lithium-ion,35.0,,35.0,discharge,31,0.0180059252312298,0.5761745618487063,0.32115761925949476,3.31240365737336,35.3519732320442
raw_CU_diffT/TC23LFP09/TC23LFP09_35deg.parquet,TC23LFP09_35deg.parquet,TC23LFP09,LFP,lithium-ion,35.0,,35.0,discharge,32,0.0180054550084277,0.594180016857134,0.3311937948338496,3.30897052178098,35.34277787292818
raw_CU_diffT/TC23LFP09/TC23LFP09_35deg.parquet,TC23LFP09_35deg.parquet,TC23LFP09,LFP,lithium-ion,35.0,,35.0,discharge,33,0.0180050023907243,0.6121850192478583,0.3412297181207317,3.30534665643348,35.34962944751381
raw_CU_diffT/TC23LFP09/TC23LFP09_35deg.parquet,TC23LFP09_35deg.parquet,TC23LFP09,LFP,lithium-ion,35.0,,35.0,discharge,34,0.0180055621680843,0.6301905814159425,0.35126595342549194,3.30153206133085,35.34283972375691
raw_CU_diffT/TC23LFP09/TC23LFP09_35deg.parquet,TC23LFP09_35deg.parquet,TC23LFP09,LFP,lithium-ion,35.0,,35.0,discharge,35,0.0180054968826359,0.6481960782985784,0.36130215234037916,3.29771746622821,35.335489254143646
raw_CU_diffT/TC23LFP09/TC23LFP09_35deg.parquet,TC23LFP09_35deg.parquet,TC23LFP09,LFP,lithium-ion,35.0,,35.0,discharge,36,0.0180054939476469,0.6662015722462253,0.3713383496193141,3.2946657901461,35.34319541436464
raw_CU_diffT/TC23LFP09/TC23LFP09_35deg.parquet,TC23LFP09_35deg.parquet,TC23LFP09,LFP,lithium-ion,35.0,,35.0,discharge,37,0.0180048504334139,0.6842064226796393,0.38137418820574037,3.29218630332939,35.329846353591165
raw_CU_diffT/TC23LFP09/TC23LFP09_35deg.parquet,TC23LFP09_35deg.parquet,TC23LFP09,LFP,lithium-ion,35.0,,35.0,discharge,38,0.0180052601913443,0.7022116828709836,0.39141025518975675,3.29066046528833,35.318742900552486
raw_CU_diffT/TC23LFP09/TC23LFP09_35deg.parquet,TC23LFP09_35deg.parquet,TC23LFP09,LFP,lithium-ion,35.0,,35.0,discharge,39,0.0180056037372195,0.7202172866082031,0.40144651366500284,3.28932535700241,35.328102154696126
raw_CU_diffT/TC23LFP09/TC23LFP09_35deg.parquet,TC23LFP09_35deg.parquet,TC23LFP09,LFP,lithium-ion,35.0,,35.0,discharge,40,0.0180053257311286,0.7382226123393316,0.41148261718065815,3.28837170822675,35.31926091160221
raw_CU_diffT/TC23LFP09/TC23LFP09_35deg.parquet,TC23LFP09_35deg.parquet,TC23LFP09,LFP,lithium-ion,35.0,,35.0,discharge,41,0.0180057605315577,0.7562283728708893,0.42151896305250186,3.28799024871649,35.30968262430939
raw_CU_diffT/TC23LFP09/TC23LFP09_35deg.parquet,TC23LFP09_35deg.parquet,TC23LFP09,LFP,lithium-ion,35.0,,35.0,discharge,42,0.018006045342346,0.7742344182132352,0.4315554676768501,3.28760878920623,35.306829198895024
raw_CU_diffT/TC23LFP09/TC23LFP09_35deg.parquet,TC23LFP09_35deg.parquet,TC23LFP09,LFP,lithium-ion,35.0,,35.0,discharge,43,0.0180051076818888,0.792239525895124,0.4415914496526469,3.28722732969596,35.304712679558016
raw_CU_diffT/TC23LFP09/TC23LFP09_35deg.parquet,TC23LFP09_35deg.parquet,TC23LFP09,LFP,lithium-ion,35.0,,35.0,discharge,44,0.018005434322534,0.810244960217658,0.4516276136967593,3.2868458701857,35.31205516574585
raw_CU_diffT/TC23LFP09/TC23LFP09_35deg.parquet,TC23LFP09_35deg.parquet,TC23LFP09,LFP,lithium-ion,35.0,,35.0,discharge,45,0.0180054141768815,0.8282503743945395,0.46166376651175783,3.28646441067544,35.30380292817679
raw_CU_diffT/TC23LFP09/TC23LFP09_35deg.parquet,TC23LFP09_35deg.parquet,TC23LFP09,LFP,lithium-ion,35.0,,35.0,discharge,46,0.0180058359450989,0.8462562103396384,0.47170015441883695,3.28646441067544,35.311981215469615
raw_CU_diffT/TC23LFP09/TC23LFP09_35deg.parquet,TC23LFP09_35deg.parquet,TC23LFP09,LFP,lithium-ion,35.0,,35.0,discharge,47,0.018005438773202,0.8642616491128404,0.4817363209437357,3.28608295116517,35.31241828729282
raw_CU_diffT/TC23LFP09/TC23LFP09_35deg.parquet,TC23LFP09_35deg.parquet,TC23LFP09,LFP,lithium-ion,35.0,,35.0,discharge,48,0.0180051918262902,0.8822668409391307,0.49177234982131784,3.28589222141004,35.305975138121546
raw_CU_diffT/TC23LFP09/TC23LFP09_35deg.parquet,TC23LFP09_35deg.parquet,TC23LFP09,LFP,lithium-ion,35.0,,35.0,discharge,49,0.0180060202349934,0.9002728611741241,0.5018088404509184,3.28570149165491,35.31298102209944
raw_CU_diffT/TC23LFP09/TC23LFP09_35deg.parquet,TC23LFP09_35deg.parquet,TC23LFP09,LFP,lithium-ion,35.0,,35.0,discharge,50,0.0180053401845951,0.9182782013587192,0.5118449520228838,3.28551076189978,35.318123756906076
raw_CU_diffT/TC23LFP09/TC23LFP09_35deg.parquet,TC23LFP09_35deg.parquet,TC23LFP09,LFP,lithium-ion,35.0,,35.0,discharge,51,0.0180048067850089,0.9362830081437281,0.5218807662798468,3.28532003214465,35.30785599447513
raw_CU_diffT/TC23LFP09/TC23LFP09_35deg.parquet,TC23LFP09_35deg.parquet,TC23LFP09,LFP,lithium-ion,35.0,,35.0,discharge,52,0.0180056054428685,0.9542886135865967,0.5319170257058156,3.28493857263438,35.30924687845304
raw_CU_diffT/TC23LFP09/TC23LFP09_35deg.parquet,TC23LFP09_35deg.parquet,TC23LFP09,LFP,lithium-ion,35.0,,35.0,discharge,53,0.0180050733860712,0.9722936869726678,0.5419529885652475,3.28455711312412,35.312708867403316
raw_CU_diffT/TC23LFP09/TC23LFP09_35deg.parquet,TC23LFP09_35deg.parquet,TC23LFP09,LFP,lithium-ion,35.0,,35.0,discharge,54,0.0180049356315307,0.9902986226041985,0.5519888746407963,3.28436638336899,35.31640718232044
raw_CU_diffT/TC23LFP09/TC23LFP09_35deg.parquet,TC23LFP09_35deg.parquet,TC23LFP09,LFP,lithium-ion,35.0,,35.0,discharge,55,0.0180056971399283,1.0083043197441268,0.5620251851783749,3.28398492385872,35.319169226519335
raw_CU_diffT/TC23LFP09/TC23LFP09_35deg.parquet,TC23LFP09_35deg.parquet,TC23LFP09,LFP,lithium-ion,35.0,,35.0,discharge,56,0.0180053034941378,1.0263096232382647,0.5720612762992119,3.28341273459333,35.31919762430939
raw_CU_diffT/TC23LFP09/TC23LFP09_35deg.parquet,TC23LFP09_35deg.parquet,TC23LFP09,LFP,lithium-ion,35.0,,35.0,discharge,57,0.0180048391372607,1.0443144623755254,0.5820971085892032,3.2826498155728,35.312545441988945
raw_CU_diffT/TC23LFP09/TC23LFP09_35deg.parquet,TC23LFP09_35deg.parquet,TC23LFP09,LFP,lithium-ion,35.0,,35.0,discharge,58,0.018005350237761,1.0623198126132865,0.5921332257647669,3.28207762630741,35.3121823480663
raw_CU_diffT/TC23LFP09/TC23LFP09_35deg.parquet,TC23LFP09_35deg.parquet,TC23LFP09,LFP,lithium-ion,35.0,,35.0,discharge,59,0.0180054328015093,1.0803252454147958,0.6021693889610656,3.28131470728688,35.31906955801105
raw_CU_diffT/TC23LFP09/TC23LFP09_35deg.parquet,TC23LFP09_35deg.parquet,TC23LFP09,LFP,lithium-ion,35.0,,35.0,discharge,60,0.0180054160341712,1.098330661448967,0.6122055428113107,3.28036105851122,35.30502190607735
raw_CU_diffT/TC23LFP09/TC23LFP09_35deg.parquet,TC23LFP09_35deg.parquet,TC23LFP09,LFP,lithium-ion,35.0,,35.0,discharge,61,0.01800523998936,1.116335901438327,0.622241598534814,3.27921667998043,35.31633458563536
raw_CU_diffT/TC23LFP09/TC23LFP09_35deg.parquet,TC23LFP09_35deg.parquet,TC23LFP09,LFP,lithium-ion,35.0,,35.0,discharge,62,0.0180049222229255,1.1343408236612524,0.6322774771364547,3.27807230144964,35.31611546961326
raw_CU_diffT/TC23LFP09/TC23LFP09_35deg.parquet,TC23LFP09_35deg.parquet,TC23LFP09,LFP,lithium-ion,35.0,,35.0,discharge,63,0.0180054666715989,1.1523462903328514,0.642313659211819,3.27654646340858,35.32329488950276
raw_CU_diffT/TC23LFP09/TC23LFP09_35deg.parquet,TC23LFP09_35deg.parquet,TC23LFP09,LFP,lithium-ion,35.0,,35.0,discharge,64,0.0180051751906794,1.1703514655235308,0.6523496788167719,3.27502062536753,35.33003878453039
raw_CU_diffT/TC23LFP09/TC23LFP09_35deg.parquet,TC23LFP09_35deg.parquet,TC23LFP09,LFP,lithium-ion,35.0,,35.0,discharge,65,0.018005738800567,1.1883572043240977,0.6623860125758398,3.27349478732648,35.329801022099446
raw_CU_diffT/TC23LFP09/TC23LFP09_35deg.parquet,TC23LFP09_35deg.parquet,TC23LFP09,LFP,lithium-ion,35.0,,35.0,discharge,66,0.0180057818280478,1.2063629861521457,0.6724223703182703,3.27158748977516,35.343059143646414
raw_CU_diffT/TC23LFP09/TC23LFP09_35deg.parquet,TC23LFP09_35deg.parquet,TC23LFP09,LFP,lithium-ion,35.0,,35.0,discharge,67,0.0180054194678758,1.2243684056200215,0.68245852608245,3.26948946246871,35.35699870165746
raw_CU_diffT/TC23LFP09/TC23LFP09_35deg.parquet,TC23LFP09_35deg.parquet,TC23LFP09,LFP,lithium-ion,35.0,,35.0,discharge,68,0.018005277346425,1.2423736829664465,0.6924946026286463,3.26720070540713,35.35193842541436
raw_CU_diffT/TC23LFP09/TC23LFP09_35deg.parquet,TC23LFP09_35deg.parquet,TC23LFP09,LFP,lithium-ion,35.0,,35.0,discharge,69,0.0180052541016423,1.2603789370680887,0.7025306662182847,3.26453048883528,35.36164994475138
raw_CU_diffT/TC23LFP09/TC23LFP09_35deg.parquet,TC23LFP09_35deg.parquet,TC23LFP09,LFP,lithium-ion,35.0,,35.0,discharge,70,0.0180076543743493,1.278386591442438,0.7125680677112587,3.26186027226344,35.36118834254143
raw_CU_diffT/TC23LFP09/TC23LFP09_35deg.parquet,TC23LFP09_35deg.parquet,TC23LFP09,LFP,lithium-ion,35.0,,35.0,discharge,71,0.0180049973487329,1.2963915887911708,0.722603988187753,3.25899932593646,35.361914116022106
raw_CU_diffT/TC23LFP09/TC23LFP09_35deg.parquet,TC23LFP09_35deg.parquet,TC23LFP09,LFP,lithium-ion,35.0,,35.0,discharge,72,0.0180054811074878,1.3143970698986587,0.7326401783096297,3.25594764985435,35.360869861878456
raw_CU_diffT/TC23LFP09/TC23LFP09_35deg.parquet,TC23LFP09_35deg.parquet,TC23LFP09,LFP,lithium-ion,35.0,,35.0,discharge,73,0.0180054284918764,1.3324024983905352,0.7426763391037546,3.25308670352738,35.376652900552486
raw_CU_diffT/TC23LFP09/TC23LFP09_35deg.parquet,TC23LFP09_35deg.parquet,TC23LFP09,LFP,lithium-ion,35.0,,35.0,discharge,74,0.0180048972318666,1.3504073956224016,0.7527122037754693,3.2502257572004,35.376343812154694
raw_CU_diffT/TC23LFP09/TC23LFP09_35deg.parquet,TC23LFP09_35deg.parquet,TC23LFP09,LFP,lithium-ion,35.0,,35.0,discharge,75,0.0180054410501891,1.3684128366725907,0.7627483715695523,3.24717408111829,35.3845129281768
raw_CU_diffT/TC23LFP09/TC23LFP09_35deg.parquet,TC23LFP09_35deg.parquet,TC23LFP09,LFP,lithium-ion,35.0,,35.0,discharge,76,0.018005429067609,1.3864182657401998,0.7727845326845886,3.24374094552592,35.38073342541436
raw_CU_diffT/TC23LFP09/TC23LFP09_35deg.parquet,TC23LFP09_35deg.parquet,TC23LFP09,LFP,lithium-ion,35.0,,35.0,discharge,77,0.0180051093294264,1.4044233750696262,0.782820515578717,3.23954489091302,35.3811158839779
raw_CU_diffT/TC23LFP09/TC23LFP09_35deg.parquet,TC23LFP09_35deg.parquet,TC23LFP09,LFP,lithium-ion,35.0,,35.0,discharge,78,0.0180053199804491,1.4224286950500753,0.7928566158889644,3.2345859172796,35.38236002762431
raw_CU_diffT/TC23LFP09/TC23LFP09_35deg.parquet,TC23LFP09_35deg.parquet,TC23LFP09,LFP,lithium-ion,35.0,,35.0,discharge,79,0.018005456330415,1.4404341513804904,0.8028927922001902,3.22924548413591,35.380906298342545
raw_CU_diffT/TC23LFP09/TC23LFP09_35deg.parquet,TC23LFP09_35deg.parquet,TC23LFP09,LFP,lithium-ion,35.0,,35.0,discharge,80,0.0180056013127555,1.4584397526932458,0.8129290493240487,3.22371432123709,35.383559917127066
raw_CU_diffT/TC23LFP09/TC23LFP09_35deg.parquet,TC23LFP09_35deg.parquet,TC23LFP09,LFP,lithium-ion,35.0,,35.0,discharge,81,0.0180053904702973,1.476445143163543,0.8229651889250827,3.21856461784853,35.384231712707184
raw_CU_diffT/TC23LFP09/TC23LFP09_35deg.parquet,TC23LFP09_35deg.parquet,TC23LFP09,LFP,lithium-ion,35.0,,35.0,discharge,82,0.0180048154761395,1.4944499586396824,0.8330010080264505,3.21227053592918,35.37832574585635
raw_CU_diffT/TC23LFP09/TC23LFP09_35deg.parquet,TC23LFP09_35deg.parquet,TC23LFP09,LFP,lithium-ion,35.0,,35.0,discharge,83,0.0180048028499708,1.5124547614896533,0.8430368200900376,3.20502280523417,35.377398839779005
raw_CU_diffT/TC23LFP09/TC23LFP09_35deg.parquet,TC23LFP09_35deg.parquet,TC23LFP09,LFP,lithium-ion,35.0,,35.0,discharge,84,0.0180051467450634,1.5304599082347168,0.8530728238395068,3.19987310184561,35.37589022099447
raw_CU_diffT/TC23LFP09/TC23LFP09_35deg.parquet,TC23LFP09_35deg.parquet,TC23LFP09,LFP,lithium-ion,35.0,,35.0,discharge,85,0.0180052900500923,1.548465198284809,0.8631089074666813,3.19777507453917,35.36556748618784
raw_CU_diffT/TC23LFP09/TC23LFP09_35deg.parquet,TC23LFP09_35deg.parquet,TC23LFP09,LFP,lithium-ion,35.0,,35.0,discharge,86,0.0180059676024195,1.5664711658872286,0.8731453687590754,3.19643996625324,35.36966555248618
raw_CU_diffT/TC23LFP09/TC23LFP09_35deg.parquet,TC23LFP09_35deg.parquet,TC23LFP09,LFP,lithium-ion,35.0,,35.0,discharge,87,0.0180061704124726,1.5844773362997011,0.8831819430970604,3.19548631747758,35.368138950276254
raw_CU_diffT/TC23LFP09/TC23LFP09_35deg.parquet,TC23LFP09_35deg.parquet,TC23LFP09,LFP,lithium-ion,35.0,,35.0,discharge,88,0.0180050595337756,1.6024823958334766,0.8932178982352729,3.19415120919166,35.361915138121546
raw_CU_diffT/TC23LFP09/TC23LFP09_35deg.parquet,TC23LFP09_35deg.parquet,TC23LFP09,LFP,lithium-ion,35.0,,35.0,discharge,89,0.0180052818971045,1.6204876777305812,0.9032539773180015,3.19281610090574,35.37343690607735
raw_CU_diffT/TC23LFP09/TC23LFP09_35deg.parquet,TC23LFP09_35deg.parquet,TC23LFP09,LFP,lithium-ion,35.0,,35.0,discharge,90,0.0180055568586019,1.6384932345891832,0.9132902096632756,3.19014588433389,35.36871165745857
raw_CU_diffT/TC23LFP09/TC23LFP09_35deg.parquet,TC23LFP09_35deg.parquet,TC23LFP09,LFP,lithium-ion,35.0,,35.0,discharge,91,0.0180051089815764,1.6564983435707596,0.9233261923635137,3.18385180241455,35.379942955801106
raw_CU_diffT/TC23LFP09/TC23LFP09_35deg.parquet,TC23LFP09_35deg.parquet,TC23LFP09,LFP,lithium-ion,35.0,,35.0,discharge,92,0.0180056097089301,1.6745039532796897,0.9333624541673696,3.16516028641163,35.39399997237569
raw_CU_diffT/TC23LFP09/TC23LFP09_35deg.parquet,TC23LFP09_35deg.parquet,TC23LFP09,LFP,lithium-ion,35.0,,35.0,discharge,93,0.0180056269573085,1.6925095802369983,0.9433987255854094,3.13082893048792,35.4168623756906
raw_CU_diffT/TC23LFP09/TC23LFP09_35deg.parquet,TC23LFP09_35deg.parquet,TC23LFP09,LFP,lithium-ion,35.0,,35.0,discharge,94,0.0180053350745463,1.7105149153115446,0.9534348343090521,3.08581670827682,35.42987574585635
raw_CU_diffT/TC23LFP09/TC23LFP09_35deg.parquet,TC23LFP09_35deg.parquet,TC23LFP09,LFP,lithium-ion,35.0,,35.0,discharge,95,0.018005351737904,1.7285202670494486,0.96347095232079,3.02916997100269,35.43435745856353
raw_CU_diffT/TC23LFP09/TC23LFP09_35deg.parquet,TC23LFP09_35deg.parquet,TC23LFP09,LFP,lithium-ion,35.0,,35.0,discharge,96,0.0180066323069958,1.7465268993564445,0.9735077841171136,2.9547853665013,35.438344447513806
raw_CU_diffT/TC23LFP09/TC23LFP09_35deg.parquet,TC23LFP09_35deg.parquet,TC23LFP09,LFP,lithium-ion,35.0,,35.0,discharge,97,0.0180058544702721,1.7645327538267166,0.9835441823500575,2.84645086558645,35.45985370165746
raw_CU_diffT/TC23LFP09/TC23LFP09_35deg.parquet,TC23LFP09_35deg.parquet,TC23LFP09,LFP,lithium-ion,35.0,,35.0,discharge,98,0.0180052017107355,1.782537955537452,0.9935802167371938,2.62711164718493,35.48947685082873
raw_CU_diffT/TC23LFP09/TC23LFP09_35deg.parquet,TC23LFP09_35deg.parquet,TC23LFP09,LFP,lithium-ion,35.0,,35.0,discharge,99,0.0038368311246305,1.7863747866620825,0.9957188525449484,2.56321717921578,35.41724439226519
raw_CU_diffT/TC23LFP09/TC23LFP09_35deg.parquet,TC23LFP09_35deg.parquet,TC23LFP09,LFP,lithium-ion,35.0,,35.0,discharge,100,0.0020758370224348,1.7884506236845172,0.9968759166019884,2.54338128468208,35.370837596685085
raw_CU_diffT/TC23LFP09/TC23LFP09_35deg.parquet,TC23LFP09_35deg.parquet,TC23LFP09,LFP,lithium-ion,35.0,,35.0,discharge,101,0.0016575328697907,1.790108156554308,0.9977998194355295,2.53250968863957,35.338153176795586
raw_CU_diffT/TC23LFP09/TC23LFP09_35deg.parquet,TC23LFP09_35deg.parquet,TC23LFP09,LFP,lithium-ion,35.0,,35.0,discharge,102,0.0014495336810924,1.7915576902354005,0.9986077842727178,2.52392684965864,35.33691651933702
raw_CU_diffT/TC23LFP09/TC23LFP09_35deg.parquet,TC23LFP09_35deg.parquet,TC23LFP09,LFP,lithium-ion,35.0,,35.0,discharge,103,0.00130970514584,1.7928673953812404,0.9993378091895073,2.51591619994311,35.324659088397794
raw_CU_diffT/TC23LFP09/TC23LFP09_35deg.parquet,TC23LFP09_35deg.parquet,TC23LFP09,LFP,lithium-ion,35.0,,35.0,discharge,104,0.0011880070009722,1.7940554023822126,1.0,2.50637971218652,35.324421657458565
raw_CU_diffT/TC23LFP09/TC23LFP09_35deg.parquet,TC23LFP09_35deg.parquet,TC23LFP09,LFP,lithium-ion,35.0,,35.0,charge,0,0.0180052003197731,0.0180052003197731,0.010042072350227685,2.89584987216558,35.27309878453039
raw_CU_diffT/TC23LFP09/TC23LFP09_35deg.parquet,TC23LFP09_35deg.parquet,TC23LFP09,LFP,lithium-ion,35.0,,35.0,charge,1,0.0180053563416327,0.036010556661405804,0.02008423171880421,3.00246780528424,35.27271643646409
raw_CU_diffT/TC23LFP09/TC23LFP09_35deg.parquet,TC23LFP09_35deg.parquet,TC23LFP09,LFP,lithium-ion,35.0,,35.0,charge,2,0.0180049844415868,0.0540155411029926,0.030126183666907665,3.07399146345865,35.28109651933702
raw_CU_diffT/TC23LFP09/TC23LFP09_35deg.parquet,TC23LFP09_35deg.parquet,TC23LFP09,LFP,lithium-ion,35.0,,35.0,charge,3,0.0180051218393459,0.0720206629423385,0.04016821224610731,3.12777725440581,35.269055027624304
raw_CU_diffT/TC23LFP09/TC23LFP09_35deg.parquet,TC23LFP09_35deg.parquet,TC23LFP09,LFP,lithium-ion,35.0,,35.0,charge,4,0.0180050483584031,0.0900257113007416,0.05021019984265024,3.16992853028993,35.27644303867403
raw_CU_diffT/TC23LFP09/TC23LFP09_35deg.parquet,TC23LFP09_35deg.parquet,TC23LFP09,LFP,lithium-ion,35.0,,35.0,charge,5,0.0180052096882836,0.10803092098902521,0.060252277417993924,3.20292477792772,35.28363129834254
raw_CU_diffT/TC23LFP09/TC23LFP09_35deg.parquet,TC23LFP09_35deg.parquet,TC23LFP09,LFP,lithium-ion,35.0,,35.0,charge,6,0.0180057299757876,0.1260366509648128,0.0702946451742112,3.21951826662419,35.30499127071823
raw_CU_diffT/TC23LFP09/TC23LFP09_35deg.parquet,TC23LFP09_35deg.parquet,TC23LFP09,LFP,lithium-ion,35.0,,35.0,charge,7,0.0180054939936694,0.14404214495848222,0.08033688131570263,3.22276067246143,35.32761121546962
raw_CU_diffT/TC23LFP09/TC23LFP09_35deg.parquet,TC23LFP09_35deg.parquet,TC23LFP09,LFP,lithium-ion,35.0,,35.0,charge,8,0.0180052611826674,0.16204740614114962,0.09037898761110044,3.22371432123709,35.32739276243094
raw_CU_diffT/TC23LFP09/TC23LFP09_35deg.parquet,TC23LFP09_35deg.parquet,TC23LFP09,LFP,lithium-ion,35.0,,35.0,charge,9,0.0180051996688951,0.18005260581004473,0.10042105959831278,3.22504942952301,35.33635218232045
raw_CU_diffT/TC23LFP09/TC23LFP09_35deg.parquet,TC23LFP09_35deg.parquet,TC23LFP09,LFP,lithium-ion,35.0,,35.0,charge,10,0.018005185514625,0.19805779132466972,0.11046312369123892,3.22657526756406,35.345465911602204
raw_CU_diffT/TC23LFP09/TC23LFP09_35deg.parquet,TC23LFP09_35deg.parquet,TC23LFP09,LFP,lithium-ion,35.0,,35.0,charge,11,0.0180050537332721,0.21606284505794182,0.12050511428551708,3.22886402462564,35.344392900552485
raw_CU_diffT/TC23LFP09/TC23LFP09_35deg.parquet,TC23LFP09_35deg.parquet,TC23LFP09,LFP,lithium-ion,35.0,,35.0,charge,12,0.018005339049728,0.23406818410766983,0.1305472640098489,3.23229716021801,35.33906104972375
raw_CU_diffT/TC23LFP09/TC23LFP09_35deg.parquet,TC23LFP09_35deg.parquet,TC23LFP09,LFP,lithium-ion,35.0,,35.0,charge,13,0.0180047143507536,0.25207289845842346,0.1405890653197123,3.23687467434118,35.35219223756906
raw_CU_diffT/TC23LFP09/TC23LFP09_35deg.parquet,TC23LFP09_35deg.parquet,TC23LFP09,LFP,lithium-ion,35.0,,35.0,charge,14,0.0180056635861858,0.2700785620446092,0.15063139604833906,3.24259656699513,35.34414928176796
raw_CU_diffT/TC23LFP09/TC23LFP09_35deg.parquet,TC23LFP09_35deg.parquet,TC23LFP09,LFP,lithium-ion,35.0,,35.0,charge,15,0.0180055298522689,0.2880840918968781,0.16067365218931082,3.24908137866961,35.34567665745857
raw_CU_diffT/TC23LFP09/TC23LFP09_35deg.parquet,TC23LFP09_35deg.parquet,TC23LFP09,LFP,lithium-ion,35.0,,35.0,charge,16,0.0180050791255966,0.30608917102247474,0.17071565694569524,3.25556619034409,35.32642975138121
raw_CU_diffT/TC23LFP09/TC23LFP09_35deg.parquet,TC23LFP09_35deg.parquet,TC23LFP09,LFP,lithium-ion,35.0,,35.0,charge,17,0.0180050533502965,0.32409422437277124,0.18075764732637573,3.2622417317737,35.34150488950276
