Repository: DNV007/delivered-energy-decomposition

# Three-term energy accounting for a cold commercial sodium-ion 18650 cell

This repository holds the analysis code and the derived data behind a reanalysis
of a public commercial-cell archive. No new measurements were made. The
manuscript reporting the work is not distributed here; what is here is
everything needed to regenerate its numbers from the raw archive and to check
them.

**Source data.** Droese, D., Schlösser, A., Otto, M. *Dataset: Evaluation of
Commercial Sodium-Ion Batteries by State-of-the-Art Lithium-Ion Battery
Configurations.* Technische Universität Berlin, DepositOnce, 2025.
DOI [10.14279/depositonce-25036](https://doi.org/10.14279/depositonce-25036),
CC BY 4.0.

File: data_processed/ocv/ocv_slope_points.csv (part 5 of 85)
member_path,file_name,cell_id,cell_family,chemistry_type,temperature_deg_c,voltage_v,ambient_temperature_from_file_deg_c,direction,segment_index,segment_capacity_ah,cumulative_capacity_ah,soc_fraction_by_capacity,ocv_voltage_v,ocv_temperature_mean_deg_c,smoothing_window_segments,smoothed_ocv_voltage_v,dv_dcapacity_fraction_v,abs_dv_dcapacity_fraction_v
raw_CU_diffT/TC23LFP09/TC23LFP09_05deg.parquet,TC23LFP09_05deg.parquet,TC23LFP09,LFP,lithium-ion,5.0,,5.0,discharge,67,0.0175072324938501,1.190520728253852,0.6930362688365697,3.21742023931774,5.777085662983426,11,3.217801698828001,-0.20501226329793099,0.20501226329793099
raw_CU_diffT/TC23LFP09/TC23LFP09_05deg.parquet,TC23LFP09_05deg.parquet,TC23LFP09,LFP,lithium-ion,5.0,,5.0,discharge,68,0.0175069357213145,1.2080276639751666,0.7032275583480567,3.21551294176642,5.7858769337016565,11,3.2157556887274965,-0.1990593738914015,0.1990593738914015
raw_CU_diffT/TC23LFP09/TC23LFP09_05deg.parquet,TC23LFP09_05deg.parquet,TC23LFP09,LFP,lithium-ion,5.0,,5.0,discharge,69,0.0175069238255803,1.2255345878007469,0.7134188409346957,3.2136056442151,5.8023458839779,11,3.213744356764289,-0.19820948351309653,0.19820948351309653
raw_CU_diffT/TC23LFP09/TC23LFP09_05deg.parquet,TC23LFP09_05deg.parquet,TC23LFP09,LFP,lithium-ion,5.0,,5.0,discharge,70,0.0175067973323971,1.243041385133144,0.7236100498860238,3.21150761690865,5.805476243093923,11,3.211715685732432,-0.2033113158940978,0.2033113158940978
raw_CU_diffT/TC23LFP09/TC23LFP09_05deg.parquet,TC23LFP09_05deg.parquet,TC23LFP09,LFP,lithium-ion,5.0,,5.0,discharge,71,0.0175072936913577,1.2605486788245015,0.7338015477821422,3.20960031935733,5.801909806629834,11,3.209600319357335,-0.2118143365946139,0.2118143365946139
raw_CU_diffT/TC23LFP09/TC23LFP09_05deg.parquet,TC23LFP09_05deg.parquet,TC23LFP09,LFP,lithium-ion,5.0,,5.0,discharge,72,0.0175074290623336,1.278056107886835,0.7439931244815893,3.20769302180602,5.99937906077348,11,3.207398257638994,-0.221171517026022,0.221171517026022
raw_CU_diffT/TC23LFP09/TC23LFP09_05deg.parquet,TC23LFP09_05deg.parquet,TC23LFP09,LFP,lithium-ion,5.0,,5.0,discharge,73,0.0175073168784101,1.2955634247652452,0.7541846358755561,3.20616718376496,6.333052348066298,11,3.2050921615087646,-0.23563643956387637,0.23563643956387637
raw_CU_diffT/TC23LFP09/TC23LFP09_05deg.parquet,TC23LFP09_05deg.parquet,TC23LFP09,LFP,lithium-ion,5.0,,5.0,discharge,74,0.0175069055703926,1.313070330335638,0.7643759078353266,3.20425988621365,6.028041049723756,11,3.202595335623404,-0.25775313111554965,0.25775313111554965
raw_CU_diffT/TC23LFP09/TC23LFP09_05deg.parquet,TC23LFP09_05deg.parquet,TC23LFP09,LFP,lithium-ion,5.0,,5.0,discharge,75,0.017507349998,1.330577680333638,0.7745674385091569,3.2015896696418,5.680323370165746,11,3.199838423708317,-0.2858223091939749,0.2858223091939749
raw_CU_diffT/TC23LFP09/TC23LFP09_05deg.parquet,TC23LFP09_05deg.parquet,TC23LFP09,LFP,lithium-ion,5.0,,5.0,discharge,76,0.0175073141862033,1.3480849945198412,0.7847589483359129,3.19853799355969,5.6524954696132585,11,3.1967694085575613,-0.319853746964867,0.319853746964867
raw_CU_diffT/TC23LFP09/TC23LFP09_05deg.parquet,TC23LFP09_05deg.parquet,TC23LFP09,LFP,lithium-ion,5.0,,5.0,discharge,77,0.017506855515324,1.3655918500351651,0.794950191157192,3.19548631747758,5.723621519337016,11,3.1933189338965406,-0.36068928855436866,0.36068928855436866
raw_CU_diffT/TC23LFP09/TC23LFP09_05deg.parquet,TC23LFP09_05deg.parquet,TC23LFP09,LFP,lithium-ion,5.0,,5.0,discharge,78,0.0175069440175954,1.3830987940527606,0.8051414854981822,3.19205318188521,5.743859447513812,11,3.1894176434506636,-0.41172389208119853,0.41172389208119853
raw_CU_diffT/TC23LFP09/TC23LFP09_05deg.parquet,TC23LFP09_05deg.parquet,TC23LFP09,LFP,lithium-ion,5.0,,5.0,discharge,79,0.0175073482072794,1.40060614226004,0.8153330151295827,3.18804785702745,5.779771187845305,11,3.1849268246707436,-0.4728645524121191,0.4728645524121191
raw_CU_diffT/TC23LFP09/TC23LFP09_05deg.parquet,TC23LFP09_05deg.parquet,TC23LFP09,LFP,lithium-ion,5.0,,5.0,discharge,80,0.0175140490988091,1.418120191358849,0.8255284455421734,3.18327961314915,5.809218038674032,11,3.1797771212821857,-0.5399650097543827,0.5399650097543827
raw_CU_diffT/TC23LFP09/TC23LFP09_05deg.parquet,TC23LFP09_05deg.parquet,TC23LFP09,LFP,lithium-ion,5.0,,5.0,discharge,81,0.0175139285858644,1.4356341199447131,0.8357238058007219,3.17774845025033,5.84446347107438,11,3.173916516079045,-0.6165614013686991,0.6165614013686991
raw_CU_diffT/TC23LFP09/TC23LFP09_05deg.parquet,TC23LFP09_05deg.parquet,TC23LFP09,LFP,lithium-ion,5.0,,5.0,discharge,82,0.0175107225734248,1.453144842518138,0.8459172997474573,3.17164509808611,5.86155861878453,11,3.1672062965121373,-0.7092207430360418,0.7092207430360418
raw_CU_diffT/TC23LFP09/TC23LFP09_05deg.parquet,TC23LFP09_05deg.parquet,TC23LFP09,LFP,lithium-ion,5.0,,5.0,discharge,83,0.0175147646791349,1.470659607197273,0.8561131467198839,3.16477882690137,5.870958815426997,11,3.159455732826329,-0.8215181535790919,0.8215181535790919
raw_CU_diffT/TC23LFP09/TC23LFP09_05deg.parquet,TC23LFP09_05deg.parquet,TC23LFP09,LFP,lithium-ion,5.0,,5.0,discharge,84,0.0175100226400786,1.4881696298373517,0.8663062332153393,3.15676817718584,5.881358622589532,11,3.15045675619784,-0.9559723631216173,0.9559723631216173
raw_CU_diffT/TC23LFP09/TC23LFP09_05deg.parquet,TC23LFP09_05deg.parquet,TC23LFP09,LFP,lithium-ion,5.0,,5.0,discharge,85,0.0175107944078782,1.50568042424523,0.8764997689789708,3.14761314893951,5.894232569060774,11,3.139966619665593,-1.1192516067044096,1.1192516067044096
raw_CU_diffT/TC23LFP09/TC23LFP09_05deg.parquet,TC23LFP09_05deg.parquet,TC23LFP09,LFP,lithium-ion,5.0,,5.0,discharge,86,0.0175107306657302,1.5231911549109602,0.8866932676364693,3.13712301240726,5.913764005524863,11,3.127638541856622,-1.3223430509494278,1.3223430509494278
raw_CU_diffT/TC23LFP09/TC23LFP09_05deg.parquet,TC23LFP09_05deg.parquet,TC23LFP09,LFP,lithium-ion,5.0,,5.0,discharge,87,0.0175147777227669,1.5407059326337271,0.8968891222019683,3.1247255783237,5.922545138121547,11,3.1130043679174206,-1.588389218542261,1.588389218542261
raw_CU_diffT/TC23LFP09/TC23LFP09_05deg.parquet,TC23LFP09_05deg.parquet,TC23LFP09,LFP,lithium-ion,5.0,,5.0,discharge,88,0.0175142421246766,1.5582201747584037,0.907084664980454,3.11023011693369,5.942851325966851,11,3.0952491616215188,-1.9134505145123342,1.9134505145123342
raw_CU_diffT/TC23LFP09/TC23LFP09_05deg.parquet,TC23LFP09_05deg.parquet,TC23LFP09,LFP,lithium-ion,5.0,,5.0,discharge,89,0.0175108719601404,1.575731046718544,0.917278245889482,3.09306443897183,5.960821602209945,11,3.0739914634586514,-2.216441196168745,2.216441196168745
raw_CU_diffT/TC23LFP09/TC23LFP09_05deg.parquet,TC23LFP09_05deg.parquet,TC23LFP09,LFP,lithium-ion,5.0,,5.0,discharge,90,0.0175099484676706,1.5932409951862148,0.9274712892070508,3.07265635517273,5.969777541436464,11,3.0500635487239394,-2.463668159580152,2.463668159580152
raw_CU_diffT/TC23LFP09/TC23LFP09_05deg.parquet,TC23LFP09_05deg.parquet,TC23LFP09,LFP,lithium-ion,5.0,,5.0,discharge,91,0.0175142361220572,1.610755231308272,0.9376668284912396,3.04767075725047,5.99152814917127,11,3.0237601815844033,-2.6822240963669515,2.6822240963669515
raw_CU_diffT/TC23LFP09/TC23LFP09_05deg.parquet,TC23LFP09_05deg.parquet,TC23LFP09,LFP,lithium-ion,5.0,,5.0,discharge,92,0.0175106540576123,1.6282658853658842,0.947860282552955,3.01677253691912,6.00414861878453,11,2.995376126207068,-2.8684241872351492,2.8684241872351492
raw_CU_diffT/TC23LFP09/TC23LFP09_05deg.parquet,TC23LFP09_05deg.parquet,TC23LFP09,LFP,lithium-ion,5.0,,5.0,discharge,93,0.0175142627156674,1.6457801480815517,0.9580558373180472,2.97633782883119,6.019815619834711,11,2.965275503033546,-3.1971145348382777,3.1971145348382777
raw_CU_diffT/TC23LFP09/TC23LFP09_05deg.parquet,TC23LFP09_05deg.parquet,TC23LFP09,LFP,lithium-ion,5.0,,5.0,discharge,94,0.0157830408739997,1.661563188955551,0.9672435981848864,2.93094414710983,5.99697541436464,11,2.933874449711398,-4.091537321473794,4.091537321473794
raw_CU_diffT/TC23LFP09/TC23LFP09_05deg.parquet,TC23LFP09_05deg.parquet,TC23LFP09,LFP,lithium-ion,5.0,,5.0,discharge,95,0.012030281000977,1.6735934699565282,0.9742467698727924,2.893561115104,5.929175110497238,11,2.901623782025481,-5.263213825550906,5.263213825550906
raw_CU_diffT/TC23LFP09/TC23LFP09_05deg.parquet,TC23LFP09_05deg.parquet,TC23LFP09,LFP,lithium-ion,5.0,,5.0,discharge,96,0.0096631868489154,1.6832566568054437,0.979871988149055,2.85827611040462,5.858136436464089,11,2.8690436720352457,-6.45995532376952,6.45995532376952
raw_CU_diffT/TC23LFP09/TC23LFP09_05deg.parquet,TC23LFP09_05deg.parquet,TC23LFP09,LFP,lithium-ion,5.0,,5.0,discharge,97,0.0079148086477435,1.691171465453187,0.9844794253180262,2.82489840325657,5.786497955801106,11,2.8367583262120317,-7.710211457007176,7.710211457007176
raw_CU_diffT/TC23LFP09/TC23LFP09_05deg.parquet,TC23LFP09_05deg.parquet,TC23LFP09,LFP,lithium-ion,5.0,,5.0,discharge,98,0.006488049414508,1.6976595148676952,0.9882563050073476,2.79361872341496,5.739361464088397,11,2.8054613073017745,-8.92528547067809,8.92528547067809
raw_CU_diffT/TC23LFP09/TC23LFP09_05deg.parquet,TC23LFP09_05deg.parquet,TC23LFP09,LFP,lithium-ion,5.0,,5.0,discharge,99,0.0053238869186205,1.7029834017863157,0.9913554923110413,2.76481853039006,5.699892900552487,11,2.7761756203547248,-7.611281308041157,7.611281308041157
raw_CU_diffT/TC23LFP09/TC23LFP09_05deg.parquet,TC23LFP09_05deg.parquet,TC23LFP09,LFP,lithium-ion,5.0,,5.0,discharge,100,0.0043523872255438,1.7073357890118597,0.9938891417736146,2.73830709442674,5.668751602209946,11,2.760698767679214,-6.694687383848645,6.694687383848645
raw_CU_diffT/TC23LFP09/TC23LFP09_05deg.parquet,TC23LFP09_05deg.parquet,TC23LFP09,LFP,lithium-ion,5.0,,5.0,discharge,101,0.0035364138817728,1.7108722028936325,0.9959477897446418,2.71427514528014,5.634768011049724,11,2.7459362846320157,-7.879502705381128,7.879502705381128
raw_CU_diffT/TC23LFP09/TC23LFP09_05deg.parquet,TC23LFP09_05deg.parquet,TC23LFP09,LFP,lithium-ion,5.0,,5.0,discharge,102,0.0028542848935887,1.713726487787221,0.997609350863154,2.69253195319512,5.616971850828729,11,2.73189380641044,-9.307222005443464,9.307222005443464
raw_CU_diffT/TC23LFP09/TC23LFP09_05deg.parquet,TC23LFP09_05deg.parquet,TC23LFP09,LFP,lithium-ion,5.0,,5.0,discharge,103,0.0022841762046123,1.716010663991833,0.9989390353588886,2.67250532890629,5.604817762430939,11,2.7186074354324217,-10.988493299485299,10.988493299485299
raw_CU_diffT/TC23LFP09/TC23LFP09_05deg.parquet,TC23LFP09_05deg.parquet,TC23LFP09,LFP,lithium-ion,5.0,,5.0,discharge,104,0.0018225603103106,1.717833224302144,0.9999999999999998,2.65419527241364,5.591636270718232,11,2.7061055541019985,-11.783504224353605,11.783504224353605
raw_CU_diffT/TC23LFP09/TC23LFP09_15deg.parquet,TC23LFP09_15deg.parquet,TC23LFP09,LFP,lithium-ion,15.0,,15.0,charge,0,0.0178717067013347,0.0178717067013347,0.0110974542603414,2.92121692959811,15.521009143646408,1,2.92121692959811,9.417752819562253,9.417752819562253
raw_CU_diffT/TC23LFP09/TC23LFP09_15deg.parquet,TC23LFP09_15deg.parquet,TC23LFP09,LFP,lithium-ion,15.0,,15.0,charge,1,0.0178728737165502,0.0357445804178849,0.0221956331799553,3.02573683541031,15.544144060773482,1,3.02573683541031,7.879764912988719,7.879764912988719
raw_CU_diffT/TC23LFP09/TC23LFP09_15deg.parquet,TC23LFP09_15deg.parquet,TC23LFP09,LFP,lithium-ion,15.0,,15.0,charge,2,0.0178719027908284,0.0536164832087133,0.0332932092022652,3.09611611505393,15.551424558011052,1,3.09611611505393,5.568786647249084,5.568786647249084
raw_CU_diffT/TC23LFP09/TC23LFP09_15deg.parquet,TC23LFP09_15deg.parquet,TC23LFP09,LFP,lithium-ion,15.0,,15.0,charge,3,0.0178690264136743,0.0714855096223876,0.0443889991352868,3.1493297167357,15.535779421487602,1,3.1493297167357,4.262672455879368,4.262672455879368
raw_CU_diffT/TC23LFP09/TC23LFP09_15deg.parquet,TC23LFP09_15deg.parquet,TC23LFP09,LFP,lithium-ion,15.0,,15.0,charge,4,0.0178723126836345,0.0893578223060221,0.0554868296809472,3.19071807359929,15.542721519337016,1,3.19071807359929,3.085012044733645,3.085012044733645
raw_CU_diffT/TC23LFP09/TC23LFP09_15deg.parquet,TC23LFP09_15deg.parquet,TC23LFP09,LFP,lithium-ion,15.0,,15.0,charge,5,0.0178706095152474,0.1072284318212695,0.0665836026424837,3.217801698828,15.539146491712708,1,3.217801698828,1.5726939427101456,1.5726939427101456
raw_CU_diffT/TC23LFP09/TC23LFP09_15deg.parquet,TC23LFP09_15deg.parquet,TC23LFP09,LFP,lithium-ion,15.0,,15.0,charge,6,0.0178716946711603,0.1251001264924298,0.0776810494326762,3.2256216187884,15.576628287292817,1,3.2256216187884,0.4726378038992891,0.4726378038992891
raw_CU_diffT/TC23LFP09/TC23LFP09_15deg.parquet,TC23LFP09_15deg.parquet,TC23LFP09,LFP,lithium-ion,15.0,,15.0,charge,7,0.0178699701759364,0.1429700966683662,0.0887774253958242,3.22829183536025,15.577377872928178,1,3.22829183536025,0.21486024773562917,0.21486024773562917
raw_CU_diffT/TC23LFP09/TC23LFP09_15deg.parquet,TC23LFP09_15deg.parquet,TC23LFP09,LFP,lithium-ion,15.0,,15.0,charge,8,0.0178690205269317,0.1608391171952979,0.099873211673467,3.2303898626667,15.603149723756903,1,3.2303898626667,0.22343990615144094,0.22343990615144094
raw_CU_diffT/TC23LFP09/TC23LFP09_15deg.parquet,TC23LFP09_15deg.parquet,TC23LFP09,LFP,lithium-ion,15.0,,15.0,charge,9,0.017871725603289,0.1787108427985869,0.1109706776709961,3.23325080899367,15.603821712707182,1,3.23325080899367,0.3179618110574154,0.3179618110574154
raw_CU_diffT/TC23LFP09/TC23LFP09_15deg.parquet,TC23LFP09_15deg.parquet,TC23LFP09,LFP,lithium-ion,15.0,,15.0,charge,10,0.0178712117935881,0.196582054592175,0.1220678246178743,3.23744686360657,15.602658895027623,1,3.23744686360657,0.40392066284115913,0.40392066284115913
raw_CU_diffT/TC23LFP09/TC23LFP09_15deg.parquet,TC23LFP09_15deg.parquet,TC23LFP09,LFP,lithium-ion,15.0,,15.0,charge,11,0.0178696724564852,0.2144517270486602,0.1331640157118294,3.24221510748487,15.590888397790057,1,3.24221510748487,0.45554176795329226,0.45554176795329226
raw_CU_diffT/TC23LFP09/TC23LFP09_15deg.parquet,TC23LFP09_15deg.parquet,TC23LFP09,LFP,lithium-ion,15.0,,15.0,charge,12,0.0178668782537988,0.232318605302459,0.1442584717428147,3.24755554062856,15.602322458563538,1,3.24755554062856,0.4984964562871994,0.4984964562871994
raw_CU_diffT/TC23LFP09/TC23LFP09_15deg.parquet,TC23LFP09_15deg.parquet,TC23LFP09,LFP,lithium-ion,15.0,,15.0,charge,13,0.0178706015666292,0.2501892068690882,0.1553552397686486,3.25327743328251,15.601374613259669,1,3.25327743328251,0.54145276987785,0.54145276987785
raw_CU_diffT/TC23LFP09/TC23LFP09_15deg.parquet,TC23LFP09_15deg.parquet,TC23LFP09,LFP,lithium-ion,15.0,,15.0,charge,14,0.0178684917470851,0.2680576986161733,0.1664506976999137,3.25957151520186,15.59697135359116,1,3.25957151520186,0.567232386343818,0.567232386343818
raw_CU_diffT/TC23LFP09/TC23LFP09_15deg.parquet,TC23LFP09_15deg.parquet,TC23LFP09,LFP,lithium-ion,15.0,,15.0,charge,15,0.0178706431368328,0.2859283417530061,0.1775474915388074,3.26586559712121,15.591922596685084,1,3.26586559712121,0.5414551491577413,0.5414551491577413
raw_CU_diffT/TC23LFP09/TC23LFP09_15deg.parquet,TC23LFP09_15deg.parquet,TC23LFP09,LFP,lithium-ion,15.0,,15.0,charge,16,0.017867823891982,0.303796165644988,0.1886425347647741,3.27158748977516,15.593429751381215,1,3.27158748977516,0.49851894443173705,0.49851894443173705
raw_CU_diffT/TC23LFP09/TC23LFP09_15deg.parquet,TC23LFP09_15deg.parquet,TC23LFP09,LFP,lithium-ion,15.0,,15.0,charge,17,0.0178683350773693,0.3216645007223573,0.1997378954118214,3.27692792291885,15.597307430939228,1,3.27692792291885,0.49849214224821026,0.49849214224821026
raw_CU_diffT/TC23LFP09/TC23LFP09_15deg.parquet,TC23LFP09_15deg.parquet,TC23LFP09,LFP,lithium-ion,15.0,,15.0,charge,18,0.0178696214097396,0.3395341221320969,0.2108340548082485,3.2826498155728,15.587485276243092,1,3.2826498155728,0.498467989234058,0.498467989234058
raw_CU_diffT/TC23LFP09/TC23LFP09_15deg.parquet,TC23LFP09_15deg.parquet,TC23LFP09,LFP,lithium-ion,15.0,,15.0,charge,19,0.0178701949385281,0.357404317070625,0.2219305703379539,3.28799024871649,15.596377292817682,1,3.28799024871649,0.4640936800663269,0.4640936800663269
raw_CU_diffT/TC23LFP09/TC23LFP09_15deg.parquet,TC23LFP09_15deg.parquet,TC23LFP09,LFP,lithium-ion,15.0,,15.0,charge,20,0.0178693004975525,0.3752736175681775,0.2330265304636355,3.29294922234992,15.573810110497238,1,3.29294922234992,0.37815003648597667,0.37815003648597667
raw_CU_diffT/TC23LFP09/TC23LFP09_15deg.parquet,TC23LFP09_15deg.parquet,TC23LFP09,LFP,lithium-ion,15.0,,15.0,charge,21,0.0178708651699413,0.3931444827381188,0.2441234621742114,3.29638235794229,15.59311964088398,1,3.29638235794229,0.2836009469051817,0.2836009469051817
raw_CU_diffT/TC23LFP09/TC23LFP09_15deg.parquet,TC23LFP09_15deg.parquet,TC23LFP09,LFP,lithium-ion,15.0,,15.0,charge,22,0.0178700409559354,0.4110145236940542,0.255219882088271,3.29924330426926,15.591491602209944,1,3.29924330426926,0.2320369829492961,0.2320369829492961
raw_CU_diffT/TC23LFP09/TC23LFP09_15deg.parquet,TC23LFP09_15deg.parquet,TC23LFP09,LFP,lithium-ion,15.0,,15.0,charge,23,0.0178713241816405,0.4288858478756947,0.2663170988226234,3.30153206133085,15.596437071823203,1,3.30153206133085,0.1804710497487747,0.1804710497487747
raw_CU_diffT/TC23LFP09/TC23LFP09_15deg.parquet,TC23LFP09_15deg.parquet,TC23LFP09,LFP,lithium-ion,15.0,,15.0,charge,24,0.0178697271700917,0.4467555750457864,0.2774133238910476,3.30324862912703,15.592008895027623,1,3.30324862912703,0.1461049246757966,0.1461049246757966
raw_CU_diffT/TC23LFP09/TC23LFP09_15deg.parquet,TC23LFP09_15deg.parquet,TC23LFP09,LFP,lithium-ion,15.0,,15.0,charge,25,0.0178694721057927,0.4646250471515791,0.2885093905770386,3.30477446716809,15.612946325966847,1,3.30477446716809,0.11173381361459178,0.11173381361459178
raw_CU_diffT/TC23LFP09/TC23LFP09_15deg.parquet,TC23LFP09_15deg.parquet,TC23LFP09,LFP,lithium-ion,15.0,,15.0,charge,26,0.0178661305270913,0.4824911776786704,0.2996033823063724,3.30572811594374,15.612601187845303,1,3.30572811594374,0.06876724348146013,0.06876724348146013
raw_CU_diffT/TC23LFP09/TC23LFP09_15deg.parquet,TC23LFP09_15deg.parquet,TC23LFP09,LFP,lithium-ion,15.0,,15.0,charge,27,0.0178676098692744,0.5003587875479448,0.3106982926347234,3.30630030520914,15.608853867403315,1,3.30630030520914,0.06016438405310964,0.06016438405310964
raw_CU_diffT/TC23LFP09/TC23LFP09_15deg.parquet,TC23LFP09_15deg.parquet,TC23LFP09,LFP,lithium-ion,15.0,,15.0,charge,28,0.0178690963065955,0.5182278838545403,0.3217941259678247,3.30706322422967,15.601892071823205,1,3.30706322422967,0.060163486596678695,0.060163486596678695
raw_CU_diffT/TC23LFP09/TC23LFP09_15deg.parquet,TC23LFP09_15deg.parquet,TC23LFP09,LFP,lithium-ion,15.0,,15.0,charge,29,0.0178683560692298,0.5360962399237701,0.332889499649789,3.30763541349506,15.605320939226518,1,3.30763541349506,0.05156878245566077,0.05156878245566077
raw_CU_diffT/TC23LFP09/TC23LFP09_15deg.parquet,TC23LFP09_15deg.parquet,TC23LFP09,LFP,lithium-ion,15.0,,15.0,charge,30,0.0178692526144768,0.5539654925382469,0.3439854300424265,3.30820760276046,15.615755082872925,1,3.30820760276046,0.042973116697083924,0.042973116697083924
raw_CU_diffT/TC23LFP09/TC23LFP09_15deg.parquet,TC23LFP09_15deg.parquet,TC23LFP09,LFP,lithium-ion,15.0,,15.0,charge,31,0.0178689623381429,0.5718344548763898,0.3550811801876824,3.30858906227072,15.61320458563536,1,3.30858906227072,0.0343792930098914,0.0343792930098914
raw_CU_diffT/TC23LFP09/TC23LFP09_15deg.parquet,TC23LFP09_15deg.parquet,TC23LFP09,LFP,lithium-ion,15.0,,15.0,charge,32,0.0178685374673255,0.5897029923437154,0.3661766665089767,3.30897052178098,15.618547375690609,1,3.30897052178098,0.04297470871361497,0.04297470871361497
raw_CU_diffT/TC23LFP09/TC23LFP09_15deg.parquet,TC23LFP09_15deg.parquet,TC23LFP09,LFP,lithium-ion,15.0,,15.0,charge,33,0.0178684890262239,0.6075714813699393,0.3772721227507203,3.30954271104638,15.619512209944752,1,3.30954271104638,0.04297307232943126,0.04297307232943126
raw_CU_diffT/TC23LFP09/TC23LFP09_15deg.parquet,TC23LFP09_15deg.parquet,TC23LFP09,LFP,lithium-ion,15.0,,15.0,charge,34,0.0178708059943115,0.6254422873642508,0.3883690177161293,3.30992417055664,15.615393093922654,1,3.30992417055664,0.04297212364534175,0.04297212364534175
raw_CU_diffT/TC23LFP09/TC23LFP09_15deg.parquet,TC23LFP09_15deg.parquet,TC23LFP09,LFP,lithium-ion,15.0,,15.0,charge,35,0.0178690525035857,0.6433113398678365,0.3994648238497076,3.31049635982204,15.631256215469614,1,3.31049635982204,0.06016355193582967,0.06016355193582967
raw_CU_diffT/TC23LFP09/TC23LFP09_15deg.parquet,TC23LFP09_15deg.parquet,TC23LFP09,LFP,lithium-ion,15.0,,15.0,charge,36,0.0178686791946225,0.661180019062459,0.4105603981767097,3.31125927884257,15.63297917127072,1,3.31125927884257,0.06016407244089805,0.06016407244089805
raw_CU_diffT/TC23LFP09/TC23LFP09_15deg.parquet,TC23LFP09_15deg.parquet,TC23LFP09,LFP,lithium-ion,15.0,,15.0,charge,37,0.0178686196390074,0.6790486387014665,0.4216559355225925,3.31183146810796,15.62242455801105,1,3.31183146810796,0.06016004605172043,0.06016004605172043
raw_CU_diffT/TC23LFP09/TC23LFP09_15deg.parquet,TC23LFP09_15deg.parquet,TC23LFP09,LFP,lithium-ion,15.0,,15.0,charge,38,0.0178705396572169,0.6969191783586833,0.4327526651057146,3.31259438712849,15.63882099447514,1,3.31259438712849,0.0773432300331649,0.0773432300331649
raw_CU_diffT/TC23LFP09/TC23LFP09_15deg.parquet,TC23LFP09_15deg.parquet,TC23LFP09,LFP,lithium-ion,15.0,,15.0,charge,39,0.0178714592808907,0.7147906376395741,0.4438499657300824,3.31354803590415,15.62757737569061,1,3.31354803590415,0.10313504341485213,0.10313504341485213
raw_CU_diffT/TC23LFP09/TC23LFP09_15deg.parquet,TC23LFP09_15deg.parquet,TC23LFP09,LFP,lithium-ion,15.0,,15.0,charge,40,0.0178681325752864,0.7326587702148605,0.4549452006332576,3.31488314419007,15.637865690607736,1,3.31488314419007,0.12032379343602884,0.12032379343602884
raw_CU_diffT/TC23LFP09/TC23LFP09_15deg.parquet,TC23LFP09_15deg.parquet,TC23LFP09,LFP,lithium-ion,15.0,,15.0,charge,41,0.0178704760023203,0.7505292462171808,0.4660418906898076,3.31621825247599,15.627981906077348,1,3.31621825247599,0.14610570064121475,0.14610570064121475
raw_CU_diffT/TC23LFP09/TC23LFP09_15deg.parquet,TC23LFP09_15deg.parquet,TC23LFP09,LFP,lithium-ion,15.0,,15.0,charge,42,0.0178690624667045,0.7683983086838853,0.4771377030099946,3.31812555002731,15.642155662983424,1,3.31812555002731,0.1719026000823476,0.1719026000823476
raw_CU_diffT/TC23LFP09/TC23LFP09_15deg.parquet,TC23LFP09_15deg.parquet,TC23LFP09,LFP,lithium-ion,15.0,,15.0,charge,43,0.0178671620953296,0.7862654707792148,0.4882323352926641,3.32003284757863,15.644405911602211,1,3.32003284757863,0.20626356373693966,0.20626356373693966
raw_CU_diffT/TC23LFP09/TC23LFP09_15deg.parquet,TC23LFP09_15deg.parquet,TC23LFP09,LFP,lithium-ion,15.0,,15.0,charge,44,0.0178711290263398,0.8041365998055546,0.4993294308451361,3.32270306415047,15.627724419889503,1,3.32270306415047,0.24922806779233042,0.24922806779233042
raw_CU_diffT/TC23LFP09/TC23LFP09_15deg.parquet,TC23LFP09_15deg.parquet,TC23LFP09,LFP,lithium-ion,15.0,,15.0,charge,45,0.0178696030382897,0.8220062028438443,0.5104255788337929,3.32556401047745,15.63546093922652,1,3.32556401047745,0.2492516630952082,0.2492516630952082
raw_CU_diffT/TC23LFP09/TC23LFP09_15deg.parquet,TC23LFP09_15deg.parquet,TC23LFP09,LFP,lithium-ion,15.0,,15.0,charge,46,0.0178674951618105,0.8398736980056548,0.5215204179344288,3.32823422704929,15.636245276243091,1,3.32823422704929,0.2234817332300736,0.2234817332300736
raw_CU_diffT/TC23LFP09/TC23LFP09_15deg.parquet,TC23LFP09_15deg.parquet,TC23LFP09,LFP,lithium-ion,15.0,,15.0,charge,47,0.0178673749907022,0.857741072996357,0.5326151824146941,3.33052298411087,15.645887154696132,1,3.33052298411087,0.19768765489095586,0.19768765489095586
raw_CU_diffT/TC23LFP09/TC23LFP09_15deg.parquet,TC23LFP09_15deg.parquet,TC23LFP09,LFP,lithium-ion,15.0,,15.0,charge,48,0.017869056324916,0.875610129321273,0.5437109909211313,3.33262101141732,15.628869475138124,1,3.33262101141732,0.16329373107950573,0.16329373107950573
raw_CU_diffT/TC23LFP09/TC23LFP09_15deg.parquet,TC23LFP09_15deg.parquet,TC23LFP09,LFP,lithium-ion,15.0,,15.0,charge,49,0.0178706911738833,0.8934808204951563,0.5548078145886799,3.33414684945838,15.641441243093922,1,3.33414684945838,0.12892089783534288,0.12892089783534288
raw_CU_diffT/TC23LFP09/TC23LFP09_15deg.parquet,TC23LFP09_15deg.parquet,TC23LFP09,LFP,lithium-ion,15.0,,15.0,charge,50,0.0178666764272407,0.911347496922397,0.5659021452952608,3.3354819577443,15.63580546961326,1,3.3354819577443,0.11173960860080001,0.11173960860080001
raw_CU_diffT/TC23LFP09/TC23LFP09_15deg.parquet,TC23LFP09_15deg.parquet,TC23LFP09,LFP,lithium-ion,15.0,,15.0,charge,51,0.017868967257222,0.929216464179619,0.5769978984950238,3.33662633627509,15.627792790055253,1,3.33662633627509,0.09454442375400163,0.09454442375400163
raw_CU_diffT/TC23LFP09/TC23LFP09_15deg.parquet,TC23LFP09_15deg.parquet,TC23LFP09,LFP,lithium-ion,15.0,,15.0,charge,52,0.0178678040252665,0.9470842682048856,0.5880929293847336,3.33757998505075,15.629412154696134,1,3.33757998505075,0.0773585913775321,0.0773585913775321
raw_CU_diffT/TC23LFP09/TC23LFP09_15deg.parquet,TC23LFP09_15deg.parquet,TC23LFP09,LFP,lithium-ion,15.0,,15.0,charge,53,0.0178671583147409,0.9649514265196264,0.5991875593198426,3.33834290407128,15.622278342541437,1,3.33834290407128,0.06876069876244628,0.06876069876244628
raw_CU_diffT/TC23LFP09/TC23LFP09_15deg.parquet,TC23LFP09_15deg.parquet,TC23LFP09,LFP,lithium-ion,15.0,,15.0,charge,54,0.0178692436530937,0.9828206701727202,0.6102834841479003,3.3391058230918,15.631161740331493,1,3.3391058230918,0.06875399538438387,0.06875399538438387
raw_CU_diffT/TC23LFP09/TC23LFP09_15deg.parquet,TC23LFP09_15deg.parquet,TC23LFP09,LFP,lithium-ion,15.0,,15.0,charge,55,0.0178706424090649,1.0006913125817851,0.6213802775348859,3.33986874211233,15.63021359116022,1,3.33986874211233,0.06015930275663095,0.06015930275663095
raw_CU_diffT/TC23LFP09/TC23LFP09_15deg.parquet,TC23LFP09_15deg.parquet,TC23LFP09,LFP,lithium-ion,15.0,,15.0,charge,56,0.0178690528110164,1.0185603653928017,0.6324760838593636,3.34044093137773,15.62326859116022,1,3.34044093137773,0.05156404247642854,0.05156404247642854
raw_CU_diffT/TC23LFP09/TC23LFP09_15deg.parquet,TC23LFP09_15deg.parquet,TC23LFP09,LFP,lithium-ion,15.0,,15.0,charge,57,0.0178718414110845,1.036432206803886,0.6435736217678598,3.34101312064312,15.611326160220992,1,3.34101312064312,0.05156379792509824,0.05156379792509824
raw_CU_diffT/TC23LFP09/TC23LFP09_15deg.parquet,TC23LFP09_15deg.parquet,TC23LFP09,LFP,lithium-ion,15.0,,15.0,charge,58,0.0178692222678857,1.0543014290717718,0.6546695333167512,3.34158530990852,15.612438204419888,1,3.34158530990852,0.05156831664041306,0.05156831664041306
raw_CU_diffT/TC23LFP09/TC23LFP09_15deg.parquet,TC23LFP09_15deg.parquet,TC23LFP09,LFP,lithium-ion,15.0,,15.0,charge,59,0.0178687092024546,1.0721701382742264,0.6657651262771466,3.34215749917391,15.619908397790054,1,3.34215749917391,0.04297326897790299,0.04297326897790299
raw_CU_diffT/TC23LFP09/TC23LFP09_15deg.parquet,TC23LFP09_15deg.parquet,TC23LFP09,LFP,lithium-ion,15.0,,15.0,charge,60,0.0178700193673666,1.090040157641593,0.6768615327857627,3.34253895868417,15.630661574585636,1,3.34253895868417,0.03437741856251364,0.03437741856251364
raw_CU_diffT/TC23LFP09/TC23LFP09_15deg.parquet,TC23LFP09_15deg.parquet,TC23LFP09,LFP,lithium-ion,15.0,,15.0,charge,61,0.0178694290545122,1.1079095866961053,0.6879575727390178,3.34292041819444,15.63036011049724,1,3.34292041819444,0.04297436353044759,0.04297436353044759
raw_CU_diffT/TC23LFP09/TC23LFP09_15deg.parquet,TC23LFP09_15deg.parquet,TC23LFP09,LFP,lithium-ion,15.0,,15.0,charge,62,0.0178683119993135,1.1257778986954188,0.6990529190557231,3.34349260745983,15.621614696132596,1,3.34349260745983,0.04297572868279076,0.04297572868279076
raw_CU_diffT/TC23LFP09/TC23LFP09_15deg.parquet,TC23LFP09_15deg.parquet,TC23LFP09,LFP,lithium-ion,15.0,,15.0,charge,63,0.0178675369678475,1.1436454356632664,0.7101477841158598,3.3438740669701,15.617126187845304,1,3.3438740669701,0.04297641744304315,0.04297641744304315
raw_CU_diffT/TC23LFP09/TC23LFP09_15deg.parquet,TC23LFP09_15deg.parquet,TC23LFP09,LFP,lithium-ion,15.0,,15.0,charge,64,0.0178679028932034,1.1615133385564698,0.7212428763977144,3.34444625623549,15.627567955801103,1,3.34444625623549,0.04297643453421074,0.04297643453421074
raw_CU_diffT/TC23LFP09/TC23LFP09_15deg.parquet,TC23LFP09_15deg.parquet,TC23LFP09,LFP,lithium-ion,15.0,,15.0,charge,65,0.0178675132835364,1.1793808518400062,0.7323377267510542,3.34482771574576,15.616694723756906,1,3.34482771574576,0.03438178431335359,0.03438178431335359
raw_CU_diffT/TC23LFP09/TC23LFP09_15deg.parquet,TC23LFP09_15deg.parquet,TC23LFP09,LFP,lithium-ion,15.0,,15.0,charge,66,0.0178673969744687,1.197248248814475,0.7434325048821614,3.34520917525602,15.60487301104972,1,3.34520917525602,0.03438017712733199,0.03438017712733199
raw_CU_diffT/TC23LFP09/TC23LFP09_15deg.parquet,TC23LFP09_15deg.parquet,TC23LFP09,LFP,lithium-ion,15.0,,15.0,charge,67,0.0178691839774169,1.215117432791892,0.7545283926545476,3.34559063476628,15.612963453038676,1,3.34559063476628,0.034380754932442414,0.034380754932442414
raw_CU_diffT/TC23LFP09/TC23LFP09_15deg.parquet,TC23LFP09_15deg.parquet,TC23LFP09,LFP,lithium-ion,15.0,,15.0,charge,68,0.0178667965240316,1.2329842293159234,0.7656227979353516,3.34597209427655,15.615617375690606,1,3.34597209427655,0.03438043302790561,0.03438043302790561
raw_CU_diffT/TC23LFP09/TC23LFP09_15deg.parquet,TC23LFP09_15deg.parquet,TC23LFP09,LFP,lithium-ion,15.0,,15.0,charge,69,0.0178695186696343,1.2508537479855577,0.776718893535207,3.34635355378681,15.61468787292818,1,3.34635355378681,0.03437705603033692,0.03437705603033692
raw_CU_diffT/TC23LFP09/TC23LFP09_15deg.parquet,TC23LFP09_15deg.parquet,TC23LFP09,LFP,lithium-ion,15.0,,15.0,charge,70,0.0178703066666959,1.2687240546522536,0.7878154784426306,3.34673501329707,15.606785856353593,1,3.34673501329707,0.042972766281963004,0.042972766281963004
raw_CU_diffT/TC23LFP09/TC23LFP09_15deg.parquet,TC23LFP09_15deg.parquet,TC23LFP09,LFP,lithium-ion,15.0,,15.0,charge,71,0.0178688847041909,1.2865929393564444,0.7989111803810058,3.34730720256247,15.607794226519337,1,3.34730720256247,0.04297430617779696,0.04297430617779696
raw_CU_diffT/TC23LFP09/TC23LFP09_15deg.parquet,TC23LFP09_15deg.parquet,TC23LFP09,LFP,lithium-ion,15.0,,15.0,charge,72,0.0178681721700669,1.3044611115265112,0.8100064398705997,3.34768866207273,15.621244309392267,1,3.34768866207273,0.03476266615547274,0.03476266615547274
raw_CU_diffT/TC23LFP09/TC23LFP09_15deg.parquet,TC23LFP09_15deg.parquet,TC23LFP09,LFP,lithium-ion,15.0,,15.0,charge,73,0.0174835710874202,1.3219446826139314,0.8208628809309034,3.348070121583,15.619528812154696,1,3.348070121583,0.026674788110369718,0.026674788110369718
raw_CU_diffT/TC23LFP09/TC23LFP09_15deg.parquet,TC23LFP09_15deg.parquet,TC23LFP09,LFP,lithium-ion,15.0,,15.0,charge,74,0.0163875535960545,1.338332236209986,0.8310387488270303,3.34826085133813,15.612188563535916,1,3.34826085133813,0.019354771733560483,0.019354771733560483
raw_CU_diffT/TC23LFP09/TC23LFP09_15deg.parquet,TC23LFP09_15deg.parquet,TC23LFP09,LFP,lithium-ion,15.0,,15.0,charge,75,0.0154119681436448,1.3537442043536307,0.8406088259547602,3.34845158109326,15.60078,1,3.34845158109326,0.02061831288602889,0.02061831288602889
raw_CU_diffT/TC23LFP09/TC23LFP09_15deg.parquet,TC23LFP09_15deg.parquet,TC23LFP09,LFP,lithium-ion,15.0,,15.0,charge,76,0.0144452026524764,1.3681894070061071,0.849578589077901,3.34864231084839,15.593766049723756,1,3.34864231084839,0.010337195433152147,0.010337195433152147
raw_CU_diffT/TC23LFP09/TC23LFP09_15deg.parquet,TC23LFP09_15deg.parquet,TC23LFP09,LFP,lithium-ion,15.0,,15.0,charge,77,0.0136661996106834,1.3818556066167906,0.8580646294783363,3.34864231084839,15.590025939226518,1,3.34864231084839,0.024077050927189703,0.024077050927189703
raw_CU_diffT/TC23LFP09/TC23LFP09_15deg.parquet,TC23LFP09_15deg.parquet,TC23LFP09,LFP,lithium-ion,15.0,,15.0,charge,78,0.0130510172661036,1.3949066238828942,0.8661686717828518,3.34902377035865,15.584433812154694,1,3.34902377035865,0.03561650727039023,0.03561650727039023
raw_CU_diffT/TC23LFP09/TC23LFP09_15deg.parquet,TC23LFP09_15deg.parquet,TC23LFP09,LFP,lithium-ion,15.0,,15.0,charge,79,0.0124329089022163,1.4073395327851106,0.8738888990768144,3.34921450011379,15.57357773480663,1,3.34921450011379,0.025353804298731575,0.025353804298731575
raw_CU_diffT/TC23LFP09/TC23LFP09_15deg.parquet,TC23LFP09_15deg.parquet,TC23LFP09,LFP,lithium-ion,15.0,,15.0,charge,80,0.0118270317590604,1.419166564544171,0.8812329063490453,3.34940522986892,15.568063701657458,1,3.34940522986892,0.026578327777741606,0.026578327777741606
raw_CU_diffT/TC23LFP09/TC23LFP09_15deg.parquet,TC23LFP09_15deg.parquet,TC23LFP09,LFP,lithium-ion,15.0,,15.0,charge,81,0.0113094904018861,1.430476054946057,0.8882555457947412,3.34959595962405,15.57200986187845,1,3.34959595962405,0.027731189748180896,0.027731189748180896
raw_CU_diffT/TC23LFP09/TC23LFP09_15deg.parquet,TC23LFP09_15deg.parquet,TC23LFP09,LFP,lithium-ion,15.0,,15.0,charge,82,0.0108611298052215,1.4413371847512784,0.8949997752767568,3.34978668937918,15.557775276243094,1,3.34978668937918,0.04395219486832502,0.04395219486832502
raw_CU_diffT/TC23LFP09/TC23LFP09_15deg.parquet,TC23LFP09_15deg.parquet,TC23LFP09,LFP,lithium-ion,15.0,,15.0,charge,83,0.0104154860087014,1.4517526707599795,0.9014672817948756,3.35016814888945,15.55713770718232,1,3.35016814888945,0.04453790133175062,0.04453790133175062
raw_CU_diffT/TC23LFP09/TC23LFP09_15deg.parquet,TC23LFP09_15deg.parquet,TC23LFP09,LFP,lithium-ion,15.0,,15.0,charge,84,0.0100266720920749,1.461779342852055,0.9076933539202052,3.35035887864458,15.551054447513811,1,3.35035887864458,0.047384229251576926,0.047384229251576926
raw_CU_diffT/TC23LFP09/TC23LFP09_15deg.parquet,TC23LFP09_15deg.parquet,TC23LFP09,LFP,lithium-ion,15.0,,15.0,charge,85,0.0096687073128171,1.4714480501648717,0.9136971474556372,3.35074033815484,15.551295994475137,1,3.35074033815484,0.04796345697707238,0.04796345697707238
raw_CU_diffT/TC23LFP09/TC23LFP09_15deg.parquet,TC23LFP09_15deg.parquet,TC23LFP09,LFP,lithium-ion,15.0,,15.0,charge,86,0.0093224240006736,1.4807704741655452,0.9194859160199322,3.35093106790997,15.54242917127072,1,3.35093106790997,0.05087360258829676,0.05087360258829676
raw_CU_diffT/TC23LFP09/TC23LFP09_15deg.parquet,TC23LFP09_15deg.parquet,TC23LFP09,LFP,lithium-ion,15.0,,15.0,charge,87,0.0090082339724342,1.4897787081379794,0.9250795879700252,3.35131252742024,15.530762430939223,1,3.35131252742024,0.05144161534246905,0.05144161534246905
raw_CU_diffT/TC23LFP09/TC23LFP09_15deg.parquet,TC23LFP09_15deg.parquet,TC23LFP09,LFP,lithium-ion,15.0,,15.0,charge,88,0.0087200160854475,1.498498724223427,0.9304942907331624,3.35150325717537,15.532218950276242,1,3.35150325717537,0.03575610632765347,0.03575610632765347
raw_CU_diffT/TC23LFP09/TC23LFP09_15deg.parquet,TC23LFP09_15deg.parquet,TC23LFP09,LFP,lithium-ion,15.0,,15.0,charge,89,0.00846806994169,1.5069667941651168,0.935752547284802,3.3516939869305,15.530478232044196,1,3.3516939869305,0.055874664311772904,0.055874664311772904
raw_CU_diffT/TC23LFP09/TC23LFP09_15deg.parquet,TC23LFP09_15deg.parquet,TC23LFP09,LFP,lithium-ion,15.0,,15.0,charge,90,0.0082052515644767,1.5151720457295934,0.9408476065006393,3.35207544644076,15.530555801104972,1,3.35207544644076,0.0759511290464161,0.0759511290464161
raw_CU_diffT/TC23LFP09/TC23LFP09_15deg.parquet,TC23LFP09_15deg.parquet,TC23LFP09,LFP,lithium-ion,15.0,,15.0,charge,91,0.0079777307990635,1.523149776528657,0.945801386468241,3.35245690595103,15.520870994475136,1,3.35245690595103,0.0580555695488556,0.0580555695488556
raw_CU_diffT/TC23LFP09/TC23LFP09_15deg.parquet,TC23LFP09_15deg.parquet,TC23LFP09,LFP,lithium-ion,15.0,,15.0,charge,92,0.0077445014704678,1.5308942779991248,0.9506103424495544,3.35264763570616,15.536320580110496,1,3.35264763570616,0.06054890457369311,0.06054890457369311
raw_CU_diffT/TC23LFP09/TC23LFP09_15deg.parquet,TC23LFP09_15deg.parquet,TC23LFP09,LFP,lithium-ion,15.0,,15.0,charge,93,0.0075838422300574,1.5384781202291822,0.9553195369138652,3.35302909521642,15.523912569060773,1,3.35302909521642,0.10336803207758294,0.10336803207758294
raw_CU_diffT/TC23LFP09/TC23LFP09_15deg.parquet,TC23LFP09_15deg.parquet,TC23LFP09,LFP,lithium-ion,15.0,,15.0,charge,94,0.0073663800185416,1.5458445002477237,0.9598936979991044,3.35360128448182,15.515236381215468,1,3.35360128448182,0.08341085350787125,0.08341085350787125
raw_CU_diffT/TC23LFP09/TC23LFP09_15deg.parquet,TC23LFP09_15deg.parquet,TC23LFP09,LFP,lithium-ion,15.0,,15.0,charge,95,0.007163834949879,1.5530083351976027,0.9643420885201386,3.35379201423695,15.510669198895028,1,3.35379201423695,0.065816489764984,0.065816489764984
raw_CU_diffT/TC23LFP09/TC23LFP09_15deg.parquet,TC23LFP09_15deg.parquet,TC23LFP09,LFP,lithium-ion,15.0,,15.0,charge,96,0.0069700547991676,1.5599783899967703,0.968670151061589,3.35417347374721,15.519069668508283,1,3.35417347374721,0.08919191193882625,0.08919191193882625
raw_CU_diffT/TC23LFP09/TC23LFP09_15deg.parquet,TC23LFP09_15deg.parquet,TC23LFP09,LFP,lithium-ion,15.0,,15.0,charge,97,0.0068088446349117,1.566787234631682,0.9728981099893204,3.35455493325748,15.517432513812151,1,3.35455493325748,0.06793262965811664,0.06793262965811664
raw_CU_diffT/TC23LFP09/TC23LFP09_15deg.parquet,TC23LFP09_15deg.parquet,TC23LFP09,LFP,lithium-ion,15.0,,15.0,charge,98,0.0066573432051405,1.5734445778368225,0.9770319939517806,3.35474566301261,15.503026657458564,1,3.35474566301261,0.07066238318168416,0.07066238318168416
raw_CU_diffT/TC23LFP09/TC23LFP09_15deg.parquet,TC23LFP09_15deg.parquet,TC23LFP09,LFP,lithium-ion,15.0,,15.0,charge,99,0.0064946807581627,1.5799392585949852,0.9810648725041042,3.35512712252287,15.512082016574588,1,3.35512712252287,0.12002665299706905,0.12002665299706905
raw_CU_diffT/TC23LFP09/TC23LFP09_15deg.parquet,TC23LFP09_15deg.parquet,TC23LFP09,LFP,lithium-ion,15.0,,15.0,charge,100,0.0063580244639114,1.5862972830588966,0.9850128941929964,3.35569931178827,15.515382513812153,1,3.35569931178827,0.12153107729210433,0.12153107729210433
raw_CU_diffT/TC23LFP09/TC23LFP09_15deg.parquet,TC23LFP09_15deg.parquet,TC23LFP09,LFP,lithium-ion,15.0,,15.0,charge,101,0.0062302667836169,1.5925275498425135,0.9888815846217482,3.35608077129853,15.507636243093923,1,3.35608077129853,0.12524786758820028,0.12524786758820028
raw_CU_diffT/TC23LFP09/TC23LFP09_15deg.parquet,TC23LFP09_15deg.parquet,TC23LFP09,LFP,lithium-ion,15.0,,15.0,charge,102,0.0060905149462731,1.5986180647887869,0.9926634960064704,3.35665296056393,15.518251546961327,1,3.35665296056393,0.1268335601307058,0.1268335601307058
raw_CU_diffT/TC23LFP09/TC23LFP09_15deg.parquet,TC23LFP09_15deg.parquet,TC23LFP09,LFP,lithium-ion,15.0,,15.0,charge,103,0.0059734427502233,1.60459150753901,0.9963727112932466,3.35703442007419,15.509506132596684,1,3.35703442007419,0.10401538921894371,0.10401538921894371
raw_CU_diffT/TC23LFP09/TC23LFP09_15deg.parquet,TC23LFP09_15deg.parquet,TC23LFP09,LFP,lithium-ion,15.0,,15.0,charge,104,0.0058415054811108,1.6104330130201208,1.0,3.35741587958445,15.492514337016576,1,3.35741587958445,0.10516381272596577,0.10516381272596577
raw_CU_diffT/TC23LFP09/TC23LFP09_15deg.parquet,TC23LFP09_15deg.parquet,TC23LFP09,LFP,lithium-ion,15.0,,15.0,charge,0,0.0178717067013347,0.0178717067013347,0.0110974542603414,2.92121692959811,15.521009143646408,5,3.0143566266874497,3.040433277970298,3.040433277970298
raw_CU_diffT/TC23LFP09/TC23LFP09_15deg.parquet,TC23LFP09_15deg.parquet,TC23LFP09,LFP,lithium-ion,15.0,,15.0,charge,1,0.0178728737165502,0.0357445804178849,0.0221956331799553,3.02573683541031,15.544144060773482,5,3.0480998991995123,2.805339313197777,2.805339313197777
raw_CU_diffT/TC23LFP09/TC23LFP09_15deg.parquet,TC23LFP09_15deg.parquet,TC23LFP09,LFP,lithium-ion,15.0,,15.0,charge,2,0.0178719027908284,0.0536164832087133,0.0332932092022652,3.09611611505393,15.551424558011052,5,3.076623534079468,3.958189417604018,3.958189417604018
raw_CU_diffT/TC23LFP09/TC23LFP09_15deg.parquet,TC23LFP09_15deg.parquet,TC23LFP09,LFP,lithium-ion,15.0,,15.0,charge,3,0.0178690264136743,0.0714855096223876,0.0443889991352868,3.1493297167357,15.535779421487602,5,3.135940487925446,4.474144665273059,4.474144665273059
raw_CU_diffT/TC23LFP09/TC23LFP09_15deg.parquet,TC23LFP09_15deg.parquet,TC23LFP09,LFP,lithium-ion,15.0,,15.0,charge,4,0.0178723126836345,0.0893578223060221,0.0554868296809472,3.19071807359929,15.542721519337016,5,3.175917444601064,2.992205311009087,2.992205311009087
