Repository: DNV007/delivered-energy-decomposition

# Three-term energy accounting for a cold commercial sodium-ion 18650 cell

This repository holds the analysis code and the derived data behind a reanalysis
of a public commercial-cell archive. No new measurements were made. The
manuscript reporting the work is not distributed here; what is here is
everything needed to regenerate its numbers from the raw archive and to check
them.

**Source data.** Droese, D., Schlösser, A., Otto, M. *Dataset: Evaluation of
Commercial Sodium-Ion Batteries by State-of-the-Art Lithium-Ion Battery
Configurations.* Technische Universität Berlin, DepositOnce, 2025.
DOI [10.14279/depositonce-25036](https://doi.org/10.14279/depositonce-25036),
CC BY 4.0.

File: data_processed/ocv/ocv_temperature_points.csv (part 5 of 22)
member_path,file_name,cell_id,cell_family,chemistry_type,temperature_deg_c,voltage_v,ambient_temperature_from_file_deg_c,direction,segment_index,segment_capacity_ah,cumulative_capacity_ah,soc_fraction_by_capacity,ocv_voltage_v,ocv_temperature_mean_deg_c
raw_CU_diffT/TC23LFP09/TC23LFP09_35deg.parquet,TC23LFP09_35deg.parquet,TC23LFP09,LFP,lithium-ion,35.0,,35.0,charge,18,0.0180049649754282,0.34209918934819944,0.190799588417584,3.26853581369305,35.32116842541437
raw_CU_diffT/TC23LFP09/TC23LFP09_35deg.parquet,TC23LFP09_35deg.parquet,TC23LFP09,LFP,lithium-ion,35.0,,35.0,charge,19,0.0180050072640319,0.36010419661223136,0.20084155309449028,3.27406697659187,35.343940193370166
raw_CU_diffT/TC23LFP09/TC23LFP09_35deg.parquet,TC23LFP09_35deg.parquet,TC23LFP09,LFP,lithium-ion,35.0,,35.0,charge,20,0.0180048342592902,0.3781090308715216,0.21088342128115475,3.2784537609599,35.32645624309392
raw_CU_diffT/TC23LFP09/TC23LFP09_35deg.parquet,TC23LFP09_35deg.parquet,TC23LFP09,LFP,lithium-ion,35.0,,35.0,charge,21,0.0180047418614377,0.3961137727329593,0.22092523793460087,3.2832220048382,35.33052834254144
raw_CU_diffT/TC23LFP09/TC23LFP09_35deg.parquet,TC23LFP09_35deg.parquet,TC23LFP09,LFP,lithium-ion,35.0,,35.0,charge,22,0.0180050079300978,0.4141187806630571,0.23096720298299325,3.28818097847162,35.32010635359116
raw_CU_diffT/TC23LFP09/TC23LFP09_35deg.parquet,TC23LFP09_35deg.parquet,TC23LFP09,LFP,lithium-ion,35.0,,35.0,charge,23,0.018004962096817,0.4321237427598741,0.24100914246870858,3.29313995210505,35.328020082872925
raw_CU_diffT/TC23LFP09/TC23LFP09_35deg.parquet,TC23LFP09_35deg.parquet,TC23LFP09,LFP,lithium-ion,35.0,,35.0,charge,24,0.0180053528730829,0.450129095632957,0.25105129990276465,3.29676381745255,35.32767375690607
raw_CU_diffT/TC23LFP09/TC23LFP09_35deg.parquet,TC23LFP09_35deg.parquet,TC23LFP09,LFP,lithium-ion,35.0,,35.0,charge,25,0.0180045782460952,0.4681336738790522,0.2610930253027352,3.29905257451413,35.335034723756905
raw_CU_diffT/TC23LFP09/TC23LFP09_35deg.parquet,TC23LFP09_35deg.parquet,TC23LFP09,LFP,lithium-ion,35.0,,35.0,charge,26,0.0180047792027117,0.4861384530817639,0.2711348627825964,3.30115060182058,35.31642560773481
raw_CU_diffT/TC23LFP09/TC23LFP09_35deg.parquet,TC23LFP09_35deg.parquet,TC23LFP09,LFP,lithium-ion,35.0,,35.0,charge,27,0.0180048955539031,0.504143348635667,0.28117676515521417,3.30343935888216,35.334089999999996
raw_CU_diffT/TC23LFP09/TC23LFP09_35deg.parquet,TC23LFP09_35deg.parquet,TC23LFP09,LFP,lithium-ion,35.0,,35.0,charge,28,0.0180051385199525,0.5221484871556195,0.29121880303771813,3.30553738618861,35.32020519337017
raw_CU_diffT/TC23LFP09/TC23LFP09_35deg.parquet,TC23LFP09_35deg.parquet,TC23LFP09,LFP,lithium-ion,35.0,,35.0,charge,29,0.0180051202207637,0.5401536073763832,0.3012608307141831,3.30706322422967,35.34600397790055
raw_CU_diffT/TC23LFP09/TC23LFP09_35deg.parquet,TC23LFP09_35deg.parquet,TC23LFP09,LFP,lithium-ion,35.0,,35.0,charge,30,0.0180045476221048,0.558158154998488,0.31130253903418104,3.30820760276046,35.36077859116022
raw_CU_diffT/TC23LFP09/TC23LFP09_35deg.parquet,TC23LFP09_35deg.parquet,TC23LFP09,LFP,lithium-ion,35.0,,35.0,charge,31,0.0180052131548268,0.5761633681533148,0.32134461854292606,3.30897052178098,35.34909223756906
raw_CU_diffT/TC23LFP09/TC23LFP09_35deg.parquet,TC23LFP09_35deg.parquet,TC23LFP09,LFP,lithium-ion,35.0,,35.0,charge,32,0.0180049658551383,0.5941683340084531,0.3313865601247766,3.30935198129125,35.364515055248624
raw_CU_diffT/TC23LFP09/TC23LFP09_35deg.parquet,TC23LFP09_35deg.parquet,TC23LFP09,LFP,lithium-ion,35.0,,35.0,charge,33,0.018005071747978,0.6121734057564312,0.3414285607664287,3.30973344080151,35.36587613259668
raw_CU_diffT/TC23LFP09/TC23LFP09_35deg.parquet,TC23LFP09_35deg.parquet,TC23LFP09,LFP,lithium-ion,35.0,,35.0,charge,34,0.0180056168566068,0.630179022613038,0.3514708654324844,3.30992417055664,35.37123720994475
raw_CU_diffT/TC23LFP09/TC23LFP09_35deg.parquet,TC23LFP09_35deg.parquet,TC23LFP09,LFP,lithium-ion,35.0,,35.0,charge,35,0.0180045471527617,0.6481835697657997,0.36151257349071486,3.31011490031177,35.379661767955795
raw_CU_diffT/TC23LFP09/TC23LFP09_35deg.parquet,TC23LFP09_35deg.parquet,TC23LFP09,LFP,lithium-ion,35.0,,35.0,charge,36,0.0180046079352289,0.6661881777010286,0.3715543154492586,3.31049635982204,35.370992209944745
raw_CU_diffT/TC23LFP09/TC23LFP09_35deg.parquet,TC23LFP09_35deg.parquet,TC23LFP09,LFP,lithium-ion,35.0,,35.0,charge,37,0.0180051973667927,0.6841933750678213,0.38159638615251534,3.31068708957717,35.3730814917127
raw_CU_diffT/TC23LFP09/TC23LFP09_35deg.parquet,TC23LFP09_35deg.parquet,TC23LFP09,LFP,lithium-ion,35.0,,35.0,charge,38,0.0180052777048072,0.7021986527726285,0.3916385016628355,3.3108778193323,35.37487209944752
raw_CU_diffT/TC23LFP09/TC23LFP09_35deg.parquet,TC23LFP09_35deg.parquet,TC23LFP09,LFP,lithium-ion,35.0,,35.0,charge,39,0.0180050925386243,0.7202037453112528,0.40168051390009163,3.31125927884257,35.397562265193365
raw_CU_diffT/TC23LFP09/TC23LFP09_35deg.parquet,TC23LFP09_35deg.parquet,TC23LFP09,LFP,lithium-ion,35.0,,35.0,charge,40,0.0180049558176752,0.738208701128928,0.4117224498837301,3.3114500085977,35.37518121546961
raw_CU_diffT/TC23LFP09/TC23LFP09_35deg.parquet,TC23LFP09_35deg.parquet,TC23LFP09,LFP,lithium-ion,35.0,,35.0,charge,41,0.0180045912008929,0.7562132923298209,0.421764182509003,3.31164073835283,35.36772964088397
raw_CU_diffT/TC23LFP09/TC23LFP09_35deg.parquet,TC23LFP09_35deg.parquet,TC23LFP09,LFP,lithium-ion,35.0,,35.0,charge,42,0.0180050030561183,0.7742182953859392,0.43180614483902213,3.31202219786309,35.373310248618786
raw_CU_diffT/TC23LFP09/TC23LFP09_35deg.parquet,TC23LFP09_35deg.parquet,TC23LFP09,LFP,lithium-ion,35.0,,35.0,charge,43,0.0180045304128355,0.7922228257987747,0.44184784356086376,3.31202219786309,35.38997389502762
raw_CU_diffT/TC23LFP09/TC23LFP09_35deg.parquet,TC23LFP09_35deg.parquet,TC23LFP09,LFP,lithium-ion,35.0,,35.0,charge,44,0.0180046206487061,0.8102274464474808,0.4518895926101178,3.31240365737336,35.38067074585635
raw_CU_diffT/TC23LFP09/TC23LFP09_35deg.parquet,TC23LFP09_35deg.parquet,TC23LFP09,LFP,lithium-ion,35.0,,35.0,charge,45,0.0180054204084432,0.828232866855924,0.46193178771079035,3.31278511688362,35.37534464088399
raw_CU_diffT/TC23LFP09/TC23LFP09_35deg.parquet,TC23LFP09_35deg.parquet,TC23LFP09,LFP,lithium-ion,35.0,,35.0,charge,46,0.0180054577036014,0.8462383245595254,0.4719740036121577,3.31316657639388,35.3799885082873
raw_CU_diffT/TC23LFP09/TC23LFP09_35deg.parquet,TC23LFP09_35deg.parquet,TC23LFP09,LFP,lithium-ion,35.0,,35.0,charge,47,0.0180047937214779,0.8642431182810033,0.4820158491895961,3.31354803590415,35.407330414364644
raw_CU_diffT/TC23LFP09/TC23LFP09_35deg.parquet,TC23LFP09_35deg.parquet,TC23LFP09,LFP,lithium-ion,35.0,,35.0,charge,48,0.018005100455977,0.8822482187369803,0.49205786584261146,3.31392949541441,35.39046574585635
raw_CU_diffT/TC23LFP09/TC23LFP09_35deg.parquet,TC23LFP09_35deg.parquet,TC23LFP09,LFP,lithium-ion,35.0,,35.0,charge,49,0.0180053794276585,0.9002535981646388,0.5021000380869981,3.31450168467981,35.387348287292824
raw_CU_diffT/TC23LFP09/TC23LFP09_35deg.parquet,TC23LFP09_35deg.parquet,TC23LFP09,LFP,lithium-ion,35.0,,35.0,charge,50,0.0180055132822703,0.9182591114469091,0.5121422849863552,3.3150738739452,35.38941077348066
raw_CU_diffT/TC23LFP09/TC23LFP09_35deg.parquet,TC23LFP09_35deg.parquet,TC23LFP09,LFP,lithium-ion,35.0,,35.0,charge,51,0.0180052136874429,0.936264325134352,0.522184364792157,3.3156460632106,35.39597218232044
raw_CU_diffT/TC23LFP09/TC23LFP09_35deg.parquet,TC23LFP09_35deg.parquet,TC23LFP09,LFP,lithium-ion,35.0,,35.0,charge,52,0.0180047089331943,0.9542690340675463,0.5322261630804754,3.31640898223112,35.39420121546961
raw_CU_diffT/TC23LFP09/TC23LFP09_35deg.parquet,TC23LFP09_35deg.parquet,TC23LFP09,LFP,lithium-ion,35.0,,35.0,charge,53,0.018004716972779,0.9722737510403252,0.5422679658527257,3.31736263100678,35.39699878453039
raw_CU_diffT/TC23LFP09/TC23LFP09_35deg.parquet,TC23LFP09_35deg.parquet,TC23LFP09,LFP,lithium-ion,35.0,,35.0,charge,54,0.0180055200981006,0.9902792711384258,0.5523102165534879,3.31831627978244,35.388139198895026
raw_CU_diffT/TC23LFP09/TC23LFP09_35deg.parquet,TC23LFP09_35deg.parquet,TC23LFP09,LFP,lithium-ion,35.0,,35.0,charge,55,0.0180050581532667,1.0082843292916925,0.5623522096129375,3.31965138806836,35.38324165745857
raw_CU_diffT/TC23LFP09/TC23LFP09_35deg.parquet,TC23LFP09_35deg.parquet,TC23LFP09,LFP,lithium-ion,35.0,,35.0,charge,56,0.0180049407408285,1.026289270032521,0.5723941371877395,3.32117722610942,35.39134651933701
raw_CU_diffT/TC23LFP09/TC23LFP09_35deg.parquet,TC23LFP09_35deg.parquet,TC23LFP09,LFP,lithium-ion,35.0,,35.0,charge,57,0.0180052696970559,1.0442945397295769,0.5824362482318822,3.32365671292613,35.40493151933701
raw_CU_diffT/TC23LFP09/TC23LFP09_35deg.parquet,TC23LFP09_35deg.parquet,TC23LFP09,LFP,lithium-ion,35.0,,35.0,charge,58,0.0180050397401256,1.0622995794697025,0.592478231021738,3.32670838900824,35.3868585359116
raw_CU_diffT/TC23LFP09/TC23LFP09_35deg.parquet,TC23LFP09_35deg.parquet,TC23LFP09,LFP,lithium-ion,35.0,,35.0,charge,59,0.0180050314429936,1.0803046109126961,0.6025202091840195,3.33090444362114,35.3796985082873
raw_CU_diffT/TC23LFP09/TC23LFP09_35deg.parquet,TC23LFP09_35deg.parquet,TC23LFP09,LFP,lithium-ion,35.0,,35.0,charge,60,0.0180053003096404,1.0983099112223365,0.6125623373017735,3.33586341725456,35.39505450276243
raw_CU_diffT/TC23LFP09/TC23LFP09_35deg.parquet,TC23LFP09_35deg.parquet,TC23LFP09,LFP,lithium-ion,35.0,,35.0,charge,61,0.0180049317170163,1.1163148429393528,0.6226042598437086,3.34005947186746,35.36964814917127
raw_CU_diffT/TC23LFP09/TC23LFP09_35deg.parquet,TC23LFP09_35deg.parquet,TC23LFP09,LFP,lithium-ion,35.0,,35.0,charge,62,0.018004990695794,1.1343198336351468,0.6326462152799821,3.34253895868417,35.36861955801105
raw_CU_diffT/TC23LFP09/TC23LFP09_35deg.parquet,TC23LFP09_35deg.parquet,TC23LFP09,LFP,lithium-ion,35.0,,35.0,charge,63,0.018004946125021,1.1523247797601677,0.6426881458577192,3.3438740669701,35.37292933701657
raw_CU_diffT/TC23LFP09/TC23LFP09_35deg.parquet,TC23LFP09_35deg.parquet,TC23LFP09,LFP,lithium-ion,35.0,,35.0,charge,64,0.0180045303823854,1.1703293101425531,0.652729844562578,3.34463698599062,35.38353212707182
raw_CU_diffT/TC23LFP09/TC23LFP09_35deg.parquet,TC23LFP09_35deg.parquet,TC23LFP09,LFP,lithium-ion,35.0,,35.0,charge,65,0.0180054865031743,1.1883347966457274,0.6627720765263821,3.34501844550089,35.364331602209944
raw_CU_diffT/TC23LFP09/TC23LFP09_35deg.parquet,TC23LFP09_35deg.parquet,TC23LFP09,LFP,lithium-ion,35.0,,35.0,charge,66,0.0180047373477534,1.2063395339934808,0.6728138906624032,3.34520917525602,35.36187848066298
raw_CU_diffT/TC23LFP09/TC23LFP09_35deg.parquet,TC23LFP09_35deg.parquet,TC23LFP09,LFP,lithium-ion,35.0,,35.0,charge,67,0.0180049570407453,1.224344491034226,0.6828558273281865,3.34520917525602,35.351719447513815
raw_CU_diffT/TC23LFP09/TC23LFP09_35deg.parquet,TC23LFP09_35deg.parquet,TC23LFP09,LFP,lithium-ion,35.0,,35.0,charge,68,0.018005037963743,1.2423495289979691,0.6928978091272973,3.34539990501115,35.34814732044199
raw_CU_diffT/TC23LFP09/TC23LFP09_35deg.parquet,TC23LFP09_35deg.parquet,TC23LFP09,LFP,lithium-ion,35.0,,35.0,charge,69,0.0180049102309956,1.2603544392289647,0.7029397196857959,3.34559063476628,35.34284897790055
raw_CU_diffT/TC23LFP09/TC23LFP09_35deg.parquet,TC23LFP09_35deg.parquet,TC23LFP09,LFP,lithium-ion,35.0,,35.0,charge,70,0.0180046772486667,1.2783591164776313,0.7129815003026464,3.34559063476628,35.34468546961326
raw_CU_diffT/TC23LFP09/TC23LFP09_35deg.parquet,TC23LFP09_35deg.parquet,TC23LFP09,LFP,lithium-ion,35.0,,35.0,charge,71,0.018005302257333,1.2963644187349643,0.7230236295066904,3.34559063476628,35.348529917127074
raw_CU_diffT/TC23LFP09/TC23LFP09_35deg.parquet,TC23LFP09_35deg.parquet,TC23LFP09,LFP,lithium-ion,35.0,,35.0,charge,72,0.0180050880384266,1.314369506773391,0.7330656392340433,3.34559063476628,35.34724850828729
raw_CU_diffT/TC23LFP09/TC23LFP09_35deg.parquet,TC23LFP09_35deg.parquet,TC23LFP09,LFP,lithium-ion,35.0,,35.0,charge,73,0.0180053377425525,1.3323748445159433,0.7431077882293218,3.34559063476628,35.344241243093926
raw_CU_diffT/TC23LFP09/TC23LFP09_35deg.parquet,TC23LFP09_35deg.parquet,TC23LFP09,LFP,lithium-ion,35.0,,35.0,charge,74,0.01800518185566,1.3503800263716033,0.7531498502815268,3.34578136452141,35.354245580110494
raw_CU_diffT/TC23LFP09/TC23LFP09_35deg.parquet,TC23LFP09_35deg.parquet,TC23LFP09,LFP,lithium-ion,35.0,,35.0,charge,75,0.0180049964399395,1.3683850228115428,0.7631918089214929,3.34578136452141,35.35061867403315
raw_CU_diffT/TC23LFP09/TC23LFP09_35deg.parquet,TC23LFP09_35deg.parquet,TC23LFP09,LFP,lithium-ion,35.0,,35.0,charge,76,0.0180053405367321,1.386390363348275,0.7732339594751741,3.34597209427655,35.35390897790055
raw_CU_diffT/TC23LFP09/TC23LFP09_35deg.parquet,TC23LFP09_35deg.parquet,TC23LFP09,LFP,lithium-ion,35.0,,35.0,charge,77,0.0180045502909814,1.4043949136392564,0.7832756692836894,3.34597209427655,35.385794917127065
raw_CU_diffT/TC23LFP09/TC23LFP09_35deg.parquet,TC23LFP09_35deg.parquet,TC23LFP09,LFP,lithium-ion,35.0,,35.0,charge,78,0.0180045993295235,1.4223995129687799,0.7933174064425579,3.34616282403168,35.360224226519335
raw_CU_diffT/TC23LFP09/TC23LFP09_35deg.parquet,TC23LFP09_35deg.parquet,TC23LFP09,LFP,lithium-ion,35.0,,35.0,charge,79,0.0180048677465514,1.4404043807153313,0.803359293306132,3.34635355378681,35.36098861878453
raw_CU_diffT/TC23LFP09/TC23LFP09_35deg.parquet,TC23LFP09_35deg.parquet,TC23LFP09,LFP,lithium-ion,35.0,,35.0,charge,80,0.0180051637896159,1.4584095445049472,0.8134013452823303,3.34635355378681,35.35368080110497
raw_CU_diffT/TC23LFP09/TC23LFP09_35deg.parquet,TC23LFP09_35deg.parquet,TC23LFP09,LFP,lithium-ion,35.0,,35.0,charge,81,0.0180053392859771,1.4764148837909243,0.8234434951384257,3.34654428354194,35.352817679558015
raw_CU_diffT/TC23LFP09/TC23LFP09_35deg.parquet,TC23LFP09_35deg.parquet,TC23LFP09,LFP,lithium-ion,35.0,,35.0,charge,82,0.0180049418968414,1.4944198256877657,0.8334854233579727,3.34673501329707,35.35354546961326
raw_CU_diffT/TC23LFP09/TC23LFP09_35deg.parquet,TC23LFP09_35deg.parquet,TC23LFP09,LFP,lithium-ion,35.0,,35.0,charge,83,0.0180056164287828,1.5124254421165484,0.8435277277854173,3.34692574305221,35.37107411602209
raw_CU_diffT/TC23LFP09/TC23LFP09_35deg.parquet,TC23LFP09_35deg.parquet,TC23LFP09,LFP,lithium-ion,35.0,,35.0,charge,84,0.018005794450602,1.5304312365671504,0.8535701315012874,3.34711647280734,35.35910668508288
raw_CU_diffT/TC23LFP09/TC23LFP09_35deg.parquet,TC23LFP09_35deg.parquet,TC23LFP09,LFP,lithium-ion,35.0,,35.0,charge,85,0.0180053004403765,1.5484365370075268,0.863612259691957,3.34730720256247,35.35585276243094
raw_CU_diffT/TC23LFP09/TC23LFP09_35deg.parquet,TC23LFP09_35deg.parquet,TC23LFP09,LFP,lithium-ion,35.0,,35.0,charge,86,0.0180053737361075,1.5664419107436343,0.8736544287619847,3.3474979323176,35.35754267955801
raw_CU_diffT/TC23LFP09/TC23LFP09_35deg.parquet,TC23LFP09_35deg.parquet,TC23LFP09,LFP,lithium-ion,35.0,,35.0,charge,87,0.0180045504015422,1.5844464611451765,0.8836961386321633,3.34787939182786,35.36411337016575
raw_CU_diffT/TC23LFP09/TC23LFP09_35deg.parquet,TC23LFP09_35deg.parquet,TC23LFP09,LFP,lithium-ion,35.0,,35.0,charge,88,0.0180053374434227,1.6024517985885993,0.8937382874606077,3.348070121583,35.36173245856354
raw_CU_diffT/TC23LFP09/TC23LFP09_35deg.parquet,TC23LFP09_35deg.parquet,TC23LFP09,LFP,lithium-ion,35.0,,35.0,charge,89,0.0180051651659149,1.6204569637545143,0.9037803402044117,3.34845158109326,35.35953392265193
raw_CU_diffT/TC23LFP09/TC23LFP09_35deg.parquet,TC23LFP09_35deg.parquet,TC23LFP09,LFP,lithium-ion,35.0,,35.0,charge,90,0.0180048868718688,1.638461850626383,0.913822237734783,3.34864231084839,35.38685886740331
raw_CU_diffT/TC23LFP09/TC23LFP09_35deg.parquet,TC23LFP09_35deg.parquet,TC23LFP09,LFP,lithium-ion,35.0,,35.0,charge,91,0.0180049935162827,1.6564668441426658,0.9238641947441327,3.34902377035865,35.37720784530387
raw_CU_diffT/TC23LFP09/TC23LFP09_35deg.parquet,TC23LFP09_35deg.parquet,TC23LFP09,LFP,lithium-ion,35.0,,35.0,charge,92,0.0180049669188436,1.6744718110615093,0.9339061369192455,3.34959595962405,35.37047477900553
raw_CU_diffT/TC23LFP09/TC23LFP09_35deg.parquet,TC23LFP09_35deg.parquet,TC23LFP09,LFP,lithium-ion,35.0,,35.0,charge,93,0.0180060450531187,1.692477856114628,0.9439486804041022,3.35035887864458,35.364967569060774
raw_CU_diffT/TC23LFP09/TC23LFP09_35deg.parquet,TC23LFP09_35deg.parquet,TC23LFP09,LFP,lithium-ion,35.0,,35.0,charge,94,0.0180052337644754,1.7104830898791035,0.9539907714075031,3.35131252742024,35.386939502762424
raw_CU_diffT/TC23LFP09/TC23LFP09_35deg.parquet,TC23LFP09_35deg.parquet,TC23LFP09,LFP,lithium-ion,35.0,,35.0,charge,95,0.0180050628157635,1.728488152694867,0.9640327670673753,3.35264763570616,35.37897063535912
raw_CU_diffT/TC23LFP09/TC23LFP09_35deg.parquet,TC23LFP09_35deg.parquet,TC23LFP09,LFP,lithium-ion,35.0,,35.0,charge,96,0.0180056445273866,1.7464937972222536,0.9740750871663042,3.35550858203313,35.38542245856353
raw_CU_diffT/TC23LFP09/TC23LFP09_35deg.parquet,TC23LFP09_35deg.parquet,TC23LFP09,LFP,lithium-ion,35.0,,35.0,charge,97,0.0180050897048168,1.7644988869270704,0.9841170978230558,3.3637099615038,35.391292762430936
raw_CU_diffT/TC23LFP09/TC23LFP09_35deg.parquet,TC23LFP09_35deg.parquet,TC23LFP09,LFP,lithium-ion,35.0,,35.0,charge,98,0.0125698237111278,1.7770687106381982,0.991127687924524,3.38259220726185,35.408540193370165
raw_CU_diffT/TC23LFP09/TC23LFP09_35deg.parquet,TC23LFP09_35deg.parquet,TC23LFP09,LFP,lithium-ion,35.0,,35.0,charge,99,0.0083586450230492,1.7854273556612474,0.9957895698575537,3.42207326657412,35.37057408839779
raw_CU_diffT/TC23LFP09/TC23LFP09_35deg.parquet,TC23LFP09_35deg.parquet,TC23LFP09,LFP,lithium-ion,35.0,,35.0,charge,100,0.0042107141167819,1.7896380697780294,0.9981380189198179,3.47223519217377,35.3203958839779
raw_CU_diffT/TC23LFP09/TC23LFP09_35deg.parquet,TC23LFP09_35deg.parquet,TC23LFP09,LFP,lithium-ion,35.0,,35.0,charge,101,0.0016634557852267,1.791301525563256,0.9990657810690846,3.50618508858723,35.29412627071823
raw_CU_diffT/TC23LFP09/TC23LFP09_35deg.parquet,TC23LFP09_35deg.parquet,TC23LFP09,LFP,lithium-ion,35.0,,35.0,charge,102,0.0008361408826793,1.7921376664459354,0.9995321234085046,3.52773755091712,35.292645
raw_CU_diffT/TC23LFP09/TC23LFP09_35deg.parquet,TC23LFP09_35deg.parquet,TC23LFP09,LFP,lithium-ion,35.0,,35.0,charge,103,0.000505441631885,1.7926431080778205,0.9998140242674822,3.54223301230713,35.276559696132594
raw_CU_diffT/TC23LFP09/TC23LFP09_35deg.parquet,TC23LFP09_35deg.parquet,TC23LFP09,LFP,lithium-ion,35.0,,35.0,charge,104,0.0003334501287996,1.7929765582066202,1.0,3.55234168932912,35.28452831491713
raw_CU_diffT/TC23LFP09/TC23LFP09_45deg.parquet,TC23LFP09_45deg.parquet,TC23LFP09,LFP,lithium-ion,45.0,,45.0,discharge,0,0.0180836388522242,0.0180836388522242,0.01004218993657493,3.33986874211233,45.21862908839779
raw_CU_diffT/TC23LFP09/TC23LFP09_45deg.parquet,TC23LFP09_45deg.parquet,TC23LFP09,LFP,lithium-ion,45.0,,45.0,discharge,1,0.0180846688805946,0.0361683077328188,0.020084951867570904,3.32651765925311,45.23527046961326
raw_CU_diffT/TC23LFP09/TC23LFP09_45deg.parquet,TC23LFP09_45deg.parquet,TC23LFP09,LFP,lithium-ion,45.0,,45.0,discharge,2,0.0180837961676556,0.0542521039004744,0.03012722916440861,3.32651765925311,45.25085806629835
raw_CU_diffT/TC23LFP09/TC23LFP09_45deg.parquet,TC23LFP09_45deg.parquet,TC23LFP09,LFP,lithium-ion,45.0,,45.0,discharge,3,0.0180840263970093,0.0723361302974837,0.040169634312002336,3.32670838900824,45.26083690607735
raw_CU_diffT/TC23LFP09/TC23LFP09_45deg.parquet,TC23LFP09_45deg.parquet,TC23LFP09,LFP,lithium-ion,45.0,,45.0,discharge,4,0.0180838824453624,0.0904200127428461,0.05021195952049798,3.32670838900824,45.263286464088395
raw_CU_diffT/TC23LFP09/TC23LFP09_45deg.parquet,TC23LFP09_45deg.parquet,TC23LFP09,LFP,lithium-ion,45.0,,45.0,discharge,5,0.0180831010820417,0.1085031138248878,0.06025385082302259,3.32670838900824,45.26537745856353
raw_CU_diffT/TC23LFP09/TC23LFP09_45deg.parquet,TC23LFP09_45deg.parquet,TC23LFP09,LFP,lithium-ion,45.0,,45.0,discharge,6,0.0180834524845842,0.126586566309472,0.0702959372660886,3.32651765925311,45.268956436464094
raw_CU_diffT/TC23LFP09/TC23LFP09_45deg.parquet,TC23LFP09_45deg.parquet,TC23LFP09,LFP,lithium-ion,45.0,,45.0,discharge,7,0.0180833997198981,0.1446699660293701,0.08033799440791695,3.32632692949797,45.27609569060774
raw_CU_diffT/TC23LFP09/TC23LFP09_45deg.parquet,TC23LFP09_45deg.parquet,TC23LFP09,LFP,lithium-ion,45.0,,45.0,discharge,8,0.0180834909314903,0.1627534569608604,0.09038010220128401,3.32613619974284,45.27909395027625
raw_CU_diffT/TC23LFP09/TC23LFP09_45deg.parquet,TC23LFP09_45deg.parquet,TC23LFP09,LFP,lithium-ion,45.0,,45.0,discharge,9,0.0180841493146717,0.1808376062755321,0.10042257560740261,3.32613619974284,45.28001506925207
raw_CU_diffT/TC23LFP09/TC23LFP09_45deg.parquet,TC23LFP09_45deg.parquet,TC23LFP09,LFP,lithium-ion,45.0,,45.0,discharge,10,0.0180872816054471,0.1989248878809792,0.11046678843439552,3.32594546998771,45.27947375690608
raw_CU_diffT/TC23LFP09/TC23LFP09_45deg.parquet,TC23LFP09_45deg.parquet,TC23LFP09,LFP,lithium-ion,45.0,,45.0,discharge,11,0.0180871571728857,0.2170120450538649,0.12051093216161123,3.32575474023258,45.27419497237568
raw_CU_diffT/TC23LFP09/TC23LFP09_45deg.parquet,TC23LFP09_45deg.parquet,TC23LFP09,LFP,lithium-ion,45.0,,45.0,discharge,12,0.0180874574649496,0.2350995025188145,0.13055524264674367,3.32556401047745,45.269674613259674
raw_CU_diffT/TC23LFP09/TC23LFP09_45deg.parquet,TC23LFP09_45deg.parquet,TC23LFP09,LFP,lithium-ion,45.0,,45.0,discharge,13,0.0180838025985497,0.2531833051173642,0.14059752351477967,3.32537328072232,45.269801381215466
raw_CU_diffT/TC23LFP09/TC23LFP09_45deg.parquet,TC23LFP09_45deg.parquet,TC23LFP09,LFP,lithium-ion,45.0,,45.0,discharge,14,0.0180870697661752,0.2712703748835394,0.1506416187033801,3.32537328072232,45.2676782320442
raw_CU_diffT/TC23LFP09/TC23LFP09_45deg.parquet,TC23LFP09_45deg.parquet,TC23LFP09,LFP,lithium-ion,45.0,,45.0,discharge,15,0.0180867908498453,0.2893571657333847,0.16068555900441706,3.32518255096718,45.2625153038674
raw_CU_diffT/TC23LFP09/TC23LFP09_45deg.parquet,TC23LFP09_45deg.parquet,TC23LFP09,LFP,lithium-ion,45.0,,45.0,discharge,16,0.0180843598642315,0.3074415255976162,0.17072814933272637,3.32518255096718,45.26087842541436
raw_CU_diffT/TC23LFP09/TC23LFP09_45deg.parquet,TC23LFP09_45deg.parquet,TC23LFP09,LFP,lithium-ion,45.0,,45.0,discharge,17,0.0180870781136919,0.32552860371130815,0.18077224915686224,3.32499182121205,45.262800828729276
raw_CU_diffT/TC23LFP09/TC23LFP09_45deg.parquet,TC23LFP09_45deg.parquet,TC23LFP09,LFP,lithium-ion,45.0,,45.0,discharge,18,0.0180839968763732,0.34361260058768134,0.19081463791108308,3.32499182121205,45.26422751381215
raw_CU_diffT/TC23LFP09/TC23LFP09_45deg.parquet,TC23LFP09_45deg.parquet,TC23LFP09,LFP,lithium-ion,45.0,,45.0,discharge,19,0.0180848840767075,0.36169748466438884,0.2008575193445894,3.32461036170179,45.264923093922654
raw_CU_diffT/TC23LFP09/TC23LFP09_45deg.parquet,TC23LFP09_45deg.parquet,TC23LFP09,LFP,lithium-ion,45.0,,45.0,discharge,20,0.018084494294574,0.3797819789589628,0.21090018432463467,3.32461036170179,45.26846038674034
raw_CU_diffT/TC23LFP09/TC23LFP09_45deg.parquet,TC23LFP09_45deg.parquet,TC23LFP09,LFP,lithium-ion,45.0,,45.0,discharge,21,0.0180845731219176,0.3978665520808804,0.2209428930790089,3.32441963194666,45.271681685082875
raw_CU_diffT/TC23LFP09/TC23LFP09_45deg.parquet,TC23LFP09_45deg.parquet,TC23LFP09,LFP,lithium-ion,45.0,,45.0,discharge,22,0.0180844095344464,0.4159509616153268,0.23098551099013692,3.32422890219153,45.273550607734805
raw_CU_diffT/TC23LFP09/TC23LFP09_45deg.parquet,TC23LFP09_45deg.parquet,TC23LFP09,LFP,lithium-ion,45.0,,45.0,discharge,23,0.0180832635040406,0.4340342251193674,0.24102749248869876,3.32403817243639,45.27295997237569
raw_CU_diffT/TC23LFP09/TC23LFP09_45deg.parquet,TC23LFP09_45deg.parquet,TC23LFP09,LFP,lithium-ion,45.0,,45.0,discharge,24,0.0180828714729582,0.4521170965923256,0.2510692562849152,3.32384744268126,45.27434226519337
raw_CU_diffT/TC23LFP09/TC23LFP09_45deg.parquet,TC23LFP09_45deg.parquet,TC23LFP09,LFP,lithium-ion,45.0,,45.0,discharge,25,0.0180845188901606,0.4702016154824862,0.2611119349233593,3.323465983171,45.27378309392265
raw_CU_diffT/TC23LFP09/TC23LFP09_45deg.parquet,TC23LFP09_45deg.parquet,TC23LFP09,LFP,lithium-ion,45.0,,45.0,discharge,26,0.0180841670597966,0.4882857825422828,0.27115441818368463,3.3228937939056,45.271755469613254
raw_CU_diffT/TC23LFP09/TC23LFP09_45deg.parquet,TC23LFP09_45deg.parquet,TC23LFP09,LFP,lithium-ion,45.0,,45.0,discharge,27,0.0180827123301126,0.5063684948723953,0.28119609360484027,3.32232160464021,45.27141809392265
raw_CU_diffT/TC23LFP09/TC23LFP09_45deg.parquet,TC23LFP09_45deg.parquet,TC23LFP09,LFP,lithium-ion,45.0,,45.0,discharge,28,0.018085858372134,0.5244543532445294,0.2912395160831998,3.32155868561968,45.27253712707182
raw_CU_diffT/TC23LFP09/TC23LFP09_45deg.parquet,TC23LFP09_45deg.parquet,TC23LFP09,LFP,lithium-ion,45.0,,45.0,discharge,29,0.0180829192282786,0.542537272472808,0.30128130639885753,3.32041430708889,45.27188185082873
raw_CU_diffT/TC23LFP09/TC23LFP09_45deg.parquet,TC23LFP09_45deg.parquet,TC23LFP09,LFP,lithium-ion,45.0,,45.0,discharge,30,0.0180837564564232,0.5606210289292313,0.3113235616432897,3.31888846904784,45.26890395027624
raw_CU_diffT/TC23LFP09/TC23LFP09_45deg.parquet,TC23LFP09_45deg.parquet,TC23LFP09,LFP,lithium-ion,45.0,,45.0,discharge,31,0.0180825273863965,0.5787035563156278,0.3213651343616686,3.31679044174139,45.26943179558011
raw_CU_diffT/TC23LFP09/TC23LFP09_45deg.parquet,TC23LFP09_45deg.parquet,TC23LFP09,LFP,lithium-ion,45.0,,45.0,discharge,32,0.0180837630500801,0.5967873193657078,0.3314073932676843,3.31373876565928,45.272884060773485
raw_CU_diffT/TC23LFP09/TC23LFP09_45deg.parquet,TC23LFP09_45deg.parquet,TC23LFP09,LFP,lithium-ion,45.0,,45.0,discharge,33,0.0180851137041572,0.614872433069865,0.3414504022176979,3.30992417055664,45.275460441988955
raw_CU_diffT/TC23LFP09/TC23LFP09_45deg.parquet,TC23LFP09_45deg.parquet,TC23LFP09,LFP,lithium-ion,45.0,,45.0,discharge,34,0.0180850232954975,0.6329574563653626,0.3514933609620565,3.30553738618861,45.26823930939226
raw_CU_diffT/TC23LFP09/TC23LFP09_45deg.parquet,TC23LFP09_45deg.parquet,TC23LFP09,LFP,lithium-ion,45.0,,45.0,discharge,35,0.0180847182396277,0.6510421746049903,0.36153615030306596,3.30115060182058,45.261017430939226
raw_CU_diffT/TC23LFP09/TC23LFP09_45deg.parquet,TC23LFP09_45deg.parquet,TC23LFP09,LFP,lithium-ion,45.0,,45.0,discharge,36,0.0180829310988194,0.6691251057038097,0.3715779472106617,3.29771746622821,45.25383621546961
raw_CU_diffT/TC23LFP09/TC23LFP09_45deg.parquet,TC23LFP09_45deg.parquet,TC23LFP09,LFP,lithium-ion,45.0,,45.0,discharge,37,0.0180824142776822,0.6872075199814919,0.38161945711761186,3.2952379794115,45.24245146408839
raw_CU_diffT/TC23LFP09/TC23LFP09_45deg.parquet,TC23LFP09_45deg.parquet,TC23LFP09,LFP,lithium-ion,45.0,,45.0,discharge,38,0.018084155320521,0.7052916753020129,0.39166193385889325,3.29371214137044,45.23284350828729
raw_CU_diffT/TC23LFP09/TC23LFP09_45deg.parquet,TC23LFP09_45deg.parquet,TC23LFP09,LFP,lithium-ion,45.0,,45.0,discharge,39,0.0180842938381329,0.7233759691401458,0.40170448752164933,3.29256776283965,45.22938922651933
raw_CU_diffT/TC23LFP09/TC23LFP09_45deg.parquet,TC23LFP09_45deg.parquet,TC23LFP09,LFP,lithium-ion,45.0,,45.0,discharge,40,0.0180839250665089,0.7414598942066547,0.4117468363984815,3.29180484381913,45.2293335635359
raw_CU_diffT/TC23LFP09/TC23LFP09_45deg.parquet,TC23LFP09_45deg.parquet,TC23LFP09,LFP,lithium-ion,45.0,,45.0,discharge,41,0.0180836843182551,0.7595435785249098,0.42178905158321145,3.2910419247986,45.23204922651934
raw_CU_diffT/TC23LFP09/TC23LFP09_45deg.parquet,TC23LFP09_45deg.parquet,TC23LFP09,LFP,lithium-ion,45.0,,45.0,discharge,42,0.0180827706584216,0.7776263491833314,0.43183075939519083,3.29085119504347,45.23599411602211
raw_CU_diffT/TC23LFP09/TC23LFP09_45deg.parquet,TC23LFP09_45deg.parquet,TC23LFP09,LFP,lithium-ion,45.0,,45.0,discharge,43,0.0180828339516239,0.7957091831349553,0.44187250235509395,3.2904697355332,45.23966417127073
raw_CU_diffT/TC23LFP09/TC23LFP09_45deg.parquet,TC23LFP09_45deg.parquet,TC23LFP09,LFP,lithium-ion,45.0,,45.0,discharge,44,0.0180828779550656,0.8137920610900209,0.45191426975094845,3.29027900577807,45.24041392265194
raw_CU_diffT/TC23LFP09/TC23LFP09_45deg.parquet,TC23LFP09_45deg.parquet,TC23LFP09,LFP,lithium-ion,45.0,,45.0,discharge,45,0.0180823233188558,0.8318743844088767,0.46195572914672567,3.28989754626781,45.23568403314918
raw_CU_diffT/TC23LFP09/TC23LFP09_45deg.parquet,TC23LFP09_45deg.parquet,TC23LFP09,LFP,lithium-ion,45.0,,45.0,discharge,46,0.0180831975283166,0.8499575819371933,0.4719976740077082,3.28970681651268,45.23240983425414
raw_CU_diffT/TC23LFP09/TC23LFP09_45deg.parquet,TC23LFP09_45deg.parquet,TC23LFP09,LFP,lithium-ion,45.0,,45.0,discharge,47,0.018081630805527,0.8680392127427203,0.48203874883761133,3.28951608675754,45.230583066298344
raw_CU_diffT/TC23LFP09/TC23LFP09_45deg.parquet,TC23LFP09_45deg.parquet,TC23LFP09,LFP,lithium-ion,45.0,,45.0,discharge,48,0.0180813886796541,0.8861206014223745,0.4920796892103942,3.28932535700241,45.23207259668508
raw_CU_diffT/TC23LFP09/TC23LFP09_45deg.parquet,TC23LFP09_45deg.parquet,TC23LFP09,LFP,lithium-ion,45.0,,45.0,discharge,49,0.0180846282367296,0.9042052296591041,0.5021224285710759,3.28913462724728,45.22942179558011
raw_CU_diffT/TC23LFP09/TC23LFP09_45deg.parquet,TC23LFP09_45deg.parquet,TC23LFP09,LFP,lithium-ion,45.0,,45.0,discharge,50,0.018087263289789,0.9222924929488932,0.5121666312270342,3.28913462724728,45.22857743093922
raw_CU_diffT/TC23LFP09/TC23LFP09_45deg.parquet,TC23LFP09_45deg.parquet,TC23LFP09,LFP,lithium-ion,45.0,,45.0,discharge,51,0.0180843448618872,0.9403768378107803,0.5222092132242553,3.28875316773702,45.22726759668508
raw_CU_diffT/TC23LFP09/TC23LFP09_45deg.parquet,TC23LFP09_45deg.parquet,TC23LFP09,LFP,lithium-ion,45.0,,45.0,discharge,52,0.0180864754921813,0.9584633133029616,0.53225297840116,3.28875316773702,45.223560414364634
raw_CU_diffT/TC23LFP09/TC23LFP09_45deg.parquet,TC23LFP09_45deg.parquet,TC23LFP09,LFP,lithium-ion,45.0,,45.0,discharge,53,0.0180865469164139,0.9765498602193755,0.5422967832413049,3.28837170822675,45.22027784530386
raw_CU_diffT/TC23LFP09/TC23LFP09_45deg.parquet,TC23LFP09_45deg.parquet,TC23LFP09,LFP,lithium-ion,45.0,,45.0,discharge,54,0.0180843176767374,0.9946341778961129,0.5523393501420932,3.28818097847162,45.2242667679558
raw_CU_diffT/TC23LFP09/TC23LFP09_45deg.parquet,TC23LFP09_45deg.parquet,TC23LFP09,LFP,lithium-ion,45.0,,45.0,discharge,55,0.0180839313918353,1.0127181092879483,0.5623817025314999,3.28799024871649,45.22784842541436
raw_CU_diffT/TC23LFP09/TC23LFP09_45deg.parquet,TC23LFP09_45deg.parquet,TC23LFP09,LFP,lithium-ion,45.0,,45.0,discharge,56,0.0180840076590439,1.030802116946992,0.5724240972735437,3.28760878920623,45.23087975138122
raw_CU_diffT/TC23LFP09/TC23LFP09_45deg.parquet,TC23LFP09_45deg.parquet,TC23LFP09,LFP,lithium-ion,45.0,,45.0,discharge,57,0.0180847957096914,1.0488869126566835,0.5824669296351588,3.28741805945109,45.23264367403315
raw_CU_diffT/TC23LFP09/TC23LFP09_45deg.parquet,TC23LFP09_45deg.parquet,TC23LFP09,LFP,lithium-ion,45.0,,45.0,discharge,58,0.0180840099823278,1.0669709226390114,0.5925093256673665,3.28703659994083,45.233825276243095
raw_CU_diffT/TC23LFP09/TC23LFP09_45deg.parquet,TC23LFP09_45deg.parquet,TC23LFP09,LFP,lithium-ion,45.0,,45.0,discharge,59,0.018084073120433,1.0850549957594444,0.6025517567613695,3.28646441067544,45.23751839779006
raw_CU_diffT/TC23LFP09/TC23LFP09_45deg.parquet,TC23LFP09_45deg.parquet,TC23LFP09,LFP,lithium-ion,45.0,,45.0,discharge,60,0.0180869774323754,1.1031419731918197,0.6125958006752479,3.28551076189978,45.241226850828724
raw_CU_diffT/TC23LFP09/TC23LFP09_45deg.parquet,TC23LFP09_45deg.parquet,TC23LFP09,LFP,lithium-ion,45.0,,45.0,discharge,61,0.0180866495756303,1.12122862276745,0.6226396625240157,3.28455711312412,45.245272209944744
raw_CU_diffT/TC23LFP09/TC23LFP09_45deg.parquet,TC23LFP09_45deg.parquet,TC23LFP09,LFP,lithium-ion,45.0,,45.0,discharge,62,0.0180869950047827,1.1393156177722326,0.6326837161961875,3.28341273459333,45.25129251381217
raw_CU_diffT/TC23LFP09/TC23LFP09_45deg.parquet,TC23LFP09_45deg.parquet,TC23LFP09,LFP,lithium-ion,45.0,,45.0,discharge,63,0.0180866941606894,1.157402311932922,0.64272760280389,3.28150543704201,45.25331856353592
raw_CU_diffT/TC23LFP09/TC23LFP09_45deg.parquet,TC23LFP09_45deg.parquet,TC23LFP09,LFP,lithium-ion,45.0,,45.0,discharge,64,0.0180871282502122,1.1754894401831342,0.6527717304697929,3.27921667998043,45.25383610497238
raw_CU_diffT/TC23LFP09/TC23LFP09_45deg.parquet,TC23LFP09_45deg.parquet,TC23LFP09,LFP,lithium-ion,45.0,,45.0,discharge,65,0.0180869018250135,1.1935763420081478,0.6628157323974596,3.27654646340858,45.257279198895034
raw_CU_diffT/TC23LFP09/TC23LFP09_45deg.parquet,TC23LFP09_45deg.parquet,TC23LFP09,LFP,lithium-ion,45.0,,45.0,discharge,66,0.0180839582798683,1.211660300288016,0.6728580997183043,3.27368551708161,45.26572555248619
raw_CU_diffT/TC23LFP09/TC23LFP09_45deg.parquet,TC23LFP09_45deg.parquet,TC23LFP09,LFP,lithium-ion,45.0,,45.0,discharge,67,0.0180868211512315,1.2297471214392475,0.6829020568462796,3.27120603026489,45.27342389502762
raw_CU_diffT/TC23LFP09/TC23LFP09_45deg.parquet,TC23LFP09_45deg.parquet,TC23LFP09,LFP,lithium-ion,45.0,,45.0,discharge,68,0.0180867928694717,1.2478339143087191,0.6929459982688536,3.26872654344818,45.27763745856353
raw_CU_diffT/TC23LFP09/TC23LFP09_45deg.parquet,TC23LFP09_45deg.parquet,TC23LFP09,LFP,lithium-ion,45.0,,45.0,discharge,69,0.0180853618054357,1.265919276114155,0.7029891449942443,3.26605632687634,45.28154544198895
raw_CU_diffT/TC23LFP09/TC23LFP09_45deg.parquet,TC23LFP09_45deg.parquet,TC23LFP09,LFP,lithium-ion,45.0,,45.0,discharge,70,0.0180872285712521,1.284006504685407,0.7130333283703361,3.26319538054936,45.28924281767956
raw_CU_diffT/TC23LFP09/TC23LFP09_45deg.parquet,TC23LFP09_45deg.parquet,TC23LFP09,LFP,lithium-ion,45.0,,45.0,discharge,71,0.0180847004468902,1.3020912051322973,0.7230761078306988,3.26014370446725,45.30029864640884
raw_CU_diffT/TC23LFP09/TC23LFP09_45deg.parquet,TC23LFP09_45deg.parquet,TC23LFP09,LFP,lithium-ion,45.0,,45.0,discharge,72,0.0180841925978052,1.3201753977301025,0.7331186052727678,3.25671056887488,45.30527234806629
raw_CU_diffT/TC23LFP09/TC23LFP09_45deg.parquet,TC23LFP09_45deg.parquet,TC23LFP09,LFP,lithium-ion,45.0,,45.0,discharge,73,0.018083324413729,1.3382587221438316,0.7431606205956427,3.25365889279277,45.30515671270718
raw_CU_diffT/TC23LFP09/TC23LFP09_45deg.parquet,TC23LFP09_45deg.parquet,TC23LFP09,LFP,lithium-ion,45.0,,45.0,discharge,74,0.0180844379137914,1.356343160057623,0.7532032542663628,3.25060721671066,45.30688806629835
raw_CU_diffT/TC23LFP09/TC23LFP09_45deg.parquet,TC23LFP09_45deg.parquet,TC23LFP09,LFP,lithium-ion,45.0,,45.0,discharge,75,0.0180843940070267,1.3744275540646498,0.7632458635548183,3.24793700013882,45.30488212707183
raw_CU_diffT/TC23LFP09/TC23LFP09_45deg.parquet,TC23LFP09_45deg.parquet,TC23LFP09,LFP,lithium-ion,45.0,,45.0,discharge,76,0.0180850635210479,1.3925126175856977,0.773288844637193,3.24488532405671,45.30233674033149
raw_CU_diffT/TC23LFP09/TC23LFP09_45deg.parquet,TC23LFP09_45deg.parquet,TC23LFP09,LFP,lithium-ion,45.0,,45.0,discharge,77,0.0180851817860919,1.4105977993717895,0.783331891394405,3.24087999919894,45.30035168508288
raw_CU_diffT/TC23LFP09/TC23LFP09_45deg.parquet,TC23LFP09_45deg.parquet,TC23LFP09,LFP,lithium-ion,45.0,,45.0,discharge,78,0.018085820129316,1.4286836195011055,0.7933752926357973,3.23573029581039,45.30125966850829
raw_CU_diffT/TC23LFP09/TC23LFP09_45deg.parquet,TC23LFP09_45deg.parquet,TC23LFP09,LFP,lithium-ion,45.0,,45.0,discharge,79,0.0180842609835874,1.4467678804846928,0.8034178280537969,3.23000840315643,45.3015129558011
raw_CU_diffT/TC23LFP09/TC23LFP09_45deg.parquet,TC23LFP09_45deg.parquet,TC23LFP09,LFP,lithium-ion,45.0,,45.0,discharge,80,0.0180841559688886,1.4648520364535815,0.8134603051551293,3.22466797001274,45.299179419889505
raw_CU_diffT/TC23LFP09/TC23LFP09_45deg.parquet,TC23LFP09_45deg.parquet,TC23LFP09,LFP,lithium-ion,45.0,,45.0,discharge,81,0.0180849218967201,1.4829369583503016,0.8235032075908107,3.21951826662419,45.29810284530387
raw_CU_diffT/TC23LFP09/TC23LFP09_45deg.parquet,TC23LFP09_45deg.parquet,TC23LFP09,LFP,lithium-ion,45.0,,45.0,discharge,82,0.0180846702352702,1.5010216285855718,0.833545970274084,3.21341491445997,45.296350110497244
raw_CU_diffT/TC23LFP09/TC23LFP09_45deg.parquet,TC23LFP09_45deg.parquet,TC23LFP09,LFP,lithium-ion,45.0,,45.0,discharge,83,0.0180845316392676,1.5191061602248395,0.8435886559923507,3.20559499449957,45.29370922651935
raw_CU_diffT/TC23LFP09/TC23LFP09_45deg.parquet,TC23LFP09_45deg.parquet,TC23LFP09,LFP,lithium-ion,45.0,,45.0,discharge,84,0.0180843852408707,1.5371905454657102,0.8536312604127922,3.20063602086614,45.28778538674034
raw_CU_diffT/TC23LFP09/TC23LFP09_45deg.parquet,TC23LFP09_45deg.parquet,TC23LFP09,LFP,lithium-ion,45.0,,45.0,discharge,85,0.0180848910296357,1.5552754364953458,0.8636741457073923,3.19911018282509,45.284912983425414
raw_CU_diffT/TC23LFP09/TC23LFP09_45deg.parquet,TC23LFP09_45deg.parquet,TC23LFP09,LFP,lithium-ion,45.0,,45.0,discharge,86,0.0180868449169567,1.5733622814123025,0.8737181160329286,3.19834726380456,45.28726856353591
raw_CU_diffT/TC23LFP09/TC23LFP09_45deg.parquet,TC23LFP09_45deg.parquet,TC23LFP09,LFP,lithium-ion,45.0,,45.0,discharge,87,0.0180846283588234,1.591446909771126,0.8837608554614113,3.19758434478403,45.28941127071824
raw_CU_diffT/TC23LFP09/TC23LFP09_45deg.parquet,TC23LFP09_45deg.parquet,TC23LFP09,LFP,lithium-ion,45.0,,45.0,discharge,88,0.0180875809229513,1.6095344906940772,0.8938052345051293,3.19663069600837,45.28971787292818
raw_CU_diffT/TC23LFP09/TC23LFP09_45deg.parquet,TC23LFP09_45deg.parquet,TC23LFP09,LFP,lithium-ion,45.0,,45.0,discharge,89,0.0180870044912614,1.6276214951853385,0.9038492934453237,3.19529558772245,45.291618674033145
raw_CU_diffT/TC23LFP09/TC23LFP09_45deg.parquet,TC23LFP09_45deg.parquet,TC23LFP09,LFP,lithium-ion,45.0,,45.0,discharge,90,0.0180850069412794,1.645706502126618,0.9138922431078728,3.19281610090574,45.292484364640885
raw_CU_diffT/TC23LFP09/TC23LFP09_45deg.parquet,TC23LFP09_45deg.parquet,TC23LFP09,LFP,lithium-ion,45.0,,45.0,discharge,91,0.0180858177662732,1.6637923198928912,0.9239356430370226,3.18480545119021,45.29688842541436
raw_CU_diffT/TC23LFP09/TC23LFP09_45deg.parquet,TC23LFP09_45deg.parquet,TC23LFP09,LFP,lithium-ion,45.0,,45.0,discharge,92,0.0180840842840665,1.6818764041769578,0.9339780803304044,3.15981985326794,45.3156632044199
raw_CU_diffT/TC23LFP09/TC23LFP09_45deg.parquet,TC23LFP09_45deg.parquet,TC23LFP09,LFP,lithium-ion,45.0,,45.0,discharge,93,0.0180845415620323,1.6999609457389901,0.9440207715589718,3.12224609150699,45.33318171270719
raw_CU_diffT/TC23LFP09/TC23LFP09_45deg.parquet,TC23LFP09_45deg.parquet,TC23LFP09,LFP,lithium-ion,45.0,,45.0,discharge,94,0.0180866536343532,1.7180475993733433,0.954064635661626,3.07532657174457,45.34475535911603
raw_CU_diffT/TC23LFP09/TC23LFP09_45deg.parquet,TC23LFP09_45deg.parquet,TC23LFP09,LFP,lithium-ion,45.0,,45.0,discharge,95,0.0180848165607311,1.7361324159340743,0.9641074796022215,3.01600961789859,45.353636767955805
raw_CU_diffT/TC23LFP09/TC23LFP09_45deg.parquet,TC23LFP09_45deg.parquet,TC23LFP09,LFP,lithium-ion,45.0,,45.0,discharge,96,0.0180870018174438,1.754219417751518,0.9741515370575939,2.93704749927404,45.36266511049723
raw_CU_diffT/TC23LFP09/TC23LFP09_45deg.parquet,TC23LFP09_45deg.parquet,TC23LFP09,LFP,lithium-ion,45.0,,45.0,discharge,97,0.0180845553775959,1.772303973129114,0.9841942359582075,2.81955797011288,45.376835828729284
raw_CU_diffT/TC23LFP09/TC23LFP09_45deg.parquet,TC23LFP09_45deg.parquet,TC23LFP09,LFP,lithium-ion,45.0,,45.0,discharge,98,0.0177968198474965,1.7901007929766104,0.9940771498250471,2.56436155774658,45.415948950276245
raw_CU_diffT/TC23LFP09/TC23LFP09_45deg.parquet,TC23LFP09_45deg.parquet,TC23LFP09,LFP,lithium-ion,45.0,,45.0,discharge,99,0.0028329887926765,1.792933781769287,0.9956503625936016,2.53022093157799,45.33180955801106
raw_CU_diffT/TC23LFP09/TC23LFP09_45deg.parquet,TC23LFP09_45deg.parquet,TC23LFP09,LFP,lithium-ion,45.0,,45.0,discharge,100,0.0020311227879861,1.794964904557273,0.9967782838592353,2.51515328092258,45.29251591160221
raw_CU_diffT/TC23LFP09/TC23LFP09_45deg.parquet,TC23LFP09_45deg.parquet,TC23LFP09,LFP,lithium-ion,45.0,,45.0,discharge,101,0.001732646198715,1.7966975507559881,0.9977404553758513,2.50409095512494,45.27636958563536
