Repository: DNV007/delivered-energy-decomposition

# Three-term energy accounting for a cold commercial sodium-ion 18650 cell

This repository holds the analysis code and the derived data behind a reanalysis
of a public commercial-cell archive. No new measurements were made. The
manuscript reporting the work is not distributed here; what is here is
everything needed to regenerate its numbers from the raw archive and to check
them.

**Source data.** Droese, D., Schlösser, A., Otto, M. *Dataset: Evaluation of
Commercial Sodium-Ion Batteries by State-of-the-Art Lithium-Ion Battery
Configurations.* Technische Universität Berlin, DepositOnce, 2025.
DOI [10.14279/depositonce-25036](https://doi.org/10.14279/depositonce-25036),
CC BY 4.0.

File: data_processed/ocv/ocv_slope_points.csv (part 6 of 85)
member_path,file_name,cell_id,cell_family,chemistry_type,temperature_deg_c,voltage_v,ambient_temperature_from_file_deg_c,direction,segment_index,segment_capacity_ah,cumulative_capacity_ah,soc_fraction_by_capacity,ocv_voltage_v,ocv_temperature_mean_deg_c,smoothing_window_segments,smoothed_ocv_voltage_v,dv_dcapacity_fraction_v,abs_dv_dcapacity_fraction_v
raw_CU_diffT/TC23LFP09/TC23LFP09_15deg.parquet,TC23LFP09_15deg.parquet,TC23LFP09,LFP,lithium-ion,15.0,,15.0,charge,5,0.0178706095152474,0.1072284318212695,0.0665836026424837,3.217801698828,15.539146491712708,5,3.202352588662328,1.9215721283234473,1.9215721283234473
raw_CU_diffT/TC23LFP09/TC23LFP09_15deg.parquet,TC23LFP09_15deg.parquet,TC23LFP09,LFP,lithium-ion,15.0,,15.0,charge,6,0.0178716946711603,0.1251001264924298,0.0776810494326762,3.2256216187884,15.576628287292817,5,3.2185646178485277,1.113725791772879,1.113725791772879
raw_CU_diffT/TC23LFP09/TC23LFP09_15deg.parquet,TC23LFP09_15deg.parquet,TC23LFP09,LFP,lithium-ion,15.0,,15.0,charge,7,0.0178699701759364,0.1429700966683662,0.0887774253958242,3.22829183536025,15.577377872928178,5,3.227071164927404,0.5603481378571189,0.5603481378571189
raw_CU_diffT/TC23LFP09/TC23LFP09_15deg.parquet,TC23LFP09_15deg.parquet,TC23LFP09,LFP,lithium-ion,15.0,,15.0,charge,8,0.0178690205269317,0.1608391171952979,0.099873211673467,3.2303898626667,15.603149723756903,5,3.231000197883118,0.3265777848112634,0.3265777848112634
raw_CU_diffT/TC23LFP09/TC23LFP09_15deg.parquet,TC23LFP09_15deg.parquet,TC23LFP09,LFP,lithium-ion,15.0,,15.0,charge,9,0.017871725603289,0.1787108427985869,0.1109706776709961,3.23325080899367,15.603821712707182,5,3.234318895622412,0.32311688281191664,0.32311688281191664
raw_CU_diffT/TC23LFP09/TC23LFP09_15deg.parquet,TC23LFP09_15deg.parquet,TC23LFP09,LFP,lithium-ion,15.0,,15.0,charge,10,0.0178712117935881,0.196582054592175,0.1220678246178743,3.23744686360657,15.602658895027623,5,3.238171636676074,0.37985802872992736,0.37985802872992736
raw_CU_diffT/TC23LFP09/TC23LFP09_15deg.parquet,TC23LFP09_15deg.parquet,TC23LFP09,LFP,lithium-ion,15.0,,15.0,charge,11,0.0178696724564852,0.2144517270486602,0.1331640157118294,3.24221510748487,15.590888397790057,5,3.2427491507992356,0.44350950213407714,0.44350950213407714
raw_CU_diffT/TC23LFP09/TC23LFP09_15deg.parquet,TC23LFP09_15deg.parquet,TC23LFP09,LFP,lithium-ion,15.0,,15.0,charge,12,0.0178668782537988,0.232318605302459,0.1442584717428147,3.24755554062856,15.602322458563538,5,3.2480132920408735,0.493339201160353,0.493339201160353
raw_CU_diffT/TC23LFP09/TC23LFP09_15deg.parquet,TC23LFP09_15deg.parquet,TC23LFP09,LFP,lithium-ion,15.0,,15.0,charge,13,0.0178706015666292,0.2501892068690882,0.1553552397686486,3.25327743328251,15.601374613259669,5,3.253697038743802,0.5208240842063105,0.5208240842063105
raw_CU_diffT/TC23LFP09/TC23LFP09_15deg.parquet,TC23LFP09_15deg.parquet,TC23LFP09,LFP,lithium-ion,15.0,,15.0,charge,14,0.0178684917470851,0.2680576986161733,0.1664506976999137,3.25957151520186,15.59697135359116,5,3.25957151520186,0.5294168939207395,0.5294168939207395
raw_CU_diffT/TC23LFP09/TC23LFP09_15deg.parquet,TC23LFP09_15deg.parquet,TC23LFP09,LFP,lithium-ion,15.0,,15.0,charge,15,0.0178706431368328,0.2859283417530061,0.1775474915388074,3.26586559712121,15.591922596685084,5,3.265445991659918,0.5294267900400484,0.5294267900400484
raw_CU_diffT/TC23LFP09/TC23LFP09_15deg.parquet,TC23LFP09_15deg.parquet,TC23LFP09,LFP,lithium-ion,15.0,,15.0,charge,16,0.017867823891982,0.303796165644988,0.1886425347647741,3.27158748977516,15.593429751381215,5,3.271320468117976,0.5208660774458167,0.5208660774458167
raw_CU_diffT/TC23LFP09/TC23LFP09_15deg.parquet,TC23LFP09_15deg.parquet,TC23LFP09,LFP,lithium-ion,15.0,,15.0,charge,17,0.0178683350773693,0.3216645007223573,0.1997378954118214,3.27692792291885,15.597307430939228,5,3.277004214820902,0.5002131885398455,0.5002131885398455
raw_CU_diffT/TC23LFP09/TC23LFP09_15deg.parquet,TC23LFP09_15deg.parquet,TC23LFP09,LFP,lithium-ion,15.0,,15.0,charge,18,0.0178696214097396,0.3395341221320969,0.2108340548082485,3.2826498155728,15.587485276243092,5,3.282420939866644,0.4675287413719502,0.4675287413719502
raw_CU_diffT/TC23LFP09/TC23LFP09_15deg.parquet,TC23LFP09_15deg.parquet,TC23LFP09,LFP,lithium-ion,15.0,,15.0,charge,19,0.0178701949385281,0.357404317070625,0.2219305703379539,3.28799024871649,15.596377292817682,5,3.2873799135000694,0.4245594425916579,0.4245594425916579
raw_CU_diffT/TC23LFP09/TC23LFP09_15deg.parquet,TC23LFP09_15deg.parquet,TC23LFP09,LFP,lithium-ion,15.0,,15.0,charge,20,0.0178693004975525,0.3752736175681775,0.2330265304636355,3.29294922234992,15.573810110497238,5,3.291842989770152,0.3712713797691549,0.3712713797691549
raw_CU_diffT/TC23LFP09/TC23LFP09_15deg.parquet,TC23LFP09_15deg.parquet,TC23LFP09,LFP,lithium-ion,15.0,,15.0,charge,21,0.0178708651699413,0.3931444827381188,0.2441234621742114,3.29638235794229,15.59311964088398,5,3.2956194389217623,0.30766384135068847,0.30766384135068847
raw_CU_diffT/TC23LFP09/TC23LFP09_15deg.parquet,TC23LFP09_15deg.parquet,TC23LFP09,LFP,lithium-ion,15.0,,15.0,charge,22,0.0178700409559354,0.4110145236940542,0.255219882088271,3.29924330426926,15.591491602209944,5,3.29867111500387,0.24406880447753565,0.24406880447753565
raw_CU_diffT/TC23LFP09/TC23LFP09_15deg.parquet,TC23LFP09_15deg.parquet,TC23LFP09,LFP,lithium-ion,15.0,,15.0,charge,23,0.0178713241816405,0.4288858478756947,0.2663170988226234,3.30153206133085,15.596437071823203,5,3.301036163967504,0.19078412002326672,0.19078412002326672
raw_CU_diffT/TC23LFP09/TC23LFP09_15deg.parquet,TC23LFP09_15deg.parquet,TC23LFP09,LFP,lithium-ion,15.0,,15.0,charge,24,0.0178697271700917,0.4467555750457864,0.2774133238910476,3.30324862912703,15.592008895027623,5,3.302905315567794,0.14782363584271252,0.14782363584271252
raw_CU_diffT/TC23LFP09/TC23LFP09_15deg.parquet,TC23LFP09_15deg.parquet,TC23LFP09,LFP,lithium-ion,15.0,,15.0,charge,25,0.0178694721057927,0.4646250471515791,0.2885093905770386,3.30477446716809,15.612946325966847,5,3.30431671575577,0.11345511999931546,0.11345511999931546
raw_CU_diffT/TC23LFP09/TC23LFP09_15deg.parquet,TC23LFP09_15deg.parquet,TC23LFP09,LFP,lithium-ion,15.0,,15.0,charge,26,0.0178661305270913,0.4824911776786704,0.2996033823063724,3.30572811594374,15.612601187845303,5,3.305422948335534,0.08939642013277194,0.08939642013277194
raw_CU_diffT/TC23LFP09/TC23LFP09_15deg.parquet,TC23LFP09_15deg.parquet,TC23LFP09,LFP,lithium-ion,15.0,,15.0,charge,27,0.0178676098692744,0.5003587875479448,0.3106982926347234,3.30630030520914,15.608853867403315,5,3.3063003052091404,0.07047983104260425,0.07047983104260425
raw_CU_diffT/TC23LFP09/TC23LFP09_15deg.parquet,TC23LFP09_15deg.parquet,TC23LFP09,LFP,lithium-ion,15.0,,15.0,charge,28,0.0178690963065955,0.5182278838545403,0.3217941259678247,3.30706322422967,15.601892071823205,5,3.3069869323276135,0.05672569515238024,0.05672569515238024
raw_CU_diffT/TC23LFP09/TC23LFP09_15deg.parquet,TC23LFP09_15deg.parquet,TC23LFP09,LFP,lithium-ion,15.0,,15.0,charge,29,0.0178683560692298,0.5360962399237701,0.332889499649789,3.30763541349506,15.605320939226518,5,3.30755912159301,0.049849909287189575,0.049849909287189575
raw_CU_diffT/TC23LFP09/TC23LFP09_15deg.parquet,TC23LFP09_15deg.parquet,TC23LFP09,LFP,lithium-ion,15.0,,15.0,charge,30,0.0178692526144768,0.5539654925382469,0.3439854300424265,3.30820760276046,15.615755082872925,5,3.3080931649073784,0.046411088895268904,0.046411088895268904
raw_CU_diffT/TC23LFP09/TC23LFP09_15deg.parquet,TC23LFP09_15deg.parquet,TC23LFP09,LFP,lithium-ion,15.0,,15.0,charge,31,0.0178689623381429,0.5718344548763898,0.3550811801876824,3.30858906227072,15.61320458563536,5,3.3085890622707197,0.04297407539036158,0.04297407539036158
raw_CU_diffT/TC23LFP09/TC23LFP09_15deg.parquet,TC23LFP09_15deg.parquet,TC23LFP09,LFP,lithium-ion,15.0,,15.0,charge,32,0.0178685374673255,0.5897029923437154,0.3661766665089767,3.30897052178098,15.618547375690609,5,3.309046813683036,0.04125569799637674,0.04125569799637674
raw_CU_diffT/TC23LFP09/TC23LFP09_15deg.parquet,TC23LFP09_15deg.parquet,TC23LFP09,LFP,lithium-ion,15.0,,15.0,charge,33,0.0178684890262239,0.6075714813699393,0.3772721227507203,3.30954271104638,15.619512209944752,5,3.3095045650953523,0.04469039056755264,0.04469039056755264
raw_CU_diffT/TC23LFP09/TC23LFP09_15deg.parquet,TC23LFP09_15deg.parquet,TC23LFP09,LFP,lithium-ion,15.0,,15.0,charge,34,0.0178708059943115,0.6254422873642508,0.3883690177161293,3.30992417055664,15.615393093922654,5,3.310038608409722,0.04984685384786758,0.04984685384786758
raw_CU_diffT/TC23LFP09/TC23LFP09_15deg.parquet,TC23LFP09_15deg.parquet,TC23LFP09,LFP,lithium-ion,15.0,,15.0,charge,35,0.0178690525035857,0.6433113398678365,0.3994648238497076,3.31049635982204,15.631256215469614,5,3.3106107976751176,0.05328759430292962,0.05328759430292962
raw_CU_diffT/TC23LFP09/TC23LFP09_15deg.parquet,TC23LFP09_15deg.parquet,TC23LFP09,LFP,lithium-ion,15.0,,15.0,charge,36,0.0178686791946225,0.661180019062459,0.4105603981767097,3.31125927884257,15.63297917127072,5,3.31122113289154,0.060164118275338296,0.060164118275338296
raw_CU_diffT/TC23LFP09/TC23LFP09_15deg.parquet,TC23LFP09_15deg.parquet,TC23LFP09,LFP,lithium-ion,15.0,,15.0,charge,37,0.0178686196390074,0.6790486387014665,0.4216559355225925,3.31183146810796,15.62242455801105,5,3.311945905961042,0.07219242463750675,0.07219242463750675
raw_CU_diffT/TC23LFP09/TC23LFP09_15deg.parquet,TC23LFP09_15deg.parquet,TC23LFP09,LFP,lithium-ion,15.0,,15.0,charge,38,0.0178705396572169,0.6969191783586833,0.4327526651057146,3.31259438712849,15.63882099447514,5,3.312823262834648,0.08421840001270198,0.08421840001270198
raw_CU_diffT/TC23LFP09/TC23LFP09_15deg.parquet,TC23LFP09_15deg.parquet,TC23LFP09,LFP,lithium-ion,15.0,,15.0,charge,39,0.0178714592808907,0.7147906376395741,0.4438499657300824,3.31354803590415,15.62757737569061,5,3.3138150575613325,0.10141521938649589,0.10141521938649589
raw_CU_diffT/TC23LFP09/TC23LFP09_15deg.parquet,TC23LFP09_15deg.parquet,TC23LFP09,LFP,lithium-ion,15.0,,15.0,charge,40,0.0178681325752864,0.7326587702148605,0.4549452006332576,3.31488314419007,15.637865690607736,5,3.3150738739452024,0.12376026357085834,0.12376026357085834
raw_CU_diffT/TC23LFP09/TC23LFP09_15deg.parquet,TC23LFP09_15deg.parquet,TC23LFP09,LFP,lithium-ion,15.0,,15.0,charge,41,0.0178704760023203,0.7505292462171808,0.4660418906898076,3.31621825247599,15.627981906077348,5,3.3165615660352303,0.14954261804939506,0.14954261804939506
raw_CU_diffT/TC23LFP09/TC23LFP09_15deg.parquet,TC23LFP09_15deg.parquet,TC23LFP09,LFP,lithium-ion,15.0,,15.0,charge,42,0.0178690624667045,0.7683983086838853,0.4771377030099946,3.31812555002731,15.642155662983424,5,3.3183925716844938,0.17878016670780994,0.17878016670780994
raw_CU_diffT/TC23LFP09/TC23LFP09_15deg.parquet,TC23LFP09_15deg.parquet,TC23LFP09,LFP,lithium-ion,15.0,,15.0,charge,43,0.0178671620953296,0.7862654707792148,0.4882323352926641,3.32003284757863,15.644405911602211,5,3.32052874494197,0.2045495979039913,0.2045495979039913
raw_CU_diffT/TC23LFP09/TC23LFP09_15deg.parquet,TC23LFP09_15deg.parquet,TC23LFP09,LFP,lithium-ion,15.0,,15.0,charge,44,0.0178711290263398,0.8041365998055546,0.4993294308451361,3.32270306415047,15.627724419889503,5,3.3229319398566295,0.22000787108254372,0.22000787108254372
raw_CU_diffT/TC23LFP09/TC23LFP09_15deg.parquet,TC23LFP09_15deg.parquet,TC23LFP09,LFP,lithium-ion,15.0,,15.0,charge,45,0.0178696030382897,0.8220062028438443,0.5104255788337929,3.32556401047745,15.63546093922652,5,3.325411426673342,0.22518710407189246,0.22518710407189246
raw_CU_diffT/TC23LFP09/TC23LFP09_15deg.parquet,TC23LFP09_15deg.parquet,TC23LFP09,LFP,lithium-ion,15.0,,15.0,charge,46,0.0178674951618105,0.8398736980056548,0.5215204179344288,3.32823422704929,15.636245276243091,5,3.3279290594410798,0.21660541489865182,0.21660541489865182
raw_CU_diffT/TC23LFP09/TC23LFP09_15deg.parquet,TC23LFP09_15deg.parquet,TC23LFP09,LFP,lithium-ion,15.0,,15.0,charge,47,0.0178673749907022,0.857741072996357,0.5326151824146941,3.33052298411087,15.645887154696132,5,3.3302178165026617,0.19253109199073037,0.19253109199073037
raw_CU_diffT/TC23LFP09/TC23LFP09_15deg.parquet,TC23LFP09_15deg.parquet,TC23LFP09,LFP,lithium-ion,15.0,,15.0,charge,48,0.017869056324916,0.875610129321273,0.5437109909211313,3.33262101141732,15.628869475138124,5,3.3322014059560323,0.16501148686677425,0.16501148686677425
raw_CU_diffT/TC23LFP09/TC23LFP09_15deg.parquet,TC23LFP09_15deg.parquet,TC23LFP09,LFP,lithium-ion,15.0,,15.0,charge,49,0.0178706911738833,0.8934808204951563,0.5548078145886799,3.33414684945838,15.641441243093922,5,3.333879827801192,0.1392339517109349,0.1392339517109349
raw_CU_diffT/TC23LFP09/TC23LFP09_15deg.parquet,TC23LFP09_15deg.parquet,TC23LFP09,LFP,lithium-ion,15.0,,15.0,charge,50,0.0178666764272407,0.911347496922397,0.5659021452952608,3.3354819577443,15.63580546961326,5,3.335291227989168,0.1151781572956736,0.1151781572956736
raw_CU_diffT/TC23LFP09/TC23LFP09_15deg.parquet,TC23LFP09_15deg.parquet,TC23LFP09,LFP,lithium-ion,15.0,,15.0,charge,51,0.017868967257222,0.929216464179619,0.5769978984950238,3.33662633627509,15.627792790055253,5,3.3364356065199603,0.0962635353569965,0.0962635353569965
raw_CU_diffT/TC23LFP09/TC23LFP09_15deg.parquet,TC23LFP09_15deg.parquet,TC23LFP09,LFP,lithium-ion,15.0,,15.0,charge,52,0.0178678040252665,0.9470842682048856,0.5880929293847336,3.33757998505075,15.629412154696134,5,3.3374274012466443,0.08423506247405044,0.08423506247405044
raw_CU_diffT/TC23LFP09/TC23LFP09_15deg.parquet,TC23LFP09_15deg.parquet,TC23LFP09,LFP,lithium-ion,15.0,,15.0,charge,53,0.0178671583147409,0.9649514265196264,0.5991875593198426,3.33834290407128,15.622278342541437,5,3.3383047581202505,0.07391835303229755,0.07391835303229755
raw_CU_diffT/TC23LFP09/TC23LFP09_15deg.parquet,TC23LFP09_15deg.parquet,TC23LFP09,LFP,lithium-ion,15.0,,15.0,charge,54,0.0178692436530937,0.9828206701727202,0.6102834841479003,3.3391058230918,15.631161740331493,5,3.339067677140778,0.06531656469860536,0.06531656469860536
raw_CU_diffT/TC23LFP09/TC23LFP09_15deg.parquet,TC23LFP09_15deg.parquet,TC23LFP09,LFP,lithium-ion,15.0,,15.0,charge,55,0.0178706424090649,1.0006913125817851,0.6213802775348859,3.33986874211233,15.63021359116022,5,3.3397543042592517,0.06015991435521073,0.06015991435521073
raw_CU_diffT/TC23LFP09/TC23LFP09_15deg.parquet,TC23LFP09_15deg.parquet,TC23LFP09,LFP,lithium-ion,15.0,,15.0,charge,56,0.0178690528110164,1.0185603653928017,0.6324760838593636,3.34044093137773,15.62326859116022,5,3.3404027854266998,0.056720714935039496,0.056720714935039496
raw_CU_diffT/TC23LFP09/TC23LFP09_15deg.parquet,TC23LFP09_15deg.parquet,TC23LFP09,LFP,lithium-ion,15.0,,15.0,charge,57,0.0178718414110845,1.036432206803886,0.6435736217678598,3.34101312064312,15.611326160220992,5,3.3410131206431215,0.05156329410513649,0.05156329410513649
raw_CU_diffT/TC23LFP09/TC23LFP09_15deg.parquet,TC23LFP09_15deg.parquet,TC23LFP09,LFP,lithium-ion,15.0,,15.0,charge,58,0.0178692222678857,1.0543014290717718,0.6546695333167512,3.34158530990852,15.612438204419888,5,3.3415471639574905,0.04641143562091088,0.04641143562091088
raw_CU_diffT/TC23LFP09/TC23LFP09_15deg.parquet,TC23LFP09_15deg.parquet,TC23LFP09,LFP,lithium-ion,15.0,,15.0,charge,59,0.0178687092024546,1.0721701382742264,0.6657651262771466,3.34215749917391,15.619908397790054,5,3.3420430613208323,0.04469154438896794,0.04469154438896794
raw_CU_diffT/TC23LFP09/TC23LFP09_15deg.parquet,TC23LFP09_15deg.parquet,TC23LFP09,LFP,lithium-ion,15.0,,15.0,charge,60,0.0178700193673666,1.090040157641593,0.6768615327857627,3.34253895868417,15.630661574585636,5,3.342538958684174,0.04297171642133435,0.04297171642133435
raw_CU_diffT/TC23LFP09/TC23LFP09_15deg.parquet,TC23LFP09_15deg.parquet,TC23LFP09,LFP,lithium-ion,15.0,,15.0,charge,61,0.0178694290545122,1.1079095866961053,0.6879575727390178,3.34292041819444,15.63036011049724,5,3.3429967100964904,0.04125487318742671,0.04125487318742671
raw_CU_diffT/TC23LFP09/TC23LFP09_15deg.parquet,TC23LFP09_15deg.parquet,TC23LFP09,LFP,lithium-ion,15.0,,15.0,charge,62,0.0178683119993135,1.1257778986954188,0.6990529190557231,3.34349260745983,15.621614696132596,5,3.3434544615088058,0.041257057445164946,0.041257057445164946
raw_CU_diffT/TC23LFP09/TC23LFP09_15deg.parquet,TC23LFP09_15deg.parquet,TC23LFP09,LFP,lithium-ion,15.0,,15.0,charge,63,0.0178675369678475,1.1436454356632664,0.7101477841158598,3.3438740669701,15.617126187845304,5,3.3439122129211243,0.04125752973365593,0.04125752973365593
raw_CU_diffT/TC23LFP09/TC23LFP09_15deg.parquet,TC23LFP09_15deg.parquet,TC23LFP09,LFP,lithium-ion,15.0,,15.0,charge,64,0.0178679028932034,1.1615133385564698,0.7212428763977144,3.34444625623549,15.627567955801103,5,3.3443699643334397,0.039538454716051774,0.039538454716051774
raw_CU_diffT/TC23LFP09/TC23LFP09_15deg.parquet,TC23LFP09_15deg.parquet,TC23LFP09,LFP,lithium-ion,15.0,,15.0,charge,65,0.0178675132835364,1.1793808518400062,0.7323377267510542,3.34482771574576,15.616694723756906,5,3.34478956979473,0.037819962744578106,0.037819962744578106
raw_CU_diffT/TC23LFP09/TC23LFP09_15deg.parquet,TC23LFP09_15deg.parquet,TC23LFP09,LFP,lithium-ion,15.0,,15.0,charge,66,0.0178673969744687,1.197248248814475,0.7434325048821614,3.34520917525602,15.60487301104972,5,3.34520917525602,0.03609935790166219,0.03609935790166219
raw_CU_diffT/TC23LFP09/TC23LFP09_15deg.parquet,TC23LFP09_15deg.parquet,TC23LFP09,LFP,lithium-ion,15.0,,15.0,charge,67,0.0178691839774169,1.215117432791892,0.7545283926545476,3.34559063476628,15.612963453038676,5,3.345590634766284,0.03438075493224346,0.03438075493224346
raw_CU_diffT/TC23LFP09/TC23LFP09_15deg.parquet,TC23LFP09_15deg.parquet,TC23LFP09,LFP,lithium-ion,15.0,,15.0,charge,68,0.0178667965240316,1.2329842293159234,0.7656227979353516,3.34597209427655,15.615617375690606,5,3.345972094276546,0.03609919279273299,0.03609919279273299
raw_CU_diffT/TC23LFP09/TC23LFP09_15deg.parquet,TC23LFP09_15deg.parquet,TC23LFP09,LFP,lithium-ion,15.0,,15.0,charge,69,0.0178695186696343,1.2508537479855577,0.776718893535207,3.34635355378681,15.61468787292818,5,3.3463916997378362,0.03781476163371167,0.03781476163371167
raw_CU_diffT/TC23LFP09/TC23LFP09_15deg.parquet,TC23LFP09_15deg.parquet,TC23LFP09,LFP,lithium-ion,15.0,,15.0,charge,70,0.0178703066666959,1.2687240546522536,0.7878154784426306,3.34673501329707,15.606785856353593,5,3.346811305199126,0.037815432499940016,0.037815432499940016
raw_CU_diffT/TC23LFP09/TC23LFP09_15deg.parquet,TC23LFP09_15deg.parquet,TC23LFP09,LFP,lithium-ion,15.0,,15.0,charge,71,0.0178688847041909,1.2865929393564444,0.7989111803810058,3.34730720256247,15.607794226519337,5,3.3472309106604157,0.036098636540089046,0.036098636540089046
raw_CU_diffT/TC23LFP09/TC23LFP09_15deg.parquet,TC23LFP09_15deg.parquet,TC23LFP09,LFP,lithium-ion,15.0,,15.0,charge,72,0.0178681721700669,1.3044611115265112,0.8100064398705997,3.34768866207273,15.621244309392267,5,3.3476123701706797,0.03298671808784093,0.03298671808784093
raw_CU_diffT/TC23LFP09/TC23LFP09_15deg.parquet,TC23LFP09_15deg.parquet,TC23LFP09,LFP,lithium-ion,15.0,,15.0,charge,73,0.0174835710874202,1.3219446826139314,0.8208628809309034,3.348070121583,15.619528812154696,5,3.3479556837299187,0.028844770796837338,0.028844770796837338
raw_CU_diffT/TC23LFP09/TC23LFP09_15deg.parquet,TC23LFP09_15deg.parquet,TC23LFP09,LFP,lithium-ion,15.0,,15.0,charge,74,0.0163875535960545,1.338332236209986,0.8310387488270303,3.34826085133813,15.612188563535916,5,3.3482227053871023,0.02298843347787738,0.02298843347787738
raw_CU_diffT/TC23LFP09/TC23LFP09_15deg.parquet,TC23LFP09_15deg.parquet,TC23LFP09,LFP,lithium-ion,15.0,,15.0,charge,75,0.0154119681436448,1.3537442043536307,0.8406088259547602,3.34845158109326,15.60078,5,3.348413435142234,0.020618312886114154,0.020618312886114154
raw_CU_diffT/TC23LFP09/TC23LFP09_15deg.parquet,TC23LFP09_15deg.parquet,TC23LFP09,LFP,lithium-ion,15.0,,15.0,charge,76,0.0144452026524764,1.3681894070061071,0.849578589077901,3.34864231084839,15.593766049723756,5,3.348604164897364,0.02188646412776052,0.02188646412776052
raw_CU_diffT/TC23LFP09/TC23LFP09_15deg.parquet,TC23LFP09_15deg.parquet,TC23LFP09,LFP,lithium-ion,15.0,,15.0,charge,77,0.0136661996106834,1.3818556066167906,0.8580646294783363,3.34864231084839,15.590025939226518,5,3.348794894652496,0.023017619492634367,0.023017619492634367
raw_CU_diffT/TC23LFP09/TC23LFP09_15deg.parquet,TC23LFP09_15deg.parquet,TC23LFP09,LFP,lithium-ion,15.0,,15.0,charge,78,0.0130510172661036,1.3949066238828942,0.8661686717828518,3.34902377035865,15.584433812154694,5,3.3489856244076277,0.024134358618169927,0.024134358618169927
raw_CU_diffT/TC23LFP09/TC23LFP09_15deg.parquet,TC23LFP09_15deg.parquet,TC23LFP09,LFP,lithium-ion,15.0,,15.0,charge,79,0.0124329089022163,1.4073395327851106,0.8738888990768144,3.34921450011379,15.57357773480663,5,3.34917635416276,0.028015744933384212,0.028015744933384212
raw_CU_diffT/TC23LFP09/TC23LFP09_15deg.parquet,TC23LFP09_15deg.parquet,TC23LFP09,LFP,lithium-ion,15.0,,15.0,charge,80,0.0118270317590604,1.419166564544171,0.8812329063490453,3.34940522986892,15.568063701657458,5,3.3494052298689176,0.03189399333376741,0.03189399333376741
raw_CU_diffT/TC23LFP09/TC23LFP09_15deg.parquet,TC23LFP09_15deg.parquet,TC23LFP09,LFP,lithium-ion,15.0,,15.0,charge,81,0.0113094904018861,1.430476054946057,0.8882555457947412,3.34959595962405,15.57200986187845,5,3.3496341055750785,0.03327742769832298,0.03327742769832298
raw_CU_diffT/TC23LFP09/TC23LFP09_15deg.parquet,TC23LFP09_15deg.parquet,TC23LFP09,LFP,lithium-ion,15.0,,15.0,charge,82,0.0108611298052215,1.4413371847512784,0.8949997752767568,3.34978668937918,15.557775276243094,5,3.349862981281236,0.03768856046468727,0.03768856046468727
raw_CU_diffT/TC23LFP09/TC23LFP09_15deg.parquet,TC23LFP09_15deg.parquet,TC23LFP09,LFP,lithium-ion,15.0,,15.0,charge,83,0.0104154860087014,1.4517526707599795,0.9014672817948756,3.35016814888945,15.55713770718232,5,3.3501300029384202,0.0421023785925172,0.0421023785925172
raw_CU_diffT/TC23LFP09/TC23LFP09_15deg.parquet,TC23LFP09_15deg.parquet,TC23LFP09,LFP,lithium-ion,15.0,,15.0,charge,84,0.0100266720920749,1.461779342852055,0.9076933539202052,3.35035887864458,15.551054447513811,5,3.350397024595604,0.04693056330751233,0.04693056330751233
raw_CU_diffT/TC23LFP09/TC23LFP09_15deg.parquet,TC23LFP09_15deg.parquet,TC23LFP09,LFP,lithium-ion,15.0,,15.0,charge,85,0.0096687073128171,1.4714480501648717,0.9136971474556372,3.35074033815484,15.551295994475137,5,3.3507021922038165,0.04843547154803218,0.04843547154803218
raw_CU_diffT/TC23LFP09/TC23LFP09_15deg.parquet,TC23LFP09_15deg.parquet,TC23LFP09,LFP,lithium-ion,15.0,,15.0,charge,86,0.0093224240006736,1.4807704741655452,0.9194859160199322,3.35093106790997,15.54242917127072,5,3.350969213861,0.046945748854284375,0.046945748854284375
raw_CU_diffT/TC23LFP09/TC23LFP09_15deg.parquet,TC23LFP09_15deg.parquet,TC23LFP09,LFP,lithium-ion,15.0,,15.0,charge,87,0.0090082339724342,1.4897787081379794,0.9250795879700252,3.35131252742024,15.530762430939223,5,3.351236235518184,0.04853810908895184,0.04853810908895184
raw_CU_diffT/TC23LFP09/TC23LFP09_15deg.parquet,TC23LFP09_15deg.parquet,TC23LFP09,LFP,lithium-ion,15.0,,15.0,charge,88,0.0087200160854475,1.498498724223427,0.9304942907331624,3.35150325717537,15.532218950276242,5,3.351503257175368,0.05373896089798791,0.05373896089798791
raw_CU_diffT/TC23LFP09/TC23LFP09_15deg.parquet,TC23LFP09_15deg.parquet,TC23LFP09,LFP,lithium-ion,15.0,,15.0,charge,89,0.00846806994169,1.5069667941651168,0.935752547284802,3.3516939869305,15.530478232044196,5,3.35180842478358,0.0551775696476966,0.0551775696476966
raw_CU_diffT/TC23LFP09/TC23LFP09_15deg.parquet,TC23LFP09_15deg.parquet,TC23LFP09,LFP,lithium-ion,15.0,,15.0,charge,90,0.0082052515644767,1.5151720457295934,0.9408476065006393,3.35207544644076,15.530555801104972,5,3.3520754464407636,0.057070107352956256,0.057070107352956256
raw_CU_diffT/TC23LFP09/TC23LFP09_15deg.parquet,TC23LFP09_15deg.parquet,TC23LFP09,LFP,lithium-ion,15.0,,15.0,charge,91,0.0079777307990635,1.523149776528657,0.945801386468241,3.35245690595103,15.520870994475136,5,3.352380614048974,0.07059428491294284,0.07059428491294284
raw_CU_diffT/TC23LFP09/TC23LFP09_15deg.parquet,TC23LFP09_15deg.parquet,TC23LFP09,LFP,lithium-ion,15.0,,15.0,charge,92,0.0077445014704678,1.5308942779991248,0.9506103424495544,3.35264763570616,15.536320580110496,5,3.352762073559238,0.0760791304861641,0.0760791304861641
raw_CU_diffT/TC23LFP09/TC23LFP09_15deg.parquet,TC23LFP09_15deg.parquet,TC23LFP09,LFP,lithium-ion,15.0,,15.0,charge,93,0.0075838422300574,1.5384781202291822,0.9553195369138652,3.35302909521642,15.523912569060773,5,3.353105387118476,0.07399455163397306,0.07399455163397306
raw_CU_diffT/TC23LFP09/TC23LFP09_15deg.parquet,TC23LFP09_15deg.parquet,TC23LFP09,LFP,lithium-ion,15.0,,15.0,charge,94,0.0073663800185416,1.5458445002477237,0.9598936979991044,3.35360128448182,15.515236381215468,5,3.353448700677712,0.08047817330771068,0.08047817330771068
raw_CU_diffT/TC23LFP09/TC23LFP09_15deg.parquet,TC23LFP09_15deg.parquet,TC23LFP09,LFP,lithium-ion,15.0,,15.0,charge,95,0.007163834949879,1.5530083351976027,0.9643420885201386,3.35379201423695,15.510669198895028,5,3.353830160187976,0.08249339543965561,0.08249339543965561
raw_CU_diffT/TC23LFP09/TC23LFP09_15deg.parquet,TC23LFP09_15deg.parquet,TC23LFP09,LFP,lithium-ion,15.0,,15.0,charge,96,0.0069700547991676,1.5599783899967703,0.968670151061589,3.35417347374721,15.519069668508283,5,3.354173473747214,0.07570878680854776,0.07570878680854776
raw_CU_diffT/TC23LFP09/TC23LFP09_15deg.parquet,TC23LFP09_15deg.parquet,TC23LFP09,LFP,lithium-ion,15.0,,15.0,charge,97,0.0068088446349117,1.566787234631682,0.9728981099893204,3.35455493325748,15.517432513812151,5,3.354478641355424,0.08234043978035288,0.08234043978035288
raw_CU_diffT/TC23LFP09/TC23LFP09_15deg.parquet,TC23LFP09_15deg.parquet,TC23LFP09,LFP,lithium-ion,15.0,,15.0,charge,98,0.0066573432051405,1.5734445778368225,0.9770319939517806,3.35474566301261,15.503026657458564,5,3.354860100865688,0.09344614261095785,0.09344614261095785
raw_CU_diffT/TC23LFP09/TC23LFP09_15deg.parquet,TC23LFP09_15deg.parquet,TC23LFP09,LFP,lithium-ion,15.0,,15.0,charge,99,0.0064946807581627,1.5799392585949852,0.9810648725041042,3.35512712252287,15.512082016574588,5,3.3552415603759522,0.1004971059936679,0.1004971059936679
raw_CU_diffT/TC23LFP09/TC23LFP09_15deg.parquet,TC23LFP09_15deg.parquet,TC23LFP09,LFP,lithium-ion,15.0,,15.0,charge,100,0.0063580244639114,1.5862972830588966,0.9850128941929964,3.35569931178827,15.515382513812153,5,3.3556611658372417,0.11236335389691021,0.11236335389691021
raw_CU_diffT/TC23LFP09/TC23LFP09_15deg.parquet,TC23LFP09_15deg.parquet,TC23LFP09,LFP,lithium-ion,15.0,,15.0,charge,101,0.0062302667836169,1.5925275498425135,0.9888815846217482,3.35608077129853,15.507636243093923,5,3.356118917249558,0.1196949536433749,0.1196949536433749
raw_CU_diffT/TC23LFP09/TC23LFP09_15deg.parquet,TC23LFP09_15deg.parquet,TC23LFP09,LFP,lithium-ion,15.0,,15.0,charge,102,0.0060905149462731,1.5986180647887869,0.9926634960064704,3.35665296056393,15.518251546961327,5,3.3565766686618743,0.08978495758799454,0.08978495758799454
raw_CU_diffT/TC23LFP09/TC23LFP09_15deg.parquet,TC23LFP09_15deg.parquet,TC23LFP09,LFP,lithium-ion,15.0,,15.0,charge,103,0.0059734427502233,1.60459150753901,0.9963727112932466,3.35703442007419,15.509506132596684,5,3.356796007880275,0.062467303169682964,0.062467303169682964
raw_CU_diffT/TC23LFP09/TC23LFP09_15deg.parquet,TC23LFP09_15deg.parquet,TC23LFP09,LFP,lithium-ion,15.0,,15.0,charge,104,0.0058415054811108,1.6104330130201208,1.0,3.35741587958445,15.492514337016576,5,3.3570344200741906,0.0657273829545244,0.0657273829545244
raw_CU_diffT/TC23LFP09/TC23LFP09_15deg.parquet,TC23LFP09_15deg.parquet,TC23LFP09,LFP,lithium-ion,15.0,,15.0,charge,0,0.0178717067013347,0.0178717067013347,0.0110974542603414,2.92121692959811,15.521009143646408,11,3.1001532282042237,1.61504476793592,1.61504476793592
raw_CU_diffT/TC23LFP09/TC23LFP09_15deg.parquet,TC23LFP09_15deg.parquet,TC23LFP09,LFP,lithium-ion,15.0,,15.0,charge,1,0.0178728737165502,0.0357445804178849,0.0221956331799553,3.02573683541031,15.544144060773482,11,3.118077284001963,1.428230287579595,1.428230287579595
raw_CU_diffT/TC23LFP09/TC23LFP09_15deg.parquet,TC23LFP09_15deg.parquet,TC23LFP09,LFP,lithium-ion,15.0,,15.0,charge,2,0.0178719027908284,0.0536164832087133,0.0332932092022652,3.09611611505393,15.551424558011052,11,3.1318541029217486,1.1140618231670771,1.1140618231670771
raw_CU_diffT/TC23LFP09/TC23LFP09_15deg.parquet,TC23LFP09_15deg.parquet,TC23LFP09,LFP,lithium-ion,15.0,,15.0,charge,3,0.0178690264136743,0.0714855096223876,0.0443889991352868,3.1493297167357,15.535779421487602,11,3.1428025206711876,0.9008713559545072,0.9008713559545072
raw_CU_diffT/TC23LFP09/TC23LFP09_15deg.parquet,TC23LFP09_15deg.parquet,TC23LFP09,LFP,lithium-ion,15.0,,15.0,charge,4,0.0178723126836345,0.0893578223060221,0.0554868296809472,3.19071807359929,15.542721519337016,11,3.151847349503436,0.7581339554983799,0.7581339554983799
raw_CU_diffT/TC23LFP09/TC23LFP09_15deg.parquet,TC23LFP09_15deg.parquet,TC23LFP09,LFP,lithium-ion,15.0,,15.0,charge,5,0.0178706095152474,0.1072284318212695,0.0665836026424837,3.217801698828,15.539146491712708,11,3.1596291235128118,1.6653943054589604,1.6653943054589604
raw_CU_diffT/TC23LFP09/TC23LFP09_15deg.parquet,TC23LFP09_15deg.parquet,TC23LFP09,LFP,lithium-ion,15.0,,15.0,charge,6,0.0178716946711603,0.1251001264924298,0.0776810494326762,3.2256216187884,15.576628287292817,11,3.1888107760479723,2.223416853289848,2.223416853289848
raw_CU_diffT/TC23LFP09/TC23LFP09_15deg.parquet,TC23LFP09_15deg.parquet,TC23LFP09,LFP,lithium-ion,15.0,,15.0,charge,7,0.0178699701759364,0.1429700966683662,0.0887774253958242,3.22829183536025,15.577377872928178,11,3.2089761128859946,1.5524587781971206,1.5524587781971206
raw_CU_diffT/TC23LFP09/TC23LFP09_15deg.parquet,TC23LFP09_15deg.parquet,TC23LFP09,LFP,lithium-ion,15.0,,15.0,charge,8,0.0178690205269317,0.1608391171952979,0.099873211673467,3.2303898626667,15.603149723756903,11,3.223263505452229,1.0953788965394722,1.0953788965394722
raw_CU_diffT/TC23LFP09/TC23LFP09_15deg.parquet,TC23LFP09_15deg.parquet,TC23LFP09,LFP,lithium-ion,15.0,,15.0,charge,9,0.017871725603289,0.1787108427985869,0.1109706776709961,3.23325080899367,15.603821712707182,11,3.233285487130971,0.7593501653219903,0.7593501653219903
raw_CU_diffT/TC23LFP09/TC23LFP09_15deg.parquet,TC23LFP09_15deg.parquet,TC23LFP09,LFP,lithium-ion,15.0,,15.0,charge,10,0.0178712117935881,0.196582054592175,0.1220678246178743,3.23744686360657,15.602658895027623,11,3.240117080178418,0.528133404217499,0.528133404217499
raw_CU_diffT/TC23LFP09/TC23LFP09_15deg.parquet,TC23LFP09_15deg.parquet,TC23LFP09,LFP,lithium-ion,15.0,,15.0,charge,11,0.0178696724564852,0.2144517270486602,0.1331640157118294,3.24221510748487,15.590888397790057,11,3.245006697537251,0.4305323607489697,0.4305323607489697
raw_CU_diffT/TC23LFP09/TC23LFP09_15deg.parquet,TC23LFP09_15deg.parquet,TC23LFP09,LFP,lithium-ion,15.0,,15.0,charge,12,0.0178668782537988,0.232318605302459,0.1442584717428147,3.24755554062856,15.602322458563538,11,3.249670907003655,0.4328641992887867,0.4328641992887867
raw_CU_diffT/TC23LFP09/TC23LFP09_15deg.parquet,TC23LFP09_15deg.parquet,TC23LFP09,LFP,lithium-ion,15.0,,15.0,charge,13,0.0178706015666292,0.2501892068690882,0.1553552397686486,3.25327743328251,15.601374613259669,11,3.2546125415684326,0.4586321439487051,0.4586321439487051
raw_CU_diffT/TC23LFP09/TC23LFP09_15deg.parquet,TC23LFP09_15deg.parquet,TC23LFP09,LFP,lithium-ion,15.0,,15.0,charge,14,0.0178684917470851,0.2680576986161733,0.1664506976999137,3.25957151520186,15.59697135359116,11,3.2598489403002318,0.4805057388373086,0.4805057388373086
raw_CU_diffT/TC23LFP09/TC23LFP09_15deg.parquet,TC23LFP09_15deg.parquet,TC23LFP09,LFP,lithium-ion,15.0,,15.0,charge,15,0.0178706431368328,0.2859283417530061,0.1775474915388074,3.26586559712121,15.591922596685084,11,3.2652760687871636,0.4859845473619373,0.4859845473619373
raw_CU_diffT/TC23LFP09/TC23LFP09_15deg.parquet,TC23LFP09_15deg.parquet,TC23LFP09,LFP,lithium-ion,15.0,,15.0,charge,16,0.017867823891982,0.303796165644988,0.1886425347647741,3.27158748977516,15.593429751381215,11,3.2706338409995017,0.4750773696298438,0.4750773696298438
raw_CU_diffT/TC23LFP09/TC23LFP09_15deg.parquet,TC23LFP09_15deg.parquet,TC23LFP09,LFP,lithium-ion,15.0,,15.0,charge,17,0.0178683350773693,0.3216645007223573,0.1997378954118214,3.27692792291885,15.597307430939228,11,3.275818222525355,0.4547393748011075,0.4547393748011075
raw_CU_diffT/TC23LFP09/TC23LFP09_15deg.parquet,TC23LFP09_15deg.parquet,TC23LFP09,LFP,lithium-ion,15.0,,15.0,charge,18,0.0178696214097396,0.3395341221320969,0.2108340548082485,3.2826498155728,15.587485276243092,11,3.2807251789528364,0.42580735021769556,0.42580735021769556
raw_CU_diffT/TC23LFP09/TC23LFP09_15deg.parquet,TC23LFP09_15deg.parquet,TC23LFP09,LFP,lithium-ion,15.0,,15.0,charge,19,0.0178701949385281,0.357404317070625,0.2219305703379539,3.28799024871649,15.596377292817682,11,3.2852680149387017,0.3898696884361641,0.3898696884361641
raw_CU_diffT/TC23LFP09/TC23LFP09_15deg.parquet,TC23LFP09_15deg.parquet,TC23LFP09,LFP,lithium-ion,15.0,,15.0,charge,20,0.0178693004975525,0.3752736175681775,0.2330265304636355,3.29294922234992,15.573810110497238,11,3.2893773742083585,0.34845693895312024,0.34845693895312024
raw_CU_diffT/TC23LFP09/TC23LFP09_15deg.parquet,TC23LFP09_15deg.parquet,TC23LFP09,LFP,lithium-ion,15.0,,15.0,charge,21,0.0178708651699413,0.3931444827381188,0.2441234621742114,3.29638235794229,15.59311964088398,11,3.293001239555862,0.30547680996195936,0.30547680996195936
raw_CU_diffT/TC23LFP09/TC23LFP09_15deg.parquet,TC23LFP09_15deg.parquet,TC23LFP09,LFP,lithium-ion,15.0,,15.0,charge,22,0.0178700409559354,0.4110145236940542,0.255219882088271,3.29924330426926,15.591491602209944,11,3.29615695004986,0.2656307900453214,0.2656307900453214
raw_CU_diffT/TC23LFP09/TC23LFP09_15deg.parquet,TC23LFP09_15deg.parquet,TC23LFP09,LFP,lithium-ion,15.0,,15.0,charge,23,0.0178713241816405,0.4288858478756947,0.2663170988226234,3.30153206133085,15.596437071823203,11,3.2988965228962983,0.2257851245848883,0.2257851245848883
raw_CU_diffT/TC23LFP09/TC23LFP09_15deg.parquet,TC23LFP09_15deg.parquet,TC23LFP09,LFP,lithium-ion,15.0,,15.0,charge,24,0.0178697271700917,0.4467555750457864,0.2774133238910476,3.30324862912703,15.592008895027623,11,3.301167940889231,0.18517028922738632,0.18517028922738632
raw_CU_diffT/TC23LFP09/TC23LFP09_15deg.parquet,TC23LFP09_15deg.parquet,TC23LFP09,LFP,lithium-ion,15.0,,15.0,charge,25,0.0178694721057927,0.4646250471515791,0.2885093905770386,3.30477446716809,15.612946325966847,11,3.3030058821659556,0.14689763664244992,0.14689763664244992
raw_CU_diffT/TC23LFP09/TC23LFP09_15deg.parquet,TC23LFP09_15deg.parquet,TC23LFP09,LFP,lithium-ion,15.0,,15.0,charge,26,0.0178661305270913,0.4824911776786704,0.2996033823063724,3.30572811594374,15.612601187845303,11,3.3044276857951194,0.11565264168262956,0.11565264168262956
raw_CU_diffT/TC23LFP09/TC23LFP09_15deg.parquet,TC23LFP09_15deg.parquet,TC23LFP09,LFP,lithium-ion,15.0,,15.0,charge,27,0.0178676098692744,0.5003587875479448,0.3106982926347234,3.30630030520914,15.608853867403315,11,3.305572064325909,0.09376457074301925,0.09376457074301925
raw_CU_diffT/TC23LFP09/TC23LFP09_15deg.parquet,TC23LFP09_15deg.parquet,TC23LFP09,LFP,lithium-ion,15.0,,15.0,charge,28,0.0178690963065955,0.5182278838545403,0.3217941259678247,3.30706322422967,15.601892071823205,11,3.3065083740329198,0.07657183968797199,0.07657183968797199
raw_CU_diffT/TC23LFP09/TC23LFP09_15deg.parquet,TC23LFP09_15deg.parquet,TC23LFP09,LFP,lithium-ion,15.0,,15.0,charge,29,0.0178683560692298,0.5360962399237701,0.332889499649789,3.30763541349506,15.605320939226518,11,3.3072712930534465,0.06407054069342166,0.06407054069342166
raw_CU_diffT/TC23LFP09/TC23LFP09_15deg.parquet,TC23LFP09_15deg.parquet,TC23LFP09,LFP,lithium-ion,15.0,,15.0,charge,30,0.0178692526144768,0.5539654925382469,0.3439854300424265,3.30820760276046,15.615755082872925,11,3.3079301776620835,0.05625584840447573,0.05625584840447573
raw_CU_diffT/TC23LFP09/TC23LFP09_15deg.parquet,TC23LFP09_15deg.parquet,TC23LFP09,LFP,lithium-ion,15.0,,15.0,charge,31,0.0178689623381429,0.5718344548763898,0.3550811801876824,3.30858906227072,15.61320458563536,11,3.3085197059961273,0.0515689023586674,0.0515689023586674
raw_CU_diffT/TC23LFP09/TC23LFP09_15deg.parquet,TC23LFP09_15deg.parquet,TC23LFP09,LFP,lithium-ion,15.0,,15.0,charge,32,0.0178685374673255,0.5897029923437154,0.3661766665089767,3.30897052178098,15.618547375690609,11,3.3090745561928743,0.05078826669713976,0.05078826669713976
raw_CU_diffT/TC23LFP09/TC23LFP09_15deg.parquet,TC23LFP09_15deg.parquet,TC23LFP09,LFP,lithium-ion,15.0,,15.0,charge,33,0.0178684890262239,0.6075714813699393,0.3772721227507203,3.30954271104638,15.619512209944752,11,3.3096467454582696,0.05234755660572432,0.05234755660572432
raw_CU_diffT/TC23LFP09/TC23LFP09_15deg.parquet,TC23LFP09_15deg.parquet,TC23LFP09,LFP,lithium-ion,15.0,,15.0,charge,34,0.0178708059943115,0.6254422873642508,0.3883690177161293,3.30992417055664,15.615393093922654,11,3.3102362737923134,0.05625361909403637,0.05625361909403637
raw_CU_diffT/TC23LFP09/TC23LFP09_15deg.parquet,TC23LFP09_15deg.parquet,TC23LFP09,LFP,lithium-ion,15.0,,15.0,charge,35,0.0178690525035857,0.6433113398678365,0.3994648238497076,3.31049635982204,15.631256215469614,11,3.3108951584009505,0.06250746516627714,0.06250746516627714
raw_CU_diffT/TC23LFP09/TC23LFP09_15deg.parquet,TC23LFP09_15deg.parquet,TC23LFP09,LFP,lithium-ion,15.0,,15.0,charge,36,0.0178686791946225,0.661180019062459,0.4105603981767097,3.31125927884257,15.63297917127072,11,3.3116233992841804,0.07188440135379892,0.07188440135379892
raw_CU_diffT/TC23LFP09/TC23LFP09_15deg.parquet,TC23LFP09_15deg.parquet,TC23LFP09,LFP,lithium-ion,15.0,,15.0,charge,37,0.0178686196390074,0.6790486387014665,0.4216559355225925,3.31183146810796,15.62242455801105,11,3.312490352716598,0.08438094795306483,0.08438094795306483
raw_CU_diffT/TC23LFP09/TC23LFP09_15deg.parquet,TC23LFP09_15deg.parquet,TC23LFP09,LFP,lithium-ion,15.0,,15.0,charge,38,0.0178705396572169,0.6969191783586833,0.4327526651057146,3.31259438712849,15.63882099447514,11,3.3134960186982028,0.0992182080454711,0.0992182080454711
raw_CU_diffT/TC23LFP09/TC23LFP09_15deg.parquet,TC23LFP09_15deg.parquet,TC23LFP09,LFP,lithium-ion,15.0,,15.0,charge,39,0.0178714592808907,0.7147906376395741,0.4438499657300824,3.31354803590415,15.62757737569061,11,3.3146924144349383,0.11797846941669832,0.11797846941669832
raw_CU_diffT/TC23LFP09/TC23LFP09_15deg.parquet,TC23LFP09_15deg.parquet,TC23LFP09,LFP,lithium-ion,15.0,,15.0,charge,40,0.0178681325752864,0.7326587702148605,0.4549452006332576,3.31488314419007,15.637865690607736,11,3.3161142180641026,0.13673045633777292,0.13673045633777292
raw_CU_diffT/TC23LFP09/TC23LFP09_15deg.parquet,TC23LFP09_15deg.parquet,TC23LFP09,LFP,lithium-ion,15.0,,15.0,charge,41,0.0178704760023203,0.7505292462171808,0.4660418906898076,3.31621825247599,15.627981906077348,11,3.3177267514483986,0.1515732765799669,0.1515732765799669
raw_CU_diffT/TC23LFP09/TC23LFP09_15deg.parquet,TC23LFP09_15deg.parquet,TC23LFP09,LFP,lithium-ion,15.0,,15.0,charge,42,0.0178690624667045,0.7683983086838853,0.4771377030099946,3.31812555002731,15.642155662983424,11,3.3194779973818807,0.1640895103613218,0.1640895103613218
raw_CU_diffT/TC23LFP09/TC23LFP09_15deg.parquet,TC23LFP09_15deg.parquet,TC23LFP09,LFP,lithium-ion,15.0,,15.0,charge,43,0.0178671620953296,0.7862654707792148,0.4882323352926641,3.32003284757863,15.644405911602211,11,3.3213679558645492,0.17345462986753546,0.17345462986753546
raw_CU_diffT/TC23LFP09/TC23LFP09_15deg.parquet,TC23LFP09_15deg.parquet,TC23LFP09,LFP,lithium-ion,15.0,,15.0,charge,44,0.0178711290263398,0.8041365998055546,0.4993294308451361,3.32270306415047,15.627724419889503,11,3.323327270621812,0.17813126865158324,0.17813126865158324
raw_CU_diffT/TC23LFP09/TC23LFP09_15deg.parquet,TC23LFP09_15deg.parquet,TC23LFP09,LFP,lithium-ion,15.0,,15.0,charge,45,0.0178696030382897,0.8220062028438443,0.5104255788337929,3.32556401047745,15.63546093922652,11,3.3253212635163716,0.17893051294674933,0.17893051294674933
raw_CU_diffT/TC23LFP09/TC23LFP09_15deg.parquet,TC23LFP09_15deg.parquet,TC23LFP09,LFP,lithium-ion,15.0,,15.0,charge,46,0.0178674951618105,0.8398736980056548,0.5215204179344288,3.32823422704929,15.636245276243091,11,3.3272979173422823,0.17659753438550752,0.17659753438550752
