Repository: DNV007/delivered-energy-decomposition

# Three-term energy accounting for a cold commercial sodium-ion 18650 cell

This repository holds the analysis code and the derived data behind a reanalysis
of a public commercial-cell archive. No new measurements were made. The
manuscript reporting the work is not distributed here; what is here is
everything needed to regenerate its numbers from the raw archive and to check
them.

**Source data.** Droese, D., Schlösser, A., Otto, M. *Dataset: Evaluation of
Commercial Sodium-Ion Batteries by State-of-the-Art Lithium-Ion Battery
Configurations.* Technische Universität Berlin, DepositOnce, 2025.
DOI [10.14279/depositonce-25036](https://doi.org/10.14279/depositonce-25036),
CC BY 4.0.

File: data_processed/ocv/ocv_slope_points.csv (part 7 of 85)
member_path,file_name,cell_id,cell_family,chemistry_type,temperature_deg_c,voltage_v,ambient_temperature_from_file_deg_c,direction,segment_index,segment_capacity_ah,cumulative_capacity_ah,soc_fraction_by_capacity,ocv_voltage_v,ocv_temperature_mean_deg_c,smoothing_window_segments,smoothed_ocv_voltage_v,dv_dcapacity_fraction_v,abs_dv_dcapacity_fraction_v
raw_CU_diffT/TC23LFP09/TC23LFP09_15deg.parquet,TC23LFP09_15deg.parquet,TC23LFP09,LFP,lithium-ion,15.0,,15.0,charge,47,0.0178673749907022,0.857741072996357,0.5326151824146941,3.33052298411087,15.645887154696132,11,3.3292398930308966,0.170339304604596,0.170339304604596
raw_CU_diffT/TC23LFP09/TC23LFP09_15deg.parquet,TC23LFP09_15deg.parquet,TC23LFP09,LFP,lithium-ion,15.0,,15.0,charge,48,0.017869056324916,0.875610129321273,0.5437109909211313,3.33262101141732,15.628869475138124,11,3.331077834307621,0.1609479058738259,0.1609479058738259
raw_CU_diffT/TC23LFP09/TC23LFP09_15deg.parquet,TC23LFP09_15deg.parquet,TC23LFP09,LFP,lithium-ion,15.0,,15.0,charge,49,0.0178706911738833,0.8934808204951563,0.5548078145886799,3.33414684945838,15.641441243093922,11,3.3328117411724545,0.14845483534892878,0.14845483534892878
raw_CU_diffT/TC23LFP09/TC23LFP09_15deg.parquet,TC23LFP09_15deg.parquet,TC23LFP09,LFP,lithium-ion,15.0,,15.0,charge,50,0.0178666764272407,0.911347496922397,0.5659021452952608,3.3354819577443,15.63580546961326,11,3.3343722573508057,0.13127441273417162,0.13127441273417162
raw_CU_diffT/TC23LFP09/TC23LFP09_15deg.parquet,TC23LFP09_15deg.parquet,TC23LFP09,LFP,lithium-ion,15.0,,15.0,charge,51,0.017868967257222,0.929216464179619,0.5769978984950238,3.33662633627509,15.627792790055253,11,3.335724704705377,0.11329714771198951,0.11329714771198951
raw_CU_diffT/TC23LFP09/TC23LFP09_15deg.parquet,TC23LFP09_15deg.parquet,TC23LFP09,LFP,lithium-ion,15.0,,15.0,charge,52,0.0178678040252665,0.9470842682048856,0.5880929293847336,3.33757998505075,15.629412154696134,11,3.3368864223048154,0.09767512717024829,0.09767512717024829
raw_CU_diffT/TC23LFP09/TC23LFP09_15deg.parquet,TC23LFP09_15deg.parquet,TC23LFP09,LFP,lithium-ion,15.0,,15.0,charge,53,0.0178671583147409,0.9649514265196264,0.5991875593198426,3.33834290407128,15.622278342541437,11,3.3378920882864196,0.08438885982985767,0.08438885982985767
raw_CU_diffT/TC23LFP09/TC23LFP09_15deg.parquet,TC23LFP09_15deg.parquet,TC23LFP09,LFP,lithium-ion,15.0,,15.0,charge,54,0.0178692436530937,0.9828206701727202,0.6102834841479003,3.3391058230918,15.631161740331493,11,3.3387590417188373,0.07344213472893557,0.07344213472893557
raw_CU_diffT/TC23LFP09/TC23LFP09_15deg.parquet,TC23LFP09_15deg.parquet,TC23LFP09,LFP,lithium-ion,15.0,,15.0,charge,55,0.0178706424090649,1.0006913125817851,0.6213802775348859,3.33986874211233,15.63021359116022,11,3.339521960739364,0.0648475172039582,0.0648475172039582
raw_CU_diffT/TC23LFP09/TC23LFP09_15deg.parquet,TC23LFP09_15deg.parquet,TC23LFP09,LFP,lithium-ion,15.0,,15.0,charge,56,0.0178690528110164,1.0185603653928017,0.6324760838593636,3.34044093137773,15.62326859116022,11,3.3401981844166486,0.05859586855629573,0.05859586855629573
raw_CU_diffT/TC23LFP09/TC23LFP09_15deg.parquet,TC23LFP09_15deg.parquet,TC23LFP09,LFP,lithium-ion,15.0,,15.0,charge,57,0.0178718414110845,1.036432206803886,0.6435736217678598,3.34101312064312,15.611326160220992,11,3.340822390887989,0.053907263408092376,0.053907263408092376
raw_CU_diffT/TC23LFP09/TC23LFP09_15deg.parquet,TC23LFP09_15deg.parquet,TC23LFP09,LFP,lithium-ion,15.0,,15.0,charge,58,0.0178692222678857,1.0543014290717718,0.6546695333167512,3.34158530990852,15.612438204419888,11,3.3413945801533846,0.05078695607522832,0.05078695607522832
raw_CU_diffT/TC23LFP09/TC23LFP09_15deg.parquet,TC23LFP09_15deg.parquet,TC23LFP09,LFP,lithium-ion,15.0,,15.0,charge,59,0.0178687092024546,1.0721701382742264,0.6657651262771466,3.34215749917391,15.619908397790054,11,3.341949430350131,0.04844199834974461,0.04844199834974461
raw_CU_diffT/TC23LFP09/TC23LFP09_15deg.parquet,TC23LFP09_15deg.parquet,TC23LFP09,LFP,lithium-ion,15.0,,15.0,charge,60,0.0178700193673666,1.090040157641593,0.6768615327857627,3.34253895868417,15.630661574585636,11,3.342469602409582,0.045315636485355526,0.045315636485355526
raw_CU_diffT/TC23LFP09/TC23LFP09_15deg.parquet,TC23LFP09_15deg.parquet,TC23LFP09,LFP,lithium-ion,15.0,,15.0,charge,61,0.0178694290545122,1.1079095866961053,0.6879575727390178,3.34292041819444,15.63036011049724,11,3.3429550963317354,0.04297377739203512,0.04297377739203512
raw_CU_diffT/TC23LFP09/TC23LFP09_15deg.parquet,TC23LFP09_15deg.parquet,TC23LFP09,LFP,lithium-ion,15.0,,15.0,charge,62,0.0178683119993135,1.1257778986954188,0.6990529190557231,3.34349260745983,15.621614696132596,11,3.3434232511852398,0.04141330028491552,0.04141330028491552
raw_CU_diffT/TC23LFP09/TC23LFP09_15deg.parquet,TC23LFP09_15deg.parquet,TC23LFP09,LFP,lithium-ion,15.0,,15.0,charge,63,0.0178675369678475,1.1436454356632664,0.7101477841158598,3.3438740669701,15.617126187845304,11,3.3438740669700975,0.03985103904079779,0.03985103904079779
raw_CU_diffT/TC23LFP09/TC23LFP09_15deg.parquet,TC23LFP09_15deg.parquet,TC23LFP09,LFP,lithium-ion,15.0,,15.0,charge,64,0.0178679028932034,1.1615133385564698,0.7212428763977144,3.34444625623549,15.627567955801103,11,3.3443075436863055,0.038288246159766004,0.038288246159766004
raw_CU_diffT/TC23LFP09/TC23LFP09_15deg.parquet,TC23LFP09_15deg.parquet,TC23LFP09,LFP,lithium-ion,15.0,,15.0,charge,65,0.0178675132835364,1.1793808518400062,0.7323377267510542,3.34482771574576,15.616694723756906,11,3.344723681333865,0.03828881034451115,0.03828881034451115
raw_CU_diffT/TC23LFP09/TC23LFP09_15deg.parquet,TC23LFP09_15deg.parquet,TC23LFP09,LFP,lithium-ion,15.0,,15.0,charge,66,0.0178673969744687,1.197248248814475,0.7434325048821614,3.34520917525602,15.60487301104972,11,3.3451571580500743,0.039068383099674975,0.039068383099674975
raw_CU_diffT/TC23LFP09/TC23LFP09_15deg.parquet,TC23LFP09_15deg.parquet,TC23LFP09,LFP,lithium-ion,15.0,,15.0,charge,67,0.0178691839774169,1.215117432791892,0.7545283926545476,3.34559063476628,15.612963453038676,11,3.345590634766283,0.03828755449677601,0.03828755449677601
raw_CU_diffT/TC23LFP09/TC23LFP09_15deg.parquet,TC23LFP09_15deg.parquet,TC23LFP09,LFP,lithium-ion,15.0,,15.0,charge,68,0.0178667965240316,1.2329842293159234,0.7656227979353516,3.34597209427655,15.615617375690606,11,3.346006772413844,0.03672467250081013,0.03672467250081013
raw_CU_diffT/TC23LFP09/TC23LFP09_15deg.parquet,TC23LFP09_15deg.parquet,TC23LFP09,LFP,lithium-ion,15.0,,15.0,charge,69,0.0178695186696343,1.2508537479855577,0.776718893535207,3.34635355378681,15.61468787292818,11,3.346405570992755,0.03437712493521872,0.03437712493521872
raw_CU_diffT/TC23LFP09/TC23LFP09_15deg.parquet,TC23LFP09_15deg.parquet,TC23LFP09,LFP,lithium-ion,15.0,,15.0,charge,70,0.0178703066666959,1.2687240546522536,0.7878154784426306,3.34673501329707,15.606785856353593,11,3.3467696914343708,0.03203367197019702,0.03203367197019702
raw_CU_diffT/TC23LFP09/TC23LFP09_15deg.parquet,TC23LFP09_15deg.parquet,TC23LFP09,LFP,lithium-ion,15.0,,15.0,charge,71,0.0178688847041909,1.2865929393564444,0.7989111803810058,3.34730720256247,15.607794226519337,11,3.3471164728073375,0.029691513297308347,0.029691513297308347
raw_CU_diffT/TC23LFP09/TC23LFP09_15deg.parquet,TC23LFP09_15deg.parquet,TC23LFP09,LFP,lithium-ion,15.0,,15.0,charge,72,0.0178681721700669,1.3044611115265112,0.8100064398705997,3.34768866207273,15.621244309392267,11,3.347428576043008,0.028442181399810806,0.028442181399810806
raw_CU_diffT/TC23LFP09/TC23LFP09_15deg.parquet,TC23LFP09_15deg.parquet,TC23LFP09,LFP,lithium-ion,15.0,,15.0,charge,73,0.0174835710874202,1.3219446826139314,0.8208628809309034,3.348070121583,15.619528812154696,11,3.3477406792786777,0.028861134268510114,0.028861134268510114
raw_CU_diffT/TC23LFP09/TC23LFP09_15deg.parquet,TC23LFP09_15deg.parquet,TC23LFP09,LFP,lithium-ion,15.0,,15.0,charge,74,0.0163875535960545,1.338332236209986,0.8310387488270303,3.34826085133813,15.612188563535916,11,3.3480354434456987,0.02897822746365364,0.02897822746365364
raw_CU_diffT/TC23LFP09/TC23LFP09_15deg.parquet,TC23LFP09_15deg.parquet,TC23LFP09,LFP,lithium-ion,15.0,,15.0,charge,75,0.0154119681436448,1.3537442043536307,0.8406088259547602,3.34845158109326,15.60078,11,3.348312868544073,0.028992448607851884,0.028992448607851884
raw_CU_diffT/TC23LFP09/TC23LFP09_15deg.parquet,TC23LFP09_15deg.parquet,TC23LFP09,LFP,lithium-ion,15.0,,15.0,charge,76,0.0144452026524764,1.3681894070061071,0.849578589077901,3.34864231084839,15.593766049723756,11,3.348572954573798,0.027745311320785504,0.027745311320785504
raw_CU_diffT/TC23LFP09/TC23LFP09_15deg.parquet,TC23LFP09_15deg.parquet,TC23LFP09,LFP,lithium-ion,15.0,,15.0,charge,77,0.0136661996106834,1.3818556066167906,0.8580646294783363,3.34864231084839,15.590025939226518,11,3.3487983624662263,0.027202641218593726,0.027202641218593726
raw_CU_diffT/TC23LFP09/TC23LFP09_15deg.parquet,TC23LFP09_15deg.parquet,TC23LFP09,LFP,lithium-ion,15.0,,15.0,charge,78,0.0130510172661036,1.3949066238828942,0.8661686717828518,3.34902377035865,15.584433812154694,11,3.3490237703586554,0.0273722229154032,0.0273722229154032
raw_CU_diffT/TC23LFP09/TC23LFP09_15deg.parquet,TC23LFP09_15deg.parquet,TC23LFP09,LFP,lithium-ion,15.0,,15.0,charge,79,0.0124329089022163,1.4073395327851106,0.8738888990768144,3.34921450011379,15.57357773480663,11,3.349231839182435,0.028868668614109083,0.028868668614109083
raw_CU_diffT/TC23LFP09/TC23LFP09_15deg.parquet,TC23LFP09_15deg.parquet,TC23LFP09,LFP,lithium-ion,15.0,,15.0,charge,80,0.0118270317590604,1.419166564544171,0.8812329063490453,3.34940522986892,15.568063701657458,11,3.349457247074864,0.031410751010298554,0.031410751010298554
raw_CU_diffT/TC23LFP09/TC23LFP09_15deg.parquet,TC23LFP09_15deg.parquet,TC23LFP09,LFP,lithium-ion,15.0,,15.0,charge,81,0.0113094904018861,1.430476054946057,0.8882555457947412,3.34959595962405,15.57200986187845,11,3.3496826549672916,0.03408469503381184,0.03408469503381184
raw_CU_diffT/TC23LFP09/TC23LFP09_15deg.parquet,TC23LFP09_15deg.parquet,TC23LFP09,LFP,lithium-ion,15.0,,15.0,charge,82,0.0108611298052215,1.4413371847512784,0.8949997752767568,3.34978668937918,15.557775276243094,11,3.3499254019283686,0.038147979477571425,0.038147979477571425
raw_CU_diffT/TC23LFP09/TC23LFP09_15deg.parquet,TC23LFP09_15deg.parquet,TC23LFP09,LFP,lithium-ion,15.0,,15.0,charge,83,0.0104154860087014,1.4517526707599795,0.9014672817948756,3.35016814888945,15.55713770718232,11,3.3501854879580946,0.03958986906297923,0.03958986906297923
raw_CU_diffT/TC23LFP09/TC23LFP09_15deg.parquet,TC23LFP09_15deg.parquet,TC23LFP09,LFP,lithium-ion,15.0,,15.0,charge,84,0.0100266720920749,1.461779342852055,0.9076933539202052,3.35035887864458,15.551054447513811,11,3.3504282349191716,0.041193894094192274,0.041193894094192274
raw_CU_diffT/TC23LFP09/TC23LFP09_15deg.parquet,TC23LFP09_15deg.parquet,TC23LFP09,LFP,lithium-ion,15.0,,15.0,charge,85,0.0096687073128171,1.4714480501648717,0.9136971474556372,3.35074033815484,15.551295994475137,11,3.3506883209488962,0.045664478349920046,0.045664478349920046
raw_CU_diffT/TC23LFP09/TC23LFP09_15deg.parquet,TC23LFP09_15deg.parquet,TC23LFP09,LFP,lithium-ion,15.0,,15.0,charge,86,0.0093224240006736,1.4807704741655452,0.9194859160199322,3.35093106790997,15.54242917127072,11,3.3509657460472697,0.048774804004665384,0.048774804004665384
raw_CU_diffT/TC23LFP09/TC23LFP09_15deg.parquet,TC23LFP09_15deg.parquet,TC23LFP09,LFP,lithium-ion,15.0,,15.0,charge,87,0.0090082339724342,1.4897787081379794,0.9250795879700252,3.35131252742024,15.530762430939223,11,3.351243171145644,0.05205634429381689,0.05205634429381689
raw_CU_diffT/TC23LFP09/TC23LFP09_15deg.parquet,TC23LFP09_15deg.parquet,TC23LFP09,LFP,lithium-ion,15.0,,15.0,charge,88,0.0087200160854475,1.498498724223427,0.9304942907331624,3.35150325717537,15.532218950276242,11,3.351537935312666,0.05693235161533039,0.05693235161533039
raw_CU_diffT/TC23LFP09/TC23LFP09_15deg.parquet,TC23LFP09_15deg.parquet,TC23LFP09,LFP,lithium-ion,15.0,,15.0,charge,89,0.00846806994169,1.5069667941651168,0.935752547284802,3.3516939869305,15.530478232044196,11,3.3518500385483354,0.060320456827469116,0.060320456827469116
raw_CU_diffT/TC23LFP09/TC23LFP09_15deg.parquet,TC23LFP09_15deg.parquet,TC23LFP09,LFP,lithium-ion,15.0,,15.0,charge,90,0.0082052515644767,1.5151720457295934,0.9408476065006393,3.35207544644076,15.530555801104972,11,3.352162141784006,0.062141832855843404,0.062141832855843404
raw_CU_diffT/TC23LFP09/TC23LFP09_15deg.parquet,TC23LFP09_15deg.parquet,TC23LFP09,LFP,lithium-ion,15.0,,15.0,charge,91,0.0079777307990635,1.523149776528657,0.945801386468241,3.35245690595103,15.520870994475136,11,3.3524742450196756,0.06579533665637882,0.06579533665637882
raw_CU_diffT/TC23LFP09/TC23LFP09_15deg.parquet,TC23LFP09_15deg.parquet,TC23LFP09,LFP,lithium-ion,15.0,,15.0,charge,92,0.0077445014704678,1.5308942779991248,0.9506103424495544,3.35264763570616,15.536320580110496,11,3.3528036873239944,0.06737895198159549,0.06737895198159549
raw_CU_diffT/TC23LFP09/TC23LFP09_15deg.parquet,TC23LFP09_15deg.parquet,TC23LFP09,LFP,lithium-ion,15.0,,15.0,charge,93,0.0075838422300574,1.5384781202291822,0.9553195369138652,3.35302909521642,15.523912569060773,11,3.3531157905596647,0.06919067090308317,0.06919067090308317
raw_CU_diffT/TC23LFP09/TC23LFP09_15deg.parquet,TC23LFP09_15deg.parquet,TC23LFP09,LFP,lithium-ion,15.0,,15.0,charge,94,0.0073663800185416,1.5458445002477237,0.9598936979991044,3.35360128448182,15.515236381215468,11,3.3534452328639826,0.07700696528667095,0.07700696528667095
raw_CU_diffT/TC23LFP09/TC23LFP09_15deg.parquet,TC23LFP09_15deg.parquet,TC23LFP09,LFP,lithium-ion,15.0,,15.0,charge,95,0.007163834949879,1.5530083351976027,0.9643420885201386,3.35379201423695,15.510669198895028,11,3.353809353305598,0.08300787443164381,0.08300787443164381
raw_CU_diffT/TC23LFP09/TC23LFP09_15deg.parquet,TC23LFP09_15deg.parquet,TC23LFP09,LFP,lithium-ion,15.0,,15.0,charge,96,0.0069700547991676,1.5599783899967703,0.968670151061589,3.35417347374721,15.519069668508283,11,3.3541734737472138,0.08721224954871332,0.08721224954871332
raw_CU_diffT/TC23LFP09/TC23LFP09_15deg.parquet,TC23LFP09_15deg.parquet,TC23LFP09,LFP,lithium-ion,15.0,,15.0,charge,97,0.0068088446349117,1.566787234631682,0.9728981099893204,3.35455493325748,15.517432513812151,11,3.3545549332574778,0.09338202607057156,0.09338202607057156
raw_CU_diffT/TC23LFP09/TC23LFP09_15deg.parquet,TC23LFP09_15deg.parquet,TC23LFP09,LFP,lithium-ion,15.0,,15.0,charge,98,0.0066573432051405,1.5734445778368225,0.9770319939517806,3.35474566301261,15.503026657458564,11,3.354953731836389,0.09769369454761545,0.09769369454761545
raw_CU_diffT/TC23LFP09/TC23LFP09_15deg.parquet,TC23LFP09_15deg.parquet,TC23LFP09,LFP,lithium-ion,15.0,,15.0,charge,99,0.0064946807581627,1.5799392585949852,0.9810648725041042,3.35512712252287,15.512082016574588,11,3.355352530415301,0.07133230235137944,0.07133230235137944
raw_CU_diffT/TC23LFP09/TC23LFP09_15deg.parquet,TC23LFP09_15deg.parquet,TC23LFP09,LFP,lithium-ion,15.0,,15.0,charge,100,0.0063580244639114,1.5862972830588966,0.9850128941929964,3.35569931178827,15.515382513812153,11,3.355527655008649,0.04713096470976552,0.04713096470976552
raw_CU_diffT/TC23LFP09/TC23LFP09_15deg.parquet,TC23LFP09_15deg.parquet,TC23LFP09,LFP,lithium-ion,15.0,,15.0,charge,101,0.0062302667836169,1.5925275498425135,0.9888815846217482,3.35608077129853,15.507636243093923,11,3.3557205039832825,0.05049787974667197,0.05049787974667197
raw_CU_diffT/TC23LFP09/TC23LFP09_15deg.parquet,TC23LFP09_15deg.parquet,TC23LFP09,LFP,lithium-ion,15.0,,15.0,charge,102,0.0060905149462731,1.5986180647887869,0.9926634960064704,3.35665296056393,15.518251546961327,11,3.355913882762791,0.05174149698569863,0.05174149698569863
raw_CU_diffT/TC23LFP09/TC23LFP09_15deg.parquet,TC23LFP09_15deg.parquet,TC23LFP09,LFP,lithium-ion,15.0,,15.0,charge,103,0.0059734427502233,1.60459150753901,0.9963727112932466,3.35703442007419,15.509506132596684,11,3.356108018406407,0.057525402054011465,0.057525402054011465
raw_CU_diffT/TC23LFP09/TC23LFP09_15deg.parquet,TC23LFP09_15deg.parquet,TC23LFP09,LFP,lithium-ion,15.0,,15.0,charge,104,0.0058415054811108,1.6104330130201208,1.0,3.35741587958445,15.492514337016576,11,3.356335077638706,0.06259750757542853,0.06259750757542853
raw_CU_diffT/TC23LFP09/TC23LFP09_15deg.parquet,TC23LFP09_15deg.parquet,TC23LFP09,LFP,lithium-ion,15.0,,15.0,discharge,0,0.0178699511594431,0.0178699511594431,0.0100433755784868,3.32842495680442,15.528703259668507,1,3.32842495680442,-0.9684007314820526,0.9684007314820526
raw_CU_diffT/TC23LFP09/TC23LFP09_15deg.parquet,TC23LFP09_15deg.parquet,TC23LFP09,LFP,lithium-ion,15.0,,15.0,discharge,1,0.0178721656176176,0.0357421167770607,0.0200879957398464,3.3186977392927,15.547943839779006,1,3.3186977392927,-0.5126323106092343,0.5126323106092343
raw_CU_diffT/TC23LFP09/TC23LFP09_15deg.parquet,TC23LFP09_15deg.parquet,TC23LFP09,LFP,lithium-ion,15.0,,15.0,discharge,2,0.0178676455062883,0.053609762283349,0.0301300754815187,3.31812555002731,15.558696988950274,1,3.31812555002731,-0.028489215531777745,0.028489215531777745
raw_CU_diffT/TC23LFP09/TC23LFP09_15deg.parquet,TC23LFP09_15deg.parquet,TC23LFP09,LFP,lithium-ion,15.0,,15.0,discharge,3,0.0178671885330696,0.0714769508164186,0.0401718983924014,3.31812555002731,15.56014508287293,1,3.31812555002731,0.009496190860204479,0.009496190860204479
raw_CU_diffT/TC23LFP09/TC23LFP09_15deg.parquet,TC23LFP09_15deg.parquet,TC23LFP09,LFP,lithium-ion,15.0,,15.0,discharge,4,0.0178679143372415,0.0893448651536601,0.0502141292240351,3.31831627978244,15.564660607734805,1,3.31831627978244,0.01899015144817895,0.01899015144817895
raw_CU_diffT/TC23LFP09/TC23LFP09_15deg.parquet,TC23LFP09_15deg.parquet,TC23LFP09,LFP,lithium-ion,15.0,,15.0,discharge,5,0.0178728385583476,0.1072177037120077,0.0602591275955214,3.31850700953757,15.559558839779005,1,3.31850700953757,0.00949363539513115,0.00949363539513115
raw_CU_diffT/TC23LFP09/TC23LFP09_15deg.parquet,TC23LFP09_15deg.parquet,TC23LFP09,LFP,lithium-ion,15.0,,15.0,discharge,6,0.0178723417341885,0.1250900454461962,0.0703038467389572,3.31850700953757,15.57637005524862,1,3.31850700953757,0.0,0.0
raw_CU_diffT/TC23LFP09/TC23LFP09_15deg.parquet,TC23LFP09_15deg.parquet,TC23LFP09,LFP,lithium-ion,15.0,,15.0,discharge,7,0.0178732564479629,0.1429633018941591,0.0803490799752353,3.31850700953757,15.565314696132598,1,3.31850700953757,0.0,0.0
raw_CU_diffT/TC23LFP09/TC23LFP09_15deg.parquet,TC23LFP09_15deg.parquet,TC23LFP09,LFP,lithium-ion,15.0,,15.0,discharge,8,0.0178733566842521,0.1608366585784112,0.0903943695469051,3.31850700953757,15.571354613259668,1,3.31850700953757,0.0,0.0
raw_CU_diffT/TC23LFP09/TC23LFP09_15deg.parquet,TC23LFP09_15deg.parquet,TC23LFP09,LFP,lithium-ion,15.0,,15.0,discharge,9,0.0178703990258258,0.178707057604237,0.1004379968379036,3.31850700953757,15.583444198895029,1,3.31850700953757,0.0,0.0
raw_CU_diffT/TC23LFP09/TC23LFP09_15deg.parquet,TC23LFP09_15deg.parquet,TC23LFP09,LFP,lithium-ion,15.0,,15.0,discharge,10,0.0178703599913683,0.1965774175956053,0.1104816021905257,3.31850700953757,15.566452127071823,1,3.31850700953757,0.0,0.0
raw_CU_diffT/TC23LFP09/TC23LFP09_15deg.parquet,TC23LFP09_15deg.parquet,TC23LFP09,LFP,lithium-ion,15.0,,15.0,discharge,11,0.017870676672256,0.2144480942678613,0.1205253855260121,3.31850700953757,15.574465027624312,1,3.31850700953757,-0.009493798469264902,0.009493798469264902
raw_CU_diffT/TC23LFP09/TC23LFP09_15deg.parquet,TC23LFP09_15deg.parquet,TC23LFP09,LFP,lithium-ion,15.0,,15.0,discharge,12,0.0178720788360378,0.2323201731038991,0.1305699569138753,3.31831627978244,15.575008314917127,1,3.31831627978244,-0.018988191964666612,0.018988191964666612
raw_CU_diffT/TC23LFP09/TC23LFP09_15deg.parquet,TC23LFP09_15deg.parquet,TC23LFP09,LFP,lithium-ion,15.0,,15.0,discharge,13,0.0178723609684051,0.2501925340723042,0.1406146868674391,3.31812555002731,15.577187872928178,1,3.31812555002731,-0.018987690146616387,0.018987690146616387
raw_CU_diffT/TC23LFP09/TC23LFP09_15deg.parquet,TC23LFP09_15deg.parquet,TC23LFP09,LFP,lithium-ion,15.0,,15.0,discharge,14,0.017873023531674,0.2680655576039782,0.1506597891987278,3.31793482027218,15.581625635359115,1,3.31793482027218,-0.018989000261314004,0.018989000261314004
raw_CU_diffT/TC23LFP09/TC23LFP09_15deg.parquet,TC23LFP09_15deg.parquet,TC23LFP09,LFP,lithium-ion,15.0,,15.0,discharge,15,0.0178698952976474,0.2859354529016256,0.160703133381438,3.31774409051705,15.577231381215467,1,3.31774409051705,-0.028483160704070087,0.028483160704070087
raw_CU_diffT/TC23LFP09/TC23LFP09_15deg.parquet,TC23LFP09_15deg.parquet,TC23LFP09,LFP,lithium-ion,15.0,,15.0,discharge,16,0.0178720277889785,0.3038074806906041,0.1707476760795311,3.31736263100678,15.588148701657458,1,3.31736263100678,-0.04747267861520754,0.04747267861520754
raw_CU_diffT/TC23LFP09/TC23LFP09_15deg.parquet,TC23LFP09_15deg.parquet,TC23LFP09,LFP,lithium-ion,15.0,,15.0,discharge,17,0.0178711197577886,0.3216786004483927,0.1807917084405676,3.31679044174139,15.58994035911602,1,3.31679044174139,-0.056965491241982136,0.056965491241982136
raw_CU_diffT/TC23LFP09/TC23LFP09_15deg.parquet,TC23LFP09_15deg.parquet,TC23LFP09,LFP,lithium-ion,15.0,,15.0,discharge,18,0.0178727458322219,0.3395513462806146,0.1908366546975687,3.31621825247599,15.58098767955801,1,3.31621825247599,-0.066460609875719,0.066460609875719
raw_CU_diffT/TC23LFP09/TC23LFP09_15deg.parquet,TC23LFP09_15deg.parquet,TC23LFP09,LFP,lithium-ion,15.0,,15.0,discharge,19,0.0178711171393501,0.3574224634199647,0.2008806855869749,3.31545533345546,15.59284455801105,1,3.31545533345546,-0.07595434871973339,0.07595434871973339
raw_CU_diffT/TC23LFP09/TC23LFP09_15deg.parquet,TC23LFP09_15deg.parquet,TC23LFP09,LFP,lithium-ion,15.0,,15.0,discharge,20,0.0178725788205168,0.3752950422404815,0.2109255379790703,3.31469241443494,15.578377127071825,1,3.31469241443494,-0.08544514330583297,0.08544514330583297
raw_CU_diffT/TC23LFP09/TC23LFP09_15deg.parquet,TC23LFP09_15deg.parquet,TC23LFP09,LFP,lithium-ion,15.0,,15.0,discharge,21,0.0178725803866574,0.3931676226271389,0.2209703912513773,3.31373876565928,15.591887762430938,1,3.31373876565928,-0.10443060415090599,0.10443060415090599
raw_CU_diffT/TC23LFP09/TC23LFP09_15deg.parquet,TC23LFP09_15deg.parquet,TC23LFP09,LFP,lithium-ion,15.0,,15.0,discharge,22,0.0178732596467775,0.4110408822739164,0.2310156262854721,3.31259438712849,15.585054806629833,1,3.31259438712849,-0.11392390166841437,0.11392390166841437
raw_CU_diffT/TC23LFP09/TC23LFP09_15deg.parquet,TC23LFP09_15deg.parquet,TC23LFP09,LFP,lithium-ion,15.0,,15.0,discharge,23,0.0178728274266238,0.4289137097005402,0.2410606184006412,3.3114500085977,15.577016049723758,1,3.3114500085977,-0.13292700150222458,0.13292700150222458
raw_CU_diffT/TC23LFP09/TC23LFP09_15deg.parquet,TC23LFP09_15deg.parquet,TC23LFP09,LFP,lithium-ion,15.0,,15.0,discharge,24,0.0178698628668917,0.4467835725674319,0.2511039443564265,3.30992417055664,15.5888373480663,1,3.30992417055664,-0.16141198264517698,0.16141198264517698
raw_CU_diffT/TC23LFP09/TC23LFP09_15deg.parquet,TC23LFP09_15deg.parquet,TC23LFP09,LFP,lithium-ion,15.0,,15.0,discharge,25,0.017871633678695,0.4646552062461269,0.2611482655543286,3.30820760276046,15.585718453038671,1,3.30820760276046,-0.17089250194584338,0.17089250194584338
raw_CU_diffT/TC23LFP09/TC23LFP09_15deg.parquet,TC23LFP09_15deg.parquet,TC23LFP09,LFP,lithium-ion,15.0,,15.0,discharge,26,0.0178730626149227,0.4825282688610496,0.2711933898514156,3.30649103496427,15.582133784530386,1,3.30649103496427,-0.18038281870607875,0.18038281870607875
raw_CU_diffT/TC23LFP09/TC23LFP09_15deg.parquet,TC23LFP09_15deg.parquet,TC23LFP09,LFP,lithium-ion,15.0,,15.0,discharge,27,0.0178724350439621,0.5004007039050117,0.2812381614373619,3.30458373741295,15.582719889502762,1,3.30458373741295,-0.19936889597732943,0.19936889597732943
raw_CU_diffT/TC23LFP09/TC23LFP09_15deg.parquet,TC23LFP09_15deg.parquet,TC23LFP09,LFP,lithium-ion,15.0,,15.0,discharge,28,0.0178732076736217,0.5182739115786333,0.2912833672611964,3.3024857101065,15.59811784530387,1,3.3024857101065,-0.21836190609630535,0.21836190609630535
raw_CU_diffT/TC23LFP09/TC23LFP09_15deg.parquet,TC23LFP09_15deg.parquet,TC23LFP09,LFP,lithium-ion,15.0,,15.0,discharge,29,0.017871736882515,0.5361456484611483,0.3013277464623194,3.30019695304492,15.580350386740331,1,3.30019695304492,-0.22786568889114278,0.22786568889114278
raw_CU_diffT/TC23LFP09/TC23LFP09_15deg.parquet,TC23LFP09_15deg.parquet,TC23LFP09,LFP,lithium-ion,15.0,,15.0,discharge,30,0.017871544413092,0.5540171928742403,0.3113720174906396,3.29790819598334,15.593214558011052,1,3.29790819598334,-0.22785540602072274,0.22785540602072274
raw_CU_diffT/TC23LFP09/TC23LFP09_15deg.parquet,TC23LFP09_15deg.parquet,TC23LFP09,LFP,lithium-ion,15.0,,15.0,discharge,31,0.0178733501188832,0.5718905429931236,0.321417303372402,3.29561943892176,15.583013314917128,1,3.29561943892176,-0.22786183850334396,0.22786183850334396
raw_CU_diffT/TC23LFP09/TC23LFP09_15deg.parquet,TC23LFP09_15deg.parquet,TC23LFP09,LFP,lithium-ion,15.0,,15.0,discharge,32,0.0178705356044748,0.5897610785975984,0.3314610074241402,3.29333068186018,15.575791906077349,1,3.29333068186018,-0.23735591170296289,0.23735591170296289
raw_CU_diffT/TC23LFP09/TC23LFP09_15deg.parquet,TC23LFP09_15deg.parquet,TC23LFP09,LFP,lithium-ion,15.0,,15.0,discharge,33,0.0178731652972902,0.6076342438948886,0.3415061894313784,3.29085119504347,15.585641022099445,1,3.29085119504347,-0.22784918783779062,0.22784918783779062
raw_CU_diffT/TC23LFP09/TC23LFP09_15deg.parquet,TC23LFP09_15deg.parquet,TC23LFP09,LFP,lithium-ion,15.0,,15.0,discharge,34,0.0178726124308946,0.6255068563257832,0.351551060713377,3.28875316773702,15.578557596685084,1,3.28875316773702,-0.2088684975300339,0.2088684975300339
raw_CU_diffT/TC23LFP09/TC23LFP09_15deg.parquet,TC23LFP09_15deg.parquet,TC23LFP09,LFP,lithium-ion,15.0,,15.0,discharge,35,0.0178721036076778,0.643378959933461,0.3615956460235436,3.28665514043057,15.578230414364642,1,3.28665514043057,-0.18988438756258574,0.18988438756258574
raw_CU_diffT/TC23LFP09/TC23LFP09_15deg.parquet,TC23LFP09_15deg.parquet,TC23LFP09,LFP,lithium-ion,15.0,,15.0,discharge,36,0.0178718136343527,0.6612507735678137,0.3716400683611882,3.28493857263438,15.573594861878451,1,3.28493857263438,-0.16139995744674707,0.16139995744674707
raw_CU_diffT/TC23LFP09/TC23LFP09_15deg.parquet,TC23LFP09_15deg.parquet,TC23LFP09,LFP,lithium-ion,15.0,,15.0,discharge,37,0.0178726527874599,0.6791234263552736,0.3816849623246222,3.28341273459333,15.566796519337016,1,3.28341273459333,-0.15190503427825774,0.15190503427825774
raw_CU_diffT/TC23LFP09/TC23LFP09_15deg.parquet,TC23LFP09_15deg.parquet,TC23LFP09,LFP,lithium-ion,15.0,,15.0,discharge,38,0.017871905036736,0.6969953313920095,0.3917294360327744,3.28188689655227,15.571182513812156,1,3.28188689655227,-0.13292109716729783,0.13292109716729783
raw_CU_diffT/TC23LFP09/TC23LFP09_15deg.parquet,TC23LFP09_15deg.parquet,TC23LFP09,LFP,lithium-ion,15.0,,15.0,discharge,39,0.0178713735878856,0.7148667049798951,0.4017736110529023,3.28074251802148,15.567167403314915,1,3.28074251802148,-0.10444003035479454,0.10444003035479454
raw_CU_diffT/TC23LFP09/TC23LFP09_15deg.parquet,TC23LFP09_15deg.parquet,TC23LFP09,LFP,lithium-ion,15.0,,15.0,discharge,40,0.0178713614791065,0.7327380664590016,0.4118177792675827,3.27978886924582,15.564651160220995,1,3.27978886924582,-0.09494609937382847,0.09494609937382847
raw_CU_diffT/TC23LFP09/TC23LFP09_15deg.parquet,TC23LFP09_15deg.parquet,TC23LFP09,LFP,lithium-ion,15.0,,15.0,discharge,41,0.0178711434327663,0.7506092098917679,0.4218618249345701,3.27883522047017,15.56366914364641,1,3.27883522047017,-0.0759582977818809,0.0759582977818809
raw_CU_diffT/TC23LFP09/TC23LFP09_15deg.parquet,TC23LFP09_15deg.parquet,TC23LFP09,LFP,lithium-ion,15.0,,15.0,discharge,42,0.0178702448411124,0.7684794547328804,0.4319053655697647,3.27826303120477,15.574680303867405,1,3.27826303120477,-0.05696875698887993,0.05696875698887993
raw_CU_diffT/TC23LFP09/TC23LFP09_15deg.parquet,TC23LFP09_15deg.parquet,TC23LFP09,LFP,lithium-ion,15.0,,15.0,discharge,43,0.0178715716746218,0.7863510264075022,0.4419496519197711,3.27769084193937,15.572483453038672,1,3.27769084193937,-0.06645726509941596,0.06645726509941596
raw_CU_diffT/TC23LFP09/TC23LFP09_15deg.parquet,TC23LFP09_15deg.parquet,TC23LFP09,LFP,lithium-ion,15.0,,15.0,discharge,44,0.01787316863234,0.8042241950398422,0.4519948358013937,3.27692792291885,15.569761132596684,1,3.27692792291885,-0.06645617091695044,0.06645617091695044
raw_CU_diffT/TC23LFP09/TC23LFP09_15deg.parquet,TC23LFP09_15deg.parquet,TC23LFP09,LFP,lithium-ion,15.0,,15.0,discharge,45,0.0178723954765753,0.8220965905164175,0.4620395851494433,3.27635573365345,15.557620027624308,1,3.27635573365345,-0.05696458736795762,0.05696458736795762
raw_CU_diffT/TC23LFP09/TC23LFP09_15deg.parquet,TC23LFP09_15deg.parquet,TC23LFP09,LFP,lithium-ion,15.0,,15.0,discharge,46,0.0178720371312018,0.8399686276476193,0.472084133098108,3.27578354438806,15.562850441988951,1,3.27578354438806,-0.056963818521921894,0.056963818521921894
raw_CU_diffT/TC23LFP09/TC23LFP09_15deg.parquet,TC23LFP09_15deg.parquet,TC23LFP09,LFP,lithium-ion,15.0,,15.0,discharge,47,0.0178728779549761,0.8578415056025953,0.4821291536115203,3.27521135512266,15.56069674033149,1,3.27521135512266,-0.05696392025046748,0.05696392025046748
raw_CU_diffT/TC23LFP09/TC23LFP09_15deg.parquet,TC23LFP09_15deg.parquet,TC23LFP09,LFP,lithium-ion,15.0,,15.0,discharge,48,0.0178719733026321,0.8757134789052274,0.4921736656868751,3.27463916585727,15.550795718232044,1,3.27463916585727,-0.05696710511165293,0.05696710511165293
raw_CU_diffT/TC23LFP09/TC23LFP09_15deg.parquet,TC23LFP09_15deg.parquet,TC23LFP09,LFP,lithium-ion,15.0,,15.0,discharge,49,0.0178708795879389,0.8935843584931663,0.502217563066233,3.27406697659187,15.571208812154696,1,3.27406697659187,-0.056972472169860566,0.056972472169860566
raw_CU_diffT/TC23LFP09/TC23LFP09_15deg.parquet,TC23LFP09_15deg.parquet,TC23LFP09,LFP,lithium-ion,15.0,,15.0,discharge,50,0.0178686063904816,0.911452964883648,0.5122601828497193,3.27349478732648,15.567779005524862,1,3.27349478732648,-0.06646505488282628,0.06646505488282628
raw_CU_diffT/TC23LFP09/TC23LFP09_15deg.parquet,TC23LFP09_15deg.parquet,TC23LFP09,LFP,lithium-ion,15.0,,15.0,discharge,51,0.0178715578633924,0.9293245227470404,0.5223044614374569,3.27273186830595,15.567347928176796,1,3.27273186830595,-0.07595596585053954,0.07595596585053954
raw_CU_diffT/TC23LFP09/TC23LFP09_15deg.parquet,TC23LFP09_15deg.parquet,TC23LFP09,LFP,lithium-ion,15.0,,15.0,discharge,52,0.0178713769823891,0.9471958997294294,0.5323486383653837,3.27196894928542,15.567830193370169,1,3.27196894928542,-0.08544999137748732,0.08544999137748732
raw_CU_diffT/TC23LFP09/TC23LFP09_15deg.parquet,TC23LFP09_15deg.parquet,TC23LFP09,LFP,lithium-ion,15.0,,15.0,discharge,53,0.0178716859003999,0.9650675856298292,0.5423929889132371,3.27101530050976,15.565098839779004,1,3.27101530050976,-0.10444551733900198,0.10444551733900198
raw_CU_diffT/TC23LFP09/TC23LFP09_15deg.parquet,TC23LFP09_15deg.parquet,TC23LFP09,LFP,lithium-ion,15.0,,15.0,discharge,54,0.0178695603556726,0.982937145985502,0.5524361448498788,3.26987092197897,15.565943397790058,1,3.26987092197897,-0.10444437818648566,0.10444437818648566
raw_CU_diffT/TC23LFP09/TC23LFP09_15deg.parquet,TC23LFP09_15deg.parquet,TC23LFP09,LFP,lithium-ion,15.0,,15.0,discharge,55,0.0178721624960846,1.0008093084815866,0.562480763256856,3.26891727320331,15.569364779005523,1,3.26891727320331,-0.1139308389618634,0.1139308389618634
raw_CU_diffT/TC23LFP09/TC23LFP09_15deg.parquet,TC23LFP09_15deg.parquet,TC23LFP09,LFP,lithium-ion,15.0,,15.0,discharge,56,0.0178718516080717,1.0186811600896584,0.5725252069367146,3.26758216491739,15.57511129834254,1,3.26758216491739,-0.13292692448260368,0.13292692448260368
raw_CU_diffT/TC23LFP09/TC23LFP09_15deg.parquet,TC23LFP09_15deg.parquet,TC23LFP09,LFP,lithium-ion,15.0,,15.0,discharge,57,0.0178700120951974,1.0365511721848557,0.5825686167626742,3.26624705663147,15.56795135359116,1,3.26624705663147,-0.12344260089204795,0.12344260089204795
raw_CU_diffT/TC23LFP09/TC23LFP09_15deg.parquet,TC23LFP09_15deg.parquet,TC23LFP09,LFP,lithium-ion,15.0,,15.0,discharge,58,0.0178686078190014,1.054419780003857,0.5926112373490257,3.26510267810068,15.584391629834252,1,3.26510267810068,-0.14243222571440128,0.14243222571440128
raw_CU_diffT/TC23LFP09/TC23LFP09_15deg.parquet,TC23LFP09_15deg.parquet,TC23LFP09,LFP,lithium-ion,15.0,,15.0,discharge,59,0.0178700420120242,1.0722898220158812,0.6026546639890171,3.26338611030449,15.58227099447514,1,3.26338611030449,-0.15192407197579882,0.15192407197579882
raw_CU_diffT/TC23LFP09/TC23LFP09_15deg.parquet,TC23LFP09_15deg.parquet,TC23LFP09,LFP,lithium-ion,15.0,,15.0,discharge,60,0.0178700348075818,1.090159856823463,0.6126980865799253,3.26205100201857,15.583624751381214,1,3.26205100201857,-0.1614181699089272,0.1614181699089272
raw_CU_diffT/TC23LFP09/TC23LFP09_15deg.parquet,TC23LFP09_15deg.parquet,TC23LFP09,LFP,lithium-ion,15.0,,15.0,discharge,61,0.0178702307408053,1.1080300875642684,0.622741619290382,3.26014370446725,15.591267044198895,1,3.26014370446725,-0.18040667426905088,0.18040667426905088
raw_CU_diffT/TC23LFP09/TC23LFP09_15deg.parquet,TC23LFP09_15deg.parquet,TC23LFP09,LFP,lithium-ion,15.0,,15.0,discharge,62,0.017870502780445,1.1259005903447137,0.632785304894165,3.25842713667107,15.591870607734808,1,3.25842713667107,-0.17090212565219076,0.17090212565219076
raw_CU_diffT/TC23LFP09/TC23LFP09_15deg.parquet,TC23LFP09_15deg.parquet,TC23LFP09,LFP,lithium-ion,15.0,,15.0,discharge,63,0.0178721807291943,1.1437727710739078,0.6428299335486223,3.25671056887488,15.594127872928178,1,3.25671056887488,-0.18988959723546373,0.18988959723546373
raw_CU_diffT/TC23LFP09/TC23LFP09_15deg.parquet,TC23LFP09_15deg.parquet,TC23LFP09,LFP,lithium-ion,15.0,,15.0,discharge,64,0.0178710417284687,1.1616438128023765,0.6528739220551592,3.25461254156843,15.595592569060774,1,3.25461254156843,-0.20887660354679838,0.20887660354679838
raw_CU_diffT/TC23LFP09/TC23LFP09_15deg.parquet,TC23LFP09_15deg.parquet,TC23LFP09,LFP,lithium-ion,15.0,,15.0,discharge,65,0.0178722872128545,1.179516100015231,0.6629186105561925,3.25251451426198,15.602012486187844,1,3.25251451426198,-0.21835824398212367,0.21835824398212367
raw_CU_diffT/TC23LFP09/TC23LFP09_15deg.parquet,TC23LFP09_15deg.parquet,TC23LFP09,LFP,lithium-ion,15.0,,15.0,discharge,66,0.0178730615118087,1.1973891615270398,0.672963734233301,3.2502257572004,15.603631795580112,1,3.2502257572004,-0.23736392046447463,0.23736392046447463
raw_CU_diffT/TC23LFP09/TC23LFP09_15deg.parquet,TC23LFP09_15deg.parquet,TC23LFP09,LFP,lithium-ion,15.0,,15.0,discharge,67,0.0178698970778603,1.2152590586049,0.683007079416537,3.24774627038369,15.606871325966852,1,3.24774627038369,-0.25636660601924177,0.25636660601924177
raw_CU_diffT/TC23LFP09/TC23LFP09_15deg.parquet,TC23LFP09_15deg.parquet,TC23LFP09,LFP,lithium-ion,15.0,,15.0,discharge,68,0.017870845401988,1.2331299040068882,0.6930509575825048,3.24507605381184,15.606862513812157,1,3.24507605381184,-0.265849939709625,0.265849939709625
raw_CU_diffT/TC23LFP09/TC23LFP09_15deg.parquet,TC23LFP09_15deg.parquet,TC23LFP09,LFP,lithium-ion,15.0,,15.0,discharge,69,0.017871543714279,1.251001447721167,0.703095228218074,3.24240583724,15.604708425414364,1,3.24240583724,-0.27534722084246255,0.27534722084246255
raw_CU_diffT/TC23LFP09/TC23LFP09_15deg.parquet,TC23LFP09_15deg.parquet,TC23LFP09,LFP,lithium-ion,15.0,,15.0,discharge,70,0.0178705698413683,1.2688720175625354,0.7131389515118335,3.23954489091302,15.616565220994476,1,3.23954489091302,-0.2943448475736261,0.2943448475736261
raw_CU_diffT/TC23LFP09/TC23LFP09_15deg.parquet,TC23LFP09_15deg.parquet,TC23LFP09,LFP,lithium-ion,15.0,,15.0,discharge,71,0.0178704903716636,1.286742507934199,0.7231826301415597,3.23649321483091,15.614221629834253,1,3.23649321483091,-0.3038304692819338,0.3038304692819338
raw_CU_diffT/TC23LFP09/TC23LFP09_15deg.parquet,TC23LFP09_15deg.parquet,TC23LFP09,LFP,lithium-ion,15.0,,15.0,discharge,72,0.0178716674270199,1.3046141753612188,0.7332269703068948,3.23344153874881,15.623647845303866,1,3.23344153874881,-0.32282525991445254,0.32282525991445254
raw_CU_diffT/TC23LFP09/TC23LFP09_15deg.parquet,TC23LFP09_15deg.parquet,TC23LFP09,LFP,lithium-ion,15.0,,15.0,discharge,73,0.0178700807483616,1.3224842561095804,0.7432704187177116,3.23000840315643,15.641527403314916,1,3.23000840315643,-0.3512949004171162,0.3512949004171162
raw_CU_diffT/TC23LFP09/TC23LFP09_15deg.parquet,TC23LFP09_15deg.parquet,TC23LFP09,LFP,lithium-ion,15.0,,15.0,discharge,74,0.0178728514389634,1.340357107548544,0.7533154243284378,3.22638453780893,15.632816408839782,1,3.22638453780893,-0.37974897096046334,0.37974897096046334
raw_CU_diffT/TC23LFP09/TC23LFP09_15deg.parquet,TC23LFP09_15deg.parquet,TC23LFP09,LFP,lithium-ion,15.0,,15.0,discharge,75,0.0178729754638351,1.358230083012379,0.7633604996443555,3.22237921295116,15.636667679558013,1,3.22237921295116,-0.41775159559225017,0.41775159559225017
raw_CU_diffT/TC23LFP09/TC23LFP09_15deg.parquet,TC23LFP09_15deg.parquet,TC23LFP09,LFP,lithium-ion,15.0,,15.0,discharge,76,0.0178706985534182,1.3761007815657973,0.7734042952776221,3.21799242858313,15.63411770718232,1,3.21799242858313,-0.42727177054288745,0.42727177054288745
raw_CU_diffT/TC23LFP09/TC23LFP09_15deg.parquet,TC23LFP09_15deg.parquet,TC23LFP09,LFP,lithium-ion,15.0,,15.0,discharge,77,0.0178706039623351,1.3939713855281324,0.783448037748249,3.21379637397023,15.644111657458565,1,3.21379637397023,-0.41781806688524625,0.41781806688524625
raw_CU_diffT/TC23LFP09/TC23LFP09_15deg.parquet,TC23LFP09_15deg.parquet,TC23LFP09,LFP,lithium-ion,15.0,,15.0,discharge,78,0.017867176950552,1.4118385624786844,0.7934898541494568,3.20960031935733,15.64871309392265,1,3.20960031935733,-0.3893625245866872,0.3893625245866872
raw_CU_diffT/TC23LFP09/TC23LFP09_15deg.parquet,TC23LFP09_15deg.parquet,TC23LFP09,LFP,lithium-ion,15.0,,15.0,discharge,79,0.0178677443442104,1.4297063068228948,0.8035319894406022,3.20597645400983,15.659690939226518,1,3.20597645400983,-0.3418373907625494,0.3418373907625494
raw_CU_diffT/TC23LFP09/TC23LFP09_15deg.parquet,TC23LFP09_15deg.parquet,TC23LFP09,LFP,lithium-ion,15.0,,15.0,discharge,80,0.0178719412303157,1.4475782480532104,0.8135764834904841,3.20273404817259,15.662990718232043,1,3.20273404817259,-0.2848202647670348,0.2848202647670348
raw_CU_diffT/TC23LFP09/TC23LFP09_15deg.parquet,TC23LFP09_15deg.parquet,TC23LFP09,LFP,lithium-ion,15.0,,15.0,discharge,81,0.0178731488107749,1.4654513968639853,0.8236216562318734,3.20025456135588,15.660707486187846,1,3.20025456135588,-0.24687123473191264,0.24687123473191264
raw_CU_diffT/TC23LFP09/TC23LFP09_15deg.parquet,TC23LFP09_15deg.parquet,TC23LFP09,LFP,lithium-ion,15.0,,15.0,discharge,82,0.0178677106615692,1.4833191075255543,0.8336637725925018,3.19777507453917,15.669866795580113,1,3.19777507453917,-0.23739777146926144,0.23739777146926144
raw_CU_diffT/TC23LFP09/TC23LFP09_15deg.parquet,TC23LFP09_15deg.parquet,TC23LFP09,LFP,lithium-ion,15.0,,15.0,discharge,83,0.017870088104672,1.5011891956302266,0.8437072251377558,3.19548631747758,15.65138494475138,1,3.19548631747758,-0.22787758559309168,0.22787758559309168
raw_CU_diffT/TC23LFP09/TC23LFP09_15deg.parquet,TC23LFP09_15deg.parquet,TC23LFP09,LFP,lithium-ion,15.0,,15.0,discharge,84,0.0178713272415573,1.519060522871784,0.8537513741100464,3.193197560416,15.66375803867403,1,3.193197560416,-0.24686985279157625,0.24686985279157625
raw_CU_diffT/TC23LFP09/TC23LFP09_15deg.parquet,TC23LFP09_15deg.parquet,TC23LFP09,LFP,lithium-ion,15.0,,15.0,discharge,85,0.0178699436187544,1.5369304664905383,0.8637947454504707,3.19052734384416,15.656923895027624,1,3.19052734384416,-0.2848373653760916,0.2848373653760916
raw_CU_diffT/TC23LFP09/TC23LFP09_15deg.parquet,TC23LFP09_15deg.parquet,TC23LFP09,LFP,lithium-ion,15.0,,15.0,discharge,86,0.0178723568887812,1.5548028233793196,0.8738394731111804,3.18747566776205,15.684342403314918,1,3.18747566776205,-0.3607731430066963,0.3607731430066963
raw_CU_diffT/TC23LFP09/TC23LFP09_15deg.parquet,TC23LFP09_15deg.parquet,TC23LFP09,LFP,lithium-ion,15.0,,15.0,discharge,87,0.0178723372385026,1.5726751606178222,0.8838841897279242,3.18327961314915,15.683015662983427,1,3.18327961314915,-0.4841762920632675,0.4841762920632675
raw_CU_diffT/TC23LFP09/TC23LFP09_15deg.parquet,TC23LFP09_15deg.parquet,TC23LFP09,LFP,lithium-ion,15.0,,15.0,discharge,88,0.0178734624291239,1.590548623046946,0.8939295387309519,3.17774845025033,15.696930276243098,1,3.17774845025033,-0.683603782592769,0.683603782592769
