Repository: DNV007/delivered-energy-decomposition

# Three-term energy accounting for a cold commercial sodium-ion 18650 cell

This repository holds the analysis code and the derived data behind a reanalysis
of a public commercial-cell archive. No new measurements were made. The
manuscript reporting the work is not distributed here; what is here is
everything needed to regenerate its numbers from the raw archive and to check
them.

**Source data.** Droese, D., Schlösser, A., Otto, M. *Dataset: Evaluation of
Commercial Sodium-Ion Batteries by State-of-the-Art Lithium-Ion Battery
Configurations.* Technische Universität Berlin, DepositOnce, 2025.
DOI [10.14279/depositonce-25036](https://doi.org/10.14279/depositonce-25036),
CC BY 4.0.

File: data_processed/ocv/ocv_temperature_points.csv (part 7 of 22)
member_path,file_name,cell_id,cell_family,chemistry_type,temperature_deg_c,voltage_v,ambient_temperature_from_file_deg_c,direction,segment_index,segment_capacity_ah,cumulative_capacity_ah,soc_fraction_by_capacity,ocv_voltage_v,ocv_temperature_mean_deg_c
raw_CU_diffT/TC23LTO09/TC23LTO09_05deg.parquet,TC23LTO09_05deg.parquet,TC23LTO09,LTO,lithium-ion,5.0,,5.0,discharge,81,0.0150410918816686,1.233459457182406,0.8213574613432161,2.35286998720832,6.0904036187845305
raw_CU_diffT/TC23LTO09/TC23LTO09_05deg.parquet,TC23LTO09_05deg.parquet,TC23LTO09,LTO,lithium-ion,5.0,,5.0,discharge,82,0.0150430181558512,1.2485024753382572,0.8313745682140442,2.35248849227728,6.0998835911602205
raw_CU_diffT/TC23LTO09/TC23LTO09_05deg.parquet,TC23LTO09_05deg.parquet,TC23LTO09,LTO,lithium-ion,5.0,,5.0,discharge,83,0.0150407912404176,1.2635432665786748,0.8413901921876465,2.35210699734624,6.102480994475137
raw_CU_diffT/TC23LTO09/TC23LTO09_05deg.parquet,TC23LTO09_05deg.parquet,TC23LTO09,LTO,lithium-ion,5.0,,5.0,discharge,84,0.0150410364640442,1.2785843030427189,0.8514059794550274,2.35172550241519,6.099941546961326
raw_CU_diffT/TC23LTO09/TC23LTO09_05deg.parquet,TC23LTO09_05deg.parquet,TC23LTO09,LTO,lithium-ion,5.0,,5.0,discharge,85,0.0150430377416932,1.293627340784412,0.8614230993680171,2.35134400748415,6.099980662983426
raw_CU_diffT/TC23LTO09/TC23LTO09_05deg.parquet,TC23LTO09_05deg.parquet,TC23LTO09,LTO,lithium-ion,5.0,,5.0,discharge,86,0.0150430303295404,1.3086703711139525,0.8714402143452734,2.35077176508759,6.103537182320442
raw_CU_diffT/TC23LTO09/TC23LTO09_05deg.parquet,TC23LTO09_05deg.parquet,TC23LTO09,LTO,lithium-ion,5.0,,5.0,discharge,87,0.0150429855715624,1.3237133566855148,0.8814572995183079,2.35019952269102,6.0979930662983435
raw_CU_diffT/TC23LTO09/TC23LTO09_05deg.parquet,TC23LTO09_05deg.parquet,TC23LTO09,LTO,lithium-ion,5.0,,5.0,discharge,88,0.0150424988174746,1.3387558555029895,0.8914740605630548,2.34943653282894,6.09850685082873
raw_CU_diffT/TC23LTO09/TC23LTO09_05deg.parquet,TC23LTO09_05deg.parquet,TC23LTO09,LTO,lithium-ion,5.0,,5.0,discharge,89,0.0150405854342515,1.353796440937241,0.9014895474908635,2.34848279550133,6.104526325966851
raw_CU_diffT/TC23LTO09/TC23LTO09_05deg.parquet,TC23LTO09_05deg.parquet,TC23LTO09,LTO,lithium-ion,5.0,,5.0,discharge,90,0.0150411164863146,1.3688375574235556,0.9115053880448674,2.3473383107082,6.107172624309391
raw_CU_diffT/TC23LTO09/TC23LTO09_05deg.parquet,TC23LTO09_05deg.parquet,TC23LTO09,LTO,lithium-ion,5.0,,5.0,discharge,91,0.0150414065182849,1.3838789639418405,0.9215214217304096,2.34600307844955,6.106096712707182
raw_CU_diffT/TC23LTO09/TC23LTO09_05deg.parquet,TC23LTO09_05deg.parquet,TC23LTO09,LTO,lithium-ion,5.0,,5.0,discharge,92,0.0150431399602654,1.3989221039021058,0.9315386097104821,2.34409560379433,6.108296519337016
raw_CU_diffT/TC23LTO09/TC23LTO09_05deg.parquet,TC23LTO09_05deg.parquet,TC23LTO09,LTO,lithium-ion,5.0,,5.0,discharge,93,0.015043357724876,1.413965461626982,0.9415559426994453,2.34142513927703,6.120548591160221
raw_CU_diffT/TC23LTO09/TC23LTO09_05deg.parquet,TC23LTO09_05deg.parquet,TC23LTO09,LTO,lithium-ion,5.0,,5.0,discharge,94,0.0150431683424744,1.4290086299694562,0.9515731495791573,2.3376101899666,6.126209060773481
raw_CU_diffT/TC23LTO09/TC23LTO09_05deg.parquet,TC23LTO09_05deg.parquet,TC23LTO09,LTO,lithium-ion,5.0,,5.0,discharge,95,0.0150432426069511,1.4440518725764073,0.9615904059113922,2.33207851346648,6.140341243093923
raw_CU_diffT/TC23LTO09/TC23LTO09_05deg.parquet,TC23LTO09_05deg.parquet,TC23LTO09,LTO,lithium-ion,5.0,,5.0,discharge,96,0.0150431771157827,1.45909504969219,0.9716076186332274,2.32311338258696,6.1875255801104965
raw_CU_diffT/TC23LTO09/TC23LTO09_05deg.parquet,TC23LTO09_05deg.parquet,TC23LTO09,LTO,lithium-ion,5.0,,5.0,discharge,97,0.0150426962630231,1.474137745955213,0.9816245111564541,2.30899807013837,6.313821850828729
raw_CU_diffT/TC23LTO09/TC23LTO09_05deg.parquet,TC23LTO09_05deg.parquet,TC23LTO09,LTO,lithium-ion,5.0,,5.0,discharge,98,0.0082073982626782,1.4823451442178912,0.987089796425469,2.2986977070002,6.254182348066298
raw_CU_diffT/TC23LTO09/TC23LTO09_05deg.parquet,TC23LTO09_05deg.parquet,TC23LTO09,LTO,lithium-ion,5.0,,5.0,discharge,99,0.005396501292909,1.4877416455108001,0.9906833126746404,2.28935108118965,6.165784696132596
raw_CU_diffT/TC23LTO09/TC23LTO09_05deg.parquet,TC23LTO09_05deg.parquet,TC23LTO09,LTO,lithium-ion,5.0,,5.0,discharge,100,0.004018456039045,1.4917601015498452,0.9933591921545293,2.27924146551701,6.093272845303867
raw_CU_diffT/TC23LTO09/TC23LTO09_05deg.parquet,TC23LTO09_05deg.parquet,TC23LTO09,LTO,lithium-ion,5.0,,5.0,discharge,101,0.0031837246025988,1.494943826152444,0.9954792261304979,2.26817811251676,6.045303729281768
raw_CU_diffT/TC23LTO09/TC23LTO09_05deg.parquet,TC23LTO09_05deg.parquet,TC23LTO09,LTO,lithium-ion,5.0,,5.0,discharge,102,0.0026288169825052,1.4975726431349492,0.9972297485578979,2.2544442949992,6.018862209944752
raw_CU_diffT/TC23LTO09/TC23LTO09_05deg.parquet,TC23LTO09_05deg.parquet,TC23LTO09,LTO,lithium-ion,5.0,,5.0,discharge,103,0.0022330260654009,1.49980566920035,0.9987167148375846,2.23594179084361,5.9838133701657465
raw_CU_diffT/TC23LTO09/TC23LTO09_05deg.parquet,TC23LTO09_05deg.parquet,TC23LTO09,LTO,lithium-ion,5.0,,5.0,discharge,104,0.0019271514466482,1.5017328206469982,0.9999999999999997,2.20828340834299,5.95593629834254
raw_CU_diffT/TC23LTO09/TC23LTO09_05deg.parquet,TC23LTO09_05deg.parquet,TC23LTO09,LTO,lithium-ion,5.0,,5.0,charge,0,0.015040167933774,0.015040167933774,0.010475417663783472,2.32349487751801,5.82190593922652
raw_CU_diffT/TC23LTO09/TC23LTO09_05deg.parquet,TC23LTO09_05deg.parquet,TC23LTO09,LTO,lithium-ion,5.0,,5.0,charge,1,0.0150398522202479,0.0300800201540219,0.020950615434340847,2.33856392729421,5.9436269889502755
raw_CU_diffT/TC23LTO09/TC23LTO09_05deg.parquet,TC23LTO09_05deg.parquet,TC23LTO09,LTO,lithium-ion,5.0,,5.0,charge,2,0.0150400637651437,0.045120083919165596,0.03142596054508404,2.34562158351851,6.215546712707183
raw_CU_diffT/TC23LTO09/TC23LTO09_05deg.parquet,TC23LTO09_05deg.parquet,TC23LTO09,LTO,lithium-ion,5.0,,5.0,charge,3,0.0150403779782073,0.0601604618973729,0.04190152450398712,2.34943653282894,6.0687696685082875
raw_CU_diffT/TC23LTO09/TC23LTO09_05deg.parquet,TC23LTO09_05deg.parquet,TC23LTO09,LTO,lithium-ion,5.0,,5.0,charge,4,0.0150401941420039,0.0752006560393768,0.052376960421699384,2.35210699734624,5.744169751381214
raw_CU_diffT/TC23LTO09/TC23LTO09_05deg.parquet,TC23LTO09_05deg.parquet,TC23LTO09,LTO,lithium-ion,5.0,,5.0,charge,5,0.0150400435829541,0.0902406996223309,0.0628522914756271,2.35363297707041,5.605408591160221
raw_CU_diffT/TC23LTO09/TC23LTO09_05deg.parquet,TC23LTO09_05deg.parquet,TC23LTO09,LTO,lithium-ion,5.0,,5.0,charge,6,0.0150397448997665,0.10528044452209741,0.07332741449789235,2.35477746186354,5.592032569060774
raw_CU_diffT/TC23LTO09/TC23LTO09_05deg.parquet,TC23LTO09_05deg.parquet,TC23LTO09,LTO,lithium-ion,5.0,,5.0,charge,7,0.0150381477309397,0.12031859225303711,0.0838014250983672,2.3553497042601,5.617127044198894
raw_CU_diffT/TC23LTO09/TC23LTO09_05deg.parquet,TC23LTO09_05deg.parquet,TC23LTO09,LTO,lithium-ion,5.0,,5.0,charge,8,0.0150380207804947,0.1353566130335318,0.09427534727835768,2.35592194665667,5.654298922651934
raw_CU_diffT/TC23LTO09/TC23LTO09_05deg.parquet,TC23LTO09_05deg.parquet,TC23LTO09,LTO,lithium-ion,5.0,,5.0,charge,9,0.015039673137194,0.1503962861707258,0.10475042031827414,2.35668493651876,5.680351906077348
raw_CU_diffT/TC23LTO09/TC23LTO09_05deg.parquet,TC23LTO09_05deg.parquet,TC23LTO09,LTO,lithium-ion,5.0,,5.0,charge,10,0.0150410351932111,0.1654373213639369,0.115226442024836,2.3570664314498,5.7036827624309385
raw_CU_diffT/TC23LTO09/TC23LTO09_05deg.parquet,TC23LTO09_05deg.parquet,TC23LTO09,LTO,lithium-ion,5.0,,5.0,charge,11,0.0150392113250984,0.1804765326890353,0.12570119341444874,2.35744792638084,5.722418922651935
raw_CU_diffT/TC23LTO09/TC23LTO09_05deg.parquet,TC23LTO09_05deg.parquet,TC23LTO09,LTO,lithium-ion,5.0,,5.0,charge,12,0.0150403350952595,0.1955168677842948,0.13617672750554777,2.35782942131188,5.747358093922652
raw_CU_diffT/TC23LTO09/TC23LTO09_05deg.parquet,TC23LTO09_05deg.parquet,TC23LTO09,LTO,lithium-ion,5.0,,5.0,charge,13,0.0150401934595373,0.2105570612438321,0.14665216294792474,2.35802016877741,5.757398922651934
raw_CU_diffT/TC23LTO09/TC23LTO09_05deg.parquet,TC23LTO09_05deg.parquet,TC23LTO09,LTO,lithium-ion,5.0,,5.0,charge,14,0.0150401354213681,0.2255971966652002,0.1571275579669457,2.35821091624293,5.75790406077348
raw_CU_diffT/TC23LTO09/TC23LTO09_05deg.parquet,TC23LTO09_05deg.parquet,TC23LTO09,LTO,lithium-ion,5.0,,5.0,charge,15,0.0150401511859451,0.2406373478511453,0.16760296396593236,2.35859241117397,5.7653484254143645
raw_CU_diffT/TC23LTO09/TC23LTO09_05deg.parquet,TC23LTO09_05deg.parquet,TC23LTO09,LTO,lithium-ion,5.0,,5.0,charge,16,0.0150396588276328,0.2556770066787781,0.17807802703929584,2.35897390610501,5.7533279005524856
raw_CU_diffT/TC23LTO09/TC23LTO09_05deg.parquet,TC23LTO09_05deg.parquet,TC23LTO09,LTO,lithium-ion,5.0,,5.0,charge,17,0.015039830737815,0.2707168374165931,0.1885532098474234,2.35916465357054,5.753444834254142
raw_CU_diffT/TC23LTO09/TC23LTO09_05deg.parquet,TC23LTO09_05deg.parquet,TC23LTO09,LTO,lithium-ion,5.0,,5.0,charge,18,0.015039687546609,0.2857565249632021,0.1990282929234406,2.35954614850158,5.756120027624308
raw_CU_diffT/TC23LTO09/TC23LTO09_05deg.parquet,TC23LTO09_05deg.parquet,TC23LTO09,LTO,lithium-ion,5.0,,5.0,charge,19,0.0150401797305817,0.3007967046937838,0.2095037188036541,2.3597368959671,5.7589987569060765
raw_CU_diffT/TC23LTO09/TC23LTO09_05deg.parquet,TC23LTO09_05deg.parquet,TC23LTO09,LTO,lithium-ion,5.0,,5.0,charge,20,0.0150402879203867,0.3158369926141705,0.21997922003764023,2.35992764343262,5.77122135359116
raw_CU_diffT/TC23LTO09/TC23LTO09_05deg.parquet,TC23LTO09_05deg.parquet,TC23LTO09,LTO,lithium-ion,5.0,,5.0,charge,21,0.0150403701098615,0.33087736272403195,0.23045477851627147,2.36030913836366,5.765726022099447
raw_CU_diffT/TC23LTO09/TC23LTO09_05deg.parquet,TC23LTO09_05deg.parquet,TC23LTO09,LTO,lithium-ion,5.0,,5.0,charge,22,0.0150401304690278,0.34591749319305976,0.24093017008600692,2.36069063329471,5.773935193370165
raw_CU_diffT/TC23LTO09/TC23LTO09_05deg.parquet,TC23LTO09_05deg.parquet,TC23LTO09,LTO,lithium-ion,5.0,,5.0,charge,23,0.0150407670381743,0.36095826023123406,0.251406005023643,2.36088138076023,5.7719380939226514
raw_CU_diffT/TC23LTO09/TC23LTO09_05deg.parquet,TC23LTO09_05deg.parquet,TC23LTO09,LTO,lithium-ion,5.0,,5.0,charge,24,0.0150402972187454,0.37599855744997945,0.26188151273389926,2.36126287569127,5.770261270718232
raw_CU_diffT/TC23LTO09/TC23LTO09_05deg.parquet,TC23LTO09_05deg.parquet,TC23LTO09,LTO,lithium-ion,5.0,,5.0,charge,25,0.0150404286785241,0.3910389861285036,0.2723571120053731,2.36164437062232,5.769971160220994
raw_CU_diffT/TC23LTO09/TC23LTO09_05deg.parquet,TC23LTO09_05deg.parquet,TC23LTO09,LTO,lithium-ion,5.0,,5.0,charge,26,0.0150401002252978,0.40607908635380136,0.2828324825104699,2.36202586555336,5.771026519337016
raw_CU_diffT/TC23LTO09/TC23LTO09_05deg.parquet,TC23LTO09_05deg.parquet,TC23LTO09,LTO,lithium-ion,5.0,,5.0,charge,27,0.0150403112530309,0.42111939760683226,0.2933079999955507,2.36278885541544,5.770503259668507
raw_CU_diffT/TC23LTO09/TC23LTO09_05deg.parquet,TC23LTO09_05deg.parquet,TC23LTO09,LTO,lithium-ion,5.0,,5.0,charge,28,0.0150398602649387,0.43615925787177096,0.3037832033692035,2.36317035034649,5.778046381215469
raw_CU_diffT/TC23LTO09/TC23LTO09_05deg.parquet,TC23LTO09_05deg.parquet,TC23LTO09,LTO,lithium-ion,5.0,,5.0,charge,29,0.0150398349904348,0.4511990928622058,0.31425838913926396,2.36393334020857,5.77942270718232
raw_CU_diffT/TC23LTO09/TC23LTO09_05deg.parquet,TC23LTO09_05deg.parquet,TC23LTO09,LTO,lithium-ion,5.0,,5.0,charge,30,0.015039669003813,0.46623876186601876,0.32473345930029685,2.36450558260514,5.790675331491713
raw_CU_diffT/TC23LTO09/TC23LTO09_05deg.parquet,TC23LTO09_05deg.parquet,TC23LTO09,LTO,lithium-ion,5.0,,5.0,charge,31,0.0150401054815777,0.48127886734759645,0.3352088334663718,2.36526857246723,5.791691988950276
raw_CU_diffT/TC23LTO09/TC23LTO09_05deg.parquet,TC23LTO09_05deg.parquet,TC23LTO09,LTO,lithium-ion,5.0,,5.0,charge,32,0.0150404463316985,0.49631931367929494,0.345684445033212,2.36622230979483,5.7952938121546955
raw_CU_diffT/TC23LTO09/TC23LTO09_05deg.parquet,TC23LTO09_05deg.parquet,TC23LTO09,LTO,lithium-ion,5.0,,5.0,charge,33,0.0150399497119806,0.5113592633912756,0.3561597107063768,2.36717604712244,5.801921436464087
raw_CU_diffT/TC23LTO09/TC23LTO09_05deg.parquet,TC23LTO09_05deg.parquet,TC23LTO09,LTO,lithium-ion,5.0,,5.0,charge,34,0.015040183025547,0.5263994464168226,0.36663513888152066,2.36832053191557,5.798538508287292
raw_CU_diffT/TC23LTO09/TC23LTO09_05deg.parquet,TC23LTO09_05deg.parquet,TC23LTO09,LTO,lithium-ion,5.0,,5.0,charge,35,0.0150401716550016,0.5414396180718242,0.3771105591371245,2.36965576417422,5.803500635359115
raw_CU_diffT/TC23LTO09/TC23LTO09_05deg.parquet,TC23LTO09_05deg.parquet,TC23LTO09,LTO,lithium-ion,5.0,,5.0,charge,36,0.0150397962408375,0.5564794143126617,0.38758571791824326,2.37118174389839,5.81498453038674
raw_CU_diffT/TC23LTO09/TC23LTO09_05deg.parquet,TC23LTO09_05deg.parquet,TC23LTO09,LTO,lithium-ion,5.0,,5.0,charge,37,0.015039669408671,0.5715190837213326,0.39806078836125813,2.37270772362257,5.813319944751381
raw_CU_diffT/TC23LTO09/TC23LTO09_05deg.parquet,TC23LTO09_05deg.parquet,TC23LTO09,LTO,lithium-ion,5.0,,5.0,charge,38,0.0150398779929357,0.5865589617142684,0.40853600408239094,2.37442445081226,5.822137127071822
raw_CU_diffT/TC23LTO09/TC23LTO09_05deg.parquet,TC23LTO09_05deg.parquet,TC23LTO09,LTO,lithium-ion,5.0,,5.0,charge,39,0.0150402468814887,0.6015992085957571,0.4190114767329464,2.376522672933,5.827740027624309
raw_CU_diffT/TC23LTO09/TC23LTO09_05deg.parquet,TC23LTO09_05deg.parquet,TC23LTO09,LTO,lithium-ion,5.0,,5.0,charge,40,0.0150402115901564,0.6166394201859136,0.42948692480322814,2.37862089505373,5.827924668508288
raw_CU_diffT/TC23LTO09/TC23LTO09_05deg.parquet,TC23LTO09_05deg.parquet,TC23LTO09,LTO,lithium-ion,5.0,,5.0,charge,41,0.0150402957375211,0.6316797159234346,0.4399624314818176,2.38090986463999,5.8330346132596675
raw_CU_diffT/TC23LTO09/TC23LTO09_05deg.parquet,TC23LTO09_05deg.parquet,TC23LTO09,LTO,lithium-ion,5.0,,5.0,charge,42,0.015038193120611,0.6467179090440457,0.4504364736960196,2.38338958169177,5.83700953038674
raw_CU_diffT/TC23LTO09/TC23LTO09_05deg.parquet,TC23LTO09_05deg.parquet,TC23LTO09,LTO,lithium-ion,5.0,,5.0,charge,43,0.0150402276525555,0.6617581366966012,0.4609119329536989,2.38586929874355,5.849121878453039
raw_CU_diffT/TC23LTO09/TC23LTO09_05deg.parquet,TC23LTO09_05deg.parquet,TC23LTO09,LTO,lithium-ion,5.0,,5.0,charge,44,0.015039534902053,0.6767976715986542,0.4713869097133847,2.38853976326085,5.848083287292817
raw_CU_diffT/TC23LTO09/TC23LTO09_05deg.parquet,TC23LTO09_05deg.parquet,TC23LTO09,LTO,lithium-ion,5.0,,5.0,charge,45,0.0150400827698076,0.6918377543684618,0.48186226806080135,2.39140097524368,5.850148397790054
raw_CU_diffT/TC23LTO09/TC23LTO09_05deg.parquet,TC23LTO09_05deg.parquet,TC23LTO09,LTO,lithium-ion,5.0,,5.0,charge,46,0.0150400285289536,0.7068777828974154,0.4923375886296771,2.39445293469202,5.85452044198895
raw_CU_diffT/TC23LTO09/TC23LTO09_05deg.parquet,TC23LTO09_05deg.parquet,TC23LTO09,LTO,lithium-ion,5.0,,5.0,charge,47,0.0150401200685065,0.721917902965922,0.5028129729554904,2.39750489414037,5.858554419889503
raw_CU_diffT/TC23LTO09/TC23LTO09_05deg.parquet,TC23LTO09_05deg.parquet,TC23LTO09,LTO,lithium-ion,5.0,,5.0,charge,48,0.0150396307087594,0.7369575336746813,0.5132880164441694,2.40055685358871,5.866058839779007
raw_CU_diffT/TC23LTO09/TC23LTO09_05deg.parquet,TC23LTO09_05deg.parquet,TC23LTO09,LTO,lithium-ion,5.0,,5.0,charge,49,0.0150404054918757,0.751997939166557,0.5237635995662341,2.40379956050258,5.871522099447514
raw_CU_diffT/TC23LTO09/TC23LTO09_05deg.parquet,TC23LTO09_05deg.parquet,TC23LTO09,LTO,lithium-ion,5.0,,5.0,charge,50,0.0150401317581985,0.7670380709247555,0.5342389920338719,2.40704226741644,5.8719389502762445
raw_CU_diffT/TC23LTO09/TC23LTO09_05deg.parquet,TC23LTO09_05deg.parquet,TC23LTO09,LTO,lithium-ion,5.0,,5.0,charge,51,0.0150399540857891,0.7820780250105446,0.544714260753377,2.41047572179583,5.872860220994476
raw_CU_diffT/TC23LTO09/TC23LTO09_05deg.parquet,TC23LTO09_05deg.parquet,TC23LTO09,LTO,lithium-ion,5.0,,5.0,charge,52,0.015039639147947,0.7971176641584916,0.555189310119917,2.41390917617522,5.881301795580111
raw_CU_diffT/TC23LTO09/TC23LTO09_05deg.parquet,TC23LTO09_05deg.parquet,TC23LTO09,LTO,lithium-ion,5.0,,5.0,charge,53,0.0150400711660455,0.8121577353245372,0.5656646603853591,2.41753337802013,5.876744226519337
raw_CU_diffT/TC23LTO09/TC23LTO09_05deg.parquet,TC23LTO09_05deg.parquet,TC23LTO09,LTO,lithium-ion,5.0,,5.0,charge,54,0.0150402828280203,0.8271980181525574,0.5761401580725322,2.42115757986504,5.876852928176797
raw_CU_diffT/TC23LTO09/TC23LTO09_05deg.parquet,TC23LTO09_05deg.parquet,TC23LTO09,LTO,lithium-ion,5.0,,5.0,charge,55,0.0150396220695792,0.8422376402221367,0.5866151955440563,2.42478178170995,5.898186215469614
raw_CU_diffT/TC23LTO09/TC23LTO09_05deg.parquet,TC23LTO09_05deg.parquet,TC23LTO09,LTO,lithium-ion,5.0,,5.0,charge,56,0.0150399467201084,0.8572775869422451,0.5970904591333939,2.42840598355486,6.22299096685083
raw_CU_diffT/TC23LTO09/TC23LTO09_05deg.parquet,TC23LTO09_05deg.parquet,TC23LTO09,LTO,lithium-ion,5.0,,5.0,charge,57,0.015040314614732,0.8723179015569771,0.6075659789598863,2.43222093286529,6.311136988950276
raw_CU_diffT/TC23LTO09/TC23LTO09_05deg.parquet,TC23LTO09_05deg.parquet,TC23LTO09,LTO,lithium-ion,5.0,,5.0,charge,58,0.0150396208007326,0.8873575223577097,0.6180410155476637,2.43603588217572,6.058718149171272
raw_CU_diffT/TC23LTO09/TC23LTO09_05deg.parquet,TC23LTO09_05deg.parquet,TC23LTO09,LTO,lithium-ion,5.0,,5.0,charge,59,0.0150397892286747,0.9023973115863844,0.6285161694448387,2.44004157895167,5.791838397790055
raw_CU_diffT/TC23LTO09/TC23LTO09_05deg.parquet,TC23LTO09_05deg.parquet,TC23LTO09,LTO,lithium-ion,5.0,,5.0,charge,60,0.0150395864485837,0.9174368980349681,0.6389911821064799,2.4438565282621,5.725374226519337
raw_CU_diffT/TC23LTO09/TC23LTO09_05deg.parquet,TC23LTO09_05deg.parquet,TC23LTO09,LTO,lithium-ion,5.0,,5.0,charge,61,0.0150410296181552,0.9324779276531233,0.6494671999300373,2.44805297250358,5.740786629834253
raw_CU_diffT/TC23LTO09/TC23LTO09_05deg.parquet,TC23LTO09_05deg.parquet,TC23LTO09,LTO,lithium-ion,5.0,,5.0,charge,62,0.0150402165921619,0.9475181442452852,0.6599426514841961,2.45205866927953,5.768682016574585
raw_CU_diffT/TC23LTO09/TC23LTO09_05deg.parquet,TC23LTO09_05deg.parquet,TC23LTO09,LTO,lithium-ion,5.0,,5.0,charge,63,0.0150405917061292,0.9625587359514144,0.670418364303754,2.456255113521,5.801689309392264
raw_CU_diffT/TC23LTO09/TC23LTO09_05deg.parquet,TC23LTO09_05deg.parquet,TC23LTO09,LTO,lithium-ion,5.0,,5.0,charge,64,0.0150380987883164,0.9775968347397308,0.6808923408158848,2.460642305228,5.848540497237569
raw_CU_diffT/TC23LTO09/TC23LTO09_05deg.parquet,TC23LTO09_05deg.parquet,TC23LTO09,LTO,lithium-ion,5.0,,5.0,charge,65,0.0150391810664018,0.9926360158061326,0.6913670711304346,2.46483874946947,5.868547403314918
raw_CU_diffT/TC23LTO09/TC23LTO09_05deg.parquet,TC23LTO09_05deg.parquet,TC23LTO09,LTO,lithium-ion,5.0,,5.0,charge,66,0.0150400326448808,1.0076760484510134,0.7018423945660375,2.46922594117647,5.877727265193371
raw_CU_diffT/TC23LTO09/TC23LTO09_05deg.parquet,TC23LTO09_05deg.parquet,TC23LTO09,LTO,lithium-ion,5.0,,5.0,charge,67,0.0150400241011809,1.0227160725521944,0.712317712050987,2.47361313288347,5.8891059116022095
raw_CU_diffT/TC23LTO09/TC23LTO09_05deg.parquet,TC23LTO09_05deg.parquet,TC23LTO09,LTO,lithium-ion,5.0,,5.0,charge,68,0.0150400105708993,1.0377560831230936,0.7227930201121486,2.47761882965942,5.917407679558012
raw_CU_diffT/TC23LTO09/TC23LTO09_05deg.parquet,TC23LTO09_05deg.parquet,TC23LTO09,LTO,lithium-ion,5.0,,5.0,charge,69,0.0150403821532993,1.052796465276393,0.7332685869789869,2.48162452643537,5.939594143646409
raw_CU_diffT/TC23LTO09/TC23LTO09_05deg.parquet,TC23LTO09_05deg.parquet,TC23LTO09,LTO,lithium-ion,5.0,,5.0,charge,70,0.0150397957566216,1.0678362610330145,0.7437437454228512,2.48486723334924,5.959880662983426
raw_CU_diffT/TC23LTO09/TC23LTO09_05deg.parquet,TC23LTO09_05deg.parquet,TC23LTO09,LTO,lithium-ion,5.0,,5.0,charge,71,0.0150397417752908,1.0828760028083053,0.7542188662689314,2.4881099402631,5.986275165745856
raw_CU_diffT/TC23LTO09/TC23LTO09_05deg.parquet,TC23LTO09_05deg.parquet,TC23LTO09,LTO,lithium-ion,5.0,,5.0,charge,72,0.0150377448435912,1.0979137476518965,0.7646925962599566,2.49154339464249,5.998400580110498
raw_CU_diffT/TC23LTO09/TC23LTO09_05deg.parquet,TC23LTO09_05deg.parquet,TC23LTO09,LTO,lithium-ion,5.0,,5.0,charge,73,0.0150380521145029,1.1129517997663994,0.7751665402639601,2.4951675964874,6.010099530386741
raw_CU_diffT/TC23LTO09/TC23LTO09_05deg.parquet,TC23LTO09_05deg.parquet,TC23LTO09,LTO,lithium-ion,5.0,,5.0,charge,74,0.0150423435706434,1.1279941433370428,0.7856434732502449,2.49936404072887,6.01336723756906
raw_CU_diffT/TC23LTO09/TC23LTO09_05deg.parquet,TC23LTO09_05deg.parquet,TC23LTO09,LTO,lithium-ion,5.0,,5.0,charge,75,0.0150464321329328,1.1430405754699757,0.7961232539040433,2.50413272736691,6.004370856353592
raw_CU_diffT/TC23LTO09/TC23LTO09_05deg.parquet,TC23LTO09_05deg.parquet,TC23LTO09,LTO,lithium-ion,5.0,,5.0,charge,76,0.0150399739778552,1.158080549447831,0.8065985364782942,2.509282908936,5.996026022099447
raw_CU_diffT/TC23LTO09/TC23LTO09_05deg.parquet,TC23LTO09_05deg.parquet,TC23LTO09,LTO,lithium-ion,5.0,,5.0,charge,77,0.0150400959398659,1.173120645387697,0.8170739039986046,2.5146238379706,5.985867541436464
raw_CU_diffT/TC23LTO09/TC23LTO09_05deg.parquet,TC23LTO09_05deg.parquet,TC23LTO09,LTO,lithium-ion,5.0,,5.0,charge,78,0.0150402353745512,1.1881608807622481,0.8275493686346234,2.52091850433281,5.982291850828729
raw_CU_diffT/TC23LTO09/TC23LTO09_05deg.parquet,TC23LTO09_05deg.parquet,TC23LTO09,LTO,lithium-ion,5.0,,5.0,charge,79,0.0150401348148732,1.2032010155771213,0.838024763231223,2.52797616055711,5.993428397790055
raw_CU_diffT/TC23LTO09/TC23LTO09_05deg.parquet,TC23LTO09_05deg.parquet,TC23LTO09,LTO,lithium-ion,5.0,,5.0,charge,80,0.015040140245227,1.2182411558223483,0.8485001616100426,2.53560605917797,5.981157182320442
raw_CU_diffT/TC23LTO09/TC23LTO09_05deg.parquet,TC23LTO09_05deg.parquet,TC23LTO09,LTO,lithium-ion,5.0,,5.0,charge,81,0.015039649742628,1.2332808055649762,0.8589752183557361,2.54399894766092,5.969991215469614
raw_CU_diffT/TC23LTO09/TC23LTO09_05deg.parquet,TC23LTO09_05deg.parquet,TC23LTO09,LTO,lithium-ion,5.0,,5.0,charge,82,0.0150404136253135,1.2483212191902897,0.8694508071427081,2.55258258360939,5.957544696132596
raw_CU_diffT/TC23LTO09/TC23LTO09_05deg.parquet,TC23LTO09_05deg.parquet,TC23LTO09,LTO,lithium-ion,5.0,,5.0,charge,83,0.015040248495868,1.2633614676861578,0.8799262809176724,2.56078472462681,5.95827273480663
raw_CU_diffT/TC23LTO09/TC23LTO09_05deg.parquet,TC23LTO09_05deg.parquet,TC23LTO09,LTO,lithium-ion,5.0,,5.0,charge,84,0.0150395373440035,1.2784010050301613,0.8904012593781672,2.56822387578215,5.944770220994475
raw_CU_diffT/TC23LTO09/TC23LTO09_05deg.parquet,TC23LTO09_05deg.parquet,TC23LTO09,LTO,lithium-ion,5.0,,5.0,charge,85,0.015040147544686,1.2934411525748473,0.9008766628410312,2.57470928960989,5.936018591160222
raw_CU_diffT/TC23LTO09/TC23LTO09_05deg.parquet,TC23LTO09_05deg.parquet,TC23LTO09,LTO,lithium-ion,5.0,,5.0,charge,86,0.0150375355183471,1.3084786880931945,0.9113502470378493,2.5810039559721,5.935708839779005
raw_CU_diffT/TC23LTO09/TC23LTO09_05deg.parquet,TC23LTO09_05deg.parquet,TC23LTO09,LTO,lithium-ion,5.0,,5.0,charge,87,0.0150440922699328,1.3235227803631273,0.921828397986294,2.58729862233431,5.942038287292817
raw_CU_diffT/TC23LTO09/TC23LTO09_05deg.parquet,TC23LTO09_05deg.parquet,TC23LTO09,LTO,lithium-ion,5.0,,5.0,charge,88,0.015041433643769,1.3385642140068963,0.9323046972120984,2.59416553109309,5.937180193370168
raw_CU_diffT/TC23LTO09/TC23LTO09_05deg.parquet,TC23LTO09_05deg.parquet,TC23LTO09,LTO,lithium-ion,5.0,,5.0,charge,89,0.0150296156635495,1.3535938296704457,0.9427727652612772,2.6014139347829,5.926247430939228
raw_CU_diffT/TC23LTO09/TC23LTO09_05deg.parquet,TC23LTO09_05deg.parquet,TC23LTO09,LTO,lithium-ion,5.0,,5.0,charge,90,0.0117458352193779,1.3653396648898237,0.9509536931787548,2.60694561128303,5.908983480662983
raw_CU_diffT/TC23LTO09/TC23LTO09_05deg.parquet,TC23LTO09_05deg.parquet,TC23LTO09,LTO,lithium-ion,5.0,,5.0,charge,91,0.0095711949850942,1.374910859874918,0.9576199927474733,2.6111420555245,5.90756867403315
raw_CU_diffT/TC23LTO09/TC23LTO09_05deg.parquet,TC23LTO09_05deg.parquet,TC23LTO09,LTO,lithium-ion,5.0,,5.0,charge,92,0.0080543309410227,1.3829651908159406,0.9632298024903606,2.61438476243837,5.892916436464088
raw_CU_diffT/TC23LTO09/TC23LTO09_05deg.parquet,TC23LTO09_05deg.parquet,TC23LTO09,LTO,lithium-ion,5.0,,5.0,charge,93,0.0069701675719873,1.389935358387928,0.9680844967214778,2.61724597442119,5.877112127071825
raw_CU_diffT/TC23LTO09/TC23LTO09_05deg.parquet,TC23LTO09_05deg.parquet,TC23LTO09,LTO,lithium-ion,5.0,,5.0,charge,94,0.006156497376358,1.3960918557642858,0.9723724728695708,2.61915344907641,5.8653122375690625
raw_CU_diffT/TC23LTO09/TC23LTO09_05deg.parquet,TC23LTO09_05deg.parquet,TC23LTO09,LTO,lithium-ion,5.0,,5.0,charge,95,0.0055293491244418,1.4016212048887275,0.9762236427329959,2.6208701762661,5.852978756906078
raw_CU_diffT/TC23LTO09/TC23LTO09_05deg.parquet,TC23LTO09_05deg.parquet,TC23LTO09,LTO,lithium-ion,5.0,,5.0,charge,96,0.0050506064249899,1.4066718113137175,0.9797413701938941,2.62220540852475,5.85443317679558
raw_CU_diffT/TC23LTO09/TC23LTO09_05deg.parquet,TC23LTO09_05deg.parquet,TC23LTO09,LTO,lithium-ion,5.0,,5.0,charge,97,0.0046518518868498,1.4113236632005672,0.9829813666912326,2.62334989331788,5.850331767955801
raw_CU_diffT/TC23LTO09/TC23LTO09_05deg.parquet,TC23LTO09_05deg.parquet,TC23LTO09,LTO,lithium-ion,5.0,,5.0,charge,98,0.0043239497895234,1.4156476129900906,0.985992980670673,2.62411288317997,5.853047624309393
raw_CU_diffT/TC23LTO09/TC23LTO09_05deg.parquet,TC23LTO09_05deg.parquet,TC23LTO09,LTO,lithium-ion,5.0,,5.0,charge,99,0.0040283195083407,1.4196759324984312,0.9887986893249144,2.6252573679731,5.850643066298342
raw_CU_diffT/TC23LTO09/TC23LTO09_05deg.parquet,TC23LTO09_05deg.parquet,TC23LTO09,LTO,lithium-ion,5.0,,5.0,charge,100,0.0037541923685457,1.423430124866977,0.9914134695071486,2.62640185276623,5.84891776243094
raw_CU_diffT/TC23LTO09/TC23LTO09_05deg.parquet,TC23LTO09_05deg.parquet,TC23LTO09,LTO,lithium-ion,5.0,,5.0,charge,101,0.0034826546383949,1.4269127795053718,0.9938391247309826,2.62735559009384,5.84767640883978
raw_CU_diffT/TC23LTO09/TC23LTO09_05deg.parquet,TC23LTO09_05deg.parquet,TC23LTO09,LTO,lithium-ion,5.0,,5.0,charge,102,0.0032124752616574,1.4301252547670291,0.9960766010842129,2.62869082235249,5.845989530386739
raw_CU_diffT/TC23LTO09/TC23LTO09_05deg.parquet,TC23LTO09_05deg.parquet,TC23LTO09,LTO,lithium-ion,5.0,,5.0,charge,103,0.0029462836946672,1.4330715384616963,0.9981286760606051,2.62983530714562,5.848431408839779
raw_CU_diffT/TC23LTO09/TC23LTO09_05deg.parquet,TC23LTO09_05deg.parquet,TC23LTO09,LTO,lithium-ion,5.0,,5.0,charge,104,0.0026867688917356,1.435758307353432,1.0,2.63136128686979,5.855247651933702
raw_CU_diffT/TC23LTO09/TC23LTO09_15deg.parquet,TC23LTO09_15deg.parquet,TC23LTO09,LTO,lithium-ion,15.0,,15.0,discharge,0,0.0151592304482689,0.0151592304482689,0.010013577743813135,2.66378835600845,15.785413121546961
raw_CU_diffT/TC23LTO09/TC23LTO09_15deg.parquet,TC23LTO09_15deg.parquet,TC23LTO09,LTO,lithium-ion,15.0,,15.0,discharge,1,0.015159744123946,0.0303189745722149,0.02002749480111222,2.64776556890464,15.805636243093923
raw_CU_diffT/TC23LTO09/TC23LTO09_15deg.parquet,TC23LTO09_15deg.parquet,TC23LTO09,LTO,lithium-ion,15.0,,15.0,discharge,2,0.0151597290951336,0.0454787036673485,0.030041401930982477,2.63555773111126,15.81727596685083
raw_CU_diffT/TC23LTO09/TC23LTO09_15deg.parquet,TC23LTO09_15deg.parquet,TC23LTO09,LTO,lithium-ion,15.0,,15.0,discharge,3,0.0151591498550661,0.060637853522414596,0.04005492643816829,2.62602035783518,15.817208121546962
raw_CU_diffT/TC23LTO09/TC23LTO09_15deg.parquet,TC23LTO09_15deg.parquet,TC23LTO09,LTO,lithium-ion,15.0,,15.0,discharge,4,0.015158339924919,0.0757961934473336,0.05006791593808426,2.61839045921432,15.825926961325967
raw_CU_diffT/TC23LTO09/TC23LTO09_15deg.parquet,TC23LTO09_15deg.parquet,TC23LTO09,LTO,lithium-ion,15.0,,15.0,discharge,5,0.0151592041323567,0.0909553975796903,0.06008147629866455,2.61343102511076,15.844831988950277
raw_CU_diffT/TC23LTO09/TC23LTO09_15deg.parquet,TC23LTO09_15deg.parquet,TC23LTO09,LTO,lithium-ion,15.0,,15.0,discharge,6,0.0151578409732371,0.1061132385529274,0.07009413621117341,2.60885308593824,15.862893066298343
raw_CU_diffT/TC23LTO09/TC23LTO09_15deg.parquet,TC23LTO09_15deg.parquet,TC23LTO09,LTO,lithium-ion,15.0,,15.0,discharge,7,0.0151585920368132,0.1212718305897406,0.08010729224606367,2.60370290436916,15.872826546961328
raw_CU_diffT/TC23LTO09/TC23LTO09_15deg.parquet,TC23LTO09_15deg.parquet,TC23LTO09,LTO,lithium-ion,15.0,,15.0,discharge,8,0.0151588581396833,0.1364306887294239,0.09012062405780397,2.59702674307591,15.865988512396694
raw_CU_diffT/TC23LTO09/TC23LTO09_15deg.parquet,TC23LTO09_15deg.parquet,TC23LTO09,LTO,lithium-ion,15.0,,15.0,discharge,9,0.0151575800338959,0.1515882687633198,0.10013311160428222,2.58977833938609,15.84293635359116
raw_CU_diffT/TC23LTO09/TC23LTO09_15deg.parquet,TC23LTO09_15deg.parquet,TC23LTO09,LTO,lithium-ion,15.0,,15.0,discharge,10,0.015159565175775,0.1667478339390948,0.11014691045561903,2.58252993569627,15.818069475138122
raw_CU_diffT/TC23LTO09/TC23LTO09_15deg.parquet,TC23LTO09_15deg.parquet,TC23LTO09,LTO,lithium-ion,15.0,,15.0,discharge,11,0.015157299472393,0.18190513341148778,0.12015921267445609,2.57585377440302,15.79894085635359
raw_CU_diffT/TC23LTO09/TC23LTO09_15deg.parquet,TC23LTO09_15deg.parquet,TC23LTO09,LTO,lithium-ion,15.0,,15.0,discharge,12,0.015158379904686,0.19706351331617378,0.13017222858339766,2.56974985550633,15.782552320441992
raw_CU_diffT/TC23LTO09/TC23LTO09_15deg.parquet,TC23LTO09_15deg.parquet,TC23LTO09,LTO,lithium-ion,15.0,,15.0,discharge,13,0.0151563316598202,0.21221984497599397,0.14018389150418645,2.56383668407516,15.775269309392266
raw_CU_diffT/TC23LTO09/TC23LTO09_15deg.parquet,TC23LTO09_15deg.parquet,TC23LTO09,LTO,lithium-ion,15.0,,15.0,discharge,14,0.0151561552140854,0.22737600019007936,0.1501954378720216,2.55754201771295,15.782914502762427
raw_CU_diffT/TC23LTO09/TC23LTO09_15deg.parquet,TC23LTO09_15deg.parquet,TC23LTO09,LTO,lithium-ion,15.0,,15.0,discharge,15,0.0151561917015677,0.24253219189164707,0.16020700834201962,2.55086585641969,15.777899005524858
raw_CU_diffT/TC23LTO09/TC23LTO09_15deg.parquet,TC23LTO09_15deg.parquet,TC23LTO09,LTO,lithium-ion,15.0,,15.0,discharge,16,0.015155859867503,0.25768805175915005,0.1702183596157849,2.5438082001954,15.77970817679558
raw_CU_diffT/TC23LTO09/TC23LTO09_15deg.parquet,TC23LTO09_15deg.parquet,TC23LTO09,LTO,lithium-ion,15.0,,15.0,discharge,17,0.0151608775777755,0.27284892933692556,0.18023302538708236,2.5367505439711,15.775884005524858
raw_CU_diffT/TC23LTO09/TC23LTO09_15deg.parquet,TC23LTO09_15deg.parquet,TC23LTO09,LTO,lithium-ion,15.0,,15.0,discharge,18,0.0151579217165606,0.28800685105348617,0.19024573863538224,2.52950214028128,15.763493093922651
raw_CU_diffT/TC23LTO09/TC23LTO09_15deg.parquet,TC23LTO09_15deg.parquet,TC23LTO09,LTO,lithium-ion,15.0,,15.0,discharge,19,0.015157658882007,0.30316450993549315,0.20025827826575043,2.52282597898803,15.75537599447514
raw_CU_diffT/TC23LTO09/TC23LTO09_15deg.parquet,TC23LTO09_15deg.parquet,TC23LTO09,LTO,lithium-ion,15.0,,15.0,discharge,20,0.0151572979458063,0.31832180788129943,0.21027057947618574,2.51653131262581,15.744036629834257
raw_CU_diffT/TC23LTO09/TC23LTO09_15deg.parquet,TC23LTO09_15deg.parquet,TC23LTO09,LTO,lithium-ion,15.0,,15.0,discharge,21,0.0151562334407465,0.33347804132204595,0.22028217751740603,2.51080888866017,15.734886132596687
raw_CU_diffT/TC23LTO09/TC23LTO09_15deg.parquet,TC23LTO09_15deg.parquet,TC23LTO09,LTO,lithium-ion,15.0,,15.0,discharge,22,0.0151561602838218,0.3486342016058677,0.23029372723410507,2.50546795962556,15.730025966850826
raw_CU_diffT/TC23LTO09/TC23LTO09_15deg.parquet,TC23LTO09_15deg.parquet,TC23LTO09,LTO,lithium-ion,15.0,,15.0,discharge,23,0.015156178195292,0.36379037980115975,0.24030528878240076,2.50089002045305,15.721703121546962
raw_CU_diffT/TC23LTO09/TC23LTO09_15deg.parquet,TC23LTO09_15deg.parquet,TC23LTO09,LTO,lithium-ion,15.0,,15.0,discharge,24,0.0151576081871693,0.37894798798832907,0.25031779492579875,2.49650282874605,15.715893204419892
raw_CU_diffT/TC23LTO09/TC23LTO09_15deg.parquet,TC23LTO09_15deg.parquet,TC23LTO09,LTO,lithium-ion,15.0,,15.0,discharge,25,0.0151578510197545,0.39410583900808355,0.26033046147463285,2.49268787943562,15.707314419889503
raw_CU_diffT/TC23LTO09/TC23LTO09_15deg.parquet,TC23LTO09_15deg.parquet,TC23LTO09,LTO,lithium-ion,15.0,,15.0,discharge,26,0.0151588138871266,0.40926465289521013,0.27034376405491456,2.48906367759071,15.70218502762431
raw_CU_diffT/TC23LTO09/TC23LTO09_15deg.parquet,TC23LTO09_15deg.parquet,TC23LTO09,LTO,lithium-ion,15.0,,15.0,discharge,27,0.0151592582677123,0.42442391116292244,0.28035736017513274,2.48563022321132,15.706710856353592
raw_CU_diffT/TC23LTO09/TC23LTO09_15deg.parquet,TC23LTO09_15deg.parquet,TC23LTO09,LTO,lithium-ion,15.0,,15.0,discharge,28,0.0151588458258516,0.439582756988774,0.29037068385285125,2.48143377896985,15.724795276243094
raw_CU_diffT/TC23LTO09/TC23LTO09_15deg.parquet,TC23LTO09_15deg.parquet,TC23LTO09,LTO,lithium-ion,15.0,,15.0,discharge,29,0.0151575992757986,0.45474035626457265,0.3003831841097563,2.47685583979733,15.755374917127073
raw_CU_diffT/TC23LTO09/TC23LTO09_15deg.parquet,TC23LTO09_15deg.parquet,TC23LTO09,LTO,lithium-ion,15.0,,15.0,discharge,30,0.0151593466579259,0.46989970292249855,0.31039683861699346,2.47208715315929,15.77985516574586
raw_CU_diffT/TC23LTO09/TC23LTO09_15deg.parquet,TC23LTO09_15deg.parquet,TC23LTO09,LTO,lithium-ion,15.0,,15.0,discharge,31,0.0151588430580405,0.48505854598053905,0.3204101604664073,2.46750921398678,15.789979530386738
raw_CU_diffT/TC23LTO09/TC23LTO09_15deg.parquet,TC23LTO09_15deg.parquet,TC23LTO09,LTO,lithium-ion,15.0,,15.0,discharge,32,0.0151585889788152,0.5002171349593543,0.33042331448130713,2.46274052734874,15.797993370165745
raw_CU_diffT/TC23LTO09/TC23LTO09_15deg.parquet,TC23LTO09_15deg.parquet,TC23LTO09,LTO,lithium-ion,15.0,,15.0,discharge,33,0.0151587197200128,0.5153758546793671,0.34043655485858204,2.45835333564174,15.80766997237569
raw_CU_diffT/TC23LTO09/TC23LTO09_15deg.parquet,TC23LTO09_15deg.parquet,TC23LTO09,LTO,lithium-ion,15.0,,15.0,discharge,34,0.015157653452953,0.53053350813232,0.35044909090273557,2.45377539646922,15.80472232044199
raw_CU_diffT/TC23LTO09/TC23LTO09_15deg.parquet,TC23LTO09_15deg.parquet,TC23LTO09,LTO,lithium-ion,15.0,,15.0,discharge,35,0.0151565859480083,0.5456900940803283,0.3604609217960708,2.44938820476223,15.808461850828733
raw_CU_diffT/TC23LTO09/TC23LTO09_15deg.parquet,TC23LTO09_15deg.parquet,TC23LTO09,LTO,lithium-ion,15.0,,15.0,discharge,36,0.0151594753789851,0.5608495694593134,0.37047466133126095,2.44538250798628,15.811780635359117
raw_CU_diffT/TC23LTO09/TC23LTO09_15deg.parquet,TC23LTO09_15deg.parquet,TC23LTO09,LTO,lithium-ion,15.0,,15.0,discharge,37,0.0151594099355599,0.5760089793948733,0.3804883576371573,2.4411860637448,15.81793046961326
raw_CU_diffT/TC23LTO09/TC23LTO09_15deg.parquet,TC23LTO09_15deg.parquet,TC23LTO09,LTO,lithium-ion,15.0,,15.0,discharge,38,0.0151564779804539,0.5911654573753272,0.39050011721146993,2.43718036696885,15.81805132596685
raw_CU_diffT/TC23LTO09/TC23LTO09_15deg.parquet,TC23LTO09_15deg.parquet,TC23LTO09,LTO,lithium-ion,15.0,,15.0,discharge,39,0.015159147793207,0.6063246051685343,0.4005136403566746,2.43336541765842,15.815424254143643
raw_CU_diffT/TC23LTO09/TC23LTO09_15deg.parquet,TC23LTO09_15deg.parquet,TC23LTO09,LTO,lithium-ion,15.0,,15.0,discharge,40,0.0151594765305151,0.6214840816990493,0.4105273806525191,2.42916897341694,15.822464364640881
raw_CU_diffT/TC23LTO09/TC23LTO09_15deg.parquet,TC23LTO09_15deg.parquet,TC23LTO09,LTO,lithium-ion,15.0,,15.0,discharge,41,0.0151590422657667,0.636643123964816,0.42054083409054227,2.42535402410651,15.822584834254146
raw_CU_diffT/TC23LTO09/TC23LTO09_15deg.parquet,TC23LTO09_15deg.parquet,TC23LTO09,LTO,lithium-ion,15.0,,15.0,discharge,42,0.0151589259194344,0.6518020498842504,0.4305542106748592,2.42153907479608,15.82427314917127
raw_CU_diffT/TC23LTO09/TC23LTO09_15deg.parquet,TC23LTO09_15deg.parquet,TC23LTO09,LTO,lithium-ion,15.0,,15.0,discharge,43,0.0151592093163636,0.666961259200614,0.4405677744597859,2.41791487295117,15.82947732044199
raw_CU_diffT/TC23LTO09/TC23LTO09_15deg.parquet,TC23LTO09_15deg.parquet,TC23LTO09,LTO,lithium-ion,15.0,,15.0,discharge,44,0.0151577285992921,0.6821189877999061,0.45058036014258773,2.41409992364074,15.830528342541438
raw_CU_diffT/TC23LTO09/TC23LTO09_15deg.parquet,TC23LTO09_15deg.parquet,TC23LTO09,LTO,lithium-ion,15.0,,15.0,discharge,45,0.015157198696321,0.6972761864962271,0.46059259579280615,2.41047572179583,15.841290745856352
raw_CU_diffT/TC23LTO09/TC23LTO09_15deg.parquet,TC23LTO09_15deg.parquet,TC23LTO09,LTO,lithium-ion,15.0,,15.0,discharge,46,0.0151583243026046,0.7124345107988317,0.4706055749732497,2.40685151995092,15.838076602209943
raw_CU_diffT/TC23LTO09/TC23LTO09_15deg.parquet,TC23LTO09_15deg.parquet,TC23LTO09,LTO,lithium-ion,15.0,,15.0,discharge,47,0.0151591502990594,0.7275936610978911,0.48061909977371964,2.40341806557154,15.83930861878453
raw_CU_diffT/TC23LTO09/TC23LTO09_15deg.parquet,TC23LTO09_15deg.parquet,TC23LTO09,LTO,lithium-ion,15.0,,15.0,discharge,48,0.0151560899947828,0.7427497510926739,0.4906306030603075,2.39998461119215,15.842815441988952
raw_CU_diffT/TC23LTO09/TC23LTO09_15deg.parquet,TC23LTO09_15deg.parquet,TC23LTO09,LTO,lithium-ion,15.0,,15.0,discharge,49,0.0151594769697291,0.757909228062403,0.5006443436462791,2.39655115681276,15.84067864640884
raw_CU_diffT/TC23LTO09/TC23LTO09_15deg.parquet,TC23LTO09_15deg.parquet,TC23LTO09,LTO,lithium-ion,15.0,,15.0,discharge,50,0.0151563116625734,0.7730655397249764,0.5106559933576911,2.39330844989889,15.842178425414366
raw_CU_diffT/TC23LTO09/TC23LTO09_15deg.parquet,TC23LTO09_15deg.parquet,TC23LTO09,LTO,lithium-ion,15.0,,15.0,discharge,51,0.015155794517631,0.7882213342426074,0.5206673014639602,2.3898749955195,15.849011795580111
raw_CU_diffT/TC23LTO09/TC23LTO09_15deg.parquet,TC23LTO09_15deg.parquet,TC23LTO09,LTO,lithium-ion,15.0,,15.0,discharge,52,0.0151555246090014,0.8033768588516088,0.5306784312794476,2.38663228860564,15.858187513812155
raw_CU_diffT/TC23LTO09/TC23LTO09_15deg.parquet,TC23LTO09_15deg.parquet,TC23LTO09,LTO,lithium-ion,15.0,,15.0,discharge,53,0.0151585499901509,0.8185354088417597,0.5406915595400043,2.38358032915729,15.863339558011049
raw_CU_diffT/TC23LTO09/TC23LTO09_15deg.parquet,TC23LTO09_15deg.parquet,TC23LTO09,LTO,lithium-ion,15.0,,15.0,discharge,54,0.0151560787183,0.8336914875600597,0.5507030553778013,2.38033762224343,15.860987513812155
raw_CU_diffT/TC23LTO09/TC23LTO09_15deg.parquet,TC23LTO09_15deg.parquet,TC23LTO09,LTO,lithium-ion,15.0,,15.0,discharge,55,0.0151559229905798,0.8488474105506395,0.5607144483481316,2.3774764102606,15.86334908839779
raw_CU_diffT/TC23LTO09/TC23LTO09_15deg.parquet,TC23LTO09_15deg.parquet,TC23LTO09,LTO,lithium-ion,15.0,,15.0,discharge,56,0.0151571080839055,0.864004518634545,0.5707266241434337,2.37461519827778,15.869707651933702
raw_CU_diffT/TC23LTO09/TC23LTO09_15deg.parquet,TC23LTO09_15deg.parquet,TC23LTO09,LTO,lithium-ion,15.0,,15.0,discharge,57,0.0151589986483636,0.8791635172829085,0.5807400487695552,2.37194473376048,15.87107682320442
raw_CU_diffT/TC23LTO09/TC23LTO09_15deg.parquet,TC23LTO09_15deg.parquet,TC23LTO09,LTO,lithium-ion,15.0,,15.0,discharge,58,0.0151593951002376,0.8943229123831461,0.5907537352758345,2.36927426924318,15.877057817679557
raw_CU_diffT/TC23LTO09/TC23LTO09_15deg.parquet,TC23LTO09_15deg.parquet,TC23LTO09,LTO,lithium-ion,15.0,,15.0,discharge,59,0.0151565755234325,0.9094794879065786,0.6007655592831144,2.36660380472588,15.877316878453039
raw_CU_diffT/TC23LTO09/TC23LTO09_15deg.parquet,TC23LTO09_15deg.parquet,TC23LTO09,LTO,lithium-ion,15.0,,15.0,discharge,60,0.0151607901396161,0.9246402780461948,0.6107801672962816,2.3641240876741,15.883382486187845
