Repository: DNV007/delivered-energy-decomposition

# Three-term energy accounting for a cold commercial sodium-ion 18650 cell

This repository holds the analysis code and the derived data behind a reanalysis
of a public commercial-cell archive. No new measurements were made. The
manuscript reporting the work is not distributed here; what is here is
everything needed to regenerate its numbers from the raw archive and to check
them.

**Source data.** Droese, D., Schlösser, A., Otto, M. *Dataset: Evaluation of
Commercial Sodium-Ion Batteries by State-of-the-Art Lithium-Ion Battery
Configurations.* Technische Universität Berlin, DepositOnce, 2025.
DOI [10.14279/depositonce-25036](https://doi.org/10.14279/depositonce-25036),
CC BY 4.0.

File: data_processed/ocv/ocv_slope_points.csv (part 8 of 85)
member_path,file_name,cell_id,cell_family,chemistry_type,temperature_deg_c,voltage_v,ambient_temperature_from_file_deg_c,direction,segment_index,segment_capacity_ah,cumulative_capacity_ah,soc_fraction_by_capacity,ocv_voltage_v,ocv_temperature_mean_deg_c,smoothing_window_segments,smoothed_ocv_voltage_v,dv_dcapacity_fraction_v,abs_dv_dcapacity_fraction_v
raw_CU_diffT/TC23LFP09/TC23LFP09_15deg.parquet,TC23LFP09_15deg.parquet,TC23LFP09,LFP,lithium-ion,15.0,,15.0,discharge,89,0.0178705865409306,1.6084192095878769,0.903973271410298,3.16954707077966,15.711955674931128,1,3.16954707077966,-0.9874000394731581,0.9874000394731581
raw_CU_diffT/TC23LFP09/TC23LFP09_15deg.parquet,TC23LFP09_15deg.parquet,TC23LFP09,LFP,lithium-ion,15.0,,15.0,discharge,90,0.0178726353830701,1.6262918449709467,0.914018155592014,3.15791255571663,15.723280331491711,1,3.15791255571663,-1.3863771473365034,1.3863771473365034
raw_CU_diffT/TC23LFP09/TC23LFP09_15deg.parquet,TC23LFP09_15deg.parquet,TC23LFP09,LFP,lithium-ion,15.0,,15.0,discharge,91,0.0178673711057769,1.6441592160767236,0.9240600811134888,3.14170052653043,15.734136629834254,1,3.14170052653043,-1.8707618702185584,1.8707618702185584
raw_CU_diffT/TC23LFP09/TC23LFP09_15deg.parquet,TC23LFP09_15deg.parquet,TC23LFP09,LFP,lithium-ion,15.0,,15.0,discharge,92,0.0178686095963766,1.6620278256731005,0.9341027026987712,3.12033879395567,15.739633895027625,1,3.12033879395567,-2.4210412802032693,2.4210412802032693
raw_CU_diffT/TC23LFP09/TC23LFP09_15deg.parquet,TC23LFP09_15deg.parquet,TC23LFP09,LFP,lithium-ion,15.0,,15.0,discharge,93,0.017873863302805,1.6799016889759053,0.9441482770031948,3.09306443897183,15.76949814917127,1,3.09306443897183,-3.113950824022197,3.113950824022197
raw_CU_diffT/TC23LFP09/TC23LFP09_15deg.parquet,TC23LFP09_15deg.parquet,TC23LFP09,LFP,lithium-ion,15.0,,15.0,discharge,94,0.0178722762545597,1.697773965230465,0.9541929593453824,3.05777943427245,15.784620331491713,1,3.05777943427245,-4.0641867506355425,4.0641867506355425
raw_CU_diffT/TC23LFP09/TC23LFP09_15deg.parquet,TC23LFP09_15deg.parquet,TC23LFP09,LFP,lithium-ion,15.0,,15.0,discharge,95,0.0178672503527844,1.7156412155832494,0.9642348170005468,3.01143210377543,15.800776187845305,1,3.01143210377543,-5.479646990142669,5.479646990142669
raw_CU_diffT/TC23LFP09/TC23LFP09_15deg.parquet,TC23LFP09_15deg.parquet,TC23LFP09,LFP,lithium-ion,15.0,,15.0,discharge,96,0.0178671018909275,1.733508317474177,0.9742765912163008,2.94772836556142,15.821774751381218,1,2.94772836556142,-7.881263006928208,7.881263006928208
raw_CU_diffT/TC23LFP09/TC23LFP09_15deg.parquet,TC23LFP09_15deg.parquet,TC23LFP09,LFP,lithium-ion,15.0,,15.0,discharge,97,0.0178706696629482,1.7513789871371253,0.9843203706123748,2.85312640701607,15.846684198895028,1,2.85312640701607,-12.453252639319572,12.453252639319572
raw_CU_diffT/TC23LFP09/TC23LFP09_15deg.parquet,TC23LFP09_15deg.parquet,TC23LFP09,LFP,lithium-ion,15.0,,15.0,discharge,98,0.0135083063334547,1.76488729347058,0.9919123887844246,2.74116804075372,15.796261408839776,1,2.74116804075372,-18.765168449744806,18.765168449744806
raw_CU_diffT/TC23LFP09/TC23LFP09_15deg.parquet,TC23LFP09_15deg.parquet,TC23LFP09,LFP,lithium-ion,15.0,,15.0,discharge,99,0.0059037035165509,1.770790996987131,0.9952304231311174,2.67307751817168,15.668918563535913,1,2.67307751817168,-24.135553488151913,24.135553488151913
raw_CU_diffT/TC23LFP09/TC23LFP09_15deg.parquet,TC23LFP09_15deg.parquet,TC23LFP09,LFP,lithium-ion,15.0,,15.0,discharge,100,0.0030658358842521,1.773856832871383,0.9969535023366964,2.62825602571572,15.5745173480663,1,2.62825602571572,-24.031155589586433,24.031155589586433
raw_CU_diffT/TC23LFP09/TC23LFP09_15deg.parquet,TC23LFP09_15deg.parquet,TC23LFP09,LFP,lithium-ion,15.0,,15.0,discharge,101,0.0018894643153184,1.7757462971867015,0.9980154302396644,2.60403334681398,15.52994400552486,1,2.60403334681398,-19.8926766431166,19.8926766431166
raw_CU_diffT/TC23LFP09/TC23LFP09_15deg.parquet,TC23LFP09_15deg.parquet,TC23LFP09,LFP,lithium-ion,15.0,,15.0,discharge,102,0.0013967861960016,1.777143083382703,0.9988004602738332,2.59011007468936,15.50594723756906,1,2.59011007468936,-15.816085090126307,15.816085090126307
raw_CU_diffT/TC23LFP09/TC23LFP09_15deg.parquet,TC23LFP09_15deg.parquet,TC23LFP09,LFP,lithium-ion,15.0,,15.0,discharge,103,0.0011435736066763,1.7782866569893794,0.9994431782718298,2.58095504644304,15.505621077348062,1,2.58095504644304,-13.402746832620323,13.402746832620323
raw_CU_diffT/TC23LFP09/TC23LFP09_15deg.parquet,TC23LFP09_15deg.parquet,TC23LFP09,LFP,lithium-ion,15.0,,15.0,discharge,104,0.0009907403152623,1.7792773973046416,1.0000000000000004,2.57389804550316,15.50240552486188,1,2.57389804550316,-12.67371688792545,12.67371688792545
raw_CU_diffT/TC23LFP09/TC23LFP09_15deg.parquet,TC23LFP09_15deg.parquet,TC23LFP09,LFP,lithium-ion,15.0,,15.0,discharge,0,0.0178699511594431,0.0178699511594431,0.0100433755784868,3.32842495680442,15.528703259668507,5,3.32174941537481,-0.09019418577519103,0.09019418577519103
raw_CU_diffT/TC23LFP09/TC23LFP09_15deg.parquet,TC23LFP09_15deg.parquet,TC23LFP09,LFP,lithium-ion,15.0,,15.0,discharge,1,0.0178721656176176,0.0357421167770607,0.0200879957398464,3.3186977392927,15.547943839779006,5,3.3208434490379353,-0.07026036765955723,0.07026036765955723
raw_CU_diffT/TC23LFP09/TC23LFP09_15deg.parquet,TC23LFP09_15deg.parquet,TC23LFP09,LFP,lithium-ion,15.0,,15.0,discharge,2,0.0178676455062883,0.053609762283349,0.0301300754815187,3.31812555002731,15.558696988950274,5,3.320338015186836,-0.1239331395562715,0.1239331395562715
raw_CU_diffT/TC23LFP09/TC23LFP09_15deg.parquet,TC23LFP09_15deg.parquet,TC23LFP09,LFP,lithium-ion,15.0,,15.0,discharge,3,0.0178671885330696,0.0714769508164186,0.0401718983924014,3.31812555002731,15.56014508287293,5,3.318354425733466,-0.10066764700684416,0.10066764700684416
raw_CU_diffT/TC23LFP09/TC23LFP09_15deg.parquet,TC23LFP09_15deg.parquet,TC23LFP09,LFP,lithium-ion,15.0,,15.0,discharge,4,0.0178679143372415,0.0893448651536601,0.0502141292240351,3.31831627978244,15.564660607734805,5,3.31831627978244,0.0018974453115845336,0.0018974453115845336
raw_CU_diffT/TC23LFP09/TC23LFP09_15deg.parquet,TC23LFP09_15deg.parquet,TC23LFP09,LFP,lithium-ion,15.0,,15.0,discharge,5,0.0178728385583476,0.1072177037120077,0.0602591275955214,3.31850700953757,15.559558839779005,5,3.3183925716844924,0.007595119446051513,0.007595119446051513
raw_CU_diffT/TC23LFP09/TC23LFP09_15deg.parquet,TC23LFP09_15deg.parquet,TC23LFP09,LFP,lithium-ion,15.0,,15.0,discharge,6,0.0178723417341885,0.1250900454461962,0.0703038467389572,3.31850700953757,15.57637005524862,5,3.3184688635865442,0.00569637017250102,0.00569637017250102
raw_CU_diffT/TC23LFP09/TC23LFP09_15deg.parquet,TC23LFP09_15deg.parquet,TC23LFP09,LFP,lithium-ion,15.0,,15.0,discharge,7,0.0178732564479629,0.1429633018941591,0.0803490799752353,3.31850700953757,15.565314696132598,5,3.31850700953757,0.001898714399800383,0.001898714399800383
raw_CU_diffT/TC23LFP09/TC23LFP09_15deg.parquet,TC23LFP09_15deg.parquet,TC23LFP09,LFP,lithium-ion,15.0,,15.0,discharge,8,0.0178733566842521,0.1608366585784112,0.0903943695469051,3.31850700953757,15.571354613259668,5,3.31850700953757,0.0,0.0
raw_CU_diffT/TC23LFP09/TC23LFP09_15deg.parquet,TC23LFP09_15deg.parquet,TC23LFP09,LFP,lithium-ion,15.0,,15.0,discharge,9,0.0178703990258258,0.178707057604237,0.1004379968379036,3.31850700953757,15.583444198895029,5,3.31850700953757,-0.0018990188955001486,0.0018990188955001486
raw_CU_diffT/TC23LFP09/TC23LFP09_15deg.parquet,TC23LFP09_15deg.parquet,TC23LFP09,LFP,lithium-ion,15.0,,15.0,discharge,10,0.0178703599913683,0.1965774175956053,0.1104816021905257,3.31850700953757,15.566452127071823,5,3.3184688635865442,-0.005696966335165143,0.005696966335165143
raw_CU_diffT/TC23LFP09/TC23LFP09_15deg.parquet,TC23LFP09_15deg.parquet,TC23LFP09,LFP,lithium-ion,15.0,,15.0,discharge,11,0.017870676672256,0.2144480942678613,0.1205253855260121,3.31850700953757,15.574465027624312,5,3.318392571684492,-0.009494394412314477,0.009494394412314477
raw_CU_diffT/TC23LFP09/TC23LFP09_15deg.parquet,TC23LFP09_15deg.parquet,TC23LFP09,LFP,lithium-ion,15.0,,15.0,discharge,12,0.0178720788360378,0.2323201731038991,0.1305699569138753,3.31831627978244,15.575008314917127,5,3.3182781338314142,-0.013291704400359095,0.013291704400359095
raw_CU_diffT/TC23LFP09/TC23LFP09_15deg.parquet,TC23LFP09_15deg.parquet,TC23LFP09,LFP,lithium-ion,15.0,,15.0,discharge,13,0.0178723609684051,0.2501925340723042,0.1406146868674391,3.31812555002731,15.577187872928178,5,3.31812555002731,-0.018987549367210477,0.018987549367210477
raw_CU_diffT/TC23LFP09/TC23LFP09_15deg.parquet,TC23LFP09_15deg.parquet,TC23LFP09,LFP,lithium-ion,15.0,,15.0,discharge,14,0.017873023531674,0.2680655576039782,0.1506597891987278,3.31793482027218,15.581625635359115,5,3.317896674321152,-0.026585265135878444,0.026585265135878444
raw_CU_diffT/TC23LFP09/TC23LFP09_15deg.parquet,TC23LFP09_15deg.parquet,TC23LFP09,LFP,lithium-ion,15.0,,15.0,discharge,15,0.0178698952976474,0.2859354529016256,0.160703133381438,3.31774409051705,15.577231381215467,5,3.3175915067129425,-0.03418069923134226,0.03418069923134226
raw_CU_diffT/TC23LFP09/TC23LFP09_15deg.parquet,TC23LFP09_15deg.parquet,TC23LFP09,LFP,lithium-ion,15.0,,15.0,discharge,16,0.0178720277889785,0.3038074806906041,0.1707476760795311,3.31736263100678,15.588148701657458,5,3.3172100472026775,-0.043674709958054336,0.043674709958054336
raw_CU_diffT/TC23LFP09/TC23LFP09_15deg.parquet,TC23LFP09_15deg.parquet,TC23LFP09,LFP,lithium-ion,15.0,,15.0,discharge,17,0.0178711197577886,0.3216786004483927,0.1807917084405676,3.31679044174139,15.58994035911602,5,3.316714149839334,-0.05506612323461013,0.05506612323461013
raw_CU_diffT/TC23LFP09/TC23LFP09_15deg.parquet,TC23LFP09_15deg.parquet,TC23LFP09,LFP,lithium-ion,15.0,,15.0,discharge,18,0.0178727458322219,0.3395513462806146,0.1908366546975687,3.31621825247599,15.58098767955801,5,3.316103814622912,-0.06646026378592751,0.06646026378592751
raw_CU_diffT/TC23LFP09/TC23LFP09_15deg.parquet,TC23LFP09_15deg.parquet,TC23LFP09,LFP,lithium-ion,15.0,,15.0,discharge,19,0.0178711171393501,0.3574224634199647,0.2008806855869749,3.31545533345546,15.59284455801105,5,3.315379041553412,-0.077852741533178,0.077852741533178
raw_CU_diffT/TC23LFP09/TC23LFP09_15deg.parquet,TC23LFP09_15deg.parquet,TC23LFP09,LFP,lithium-ion,15.0,,15.0,discharge,20,0.0178725788205168,0.3752950422404815,0.2109255379790703,3.31469241443494,15.578377127071825,5,3.3145398306308325,-0.08924270560055447,0.08924270560055447
raw_CU_diffT/TC23LFP09/TC23LFP09_15deg.parquet,TC23LFP09_15deg.parquet,TC23LFP09,LFP,lithium-ion,15.0,,15.0,discharge,21,0.0178725803866574,0.3931676226271389,0.2209703912513773,3.31373876565928,15.591887762430938,5,3.313586181855174,-0.1025319314951787,0.1025319314951787
raw_CU_diffT/TC23LFP09/TC23LFP09_15deg.parquet,TC23LFP09_15deg.parquet,TC23LFP09,LFP,lithium-ion,15.0,,15.0,discharge,22,0.0178732596467775,0.4110408822739164,0.2310156262854721,3.31259438712849,15.585054806629833,5,3.31247994927541,-0.1196203263350526,0.1196203263350526
raw_CU_diffT/TC23LFP09/TC23LFP09_15deg.parquet,TC23LFP09_15deg.parquet,TC23LFP09,LFP,lithium-ion,15.0,,15.0,discharge,23,0.0178728274266238,0.4289137097005402,0.2410606184006412,3.3114500085977,15.577016049723758,5,3.3111829869405143,-0.13672293584301087,0.13672293584301087
raw_CU_diffT/TC23LFP09/TC23LFP09_15deg.parquet,TC23LFP09_15deg.parquet,TC23LFP09,LFP,lithium-ion,15.0,,15.0,discharge,24,0.0178698628668917,0.4467835725674319,0.2511039443564265,3.30992417055664,15.5888373480663,5,3.3097334408015113,-0.15191729296219592,0.15191729296219592
raw_CU_diffT/TC23LFP09/TC23LFP09_15deg.parquet,TC23LFP09_15deg.parquet,TC23LFP09,LFP,lithium-ion,15.0,,15.0,discharge,25,0.017871633678695,0.4646552062461269,0.2611482655543286,3.30820760276046,15.585718453038671,5,3.3081313108584043,-0.1689929372989809,0.1689929372989809
raw_CU_diffT/TC23LFP09/TC23LFP09_15deg.parquet,TC23LFP09_15deg.parquet,TC23LFP09,LFP,lithium-ion,15.0,,15.0,discharge,26,0.0178730626149227,0.4825282688610496,0.2711933898514156,3.30649103496427,15.582133784530386,5,3.306338451160164,-0.18607904104499084,0.18607904104499084
raw_CU_diffT/TC23LFP09/TC23LFP09_15deg.parquet,TC23LFP09_15deg.parquet,TC23LFP09,LFP,lithium-ion,15.0,,15.0,discharge,27,0.0178724350439621,0.5004007039050117,0.2812381614373619,3.30458373741295,15.582719889502762,5,3.30439300765782,-0.19936906014103783,0.19936906014103783
raw_CU_diffT/TC23LFP09/TC23LFP09_15deg.parquet,TC23LFP09_15deg.parquet,TC23LFP09,LFP,lithium-ion,15.0,,15.0,discharge,28,0.0178732076736217,0.5182739115786333,0.2912833672611964,3.3024857101065,15.59811784530387,5,3.3023331263023956,-0.21076642402087487,0.21076642402087487
raw_CU_diffT/TC23LFP09/TC23LFP09_15deg.parquet,TC23LFP09_15deg.parquet,TC23LFP09,LFP,lithium-ion,15.0,,15.0,discharge,29,0.017871736882515,0.5361456484611483,0.3013277464623194,3.30019695304492,15.580350386740331,5,3.3001588070938936,-0.22027020682830312,0.22027020682830312
raw_CU_diffT/TC23LFP09/TC23LFP09_15deg.parquet,TC23LFP09_15deg.parquet,TC23LFP09,LFP,lithium-ion,15.0,,15.0,discharge,30,0.017871544413092,0.5540171928742403,0.3113720174906396,3.29790819598334,15.593214558011052,5,3.2979081959833403,-0.2278550223390141,0.2278550223390141
raw_CU_diffT/TC23LFP09/TC23LFP09_15deg.parquet,TC23LFP09_15deg.parquet,TC23LFP09,LFP,lithium-ion,15.0,,15.0,discharge,31,0.0178733501188832,0.5718905429931236,0.321417303372402,3.29561943892176,15.583013314917128,5,3.295581292970734,-0.2297603881224859,0.2297603881224859
raw_CU_diffT/TC23LFP09/TC23LFP09_15deg.parquet,TC23LFP09_15deg.parquet,TC23LFP09,LFP,lithium-ion,15.0,,15.0,discharge,32,0.0178705356044748,0.5897610785975984,0.3314610074241402,3.29333068186018,15.575791906077349,5,3.293292535909154,-0.22596443729159432,0.22596443729159432
raw_CU_diffT/TC23LFP09/TC23LFP09_15deg.parquet,TC23LFP09_15deg.parquet,TC23LFP09,LFP,lithium-ion,15.0,,15.0,discharge,33,0.0178731652972902,0.6076342438948886,0.3415061894313784,3.29085119504347,15.585641022099445,5,3.2910419247986,-0.2183558583463423,0.2183558583463423
raw_CU_diffT/TC23LFP09/TC23LFP09_15deg.parquet,TC23LFP09_15deg.parquet,TC23LFP09,LFP,lithium-ion,15.0,,15.0,discharge,34,0.0178726124308946,0.6255068563257832,0.351551060713377,3.28875316773702,15.578557596685084,5,3.2889057515411237,-0.20507067224929187,0.20507067224929187
raw_CU_diffT/TC23LFP09/TC23LFP09_15deg.parquet,TC23LFP09_15deg.parquet,TC23LFP09,LFP,lithium-ion,15.0,,15.0,discharge,35,0.0178721036076778,0.643378959933461,0.3615956460235436,3.28665514043057,15.578230414364642,5,3.286922162087754,-0.1879856946502514,0.1879856946502514
raw_CU_diffT/TC23LFP09/TC23LFP09_15deg.parquet,TC23LFP09_15deg.parquet,TC23LFP09,LFP,lithium-ion,15.0,,15.0,discharge,36,0.0178718136343527,0.6612507735678137,0.3716400683611882,3.28493857263438,15.573594861878451,5,3.285129302389514,-0.16899522858437876,0.16899522858437876
raw_CU_diffT/TC23LFP09/TC23LFP09_15deg.parquet,TC23LFP09_15deg.parquet,TC23LFP09,LFP,lithium-ion,15.0,,15.0,discharge,37,0.0178726527874599,0.6791234263552736,0.3816849623246222,3.28341273459333,15.566796519337016,5,3.283527172446406,-0.1481069317595427,0.1481069317595427
raw_CU_diffT/TC23LFP09/TC23LFP09_15deg.parquet,TC23LFP09_15deg.parquet,TC23LFP09,LFP,lithium-ion,15.0,,15.0,discharge,38,0.017871905036736,0.6969953313920095,0.3917294360327744,3.28188689655227,15.571182513812156,5,3.282153918209456,-0.12912367420233295,0.12912367420233295
raw_CU_diffT/TC23LFP09/TC23LFP09_15deg.parquet,TC23LFP09_15deg.parquet,TC23LFP09,LFP,lithium-ion,15.0,,15.0,discharge,39,0.0178713735878856,0.7148667049798951,0.4017736110529023,3.28074251802148,15.567167403314915,5,3.280933247776614,-0.11203566939386178,0.11203566939386178
raw_CU_diffT/TC23LFP09/TC23LFP09_15deg.parquet,TC23LFP09_15deg.parquet,TC23LFP09,LFP,lithium-ion,15.0,,15.0,discharge,40,0.0178713614791065,0.7327380664590016,0.4118177792675827,3.27978886924582,15.564651160220995,5,3.279903307098902,-0.09304706154347286,0.09304706154347286
raw_CU_diffT/TC23LFP09/TC23LFP09_15deg.parquet,TC23LFP09_15deg.parquet,TC23LFP09,LFP,lithium-ion,15.0,,15.0,discharge,41,0.0178711434327663,0.7506092098917679,0.4218618249345701,3.27883522047017,15.56366914364641,5,3.2790640961763224,-0.0797570243057919,0.0797570243057919
raw_CU_diffT/TC23LFP09/TC23LFP09_15deg.parquet,TC23LFP09_15deg.parquet,TC23LFP09,LFP,lithium-ion,15.0,,15.0,discharge,42,0.0178702448411124,0.7684794547328804,0.4319053655697647,3.27826303120477,15.574680303867405,5,3.2783011771557957,-0.07216070749666414,0.07216070749666414
raw_CU_diffT/TC23LFP09/TC23LFP09_15deg.parquet,TC23LFP09_15deg.parquet,TC23LFP09,LFP,lithium-ion,15.0,,15.0,discharge,43,0.0178715716746218,0.7863510264075022,0.4419496519197711,3.27769084193937,15.572483453038672,5,3.2776145500373217,-0.06455964951106807,0.06455964951106807
raw_CU_diffT/TC23LFP09/TC23LFP09_15deg.parquet,TC23LFP09_15deg.parquet,TC23LFP09,LFP,lithium-ion,15.0,,15.0,discharge,44,0.01787316863234,0.8042241950398422,0.4519948358013937,3.27692792291885,15.569761132596684,5,3.2770042148209,-0.06076030318422454,0.06076030318422454
raw_CU_diffT/TC23LFP09/TC23LFP09_15deg.parquet,TC23LFP09_15deg.parquet,TC23LFP09,LFP,lithium-ion,15.0,,15.0,discharge,45,0.0178723954765753,0.8220965905164175,0.4620395851494433,3.27635573365345,15.557620027624308,5,3.2763938796044783,-0.06076222652581009,0.06076222652581009
raw_CU_diffT/TC23LFP09/TC23LFP09_15deg.parquet,TC23LFP09_15deg.parquet,TC23LFP09,LFP,lithium-ion,15.0,,15.0,discharge,46,0.0178720371312018,0.8399686276476193,0.472084133098108,3.27578354438806,15.562850441988951,5,3.275783544388058,-0.05886270180286601,0.05886270180286601
raw_CU_diffT/TC23LFP09/TC23LFP09_15deg.parquet,TC23LFP09_15deg.parquet,TC23LFP09,LFP,lithium-ion,15.0,,15.0,discharge,47,0.0178728779549761,0.8578415056025953,0.4821291536115203,3.27521135512266,15.56069674033149,5,3.275211355122662,-0.05696392025046748,0.05696392025046748
raw_CU_diffT/TC23LFP09/TC23LFP09_15deg.parquet,TC23LFP09_15deg.parquet,TC23LFP09,LFP,lithium-ion,15.0,,15.0,discharge,48,0.0178719733026321,0.8757134789052274,0.4921736656868751,3.27463916585727,15.550795718232044,5,3.2746391658572676,-0.05886612482652254,0.05886612482652254
raw_CU_diffT/TC23LFP09/TC23LFP09_15deg.parquet,TC23LFP09_15deg.parquet,TC23LFP09,LFP,lithium-ion,15.0,,15.0,discharge,49,0.0178708795879389,0.8935843584931663,0.502217563066233,3.27406697659187,15.571208812154696,5,3.274028830640846,-0.06266996096778144,0.06266996096778144
raw_CU_diffT/TC23LFP09/TC23LFP09_15deg.parquet,TC23LFP09_15deg.parquet,TC23LFP09,LFP,lithium-ion,15.0,,15.0,discharge,50,0.0178686063904816,0.911452964883648,0.5122601828497193,3.27349478732648,15.567779005524862,5,3.273380349473398,-0.0683650422139408,0.0683650422139408
raw_CU_diffT/TC23LFP09/TC23LFP09_15deg.parquet,TC23LFP09_15deg.parquet,TC23LFP09,LFP,lithium-ion,15.0,,15.0,discharge,51,0.0178715578633924,0.9293245227470404,0.5223044614374569,3.27273186830595,15.567347928176796,5,3.2726555764038965,-0.07785492265409744,0.07785492265409744
raw_CU_diffT/TC23LFP09/TC23LFP09_15deg.parquet,TC23LFP09_15deg.parquet,TC23LFP09,LFP,lithium-ion,15.0,,15.0,discharge,52,0.0178713769823891,0.9471958997294294,0.5323486383653837,3.27196894928542,15.567830193370169,5,3.271816365481316,-0.08734898219145748,0.08734898219145748
raw_CU_diffT/TC23LFP09/TC23LFP09_15deg.parquet,TC23LFP09_15deg.parquet,TC23LFP09,LFP,lithium-ion,15.0,,15.0,discharge,53,0.0178716859003999,0.9650675856298292,0.5423929889132371,3.27101530050976,15.565098839779004,5,3.2709008626566822,-0.09684911011376585,0.09684911011376585
raw_CU_diffT/TC23LFP09/TC23LFP09_15deg.parquet,TC23LFP09_15deg.parquet,TC23LFP09,LFP,lithium-ion,15.0,,15.0,discharge,54,0.0178695603556726,0.982937145985502,0.5524361448498788,3.26987092197897,15.565943397790058,5,3.2698709219789697,-0.10824009326725559,0.10824009326725559
raw_CU_diffT/TC23LFP09/TC23LFP09_15deg.parquet,TC23LFP09_15deg.parquet,TC23LFP09,LFP,lithium-ion,15.0,,15.0,discharge,55,0.0178721624960846,1.0008093084815866,0.562480763256856,3.26891727320331,15.569364779005523,5,3.2687265434481803,-0.11582938349525307,0.11582938349525307
raw_CU_diffT/TC23LFP09/TC23LFP09_15deg.parquet,TC23LFP09_15deg.parquet,TC23LFP09,LFP,lithium-ion,15.0,,15.0,discharge,56,0.0178718516080717,1.0186811600896584,0.5725252069367146,3.26758216491739,15.57511129834254,5,3.267544018966364,-0.12343273055967074,0.12343273055967074
raw_CU_diffT/TC23LFP09/TC23LFP09_15deg.parquet,TC23LFP09_15deg.parquet,TC23LFP09,LFP,lithium-ion,15.0,,15.0,discharge,57,0.0178700120951974,1.0365511721848557,0.5825686167626742,3.26624705663147,15.56795135359116,5,3.2662470566314683,-0.1329392876913289,0.1329392876913289
raw_CU_diffT/TC23LFP09/TC23LFP09_15deg.parquet,TC23LFP09_15deg.parquet,TC23LFP09,LFP,lithium-ion,15.0,,15.0,discharge,58,0.0178686078190014,1.054419780003857,0.5926112373490257,3.26510267810068,15.584391629834252,5,3.26487380239452,-0.14243405480252136,0.14243405480252136
raw_CU_diffT/TC23LFP09/TC23LFP09_15deg.parquet,TC23LFP09_15deg.parquet,TC23LFP09,LFP,lithium-ion,15.0,,15.0,discharge,59,0.0178700420120242,1.0722898220158812,0.6026546639890171,3.26338611030449,15.58227099447514,5,3.2633861103044923,-0.15192408116308798,0.15192408116308798
raw_CU_diffT/TC23LFP09/TC23LFP09_15deg.parquet,TC23LFP09_15deg.parquet,TC23LFP09,LFP,lithium-ion,15.0,,15.0,discharge,60,0.0178700348075818,1.090159856823463,0.6126980865799253,3.26205100201857,15.583624751381214,5,3.261822126312412,-0.16141841976843807,0.16141841976843807
raw_CU_diffT/TC23LFP09/TC23LFP09_15deg.parquet,TC23LFP09_15deg.parquet,TC23LFP09,LFP,lithium-ion,15.0,,15.0,discharge,61,0.0178702307408053,1.1080300875642684,0.622741619290382,3.26014370446725,15.591267044198895,5,3.2601437044672523,-0.17091139139699862,0.17091139139699862
raw_CU_diffT/TC23LFP09/TC23LFP09_15deg.parquet,TC23LFP09_15deg.parquet,TC23LFP09,LFP,lithium-ion,15.0,,15.0,discharge,62,0.017870502780445,1.1259005903447137,0.632785304894165,3.25842713667107,15.591870607734808,5,3.2583889907200403,-0.1822948875365853,0.1822948875365853
raw_CU_diffT/TC23LFP09/TC23LFP09_15deg.parquet,TC23LFP09_15deg.parquet,TC23LFP09,LFP,lithium-ion,15.0,,15.0,discharge,63,0.0178721807291943,1.1437727710739078,0.6428299335486223,3.25671056887488,15.594127872928178,5,3.256481693168722,-0.19368639681241007,0.19368639681241007
raw_CU_diffT/TC23LFP09/TC23LFP09_15deg.parquet,TC23LFP09_15deg.parquet,TC23LFP09,LFP,lithium-ion,15.0,,15.0,discharge,64,0.0178710417284687,1.1616438128023765,0.6528739220551592,3.25461254156843,15.595592569060774,5,3.2544981037153518,-0.20507831778388663,0.20507831778388663
raw_CU_diffT/TC23LFP09/TC23LFP09_15deg.parquet,TC23LFP09_15deg.parquet,TC23LFP09,LFP,lithium-ion,15.0,,15.0,discharge,65,0.0178722872128545,1.179516100015231,0.6629186105561925,3.25251451426198,15.602012486187844,5,3.2523619304578757,-0.22215578581321438,0.22215578581321438
raw_CU_diffT/TC23LFP09/TC23LFP09_15deg.parquet,TC23LFP09_15deg.parquet,TC23LFP09,LFP,lithium-ion,15.0,,15.0,discharge,66,0.0178730615118087,1.1973891615270398,0.672963734233301,3.2502257572004,15.603631795580112,5,3.250035027445268,-0.23736324800361785,0.23736324800361785
raw_CU_diffT/TC23LFP09/TC23LFP09_15deg.parquet,TC23LFP09_15deg.parquet,TC23LFP09,LFP,lithium-ion,15.0,,15.0,discharge,67,0.0178698970778603,1.2152590586049,0.683007079416537,3.24774627038369,15.606871325966852,5,3.247593686579582,-0.2506696599073166,0.2506696599073166
raw_CU_diffT/TC23LFP09/TC23LFP09_15deg.parquet,TC23LFP09_15deg.parquet,TC23LFP09,LFP,lithium-ion,15.0,,15.0,discharge,68,0.017870845401988,1.2331299040068882,0.6930509575825048,3.24507605381184,15.606862513812157,5,3.24499976190979,-0.2658496429091315,0.2658496429091315
raw_CU_diffT/TC23LFP09/TC23LFP09_15deg.parquet,TC23LFP09_15deg.parquet,TC23LFP09,LFP,lithium-ion,15.0,,15.0,discharge,69,0.017871543714279,1.251001447721167,0.703095228218074,3.24240583724,15.604708425414364,5,3.242253253435892,-0.27914489944353704,0.27914489944353704
raw_CU_diffT/TC23LFP09/TC23LFP09_15deg.parquet,TC23LFP09_15deg.parquet,TC23LFP09,LFP,lithium-ion,15.0,,15.0,discharge,70,0.0178705698413683,1.2688720175625354,0.7131389515118335,3.23954489091302,15.616565220994476,5,3.239392307108916,-0.29244584038431753,0.29244584038431753
raw_CU_diffT/TC23LFP09/TC23LFP09_15deg.parquet,TC23LFP09_15deg.parquet,TC23LFP09,LFP,lithium-ion,15.0,,15.0,discharge,71,0.0178704903716636,1.286742507934199,0.7231826301415597,3.23649321483091,15.614221629834253,5,3.2363787769778343,-0.3095266652251496,0.3095266652251496
raw_CU_diffT/TC23LFP09/TC23LFP09_15deg.parquet,TC23LFP09_15deg.parquet,TC23LFP09,LFP,lithium-ion,15.0,,15.0,discharge,72,0.0178716674270199,1.3046141753612188,0.7332269703068948,3.23344153874881,15.623647845303866,5,3.23317451709162,-0.3304204343092749,0.3304204343092749
raw_CU_diffT/TC23LFP09/TC23LFP09_15deg.parquet,TC23LFP09_15deg.parquet,TC23LFP09,LFP,lithium-ion,15.0,,15.0,discharge,73,0.0178700807483616,1.3224842561095804,0.7432704187177116,3.23000840315643,15.641527403314916,5,3.229741381499248,-0.3550921102481652,0.3550921102481652
raw_CU_diffT/TC23LFP09/TC23LFP09_15deg.parquet,TC23LFP09_15deg.parquet,TC23LFP09,LFP,lithium-ion,15.0,,15.0,discharge,74,0.0178728514389634,1.340357107548544,0.7533154243284378,3.22638453780893,15.632816408839782,5,3.226041224249692,-0.3797490236641181,0.3797490236641181
raw_CU_diffT/TC23LFP09/TC23LFP09_15deg.parquet,TC23LFP09_15deg.parquet,TC23LFP09,LFP,lithium-ion,15.0,,15.0,discharge,75,0.0178729754638351,1.358230083012379,0.7633604996443555,3.22237921295116,15.636667679558013,5,3.2221121912939763,-0.39876154515184226,0.39876154515184226
raw_CU_diffT/TC23LFP09/TC23LFP09_15deg.parquet,TC23LFP09_15deg.parquet,TC23LFP09,LFP,lithium-ion,15.0,,15.0,discharge,76,0.0178706985534182,1.3761007815657973,0.7734042952776221,3.21799242858313,15.63411770718232,5,3.2180305745341555,-0.40638297622803066,0.40638297622803066
raw_CU_diffT/TC23LFP09/TC23LFP09_15deg.parquet,TC23LFP09_15deg.parquet,TC23LFP09,LFP,lithium-ion,15.0,,15.0,discharge,77,0.0178706039623351,1.3939713855281324,0.783448037748249,3.21379637397023,15.644111657458565,5,3.213948957774336,-0.39882487962918844,0.39882487962918844
raw_CU_diffT/TC23LFP09/TC23LFP09_15deg.parquet,TC23LFP09_15deg.parquet,TC23LFP09,LFP,lithium-ion,15.0,,15.0,discharge,78,0.017867176950552,1.4118385624786844,0.7934898541494568,3.20960031935733,15.64871309392265,5,3.210019924818622,-0.3722682982399874,0.3722682982399874
raw_CU_diffT/TC23LFP09/TC23LFP09_15deg.parquet,TC23LFP09_15deg.parquet,TC23LFP09,LFP,lithium-ion,15.0,,15.0,discharge,79,0.0178677443442104,1.4297063068228948,0.8035319894406022,3.20597645400983,15.659690939226518,5,3.206472351373172,-0.33613972923876645,0.33613972923876645
raw_CU_diffT/TC23LFP09/TC23LFP09_15deg.parquet,TC23LFP09_15deg.parquet,TC23LFP09,LFP,lithium-ion,15.0,,15.0,discharge,80,0.0178719412303157,1.4475782480532104,0.8135764834904841,3.20273404817259,15.662990718232043,5,3.2032680914869602,-0.3000092591041721,0.3000092591041721
raw_CU_diffT/TC23LFP09/TC23LFP09_15deg.parquet,TC23LFP09_15deg.parquet,TC23LFP09,LFP,lithium-ion,15.0,,15.0,discharge,81,0.0178731488107749,1.4654513968639853,0.8236216562318734,3.20025456135588,15.660707486187846,5,3.20044529111101,-0.267756293997536,0.267756293997536
raw_CU_diffT/TC23LFP09/TC23LFP09_15deg.parquet,TC23LFP09_15deg.parquet,TC23LFP09,LFP,lithium-ion,15.0,,15.0,discharge,82,0.0178677106615692,1.4833191075255543,0.8336637725925018,3.19777507453917,15.669866795580113,5,3.1978895123922437,-0.24879229848875184,0.24879229848875184
raw_CU_diffT/TC23LFP09/TC23LFP09_15deg.parquet,TC23LFP09_15deg.parquet,TC23LFP09,LFP,lithium-ion,15.0,,15.0,discharge,83,0.017870088104672,1.5011891956302266,0.8437072251377558,3.19548631747758,15.65138494475138,5,3.195448171526558,-0.24876596925190597,0.24876596925190597
raw_CU_diffT/TC23LFP09/TC23LFP09_15deg.parquet,TC23LFP09_15deg.parquet,TC23LFP09,LFP,lithium-ion,15.0,,15.0,discharge,84,0.0178713272415573,1.519060522871784,0.8537513741100464,3.193197560416,15.66375803867403,5,3.192892392807792,-0.27155654401528295,0.27155654401528295
raw_CU_diffT/TC23LFP09/TC23LFP09_15deg.parquet,TC23LFP09_15deg.parquet,TC23LFP09,LFP,lithium-ion,15.0,,15.0,discharge,85,0.0178699436187544,1.5369304664905383,0.8637947454504707,3.19052734384416,15.656923895027624,5,3.189993300529788,-0.3209152948115843,0.3209152948115843
raw_CU_diffT/TC23LFP09/TC23LFP09_15deg.parquet,TC23LFP09_15deg.parquet,TC23LFP09,LFP,lithium-ion,15.0,,15.0,discharge,86,0.0178723568887812,1.5548028233793196,0.8738394731111804,3.18747566776205,15.684342403314918,5,3.186445727084338,-0.4120408986212851,0.4120408986212851
raw_CU_diffT/TC23LFP09/TC23LFP09_15deg.parquet,TC23LFP09_15deg.parquet,TC23LFP09,LFP,lithium-ion,15.0,,15.0,discharge,87,0.0178723372385026,1.5726751606178222,0.8838841897279242,3.18327961314915,15.683015662983427,5,3.18171562915707,-0.5601247361927619,0.5601247361927619
raw_CU_diffT/TC23LFP09/TC23LFP09_15deg.parquet,TC23LFP09_15deg.parquet,TC23LFP09,LFP,lithium-ion,15.0,,15.0,discharge,88,0.0178734624291239,1.590548623046946,0.8939295387309519,3.17774845025033,15.696930276243098,5,3.175192671531564,-0.7804443161724635,0.7804443161724635
raw_CU_diffT/TC23LFP09/TC23LFP09_15deg.parquet,TC23LFP09_15deg.parquet,TC23LFP09,LFP,lithium-ion,15.0,,15.0,discharge,89,0.0178705865409306,1.6084192095878769,0.903973271410298,3.16954707077966,15.711955674931128,5,3.1660376432852404,-1.082344234837393,1.082344234837393
raw_CU_diffT/TC23LFP09/TC23LFP09_15deg.parquet,TC23LFP09_15deg.parquet,TC23LFP09,LFP,lithium-ion,15.0,,15.0,discharge,90,0.0178726353830701,1.6262918449709467,0.914018155592014,3.15791255571663,15.723280331491711,5,3.153449479446544,-1.4699322025643085,1.4699322025643085
raw_CU_diffT/TC23LFP09/TC23LFP09_15deg.parquet,TC23LFP09_15deg.parquet,TC23LFP09,LFP,lithium-ion,15.0,,15.0,discharge,91,0.0178673711057769,1.6441592160767236,0.9240600811134888,3.14170052653043,15.734136629834254,5,3.136512677190844,-1.9562280389606315,1.9562280389606315
raw_CU_diffT/TC23LFP09/TC23LFP09_15deg.parquet,TC23LFP09_15deg.parquet,TC23LFP09,LFP,lithium-ion,15.0,,15.0,discharge,92,0.0178686095963766,1.6620278256731005,0.9341027026987712,3.12033879395567,15.739633895027625,5,3.114159149889402,-2.5710411856435655,2.5710411856435655
raw_CU_diffT/TC23LFP09/TC23LFP09_15deg.parquet,TC23LFP09_15deg.parquet,TC23LFP09,LFP,lithium-ion,15.0,,15.0,discharge,93,0.017873863302805,1.6799016889759053,0.9441482770031948,3.09306443897183,15.76949814917127,5,3.084863059501162,-3.3892730918404936,3.3892730918404936
raw_CU_diffT/TC23LFP09/TC23LFP09_15deg.parquet,TC23LFP09_15deg.parquet,TC23LFP09,LFP,lithium-ion,15.0,,15.0,discharge,94,0.0178722762545597,1.697773965230465,0.9541929593453824,3.05777943427245,15.784620331491713,5,3.0460686273073603,-4.592181283090355,4.592181283090355
raw_CU_diffT/TC23LFP09/TC23LFP09_15deg.parquet,TC23LFP09_15deg.parquet,TC23LFP09,LFP,lithium-ion,15.0,,15.0,discharge,95,0.0178672503527844,1.7156412155832494,0.9642348170005468,3.01143210377543,15.800776187845305,5,2.99262614991944,-6.165314050906943,6.165314050906943
raw_CU_diffT/TC23LFP09/TC23LFP09_15deg.parquet,TC23LFP09_15deg.parquet,TC23LFP09,LFP,lithium-ion,15.0,,15.0,discharge,96,0.0178671018909275,1.733508317474177,0.9742765912163008,2.94772836556142,15.821774751381218,5,2.922246870275818,-7.334542957171067,7.334542957171067
raw_CU_diffT/TC23LFP09/TC23LFP09_15deg.parquet,TC23LFP09_15deg.parquet,TC23LFP09,LFP,lithium-ion,15.0,,15.0,discharge,97,0.0178706696629482,1.7513789871371253,0.9843203706123748,2.85312640701607,15.846684198895028,5,2.8453064870556637,-9.046509149262846,9.046509149262846
raw_CU_diffT/TC23LFP09/TC23LFP09_15deg.parquet,TC23LFP09_15deg.parquet,TC23LFP09,LFP,lithium-ion,15.0,,15.0,discharge,98,0.0135083063334547,1.76488729347058,0.9919123887844246,2.74116804075372,15.796261408839776,5,2.7686712714437216,-17.486171630160243,17.486171630160243
raw_CU_diffT/TC23LFP09/TC23LFP09_15deg.parquet,TC23LFP09_15deg.parquet,TC23LFP09,LFP,lithium-ion,15.0,,15.0,discharge,99,0.0059037035165509,1.770790996987131,0.9952304231311174,2.67307751817168,15.668918563535913,5,2.6999322676942343,-27.174896807758273,27.174896807758273
raw_CU_diffT/TC23LFP09/TC23LFP09_15deg.parquet,TC23LFP09_15deg.parquet,TC23LFP09,LFP,lithium-ion,15.0,,15.0,discharge,100,0.0030658358842521,1.773856832871383,0.9969535023366964,2.62825602571572,15.5745173480663,5,2.647329001228892,-30.309217235829237,30.309217235829237
raw_CU_diffT/TC23LFP09/TC23LFP09_15deg.parquet,TC23LFP09_15deg.parquet,TC23LFP09,LFP,lithium-ion,15.0,,15.0,discharge,101,0.0018894643153184,1.7757462971867015,0.9980154302396644,2.60403334681398,15.52994400552486,5,2.6152864023667557,-27.353059216227848,27.353059216227848
raw_CU_diffT/TC23LFP09/TC23LFP09_15deg.parquet,TC23LFP09_15deg.parquet,TC23LFP09,LFP,lithium-ion,15.0,,15.0,discharge,102,0.0013967861960016,1.777143083382703,0.9988004602738332,2.59011007468936,15.50594723756906,5,2.595450507833052,-18.390741718708796,18.390741718708796
raw_CU_diffT/TC23LFP09/TC23LFP09_15deg.parquet,TC23LFP09_15deg.parquet,TC23LFP09,LFP,lithium-ion,15.0,,15.0,discharge,103,0.0011435736066763,1.7782866569893794,0.9994431782718298,2.58095504644304,15.505621077348062,5,2.587249128362385,-11.306917572085695,11.306917572085695
raw_CU_diffT/TC23LFP09/TC23LFP09_15deg.parquet,TC23LFP09_15deg.parquet,TC23LFP09,LFP,lithium-ion,15.0,,15.0,discharge,104,0.0009907403152623,1.7792773973046416,1.0000000000000004,2.57389804550316,15.50240552486188,5,2.58165438887852,-10.047631406637212,10.047631406637212
raw_CU_diffT/TC23LFP09/TC23LFP09_15deg.parquet,TC23LFP09_15deg.parquet,TC23LFP09,LFP,lithium-ion,15.0,,15.0,discharge,0,0.0178699511594431,0.0178699511594431,0.0100433755784868,3.32842495680442,15.528703259668507,11,3.3200328475786254,-0.021700856727911055,0.021700856727911055
raw_CU_diffT/TC23LFP09/TC23LFP09_15deg.parquet,TC23LFP09_15deg.parquet,TC23LFP09,LFP,lithium-ion,15.0,,15.0,discharge,1,0.0178721656176176,0.0357421167770607,0.0200879957398464,3.3186977392927,15.547943839779006,11,3.3198148707156174,-0.018989965511735818,0.018989965511735818
raw_CU_diffT/TC23LFP09/TC23LFP09_15deg.parquet,TC23LFP09_15deg.parquet,TC23LFP09,LFP,lithium-ion,15.0,,15.0,discharge,2,0.0178676455062883,0.053609762283349,0.0301300754815187,3.31812555002731,15.558696988950274,11,3.3196513880683614,-0.014471036496871648,0.014471036496871648
raw_CU_diffT/TC23LFP09/TC23LFP09_15deg.parquet,TC23LFP09_15deg.parquet,TC23LFP09,LFP,lithium-ion,15.0,,15.0,discharge,3,0.0178671885330696,0.0714769508164186,0.0401718983924014,3.31812555002731,15.56014508287293,11,3.319524234898273,-0.011395943384172824,0.011395943384172824
raw_CU_diffT/TC23LFP09/TC23LFP09_15deg.parquet,TC23LFP09_15deg.parquet,TC23LFP09,LFP,lithium-ion,15.0,,15.0,discharge,4,0.0178679143372415,0.0893448651536601,0.0502141292240351,3.31831627978244,15.564660607734805,11,3.319422512362203,-0.009207599867210092,0.009207599867210092
raw_CU_diffT/TC23LFP09/TC23LFP09_15deg.parquet,TC23LFP09_15deg.parquet,TC23LFP09,LFP,lithium-ion,15.0,,15.0,discharge,5,0.0178728385583476,0.1072177037120077,0.0602591275955214,3.31850700953757,15.559558839779005,11,3.319339284832691,-0.04902417612177601,0.04902417612177601
raw_CU_diffT/TC23LFP09/TC23LFP09_15deg.parquet,TC23LFP09_15deg.parquet,TC23LFP09,LFP,lithium-ion,15.0,,15.0,discharge,6,0.0178723417341885,0.1250900454461962,0.0703038467389572,3.31850700953757,15.57637005524862,11,3.3184376532629773,-0.04660807852775406,0.04660807852775406
raw_CU_diffT/TC23LFP09/TC23LFP09_15deg.parquet,TC23LFP09_15deg.parquet,TC23LFP09,LFP,lithium-ion,15.0,,15.0,discharge,7,0.0178732564479629,0.1429633018941591,0.0803490799752353,3.31850700953757,15.565314696132598,11,3.3184029751256814,-0.0017261039998288652,0.0017261039998288652
raw_CU_diffT/TC23LFP09/TC23LFP09_15deg.parquet,TC23LFP09_15deg.parquet,TC23LFP09,LFP,lithium-ion,15.0,,15.0,discharge,8,0.0178733566842521,0.1608366585784112,0.0903943695469051,3.31850700953757,15.571354613259668,11,3.3184029751256805,-0.0008632590043191612,0.0008632590043191612
raw_CU_diffT/TC23LFP09/TC23LFP09_15deg.parquet,TC23LFP09_15deg.parquet,TC23LFP09,LFP,lithium-ion,15.0,,15.0,discharge,9,0.0178703990258258,0.178707057604237,0.1004379968379036,3.31850700953757,15.583444198895029,11,3.318385636057033,-0.0034527578572465245,0.0034527578572465245
raw_CU_diffT/TC23LFP09/TC23LFP09_15deg.parquet,TC23LFP09_15deg.parquet,TC23LFP09,LFP,lithium-ion,15.0,,15.0,discharge,10,0.0178703599913683,0.1965774175956053,0.1104816021905257,3.31850700953757,15.566452127071823,11,3.318333618851088,-0.007768590457061464,0.007768590457061464
raw_CU_diffT/TC23LFP09/TC23LFP09_15deg.parquet,TC23LFP09_15deg.parquet,TC23LFP09,LFP,lithium-ion,15.0,,15.0,discharge,11,0.017870676672256,0.2144480942678613,0.1205253855260121,3.31850700953757,15.574465027624312,11,3.3182295844391985,-0.012946901471423189,0.012946901471423189
raw_CU_diffT/TC23LFP09/TC23LFP09_15deg.parquet,TC23LFP09_15deg.parquet,TC23LFP09,LFP,lithium-ion,15.0,,15.0,discharge,12,0.0178720788360378,0.2323201731038991,0.1305699569138753,3.31831627978244,15.575008314917127,11,3.318073532821364,-0.01812505145520049,0.01812505145520049
raw_CU_diffT/TC23LFP09/TC23LFP09_15deg.parquet,TC23LFP09_15deg.parquet,TC23LFP09,LFP,lithium-ion,15.0,,15.0,discharge,13,0.0178723609684051,0.2501925340723042,0.1406146868674391,3.31812555002731,15.577187872928178,11,3.3178654639975833,-0.024166023114560176,0.024166023114560176
raw_CU_diffT/TC23LFP09/TC23LFP09_15deg.parquet,TC23LFP09_15deg.parquet,TC23LFP09,LFP,lithium-ion,15.0,,15.0,discharge,14,0.017873023531674,0.2680655576039782,0.1506597891987278,3.31793482027218,15.581625635359115,11,3.31758803889921,-0.031073513855034207,0.031073513855034207
raw_CU_diffT/TC23LFP09/TC23LFP09_15deg.parquet,TC23LFP09_15deg.parquet,TC23LFP09,LFP,lithium-ion,15.0,,15.0,discharge,15,0.0178698952976474,0.2859354529016256,0.160703133381438,3.31774409051705,15.577231381215467,11,3.317241257526243,-0.038841703671948835,0.038841703671948835
raw_CU_diffT/TC23LFP09/TC23LFP09_15deg.parquet,TC23LFP09_15deg.parquet,TC23LFP09,LFP,lithium-ion,15.0,,15.0,discharge,16,0.0178720277889785,0.3038074806906041,0.1707476760795311,3.31736263100678,15.588148701657458,11,3.316807780810035,-0.04833559018263145,0.04833559018263145
raw_CU_diffT/TC23LFP09/TC23LFP09_15deg.parquet,TC23LFP09_15deg.parquet,TC23LFP09,LFP,lithium-ion,15.0,,15.0,discharge,17,0.0178711197577886,0.3216786004483927,0.1807917084405676,3.31679044174139,15.58994035911602,11,3.316270269681937,-0.05782821209453459,0.05782821209453459
raw_CU_diffT/TC23LFP09/TC23LFP09_15deg.parquet,TC23LFP09_15deg.parquet,TC23LFP09,LFP,lithium-ion,15.0,,15.0,discharge,18,0.0178727458322219,0.3395513462806146,0.1908366546975687,3.31621825247599,15.58098767955801,11,3.3156460632105973,-0.06818652238240475,0.06818652238240475
raw_CU_diffT/TC23LFP09/TC23LFP09_15deg.parquet,TC23LFP09_15deg.parquet,TC23LFP09,LFP,lithium-ion,15.0,,15.0,discharge,19,0.0178711171393501,0.3574224634199647,0.2008806855869749,3.31545533345546,15.59284455801105,11,3.3149004832587186,-0.08113248958153463,0.08113248958153463
raw_CU_diffT/TC23LFP09/TC23LFP09_15deg.parquet,TC23LFP09_15deg.parquet,TC23LFP09,LFP,lithium-ion,15.0,,15.0,discharge,20,0.0178725788205168,0.3752950422404815,0.2109255379790703,3.31469241443494,15.578377127071825,11,3.3140161907576524,-0.09493904843725431,0.09493904843725431
raw_CU_diffT/TC23LFP09/TC23LFP09_15deg.parquet,TC23LFP09_15deg.parquet,TC23LFP09,LFP,lithium-ion,15.0,,15.0,discharge,21,0.0178725803866574,0.3931676226271389,0.2209703912513773,3.31373876565928,15.591887762430938,11,3.3129931857074,-0.10874603168389285,0.10874603168389285
raw_CU_diffT/TC23LFP09/TC23LFP09_15deg.parquet,TC23LFP09_15deg.parquet,TC23LFP09,LFP,lithium-ion,15.0,,15.0,discharge,22,0.0178732596467775,0.4110408822739164,0.2310156262854721,3.31259438712849,15.585054806629833,11,3.311831468107961,-0.1225546672493465,0.1225546672493465
raw_CU_diffT/TC23LFP09/TC23LFP09_15deg.parquet,TC23LFP09_15deg.parquet,TC23LFP09,LFP,lithium-ion,15.0,,15.0,discharge,23,0.0178728274266238,0.4289137097005402,0.2410606184006412,3.3114500085977,15.577016049723758,11,3.310531037959335,-0.13724084961498306,0.13724084961498306
raw_CU_diffT/TC23LFP09/TC23LFP09_15deg.parquet,TC23LFP09_15deg.parquet,TC23LFP09,LFP,lithium-ion,15.0,,15.0,discharge,24,0.0178698628668917,0.4467835725674319,0.2511039443564265,3.30992417055664,15.5888373480663,11,3.309074556192874,-0.1519173613873761,0.1519173613873761
