Repository: DNV007/delivered-energy-decomposition

# Three-term energy accounting for a cold commercial sodium-ion 18650 cell

This repository holds the analysis code and the derived data behind a reanalysis
of a public commercial-cell archive. No new measurements were made. The
manuscript reporting the work is not distributed here; what is here is
everything needed to regenerate its numbers from the raw archive and to check
them.

**Source data.** Droese, D., Schlösser, A., Otto, M. *Dataset: Evaluation of
Commercial Sodium-Ion Batteries by State-of-the-Art Lithium-Ion Battery
Configurations.* Technische Universität Berlin, DepositOnce, 2025.
DOI [10.14279/depositonce-25036](https://doi.org/10.14279/depositonce-25036),
CC BY 4.0.

File: data_processed/ocv/ocv_temperature_points.csv (part 8 of 22)
member_path,file_name,cell_id,cell_family,chemistry_type,temperature_deg_c,voltage_v,ambient_temperature_from_file_deg_c,direction,segment_index,segment_capacity_ah,cumulative_capacity_ah,soc_fraction_by_capacity,ocv_voltage_v,ocv_temperature_mean_deg_c
raw_CU_diffT/TC23LTO09/TC23LTO09_15deg.parquet,TC23LTO09_15deg.parquet,TC23LTO09,LTO,lithium-ion,15.0,,15.0,discharge,61,0.0151605793706514,0.9398008574168462,0.6207946360839504,2.36183511808784,15.887026740331493
raw_CU_diffT/TC23LTO09/TC23LTO09_15deg.parquet,TC23LTO09_15deg.parquet,TC23LTO09,LTO,lithium-ion,15.0,,15.0,discharge,62,0.0151582582969667,0.9549591157138129,0.6308075716637251,2.3597368959671,15.889025994475137
raw_CU_diffT/TC23LTO09/TC23LTO09_15deg.parquet,TC23LTO09_15deg.parquet,TC23LTO09,LTO,lithium-ion,15.0,,15.0,discharge,63,0.0151576753303458,0.9701167910441587,0.6408201221592043,2.35782942131188,15.894187071823204
raw_CU_diffT/TC23LTO09/TC23LTO09_15deg.parquet,TC23LTO09_15deg.parquet,TC23LTO09,LTO,lithium-ion,15.0,,15.0,discharge,64,0.0151560331400358,0.9852728241841945,0.6508315878898335,2.35592194665667,15.899279281767956
raw_CU_diffT/TC23LTO09/TC23LTO09_15deg.parquet,TC23LTO09_15deg.parquet,TC23LTO09,LTO,lithium-ion,15.0,,15.0,discharge,65,0.0151598485151082,1.0004326726993027,0.6608455739037346,2.35420521946698,15.903165662983424
raw_CU_diffT/TC23LTO09/TC23LTO09_15deg.parquet,TC23LTO09_15deg.parquet,TC23LTO09,LTO,lithium-ion,15.0,,15.0,discharge,66,0.0151591447543369,1.0155918174536396,0.6708590950415838,2.35286998720832,15.908136491712709
raw_CU_diffT/TC23LTO09/TC23LTO09_15deg.parquet,TC23LTO09_15deg.parquet,TC23LTO09,LTO,lithium-ion,15.0,,15.0,discharge,67,0.0151578598395343,1.030749677293174,0.6808717674164096,2.35191624988072,15.921708232044196
raw_CU_diffT/TC23LTO09/TC23LTO09_15deg.parquet,TC23LTO09_15deg.parquet,TC23LTO09,LTO,lithium-ion,15.0,,15.0,discharge,68,0.0151563820253887,1.0459060593185625,0.6908834636066665,2.35153475494967,15.937510690607736
raw_CU_diffT/TC23LTO09/TC23LTO09_15deg.parquet,TC23LTO09_15deg.parquet,TC23LTO09,LTO,lithium-ion,15.0,,15.0,discharge,69,0.0151601289710067,1.0610661882895691,0.7008976348784506,2.35134400748415,15.951909171270719
raw_CU_diffT/TC23LTO09/TC23LTO09_15deg.parquet,TC23LTO09_15deg.parquet,TC23LTO09,LTO,lithium-ion,15.0,,15.0,discharge,70,0.0151565780929986,1.0762227663825676,0.7109094605830824,2.35096251255311,15.957725055248618
raw_CU_diffT/TC23LTO09/TC23LTO09_15deg.parquet,TC23LTO09_15deg.parquet,TC23LTO09,LTO,lithium-ion,15.0,,15.0,discharge,71,0.0151562696831173,1.091379036065685,0.7209210825645548,2.35077176508759,15.957173508287294
raw_CU_diffT/TC23LTO09/TC23LTO09_15deg.parquet,TC23LTO09_15deg.parquet,TC23LTO09,LTO,lithium-ion,15.0,,15.0,discharge,72,0.0151605989669901,1.106539635032675,0.7309355642967764,2.35058101762207,15.95722541436464
raw_CU_diffT/TC23LTO09/TC23LTO09_15deg.parquet,TC23LTO09_15deg.parquet,TC23LTO09,LTO,lithium-ion,15.0,,15.0,discharge,73,0.0151605930911383,1.1217002281238133,0.7409500421476469,2.35058101762207,15.962127790055249
raw_CU_diffT/TC23LTO09/TC23LTO09_15deg.parquet,TC23LTO09_15deg.parquet,TC23LTO09,LTO,lithium-ion,15.0,,15.0,discharge,74,0.015157010600514,1.1368572387243274,0.7509621535493427,2.35039027015654,15.958344806629832
raw_CU_diffT/TC23LTO09/TC23LTO09_15deg.parquet,TC23LTO09_15deg.parquet,TC23LTO09,LTO,lithium-ion,15.0,,15.0,discharge,75,0.0151611481679286,1.152018386892256,0.7609769980616088,2.3500087752255,15.96290361878453
raw_CU_diffT/TC23LTO09/TC23LTO09_15deg.parquet,TC23LTO09_15deg.parquet,TC23LTO09,LTO,lithium-ion,15.0,,15.0,discharge,76,0.0151605591042643,1.1671789459965203,0.7709914534621176,2.34981802775998,15.963136132596688
raw_CU_diffT/TC23LTO09/TC23LTO09_15deg.parquet,TC23LTO09_15deg.parquet,TC23LTO09,LTO,lithium-ion,15.0,,15.0,discharge,77,0.0151611172369609,1.1823400632334813,0.781006277542631,2.34962728029446,15.963549392265193
raw_CU_diffT/TC23LTO09/TC23LTO09_15deg.parquet,TC23LTO09_15deg.parquet,TC23LTO09,LTO,lithium-ion,15.0,,15.0,discharge,78,0.0151596346678143,1.1974996979012955,0.7910201222976131,2.34943653282894,15.959957099447513
raw_CU_diffT/TC23LTO09/TC23LTO09_15deg.parquet,TC23LTO09_15deg.parquet,TC23LTO09,LTO,lithium-ion,15.0,,15.0,discharge,79,0.0151560848731566,1.2126557827744522,0.8010316222010607,2.34924578536342,15.965574171270717
raw_CU_diffT/TC23LTO09/TC23LTO09_15deg.parquet,TC23LTO09_15deg.parquet,TC23LTO09,LTO,lithium-ion,15.0,,15.0,discharge,80,0.0151581643693974,1.2278139471438496,0.8110444957360622,2.34905503789789,15.961515911602211
raw_CU_diffT/TC23LTO09/TC23LTO09_15deg.parquet,TC23LTO09_15deg.parquet,TC23LTO09,LTO,lithium-ion,15.0,,15.0,discharge,81,0.0151558302857564,1.242969777429606,0.8210558274693158,2.34867354296685,15.968865911602212
raw_CU_diffT/TC23LTO09/TC23LTO09_15deg.parquet,TC23LTO09_15deg.parquet,TC23LTO09,LTO,lithium-ion,15.0,,15.0,discharge,82,0.0151585104365494,1.2581282878661555,0.8310689296023548,2.34848279550133,15.964686408839778
raw_CU_diffT/TC23LTO09/TC23LTO09_15deg.parquet,TC23LTO09_15deg.parquet,TC23LTO09,LTO,lithium-ion,15.0,,15.0,discharge,83,0.0151588954345725,1.273287183300728,0.8410822860495984,2.34829204803581,15.967573397790057
raw_CU_diffT/TC23LTO09/TC23LTO09_15deg.parquet,TC23LTO09_15deg.parquet,TC23LTO09,LTO,lithium-ion,15.0,,15.0,discharge,84,0.0151584436205758,1.2884456269213038,0.8510953440466934,2.34791055310476,15.961085110497237
raw_CU_diffT/TC23LTO09/TC23LTO09_15deg.parquet,TC23LTO09_15deg.parquet,TC23LTO09,LTO,lithium-ion,15.0,,15.0,discharge,85,0.0151592168130916,1.3036048437343954,0.861108912783657,2.34752905817372,15.964764226519339
raw_CU_diffT/TC23LTO09/TC23LTO09_15deg.parquet,TC23LTO09_15deg.parquet,TC23LTO09,LTO,lithium-ion,15.0,,15.0,discharge,86,0.0151565329368392,1.3187613766712347,0.8711207086599467,2.34695681577716,15.96207599447514
raw_CU_diffT/TC23LTO09/TC23LTO09_15deg.parquet,TC23LTO09_15deg.parquet,TC23LTO09,LTO,lithium-ion,15.0,,15.0,discharge,87,0.0151589419110995,1.3339203185823343,0.8811340958077143,2.34657532084611,15.969046933701659
raw_CU_diffT/TC23LTO09/TC23LTO09_15deg.parquet,TC23LTO09_15deg.parquet,TC23LTO09,LTO,lithium-ion,15.0,,15.0,discharge,88,0.015156333717211,1.3490766522995452,0.8911457600875327,2.34600307844955,15.96981361878453
raw_CU_diffT/TC23LTO09/TC23LTO09_15deg.parquet,TC23LTO09_15deg.parquet,TC23LTO09,LTO,lithium-ion,15.0,,15.0,discharge,89,0.0151564369758034,1.3642330892753487,0.9011574925758229,2.34543083605298,15.968995165745854
raw_CU_diffT/TC23LTO09/TC23LTO09_15deg.parquet,TC23LTO09_15deg.parquet,TC23LTO09,LTO,lithium-ion,15.0,,15.0,discharge,90,0.0151609827344532,1.379394072009802,0.9111722278093909,2.34447709872538,15.9739235359116
raw_CU_diffT/TC23LTO09/TC23LTO09_15deg.parquet,TC23LTO09_15deg.parquet,TC23LTO09,LTO,lithium-ion,15.0,,15.0,discharge,91,0.0151573593435277,1.3945514313533296,0.9211845695766908,2.34352336139777,15.974768121546962
raw_CU_diffT/TC23LTO09/TC23LTO09_15deg.parquet,TC23LTO09_15deg.parquet,TC23LTO09,LTO,lithium-ion,15.0,,15.0,discharge,92,0.0151577350755737,1.4097091664289032,0.9311971595374636,2.34218812913912,15.975698729281769
raw_CU_diffT/TC23LTO09/TC23LTO09_15deg.parquet,TC23LTO09_15deg.parquet,TC23LTO09,LTO,lithium-ion,15.0,,15.0,discharge,93,0.0151566479359172,1.4248658143648205,0.9412090313775177,2.34008990701838,15.980670662983425
raw_CU_diffT/TC23LTO09/TC23LTO09_15deg.parquet,TC23LTO09_15deg.parquet,TC23LTO09,LTO,lithium-ion,15.0,,15.0,discharge,94,0.0151596898390023,1.4400255042038228,0.9512229125763669,2.33722869503556,15.982341906077346
raw_CU_diffT/TC23LTO09/TC23LTO09_15deg.parquet,TC23LTO09_15deg.parquet,TC23LTO09,LTO,lithium-ion,15.0,,15.0,discharge,95,0.0151569963037991,1.455182500507622,0.9612350145342281,2.33284150332856,15.987727237569063
raw_CU_diffT/TC23LTO09/TC23LTO09_15deg.parquet,TC23LTO09_15deg.parquet,TC23LTO09,LTO,lithium-ion,15.0,,15.0,discharge,96,0.015155767393283,1.470338267900905,0.9712463047232441,2.32502085724218,15.995008066298343
raw_CU_diffT/TC23LTO09/TC23LTO09_15deg.parquet,TC23LTO09_15deg.parquet,TC23LTO09,LTO,lithium-ion,15.0,,15.0,discharge,97,0.0151582706476442,1.4854965385485492,0.9812592484613796,2.30976106000045,16.024665883977903
raw_CU_diffT/TC23LTO09/TC23LTO09_15deg.parquet,TC23LTO09_15deg.parquet,TC23LTO09,LTO,lithium-ion,15.0,,15.0,discharge,98,0.0125324965497087,1.498029035098258,0.9895377114712818,2.283628657224,16.117930138121547
raw_CU_diffT/TC23LTO09/TC23LTO09_15deg.parquet,TC23LTO09_15deg.parquet,TC23LTO09,LTO,lithium-ion,15.0,,15.0,discharge,99,0.0050053674731795,1.5030344025714375,0.9928440558467485,2.26474465813737,16.02307185082873
raw_CU_diffT/TC23LTO09/TC23LTO09_15deg.parquet,TC23LTO09_15deg.parquet,TC23LTO09,LTO,lithium-ion,15.0,,15.0,discharge,100,0.0032435507386208,1.5062779533100583,0.9949866149692593,2.24452542679208,15.942766712707181
raw_CU_diffT/TC23LTO09/TC23LTO09_15deg.parquet,TC23LTO09_15deg.parquet,TC23LTO09,LTO,lithium-ion,15.0,,15.0,discharge,101,0.002466862548566,1.5087448158586243,0.996616125121352,2.21782078161907,15.885346464088398
raw_CU_diffT/TC23LTO09/TC23LTO09_15deg.parquet,TC23LTO09_15deg.parquet,TC23LTO09,LTO,lithium-ion,15.0,,15.0,discharge,102,0.0020144079937497,1.510759223852374,0.9979467619978086,2.17700082399745,15.845849668508288
raw_CU_diffT/TC23LTO09/TC23LTO09_15deg.parquet,TC23LTO09_15deg.parquet,TC23LTO09,LTO,lithium-ion,15.0,,15.0,discharge,103,0.001691594091722,1.5124508179440959,0.9990641609981231,2.11977658434099,15.819922044198895
raw_CU_diffT/TC23LTO09/TC23LTO09_15deg.parquet,TC23LTO09_15deg.parquet,TC23LTO09,LTO,lithium-ion,15.0,,15.0,discharge,104,0.0014167363009388,1.5138675542450346,1.0000000000000002,2.04843703223593,15.79519267955801
raw_CU_diffT/TC23LTO09/TC23LTO09_15deg.parquet,TC23LTO09_15deg.parquet,TC23LTO09,LTO,lithium-ion,15.0,,15.0,charge,0,0.0151560807956631,0.0151560807956631,0.010308468614190554,2.30937956506941,15.683928784530387
raw_CU_diffT/TC23LTO09/TC23LTO09_15deg.parquet,TC23LTO09_15deg.parquet,TC23LTO09,LTO,lithium-ion,15.0,,15.0,charge,1,0.0151551249531484,0.0303112057488115,0.020616287108294277,2.32902655401813,15.651668729281768
raw_CU_diffT/TC23LTO09/TC23LTO09_15deg.parquet,TC23LTO09_15deg.parquet,TC23LTO09,LTO,lithium-ion,15.0,,15.0,charge,2,0.0151558470831194,0.0454670528319309,0.030924596761968983,2.33799168489764,15.628843922651935
raw_CU_diffT/TC23LTO09/TC23LTO09_15deg.parquet,TC23LTO09_15deg.parquet,TC23LTO09,LTO,lithium-ion,15.0,,15.0,charge,3,0.015158664847882,0.060625717679812896,0.04123482292955049,2.34276037153568,15.615402430939229
raw_CU_diffT/TC23LTO09/TC23LTO09_15deg.parquet,TC23LTO09_15deg.parquet,TC23LTO09,LTO,lithium-ion,15.0,,15.0,charge,4,0.0151563944472167,0.0757821121270296,0.05154350487509231,2.34562158351851,15.603554806629834
raw_CU_diffT/TC23LTO09/TC23LTO09_15deg.parquet,TC23LTO09_15deg.parquet,TC23LTO09,LTO,lithium-ion,15.0,,15.0,charge,5,0.0151576995920415,0.09093981171907109,0.06185307452007601,2.34752905817372,15.60313182320442
raw_CU_diffT/TC23LTO09/TC23LTO09_15deg.parquet,TC23LTO09_15deg.parquet,TC23LTO09,LTO,lithium-ion,15.0,,15.0,charge,6,0.0151576971416387,0.10609750886070979,0.07216264249840851,2.34867354296685,15.600400552486185
raw_CU_diffT/TC23LTO09/TC23LTO09_15deg.parquet,TC23LTO09_15deg.parquet,TC23LTO09,LTO,lithium-ion,15.0,,15.0,charge,7,0.015157964469487,0.12125547333019679,0.08247239230083993,2.34943653282894,15.603683176795583
raw_CU_diffT/TC23LTO09/TC23LTO09_15deg.parquet,TC23LTO09_15deg.parquet,TC23LTO09,LTO,lithium-ion,15.0,,15.0,charge,8,0.0151556078161165,0.13641108114631328,0.09278053921611128,2.35039027015654,15.60430439226519
raw_CU_diffT/TC23LTO09/TC23LTO09_15deg.parquet,TC23LTO09_15deg.parquet,TC23LTO09,LTO,lithium-ion,15.0,,15.0,charge,9,0.0151544035834258,0.15156548472973908,0.10308786706772997,2.35096251255311,15.601469364640883
raw_CU_diffT/TC23LTO09/TC23LTO09_15deg.parquet,TC23LTO09_15deg.parquet,TC23LTO09,LTO,lithium-ion,15.0,,15.0,charge,10,0.0151548142710693,0.16672029900080837,0.11339547425018232,2.35134400748415,15.607915082872928
raw_CU_diffT/TC23LTO09/TC23LTO09_15deg.parquet,TC23LTO09_15deg.parquet,TC23LTO09,LTO,lithium-ion,15.0,,15.0,charge,11,0.0151541570191561,0.18187445601996446,0.12370263440013264,2.35172550241519,15.603322707182318
raw_CU_diffT/TC23LTO09/TC23LTO09_15deg.parquet,TC23LTO09_15deg.parquet,TC23LTO09,LTO,lithium-ion,15.0,,15.0,charge,12,0.0151543507064454,0.19702880672640988,0.1340099262872629,2.35210699734624,15.60760403314917
raw_CU_diffT/TC23LTO09/TC23LTO09_15deg.parquet,TC23LTO09_15deg.parquet,TC23LTO09,LTO,lithium-ion,15.0,,15.0,charge,13,0.0151564591205743,0.2121852658469842,0.14431865222064605,2.35229774481176,15.609732734806629
raw_CU_diffT/TC23LTO09/TC23LTO09_15deg.parquet,TC23LTO09_15deg.parquet,TC23LTO09,LTO,lithium-ion,15.0,,15.0,charge,14,0.0151579274644877,0.2273431933114719,0.15462837685398007,2.3526792397428,15.605329502762432
raw_CU_diffT/TC23LTO09/TC23LTO09_15deg.parquet,TC23LTO09_15deg.parquet,TC23LTO09,LTO,lithium-ion,15.0,,15.0,charge,15,0.0151579381949427,0.2425011315064146,0.16493810878567572,2.35286998720832,15.609300801104972
raw_CU_diffT/TC23LTO09/TC23LTO09_15deg.parquet,TC23LTO09_15deg.parquet,TC23LTO09,LTO,lithium-ion,15.0,,15.0,charge,16,0.015155242924415,0.2576563744308296,0.1752460075184055,2.35306073467385,15.603312707182322
raw_CU_diffT/TC23LTO09/TC23LTO09_15deg.parquet,TC23LTO09_15deg.parquet,TC23LTO09,LTO,lithium-ion,15.0,,15.0,charge,17,0.0151563872985618,0.2728127617293914,0.18555468460176125,2.35344222960489,15.611490607734806
raw_CU_diffT/TC23LTO09/TC23LTO09_15deg.parquet,TC23LTO09_15deg.parquet,TC23LTO09,LTO,lithium-ion,15.0,,15.0,charge,18,0.0151584086087218,0.2879711703381132,0.19586473648725913,2.35363297707041,15.609965165745857
raw_CU_diffT/TC23LTO09/TC23LTO09_15deg.parquet,TC23LTO09_15deg.parquet,TC23LTO09,LTO,lithium-ion,15.0,,15.0,charge,19,0.0151594168470203,0.3031305871851335,0.20617547413004453,2.35382372453593,15.60998226519337
raw_CU_diffT/TC23LTO09/TC23LTO09_15deg.parquet,TC23LTO09_15deg.parquet,TC23LTO09,LTO,lithium-ion,15.0,,15.0,charge,20,0.015155579449342,0.3182861666344755,0.2164836017515414,2.35401447200145,15.611577320441988
raw_CU_diffT/TC23LTO09/TC23LTO09_15deg.parquet,TC23LTO09_15deg.parquet,TC23LTO09,LTO,lithium-ion,15.0,,15.0,charge,21,0.0151559222998979,0.33344208893437344,0.2267919625642071,2.3543959669325,15.610877486187844
raw_CU_diffT/TC23LTO09/TC23LTO09_15deg.parquet,TC23LTO09_15deg.parquet,TC23LTO09,LTO,lithium-ion,15.0,,15.0,charge,22,0.0151559648443611,0.34859805377873454,0.23710035231365859,2.35458671439802,15.612231685082874
raw_CU_diffT/TC23LTO09/TC23LTO09_15deg.parquet,TC23LTO09_15deg.parquet,TC23LTO09,LTO,lithium-ion,15.0,,15.0,charge,23,0.015155796743624,0.36375385052235854,0.24740862772872532,2.35477746186354,15.612859337016573
raw_CU_diffT/TC23LTO09/TC23LTO09_15deg.parquet,TC23LTO09_15deg.parquet,TC23LTO09,LTO,lithium-ion,15.0,,15.0,charge,24,0.0151526901616461,0.37890654068400464,0.25771479018970794,2.35496820932906,15.60965497237569
raw_CU_diffT/TC23LTO09/TC23LTO09_15deg.parquet,TC23LTO09_15deg.parquet,TC23LTO09,LTO,lithium-ion,15.0,,15.0,charge,25,0.0151553175730102,0.39406185825701484,0.26802273969497653,2.35515895679458,15.613384944751383
raw_CU_diffT/TC23LTO09/TC23LTO09_15deg.parquet,TC23LTO09_15deg.parquet,TC23LTO09,LTO,lithium-ion,15.0,,15.0,charge,26,0.015155154400586,0.40921701265760085,0.27833057821787205,2.35554045172563,15.618548066298342
raw_CU_diffT/TC23LTO09/TC23LTO09_15deg.parquet,TC23LTO09_15deg.parquet,TC23LTO09,LTO,lithium-ion,15.0,,15.0,charge,27,0.0151584133115242,0.42437542596912503,0.2886406333019997,2.35592194665667,15.618797513812156
raw_CU_diffT/TC23LTO09/TC23LTO09_15deg.parquet,TC23LTO09_15deg.parquet,TC23LTO09,LTO,lithium-ion,15.0,,15.0,charge,28,0.0151565923613018,0.4395320183304268,0.2989494498595934,2.35649418905323,15.622442016574585
raw_CU_diffT/TC23LTO09/TC23LTO09_15deg.parquet,TC23LTO09_15deg.parquet,TC23LTO09,LTO,lithium-ion,15.0,,15.0,charge,29,0.0151583427095626,0.45469036103998944,0.30925945692351614,2.3570664314498,15.628207127071825
raw_CU_diffT/TC23LTO09/TC23LTO09_15deg.parquet,TC23LTO09_15deg.parquet,TC23LTO09,LTO,lithium-ion,15.0,,15.0,charge,30,0.015155867738789,0.46984622877877846,0.31956778062622665,2.35782942131188,15.632823535911605
raw_CU_diffT/TC23LTO09/TC23LTO09_15deg.parquet,TC23LTO09_15deg.parquet,TC23LTO09,LTO,lithium-ion,15.0,,15.0,charge,31,0.0151577425567548,0.48500397133553325,0.32987737949383095,2.35840166370845,15.634167845303867
raw_CU_diffT/TC23LTO09/TC23LTO09_15deg.parquet,TC23LTO09_15deg.parquet,TC23LTO09,LTO,lithium-ion,15.0,,15.0,charge,32,0.0151592273674515,0.5001631987029848,0.34018798826133423,2.35935540103606,15.637591850828729
raw_CU_diffT/TC23LTO09/TC23LTO09_15deg.parquet,TC23LTO09_15deg.parquet,TC23LTO09,LTO,lithium-ion,15.0,,15.0,charge,33,0.0151593422712546,0.5153225409742394,0.35049867518111605,2.36049988582919,15.64595464088398
raw_CU_diffT/TC23LTO09/TC23LTO09_15deg.parquet,TC23LTO09_15deg.parquet,TC23LTO09,LTO,lithium-ion,15.0,,15.0,charge,34,0.0151552172032406,0.53047775817748,0.36080655641948683,2.36183511808784,15.648342872928175
raw_CU_diffT/TC23LTO09/TC23LTO09_15deg.parquet,TC23LTO09_15deg.parquet,TC23LTO09,LTO,lithium-ion,15.0,,15.0,charge,35,0.0151557507618553,0.5456335089393353,0.37111480055987073,2.36336109781201,15.659924530386743
raw_CU_diffT/TC23LTO09/TC23LTO09_15deg.parquet,TC23LTO09_15deg.parquet,TC23LTO09,LTO,lithium-ion,15.0,,15.0,charge,36,0.0151589122010297,0.560792421140365,0.38142519496567917,2.3650778250017,15.669290441988949
raw_CU_diffT/TC23LTO09/TC23LTO09_15deg.parquet,TC23LTO09_15deg.parquet,TC23LTO09,LTO,lithium-ion,15.0,,15.0,charge,37,0.0151555009081396,0.5759479220485045,0.3917332691670649,2.36698529965692,15.673606602209942
raw_CU_diffT/TC23LTO09/TC23LTO09_15deg.parquet,TC23LTO09_15deg.parquet,TC23LTO09,LTO,lithium-ion,15.0,,15.0,charge,38,0.0151555218851507,0.5911034439336552,0.4020413576360482,2.36908352177766,15.673104889502762
raw_CU_diffT/TC23LTO09/TC23LTO09_15deg.parquet,TC23LTO09_15deg.parquet,TC23LTO09,LTO,lithium-ion,15.0,,15.0,charge,39,0.0151555461693926,0.6062589901030478,0.4123494626220552,2.37118174389839,15.67797312154696
raw_CU_diffT/TC23LTO09/TC23LTO09_15deg.parquet,TC23LTO09_15deg.parquet,TC23LTO09,LTO,lithium-ion,15.0,,15.0,charge,40,0.0151557217238312,0.621414711826879,0.4226576870121116,2.37385220841569,15.682052154696132
raw_CU_diffT/TC23LTO09/TC23LTO09_15deg.parquet,TC23LTO09_15deg.parquet,TC23LTO09,LTO,lithium-ion,15.0,,15.0,charge,41,0.015156442759436,0.636571154586315,0.4329664018174014,2.37633192546748,15.683360635359119
raw_CU_diffT/TC23LTO09/TC23LTO09_15deg.parquet,TC23LTO09_15deg.parquet,TC23LTO09,LTO,lithium-ion,15.0,,15.0,charge,42,0.0151568413512628,0.6517279959375778,0.44327538772650715,2.3791931374503,15.687314005524863
raw_CU_diffT/TC23LTO09/TC23LTO09_15deg.parquet,TC23LTO09_15deg.parquet,TC23LTO09,LTO,lithium-ion,15.0,,15.0,charge,43,0.0151570486243245,0.6668850445619023,0.45358451461320987,2.38205434943312,15.697068066298344
raw_CU_diffT/TC23LTO09/TC23LTO09_15deg.parquet,TC23LTO09_15deg.parquet,TC23LTO09,LTO,lithium-ion,15.0,,15.0,charge,44,0.0151559325244771,0.6820409770863795,0.46389288238016374,2.38510630888147,15.695406464088396
raw_CU_diffT/TC23LTO09/TC23LTO09_15deg.parquet,TC23LTO09_15deg.parquet,TC23LTO09,LTO,lithium-ion,15.0,,15.0,charge,45,0.0151562616113914,0.6971972386977708,0.47420147397689083,2.38815826832981,15.701549033149169
raw_CU_diffT/TC23LTO09/TC23LTO09_15deg.parquet,TC23LTO09_15deg.parquet,TC23LTO09,LTO,lithium-ion,15.0,,15.0,charge,46,0.0151573136800501,0.712354552377821,0.48451078114229923,2.39140097524368,15.710415386740333
raw_CU_diffT/TC23LTO09/TC23LTO09_15deg.parquet,TC23LTO09_15deg.parquet,TC23LTO09,LTO,lithium-ion,15.0,,15.0,charge,47,0.0151575506588141,0.727512103036635,0.4948202494897561,2.39445293469202,15.705625939226518
raw_CU_diffT/TC23LTO09/TC23LTO09_15deg.parquet,TC23LTO09_15deg.parquet,TC23LTO09,LTO,lithium-ion,15.0,,15.0,charge,48,0.0151540772649438,0.7426661803015788,0.5051273553945619,2.39788638907141,15.708234198895026
raw_CU_diffT/TC23LTO09/TC23LTO09_15deg.parquet,TC23LTO09_15deg.parquet,TC23LTO09,LTO,lithium-ion,15.0,,15.0,charge,49,0.0151572209105756,0.7578234012121544,0.5154365994624432,2.4013198434508,15.713603977900554
raw_CU_diffT/TC23LTO09/TC23LTO09_15deg.parquet,TC23LTO09_15deg.parquet,TC23LTO09,LTO,lithium-ion,15.0,,15.0,charge,50,0.0151570061941903,0.7729804074063447,0.5257456974901215,2.40475329783019,15.71884270718232
raw_CU_diffT/TC23LTO09/TC23LTO09_15deg.parquet,TC23LTO09_15deg.parquet,TC23LTO09,LTO,lithium-ion,15.0,,15.0,charge,51,0.015157595792343,0.7881380031986877,0.5360551965353275,2.4083774996751,15.722133950276245
raw_CU_diffT/TC23LTO09/TC23LTO09_15deg.parquet,TC23LTO09_15deg.parquet,TC23LTO09,LTO,lithium-ion,15.0,,15.0,charge,52,0.0151574169149479,0.8032954201136355,0.5463645739163621,2.41200170152,15.721909972375693
raw_CU_diffT/TC23LTO09/TC23LTO09_15deg.parquet,TC23LTO09_15deg.parquet,TC23LTO09,LTO,lithium-ion,15.0,,15.0,charge,53,0.0151569178865345,0.81845233800017,0.5566736118812371,2.41543515589939,15.730310220994475
raw_CU_diffT/TC23LTO09/TC23LTO09_15deg.parquet,TC23LTO09_15deg.parquet,TC23LTO09,LTO,lithium-ion,15.0,,15.0,charge,54,0.0151562313815597,0.8336085693817298,0.566982182917024,2.41925010520982,15.735790055248618
raw_CU_diffT/TC23LTO09/TC23LTO09_15deg.parquet,TC23LTO09_15deg.parquet,TC23LTO09,LTO,lithium-ion,15.0,,15.0,charge,55,0.0151566879152728,0.8487652572970026,0.577291064466031,2.42287430705473,15.737736685082869
raw_CU_diffT/TC23LTO09/TC23LTO09_15deg.parquet,TC23LTO09_15deg.parquet,TC23LTO09,LTO,lithium-ion,15.0,,15.0,charge,56,0.0151560694142469,0.8639213267112494,0.5875995253391061,2.42688000383069,15.740012237569061
raw_CU_diffT/TC23LTO09/TC23LTO09_15deg.parquet,TC23LTO09_15deg.parquet,TC23LTO09,LTO,lithium-ion,15.0,,15.0,charge,57,0.0151560571317143,0.8790773838429637,0.5979079778581677,2.43069495314112,15.743924281767955
raw_CU_diffT/TC23LTO09/TC23LTO09_15deg.parquet,TC23LTO09_15deg.parquet,TC23LTO09,LTO,lithium-ion,15.0,,15.0,charge,58,0.0151561058472221,0.8942334896901858,0.6082164635112757,2.43450990245155,15.742288370165745
raw_CU_diffT/TC23LTO09/TC23LTO09_15deg.parquet,TC23LTO09_15deg.parquet,TC23LTO09,LTO,lithium-ion,15.0,,15.0,charge,59,0.0151552702391805,0.9093887599293663,0.6185243808222518,2.43870634669302,15.747138093922652
raw_CU_diffT/TC23LTO09/TC23LTO09_15deg.parquet,TC23LTO09_15deg.parquet,TC23LTO09,LTO,lithium-ion,15.0,,15.0,charge,60,0.0151555219229829,0.9245442818523492,0.6288324693169668,2.44271204346897,15.743399723756903
raw_CU_diffT/TC23LTO09/TC23LTO09_15deg.parquet,TC23LTO09_15deg.parquet,TC23LTO09,LTO,lithium-ion,15.0,,15.0,charge,61,0.0151563567222143,0.9397006385745634,0.6391411256036983,2.44671774024493,15.746939419889502
raw_CU_diffT/TC23LTO09/TC23LTO09_15deg.parquet,TC23LTO09_15deg.parquet,TC23LTO09,LTO,lithium-ion,15.0,,15.0,charge,62,0.0151560722148096,0.9548567107893731,0.6494495883815872,2.4509141844864,15.750964254143648
raw_CU_diffT/TC23LTO09/TC23LTO09_15deg.parquet,TC23LTO09_15deg.parquet,TC23LTO09,LTO,lithium-ion,15.0,,15.0,charge,63,0.0151556164082439,0.970012327197617,0.6597577411408282,2.4553013761934,15.746904834254142
raw_CU_diffT/TC23LTO09/TC23LTO09_15deg.parquet,TC23LTO09_15deg.parquet,TC23LTO09,LTO,lithium-ion,15.0,,15.0,charge,64,0.015156581502787,0.985168908700404,0.6700665503129599,2.45949782043487,15.750783480662983
raw_CU_diffT/TC23LTO09/TC23LTO09_15deg.parquet,TC23LTO09_15deg.parquet,TC23LTO09,LTO,lithium-ion,15.0,,15.0,charge,65,0.0151565761113541,1.000325484811758,0.680375355818087,2.46407575960739,15.75933994475138
raw_CU_diffT/TC23LTO09/TC23LTO09_15deg.parquet,TC23LTO09_15deg.parquet,TC23LTO09,LTO,lithium-ion,15.0,,15.0,charge,66,0.0151558520367099,1.0154813368484679,0.690683668840966,2.46846295131438,15.765190359116023
raw_CU_diffT/TC23LTO09/TC23LTO09_15deg.parquet,TC23LTO09_15deg.parquet,TC23LTO09,LTO,lithium-ion,15.0,,15.0,charge,67,0.0151565334458354,1.0306378702943033,0.700992445326971,2.4730408904869,15.762777237569063
raw_CU_diffT/TC23LTO09/TC23LTO09_15deg.parquet,TC23LTO09_15deg.parquet,TC23LTO09,LTO,lithium-ion,15.0,,15.0,charge,68,0.0151555963259033,1.0457934666202067,0.7113005844271282,2.47761882965942,15.768136436464088
raw_CU_diffT/TC23LTO09/TC23LTO09_15deg.parquet,TC23LTO09_15deg.parquet,TC23LTO09,LTO,lithium-ion,15.0,,15.0,charge,69,0.0151553002631206,1.0609487668833273,0.7216085221590065,2.48238751629746,15.773694337016574
raw_CU_diffT/TC23LTO09/TC23LTO09_15deg.parquet,TC23LTO09_15deg.parquet,TC23LTO09,LTO,lithium-ion,15.0,,15.0,charge,70,0.0151551668834304,1.0761039337667577,0.7319163691721583,2.48639321307341,15.791970303867403
raw_CU_diffT/TC23LTO09/TC23LTO09_15deg.parquet,TC23LTO09_15deg.parquet,TC23LTO09,LTO,lithium-ion,15.0,,15.0,charge,71,0.0151556980373416,1.0912596318040992,0.7422245774517546,2.49039890984936,15.815175745856353
raw_CU_diffT/TC23LTO09/TC23LTO09_15deg.parquet,TC23LTO09_15deg.parquet,TC23LTO09,LTO,lithium-ion,15.0,,15.0,charge,72,0.0151554069122397,1.106415038716339,0.7525325877214554,2.49402311169427,15.838627928176798
raw_CU_diffT/TC23LTO09/TC23LTO09_15deg.parquet,TC23LTO09_15deg.parquet,TC23LTO09,LTO,lithium-ion,15.0,,15.0,charge,73,0.0151548372871239,1.121569876003463,0.7628402105583688,2.49764731353918,15.854465
raw_CU_diffT/TC23LTO09/TC23LTO09_15deg.parquet,TC23LTO09_15deg.parquet,TC23LTO09,LTO,lithium-ion,15.0,,15.0,charge,74,0.0151547940098135,1.1367246700132765,0.7731478039600475,2.50165301031513,15.85961770718232
raw_CU_diffT/TC23LTO09/TC23LTO09_15deg.parquet,TC23LTO09_15deg.parquet,TC23LTO09,LTO,lithium-ion,15.0,,15.0,charge,75,0.0151548076845007,1.1518794776977772,0.783455406662619,2.50604020202213,15.854524861878454
raw_CU_diffT/TC23LTO09/TC23LTO09_15deg.parquet,TC23LTO09_15deg.parquet,TC23LTO09,LTO,lithium-ion,15.0,,15.0,charge,76,0.0151551691665754,1.1670346468643527,0.793763255228661,2.51119038359121,15.847907237569059
raw_CU_diffT/TC23LTO09/TC23LTO09_15deg.parquet,TC23LTO09_15deg.parquet,TC23LTO09,LTO,lithium-ion,15.0,,15.0,charge,77,0.0151555319464996,1.1821901788108522,0.8040713505409106,2.51672206009134,15.844651132596688
raw_CU_diffT/TC23LTO09/TC23LTO09_15deg.parquet,TC23LTO09_15deg.parquet,TC23LTO09,LTO,lithium-ion,15.0,,15.0,charge,78,0.01515480750836,1.1973449863192123,0.8143789531236795,2.52282597898803,15.836474226519336
raw_CU_diffT/TC23LTO09/TC23LTO09_15deg.parquet,TC23LTO09_15deg.parquet,TC23LTO09,LTO,lithium-ion,15.0,,15.0,charge,79,0.0151555292242157,1.2125005155434279,0.8246870465843569,2.52950214028128,15.840740055248615
raw_CU_diffT/TC23LTO09/TC23LTO09_15deg.parquet,TC23LTO09_15deg.parquet,TC23LTO09,LTO,lithium-ion,15.0,,15.0,charge,80,0.0151559182154086,1.2276564337588365,0.834995404618941,2.53713203890214,15.828331325966849
raw_CU_diffT/TC23LTO09/TC23LTO09_15deg.parquet,TC23LTO09_15deg.parquet,TC23LTO09,LTO,lithium-ion,15.0,,15.0,charge,81,0.015156002851686,1.2428124366105224,0.8453038202192256,2.544761937523,15.824816298342544
raw_CU_diffT/TC23LTO09/TC23LTO09_15deg.parquet,TC23LTO09_15deg.parquet,TC23LTO09,LTO,lithium-ion,15.0,,15.0,charge,82,0.01515563014809,1.2579680667586124,0.8556119823236774,2.55296407854043,15.813064033149173
raw_CU_diffT/TC23LTO09/TC23LTO09_15deg.parquet,TC23LTO09_15deg.parquet,TC23LTO09,LTO,lithium-ion,15.0,,15.0,charge,83,0.0151559267277183,1.2731239934863308,0.8659203461479428,2.56078472462681,15.79919185082873
raw_CU_diffT/TC23LTO09/TC23LTO09_15deg.parquet,TC23LTO09_15deg.parquet,TC23LTO09,LTO,lithium-ion,15.0,,15.0,charge,84,0.0151583777858987,1.2882823712722296,0.8762303770691751,2.56784238085111,15.785266933701658
raw_CU_diffT/TC23LTO09/TC23LTO09_15deg.parquet,TC23LTO09_15deg.parquet,TC23LTO09,LTO,lithium-ion,15.0,,15.0,charge,85,0.015155410398018,1.3034377816702476,0.8865383897097417,2.57413704721332,15.785033563535913
raw_CU_diffT/TC23LTO09/TC23LTO09_15deg.parquet,TC23LTO09_15deg.parquet,TC23LTO09,LTO,lithium-ion,15.0,,15.0,charge,86,0.0151552061267589,1.3185929877970064,0.8968462634143993,2.58024096611001,15.784999088397788
raw_CU_diffT/TC23LTO09/TC23LTO09_15deg.parquet,TC23LTO09_15deg.parquet,TC23LTO09,LTO,lithium-ion,15.0,,15.0,charge,87,0.015155955656131,1.3337489434531373,0.9071546469144396,2.58615413754118,15.781931519337018
raw_CU_diffT/TC23LTO09/TC23LTO09_15deg.parquet,TC23LTO09_15deg.parquet,TC23LTO09,LTO,lithium-ion,15.0,,15.0,charge,88,0.0151598116236327,1.34890875507677,0.9174656530661075,2.59263955136891,15.785257541436465
raw_CU_diffT/TC23LTO09/TC23LTO09_15deg.parquet,TC23LTO09_15deg.parquet,TC23LTO09,LTO,lithium-ion,15.0,,15.0,charge,89,0.0151555302672525,1.3640642853440226,0.9277737472362108,2.59931571266217,15.77865541436464
raw_CU_diffT/TC23LTO09/TC23LTO09_15deg.parquet,TC23LTO09_15deg.parquet,TC23LTO09,LTO,lithium-ion,15.0,,15.0,charge,90,0.015155477688234,1.3792197630322567,0.9380818056444855,2.60618262142094,15.760545110497237
raw_CU_diffT/TC23LTO09/TC23LTO09_15deg.parquet,TC23LTO09_15deg.parquet,TC23LTO09,LTO,lithium-ion,15.0,,15.0,charge,91,0.0151560820523382,1.394375845084595,0.9483902751134086,2.61228654031763,15.734877624309393
raw_CU_diffT/TC23LTO09/TC23LTO09_15deg.parquet,TC23LTO09_15deg.parquet,TC23LTO09,LTO,lithium-ion,15.0,,15.0,charge,92,0.0141130204872998,1.4084888655718948,0.9579893021116277,2.61667373202463,15.719246574585636
raw_CU_diffT/TC23LTO09/TC23LTO09_15deg.parquet,TC23LTO09_15deg.parquet,TC23LTO09,LTO,lithium-ion,15.0,,15.0,charge,93,0.0112245330412392,1.419713398613134,0.965623712888698,2.61934419654193,15.705856491712705
raw_CU_diffT/TC23LTO09/TC23LTO09_15deg.parquet,TC23LTO09_15deg.parquet,TC23LTO09,LTO,lithium-ion,15.0,,15.0,charge,94,0.0092881550098243,1.4290015536229583,0.9719410884486058,2.62182391359371,15.702340911602212
raw_CU_diffT/TC23LTO09/TC23LTO09_15deg.parquet,TC23LTO09_15deg.parquet,TC23LTO09,LTO,lithium-ion,15.0,,15.0,charge,95,0.0078962751473426,1.436897828770301,0.9773117713858918,2.62468512557653,15.706675966850833
raw_CU_diffT/TC23LTO09/TC23LTO09_15deg.parquet,TC23LTO09_15deg.parquet,TC23LTO09,LTO,lithium-ion,15.0,,15.0,charge,96,0.0066779450948305,1.4435757738651314,0.9818538022938456,2.6279278324904,15.715023370165747
raw_CU_diffT/TC23LTO09/TC23LTO09_15deg.parquet,TC23LTO09_15deg.parquet,TC23LTO09,LTO,lithium-ion,15.0,,15.0,charge,97,0.0056893995820461,1.4492651734471775,0.9857234700407933,2.63078904447322,15.715973839779005
raw_CU_diffT/TC23LTO09/TC23LTO09_15deg.parquet,TC23LTO09_15deg.parquet,TC23LTO09,LTO,lithium-ion,15.0,,15.0,charge,98,0.0048020695167982,1.4540672429639758,0.9889896167158124,2.63365025645605,15.719263895027627
raw_CU_diffT/TC23LTO09/TC23LTO09_15deg.parquet,TC23LTO09_15deg.parquet,TC23LTO09,LTO,lithium-ion,15.0,,15.0,charge,99,0.0040489582730766,1.4581162012370523,0.9917435317840219,2.63651146843887,15.717705359116021
raw_CU_diffT/TC23LTO09/TC23LTO09_15deg.parquet,TC23LTO09_15deg.parquet,TC23LTO09,LTO,lithium-ion,15.0,,15.0,charge,100,0.0033443390412191,1.4614605402782714,0.9940181972800969,2.63880043802513,15.720480248618786
raw_CU_diffT/TC23LTO09/TC23LTO09_15deg.parquet,TC23LTO09_15deg.parquet,TC23LTO09,LTO,lithium-ion,15.0,,15.0,charge,101,0.0028049345804538,1.4642654748587252,0.9959259846874944,2.64128015507691,15.723572679558012
raw_CU_diffT/TC23LTO09/TC23LTO09_15deg.parquet,TC23LTO09_15deg.parquet,TC23LTO09,LTO,lithium-ion,15.0,,15.0,charge,102,0.0023290613201018,1.466594536178827,0.9975101050047775,2.64280613480108,15.722598867403315
raw_CU_diffT/TC23LTO09/TC23LTO09_15deg.parquet,TC23LTO09_15deg.parquet,TC23LTO09,LTO,lithium-ion,15.0,,15.0,charge,103,0.0019941654301682,1.4685887016089954,0.9988664445509665,2.6447136094563,15.723004005524862
raw_CU_diffT/TC23LTO09/TC23LTO09_15deg.parquet,TC23LTO09_15deg.parquet,TC23LTO09,LTO,lithium-ion,15.0,,15.0,charge,104,0.0016666159266635,1.4702553175356587,1.0000000000000002,2.64585809424943,15.722082403314918
raw_CU_diffT/TC23LTO09/TC23LTO09_25deg.parquet,TC23LTO09_25deg.parquet,TC23LTO09,LTO,lithium-ion,25.0,,25.0,discharge,0,0.0153061689366646,0.0153061689366646,0.010030300752614043,2.66493284080158,25.732136187845306
raw_CU_diffT/TC23LTO09/TC23LTO09_25deg.parquet,TC23LTO09_25deg.parquet,TC23LTO09,LTO,lithium-ion,25.0,,25.0,discharge,1,0.0153069605709759,0.030613129507640502,0.020061120271894082,2.64795631637016,25.750572209944746
raw_CU_diffT/TC23LTO09/TC23LTO09_25deg.parquet,TC23LTO09_25deg.parquet,TC23LTO09,LTO,lithium-ion,25.0,,25.0,discharge,2,0.0153027041540745,0.045915833661715005,0.030089150514391264,2.63441324631813,25.756586215469614
raw_CU_diffT/TC23LTO09/TC23LTO09_25deg.parquet,TC23LTO09_25deg.parquet,TC23LTO09,LTO,lithium-ion,25.0,,25.0,discharge,3,0.0153019570404748,0.06121779070218981,0.04011669116513414,2.6235406407834,25.75451977900552
raw_CU_diffT/TC23LTO09/TC23LTO09_25deg.parquet,TC23LTO09_25deg.parquet,TC23LTO09,LTO,lithium-ion,25.0,,25.0,discharge,4,0.0153032151542028,0.07652100585639261,0.05014505627163241,2.61533849976598,25.760755635359118
raw_CU_diffT/TC23LTO09/TC23LTO09_25deg.parquet,TC23LTO09_25deg.parquet,TC23LTO09,LTO,lithium-ion,25.0,,25.0,discharge,5,0.0153068050178957,0.09182781087428832,0.06017577385526913,2.60961607580033,25.778649806629836
raw_CU_diffT/TC23LTO09/TC23LTO09_25deg.parquet,TC23LTO09_25deg.parquet,TC23LTO09,LTO,lithium-ion,25.0,,25.0,discharge,6,0.0153029097943902,0.10713072066867851,0.07020393885612562,2.60503813662781,25.80066453038674
raw_CU_diffT/TC23LTO09/TC23LTO09_25deg.parquet,TC23LTO09_25deg.parquet,TC23LTO09,LTO,lithium-ion,25.0,,25.0,discharge,7,0.0153051526956525,0.12243587336433101,0.08023357365483372,2.59950646012769,25.8073641160221
raw_CU_diffT/TC23LTO09/TC23LTO09_25deg.parquet,TC23LTO09_25deg.parquet,TC23LTO09,LTO,lithium-ion,25.0,,25.0,discharge,8,0.0153040627809535,0.13773993614528451,0.090262494220459,2.59321179376548,25.793367209944748
raw_CU_diffT/TC23LTO09/TC23LTO09_25deg.parquet,TC23LTO09_25deg.parquet,TC23LTO09,LTO,lithium-ion,25.0,,25.0,discharge,9,0.0153042834700592,0.1530442196153437,0.10029155940608109,2.58672637993774,25.76402099447514
raw_CU_diffT/TC23LTO09/TC23LTO09_25deg.parquet,TC23LTO09_25deg.parquet,TC23LTO09,LTO,lithium-ion,25.0,,25.0,discharge,10,0.0153075110944414,0.1683517307097851,0.11032273968943954,2.58024096611001,25.740892707182322
raw_CU_diffT/TC23LTO09/TC23LTO09_25deg.parquet,TC23LTO09_25deg.parquet,TC23LTO09,LTO,lithium-ion,25.0,,25.0,discharge,11,0.0153059558808361,0.1836576865906212,0.12035290082422721,2.57451854214437,25.723359447513815
raw_CU_diffT/TC23LTO09/TC23LTO09_25deg.parquet,TC23LTO09_25deg.parquet,TC23LTO09,LTO,lithium-ion,25.0,,25.0,discharge,12,0.0153052361146487,0.1989629227052699,0.13038259028832047,2.56917761310976,25.713168149171274
raw_CU_diffT/TC23LTO09/TC23LTO09_25deg.parquet,TC23LTO09_25deg.parquet,TC23LTO09,LTO,lithium-ion,25.0,,25.0,discharge,13,0.0153035242778802,0.21426644698315012,0.1404111579669625,2.56402743154068,25.719057430939223
raw_CU_diffT/TC23LTO09/TC23LTO09_25deg.parquet,TC23LTO09_25deg.parquet,TC23LTO09,LTO,lithium-ion,25.0,,25.0,discharge,14,0.0153063282737462,0.22957277525689632,0.15044156313491758,2.55830500757503,25.713186519337018
raw_CU_diffT/TC23LTO09/TC23LTO09_25deg.parquet,TC23LTO09_25deg.parquet,TC23LTO09,LTO,lithium-ion,25.0,,25.0,discharge,15,0.0153053640696955,0.2448781393265918,0.16047133644935951,2.55201034121282,25.71849903314917
raw_CU_diffT/TC23LTO09/TC23LTO09_25deg.parquet,TC23LTO09_25deg.parquet,TC23LTO09,LTO,lithium-ion,25.0,,25.0,discharge,16,0.0153023808007027,0.2601805201272945,0.17049915479483777,2.54514343245405,25.71080511049724
raw_CU_diffT/TC23LTO09/TC23LTO09_25deg.parquet,TC23LTO09_25deg.parquet,TC23LTO09,LTO,lithium-ion,25.0,,25.0,discharge,17,0.0153016047725378,0.27548212489983226,0.18052646460052932,2.53789502876423,25.71007986187845
raw_CU_diffT/TC23LTO09/TC23LTO09_25deg.parquet,TC23LTO09_25deg.parquet,TC23LTO09,LTO,lithium-ion,25.0,,25.0,discharge,18,0.0153020385862458,0.29078416348607805,0.1905540586891123,2.53064662507441,25.69749906077348
raw_CU_diffT/TC23LTO09/TC23LTO09_25deg.parquet,TC23LTO09_25deg.parquet,TC23LTO09,LTO,lithium-ion,25.0,,25.0,discharge,19,0.0153064557373672,0.30609061922344527,0.2005845473853793,2.52339822138459,25.68752638121547
raw_CU_diffT/TC23LTO09/TC23LTO09_25deg.parquet,TC23LTO09_25deg.parquet,TC23LTO09,LTO,lithium-ion,25.0,,25.0,discharge,20,0.0153040317903858,0.3213946510138311,0.21061344764254494,2.51710355502238,25.66760698895028
raw_CU_diffT/TC23LTO09/TC23LTO09_25deg.parquet,TC23LTO09_25deg.parquet,TC23LTO09,LTO,lithium-ion,25.0,,25.0,discharge,21,0.0153028796861405,0.3366975306999716,0.22064159291313445,2.51157187852225,25.65097616022099
raw_CU_diffT/TC23LTO09/TC23LTO09_25deg.parquet,TC23LTO09_25deg.parquet,TC23LTO09,LTO,lithium-ion,25.0,,25.0,discharge,22,0.0153019421224348,0.3519994728224064,0.23066912378792176,2.50661244441869,25.64039301104972
raw_CU_diffT/TC23LTO09/TC23LTO09_25deg.parquet,TC23LTO09_25deg.parquet,TC23LTO09,LTO,lithium-ion,25.0,,25.0,discharge,23,0.0153025230569121,0.3673019958793185,0.24069703535545775,2.50203450524618,25.62700497237569
raw_CU_diffT/TC23LTO09/TC23LTO09_25deg.parquet,TC23LTO09_25deg.parquet,TC23LTO09,LTO,lithium-ion,25.0,,25.0,discharge,24,0.0153048168906329,0.3826068127699514,0.25072645009744526,2.49802880847022,25.623250801104973
raw_CU_diffT/TC23LTO09/TC23LTO09_25deg.parquet,TC23LTO09_25deg.parquet,TC23LTO09,LTO,lithium-ion,25.0,,25.0,discharge,25,0.0153064512755864,0.3979132640455378,0.26075693586985826,2.49383236422875,25.627121795580113
raw_CU_diffT/TC23LTO09/TC23LTO09_25deg.parquet,TC23LTO09_25deg.parquet,TC23LTO09,LTO,lithium-ion,25.0,,25.0,discharge,26,0.0153052363806117,0.4132185004261495,0.27078662550824,2.48925442505623,25.64989690607735
raw_CU_diffT/TC23LTO09/TC23LTO09_25deg.parquet,TC23LTO09_25deg.parquet,TC23LTO09,LTO,lithium-ion,25.0,,25.0,discharge,27,0.0153055890716223,0.42852408949777177,0.28081654626891783,2.48448573841819,25.67697878453038
raw_CU_diffT/TC23LTO09/TC23LTO09_25deg.parquet,TC23LTO09_25deg.parquet,TC23LTO09,LTO,lithium-ion,25.0,,25.0,discharge,28,0.0153040513335893,0.4438281408313611,0.2908454593329595,2.47952630431463,25.697042900552482
raw_CU_diffT/TC23LTO09/TC23LTO09_25deg.parquet,TC23LTO09_25deg.parquet,TC23LTO09,LTO,lithium-ion,25.0,,25.0,discharge,29,0.0153045010589206,0.4591326418902817,0.3008746671069543,2.47418537528003,25.714221353591157
raw_CU_diffT/TC23LTO09/TC23LTO09_25deg.parquet,TC23LTO09_25deg.parquet,TC23LTO09,LTO,lithium-ion,25.0,,25.0,discharge,30,0.0153037111318194,0.4744363530221011,0.3109033572330366,2.46941668864199,25.727240331491714
raw_CU_diffT/TC23LTO09/TC23LTO09_25deg.parquet,TC23LTO09_25deg.parquet,TC23LTO09,LTO,lithium-ion,25.0,,25.0,discharge,31,0.0153031111731395,0.48973946419524056,0.3209316541996011,2.46464800200395,25.72621157458563
raw_CU_diffT/TC23LTO09/TC23LTO09_25deg.parquet,TC23LTO09_25deg.parquet,TC23LTO09,LTO,lithium-ion,25.0,,25.0,discharge,32,0.0153030687370291,0.5050425329322696,0.330959923357316,2.45968856790039,25.729435911602206
raw_CU_diffT/TC23LTO09/TC23LTO09_25deg.parquet,TC23LTO09_25deg.parquet,TC23LTO09,LTO,lithium-ion,25.0,,25.0,discharge,33,0.0153043638854221,0.5203468968176918,0.34098904124000934,2.4553013761934,25.74194837016575
raw_CU_diffT/TC23LTO09/TC23LTO09_25deg.parquet,TC23LTO09_25deg.parquet,TC23LTO09,LTO,lithium-ion,25.0,,25.0,discharge,34,0.0153052662161114,0.5356521630338031,0.351018750429922,2.4509141844864,25.73842121546961
raw_CU_diffT/TC23LTO09/TC23LTO09_25deg.parquet,TC23LTO09_25deg.parquet,TC23LTO09,LTO,lithium-ion,25.0,,25.0,discharge,35,0.015305027463559,0.5509571904973621,0.3610483031626626,2.44671774024493,25.74167820441989
raw_CU_diffT/TC23LTO09/TC23LTO09_25deg.parquet,TC23LTO09_25deg.parquet,TC23LTO09,LTO,lithium-ion,25.0,,25.0,discharge,36,0.0153033503812695,0.5662605408786316,0.3710767568849441,2.44271204346897,25.742133011049724
raw_CU_diffT/TC23LTO09/TC23LTO09_25deg.parquet,TC23LTO09_25deg.parquet,TC23LTO09,LTO,lithium-ion,25.0,,25.0,discharge,37,0.0153026349739417,0.5815631758525733,0.38110474179293985,2.43870634669302,25.74366925414365
raw_CU_diffT/TC23LTO09/TC23LTO09_25deg.parquet,TC23LTO09_25deg.parquet,TC23LTO09,LTO,lithium-ion,25.0,,25.0,discharge,38,0.0153056173632956,0.5968687932158689,0.3911346810934622,2.43470064991707,25.742800994475136
