Repository: DNV007/delivered-energy-decomposition

# Three-term energy accounting for a cold commercial sodium-ion 18650 cell

This repository holds the analysis code and the derived data behind a reanalysis
of a public commercial-cell archive. No new measurements were made. The
manuscript reporting the work is not distributed here; what is here is
everything needed to regenerate its numbers from the raw archive and to check
them.

**Source data.** Droese, D., Schlösser, A., Otto, M. *Dataset: Evaluation of
Commercial Sodium-Ion Batteries by State-of-the-Art Lithium-Ion Battery
Configurations.* Technische Universität Berlin, DepositOnce, 2025.
DOI [10.14279/depositonce-25036](https://doi.org/10.14279/depositonce-25036),
CC BY 4.0.

File: data_processed/ocv/ocv_slope_points.csv (part 9 of 85)
member_path,file_name,cell_id,cell_family,chemistry_type,temperature_deg_c,voltage_v,ambient_temperature_from_file_deg_c,direction,segment_index,segment_capacity_ah,cumulative_capacity_ah,soc_fraction_by_capacity,ocv_voltage_v,ocv_temperature_mean_deg_c,smoothing_window_segments,smoothed_ocv_voltage_v,dv_dcapacity_fraction_v,abs_dv_dcapacity_fraction_v
raw_CU_diffT/TC23LFP09/TC23LFP09_15deg.parquet,TC23LFP09_15deg.parquet,TC23LFP09,LFP,lithium-ion,15.0,,15.0,discharge,25,0.017871633678695,0.4646552062461269,0.2611482655543286,3.30820760276046,15.585718453038671,11,3.3074793618772262,-0.16571338923009193,0.16571338923009193
raw_CU_diffT/TC23LFP09/TC23LFP09_15deg.parquet,TC23LFP09_15deg.parquet,TC23LFP09,LFP,lithium-ion,15.0,,15.0,discharge,26,0.0178730626149227,0.4825282688610496,0.2711933898514156,3.30649103496427,15.582133784530386,11,3.3057454550123917,-0.17865654929914854,0.17865654929914854
raw_CU_diffT/TC23LFP09/TC23LFP09_15deg.parquet,TC23LFP09_15deg.parquet,TC23LFP09,LFP,lithium-ion,15.0,,15.0,discharge,27,0.0178724350439621,0.5004007039050117,0.2812381614373619,3.30458373741295,15.582719889502762,11,3.303890174667019,-0.19073833931275885,0.19073833931275885
raw_CU_diffT/TC23LFP09/TC23LFP09_15deg.parquet,TC23LFP09_15deg.parquet,TC23LFP09,LFP,lithium-ion,15.0,,15.0,discharge,28,0.0178732076736217,0.5182739115786333,0.2912833672611964,3.3024857101065,15.59811784530387,11,3.3019135208411083,-0.20109973094028533,0.20109973094028533
raw_CU_diffT/TC23LFP09/TC23LFP09_15deg.parquet,TC23LFP09_15deg.parquet,TC23LFP09,LFP,lithium-ion,15.0,,15.0,discharge,29,0.017871736882515,0.5361456484611483,0.3013277464623194,3.30019695304492,15.580350386740331,11,3.2998501716719555,-0.20801378176068397,0.20801378176068397
raw_CU_diffT/TC23LFP09/TC23LFP09_15deg.parquet,TC23LFP09_15deg.parquet,TC23LFP09,LFP,lithium-ion,15.0,,15.0,discharge,30,0.017871544413092,0.5540171928742403,0.3113720174906396,3.29790819598334,15.593214558011052,11,3.297734805296858,-0.21059363283745824,0.21059363283745824
raw_CU_diffT/TC23LFP09/TC23LFP09_15deg.parquet,TC23LFP09_15deg.parquet,TC23LFP09,LFP,lithium-ion,15.0,,15.0,discharge,31,0.0178733501188832,0.5718905429931236,0.321417303372402,3.29561943892176,15.583013314917128,11,3.29561943892176,-0.2097363290611156,0.2097363290611156
raw_CU_diffT/TC23LFP09/TC23LFP09_15deg.parquet,TC23LFP09_15deg.parquet,TC23LFP09,LFP,lithium-ion,15.0,,15.0,discharge,32,0.0178705356044748,0.5897610785975984,0.3314610074241402,3.29333068186018,15.575791906077349,11,3.293521411615311,-0.20714845069213084,0.20714845069213084
raw_CU_diffT/TC23LFP09/TC23LFP09_15deg.parquet,TC23LFP09_15deg.parquet,TC23LFP09,LFP,lithium-ion,15.0,,15.0,discharge,33,0.0178731652972902,0.6076342438948886,0.3415061894313784,3.29085119504347,15.585641022099445,11,3.291458062446158,-0.2010945544575975,0.2010945544575975
raw_CU_diffT/TC23LFP09/TC23LFP09_15deg.parquet,TC23LFP09_15deg.parquet,TC23LFP09,LFP,lithium-ion,15.0,,15.0,discharge,34,0.0178726124308946,0.6255068563257832,0.351551060713377,3.28875316773702,15.578557596685084,11,3.2894814086202473,-0.19074337326009072,0.19074337326009072
raw_CU_diffT/TC23LFP09/TC23LFP09_15deg.parquet,TC23LFP09_15deg.parquet,TC23LFP09,LFP,lithium-ion,15.0,,15.0,discharge,35,0.0178721036076778,0.643378959933461,0.3615956460235436,3.28665514043057,15.578230414364642,11,3.2876261282748747,-0.17866413833431238,0.17866413833431238
raw_CU_diffT/TC23LFP09/TC23LFP09_15deg.parquet,TC23LFP09_15deg.parquet,TC23LFP09,LFP,lithium-ion,15.0,,15.0,discharge,36,0.0178718136343527,0.6612507735678137,0.3716400683611882,3.28493857263438,15.573594861878451,11,3.2858922214100414,-0.16485227236833566,0.16485227236833566
raw_CU_diffT/TC23LFP09/TC23LFP09_15deg.parquet,TC23LFP09_15deg.parquet,TC23LFP09,LFP,lithium-ion,15.0,,15.0,discharge,37,0.0178726527874599,0.6791234263552736,0.3816849623246222,3.28341273459333,15.566796519337016,11,3.284314366163042,-0.14931541892454447,0.14931541892454447
raw_CU_diffT/TC23LFP09/TC23LFP09_15deg.parquet,TC23LFP09_15deg.parquet,TC23LFP09,LFP,lithium-ion,15.0,,15.0,discharge,38,0.017871905036736,0.6969953313920095,0.3917294360327744,3.28188689655227,15.571182513812156,11,3.282892562533877,-0.1337845585100581,0.1337845585100581
raw_CU_diffT/TC23LFP09/TC23LFP09_15deg.parquet,TC23LFP09_15deg.parquet,TC23LFP09,LFP,lithium-ion,15.0,,15.0,discharge,39,0.0178713735878856,0.7148667049798951,0.4017736110529023,3.28074251802148,15.567167403314915,11,3.281626810522548,-0.11911342570752481,0.11911342570752481
raw_CU_diffT/TC23LFP09/TC23LFP09_15deg.parquet,TC23LFP09_15deg.parquet,TC23LFP09,LFP,lithium-ion,15.0,,15.0,discharge,40,0.0178713614791065,0.7327380664590016,0.4118177792675827,3.27978886924582,15.564651160220995,11,3.2804997710604056,-0.10530377141995473,0.10530377141995473
raw_CU_diffT/TC23LFP09/TC23LFP09_15deg.parquet,TC23LFP09_15deg.parquet,TC23LFP09,LFP,lithium-ion,15.0,,15.0,discharge,41,0.0178711434327663,0.7506092098917679,0.4218618249345701,3.27883522047017,15.56366914364641,11,3.2795114441474498,-0.09322245873937618,0.09322245873937618
raw_CU_diffT/TC23LFP09/TC23LFP09_15deg.parquet,TC23LFP09_15deg.parquet,TC23LFP09,LFP,lithium-ion,15.0,,15.0,discharge,42,0.0178702448411124,0.7684794547328804,0.4319053655697647,3.27826303120477,15.574680303867405,11,3.2786271516463845,-0.08372712994281528,0.08372712994281528
raw_CU_diffT/TC23LFP09/TC23LFP09_15deg.parquet,TC23LFP09_15deg.parquet,TC23LFP09,LFP,lithium-ion,15.0,,15.0,discharge,43,0.0178715716746218,0.7863510264075022,0.4419496519197711,3.27769084193937,15.572483453038672,11,3.277829554488561,-0.07508942284496811,0.07508942284496811
raw_CU_diffT/TC23LFP09/TC23LFP09_15deg.parquet,TC23LFP09_15deg.parquet,TC23LFP09,LFP,lithium-ion,15.0,,15.0,discharge,44,0.01787316863234,0.8042241950398422,0.4519948358013937,3.27692792291885,15.569761132596684,11,3.2771186526739795,-0.06818261457797803,0.06818261457797803
raw_CU_diffT/TC23LFP09/TC23LFP09_15deg.parquet,TC23LFP09_15deg.parquet,TC23LFP09,LFP,lithium-ion,15.0,,15.0,discharge,45,0.0178723954765753,0.8220965905164175,0.4620395851494433,3.27635573365345,15.557620027624308,11,3.2764597680653424,-0.0647324683399404,0.0647324683399404
raw_CU_diffT/TC23LFP09/TC23LFP09_15deg.parquet,TC23LFP09_15deg.parquet,TC23LFP09,LFP,lithium-ion,15.0,,15.0,discharge,46,0.0178720371312018,0.8399686276476193,0.472084133098108,3.27578354438806,15.562850441988951,11,3.275818222525354,-0.06300547624258002,0.06300547624258002
raw_CU_diffT/TC23LFP09/TC23LFP09_15deg.parquet,TC23LFP09_15deg.parquet,TC23LFP09,LFP,lithium-ion,15.0,,15.0,discharge,47,0.0178728779549761,0.8578415056025953,0.4821291536115203,3.27521135512266,15.56069674033149,11,3.275194016054013,-0.06386872523100351,0.06386872523100351
raw_CU_diffT/TC23LFP09/TC23LFP09_15deg.parquet,TC23LFP09_15deg.parquet,TC23LFP09,LFP,lithium-ion,15.0,,15.0,discharge,48,0.0178719733026321,0.8757134789052274,0.4921736656868751,3.27463916585727,15.550795718232044,11,3.274535131445376,-0.06818805701246333,0.06818805701246333
raw_CU_diffT/TC23LFP09/TC23LFP09_15deg.parquet,TC23LFP09_15deg.parquet,TC23LFP09,LFP,lithium-ion,15.0,,15.0,discharge,49,0.0178708795879389,0.8935843584931663,0.502217563066233,3.27406697659187,15.571208812154696,11,3.2738242296307947,-0.07164730965953936,0.07164730965953936
raw_CU_diffT/TC23LFP09/TC23LFP09_15deg.parquet,TC23LFP09_15deg.parquet,TC23LFP09,LFP,lithium-ion,15.0,,15.0,discharge,50,0.0178686063904816,0.911452964883648,0.5122601828497193,3.27349478732648,15.567779005524862,11,3.2730959887475635,-0.07596128474347097,0.07596128474347097
raw_CU_diffT/TC23LFP09/TC23LFP09_15deg.parquet,TC23LFP09_15deg.parquet,TC23LFP09,LFP,lithium-ion,15.0,,15.0,discharge,51,0.0178715578633924,0.9293245227470404,0.5223044614374569,3.27273186830595,15.567347928176796,11,3.27229839158974,-0.08286108859877572,0.08286108859877572
raw_CU_diffT/TC23LFP09/TC23LFP09_15deg.parquet,TC23LFP09_15deg.parquet,TC23LFP09,LFP,lithium-ion,15.0,,15.0,discharge,52,0.0178713769823891,0.9471958997294294,0.5323486383653837,3.27196894928542,15.567830193370169,11,3.271431438157323,-0.08890264226965883,0.08890264226965883
raw_CU_diffT/TC23LFP09/TC23LFP09_15deg.parquet,TC23LFP09_15deg.parquet,TC23LFP09,LFP,lithium-ion,15.0,,15.0,discharge,53,0.0178716859003999,0.9650675856298292,0.5423929889132371,3.27101530050976,15.565098839779004,11,3.270512467518961,-0.09667641316144682,0.09667641316144682
raw_CU_diffT/TC23LFP09/TC23LFP09_15deg.parquet,TC23LFP09_15deg.parquet,TC23LFP09,LFP,lithium-ion,15.0,,15.0,discharge,54,0.0178695603556726,0.982937145985502,0.5524361448498788,3.26987092197897,15.565943397790058,11,3.2694894624687083,-0.10530565818345394,0.10530565818345394
raw_CU_diffT/TC23LFP09/TC23LFP09_15deg.parquet,TC23LFP09_15deg.parquet,TC23LFP09,LFP,lithium-ion,15.0,,15.0,discharge,55,0.0178721624960846,1.0008093084815866,0.562480763256856,3.26891727320331,15.569364779005523,11,3.268397101143862,-0.1147937236657981,0.1147937236657981
raw_CU_diffT/TC23LFP09/TC23LFP09_15deg.parquet,TC23LFP09_15deg.parquet,TC23LFP09,LFP,lithium-ion,15.0,,15.0,discharge,56,0.0178718516080717,1.0186811600896584,0.5725252069367146,3.26758216491739,15.57511129834254,11,3.2671833663384784,-0.12515891209744723,0.12515891209744723
raw_CU_diffT/TC23LFP09/TC23LFP09_15deg.parquet,TC23LFP09_15deg.parquet,TC23LFP09,LFP,lithium-ion,15.0,,15.0,discharge,57,0.0178700120951974,1.0365511721848557,0.5825686167626742,3.26624705663147,15.56795135359116,11,3.2658829361898523,-0.13380256858408757,0.13380256858408757
raw_CU_diffT/TC23LFP09/TC23LFP09_15deg.parquet,TC23LFP09_15deg.parquet,TC23LFP09,LFP,lithium-ion,15.0,,15.0,discharge,58,0.0178686078190014,1.054419780003857,0.5926112373490257,3.26510267810068,15.584391629834252,11,3.2644958106979853,-0.143297335839776,0.143297335839776
raw_CU_diffT/TC23LFP09/TC23LFP09_15deg.parquet,TC23LFP09_15deg.parquet,TC23LFP09,LFP,lithium-ion,15.0,,15.0,discharge,59,0.0178700420120242,1.0722898220158812,0.6026546639890171,3.26338611030449,15.58227099447514,11,3.2630046507942283,-0.15278728636980077,0.15278728636980077
raw_CU_diffT/TC23LFP09/TC23LFP09_15deg.parquet,TC23LFP09_15deg.parquet,TC23LFP09,LFP,lithium-ion,15.0,,15.0,discharge,60,0.0178700348075818,1.090159856823463,0.6126980865799253,3.26205100201857,15.583624751381214,11,3.2614267955472296,-0.16314481686220006,0.16314481686220006
raw_CU_diffT/TC23LFP09/TC23LFP09_15deg.parquet,TC23LFP09_15deg.parquet,TC23LFP09,LFP,lithium-ion,15.0,,15.0,discharge,61,0.0178702307408053,1.1080300875642684,0.622741619290382,3.26014370446725,15.591267044198895,11,3.259727566819692,-0.1743641269223417,0.1743641269223417
raw_CU_diffT/TC23LFP09/TC23LFP09_15deg.parquet,TC23LFP09_15deg.parquet,TC23LFP09,LFP,lithium-ion,15.0,,15.0,discharge,62,0.017870502780445,1.1259005903447137,0.632785304894165,3.25842713667107,15.591870607734808,11,3.257924303680264,-0.18557497319531535,0.18557497319531535
raw_CU_diffT/TC23LFP09/TC23LFP09_15deg.parquet,TC23LFP09_15deg.parquet,TC23LFP09,LFP,lithium-ion,15.0,,15.0,discharge,63,0.0178721807291943,1.1437727710739078,0.6428299335486223,3.25671056887488,15.594127872928178,11,3.255999667060298,-0.1985201174247777,0.1985201174247777
raw_CU_diffT/TC23LFP09/TC23LFP09_15deg.parquet,TC23LFP09_15deg.parquet,TC23LFP09,LFP,lithium-ion,15.0,,15.0,discharge,64,0.0178710417284687,1.1616438128023765,0.6528739220551592,3.25461254156843,15.595592569060774,11,3.2539363178911453,-0.21060249555856103,0.21060249555856103
raw_CU_diffT/TC23LFP09/TC23LFP09_15deg.parquet,TC23LFP09_15deg.parquet,TC23LFP09,LFP,lithium-ion,15.0,,15.0,discharge,65,0.0178722872128545,1.179516100015231,0.6629186105561925,3.25251451426198,15.602012486187844,11,3.251768934310103,-0.22353678489773188,0.22353678489773188
raw_CU_diffT/TC23LFP09/TC23LFP09_15deg.parquet,TC23LFP09_15deg.parquet,TC23LFP09,LFP,lithium-ion,15.0,,15.0,discharge,66,0.0178730615118087,1.1973891615270398,0.672963734233301,3.2502257572004,15.603631795580112,11,3.249445499111225,-0.2365000208887409,0.2365000208887409
raw_CU_diffT/TC23LFP09/TC23LFP09_15deg.parquet,TC23LFP09_15deg.parquet,TC23LFP09,LFP,lithium-ion,15.0,,15.0,discharge,67,0.0178698970778603,1.2152590586049,0.683007079416537,3.24774627038369,15.606871325966852,11,3.247018029500457,-0.24946118625496183,0.24946118625496183
raw_CU_diffT/TC23LFP09/TC23LFP09_15deg.parquet,TC23LFP09_15deg.parquet,TC23LFP09,LFP,lithium-ion,15.0,,15.0,discharge,68,0.017870845401988,1.2331299040068882,0.6930509575825048,3.24507605381184,15.606862513812157,11,3.244434508271854,-0.2658496024363046,0.2658496024363046
raw_CU_diffT/TC23LFP09/TC23LFP09_15deg.parquet,TC23LFP09_15deg.parquet,TC23LFP09,LFP,lithium-ion,15.0,,15.0,discharge,69,0.017871543714279,1.251001447721167,0.703095228218074,3.24240583724,15.604708425414364,11,3.2416775963567677,-0.28311557609660554,0.28311557609660554
raw_CU_diffT/TC23LFP09/TC23LFP09_15deg.parquet,TC23LFP09_15deg.parquet,TC23LFP09,LFP,lithium-ion,15.0,,15.0,discharge,70,0.0178705698413683,1.2688720175625354,0.7131389515118335,3.23954489091302,15.616565220994476,11,3.2387472937551967,-0.3021134826381626,0.3021134826381626
raw_CU_diffT/TC23LFP09/TC23LFP09_15deg.parquet,TC23LFP09_15deg.parquet,TC23LFP09,LFP,lithium-ion,15.0,,15.0,discharge,71,0.0178704903716636,1.286742507934199,0.7231826301415597,3.23649321483091,15.614221629834253,11,3.2356089223298468,-0.3210929956221946,0.3210929956221946
raw_CU_diffT/TC23LFP09/TC23LFP09_15deg.parquet,TC23LFP09_15deg.parquet,TC23LFP09,LFP,lithium-ion,15.0,,15.0,discharge,72,0.0178716674270199,1.3046141753612188,0.7332269703068948,3.23344153874881,15.623647845303866,11,3.2322971602180135,-0.33749806245126024,0.33749806245126024
raw_CU_diffT/TC23LFP09/TC23LFP09_15deg.parquet,TC23LFP09_15deg.parquet,TC23LFP09,LFP,lithium-ion,15.0,,15.0,discharge,73,0.0178700807483616,1.3224842561095804,0.7432704187177116,3.23000840315643,15.641527403314916,11,3.228829346488344,-0.3495694312109947,0.3495694312109947
raw_CU_diffT/TC23LFP09/TC23LFP09_15deg.parquet,TC23LFP09_15deg.parquet,TC23LFP09,LFP,lithium-ion,15.0,,15.0,discharge,74,0.0178728514389634,1.340357107548544,0.7533154243284378,3.22638453780893,15.632816408839782,11,3.225274837415434,-0.3564462989036201,0.3564462989036201
raw_CU_diffT/TC23LFP09/TC23LFP09_15deg.parquet,TC23LFP09_15deg.parquet,TC23LFP09,LFP,lithium-ion,15.0,,15.0,discharge,75,0.0178729754638351,1.358230083012379,0.7633604996443555,3.22237921295116,15.636667679558013,11,3.2216683111365794,-0.35733068716302796,0.35733068716302796
raw_CU_diffT/TC23LFP09/TC23LFP09_15deg.parquet,TC23LFP09_15deg.parquet,TC23LFP09,LFP,lithium-ion,15.0,,15.0,discharge,76,0.0178706985534182,1.3761007815657973,0.7734042952776221,3.21799242858313,15.63411770718232,11,3.2180964629950206,-0.3530387230759686,0.3530387230759686
raw_CU_diffT/TC23LFP09/TC23LFP09_15deg.parquet,TC23LFP09_15deg.parquet,TC23LFP09,LFP,lithium-ion,15.0,,15.0,discharge,77,0.0178706039623351,1.3939713855281324,0.783448037748249,3.21379637397023,15.644111657458565,11,3.214576632059408,-0.3470300461990803,0.3470300461990803
raw_CU_diffT/TC23LFP09/TC23LFP09_15deg.parquet,TC23LFP09_15deg.parquet,TC23LFP09,LFP,lithium-ion,15.0,,15.0,discharge,78,0.017867176950552,1.4118385624786844,0.7934898541494568,3.20960031935733,15.64871309392265,11,3.211126157398388,-0.3384253418539629,0.3384253418539629
raw_CU_diffT/TC23LFP09/TC23LFP09_15deg.parquet,TC23LFP09_15deg.parquet,TC23LFP09,LFP,lithium-ion,15.0,,15.0,discharge,79,0.0178677443442104,1.4297063068228948,0.8035319894406022,3.20597645400983,15.659690939226518,11,3.2077797171492572,-0.32888572722683307,0.32888572722683307
raw_CU_diffT/TC23LFP09/TC23LFP09_15deg.parquet,TC23LFP09_15deg.parquet,TC23LFP09,LFP,lithium-ion,15.0,,15.0,discharge,80,0.0178719412303157,1.4475782480532104,0.8135764834904841,3.20273404817259,15.662990718232043,11,3.2045199722433684,-0.320204431847003,0.320204431847003
raw_CU_diffT/TC23LFP09/TC23LFP09_15deg.parquet,TC23LFP09_15deg.parquet,TC23LFP09,LFP,lithium-ion,15.0,,15.0,discharge,81,0.0178731488107749,1.4654513968639853,0.8236216562318734,3.20025456135588,15.660707486187846,11,3.201346922680723,-0.3150626767548488,0.3150626767548488
raw_CU_diffT/TC23LFP09/TC23LFP09_15deg.parquet,TC23LFP09_15deg.parquet,TC23LFP09,LFP,lithium-ion,15.0,,15.0,discharge,82,0.0178677106615692,1.4833191075255543,0.8336637725925018,3.19777507453917,15.669866795580113,11,3.198191212186724,-0.3202686668705894,0.3202686668705894
raw_CU_diffT/TC23LFP09/TC23LFP09_15deg.parquet,TC23LFP09_15deg.parquet,TC23LFP09,LFP,lithium-ion,15.0,,15.0,discharge,83,0.017870088104672,1.5011891956302266,0.8437072251377558,3.19548631747758,15.65138494475138,11,3.1949141282121882,-0.34440463952509504,0.34440463952509504
raw_CU_diffT/TC23LFP09/TC23LFP09_15deg.parquet,TC23LFP09_15deg.parquet,TC23LFP09,LFP,lithium-ion,15.0,,15.0,discharge,84,0.0178713272415573,1.519060522871784,0.8537513741100464,3.193197560416,15.66375803867403,11,3.1912729237960367,-0.39879019403250027,0.39879019403250027
raw_CU_diffT/TC23LFP09/TC23LFP09_15deg.parquet,TC23LFP09_15deg.parquet,TC23LFP09,LFP,lithium-ion,15.0,,15.0,discharge,85,0.0178699436187544,1.5369304664905383,0.8637947454504707,3.19052734384416,15.656923895027624,11,3.1869034784966543,-0.49371461880048173,0.49371461880048173
raw_CU_diffT/TC23LFP09/TC23LFP09_15deg.parquet,TC23LFP09_15deg.parquet,TC23LFP09,LFP,lithium-ion,15.0,,15.0,discharge,86,0.0178723568887812,1.5548028233793196,0.8738394731111804,3.18747566776205,15.684342403314918,11,3.1813549765291853,-0.6378261858066026,0.6378261858066026
raw_CU_diffT/TC23LFP09/TC23LFP09_15deg.parquet,TC23LFP09_15deg.parquet,TC23LFP09,LFP,lithium-ion,15.0,,15.0,discharge,87,0.0178723372385026,1.5726751606178222,0.8838841897279242,3.18327961314915,15.683015662983427,11,3.17408990676553,-0.8354416006744998,0.8354416006744998
raw_CU_diffT/TC23LFP09/TC23LFP09_15deg.parquet,TC23LFP09_15deg.parquet,TC23LFP09,LFP,lithium-ion,15.0,,15.0,discharge,88,0.0178734624291239,1.590548623046946,0.8939295387309519,3.17774845025033,15.696930276243098,11,3.1645707580775904,-1.09703567230369,1.09703567230369
raw_CU_diffT/TC23LFP09/TC23LFP09_15deg.parquet,TC23LFP09_15deg.parquet,TC23LFP09,LFP,lithium-ion,15.0,,15.0,discharge,89,0.0178705865409306,1.6084192095878769,0.903973271410298,3.16954707077966,15.711955674931128,11,3.152051950513487,-1.4457182989817738,1.4457182989817738
raw_CU_diffT/TC23LFP09/TC23LFP09_15deg.parquet,TC23LFP09_15deg.parquet,TC23LFP09,LFP,lithium-ion,15.0,,15.0,discharge,90,0.0178726353830701,1.6262918449709467,0.914018155592014,3.15791255571663,15.723280331491711,11,3.1355278180916173,-1.9215795626557224,1.9215795626557224
raw_CU_diffT/TC23LFP09/TC23LFP09_15deg.parquet,TC23LFP09_15deg.parquet,TC23LFP09,LFP,lithium-ion,15.0,,15.0,discharge,91,0.0178673711057769,1.6441592160767236,0.9240600811134888,3.14170052653043,15.734136629834254,11,3.113455183702277,-2.612329005926455,2.612329005926455
raw_CU_diffT/TC23LFP09/TC23LFP09_15deg.parquet,TC23LFP09_15deg.parquet,TC23LFP09,LFP,lithium-ion,15.0,,15.0,discharge,92,0.0178686095963766,1.6620278256731005,0.9341027026987712,3.12033879395567,15.739633895027625,11,3.0830597963617334,-3.513728756525751,3.513728756525751
raw_CU_diffT/TC23LFP09/TC23LFP09_15deg.parquet,TC23LFP09_15deg.parquet,TC23LFP09,LFP,lithium-ion,15.0,,15.0,discharge,93,0.017873863302805,1.6799016889759053,0.9441482770031948,3.09306443897183,15.76949814917127,11,3.0428678352348766,-4.284248012495766,4.284248012495766
raw_CU_diffT/TC23LFP09/TC23LFP09_15deg.parquet,TC23LFP09_15deg.parquet,TC23LFP09,LFP,lithium-ion,15.0,,15.0,discharge,94,0.0178722762545597,1.697773965230465,0.9541929593453824,3.05777943427245,15.784620331491713,11,2.9969886595913624,-4.733935887233201,4.733935887233201
raw_CU_diffT/TC23LFP09/TC23LFP09_15deg.parquet,TC23LFP09_15deg.parquet,TC23LFP09,LFP,lithium-ion,15.0,,15.0,discharge,95,0.0178672503527844,1.7156412155832494,0.9642348170005468,3.01143210377543,15.800776187845305,11,2.9477803827673683,-4.957317597284231,4.957317597284231
raw_CU_diffT/TC23LFP09/TC23LFP09_15deg.parquet,TC23LFP09_15deg.parquet,TC23LFP09,LFP,lithium-ion,15.0,,15.0,discharge,96,0.0178671018909275,1.733508317474177,0.9742765912163008,2.94772836556142,15.821774751381218,11,2.8974277274125817,-5.003461063360874,5.003461063360874
raw_CU_diffT/TC23LFP09/TC23LFP09_15deg.parquet,TC23LFP09_15deg.parquet,TC23LFP09,LFP,lithium-ion,15.0,,15.0,discharge,97,0.0178706696629482,1.7513789871371253,0.9843203706123748,2.85312640701607,15.846684198895028,11,2.8472831408815753,-5.8275844296960315,5.8275844296960315
raw_CU_diffT/TC23LFP09/TC23LFP09_15deg.parquet,TC23LFP09_15deg.parquet,TC23LFP09,LFP,lithium-ion,15.0,,15.0,discharge,98,0.0135083063334547,1.76488729347058,0.9919123887844246,2.74116804075372,15.796261408839776,11,2.7982482547440637,-11.862637250672492,11.862637250672492
raw_CU_diffT/TC23LFP09/TC23LFP09_15deg.parquet,TC23LFP09_15deg.parquet,TC23LFP09,LFP,lithium-ion,15.0,,15.0,discharge,99,0.0059037035165509,1.770790996987131,0.9952304231311174,2.67307751817168,15.668918563535913,11,2.7510513098832754,-16.578595417793167,16.578595417793167
raw_CU_diffT/TC23LFP09/TC23LFP09_15deg.parquet,TC23LFP09_15deg.parquet,TC23LFP09,LFP,lithium-ion,15.0,,15.0,discharge,100,0.0030658358842521,1.773856832871383,0.9969535023366964,2.62825602571572,15.5745173480663,11,2.720378497444358,-25.629065493138114,25.629065493138114
raw_CU_diffT/TC23LFP09/TC23LFP09_15deg.parquet,TC23LFP09_15deg.parquet,TC23LFP09,LFP,lithium-ion,15.0,,15.0,discharge,101,0.0018894643153184,1.7757462971867015,0.9980154302396644,2.60403334681398,15.52994400552486,11,2.6880392078520163,-36.71861650616461,36.71861650616461
raw_CU_diffT/TC23LFP09/TC23LFP09_15deg.parquet,TC23LFP09_15deg.parquet,TC23LFP09,LFP,lithium-ion,15.0,,15.0,discharge,102,0.0013967861960016,1.777143083382703,0.9988004602738332,2.59011007468936,15.50594723756906,11,2.655578063138341,-42.75719768164663,42.75719768164663
raw_CU_diffT/TC23LFP09/TC23LFP09_15deg.parquet,TC23LFP09_15deg.parquet,TC23LFP09,LFP,lithium-ion,15.0,,15.0,discharge,103,0.0011435736066763,1.7782866569893794,0.9994431782718298,2.58095504644304,15.505621077348062,11,2.6273568711558086,-38.63499122075382,38.63499122075382
raw_CU_diffT/TC23LFP09/TC23LFP09_15deg.parquet,TC23LFP09_15deg.parquet,TC23LFP09,LFP,lithium-ion,15.0,,15.0,discharge,104,0.0009907403152623,1.7792773973046416,1.0000000000000004,2.57389804550316,15.50240552486188,11,2.6083883428894903,-34.065711351885405,34.065711351885405
raw_CU_diffT/TC23LFP09/TC23LFP09_25deg.parquet,TC23LFP09_25deg.parquet,TC23LFP09,LFP,lithium-ion,25.0,,25.0,charge,0,0.0180776547111821,0.0180776547111821,0.0101045250374633,2.90672146820809,25.41031140495868,1,2.90672146820809,10.458471382631158,10.458471382631158
raw_CU_diffT/TC23LFP09/TC23LFP09_25deg.parquet,TC23LFP09_25deg.parquet,TC23LFP09,LFP,lithium-ion,25.0,,25.0,charge,1,0.0180753279711941,0.0361529826823762,0.0202077495410443,3.01238575255109,25.424850138121545,1,3.01238575255109,8.730721429715828,8.730721429715828
raw_CU_diffT/TC23LFP09/TC23LFP09_25deg.parquet,TC23LFP09_25deg.parquet,TC23LFP09,LFP,lithium-ion,25.0,,25.0,charge,2,0.0180780908297034,0.0542310735120796,0.0303125183474361,3.08314649170497,25.406869972375688,1,3.08314649170497,6.1538927975630315,6.1538927975630315
raw_CU_diffT/TC23LFP09/TC23LFP09_25deg.parquet,TC23LFP09_25deg.parquet,TC23LFP09,LFP,lithium-ion,25.0,,25.0,charge,3,0.0180734630416236,0.0723045365537032,0.040414700446577,3.136741552897,25.42336511049724,1,3.136741552897,4.710500847007381,4.710500847007381
raw_CU_diffT/TC23LFP09/TC23LFP09_25deg.parquet,TC23LFP09_25deg.parquet,TC23LFP09,LFP,lithium-ion,25.0,,25.0,charge,4,0.0180742115877595,0.0903787481414627,0.0505173009464061,3.17832063951573,25.45290649171271,1,3.17832063951573,3.6439040911783707,3.6439040911783707
raw_CU_diffT/TC23LFP09/TC23LFP09_25deg.parquet,TC23LFP09_25deg.parquet,TC23LFP09,LFP,lithium-ion,25.0,,25.0,charge,5,0.0180714759997488,0.1084502241412115,0.0606183723862997,3.21036323837786,25.417561740331497,1,3.21036323837786,2.1903299462182417,2.1903299462182417
raw_CU_diffT/TC23LFP09/TC23LFP09_25deg.parquet,TC23LFP09_25deg.parquet,TC23LFP09,LFP,lithium-ion,25.0,,25.0,charge,6,0.0180710391351347,0.1265212632763462,0.0707191996402355,3.22256994270629,25.45808593922652,1,3.22256994270629,0.7364175251176448,0.7364175251176448
raw_CU_diffT/TC23LFP09/TC23LFP09_25deg.parquet,TC23LFP09_25deg.parquet,TC23LFP09,LFP,lithium-ion,25.0,,25.0,charge,7,0.0180704492410554,0.1445917125174016,0.080819697172225,3.22524015927814,25.489322154696133,1,3.22524015927814,0.19827728243055276,0.19827728243055276
raw_CU_diffT/TC23LFP09/TC23LFP09_25deg.parquet,TC23LFP09_25deg.parquet,TC23LFP09,LFP,lithium-ion,25.0,,25.0,charge,8,0.0180684589280341,0.1626601714454357,0.0909190822165564,3.22657526756406,25.495877596685084,1,3.22657526756406,0.15108025791198543,0.15108025791198543
raw_CU_diffT/TC23LFP09/TC23LFP09_25deg.parquet,TC23LFP09_25deg.parquet,TC23LFP09,LFP,lithium-ion,25.0,,25.0,charge,9,0.0180688443866981,0.1807290158321338,0.1010186827134331,3.22829183536025,25.48020886740332,1,3.22829183536025,0.19828601098367926,0.19828601098367926
raw_CU_diffT/TC23LFP09/TC23LFP09_25deg.parquet,TC23LFP09_25deg.parquet,TC23LFP09,LFP,lithium-ion,25.0,,25.0,charge,10,0.0180695873481404,0.1987986031802742,0.1111186984894273,3.23058059242183,25.485585359116023,1,3.23058059242183,0.27383980443596556,0.27383980443596556
raw_CU_diffT/TC23LFP09/TC23LFP09_25deg.parquet,TC23LFP09_25deg.parquet,TC23LFP09,LFP,lithium-ion,25.0,,25.0,charge,11,0.0180675967117989,0.2168661998920731,0.1212176015970431,3.23382299825907,25.48471602209944,1,3.23382299825907,0.38714490327893714,0.38714490327893714
raw_CU_diffT/TC23LFP09/TC23LFP09_25deg.parquet,TC23LFP09_25deg.parquet,TC23LFP09,LFP,lithium-ion,25.0,,25.0,charge,12,0.0180691202190584,0.2349353201111315,0.1313173562707218,3.23840051238223,25.50055168508288,1,3.23840051238223,0.49099662954819223,0.49099662954819223
raw_CU_diffT/TC23LFP09/TC23LFP09_25deg.parquet,TC23LFP09_25deg.parquet,TC23LFP09,LFP,lithium-ion,25.0,,25.0,charge,13,0.0180692978806945,0.253004617991826,0.1414172102485679,3.24374094552592,25.489912486187848,1,3.24374094552592,0.5382032457299033,0.5382032457299033
raw_CU_diffT/TC23LFP09/TC23LFP09_25deg.parquet,TC23LFP09_25deg.parquet,TC23LFP09,LFP,lithium-ion,25.0,,25.0,charge,14,0.0180694509336496,0.2710740689254756,0.151517149775532,3.24927210842474,25.483710718232043,1,3.24927210842474,0.5759725093616339,0.5759725093616339
raw_CU_diffT/TC23LFP09/TC23LFP09_25deg.parquet,TC23LFP09_25deg.parquet,TC23LFP09,LFP,lithium-ion,25.0,,25.0,charge,15,0.0180692813555997,0.2891433502810753,0.1616169945166581,3.25537546058896,25.494696685082875,1,3.25537546058896,0.6326263446742644,0.6326263446742644
raw_CU_diffT/TC23LFP09/TC23LFP09_25deg.parquet,TC23LFP09_25deg.parquet,TC23LFP09,LFP,lithium-ion,25.0,,25.0,charge,16,0.0180693796579883,0.3072127299390635,0.1717168942040128,3.26205100201857,25.50147947513812,1,3.26205100201857,0.642068107997261,0.642068107997261
raw_CU_diffT/TC23LFP09/TC23LFP09_25deg.parquet,TC23LFP09_25deg.parquet,TC23LFP09,LFP,lithium-ion,25.0,,25.0,charge,17,0.0180693097372705,0.325282039676334,0.1818167548091051,3.26834508393792,25.508415773480664,1,3.26834508393792,0.585419217460128,0.585419217460128
raw_CU_diffT/TC23LFP09/TC23LFP09_25deg.parquet,TC23LFP09_25deg.parquet,TC23LFP09,LFP,lithium-ion,25.0,,25.0,charge,18,0.0180690986317084,0.3433511383080425,0.1919164974165107,3.27387624683674,25.516794116022098,1,3.27387624683674,0.5193261488275027,0.5193261488275027
raw_CU_diffT/TC23LFP09/TC23LFP09_25deg.parquet,TC23LFP09_25deg.parquet,TC23LFP09,LFP,lithium-ion,25.0,,25.0,charge,19,0.0180691592145445,0.361420297522587,0.2020162738867593,3.27883522047017,25.52836151933701,1,3.27883522047017,0.49099724458554306,0.49099724458554306
raw_CU_diffT/TC23LFP09/TC23LFP09_25deg.parquet,TC23LFP09_25deg.parquet,TC23LFP09,LFP,lithium-ion,25.0,,25.0,charge,20,0.0180692409483505,0.3794895384709374,0.212116096042209,3.28379419410359,25.5460382320442,1,3.28379419410359,0.49099695272411736,0.49099695272411736
raw_CU_diffT/TC23LFP09/TC23LFP09_25deg.parquet,TC23LFP09_25deg.parquet,TC23LFP09,LFP,lithium-ion,25.0,,25.0,charge,21,0.0180691806959831,0.3975587191669206,0.2222158845195314,3.28875316773702,25.558795828729284,1,3.28875316773702,0.4815536396532991,0.4815536396532991
raw_CU_diffT/TC23LFP09/TC23LFP09_25deg.parquet,TC23LFP09_25deg.parquet,TC23LFP09,LFP,lithium-ion,25.0,,25.0,charge,22,0.0180693265145922,0.4156280456815128,0.2323157545023262,3.29352141161531,25.559816243093923,1,3.29352141161531,0.41545783140830395,0.41545783140830395
raw_CU_diffT/TC23LFP09/TC23LFP09_25deg.parquet,TC23LFP09_25deg.parquet,TC23LFP09,LFP,lithium-ion,25.0,,25.0,charge,23,0.0180691433460913,0.433697189027604,0.2424155221028854,3.29714527696281,25.5578255801105,1,3.29714527696281,0.32103642450894654,0.32103642450894654
raw_CU_diffT/TC23LFP09/TC23LFP09_25deg.parquet,TC23LFP09_25deg.parquet,TC23LFP09,LFP,lithium-ion,25.0,,25.0,charge,24,0.018069326386438,0.451766515414042,0.2525153920140482,3.30000622328979,25.55999392265193,1,3.30000622328979,0.26438176930452073,0.26438176930452073
raw_CU_diffT/TC23LFP09/TC23LFP09_25deg.parquet,TC23LFP09_25deg.parquet,TC23LFP09,LFP,lithium-ion,25.0,,25.0,charge,25,0.0180692489385641,0.4698357643526061,0.2626152186356366,3.3024857101065,25.56071129834254,1,3.3024857101065,0.21717190368272554,0.21717190368272554
raw_CU_diffT/TC23LFP09/TC23LFP09_25deg.parquet,TC23LFP09_25deg.parquet,TC23LFP09,LFP,lithium-ion,25.0,,25.0,charge,26,0.0180691064940989,0.487904870846705,0.272714965637734,3.30439300765782,25.56157961325967,1,3.30439300765782,0.16996115345617113,0.16996115345617113
raw_CU_diffT/TC23LFP09/TC23LFP09_25deg.parquet,TC23LFP09_25deg.parquet,TC23LFP09,LFP,lithium-ion,25.0,,25.0,charge,27,0.0180691916521654,0.5059740624988704,0.2828147602390266,3.30591884569888,25.562094917127077,1,3.30591884569888,0.11330695309283101,0.11330695309283101
raw_CU_diffT/TC23LFP09/TC23LFP09_25deg.parquet,TC23LFP09_25deg.parquet,TC23LFP09,LFP,lithium-ion,25.0,,25.0,charge,28,0.0180693411176957,0.5240434036165661,0.2929146383842422,3.3066817647194,25.551632513812155,1,3.3066817647194,0.08497975851696538,0.08497975851696538
raw_CU_diffT/TC23LFP09/TC23LFP09_25deg.parquet,TC23LFP09_25deg.parquet,TC23LFP09,LFP,lithium-ion,25.0,,25.0,charge,29,0.0180692960659674,0.5421126996825335,0.3030144913477446,3.30763541349506,25.542654696132598,1,3.30763541349506,0.07553756060056571,0.07553756060056571
raw_CU_diffT/TC23LFP09/TC23LFP09_25deg.parquet,TC23LFP09_25deg.parquet,TC23LFP09,LFP,lithium-ion,25.0,,25.0,charge,30,0.018069368563876,0.5601820682464095,0.3131143848340329,3.30820760276046,25.53949925414365,1,3.30820760276046,0.047210830076380716,0.047210830076380716
raw_CU_diffT/TC23LFP09/TC23LFP09_25deg.parquet,TC23LFP09_25deg.parquet,TC23LFP09,LFP,lithium-ion,25.0,,25.0,charge,31,0.0180693726893591,0.5782514409357686,0.3232142806262646,3.30858906227072,25.53085919889503,1,3.30858906227072,0.037768761680951,0.037768761680951
raw_CU_diffT/TC23LFP09/TC23LFP09_25deg.parquet,TC23LFP09_25deg.parquet,TC23LFP09,LFP,lithium-ion,25.0,,25.0,charge,32,0.0180692735070329,0.5963207144428015,0.3333141209804257,3.30897052178098,25.517410055248614,1,3.30897052178098,0.028326645952404306,0.028326645952404306
raw_CU_diffT/TC23LFP09/TC23LFP09_25deg.parquet,TC23LFP09_25deg.parquet,TC23LFP09,LFP,lithium-ion,25.0,,25.0,charge,33,0.0180692851831577,0.6143899996259592,0.3434139678609696,3.30916125153612,25.546789143646407,1,3.30916125153612,0.0188845055391198,0.0188845055391198
raw_CU_diffT/TC23LFP09/TC23LFP09_25deg.parquet,TC23LFP09_25deg.parquet,TC23LFP09,LFP,lithium-ion,25.0,,25.0,charge,34,0.0180691223834592,0.6324591220094183,0.3535137237444424,3.30935198129125,25.565554419889494,1,3.30935198129125,0.02832657517245707,0.02832657517245707
raw_CU_diffT/TC23LFP09/TC23LFP09_25deg.parquet,TC23LFP09_25deg.parquet,TC23LFP09,LFP,lithium-ion,25.0,,25.0,charge,35,0.0180693602479331,0.6505284822573515,0.3636136125825254,3.30973344080151,25.562778453038675,1,3.30973344080151,0.028326525304294137,0.028326525304294137
raw_CU_diffT/TC23LFP09/TC23LFP09_25deg.parquet,TC23LFP09_25deg.parquet,TC23LFP09,LFP,lithium-ion,25.0,,25.0,charge,36,0.0180693132401859,0.6685977954975374,0.3737134751455761,3.30992417055664,25.55443353591161,1,3.30992417055664,0.02832606386428438,0.02832606386428438
raw_CU_diffT/TC23LFP09/TC23LFP09_25deg.parquet,TC23LFP09_25deg.parquet,TC23LFP09,LFP,lithium-ion,25.0,,25.0,charge,37,0.0180697134785368,0.6866675089760742,0.3838135614222945,3.31030563006691,25.54843488950276,1,3.31030563006691,0.03776847622174273,0.03776847622174273
raw_CU_diffT/TC23LFP09/TC23LFP09_25deg.parquet,TC23LFP09_25deg.parquet,TC23LFP09,LFP,lithium-ion,25.0,,25.0,charge,38,0.0180692058727791,0.7047367148488533,0.3939133639722148,3.31068708957717,25.54970022099448,1,3.31068708957717,0.03776871384002334,0.03776871384002334
raw_CU_diffT/TC23LFP09/TC23LFP09_25deg.parquet,TC23LFP09_25deg.parquet,TC23LFP09,LFP,lithium-ion,25.0,,25.0,charge,39,0.0180694861035669,0.7228062009524201,0.404013323157443,3.31106854908743,25.55774933701657,1,3.31106854908743,0.03776869651593984,0.03776869651593984
raw_CU_diffT/TC23LFP09/TC23LFP09_25deg.parquet,TC23LFP09_25deg.parquet,TC23LFP09,LFP,lithium-ion,25.0,,25.0,charge,40,0.0180692224491956,0.7408754234016157,0.4141131349727696,3.3114500085977,25.561445635359117,1,3.3114500085977,0.03776903924040198,0.03776903924040198
raw_CU_diffT/TC23LFP09/TC23LFP09_25deg.parquet,TC23LFP09_25deg.parquet,TC23LFP09,LFP,lithium-ion,25.0,,25.0,charge,41,0.0180691581695013,0.758944581571117,0.4242129108588902,3.31183146810796,25.55932754143646,1,3.31183146810796,0.047211123514244946,0.047211123514244946
raw_CU_diffT/TC23LFP09/TC23LFP09_25deg.parquet,TC23LFP09_25deg.parquet,TC23LFP09,LFP,lithium-ion,25.0,,25.0,charge,42,0.0180693000601416,0.7770138816312586,0.4343127660549406,3.31240365737336,25.56059320441989,1,3.31240365737336,0.0472110383512927,0.0472110383512927
raw_CU_diffT/TC23LFP09/TC23LFP09_25deg.parquet,TC23LFP09_25deg.parquet,TC23LFP09,LFP,lithium-ion,25.0,,25.0,charge,43,0.0180692668169951,0.7950831484482537,0.4444126026696977,3.31278511688362,25.562795110497238,1,3.31278511688362,0.05665343313194171,0.05665343313194171
raw_CU_diffT/TC23LFP09/TC23LFP09_25deg.parquet,TC23LFP09_25deg.parquet,TC23LFP09,LFP,lithium-ion,25.0,,25.0,charge,44,0.0180692231278757,0.8131523715761294,0.4545124148643732,3.31354803590415,25.549211298342545,1,3.31354803590415,0.0755380466703457,0.0755380466703457
raw_CU_diffT/TC23LFP09/TC23LFP09_25deg.parquet,TC23LFP09_25deg.parquet,TC23LFP09,LFP,lithium-ion,25.0,,25.0,charge,45,0.0180691727089841,0.8312215442851135,0.4646121988773538,3.31431095492467,25.55531900552486,1,3.31431095492467,0.07553765285510394,0.07553765285510394
raw_CU_diffT/TC23LFP09/TC23LFP09_25deg.parquet,TC23LFP09_25deg.parquet,TC23LFP09,LFP,lithium-ion,25.0,,25.0,charge,46,0.018069411538266,0.8492909558233795,0.4747121163842248,3.3150738739452,25.56753729281768,1,3.3150738739452,0.07553787086030184,0.07553787086030184
raw_CU_diffT/TC23LFP09/TC23LFP09_25deg.parquet,TC23LFP09_25deg.parquet,TC23LFP09,LFP,lithium-ion,25.0,,25.0,charge,47,0.0180690684152278,0.8673600242386074,0.4848118421020952,3.31583679296573,25.56849052486188,1,3.31583679296573,0.09442223536106553,0.09442223536106553
raw_CU_diffT/TC23LFP09/TC23LFP09_25deg.parquet,TC23LFP09_25deg.parquet,TC23LFP09,LFP,lithium-ion,25.0,,25.0,charge,48,0.0180693417178934,0.8854293659565008,0.4949117205827921,3.31698117149652,25.57320704419889,1,3.31698117149652,0.11330558602159613,0.11330558602159613
raw_CU_diffT/TC23LFP09/TC23LFP09_25deg.parquet,TC23LFP09_25deg.parquet,TC23LFP09,LFP,lithium-ion,25.0,,25.0,charge,49,0.0180695274319697,0.9034988933884704,0.5050117028685766,3.31812555002731,25.55664392265193,1,3.31812555002731,0.1321895400977553,0.1321895400977553
raw_CU_diffT/TC23LFP09/TC23LFP09_25deg.parquet,TC23LFP09_25deg.parquet,TC23LFP09,LFP,lithium-ion,25.0,,25.0,charge,50,0.0180694489584587,0.9215683423469292,0.5151116412915057,3.31965138806836,25.57771267955801,1,3.31965138806836,0.15107460799075056,0.15107460799075056
raw_CU_diffT/TC23LFP09/TC23LFP09_25deg.parquet,TC23LFP09_25deg.parquet,TC23LFP09,LFP,lithium-ion,25.0,,25.0,charge,51,0.0180693021885473,0.9396376445354764,0.5252114976772307,3.32117722610942,25.561310027624312,1,3.32117722610942,0.17940198376419403,0.17940198376419403
raw_CU_diffT/TC23LFP09/TC23LFP09_25deg.parquet,TC23LFP09_25deg.parquet,TC23LFP09,LFP,lithium-ion,25.0,,25.0,charge,52,0.0180692779724505,0.957706922507927,0.535311340527342,3.32327525341587,25.56865022099447,1,3.32327525341587,0.23605494522396953,0.23605494522396953
raw_CU_diffT/TC23LFP09/TC23LFP09_25deg.parquet,TC23LFP09_25deg.parquet,TC23LFP09,LFP,lithium-ion,25.0,,25.0,charge,53,0.018069327949979,0.975776250457906,0.5454112113124477,3.32594546998771,25.578631823204415,1,3.32594546998771,0.2927095903648933,0.2927095903648933
raw_CU_diffT/TC23LFP09/TC23LFP09_25deg.parquet,TC23LFP09_25deg.parquet,TC23LFP09,LFP,lithium-ion,25.0,,25.0,charge,54,0.018069145280537,0.993845395738443,0.5555109799942676,3.32918787582495,25.5733582320442,1,3.32918787582495,0.34934131419089454,0.34934131419089454
raw_CU_diffT/TC23LFP09/TC23LFP09_25deg.parquet,TC23LFP09_25deg.parquet,TC23LFP09,LFP,lithium-ion,25.0,,25.0,charge,55,0.0180712078465658,1.011916603585009,0.5656119015496438,3.33300247092759,25.560635635359112,1,3.33300247092759,0.3587815850052607,0.3587815850052607
raw_CU_diffT/TC23LFP09/TC23LFP09_25deg.parquet,TC23LFP09_25deg.parquet,TC23LFP09,LFP,lithium-ion,25.0,,25.0,charge,56,0.0180694324555626,1.0299860360405717,0.5757118307482608,3.33643560651996,25.57065925414365,1,3.33643560651996,0.30214955037152436,0.30214955037152436
raw_CU_diffT/TC23LFP09/TC23LFP09_25deg.parquet,TC23LFP09_25deg.parquet,TC23LFP09,LFP,lithium-ion,25.0,,25.0,charge,57,0.0180692274448775,1.048055263485449,0.5858116453559293,3.3391058230918,25.57038925414365,1,3.3391058230918,0.21717118088895404,0.21717118088895404
raw_CU_diffT/TC23LFP09/TC23LFP09_25deg.parquet,TC23LFP09_25deg.parquet,TC23LFP09,LFP,lithium-ion,25.0,,25.0,charge,58,0.0180693300219599,1.0661245935074088,0.5959115172991712,3.34082239088799,25.553640745856352,1,3.34082239088799,0.15107540706975442,0.15107540706975442
raw_CU_diffT/TC23LFP09/TC23LFP09_25deg.parquet,TC23LFP09_25deg.parquet,TC23LFP09,LFP,lithium-ion,25.0,,25.0,charge,59,0.0180691966288091,1.084193790136218,0.6060113146821643,3.34215749917391,25.55789359116022,1,3.34215749917391,0.11330701390005515,0.11330701390005515
raw_CU_diffT/TC23LFP09/TC23LFP09_25deg.parquet,TC23LFP09_25deg.parquet,TC23LFP09,LFP,lithium-ion,25.0,,25.0,charge,60,0.0180692273392452,1.102263017475463,0.6161111292307895,3.34311114794957,25.54851080110497,1,3.34311114794957,0.08498009121808536,0.08498009121808536
raw_CU_diffT/TC23LFP09/TC23LFP09_25deg.parquet,TC23LFP09_25deg.parquet,TC23LFP09,LFP,lithium-ion,25.0,,25.0,charge,61,0.0180692672084864,1.1203322846839494,0.626210966064371,3.3438740669701,25.55623044198895,1,3.3438740669701,0.07553817504640392,0.07553817504640392
raw_CU_diffT/TC23LFP09/TC23LFP09_25deg.parquet,TC23LFP09_25deg.parquet,TC23LFP09,LFP,lithium-ion,25.0,,25.0,charge,62,0.0180690672137515,1.138401351897701,0.636310691110675,3.34463698599062,25.546391906077343,1,3.34463698599062,0.05665383554736536,0.05665383554736536
raw_CU_diffT/TC23LFP09/TC23LFP09_25deg.parquet,TC23LFP09_25deg.parquet,TC23LFP09,LFP,lithium-ion,25.0,,25.0,charge,63,0.0180692763123252,1.156470628210026,0.6464105330328572,3.34501844550089,25.54108599447514,1,3.34501844550089,0.03776887992037814,0.03776887992037814
raw_CU_diffT/TC23LFP09/TC23LFP09_25deg.parquet,TC23LFP09_25deg.parquet,TC23LFP09,LFP,lithium-ion,25.0,,25.0,charge,64,0.0180692567482069,1.174539884958233,0.6565103640196539,3.34539990501115,25.547836353591165,1,3.34539990501115,0.028326661232256356,0.028326661232256356
raw_CU_diffT/TC23LFP09/TC23LFP09_25deg.parquet,TC23LFP09_25deg.parquet,TC23LFP09,LFP,lithium-ion,25.0,,25.0,charge,65,0.0180693104947137,1.1926091954529463,0.66661022504812,3.34559063476628,25.544502900552484,1,3.34559063476628,0.028326672096255834,0.028326672096255834
raw_CU_diffT/TC23LFP09/TC23LFP09_25deg.parquet,TC23LFP09_25deg.parquet,TC23LFP09,LFP,lithium-ion,25.0,,25.0,charge,66,0.0180692484325857,1.2106784438855325,0.6767100513868911,3.34597209427655,25.530919171270718,1,3.34597209427655,0.028326639863166747,0.028326639863166747
