Repository: DNV007/delivered-energy-decomposition

# Three-term energy accounting for a cold commercial sodium-ion 18650 cell

This repository holds the analysis code and the derived data behind a reanalysis
of a public commercial-cell archive. No new measurements were made. The
manuscript reporting the work is not distributed here; what is here is
everything needed to regenerate its numbers from the raw archive and to check
them.

**Source data.** Droese, D., Schlösser, A., Otto, M. *Dataset: Evaluation of
Commercial Sodium-Ion Batteries by State-of-the-Art Lithium-Ion Battery
Configurations.* Technische Universität Berlin, DepositOnce, 2025.
DOI [10.14279/depositonce-25036](https://doi.org/10.14279/depositonce-25036),
CC BY 4.0.

File: data_processed/ocv/ocv_temperature_points.csv (part 9 of 22)
member_path,file_name,cell_id,cell_family,chemistry_type,temperature_deg_c,voltage_v,ambient_temperature_from_file_deg_c,direction,segment_index,segment_capacity_ah,cumulative_capacity_ah,soc_fraction_by_capacity,ocv_voltage_v,ocv_temperature_mean_deg_c
raw_CU_diffT/TC23LTO09/TC23LTO09_25deg.parquet,TC23LTO09_25deg.parquet,TC23LTO09,LTO,lithium-ion,25.0,,25.0,discharge,39,0.0153049089547318,0.6121737021706007,0.4011641561660657,2.43088570060664,25.754070966850826
raw_CU_diffT/TC23LTO09/TC23LTO09_25deg.parquet,TC23LTO09_25deg.parquet,TC23LTO09,LTO,lithium-ion,25.0,,25.0,discharge,40,0.0153066825965683,0.627480384767169,0.4111947935256609,2.42688000383069,25.751633674033148
raw_CU_diffT/TC23LTO09/TC23LTO09_25deg.parquet,TC23LTO09_25deg.parquet,TC23LTO09,LTO,lithium-ion,25.0,,25.0,discharge,41,0.0153033519748301,0.6427837367419992,0.42122324829222024,2.42306505452025,25.75722093922652
raw_CU_diffT/TC23LTO09/TC23LTO09_25deg.parquet,TC23LTO09_25deg.parquet,TC23LTO09,LTO,lithium-ion,25.0,,25.0,discharge,42,0.0153032522203459,0.6580869889623451,0.4312516376885695,2.41925010520982,25.757750165745847
raw_CU_diffT/TC23LTO09/TC23LTO09_25deg.parquet,TC23LTO09_25deg.parquet,TC23LTO09,LTO,lithium-ion,25.0,,25.0,discharge,43,0.0153027765339474,0.6733897654962925,0.441279715362393,2.41562590336491,25.7618282320442
raw_CU_diffT/TC23LTO09/TC23LTO09_25deg.parquet,TC23LTO09_25deg.parquet,TC23LTO09,LTO,lithium-ion,25.0,,25.0,discharge,44,0.015303401147952,0.6886931666442445,0.45130820235263963,2.41181095405448,25.770627071823206
raw_CU_diffT/TC23LTO09/TC23LTO09_25deg.parquet,TC23LTO09_25deg.parquet,TC23LTO09,LTO,lithium-ion,25.0,,25.0,discharge,45,0.015306735422881,0.7039999020671255,0.4613388743298982,2.40818675220957,25.769184723756904
raw_CU_diffT/TC23LTO09/TC23LTO09_25deg.parquet,TC23LTO09_25deg.parquet,TC23LTO09,LTO,lithium-ion,25.0,,25.0,discharge,46,0.0153062956055772,0.7193061976727027,0.471369258090043,2.40456255036466,25.771242569060774
raw_CU_diffT/TC23LTO09/TC23LTO09_25deg.parquet,TC23LTO09_25deg.parquet,TC23LTO09,LTO,lithium-ion,25.0,,25.0,discharge,47,0.0153030691646528,0.7346092668373555,0.4813975275279844,2.40093834851975,25.771075000000003
raw_CU_diffT/TC23LTO09/TC23LTO09_25deg.parquet,TC23LTO09_25deg.parquet,TC23LTO09,LTO,lithium-ion,25.0,,25.0,discharge,48,0.015304798303603,0.7499140651409585,0.4914269300896869,2.39750489414037,25.776017900552485
raw_CU_diffT/TC23LTO09/TC23LTO09_25deg.parquet,TC23LTO09_25deg.parquet,TC23LTO09,LTO,lithium-ion,25.0,,25.0,discharge,49,0.015302775569508,0.7652168407104665,0.5014550071315027,2.39407143976098,25.783375828729284
raw_CU_diffT/TC23LTO09/TC23LTO09_25deg.parquet,TC23LTO09_25deg.parquet,TC23LTO09,LTO,lithium-ion,25.0,,25.0,discharge,50,0.0153035296133203,0.7805203703237867,0.5114835783065173,2.39063798538159,25.78078596685083
raw_CU_diffT/TC23LTO09/TC23LTO09_25deg.parquet,TC23LTO09_25deg.parquet,TC23LTO09,LTO,lithium-ion,25.0,,25.0,discharge,51,0.0153054008464799,0.7958257711702666,0.5215133757211903,2.38739527846773,25.783039198895025
raw_CU_diffT/TC23LTO09/TC23LTO09_25deg.parquet,TC23LTO09_25deg.parquet,TC23LTO09,LTO,lithium-ion,25.0,,25.0,discharge,52,0.015304737022451,0.8111305081927177,0.5315427381246802,2.38415257155386,25.79155016528925
raw_CU_diffT/TC23LTO09/TC23LTO09_25deg.parquet,TC23LTO09_25deg.parquet,TC23LTO09,LTO,lithium-ion,25.0,,25.0,discharge,53,0.0153024403069309,0.8264329484996487,0.541570595465244,2.38090986463999,25.791038093922655
raw_CU_diffT/TC23LTO09/TC23LTO09_25deg.parquet,TC23LTO09_25deg.parquet,TC23LTO09,LTO,lithium-ion,25.0,,25.0,discharge,54,0.0153049734633082,0.8417379219629568,0.5516001128110267,2.37766715772613,25.79321364640884
raw_CU_diffT/TC23LTO09/TC23LTO09_25deg.parquet,TC23LTO09_25deg.parquet,TC23LTO09,LTO,lithium-ion,25.0,,25.0,discharge,55,0.0153018653587862,0.857039787321743,0.5616275933817513,2.37461519827778,25.797897154696134
raw_CU_diffT/TC23LTO09/TC23LTO09_25deg.parquet,TC23LTO09_25deg.parquet,TC23LTO09,LTO,lithium-ion,25.0,,25.0,discharge,56,0.0153038302542306,0.8723436175759736,0.5716563615700591,2.37175398629496,25.805414944751384
raw_CU_diffT/TC23LTO09/TC23LTO09_25deg.parquet,TC23LTO09_25deg.parquet,TC23LTO09,LTO,lithium-ion,25.0,,25.0,discharge,57,0.0153030481307757,0.8876466657067492,0.5816846172242696,2.36889277431213,25.806451629834253
raw_CU_diffT/TC23LTO09/TC23LTO09_25deg.parquet,TC23LTO09_25deg.parquet,TC23LTO09,LTO,lithium-ion,25.0,,25.0,discharge,58,0.0153032866167596,0.9029499523235088,0.5917130291609668,2.36622230979483,25.811869585635357
raw_CU_diffT/TC23LTO09/TC23LTO09_25deg.parquet,TC23LTO09_25deg.parquet,TC23LTO09,LTO,lithium-ion,25.0,,25.0,discharge,59,0.0153033388679503,0.9182532911914592,0.6017414753384437,2.36355184527753,25.815370635359116
raw_CU_diffT/TC23LTO09/TC23LTO09_25deg.parquet,TC23LTO09_25deg.parquet,TC23LTO09,LTO,lithium-ion,25.0,,25.0,discharge,60,0.0153088846190147,0.9335621758104738,0.6117735557075531,2.36088138076023,25.812299806629838
raw_CU_diffT/TC23LTO09/TC23LTO09_25deg.parquet,TC23LTO09_25deg.parquet,TC23LTO09,LTO,lithium-ion,25.0,,25.0,discharge,61,0.015309399066898,0.9488715748773718,0.6218059732000153,2.35859241117397,25.82352143646409
raw_CU_diffT/TC23LTO09/TC23LTO09_25deg.parquet,TC23LTO09_25deg.parquet,TC23LTO09,LTO,lithium-ion,25.0,,25.0,discharge,62,0.0153059153686913,0.9641774902460631,0.6318361077867491,2.35649418905323,25.81940383977901
raw_CU_diffT/TC23LTO09/TC23LTO09_25deg.parquet,TC23LTO09_25deg.parquet,TC23LTO09,LTO,lithium-ion,25.0,,25.0,discharge,63,0.0153009311322191,0.9794784213782822,0.641862976148535,2.3543959669325,25.82394408839779
raw_CU_diffT/TC23LTO09/TC23LTO09_25deg.parquet,TC23LTO09_25deg.parquet,TC23LTO09,LTO,lithium-ion,25.0,,25.0,discharge,64,0.0153030730640057,0.9947814944422879,0.6518912481417652,2.35248849227728,25.830153259668513
raw_CU_diffT/TC23LTO09/TC23LTO09_25deg.parquet,TC23LTO09_25deg.parquet,TC23LTO09,LTO,lithium-ion,25.0,,25.0,discharge,65,0.0153021508879419,1.0100836453302298,0.6619189158228841,2.35077176508759,25.832313701657455
raw_CU_diffT/TC23LTO09/TC23LTO09_25deg.parquet,TC23LTO09_25deg.parquet,TC23LTO09,LTO,lithium-ion,25.0,,25.0,discharge,66,0.0153059171390154,1.025389562469245,0.6719490515697308,2.34924578536342,25.846269751381215
raw_CU_diffT/TC23LTO09/TC23LTO09_25deg.parquet,TC23LTO09_25deg.parquet,TC23LTO09,LTO,lithium-ion,25.0,,25.0,discharge,67,0.0153023902415955,1.0406919527108405,0.6819768761019298,2.34810130057029,25.853339723756907
raw_CU_diffT/TC23LTO09/TC23LTO09_25deg.parquet,TC23LTO09_25deg.parquet,TC23LTO09,LTO,lithium-ion,25.0,,25.0,discharge,68,0.0153019628532244,1.055993915564065,0.6920044205618314,2.34714756324268,25.864400773480657
raw_CU_diffT/TC23LTO09/TC23LTO09_25deg.parquet,TC23LTO09_25deg.parquet,TC23LTO09,LTO,lithium-ion,25.0,,25.0,discharge,69,0.0153064171682642,1.0713003327323292,0.7020348839833414,2.34676606831163,25.87685488950276
raw_CU_diffT/TC23LTO09/TC23LTO09_25deg.parquet,TC23LTO09_25deg.parquet,TC23LTO09,LTO,lithium-ion,25.0,,25.0,discharge,70,0.0153080002818362,1.0866083330141654,0.7120663848365768,2.34638457338059,25.888135939226522
raw_CU_diffT/TC23LTO09/TC23LTO09_25deg.parquet,TC23LTO09_25deg.parquet,TC23LTO09,LTO,lithium-ion,25.0,,25.0,discharge,71,0.0153057553158969,1.1019140883300622,0.7220964145389552,2.34600307844955,25.894953232044198
raw_CU_diffT/TC23LTO09/TC23LTO09_25deg.parquet,TC23LTO09_25deg.parquet,TC23LTO09,LTO,lithium-ion,25.0,,25.0,discharge,72,0.0153025380213836,1.1172166263514458,0.7321243359128738,2.34581233098403,25.902791712707185
raw_CU_diffT/TC23LTO09/TC23LTO09_25deg.parquet,TC23LTO09_25deg.parquet,TC23LTO09,LTO,lithium-ion,25.0,,25.0,discharge,73,0.0153038622506915,1.1325204886021374,0.7421531250688143,2.34562158351851,25.904766381215463
raw_CU_diffT/TC23LTO09/TC23LTO09_25deg.parquet,TC23LTO09_25deg.parquet,TC23LTO09,LTO,lithium-ion,25.0,,25.0,discharge,74,0.0153033751795324,1.1478238637816698,0.75218159504167,2.34562158351851,25.903432679558012
raw_CU_diffT/TC23LTO09/TC23LTO09_25deg.parquet,TC23LTO09_25deg.parquet,TC23LTO09,LTO,lithium-ion,25.0,,25.0,discharge,75,0.0153056325226887,1.1631294963043586,0.7622115442763093,2.34543083605298,25.909010331491714
raw_CU_diffT/TC23LTO09/TC23LTO09_25deg.parquet,TC23LTO09_25deg.parquet,TC23LTO09,LTO,lithium-ion,25.0,,25.0,discharge,76,0.0153049764627391,1.1784344727670977,0.7722410635876521,2.34524008858746,25.907601187845298
raw_CU_diffT/TC23LTO09/TC23LTO09_25deg.parquet,TC23LTO09_25deg.parquet,TC23LTO09,LTO,lithium-ion,25.0,,25.0,discharge,77,0.0153016757289403,1.193736148496038,0.7822684198918542,2.34504934112194,25.911701988950274
raw_CU_diffT/TC23LTO09/TC23LTO09_25deg.parquet,TC23LTO09_25deg.parquet,TC23LTO09,LTO,lithium-ion,25.0,,25.0,discharge,78,0.0153040214639155,1.2090401699599536,0.7922973133819703,2.34485859365642,25.910343259668505
raw_CU_diffT/TC23LTO09/TC23LTO09_25deg.parquet,TC23LTO09_25deg.parquet,TC23LTO09,LTO,lithium-ion,25.0,,25.0,discharge,79,0.0153029389580771,1.2243431089180306,0.8023254974941114,2.3446678461909,25.90837718232044
raw_CU_diffT/TC23LTO09/TC23LTO09_25deg.parquet,TC23LTO09_25deg.parquet,TC23LTO09,LTO,lithium-ion,25.0,,25.0,discharge,80,0.0153010046038517,1.2396441135218823,0.8123524140026658,2.34447709872538,25.910875
raw_CU_diffT/TC23LTO09/TC23LTO09_25deg.parquet,TC23LTO09_25deg.parquet,TC23LTO09,LTO,lithium-ion,25.0,,25.0,discharge,81,0.0153030484016365,1.2549471619235189,0.8223806698343744,2.34409560379433,25.914131657458565
raw_CU_diffT/TC23LTO09/TC23LTO09_25deg.parquet,TC23LTO09_25deg.parquet,TC23LTO09,LTO,lithium-ion,25.0,,25.0,discharge,82,0.0153054959454234,1.2702526578689421,0.8324105295684304,2.34390485632881,25.91183627071823
raw_CU_diffT/TC23LTO09/TC23LTO09_25deg.parquet,TC23LTO09_25deg.parquet,TC23LTO09,LTO,lithium-ion,25.0,,25.0,discharge,83,0.015305281700093,1.285557939569035,0.8424402489051663,2.34371410886329,25.910764806629835
raw_CU_diffT/TC23LTO09/TC23LTO09_25deg.parquet,TC23LTO09_25deg.parquet,TC23LTO09,LTO,lithium-ion,25.0,,25.0,discharge,84,0.0153032648848619,1.300861204453897,0.8524686466007122,2.34333261393225,25.914933425414368
raw_CU_diffT/TC23LTO09/TC23LTO09_25deg.parquet,TC23LTO09_25deg.parquet,TC23LTO09,LTO,lithium-ion,25.0,,25.0,discharge,85,0.0153044137159894,1.3161656181698864,0.8624977971379241,2.34314186646673,25.91978491712707
raw_CU_diffT/TC23LTO09/TC23LTO09_25deg.parquet,TC23LTO09_25deg.parquet,TC23LTO09,LTO,lithium-ion,25.0,,25.0,discharge,86,0.0153014241921455,1.3314670423620318,0.8725249886072995,2.34276037153568,25.915481602209947
raw_CU_diffT/TC23LTO09/TC23LTO09_25deg.parquet,TC23LTO09_25deg.parquet,TC23LTO09,LTO,lithium-ion,25.0,,25.0,discharge,87,0.0153057658678946,1.3467728082299264,0.8825550252245179,2.34237887660464,25.912224751381217
raw_CU_diffT/TC23LTO09/TC23LTO09_25deg.parquet,TC23LTO09_25deg.parquet,TC23LTO09,LTO,lithium-ion,25.0,,25.0,discharge,88,0.0153061980548462,1.3620790062847725,0.8925853450585964,2.34180663420807,25.913937569060774
raw_CU_diffT/TC23LTO09/TC23LTO09_25deg.parquet,TC23LTO09_25deg.parquet,TC23LTO09,LTO,lithium-ion,25.0,,25.0,discharge,89,0.0153019866159843,1.3773809929007568,0.9026129050904957,2.34123439181151,25.922796795580116
raw_CU_diffT/TC23LTO09/TC23LTO09_25deg.parquet,TC23LTO09_25deg.parquet,TC23LTO09,LTO,lithium-ion,25.0,,25.0,discharge,90,0.0153010640793924,1.3926820569801492,0.9126398605740257,2.34047140194942,25.919641132596688
raw_CU_diffT/TC23LTO09/TC23LTO09_25deg.parquet,TC23LTO09_25deg.parquet,TC23LTO09,LTO,lithium-ion,25.0,,25.0,discharge,91,0.0153057245920156,1.4079877815721649,0.922669870142707,2.33951766462182,25.915895469613258
raw_CU_diffT/TC23LTO09/TC23LTO09_25deg.parquet,TC23LTO09_25deg.parquet,TC23LTO09,LTO,lithium-ion,25.0,,25.0,discharge,92,0.0153053777447936,1.4232931593169584,0.932699652418591,2.33837317982869,25.917363535911605
raw_CU_diffT/TC23LTO09/TC23LTO09_25deg.parquet,TC23LTO09_25deg.parquet,TC23LTO09,LTO,lithium-ion,25.0,,25.0,discharge,93,0.0153009229338551,1.4385940822508136,0.942726515407899,2.33646570517347,25.919523453038675
raw_CU_diffT/TC23LTO09/TC23LTO09_25deg.parquet,TC23LTO09_25deg.parquet,TC23LTO09,LTO,lithium-ion,25.0,,25.0,discharge,94,0.0153007998192096,1.4538948820700233,0.9527532977188263,2.33379524065617,25.921320303867407
raw_CU_diffT/TC23LTO09/TC23LTO09_25deg.parquet,TC23LTO09_25deg.parquet,TC23LTO09,LTO,lithium-ion,25.0,,25.0,discharge,95,0.015302011870708,1.4691968939407312,0.9627808743004237,2.32902655401813,25.9235141160221
raw_CU_diffT/TC23LTO09/TC23LTO09_25deg.parquet,TC23LTO09_25deg.parquet,TC23LTO09,LTO,lithium-ion,25.0,,25.0,discharge,96,0.0153018656896168,1.484498759630348,0.9728083550879452,2.32025217060414,25.93021334254144
raw_CU_diffT/TC23LTO09/TC23LTO09_25deg.parquet,TC23LTO09_25deg.parquet,TC23LTO09,LTO,lithium-ion,25.0,,25.0,discharge,97,0.0153032022112631,1.4998019618416112,0.9828367117127929,2.30098667658646,25.942262513812157
raw_CU_diffT/TC23LTO09/TC23LTO09_25deg.parquet,TC23LTO09_25deg.parquet,TC23LTO09,LTO,lithium-ion,25.0,,25.0,discharge,98,0.0135866381278012,1.5133885999694123,0.991740185024938,2.25062934568877,26.026797237569056
raw_CU_diffT/TC23LTO09/TC23LTO09_25deg.parquet,TC23LTO09_25deg.parquet,TC23LTO09,LTO,lithium-ion,25.0,,25.0,discharge,99,0.003856292300569,1.5172448922699813,0.9942672557586238,2.21515031710176,25.919202679558015
raw_CU_diffT/TC23LTO09/TC23LTO09_25deg.parquet,TC23LTO09_25deg.parquet,TC23LTO09,LTO,lithium-ion,25.0,,25.0,discharge,100,0.0025249812538121,1.5197698735237934,0.9959219037293372,2.1756655917388,25.8385491160221
raw_CU_diffT/TC23LTO09/TC23LTO09_25deg.parquet,TC23LTO09_25deg.parquet,TC23LTO09,LTO,lithium-ion,25.0,,25.0,discharge,101,0.0019777240044754,1.5217475975282688,0.997217928009001,2.13217516959989,25.792236740331496
raw_CU_diffT/TC23LTO09/TC23LTO09_25deg.parquet,TC23LTO09_25deg.parquet,TC23LTO09,LTO,lithium-ion,25.0,,25.0,discharge,102,0.0016495163856657,1.5233971139139346,0.9982988742283362,2.08696802027128,25.762276104972372
raw_CU_diffT/TC23LTO09/TC23LTO09_25deg.parquet,TC23LTO09_25deg.parquet,TC23LTO09,LTO,lithium-ion,25.0,,25.0,discharge,103,0.0014019070926529,1.5247990210065876,0.9992175593561899,2.03718293177016,25.73781279005525
raw_CU_diffT/TC23LTO09/TC23LTO09_25deg.parquet,TC23LTO09_25deg.parquet,TC23LTO09,LTO,lithium-ion,25.0,,25.0,discharge,104,0.0011939989609928,1.5259930199675804,0.9999999999999999,1.98568111607934,25.728701878453034
raw_CU_diffT/TC23LTO09/TC23LTO09_25deg.parquet,TC23LTO09_25deg.parquet,TC23LTO09,LTO,lithium-ion,25.0,,25.0,charge,0,0.0153014117328376,0.0153014117328376,0.010262022866686314,2.29316603050008,25.635314530386736
raw_CU_diffT/TC23LTO09/TC23LTO09_25deg.parquet,TC23LTO09_25deg.parquet,TC23LTO09,LTO,lithium-ion,25.0,,25.0,charge,1,0.0153032647417371,0.0306046764745747,0.020525288469665906,2.31891693834549,25.575611160220994
raw_CU_diffT/TC23LTO09/TC23LTO09_25deg.parquet,TC23LTO09_25deg.parquet,TC23LTO09,LTO,lithium-ion,25.0,,25.0,charge,2,0.0153030260931904,0.0459077025677651,0.030788394020953142,2.32998029134574,25.550974751381215
raw_CU_diffT/TC23LTO09/TC23LTO09_25deg.parquet,TC23LTO09_25deg.parquet,TC23LTO09,LTO,lithium-ion,25.0,,25.0,charge,3,0.0153033991577785,0.0612111017255436,0.041051749771202455,2.33570271531138,25.53564309392265
raw_CU_diffT/TC23LTO09/TC23LTO09_25deg.parquet,TC23LTO09_25deg.parquet,TC23LTO09,LTO,lithium-ion,25.0,,25.0,charge,4,0.0153000693352233,0.07651117106076691,0.051312872347428345,2.33913616969077,25.533981077348063
raw_CU_diffT/TC23LTO09/TC23LTO09_25deg.parquet,TC23LTO09_25deg.parquet,TC23LTO09,LTO,lithium-ion,25.0,,25.0,charge,5,0.0153053842787844,0.09181655533955131,0.06157755943608691,2.34104364434599,25.527534530386742
raw_CU_diffT/TC23LTO09/TC23LTO09_25deg.parquet,TC23LTO09_25deg.parquet,TC23LTO09,LTO,lithium-ion,25.0,,25.0,charge,6,0.0153028683254018,0.10711942366495311,0.07184055917905512,2.34256962407016,25.530985662983426
raw_CU_diffT/TC23LTO09/TC23LTO09_25deg.parquet,TC23LTO09_25deg.parquet,TC23LTO09,LTO,lithium-ion,25.0,,25.0,charge,7,0.0152974063668189,0.122416830031772,0.08209989581270678,2.34371410886329,25.53181298342541
raw_CU_diffT/TC23LTO09/TC23LTO09_25deg.parquet,TC23LTO09_25deg.parquet,TC23LTO09,LTO,lithium-ion,25.0,,25.0,charge,8,0.0153035137862752,0.1377203438180472,0.09236332843953943,2.34447709872538,25.53442011049724
raw_CU_diffT/TC23LTO09/TC23LTO09_25deg.parquet,TC23LTO09_25deg.parquet,TC23LTO09,LTO,lithium-ion,25.0,,25.0,charge,9,0.0153026944581659,0.1530230382762131,0.10262621157695635,2.34504934112194,25.537010303867405
raw_CU_diffT/TC23LTO09/TC23LTO09_25deg.parquet,TC23LTO09_25deg.parquet,TC23LTO09,LTO,lithium-ion,25.0,,25.0,charge,10,0.0152977712918044,0.1683208095680175,0.11288579295067588,2.34562158351851,25.534074613259666
raw_CU_diffT/TC23LTO09/TC23LTO09_25deg.parquet,TC23LTO09_25deg.parquet,TC23LTO09,LTO,lithium-ion,25.0,,25.0,charge,11,0.0152984161134433,0.1836192256814608,0.12314580677955177,2.34600307844955,25.537196546961326
raw_CU_diffT/TC23LTO09/TC23LTO09_25deg.parquet,TC23LTO09_25deg.parquet,TC23LTO09,LTO,lithium-ion,25.0,,25.0,charge,12,0.015299915186114,0.1989191408675748,0.1334068259743569,2.34638457338059,25.531238812154697
raw_CU_diffT/TC23LTO09/TC23LTO09_25deg.parquet,TC23LTO09_25deg.parquet,TC23LTO09,LTO,lithium-ion,25.0,,25.0,charge,13,0.0152992593639889,0.21421840023156372,0.14366740533643538,2.34676606831163,25.53523837016575
raw_CU_diffT/TC23LTO09/TC23LTO09_25deg.parquet,TC23LTO09_25deg.parquet,TC23LTO09,LTO,lithium-ion,25.0,,25.0,charge,14,0.0153027949881486,0.22952119521971232,0.15393035589514642,2.34714756324268,25.532950690607738
raw_CU_diffT/TC23LTO09/TC23LTO09_25deg.parquet,TC23LTO09_25deg.parquet,TC23LTO09,LTO,lithium-ion,25.0,,25.0,charge,15,0.0152980755613875,0.24481927078109983,0.1641901413298686,2.3473383107082,25.533103922651936
raw_CU_diffT/TC23LTO09/TC23LTO09_25deg.parquet,TC23LTO09_25deg.parquet,TC23LTO09,LTO,lithium-ion,25.0,,25.0,charge,16,0.0152968187955505,0.26011608957665033,0.17444908390381533,2.34771980563924,25.53706196132597
raw_CU_diffT/TC23LTO09/TC23LTO09_25deg.parquet,TC23LTO09_25deg.parquet,TC23LTO09,LTO,lithium-ion,25.0,,25.0,charge,17,0.0152986493716697,0.27541473894832,0.1847092541693191,2.34791055310476,25.53760099447514
raw_CU_diffT/TC23LTO09/TC23LTO09_25deg.parquet,TC23LTO09_25deg.parquet,TC23LTO09,LTO,lithium-ion,25.0,,25.0,charge,18,0.0153002726300154,0.2907150115783354,0.19497051308693894,2.34810130057029,25.534521436464082
raw_CU_diffT/TC23LTO09/TC23LTO09_25deg.parquet,TC23LTO09_25deg.parquet,TC23LTO09,LTO,lithium-ion,25.0,,25.0,charge,19,0.0153014231089839,0.3060164346873193,0.20523254358313522,2.34829204803581,25.53630143646409
raw_CU_diffT/TC23LTO09/TC23LTO09_25deg.parquet,TC23LTO09_25deg.parquet,TC23LTO09,LTO,lithium-ion,25.0,,25.0,charge,20,0.015298318251842,0.32131475293916134,0.21549249178028984,2.34829204803581,25.536968093922656
raw_CU_diffT/TC23LTO09/TC23LTO09_25deg.parquet,TC23LTO09_25deg.parquet,TC23LTO09,LTO,lithium-ion,25.0,,25.0,charge,21,0.0152973963630251,0.3366121493021864,0.22575182170481148,2.34867354296685,25.53747392265193
raw_CU_diffT/TC23LTO09/TC23LTO09_25deg.parquet,TC23LTO09_25deg.parquet,TC23LTO09,LTO,lithium-ion,25.0,,25.0,charge,22,0.0152968859734784,0.3519090352756648,0.23601080933221108,2.34867354296685,25.539507872928176
raw_CU_diffT/TC23LTO09/TC23LTO09_25deg.parquet,TC23LTO09_25deg.parquet,TC23LTO09,LTO,lithium-ion,25.0,,25.0,charge,23,0.015303530055933,0.3672125653315978,0.24627425287042912,2.34886429043237,25.542512154696134
raw_CU_diffT/TC23LTO09/TC23LTO09_25deg.parquet,TC23LTO09_25deg.parquet,TC23LTO09,LTO,lithium-ion,25.0,,25.0,charge,24,0.0153055772296627,0.3825181425612605,0.2565390693632472,2.34905503789789,25.541448591160222
raw_CU_diffT/TC23LTO09/TC23LTO09_25deg.parquet,TC23LTO09_25deg.parquet,TC23LTO09,LTO,lithium-ion,25.0,,25.0,charge,25,0.0152962673634556,0.39781440992471606,0.2667976421145354,2.34924578536342,25.540554254143647
raw_CU_diffT/TC23LTO09/TC23LTO09_25deg.parquet,TC23LTO09_25deg.parquet,TC23LTO09,LTO,lithium-ion,25.0,,25.0,charge,26,0.0153053354886646,0.41311974541338065,0.2770622964816821,2.34962728029446,25.541068867403315
raw_CU_diffT/TC23LTO09/TC23LTO09_25deg.parquet,TC23LTO09_25deg.parquet,TC23LTO09,LTO,lithium-ion,25.0,,25.0,charge,27,0.0153042885762366,0.42842403398961726,0.28732624872804,2.3500087752255,25.547429889502762
raw_CU_diffT/TC23LTO09/TC23LTO09_25deg.parquet,TC23LTO09_25deg.parquet,TC23LTO09,LTO,lithium-ion,25.0,,25.0,charge,28,0.0153043393553816,0.44372837334499887,0.2975902350298666,2.35039027015654,25.551513176795577
raw_CU_diffT/TC23LTO09/TC23LTO09_25deg.parquet,TC23LTO09_25deg.parquet,TC23LTO09,LTO,lithium-ion,25.0,,25.0,charge,29,0.01530284431673,0.4590312176617289,0.3078532186712134,2.35077176508759,25.55694897790055
raw_CU_diffT/TC23LTO09/TC23LTO09_25deg.parquet,TC23LTO09_25deg.parquet,TC23LTO09,LTO,lithium-ion,25.0,,25.0,charge,30,0.0153022325422314,0.4743334502039603,0.3181157920207516,2.35134400748415,25.55859337016575
raw_CU_diffT/TC23LTO09/TC23LTO09_25deg.parquet,TC23LTO09_25deg.parquet,TC23LTO09,LTO,lithium-ion,25.0,,25.0,charge,31,0.0153048350979767,0.489638285301937,0.32838011079659657,2.35210699734624,25.564955359116027
raw_CU_diffT/TC23LTO09/TC23LTO09_25deg.parquet,TC23LTO09_25deg.parquet,TC23LTO09,LTO,lithium-ion,25.0,,25.0,charge,32,0.0153044334461221,0.5049427187480591,0.3386441602011843,2.35344222960489,25.576387872928173
raw_CU_diffT/TC23LTO09/TC23LTO09_25deg.parquet,TC23LTO09_25deg.parquet,TC23LTO09,LTO,lithium-ion,25.0,,25.0,charge,33,0.0153019784391795,0.5202446971872385,0.3489065631343338,2.35477746186354,25.58603196132597
raw_CU_diffT/TC23LTO09/TC23LTO09_25deg.parquet,TC23LTO09_25deg.parquet,TC23LTO09,LTO,lithium-ion,25.0,,25.0,charge,34,0.0153031821341876,0.5355478793214261,0.35916977333585265,2.35630344158771,25.596334834254137
raw_CU_diffT/TC23LTO09/TC23LTO09_25deg.parquet,TC23LTO09_25deg.parquet,TC23LTO09,LTO,lithium-ion,25.0,,25.0,charge,35,0.0153022355999694,0.5508501149213955,0.369432348736089,2.35821091624293,25.60772505524862
raw_CU_diffT/TC23LTO09/TC23LTO09_25deg.parquet,TC23LTO09_25deg.parquet,TC23LTO09,LTO,lithium-ion,25.0,,25.0,charge,36,0.0153011654177617,0.5661512803391572,0.37969420640945944,2.36049988582919,25.614567762430937
raw_CU_diffT/TC23LTO09/TC23LTO09_25deg.parquet,TC23LTO09_25deg.parquet,TC23LTO09,LTO,lithium-ion,25.0,,25.0,charge,37,0.0153000588161155,0.5814513391552727,0.38995532193095556,2.36278885541544,25.616837375690604
raw_CU_diffT/TC23LTO09/TC23LTO09_25deg.parquet,TC23LTO09_25deg.parquet,TC23LTO09,LTO,lithium-ion,25.0,,25.0,charge,38,0.0153007533358651,0.5967520924911378,0.40021690323807174,2.3650778250017,25.616483756906078
raw_CU_diffT/TC23LTO09/TC23LTO09_25deg.parquet,TC23LTO09_25deg.parquet,TC23LTO09,LTO,lithium-ion,25.0,,25.0,charge,39,0.0152992752121029,0.6120513677032408,0.4104774932288237,2.36774828951901,25.622819033149174
raw_CU_diffT/TC23LTO09/TC23LTO09_25deg.parquet,TC23LTO09_25deg.parquet,TC23LTO09,LTO,lithium-ion,25.0,,25.0,charge,40,0.0153034943570323,0.627354862060273,0.4207409128252681,2.37041875403631,25.633704475138124
raw_CU_diffT/TC23LTO09/TC23LTO09_25deg.parquet,TC23LTO09_25deg.parquet,TC23LTO09,LTO,lithium-ion,25.0,,25.0,charge,41,0.0153055490032461,0.6426604110635191,0.4310057103877981,2.37327996601913,25.63045488950276
raw_CU_diffT/TC23LTO09/TC23LTO09_25deg.parquet,TC23LTO09_25deg.parquet,TC23LTO09,LTO,lithium-ion,25.0,,25.0,charge,42,0.0153005487601715,0.6579609598236906,0.4412671544944728,2.37614117800195,25.638386740331494
raw_CU_diffT/TC23LTO09/TC23LTO09_25deg.parquet,TC23LTO09_25deg.parquet,TC23LTO09,LTO,lithium-ion,25.0,,25.0,charge,43,0.0152983754580735,0.6732593352817642,0.45152714105747666,2.3791931374503,25.638539640883977
raw_CU_diffT/TC23LTO09/TC23LTO09_25deg.parquet,TC23LTO09_25deg.parquet,TC23LTO09,LTO,lithium-ion,25.0,,25.0,charge,44,0.0153006361741403,0.6885599714559045,0.4617886437890784,2.38243584436416,25.64531397790055
raw_CU_diffT/TC23LTO09/TC23LTO09_25deg.parquet,TC23LTO09_25deg.parquet,TC23LTO09,LTO,lithium-ion,25.0,,25.0,charge,45,0.0153001381935852,0.7038601096494898,0.4720498125457546,2.38567855127803,25.643601546961325
raw_CU_diffT/TC23LTO09/TC23LTO09_25deg.parquet,TC23LTO09_25deg.parquet,TC23LTO09,LTO,lithium-ion,25.0,,25.0,charge,46,0.01530611537649,0.7191662250259797,0.48231498995135275,2.3889212581919,25.647330193370166
raw_CU_diffT/TC23LTO09/TC23LTO09_25deg.parquet,TC23LTO09_25deg.parquet,TC23LTO09,LTO,lithium-ion,25.0,,25.0,charge,47,0.0153003208059819,0.7344665458319616,0.49257628117859725,2.39235471257129,25.652241022099442
raw_CU_diffT/TC23LTO09/TC23LTO09_25deg.parquet,TC23LTO09_25deg.parquet,TC23LTO09,LTO,lithium-ion,25.0,,25.0,charge,48,0.0153009440054212,0.7497674898373827,0.5028379903598846,2.39559741948515,25.651060745856352
raw_CU_diffT/TC23LTO09/TC23LTO09_25deg.parquet,TC23LTO09_25deg.parquet,TC23LTO09,LTO,lithium-ion,25.0,,25.0,charge,49,0.0152988148966081,0.7650663047339908,0.5130982716361064,2.39941236879558,25.653093011049723
raw_CU_diffT/TC23LTO09/TC23LTO09_25deg.parquet,TC23LTO09_25deg.parquet,TC23LTO09,LTO,lithium-ion,25.0,,25.0,charge,50,0.0152998956765483,0.7803662004105392,0.5233592777466543,2.40284582317497,25.652224364640876
raw_CU_diffT/TC23LTO09/TC23LTO09_25deg.parquet,TC23LTO09_25deg.parquet,TC23LTO09,LTO,lithium-ion,25.0,,25.0,charge,51,0.0152978173163589,0.7956640177268981,0.5336188899871356,2.40647002501988,25.653589999999994
raw_CU_diffT/TC23LTO09/TC23LTO09_25deg.parquet,TC23LTO09_25deg.parquet,TC23LTO09,LTO,lithium-ion,25.0,,25.0,charge,52,0.0152983470156472,0.8109623647425453,0.5438788574749825,2.41009422686479,25.655876795580102
raw_CU_diffT/TC23LTO09/TC23LTO09_25deg.parquet,TC23LTO09_25deg.parquet,TC23LTO09,LTO,lithium-ion,25.0,,25.0,charge,53,0.0152987297536549,0.8262610944962002,0.5541390816493533,2.41390917617522,25.66814632596685
raw_CU_diffT/TC23LTO09/TC23LTO09_25deg.parquet,TC23LTO09_25deg.parquet,TC23LTO09,LTO,lithium-ion,25.0,,25.0,charge,54,0.0152975098790739,0.8415586043752741,0.5643984877043855,2.41772412548565,25.681096215469612
raw_CU_diffT/TC23LTO09/TC23LTO09_25deg.parquet,TC23LTO09_25deg.parquet,TC23LTO09,LTO,lithium-ion,25.0,,25.0,charge,55,0.0152964126099387,0.8568550169852128,0.574657157866472,2.42153907479608,25.674229364640883
raw_CU_diffT/TC23LTO09/TC23LTO09_25deg.parquet,TC23LTO09_25deg.parquet,TC23LTO09,LTO,lithium-ion,25.0,,25.0,charge,56,0.0152994356647541,0.8721544526499669,0.584917855466169,2.42516327664099,25.669960497237565
raw_CU_diffT/TC23LTO09/TC23LTO09_25deg.parquet,TC23LTO09_25deg.parquet,TC23LTO09,LTO,lithium-ion,25.0,,25.0,charge,57,0.0153044084689367,0.8874588611189036,0.5951818881195934,2.42916897341694,25.669073425414357
raw_CU_diffT/TC23LTO09/TC23LTO09_25deg.parquet,TC23LTO09_25deg.parquet,TC23LTO09,LTO,lithium-ion,25.0,,25.0,charge,58,0.015303191132656,0.9027620522515596,0.6054451043560121,2.4331746701929,25.669512762430934
raw_CU_diffT/TC23LTO09/TC23LTO09_25deg.parquet,TC23LTO09_25deg.parquet,TC23LTO09,LTO,lithium-ion,25.0,,25.0,charge,59,0.0153000572866861,0.9180621095382457,0.6157062188517833,2.43718036696885,25.672304309392263
raw_CU_diffT/TC23LTO09/TC23LTO09_25deg.parquet,TC23LTO09_25deg.parquet,TC23LTO09,LTO,lithium-ion,25.0,,25.0,charge,60,0.0152968029537237,0.9333589124919695,0.6259651508012732,2.4411860637448,25.678076077348067
raw_CU_diffT/TC23LTO09/TC23LTO09_25deg.parquet,TC23LTO09_25deg.parquet,TC23LTO09,LTO,lithium-ion,25.0,,25.0,charge,61,0.0152982904570034,0.9486572029489728,0.6362250803575812,2.44519176052075,25.694089972375696
raw_CU_diffT/TC23LTO09/TC23LTO09_25deg.parquet,TC23LTO09_25deg.parquet,TC23LTO09,LTO,lithium-ion,25.0,,25.0,charge,62,0.015296583623141,0.9639537865721138,0.6464838652111368,2.44938820476223,25.694539116022106
raw_CU_diffT/TC23LTO09/TC23LTO09_25deg.parquet,TC23LTO09_25deg.parquet,TC23LTO09,LTO,lithium-ion,25.0,,25.0,charge,63,0.0152992041893988,0.9792529907615126,0.6567444075699037,2.4535846490037,25.69539718232045
raw_CU_diffT/TC23LTO09/TC23LTO09_25deg.parquet,TC23LTO09_25deg.parquet,TC23LTO09,LTO,lithium-ion,25.0,,25.0,charge,64,0.0153004031970526,0.9945533939585652,0.6670057540534257,2.4579718407107,25.694562237569066
raw_CU_diffT/TC23LTO09/TC23LTO09_25deg.parquet,TC23LTO09_25deg.parquet,TC23LTO09,LTO,lithium-ion,25.0,,25.0,charge,65,0.0153011502831387,1.009854544241704,0.6772676015766316,2.46235903241769,25.69616618784531
raw_CU_diffT/TC23LTO09/TC23LTO09_25deg.parquet,TC23LTO09_25deg.parquet,TC23LTO09,LTO,lithium-ion,25.0,,25.0,charge,66,0.0152964145096675,1.0251509587513714,0.6875262730127873,2.46693697159021,25.70061301104972
raw_CU_diffT/TC23LTO09/TC23LTO09_25deg.parquet,TC23LTO09_25deg.parquet,TC23LTO09,LTO,lithium-ion,25.0,,25.0,charge,67,0.0153025384329685,1.04045349718434,0.6977890515105689,2.47151491076273,25.693214475138124
raw_CU_diffT/TC23LTO09/TC23LTO09_25deg.parquet,TC23LTO09_25deg.parquet,TC23LTO09,LTO,lithium-ion,25.0,,25.0,charge,68,0.0152972551655549,1.0557507523498948,0.7080482867397975,2.47647434486629,25.689576464088397
raw_CU_diffT/TC23LTO09/TC23LTO09_25deg.parquet,TC23LTO09_25deg.parquet,TC23LTO09,LTO,lithium-ion,25.0,,25.0,charge,69,0.0152972523593097,1.0710480047092046,0.7183075200869938,2.48143377896985,25.69999671270718
raw_CU_diffT/TC23LTO09/TC23LTO09_25deg.parquet,TC23LTO09_25deg.parquet,TC23LTO09,LTO,lithium-ion,25.0,,25.0,charge,70,0.0152997752932919,1.0863477800024965,0.7285684454614794,2.48620246560789,25.715781961325966
raw_CU_diffT/TC23LTO09/TC23LTO09_25deg.parquet,TC23LTO09_25deg.parquet,TC23LTO09,LTO,lithium-ion,25.0,,25.0,charge,71,0.0152993031588143,1.1016470831613108,0.7388290541949326,2.49116189971145,25.717984668508286
raw_CU_diffT/TC23LTO09/TC23LTO09_25deg.parquet,TC23LTO09_25deg.parquet,TC23LTO09,LTO,lithium-ion,25.0,,25.0,charge,72,0.015298459864065,1.1169455430253759,0.7490890973655379,2.49554909141844,25.75882400552486
raw_CU_diffT/TC23LTO09/TC23LTO09_25deg.parquet,TC23LTO09_25deg.parquet,TC23LTO09,LTO,lithium-ion,25.0,,25.0,charge,73,0.0153006872177401,1.132246230243116,0.7593506343299671,2.49993628312544,25.765369889502765
raw_CU_diffT/TC23LTO09/TC23LTO09_25deg.parquet,TC23LTO09_25deg.parquet,TC23LTO09,LTO,lithium-ion,25.0,,25.0,charge,74,0.0153008911160162,1.1475471213591322,0.7696123080405219,2.50394197990139,25.786507044198895
raw_CU_diffT/TC23LTO09/TC23LTO09_25deg.parquet,TC23LTO09_25deg.parquet,TC23LTO09,LTO,lithium-ion,25.0,,25.0,charge,75,0.0153022400415433,1.1628493614006754,0.7798748864195378,2.50813842414287,25.785747513812158
raw_CU_diffT/TC23LTO09/TC23LTO09_25deg.parquet,TC23LTO09_25deg.parquet,TC23LTO09,LTO,lithium-ion,25.0,,25.0,charge,76,0.0152980240011873,1.1781473854018627,0.79013463727497,2.51309785824643,25.793771464088397
raw_CU_diffT/TC23LTO09/TC23LTO09_25deg.parquet,TC23LTO09_25deg.parquet,TC23LTO09,LTO,lithium-ion,25.0,,25.0,charge,77,0.015299957298206,1.1934473427000687,0.8003956847126105,2.51843878728103,25.826492209944746
raw_CU_diffT/TC23LTO09/TC23LTO09_25deg.parquet,TC23LTO09_25deg.parquet,TC23LTO09,LTO,lithium-ion,25.0,,25.0,charge,78,0.0153025944200441,1.2087499371201127,0.8106585007586038,2.5243519587122,25.799635524861877
raw_CU_diffT/TC23LTO09/TC23LTO09_25deg.parquet,TC23LTO09_25deg.parquet,TC23LTO09,LTO,lithium-ion,25.0,,25.0,charge,79,0.0153014628113914,1.2240513999315041,0.8209205578815599,2.53102812000545,25.772036519337014
raw_CU_diffT/TC23LTO09/TC23LTO09_25deg.parquet,TC23LTO09_25deg.parquet,TC23LTO09,LTO,lithium-ion,25.0,,25.0,charge,80,0.0152976380335922,1.2393490379650964,0.8311800498845179,2.53808577622975,25.75883997237569
raw_CU_diffT/TC23LTO09/TC23LTO09_25deg.parquet,TC23LTO09_25deg.parquet,TC23LTO09,LTO,lithium-ion,25.0,,25.0,charge,81,0.015303748234192,1.2546527861992884,0.8414436397458545,2.54571567485061,25.745767569060764
raw_CU_diffT/TC23LTO09/TC23LTO09_25deg.parquet,TC23LTO09_25deg.parquet,TC23LTO09,LTO,lithium-ion,25.0,,25.0,charge,82,0.0152961175317574,1.2699489037310459,0.8517021120112306,2.55315482600595,25.757650359116024
raw_CU_diffT/TC23LTO09/TC23LTO09_25deg.parquet,TC23LTO09_25deg.parquet,TC23LTO09,LTO,lithium-ion,25.0,,25.0,charge,83,0.0152964642009278,1.2852453679319737,0.8619608167732559,2.56040322969577,25.73302850828729
raw_CU_diffT/TC23LTO09/TC23LTO09_25deg.parquet,TC23LTO09_25deg.parquet,TC23LTO09,LTO,lithium-ion,25.0,,25.0,charge,84,0.0153018910533499,1.3005472589853238,0.8722231611003503,2.56669789605798,25.754512099447513
raw_CU_diffT/TC23LTO09/TC23LTO09_25deg.parquet,TC23LTO09_25deg.parquet,TC23LTO09,LTO,lithium-ion,25.0,,25.0,charge,85,0.0153004295581594,1.315847688543483,0.8824845252631742,2.57242032002363,25.74526513812155
raw_CU_diffT/TC23LTO09/TC23LTO09_25deg.parquet,TC23LTO09_25deg.parquet,TC23LTO09,LTO,lithium-ion,25.0,,25.0,charge,86,0.0152967053806214,1.3311443939241046,0.8927433917744272,2.57795199652375,25.719251657458564
raw_CU_diffT/TC23LTO09/TC23LTO09_25deg.parquet,TC23LTO09_25deg.parquet,TC23LTO09,LTO,lithium-ion,25.0,,25.0,charge,87,0.0152966093920841,1.3464410033161887,0.9030021939101452,2.58348367302388,25.71228936464089
raw_CU_diffT/TC23LTO09/TC23LTO09_25deg.parquet,TC23LTO09_25deg.parquet,TC23LTO09,LTO,lithium-ion,25.0,,25.0,charge,88,0.0152988748531908,1.3617398781693795,0.9132625153967628,2.58939684445505,25.71794359116023
raw_CU_diffT/TC23LTO09/TC23LTO09_25deg.parquet,TC23LTO09_25deg.parquet,TC23LTO09,LTO,lithium-ion,25.0,,25.0,charge,89,0.0153027857570413,1.3770426639264208,0.9235254597645527,2.59550076335174,25.70170870165746
raw_CU_diffT/TC23LTO09/TC23LTO09_25deg.parquet,TC23LTO09_25deg.parquet,TC23LTO09,LTO,lithium-ion,25.0,,25.0,charge,90,0.0152996423217246,1.3923423062481455,0.9337862959605175,2.60198617717947,25.689686933701665
raw_CU_diffT/TC23LTO09/TC23LTO09_25deg.parquet,TC23LTO09_25deg.parquet,TC23LTO09,LTO,lithium-ion,25.0,,25.0,charge,91,0.0152962906116425,1.407638596859788,0.9440448843034014,2.60770860114512,25.695524281767955
raw_CU_diffT/TC23LTO09/TC23LTO09_25deg.parquet,TC23LTO09_25deg.parquet,TC23LTO09,LTO,lithium-ion,25.0,,25.0,charge,92,0.0153018011307733,1.4229403979905613,0.9543071683231492,2.61228654031763,25.663521988950272
raw_CU_diffT/TC23LTO09/TC23LTO09_25deg.parquet,TC23LTO09_25deg.parquet,TC23LTO09,LTO,lithium-ion,25.0,,25.0,charge,93,0.0153030499755645,1.4382434479661257,0.9645702898913552,2.61686447949015,25.63979544198895
raw_CU_diffT/TC23LTO09/TC23LTO09_25deg.parquet,TC23LTO09_25deg.parquet,TC23LTO09,LTO,lithium-ion,25.0,,25.0,charge,94,0.0128305501259007,1.4510739980920264,0.9731752082533384,2.62239615599028,25.672355524861878
raw_CU_diffT/TC23LTO09/TC23LTO09_25deg.parquet,TC23LTO09_25deg.parquet,TC23LTO09,LTO,lithium-ion,25.0,,25.0,charge,95,0.009670907386445,1.4607449054784714,0.9796610851432676,2.62773708502488,25.671647651933696
raw_CU_diffT/TC23LTO09/TC23LTO09_25deg.parquet,TC23LTO09_25deg.parquet,TC23LTO09,LTO,lithium-ion,25.0,,25.0,charge,96,0.0073147372953896,1.468059642773861,0.9845667763761884,2.6323150241974,25.66363049723757
raw_CU_diffT/TC23LTO09/TC23LTO09_25deg.parquet,TC23LTO09_25deg.parquet,TC23LTO09,LTO,lithium-ion,25.0,,25.0,charge,97,0.0057518248409872,1.4738114676148482,0.9884242869820047,2.63689296336991,25.678395966850825
raw_CU_diffT/TC23LTO09/TC23LTO09_25deg.parquet,TC23LTO09_25deg.parquet,TC23LTO09,LTO,lithium-ion,25.0,,25.0,charge,98,0.0043466708623529,1.4781581384772011,0.9913394190340166,2.6403264177493,25.667157569060777
raw_CU_diffT/TC23LTO09/TC23LTO09_25deg.parquet,TC23LTO09_25deg.parquet,TC23LTO09,LTO,lithium-ion,25.0,,25.0,charge,99,0.0035255975079681,1.4816837359851691,0.9937038912067283,2.64395061959421,25.68868201657459
raw_CU_diffT/TC23LTO09/TC23LTO09_25deg.parquet,TC23LTO09_25deg.parquet,TC23LTO09,LTO,lithium-ion,25.0,,25.0,charge,100,0.0026625387437384,1.4843462747289076,0.9954895456253364,2.64585809424943,25.70125290055249
raw_CU_diffT/TC23LTO09/TC23LTO09_25deg.parquet,TC23LTO09_25deg.parquet,TC23LTO09,LTO,lithium-ion,25.0,,25.0,charge,101,0.0023176279972772,1.4866639027261848,0.9970438826969603,2.64871930623225,25.680143093922656
raw_CU_diffT/TC23LTO09/TC23LTO09_25deg.parquet,TC23LTO09_25deg.parquet,TC23LTO09,LTO,lithium-ion,25.0,,25.0,charge,102,0.0017121862206422,1.488376088946827,0.9981921750542301,2.6500545384909,25.653573232044195
raw_CU_diffT/TC23LTO09/TC23LTO09_25deg.parquet,TC23LTO09_25deg.parquet,TC23LTO09,LTO,lithium-ion,25.0,,25.0,charge,103,0.0015387624669925,1.4899148514138194,0.9992241592853836,2.65234350807716,25.65700966850828
raw_CU_diffT/TC23LTO09/TC23LTO09_25deg.parquet,TC23LTO09_25deg.parquet,TC23LTO09,LTO,lithium-ion,25.0,,25.0,charge,104,0.0011568341220507,1.49107168553587,1.0000000000000002,2.65253425554268,25.654440745856352
raw_CU_diffT/TC23LTO09/TC23LTO09_35deg.parquet,TC23LTO09_35deg.parquet,TC23LTO09,LTO,lithium-ion,35.0,,35.0,discharge,0,0.0152941876620285,0.0152941876620285,0.010024237660455603,2.66455134587054,35.51051116022099
raw_CU_diffT/TC23LTO09/TC23LTO09_35deg.parquet,TC23LTO09_35deg.parquet,TC23LTO09,LTO,lithium-ion,35.0,,35.0,discharge,1,0.0152942714415735,0.030588459103602,0.020048530232364418,2.64757482143912,35.53503011049724
raw_CU_diffT/TC23LTO09/TC23LTO09_35deg.parquet,TC23LTO09_35deg.parquet,TC23LTO09,LTO,lithium-ion,35.0,,35.0,discharge,2,0.0152931749716714,0.0458816340752734,0.03007210414728215,2.63441324631813,35.53174906077348
raw_CU_diffT/TC23LTO09/TC23LTO09_35deg.parquet,TC23LTO09_35deg.parquet,TC23LTO09,LTO,lithium-ion,35.0,,35.0,discharge,3,0.0152933798219239,0.0611750138971973,0.040095812326775504,2.62392213571445,35.537429254143646
raw_CU_diffT/TC23LTO09/TC23LTO09_35deg.parquet,TC23LTO09_35deg.parquet,TC23LTO09,LTO,lithium-ion,35.0,,35.0,discharge,4,0.0152937100344364,0.0764687239316337,0.05011973693677023,2.6155292472315,35.5386741160221
raw_CU_diffT/TC23LTO09/TC23LTO09_35deg.parquet,TC23LTO09_35deg.parquet,TC23LTO09,LTO,lithium-ion,35.0,,35.0,discharge,5,0.0152946104769043,0.091763334408538,0.06014425172190188,2.60866233847272,35.54885113259669
raw_CU_diffT/TC23LTO09/TC23LTO09_35deg.parquet,TC23LTO09_35deg.parquet,TC23LTO09,LTO,lithium-ion,35.0,,35.0,discharge,6,0.0152932750360156,0.1070566094445536,0.07016789122178495,2.6031306619726,35.566969530386736
raw_CU_diffT/TC23LTO09/TC23LTO09_35deg.parquet,TC23LTO09_35deg.parquet,TC23LTO09,LTO,lithium-ion,35.0,,35.0,discharge,7,0.015294650618015,0.1223512600625686,0.08019243231652144,2.5987434702656,35.592868287292816
raw_CU_diffT/TC23LTO09/TC23LTO09_35deg.parquet,TC23LTO09_35deg.parquet,TC23LTO09,LTO,lithium-ion,35.0,,35.0,discharge,8,0.0152943164089842,0.13764557647155282,0.09021675436132688,2.593402541231,35.59598497237569
raw_CU_diffT/TC23LTO09/TC23LTO09_35deg.parquet,TC23LTO09_35deg.parquet,TC23LTO09,LTO,lithium-ion,35.0,,35.0,discharge,9,0.015294347836212,0.15293992430776482,0.10024109700441497,2.58748936979983,35.58170096685083
raw_CU_diffT/TC23LTO09/TC23LTO09_35deg.parquet,TC23LTO09_35deg.parquet,TC23LTO09,LTO,lithium-ion,35.0,,35.0,discharge,10,0.0152939924750978,0.16823391678286262,0.1102652067339059,2.58138545090314,35.55533842541437
raw_CU_diffT/TC23LTO09/TC23LTO09_35deg.parquet,TC23LTO09_35deg.parquet,TC23LTO09,LTO,lithium-ion,35.0,,35.0,discharge,11,0.0152933847692491,0.18352730155211172,0.12028891815601434,2.57566302693749,35.53593723756906
raw_CU_diffT/TC23LTO09/TC23LTO09_35deg.parquet,TC23LTO09_35deg.parquet,TC23LTO09,LTO,lithium-ion,35.0,,35.0,discharge,12,0.0152935242990641,0.19882082585117583,0.1303127210298597,2.57032209790289,35.52289837016574
raw_CU_diffT/TC23LTO09/TC23LTO09_35deg.parquet,TC23LTO09_35deg.parquet,TC23LTO09,LTO,lithium-ion,35.0,,35.0,discharge,13,0.0152938604993577,0.21411468635053355,0.14033674425876533,2.56517191633381,35.516604198895024
raw_CU_diffT/TC23LTO09/TC23LTO09_35deg.parquet,TC23LTO09_35deg.parquet,TC23LTO09,LTO,lithium-ion,35.0,,35.0,discharge,14,0.0152939836850021,0.22940867003553564,0.1503608482269821,2.55944949236816,35.512457872928174
raw_CU_diffT/TC23LTO09/TC23LTO09_35deg.parquet,TC23LTO09_35deg.parquet,TC23LTO09,LTO,lithium-ion,35.0,,35.0,discharge,15,0.0152938109655198,0.24470248100105543,0.16038483899002723,2.55315482600595,35.510694834254146
raw_CU_diffT/TC23LTO09/TC23LTO09_35deg.parquet,TC23LTO09_35deg.parquet,TC23LTO09,LTO,lithium-ion,35.0,,35.0,discharge,16,0.0152941984185528,0.25999667941960825,0.17040908370060923,2.54628791724718,35.503115524861876
