Repository: DNV007/delivered-energy-decomposition

# Three-term energy accounting for a cold commercial sodium-ion 18650 cell

This repository holds the analysis code and the derived data behind a reanalysis
of a public commercial-cell archive. No new measurements were made. The
manuscript reporting the work is not distributed here; what is here is
everything needed to regenerate its numbers from the raw archive and to check
them.

**Source data.** Droese, D., Schlösser, A., Otto, M. *Dataset: Evaluation of
Commercial Sodium-Ion Batteries by State-of-the-Art Lithium-Ion Battery
Configurations.* Technische Universität Berlin, DepositOnce, 2025.
DOI [10.14279/depositonce-25036](https://doi.org/10.14279/depositonce-25036),
CC BY 4.0.

File: data_processed/ocv/ocv_slope_points.csv (part 10 of 85)
member_path,file_name,cell_id,cell_family,chemistry_type,temperature_deg_c,voltage_v,ambient_temperature_from_file_deg_c,direction,segment_index,segment_capacity_ah,cumulative_capacity_ah,soc_fraction_by_capacity,ocv_voltage_v,ocv_temperature_mean_deg_c,smoothing_window_segments,smoothed_ocv_voltage_v,dv_dcapacity_fraction_v,abs_dv_dcapacity_fraction_v
raw_CU_diffT/TC23LFP09/TC23LFP09_25deg.parquet,TC23LFP09_25deg.parquet,TC23LFP09,LFP,lithium-ion,25.0,,25.0,charge,67,0.0180694338655584,1.2287478777510907,0.6868099813736269,3.34616282403168,25.53748273480663,1,3.34616282403168,0.018884228934609837,0.018884228934609837
raw_CU_diffT/TC23LFP09/TC23LFP09_25deg.parquet,TC23LFP09_25deg.parquet,TC23LFP09,LFP,lithium-ion,25.0,,25.0,charge,68,0.0180695030319848,1.2468173807830756,0.696909950021013,3.34635355378681,25.544789779005526,1,3.34635355378681,0.028326486066447387,0.028326486066447387
raw_CU_diffT/TC23LFP09/TC23LFP09_25deg.parquet,TC23LFP09_25deg.parquet,TC23LFP09,LFP,lithium-ion,25.0,,25.0,charge,69,0.018069352325727,1.2648867331088025,0.70700983443097,3.34673501329707,25.542545331491716,1,3.34673501329707,0.028326580410549695,0.028326580410549695
raw_CU_diffT/TC23LFP09/TC23LFP09_25deg.parquet,TC23LFP09_25deg.parquet,TC23LFP09,LFP,lithium-ion,25.0,,25.0,charge,70,0.0180691419468689,1.282955875055671,0.7171096012494322,3.34692574305221,25.545187458563536,1,3.34692574305221,0.018884338996343786,0.018884338996343786
raw_CU_diffT/TC23LFP09/TC23LFP09_25deg.parquet,TC23LFP09_25deg.parquet,TC23LFP09,LFP,lithium-ion,25.0,,25.0,charge,71,0.0180695843371688,1.30102545939284,0.7272096153424406,3.34711647280734,25.534850580110497,1,3.34711647280734,0.028326691395704984,0.028326691395704984
raw_CU_diffT/TC23LFP09/TC23LFP09_25deg.parquet,TC23LFP09_25deg.parquet,TC23LFP09,LFP,lithium-ion,25.0,,25.0,charge,72,0.0180691788948023,1.3190946382876425,0.737309402812991,3.3474979323176,25.552669889502766,1,3.3474979323176,0.028326800545670494,0.028326800545670494
raw_CU_diffT/TC23LFP09/TC23LFP09_25deg.parquet,TC23LFP09_25deg.parquet,TC23LFP09,LFP,lithium-ion,25.0,,25.0,charge,73,0.0180691665649639,1.3371638048526062,0.7474091833917647,3.34768866207273,25.542097569060772,1,3.34768866207273,0.01888437397624898,0.01888437397624898
raw_CU_diffT/TC23LFP09/TC23LFP09_25deg.parquet,TC23LFP09_25deg.parquet,TC23LFP09,LFP,lithium-ion,25.0,,25.0,charge,74,0.018069492772723,1.3552332976253292,0.757509146304725,3.34787939182786,25.537406602209945,1,3.34787939182786,0.028326609484167875,0.028326609484167875
raw_CU_diffT/TC23LFP09/TC23LFP09_25deg.parquet,TC23LFP09_25deg.parquet,TC23LFP09,LFP,lithium-ion,25.0,,25.0,charge,75,0.0180692599058101,1.3733025575311393,0.7676089790564675,3.34826085133813,25.541676298342544,1,3.34826085133813,0.018884454522520855,0.018884454522520855
raw_CU_diffT/TC23LFP09/TC23LFP09_25deg.parquet,TC23LFP09_25deg.parquet,TC23LFP09,LFP,lithium-ion,25.0,,25.0,charge,76,0.0180692745238643,1.3913718320550037,0.7777088199789876,3.34826085133813,25.545025745856357,1,3.34826085133813,0.018884382528625565,0.018884382528625565
raw_CU_diffT/TC23LFP09/TC23LFP09_25deg.parquet,TC23LFP09_25deg.parquet,TC23LFP09,LFP,lithium-ion,25.0,,25.0,charge,77,0.0180693058296874,1.409441137884691,0.7878086783999321,3.34864231084839,25.53124756906077,1,3.34864231084839,0.018884366954154075,0.018884366954154075
raw_CU_diffT/TC23LFP09/TC23LFP09_25deg.parquet,TC23LFP09_25deg.parquet,TC23LFP09,LFP,lithium-ion,25.0,,25.0,charge,78,0.0180692447194063,1.4275103826040971,0.7979085026632176,3.34864231084839,25.54813895027624,1,3.34864231084839,0.01888443935882833,0.01888443935882833
raw_CU_diffT/TC23LFP09/TC23LFP09_25deg.parquet,TC23LFP09_25deg.parquet,TC23LFP09,LFP,lithium-ion,25.0,,25.0,charge,79,0.0180692596434309,1.4455796422475282,0.808008335268303,3.34902377035865,25.550544171270715,1,3.34902377035865,0.02832669178587821,0.02832669178587821
raw_CU_diffT/TC23LFP09/TC23LFP09_25deg.parquet,TC23LFP09_25deg.parquet,TC23LFP09,LFP,lithium-ion,25.0,,25.0,charge,80,0.0180691790821528,1.463648821329681,0.8181081228435731,3.34921450011379,25.54807171270718,1,3.34921450011379,0.028326867323045235,0.028326867323045235
raw_CU_diffT/TC23LFP09/TC23LFP09_25deg.parquet,TC23LFP09_25deg.parquet,TC23LFP09,LFP,lithium-ion,25.0,,25.0,charge,81,0.0180691252765758,1.4817179466062569,0.8282078803441568,3.34959595962405,25.53648685082873,1,3.34959595962405,0.03776884773350275,0.03776884773350275
raw_CU_diffT/TC23LFP09/TC23LFP09_25deg.parquet,TC23LFP09_25deg.parquet,TC23LFP09,LFP,lithium-ion,25.0,,25.0,charge,82,0.0180694385864455,1.4997873851927024,0.8383078129696376,3.34997741913431,25.54803751381216,1,3.34997741913431,0.03776871991234998,0.03776871991234998
raw_CU_diffT/TC23LFP09/TC23LFP09_25deg.parquet,TC23LFP09_25deg.parquet,TC23LFP09,LFP,lithium-ion,25.0,,25.0,charge,83,0.0180692475778245,1.517856632770527,0.8484076388306391,3.35035887864458,25.54725334254143,1,3.35035887864458,0.03776898934779638,0.03776898934779638
raw_CU_diffT/TC23LFP09/TC23LFP09_25deg.parquet,TC23LFP09_25deg.parquet,TC23LFP09,LFP,lithium-ion,25.0,,25.0,charge,84,0.0180691807794051,1.535925813549932,0.8585074273545903,3.35074033815484,25.55171685082873,1,3.35074033815484,0.04721132942955819,0.04721132942955819
raw_CU_diffT/TC23LFP09/TC23LFP09_25deg.parquet,TC23LFP09_25deg.parquet,TC23LFP09,LFP,lithium-ion,25.0,,25.0,charge,85,0.0180691777833677,1.5539949913332998,0.8686072142039032,3.35131252742024,25.555513895027627,1,3.35131252742024,0.04721122670687805,0.04721122670687805
raw_CU_diffT/TC23LFP09/TC23LFP09_25deg.parquet,TC23LFP09_25deg.parquet,TC23LFP09,LFP,lithium-ion,25.0,,25.0,charge,86,0.0180693118312916,1.5720643031645911,0.8787070759794509,3.3516939869305,25.555142099447515,1,3.3516939869305,0.04721084891434657,0.04721084891434657
raw_CU_diffT/TC23LFP09/TC23LFP09_25deg.parquet,TC23LFP09_25deg.parquet,TC23LFP09,LFP,lithium-ion,25.0,,25.0,charge,87,0.0180693843458068,1.5901336875103982,0.8888069782870669,3.35226617619589,25.5558853038674,1,3.35226617619589,0.056653073526803155,0.056653073526803155
raw_CU_diffT/TC23LFP09/TC23LFP09_25deg.parquet,TC23LFP09_25deg.parquet,TC23LFP09,LFP,lithium-ion,25.0,,25.0,charge,88,0.0180693058619491,1.6082029933723472,0.898906836726044,3.35283836546129,25.558331712707187,1,3.35283836546129,0.08497951757493638,0.08497951757493638
raw_CU_diffT/TC23LFP09/TC23LFP09_25deg.parquet,TC23LFP09_25deg.parquet,TC23LFP09,LFP,lithium-ion,25.0,,25.0,charge,89,0.0180693766093158,1.626272369981663,0.9090067347093398,3.35398274399208,25.55931044198895,1,3.35398274399208,0.09442165383188694,0.09442165383188694
raw_CU_diffT/TC23LFP09/TC23LFP09_25deg.parquet,TC23LFP09_25deg.parquet,TC23LFP09,LFP,lithium-ion,25.0,,25.0,charge,90,0.0180693579486994,1.6443417279303625,0.9191066222622636,3.35474566301261,25.565739944751385,1,3.35474566301261,0.09442219803173657,0.09442219803173657
raw_CU_diffT/TC23LFP09/TC23LFP09_25deg.parquet,TC23LFP09_25deg.parquet,TC23LFP09,LFP,lithium-ion,25.0,,25.0,charge,91,0.0180692278351437,1.6624109557655062,0.9292064370880718,3.3558900415434,25.564001823204418,1,3.3558900415434,0.1321911692481592,0.1321911692481592
raw_CU_diffT/TC23LFP09/TC23LFP09_25deg.parquet,TC23LFP09_25deg.parquet,TC23LFP09,LFP,lithium-ion,25.0,,25.0,charge,92,0.0180692689914203,1.6804802247569266,0.9393062749182264,3.35741587958445,25.57243908839779,1,3.35741587958445,0.16995995621888937,0.16995995621888937
raw_CU_diffT/TC23LFP09/TC23LFP09_25deg.parquet,TC23LFP09_25deg.parquet,TC23LFP09,LFP,lithium-ion,25.0,,25.0,charge,93,0.0180692655594058,1.6985494903163325,0.9494061108300524,3.35932317713577,25.570481712707185,1,3.35932317713577,0.19534950000689832,0.19534950000689832
raw_CU_diffT/TC23LFP09/TC23LFP09_25deg.parquet,TC23LFP09_25deg.parquet,TC23LFP09,LFP,lithium-ion,25.0,,25.0,charge,94,0.0152899693646554,1.7138394596809876,0.9579524560687208,3.36103974493196,25.56505649171271,1,3.36103974493196,0.23648872476042015,0.23648872476042015
raw_CU_diffT/TC23LFP09/TC23LFP09_25deg.parquet,TC23LFP09_25deg.parquet,TC23LFP09,LFP,lithium-ion,25.0,,25.0,charge,95,0.0128114108714775,1.726650870552465,0.9651134083041898,3.36294704248327,25.549185,1,3.36294704248327,0.31916836111332714,0.31916836111332714
raw_CU_diffT/TC23LFP09/TC23LFP09_25deg.parquet,TC23LFP09_25deg.parquet,TC23LFP09,LFP,lithium-ion,25.0,,25.0,charge,96,0.0112069517589634,1.7378578223114285,0.9713775463492672,3.36523579954485,25.53591383977901,1,3.36523579954485,0.47994493883675204,0.47994493883675204
raw_CU_diffT/TC23LFP09/TC23LFP09_25deg.parquet,TC23LFP09_25deg.parquet,TC23LFP09,LFP,lithium-ion,25.0,,25.0,charge,97,0.0099694655693885,1.747827287880817,0.9769499901239403,3.36847820538209,25.514305165745853,1,3.36847820538209,0.7002608998503206,0.7002608998503206
raw_CU_diffT/TC23LFP09/TC23LFP09_25deg.parquet,TC23LFP09_25deg.parquet,TC23LFP09,LFP,lithium-ion,25.0,,25.0,charge,98,0.0088920722158498,1.7567193600966668,0.9819202236954672,3.37248353023986,25.5089044198895,1,3.37248353023986,0.9971551203469744,0.9971551203469744
raw_CU_diffT/TC23LFP09/TC23LFP09_25deg.parquet,TC23LFP09_25deg.parquet,TC23LFP09,LFP,lithium-ion,25.0,,25.0,charge,99,0.0078947801920274,1.7646141402886943,0.9863330197904312,3.37763323362842,25.493110856353592,1,3.37763323362842,1.4931623365474707,1.4931623365474707
raw_CU_diffT/TC23LFP09/TC23LFP09_25deg.parquet,TC23LFP09_25deg.parquet,TC23LFP09,LFP,lithium-ion,25.0,,25.0,charge,100,0.0069069794867932,1.7715211197754877,0.9901936835918244,3.38449950481316,25.49250138121548,1,3.38449950481316,2.221717845744365,2.221717845744365
raw_CU_diffT/TC23LFP09/TC23LFP09_25deg.parquet,TC23LFP09_25deg.parquet,TC23LFP09,LFP,lithium-ion,25.0,,25.0,charge,101,0.005904526945984,1.7774256467214715,0.993494025439994,3.39308234379409,25.4778035359116,1,3.39308234379409,3.3622035711541685,3.3622035711541685
raw_CU_diffT/TC23LFP09/TC23LFP09_25deg.parquet,TC23LFP09_25deg.parquet,TC23LFP09,LFP,lithium-ion,25.0,,25.0,charge,102,0.0048736522323872,1.7822992989538589,0.996218158730115,3.4039539398366,25.47339240331492,1,3.4039539398366,5.070066144706175,5.070066144706175
raw_CU_diffT/TC23LFP09/TC23LFP09_25deg.parquet,TC23LFP09_25deg.parquet,TC23LFP09,LFP,lithium-ion,25.0,,25.0,charge,103,0.0038588871608285,1.7861581861146874,0.9983750879643712,3.41673283343043,25.45703809392265,1,3.41673283343043,7.633419115001743,7.633419115001743
raw_CU_diffT/TC23LFP09/TC23LFP09_25deg.parquet,TC23LFP09_25deg.parquet,TC23LFP09,LFP,lithium-ion,25.0,,25.0,charge,104,0.0029070736731545,1.7890652597878418,1.0,3.43122829482044,25.453916795580103,1,3.43122829482044,8.920766830557024,8.920766830557024
raw_CU_diffT/TC23LFP09/TC23LFP09_25deg.parquet,TC23LFP09_25deg.parquet,TC23LFP09,LFP,lithium-ion,25.0,,25.0,charge,0,0.0180776547111821,0.0180776547111821,0.0101045250374633,2.90672146820809,25.41031140495868,5,3.00075123748805,3.365022606415148,3.365022606415148
raw_CU_diffT/TC23LFP09/TC23LFP09_25deg.parquet,TC23LFP09_25deg.parquet,TC23LFP09,LFP,lithium-ion,25.0,,25.0,charge,1,0.0180753279711941,0.0361529826823762,0.0202077495410443,3.01238575255109,25.424850138121545,5,3.0347488163402874,3.103363641727441,3.103363641727441
raw_CU_diffT/TC23LFP09/TC23LFP09_25deg.parquet,TC23LFP09_25deg.parquet,TC23LFP09,LFP,lithium-ion,25.0,,25.0,charge,2,0.0180780908297034,0.0542310735120796,0.0303125183474361,3.08314649170497,25.406869972375688,5,3.063463180975376,4.4267400009670155,4.4267400009670155
raw_CU_diffT/TC23LFP09/TC23LFP09_25deg.parquet,TC23LFP09_25deg.parquet,TC23LFP09,LFP,lithium-ion,25.0,,25.0,charge,3,0.0180734630416236,0.0723045365537032,0.040414700446577,3.136741552897,25.42336511049724,5,3.12419153500933,5.086219848081356,5.086219848081356
raw_CU_diffT/TC23LFP09/TC23LFP09_25deg.parquet,TC23LFP09_25deg.parquet,TC23LFP09,LFP,lithium-ion,25.0,,25.0,charge,4,0.0180742115877595,0.0903787481414627,0.0505173009464061,3.17832063951573,25.45290649171271,5,3.16622837304037,3.487163683146406,3.487163683146406
raw_CU_diffT/TC23LFP09/TC23LFP09_25deg.parquet,TC23LFP09_25deg.parquet,TC23LFP09,LFP,lithium-ion,25.0,,25.0,charge,5,0.0180714759997488,0.1084502241412115,0.0606183723862997,3.21036323837786,25.417561740331497,5,3.194647106555004,2.296082387718542,2.296082387718542
raw_CU_diffT/TC23LFP09/TC23LFP09_25deg.parquet,TC23LFP09_25deg.parquet,TC23LFP09,LFP,lithium-ion,25.0,,25.0,charge,6,0.0180710391351347,0.1265212632763462,0.0707191996402355,3.22256994270629,25.45808593922652,5,3.2126138494884158,1.3841033774922948,1.3841033774922948
raw_CU_diffT/TC23LFP09/TC23LFP09_25deg.parquet,TC23LFP09_25deg.parquet,TC23LFP09,LFP,lithium-ion,25.0,,25.0,charge,7,0.0180704492410554,0.1445917125174016,0.080819697172225,3.22524015927814,25.489322154696133,5,3.22260808865732,0.6949077325069482,0.6949077325069482
raw_CU_diffT/TC23LFP09/TC23LFP09_25deg.parquet,TC23LFP09_25deg.parquet,TC23LFP09,LFP,lithium-ion,25.0,,25.0,charge,8,0.0180684589280341,0.1626601714454357,0.0909190822165564,3.22657526756406,25.495877596685084,5,3.226651559466114,0.3116057563895822,0.3116057563895822
raw_CU_diffT/TC23LFP09/TC23LFP09_25deg.parquet,TC23LFP09_25deg.parquet,TC23LFP09,LFP,lithium-ion,25.0,,25.0,charge,9,0.0180688443866981,0.1807290158321338,0.1010186827134331,3.22829183536025,25.48020886740332,5,3.22890217057667,0.24172073295216023,0.24172073295216023
raw_CU_diffT/TC23LFP09/TC23LFP09_25deg.parquet,TC23LFP09_25deg.parquet,TC23LFP09,LFP,lithium-ion,25.0,,25.0,charge,10,0.0180695873481404,0.1987986031802742,0.1111186984894273,3.23058059242183,25.485585359116023,5,3.231534241197488,0.30027817524015177,0.30027817524015177
raw_CU_diffT/TC23LFP09/TC23LFP09_25deg.parquet,TC23LFP09_25deg.parquet,TC23LFP09,LFP,lithium-ion,25.0,,25.0,charge,11,0.0180675967117989,0.2168661998920731,0.1212176015970431,3.23382299825907,25.48471602209944,5,3.23496737678986,0.37770459732374206,0.37770459732374206
raw_CU_diffT/TC23LFP09/TC23LFP09_25deg.parquet,TC23LFP09_25deg.parquet,TC23LFP09,LFP,lithium-ion,25.0,,25.0,charge,12,0.0180691202190584,0.2349353201111315,0.1313173562707218,3.23840051238223,25.50055168508288,5,3.2391634314027575,0.4532276294787323,0.4532276294787323
raw_CU_diffT/TC23LFP09/TC23LFP09_25deg.parquet,TC23LFP09_25deg.parquet,TC23LFP09,LFP,lithium-ion,25.0,,25.0,charge,13,0.0180692978806945,0.253004617991826,0.1414172102485679,3.24374094552592,25.489912486187848,5,3.244122405036184,0.52498400873489,0.52498400873489
raw_CU_diffT/TC23LFP09/TC23LFP09_25deg.parquet,TC23LFP09_25deg.parquet,TC23LFP09,LFP,lithium-ion,25.0,,25.0,charge,14,0.0180694509336496,0.2710740689254756,0.151517149775532,3.24927210842474,25.483710718232043,5,3.2497680057880842,0.5759724030256734,0.5759724030256734
raw_CU_diffT/TC23LFP09/TC23LFP09_25deg.parquet,TC23LFP09_25deg.parquet,TC23LFP09,LFP,lithium-ion,25.0,,25.0,charge,15,0.0180692813555997,0.2891433502810753,0.1616169945166581,3.25537546058896,25.494696685082875,5,3.255756920099222,0.5948577423095003,0.5948577423095003
raw_CU_diffT/TC23LFP09/TC23LFP09_25deg.parquet,TC23LFP09_25deg.parquet,TC23LFP09,LFP,lithium-ion,25.0,,25.0,charge,16,0.0180693796579883,0.3072127299390635,0.1717168942040128,3.26205100201857,25.50147947513812,5,3.261783980361386,0.5910803918291094,0.5910803918291094
raw_CU_diffT/TC23LFP09/TC23LFP09_25deg.parquet,TC23LFP09_25deg.parquet,TC23LFP09,LFP,lithium-ion,25.0,,25.0,charge,17,0.0180693097372705,0.325282039676334,0.1818167548091051,3.26834508393792,25.508415773480664,5,3.267696602770472,0.5740888232712678,0.5740888232712678
raw_CU_diffT/TC23LFP09/TC23LFP09_25deg.parquet,TC23LFP09_25deg.parquet,TC23LFP09,LFP,lithium-ion,25.0,,25.0,charge,18,0.0180690986317084,0.3433511383080425,0.1919164974165107,3.27387624683674,25.516794116022098,5,3.2733803494733977,0.5457645281242094,0.5457645281242094
raw_CU_diffT/TC23LFP09/TC23LFP09_25deg.parquet,TC23LFP09_25deg.parquet,TC23LFP09,LFP,lithium-ion,25.0,,25.0,charge,19,0.0180691592145445,0.361420297522587,0.2020162738867593,3.27883522047017,25.52836151933701,5,3.278720782617088,0.5136587242116093,0.5136587242116093
raw_CU_diffT/TC23LFP09/TC23LFP09_25deg.parquet,TC23LFP09_25deg.parquet,TC23LFP09,LFP,lithium-ion,25.0,,25.0,charge,20,0.0180692409483505,0.3794895384709374,0.212116096042209,3.28379419410359,25.5460382320442,5,3.283756048152566,0.4796661908441706,0.4796661908441706
raw_CU_diffT/TC23LFP09/TC23LFP09_25deg.parquet,TC23LFP09_25deg.parquet,TC23LFP09,LFP,lithium-ion,25.0,,25.0,charge,21,0.0180691806959831,0.3975587191669206,0.2222158845195314,3.28875316773702,25.558795828729284,5,3.28840985417778,0.440007933460123,0.440007933460123
raw_CU_diffT/TC23LFP09/TC23LFP09_25deg.parquet,TC23LFP09_25deg.parquet,TC23LFP09,LFP,lithium-ion,25.0,,25.0,charge,22,0.0180693265145922,0.4156280456815128,0.2323157545023262,3.29352141161531,25.559816243093923,5,3.2926440547417037,0.39468523655864374,0.39468523655864374
raw_CU_diffT/TC23LFP09/TC23LFP09_25deg.parquet,TC23LFP09_25deg.parquet,TC23LFP09,LFP,lithium-ion,25.0,,25.0,charge,23,0.0180691433460913,0.433697189027604,0.2424155221028854,3.29714527696281,25.5578255801105,5,3.296382357942286,0.33992082104307997,0.33992082104307997
raw_CU_diffT/TC23LFP09/TC23LFP09_25deg.parquet,TC23LFP09_25deg.parquet,TC23LFP09,LFP,lithium-ion,25.0,,25.0,charge,24,0.018069326386438,0.451766515414042,0.2525153920140482,3.30000622328979,25.55999392265193,5,3.299510325926446,0.2776008051576184,0.2776008051576184
raw_CU_diffT/TC23LFP09/TC23LFP09_25deg.parquet,TC23LFP09_25deg.parquet,TC23LFP09,LFP,lithium-ion,25.0,,25.0,charge,25,0.0180692489385641,0.4698357643526061,0.2626152186356366,3.3024857101065,25.56071129834254,5,3.30198981274316,0.21717190368283923,0.21717190368283923
raw_CU_diffT/TC23LFP09/TC23LFP09_25deg.parquet,TC23LFP09_25deg.parquet,TC23LFP09,LFP,lithium-ion,25.0,,25.0,charge,26,0.0180691064940989,0.487904870846705,0.272714965637734,3.30439300765782,25.56157961325967,5,3.3038971102944776,0.16996115345577323,0.16996115345577323
raw_CU_diffT/TC23LFP09/TC23LFP09_25deg.parquet,TC23LFP09_25deg.parquet,TC23LFP09,LFP,lithium-ion,25.0,,25.0,charge,27,0.0180691916521654,0.5059740624988704,0.2828147602390266,3.30591884569888,25.562094917127077,5,3.305422948335532,0.1321912369971301,0.1321912369971301
raw_CU_diffT/TC23LFP09/TC23LFP09_25deg.parquet,TC23LFP09_25deg.parquet,TC23LFP09,LFP,lithium-ion,25.0,,25.0,charge,28,0.0180693411176957,0.5240434036165661,0.2929146383842422,3.3066817647194,25.551632513812155,5,3.306567326866324,0.09819876719330978,0.09819876719330978
raw_CU_diffT/TC23LFP09/TC23LFP09_25deg.parquet,TC23LFP09_25deg.parquet,TC23LFP09,LFP,lithium-ion,25.0,,25.0,charge,29,0.0180692960659674,0.5421126996825335,0.3030144913477446,3.30763541349506,25.542654696132598,5,3.3074065377889044,0.0717606560513957,0.0717606560513957
raw_CU_diffT/TC23LFP09/TC23LFP09_25deg.parquet,TC23LFP09_25deg.parquet,TC23LFP09,LFP,lithium-ion,25.0,,25.0,charge,30,0.018069368563876,0.5601820682464095,0.3131143848340329,3.30820760276046,25.53949925414365,5,3.3080168730053243,0.054764561681196255,0.054764561681196255
raw_CU_diffT/TC23LFP09/TC23LFP09_25deg.parquet,TC23LFP09_25deg.parquet,TC23LFP09,LFP,lithium-ion,25.0,,25.0,charge,31,0.0180693726893591,0.5782514409357686,0.3232142806262646,3.30858906227072,25.53085919889503,5,3.308512770368668,0.041545596387038586,0.041545596387038586
raw_CU_diffT/TC23LFP09/TC23LFP09_25deg.parquet,TC23LFP09_25deg.parquet,TC23LFP09,LFP,lithium-ion,25.0,,25.0,charge,32,0.0180692735070329,0.5963207144428015,0.3333141209804257,3.30897052178098,25.517410055248614,5,3.308856083927906,0.03210352638444647,0.03210352638444647
raw_CU_diffT/TC23LFP09/TC23LFP09_25deg.parquet,TC23LFP09_25deg.parquet,TC23LFP09,LFP,lithium-ion,25.0,,25.0,charge,33,0.0180692851831577,0.6143899996259592,0.3434139678609696,3.30916125153612,25.546789143646407,5,3.3091612515361155,0.028326741293597024,0.028326741293597024
raw_CU_diffT/TC23LFP09/TC23LFP09_25deg.parquet,TC23LFP09_25deg.parquet,TC23LFP09,LFP,lithium-ion,25.0,,25.0,charge,34,0.0180691223834592,0.6324591220094183,0.3535137237444424,3.30935198129125,25.565554419889494,5,3.3094282731933,0.026438252839511733,0.026438252839511733
raw_CU_diffT/TC23LFP09/TC23LFP09_25deg.parquet,TC23LFP09_25deg.parquet,TC23LFP09,LFP,lithium-ion,25.0,,25.0,charge,35,0.0180693602479331,0.6505284822573515,0.3636136125825254,3.30973344080151,25.562778453038675,5,3.309695294850486,0.028326554781443747,0.028326554781443747
raw_CU_diffT/TC23LFP09/TC23LFP09_25deg.parquet,TC23LFP09_25deg.parquet,TC23LFP09,LFP,lithium-ion,25.0,,25.0,charge,36,0.0180693132401859,0.6685977954975374,0.3737134751455761,3.30992417055664,25.55443353591161,5,3.310000462458696,0.032103067577992306,0.032103067577992306
raw_CU_diffT/TC23LFP09/TC23LFP09_25deg.parquet,TC23LFP09_25deg.parquet,TC23LFP09,LFP,lithium-ion,25.0,,25.0,charge,37,0.0180697134785368,0.6866675089760742,0.3838135614222945,3.31030563006691,25.54843488950276,5,3.3103437760179317,0.033991628599409296,0.033991628599409296
raw_CU_diffT/TC23LFP09/TC23LFP09_25deg.parquet,TC23LFP09_25deg.parquet,TC23LFP09,LFP,lithium-ion,25.0,,25.0,charge,38,0.0180692058727791,0.7047367148488533,0.3939133639722148,3.31068708957717,25.54970022099448,5,3.31068708957717,0.035880248861388964,0.035880248861388964
raw_CU_diffT/TC23LFP09/TC23LFP09_25deg.parquet,TC23LFP09_25deg.parquet,TC23LFP09,LFP,lithium-ion,25.0,,25.0,charge,39,0.0180694861035669,0.7228062009524201,0.404013323157443,3.31106854908743,25.55774933701657,5,3.311068549087434,0.03965715889620469,0.03965715889620469
raw_CU_diffT/TC23LFP09/TC23LFP09_25deg.parquet,TC23LFP09_25deg.parquet,TC23LFP09,LFP,lithium-ion,25.0,,25.0,charge,40,0.0180692224491956,0.7408754234016157,0.4141131349727696,3.3114500085977,25.561445635359117,5,3.311488154548724,0.041545943164265964,0.041545943164265964
raw_CU_diffT/TC23LFP09/TC23LFP09_25deg.parquet,TC23LFP09_25deg.parquet,TC23LFP09,LFP,lithium-ion,25.0,,25.0,charge,41,0.0180691581695013,0.758944581571117,0.4242129108588902,3.31183146810796,25.55932754143646,5,3.311907760010014,0.04532272009558369,0.04532272009558369
raw_CU_diffT/TC23LFP09/TC23LFP09_25deg.parquet,TC23LFP09_25deg.parquet,TC23LFP09,LFP,lithium-ion,25.0,,25.0,charge,42,0.0180693000601416,0.7770138816312586,0.4343127660549406,3.31240365737336,25.56059320441989,5,3.312403657373358,0.052876389357919606,0.052876389357919606
raw_CU_diffT/TC23LFP09/TC23LFP09_25deg.parquet,TC23LFP09_25deg.parquet,TC23LFP09,LFP,lithium-ion,25.0,,25.0,charge,43,0.0180692668169951,0.7950831484482537,0.4444126026696977,3.31278511688362,25.562795110497238,5,3.312975846638752,0.06043028910184489,0.06043028910184489
raw_CU_diffT/TC23LFP09/TC23LFP09_25deg.parquet,TC23LFP09_25deg.parquet,TC23LFP09,LFP,lithium-ion,25.0,,25.0,charge,44,0.0180692231278757,0.8131523715761294,0.4545124148643732,3.31354803590415,25.549211298342545,5,3.3136243278062,0.06609579610608307,0.06609579610608307
raw_CU_diffT/TC23LFP09/TC23LFP09_25deg.parquet,TC23LFP09_25deg.parquet,TC23LFP09,LFP,lithium-ion,25.0,,25.0,charge,45,0.0180691727089841,0.8312215442851135,0.4646121988773538,3.31431095492467,25.55531900552486,5,3.314310954924674,0.0755375530140725,0.0755375530140725
raw_CU_diffT/TC23LFP09/TC23LFP09_25deg.parquet,TC23LFP09_25deg.parquet,TC23LFP09,LFP,lithium-ion,25.0,,25.0,charge,46,0.018069411538266,0.8492909558233795,0.4747121163842248,3.3150738739452,25.56753729281768,5,3.315150165847254,0.08686862320973887,0.08686862320973887
raw_CU_diffT/TC23LFP09/TC23LFP09_25deg.parquet,TC23LFP09_25deg.parquet,TC23LFP09,LFP,lithium-ion,25.0,,25.0,charge,47,0.0180690684152278,0.8673600242386074,0.4848118421020952,3.31583679296573,25.56849052486188,5,3.316065668671886,0.09819930758135342,0.09819930758135342
raw_CU_diffT/TC23LFP09/TC23LFP09_25deg.parquet,TC23LFP09_25deg.parquet,TC23LFP09,LFP,lithium-ion,25.0,,25.0,charge,48,0.0180693417178934,0.8854293659565008,0.4949117205827921,3.31698117149652,25.57320704419889,5,3.317133755300624,0.11330550838621889,0.11330550838621889
raw_CU_diffT/TC23LFP09/TC23LFP09_25deg.parquet,TC23LFP09_25deg.parquet,TC23LFP09,LFP,lithium-ion,25.0,,25.0,charge,49,0.0180695274319697,0.9034988933884704,0.5050117028685766,3.31812555002731,25.55664392265193,5,3.3183544257334683,0.1340779363243314,0.1340779363243314
raw_CU_diffT/TC23LFP09/TC23LFP09_25deg.parquet,TC23LFP09_25deg.parquet,TC23LFP09,LFP,lithium-ion,25.0,,25.0,charge,50,0.0180694489584587,0.9215683423469292,0.5151116412915057,3.31965138806836,25.57771267955801,5,3.319842117823496,0.1624053263014389,0.1624053263014389
raw_CU_diffT/TC23LFP09/TC23LFP09_25deg.parquet,TC23LFP09_25deg.parquet,TC23LFP09,LFP,lithium-ion,25.0,,25.0,charge,51,0.0180693021885473,0.9396376445354764,0.5252114976772307,3.32117722610942,25.561310027624312,5,3.3216349775217338,0.19828638898792406,0.19828638898792406
raw_CU_diffT/TC23LFP09/TC23LFP09_25deg.parquet,TC23LFP09_25deg.parquet,TC23LFP09,LFP,lithium-ion,25.0,,25.0,charge,52,0.0180692779724505,0.957706922507927,0.535311340527342,3.32327525341587,25.56865022099447,5,3.3238474426812616,0.24172028145960667,0.24172028145960667
raw_CU_diffT/TC23LFP09/TC23LFP09_25deg.parquet,TC23LFP09_25deg.parquet,TC23LFP09,LFP,lithium-ion,25.0,,25.0,charge,53,0.018069327949979,0.975776250457906,0.5454112113124477,3.32594546998771,25.578631823204415,5,3.3265176592531085,0.28326725929682084,0.28326725929682084
raw_CU_diffT/TC23LFP09/TC23LFP09_25deg.parquet,TC23LFP09_25deg.parquet,TC23LFP09,LFP,lithium-ion,25.0,,25.0,charge,54,0.018069145280537,0.993845395738443,0.5555109799942676,3.32918787582495,25.5733582320442,5,3.329569335335216,0.30780022477563307,0.30780022477563307
raw_CU_diffT/TC23LFP09/TC23LFP09_25deg.parquet,TC23LFP09_25deg.parquet,TC23LFP09,LFP,lithium-ion,25.0,,25.0,charge,55,0.0180712078465658,1.011916603585009,0.5656119015496438,3.33300247092759,25.560635635359112,5,3.3327354492704018,0.30402082965048294,0.30402082965048294
raw_CU_diffT/TC23LFP09/TC23LFP09_25deg.parquet,TC23LFP09_25deg.parquet,TC23LFP09,LFP,lithium-ion,25.0,,25.0,charge,56,0.0180694324555626,1.0299860360405717,0.5757118307482608,3.33643560651996,25.57065925414365,5,3.335710833450458,0.27571164147715876,0.27571164147715876
raw_CU_diffT/TC23LFP09/TC23LFP09_25deg.parquet,TC23LFP09_25deg.parquet,TC23LFP09,LFP,lithium-ion,25.0,,25.0,charge,57,0.0180692274448775,1.048055263485449,0.5858116453559293,3.3391058230918,25.57038925414365,5,3.3383047581202496,0.22850173000841778,0.22850173000841778
raw_CU_diffT/TC23LFP09/TC23LFP09_25deg.parquet,TC23LFP09_25deg.parquet,TC23LFP09,LFP,lithium-ion,25.0,,25.0,charge,58,0.0180693300219599,1.0661245935074088,0.5959115172991712,3.34082239088799,25.553640745856352,5,3.340326493524646,0.17373668327732616,0.17373668327732616
raw_CU_diffT/TC23LFP09/TC23LFP09_25deg.parquet,TC23LFP09_25deg.parquet,TC23LFP09,LFP,lithium-ion,25.0,,25.0,charge,59,0.0180691966288091,1.084193790136218,0.6060113146821643,3.34215749917391,25.55789359116022,5,3.341814185614674,0.12841461147399968,0.12841461147399968
raw_CU_diffT/TC23LFP09/TC23LFP09_25deg.parquet,TC23LFP09_25deg.parquet,TC23LFP09,LFP,lithium-ion,25.0,,25.0,charge,60,0.0180692273392452,1.102263017475463,0.6161111292307895,3.34311114794957,25.54851080110497,5,3.3429204181944376,0.09631077560263179,0.09631077560263179
raw_CU_diffT/TC23LFP09/TC23LFP09_25deg.parquet,TC23LFP09_25deg.parquet,TC23LFP09,LFP,lithium-ion,25.0,,25.0,charge,61,0.0180692672084864,1.1203322846839494,0.626210966064371,3.3438740669701,25.55623044198895,5,3.343759629117018,0.07364961616067944,0.07364961616067944
raw_CU_diffT/TC23LFP09/TC23LFP09_25deg.parquet,TC23LFP09_25deg.parquet,TC23LFP09,LFP,lithium-ion,25.0,,25.0,charge,62,0.0180690672137515,1.138401351897701,0.636310691110675,3.34463698599062,25.546391906077343,5,3.3444081102844656,0.05665370442690687,0.05665370442690687
raw_CU_diffT/TC23LFP09/TC23LFP09_25deg.parquet,TC23LFP09_25deg.parquet,TC23LFP09,LFP,lithium-ion,25.0,,25.0,charge,63,0.0180692763123252,1.156470628210026,0.6464105330328572,3.34501844550089,25.54108599447514,5,3.344904007647808,0.045322651814927895,0.045322651814927895
raw_CU_diffT/TC23LFP09/TC23LFP09_25deg.parquet,TC23LFP09_25deg.parquet,TC23LFP09,LFP,lithium-ion,25.0,,25.0,charge,64,0.0180692567482069,1.174539884958233,0.6565103640196539,3.34539990501115,25.547836353591165,5,3.345323613109098,0.03588041883756432,0.03588041883756432
raw_CU_diffT/TC23LFP09/TC23LFP09_25deg.parquet,TC23LFP09_25deg.parquet,TC23LFP09,LFP,lithium-ion,25.0,,25.0,charge,65,0.0180693104947137,1.1926091954529463,0.66661022504812,3.34559063476628,25.544502900552484,5,3.34562878071731,0.0283266331789207,0.0283266331789207
raw_CU_diffT/TC23LFP09/TC23LFP09_25deg.parquet,TC23LFP09_25deg.parquet,TC23LFP09,LFP,lithium-ion,25.0,,25.0,charge,66,0.0180692484325857,1.2106784438855325,0.6767100513868911,3.34597209427655,25.530919171270718,5,3.345895802374494,0.026438106766761393,0.026438106766761393
raw_CU_diffT/TC23LFP09/TC23LFP09_25deg.parquet,TC23LFP09_25deg.parquet,TC23LFP09,LFP,lithium-ion,25.0,,25.0,charge,67,0.0180694338655584,1.2287478777510907,0.6868099813736269,3.34616282403168,25.53748273480663,5,3.3461628240316776,0.026437920508755042,0.026437920508755042
raw_CU_diffT/TC23LFP09/TC23LFP09_25deg.parquet,TC23LFP09_25deg.parquet,TC23LFP09,LFP,lithium-ion,25.0,,25.0,charge,68,0.0180695030319848,1.2468173807830756,0.696909950021013,3.34635355378681,25.544789779005526,5,3.3464298456888644,0.024549537256632448,0.024549537256632448
raw_CU_diffT/TC23LFP09/TC23LFP09_25deg.parquet,TC23LFP09_25deg.parquet,TC23LFP09,LFP,lithium-ion,25.0,,25.0,charge,69,0.018069352325727,1.2648867331088025,0.70700983443097,3.34673501329707,25.542545331491716,5,3.346658721395022,0.02454982028640984,0.02454982028640984
raw_CU_diffT/TC23LFP09/TC23LFP09_25deg.parquet,TC23LFP09_25deg.parquet,TC23LFP09,LFP,lithium-ion,25.0,,25.0,charge,70,0.0180691419468689,1.282955875055671,0.7171096012494322,3.34692574305221,25.545187458563536,5,3.346925743052206,0.026438074594381078,0.026438074594381078
raw_CU_diffT/TC23LFP09/TC23LFP09_25deg.parquet,TC23LFP09_25deg.parquet,TC23LFP09,LFP,lithium-ion,25.0,,25.0,charge,71,0.0180695843371688,1.30102545939284,0.7272096153424406,3.34711647280734,25.534850580110497,5,3.3471927647093898,0.024549573221548826,0.024549573221548826
raw_CU_diffT/TC23LFP09/TC23LFP09_25deg.parquet,TC23LFP09_25deg.parquet,TC23LFP09,LFP,lithium-ion,25.0,,25.0,charge,72,0.0180691788948023,1.3190946382876425,0.737309402812991,3.3474979323176,25.552669889502766,5,3.3474216404155483,0.024549900679090797,0.024549900679090797
raw_CU_diffT/TC23LFP09/TC23LFP09_25deg.parquet,TC23LFP09_25deg.parquet,TC23LFP09,LFP,lithium-ion,25.0,,25.0,charge,73,0.0180691665649639,1.3371638048526062,0.7474091833917647,3.34768866207273,25.542097569060772,5,3.347688662072732,0.02454972026151836,0.02454972026151836
raw_CU_diffT/TC23LFP09/TC23LFP09_25deg.parquet,TC23LFP09_25deg.parquet,TC23LFP09,LFP,lithium-ion,25.0,,25.0,charge,74,0.018069492772723,1.3552332976253292,0.757509146304725,3.34787939182786,25.537406602209945,5,3.3479175377788906,0.022661190239347206,0.022661190239347206
raw_CU_diffT/TC23LFP09/TC23LFP09_25deg.parquet,TC23LFP09_25deg.parquet,TC23LFP09,LFP,lithium-ion,25.0,,25.0,charge,75,0.0180692599058101,1.3733025575311393,0.7676089790564675,3.34826085133813,25.541676298342544,5,3.348146413485048,0.020772884696867777,0.020772884696867777
raw_CU_diffT/TC23LFP09/TC23LFP09_25deg.parquet,TC23LFP09_25deg.parquet,TC23LFP09,LFP,lithium-ion,25.0,,25.0,charge,76,0.0180692745238643,1.3913718320550037,0.7777088199789876,3.34826085133813,25.545025745856357,5,3.3483371432401805,0.02077285349977842,0.02077285349977842
raw_CU_diffT/TC23LFP09/TC23LFP09_25deg.parquet,TC23LFP09_25deg.parquet,TC23LFP09,LFP,lithium-ion,25.0,,25.0,charge,77,0.0180693058296874,1.409441137884691,0.7878086783999321,3.34864231084839,25.53124756906077,5,3.348566018946338,0.020772867516882343,0.020772867516882343
raw_CU_diffT/TC23LFP09/TC23LFP09_25deg.parquet,TC23LFP09_25deg.parquet,TC23LFP09,LFP,lithium-ion,25.0,,25.0,charge,78,0.0180692447194063,1.4275103826040971,0.7979085026632176,3.34864231084839,25.54813895027624,5,3.34875674870147,0.02266134282805865,0.02266134282805865
raw_CU_diffT/TC23LFP09/TC23LFP09_25deg.parquet,TC23LFP09_25deg.parquet,TC23LFP09,LFP,lithium-ion,25.0,,25.0,charge,79,0.0180692596434309,1.4455796422475282,0.808008335268303,3.34902377035865,25.550544171270715,5,3.3490237703586536,0.026438284958089753,0.026438284958089753
raw_CU_diffT/TC23LFP09/TC23LFP09_25deg.parquet,TC23LFP09_25deg.parquet,TC23LFP09,LFP,lithium-ion,25.0,,25.0,charge,80,0.0180691790821528,1.463648821329681,0.8181081228435731,3.34921450011379,25.54807171270718,5,3.349290792015838,0.030215306399810515,0.030215306399810515
raw_CU_diffT/TC23LFP09/TC23LFP09_25deg.parquet,TC23LFP09_25deg.parquet,TC23LFP09,LFP,lithium-ion,25.0,,25.0,charge,81,0.0180691252765758,1.4817179466062569,0.8282078803441568,3.34959595962405,25.53648685082873,5,3.3496341055750762,0.033991962960556066,0.033991962960556066
raw_CU_diffT/TC23LFP09/TC23LFP09_25deg.parquet,TC23LFP09_25deg.parquet,TC23LFP09,LFP,lithium-ion,25.0,,25.0,charge,82,0.0180694385864455,1.4997873851927024,0.8383078129696376,3.34997741913431,25.54803751381216,5,3.3499774191343143,0.03776875983703576,0.03776875983703576
raw_CU_diffT/TC23LFP09/TC23LFP09_25deg.parquet,TC23LFP09_25deg.parquet,TC23LFP09,LFP,lithium-ion,25.0,,25.0,charge,83,0.0180692475778245,1.517856632770527,0.8484076388306391,3.35035887864458,25.54725334254143,5,3.350397024595604,0.04154588828237138,0.04154588828237138
raw_CU_diffT/TC23LFP09/TC23LFP09_25deg.parquet,TC23LFP09_25deg.parquet,TC23LFP09,LFP,lithium-ion,25.0,,25.0,charge,84,0.0180691807794051,1.535925813549932,0.8585074273545903,3.35074033815484,25.55171685082873,5,3.350816630056894,0.043434421947921464,0.043434421947921464
raw_CU_diffT/TC23LFP09/TC23LFP09_25deg.parquet,TC23LFP09_25deg.parquet,TC23LFP09,LFP,lithium-ion,25.0,,25.0,charge,85,0.0180691777833677,1.5539949913332998,0.8686072142039032,3.35131252742024,25.555513895027627,5,3.35127438146921,0.047211142649388194,0.047211142649388194
raw_CU_diffT/TC23LFP09/TC23LFP09_25deg.parquet,TC23LFP09_25deg.parquet,TC23LFP09,LFP,lithium-ion,25.0,,25.0,charge,86,0.0180693118312916,1.5720643031645911,0.8787070759794509,3.3516939869305,25.555142099447515,5,3.3517702788325523,0.05665303385478637,0.05665303385478637
raw_CU_diffT/TC23LFP09/TC23LFP09_25deg.parquet,TC23LFP09_25deg.parquet,TC23LFP09,LFP,lithium-ion,25.0,,25.0,charge,87,0.0180693843458068,1.5901336875103982,0.8888069782870669,3.35226617619589,25.5558853038674,5,3.3524187600000004,0.06609526065031446,0.06609526065031446
raw_CU_diffT/TC23LFP09/TC23LFP09_25deg.parquet,TC23LFP09_25deg.parquet,TC23LFP09,LFP,lithium-ion,25.0,,25.0,charge,88,0.0180693058619491,1.6082029933723472,0.898906836726044,3.35283836546129,25.558331712707187,5,3.353105387118474,0.07553741796451163,0.07553741796451163
raw_CU_diffT/TC23LFP09/TC23LFP09_25deg.parquet,TC23LFP09_25deg.parquet,TC23LFP09,LFP,lithium-ion,25.0,,25.0,charge,89,0.0180693766093158,1.626272369981663,0.9090067347093398,3.35398274399208,25.55931044198895,5,3.3539445980410543,0.09253324961852627,0.09253324961852627
raw_CU_diffT/TC23LFP09/TC23LFP09_25deg.parquet,TC23LFP09_25deg.parquet,TC23LFP09,LFP,lithium-ion,25.0,,25.0,charge,90,0.0180693579486994,1.6443417279303625,0.9191066222622636,3.35474566301261,25.565739944751385,5,3.3549745387187664,0.1151950108874189,0.1151950108874189
raw_CU_diffT/TC23LFP09/TC23LFP09_25deg.parquet,TC23LFP09_25deg.parquet,TC23LFP09,LFP,lithium-ion,25.0,,25.0,charge,91,0.0180692278351437,1.6624109557655062,0.9292064370880718,3.3558900415434,25.564001823204418,5,3.356271501053662,0.13407964524699878,0.13407964524699878
raw_CU_diffT/TC23LFP09/TC23LFP09_25deg.parquet,TC23LFP09_25deg.parquet,TC23LFP09,LFP,lithium-ion,25.0,,25.0,charge,92,0.0180692689914203,1.6804802247569266,0.9393062749182264,3.35741587958445,25.57243908839779,5,3.3576829012416383,0.15107551560288357,0.15107551560288357
raw_CU_diffT/TC23LFP09/TC23LFP09_25deg.parquet,TC23LFP09_25deg.parquet,TC23LFP09,LFP,lithium-ion,25.0,,25.0,charge,93,0.0180692655594058,1.6985494903163325,0.9494061108300524,3.35932317713577,25.570481712707185,5,3.35932317713577,0.19290230791335716,0.19290230791335716
raw_CU_diffT/TC23LFP09/TC23LFP09_25deg.parquet,TC23LFP09_25deg.parquet,TC23LFP09,LFP,lithium-ion,25.0,,25.0,charge,94,0.0152899693646554,1.7138394596809876,0.9579524560687208,3.36103974493196,25.56505649171271,5,3.3611923287360606,0.2678153269257564,0.2678153269257564
raw_CU_diffT/TC23LFP09/TC23LFP09_25deg.parquet,TC23LFP09_25deg.parquet,TC23LFP09,LFP,lithium-ion,25.0,,25.0,charge,95,0.0128114108714775,1.726650870552465,0.9651134083041898,3.36294704248327,25.549185,5,3.363404793895588,0.36828638819469006,0.36828638819469006
raw_CU_diffT/TC23LFP09/TC23LFP09_25deg.parquet,TC23LFP09_25deg.parquet,TC23LFP09,LFP,lithium-ion,25.0,,25.0,charge,96,0.0112069517589634,1.7378578223114285,0.9713775463492672,3.36523579954485,25.53591383977901,5,3.3660368645164063,0.5129921707929839,0.5129921707929839
raw_CU_diffT/TC23LFP09/TC23LFP09_25deg.parquet,TC23LFP09_25deg.parquet,TC23LFP09,LFP,lithium-ion,25.0,,25.0,charge,97,0.0099694655693885,1.747827287880817,0.9769499901239403,3.36847820538209,25.514305165745853,5,3.3693555622556977,0.7391684577596607,0.7391684577596607
raw_CU_diffT/TC23LFP09/TC23LFP09_25deg.parquet,TC23LFP09_25deg.parquet,TC23LFP09,LFP,lithium-ion,25.0,,25.0,charge,98,0.0088920722158498,1.7567193600966668,0.9819202236954672,3.37248353023986,25.5089044198895,5,3.3736660547216757,1.0763995404058164,1.0763995404058164
raw_CU_diffT/TC23LFP09/TC23LFP09_25deg.parquet,TC23LFP09_25deg.parquet,TC23LFP09,LFP,lithium-ion,25.0,,25.0,charge,99,0.0078947801920274,1.7646141402886943,0.9863330197904312,3.37763323362842,25.493110856353592,5,3.3792353635715244,1.569153815135735,1.569153815135735
raw_CU_diffT/TC23LFP09/TC23LFP09_25deg.parquet,TC23LFP09_25deg.parquet,TC23LFP09,LFP,lithium-ion,25.0,,25.0,charge,100,0.0069069794867932,1.7715211197754877,0.9901936835918244,3.38449950481316,25.49250138121548,5,3.386330510462426,2.29265946568205,2.29265946568205
raw_CU_diffT/TC23LFP09/TC23LFP09_25deg.parquet,TC23LFP09_25deg.parquet,TC23LFP09,LFP,lithium-ion,25.0,,25.0,charge,101,0.005904526945984,1.7774256467214715,0.993494025439994,3.39308234379409,25.4778035359116,5,3.3951803711005395,3.368103482710694,3.368103482710694
raw_CU_diffT/TC23LFP09/TC23LFP09_25deg.parquet,TC23LFP09_25deg.parquet,TC23LFP09,LFP,lithium-ion,25.0,,25.0,charge,102,0.0048736522323872,1.7822992989538589,0.996218158730115,3.4039539398366,25.47339240331492,5,3.4058993833389435,3.1230906229126276,3.1230906229126276
raw_CU_diffT/TC23LFP09/TC23LFP09_25deg.parquet,TC23LFP09_25deg.parquet,TC23LFP09,LFP,lithium-ion,25.0,,25.0,charge,103,0.0038588871608285,1.7861581861146874,0.9983750879643712,3.41673283343043,25.45703809392265,5,3.4112493529703896,3.191235884878097,3.191235884878097
raw_CU_diffT/TC23LFP09/TC23LFP09_25deg.parquet,TC23LFP09_25deg.parquet,TC23LFP09,LFP,lithium-ion,25.0,,25.0,charge,104,0.0029070736731545,1.7890652597878418,1.0,3.43122829482044,25.453916795580103,5,3.417305022695823,3.7267677219770405,3.7267677219770405
raw_CU_diffT/TC23LFP09/TC23LFP09_25deg.parquet,TC23LFP09_25deg.parquet,TC23LFP09,LFP,lithium-ion,25.0,,25.0,charge,0,0.0180776547111821,0.0180776547111821,0.0101045250374633,2.90672146820809,25.41031140495868,11,3.08794652387579,1.9035424748771426,1.9035424748771426
raw_CU_diffT/TC23LFP09/TC23LFP09_25deg.parquet,TC23LFP09_25deg.parquet,TC23LFP09,LFP,lithium-ion,25.0,,25.0,charge,1,0.0180753279711941,0.0361529826823762,0.0202077495410443,3.01238575255109,25.424850138121545,11,3.107178440851576,1.6820233209363664,1.6820233209363664
raw_CU_diffT/TC23LFP09/TC23LFP09_25deg.parquet,TC23LFP09_25deg.parquet,TC23LFP09,LFP,lithium-ion,25.0,,25.0,charge,2,0.0180780908297034,0.0542310735120796,0.0303125183474361,3.08314649170497,25.406869972375688,11,3.1219361556548963,1.3056636867314921,1.3056636867314921
raw_CU_diffT/TC23LFP09/TC23LFP09_25deg.parquet,TC23LFP09_25deg.parquet,TC23LFP09,LFP,lithium-ion,25.0,,25.0,charge,3,0.0180734630416236,0.0723045365537032,0.040414700446577,3.136741552897,25.42336511049724,11,3.133562723644803,1.0442858403477544,1.0442858403477544
raw_CU_diffT/TC23LFP09/TC23LFP09_25deg.parquet,TC23LFP09_25deg.parquet,TC23LFP09,LFP,lithium-ion,25.0,,25.0,charge,4,0.0180742115877595,0.0903787481414627,0.0505173009464061,3.17832063951573,25.45290649171271,11,3.1430356348163477,0.8627795345671814,0.8627795345671814
