Repository: DNV007/delivered-energy-decomposition

# Three-term energy accounting for a cold commercial sodium-ion 18650 cell

This repository holds the analysis code and the derived data behind a reanalysis
of a public commercial-cell archive. No new measurements were made. The
manuscript reporting the work is not distributed here; what is here is
everything needed to regenerate its numbers from the raw archive and to check
them.

**Source data.** Droese, D., Schlösser, A., Otto, M. *Dataset: Evaluation of
Commercial Sodium-Ion Batteries by State-of-the-Art Lithium-Ion Battery
Configurations.* Technische Universität Berlin, DepositOnce, 2025.
DOI [10.14279/depositonce-25036](https://doi.org/10.14279/depositonce-25036),
CC BY 4.0.

File: data_processed/ocv/ocv_temperature_points.csv (part 10 of 22)
member_path,file_name,cell_id,cell_family,chemistry_type,temperature_deg_c,voltage_v,ambient_temperature_from_file_deg_c,direction,segment_index,segment_capacity_ah,cumulative_capacity_ah,soc_fraction_by_capacity,ocv_voltage_v,ocv_temperature_mean_deg_c
raw_CU_diffT/TC23LTO09/TC23LTO09_35deg.parquet,TC23LTO09_35deg.parquet,TC23LTO09,LTO,lithium-ion,35.0,,35.0,discharge,17,0.015293965737807,0.27529064515741525,0.18043317590573316,2.53923026102288,35.49694754143646
raw_CU_diffT/TC23LTO09/TC23LTO09_35deg.parquet,TC23LTO09_35deg.parquet,TC23LTO09,LTO,lithium-ion,35.0,,35.0,discharge,18,0.0152936044363886,0.29058424959380386,0.1904570313038187,2.53217260479858,35.483715082872926
raw_CU_diffT/TC23LTO09/TC23LTO09_35deg.parquet,TC23LTO09_35deg.parquet,TC23LTO09,LTO,lithium-ion,35.0,,35.0,discharge,19,0.0152943369170611,0.30587858651086497,0.20048136679019038,2.52549644350533,35.46955743093923
raw_CU_diffT/TC23LTO09/TC23LTO09_35deg.parquet,TC23LTO09_35deg.parquet,TC23LTO09,LTO,lithium-ion,35.0,,35.0,discharge,20,0.0152934305339574,0.32117201704482234,0.21050510820776652,2.51939252460864,35.454928314917126
raw_CU_diffT/TC23LTO09/TC23LTO09_35deg.parquet,TC23LTO09_35deg.parquet,TC23LTO09,LTO,lithium-ion,35.0,,35.0,discharge,21,0.0152940077317083,0.33646602477653065,0.220529227936866,2.51405159557403,35.42784085635359
raw_CU_diffT/TC23LTO09/TC23LTO09_35deg.parquet,TC23LTO09_35deg.parquet,TC23LTO09,LTO,lithium-ion,35.0,,35.0,discharge,22,0.0152936037619753,0.35175962853850595,0.23055308289292223,2.50947365640152,35.41045469613259
raw_CU_diffT/TC23LTO09/TC23LTO09_35deg.parquet,TC23LTO09_35deg.parquet,TC23LTO09,LTO,lithium-ion,35.0,,35.0,discharge,23,0.0152938587680594,0.36705348730656534,0.24057710498708662,2.504895717229,35.4098393922652
raw_CU_diffT/TC23LTO09/TC23LTO09_35deg.parquet,TC23LTO09_35deg.parquet,TC23LTO09,LTO,lithium-ion,35.0,,35.0,discharge,24,0.0152940395697238,0.38234752687628915,0.2506012455837105,2.50031777805648,35.4215705801105
raw_CU_diffT/TC23LTO09/TC23LTO09_35deg.parquet,TC23LTO09_35deg.parquet,TC23LTO09,LTO,lithium-ion,35.0,,35.0,discharge,25,0.0152935405340846,0.39764106741037375,0.2606250590984416,2.49535834395292,35.45354726519338
raw_CU_diffT/TC23LTO09/TC23LTO09_35deg.parquet,TC23LTO09_35deg.parquet,TC23LTO09,LTO,lithium-ion,35.0,,35.0,discharge,26,0.0152939709346161,0.41293503834498985,0.2706491547096993,2.49001741491832,35.47861732044199
raw_CU_diffT/TC23LTO09/TC23LTO09_35deg.parquet,TC23LTO09_35deg.parquet,TC23LTO09,LTO,lithium-ion,35.0,,35.0,discharge,27,0.0152934018570009,0.42822844020199075,0.28067287733159746,2.48486723334924,35.49765483425414
raw_CU_diffT/TC23LTO09/TC23LTO09_35deg.parquet,TC23LTO09_35deg.parquet,TC23LTO09,LTO,lithium-ion,35.0,,35.0,discharge,28,0.0152938682808829,0.44352230848287366,0.290696905660732,2.47952630431463,35.51545698895028
raw_CU_diffT/TC23LTO09/TC23LTO09_35deg.parquet,TC23LTO09_35deg.parquet,TC23LTO09,LTO,lithium-ion,35.0,,35.0,discharge,29,0.0152942858190199,0.4588165943018936,0.3007212076560207,2.47418537528003,35.52226276243094
raw_CU_diffT/TC23LTO09/TC23LTO09_35deg.parquet,TC23LTO09_35deg.parquet,TC23LTO09,LTO,lithium-ion,35.0,,35.0,discharge,30,0.015293822687025,0.4741104169889186,0.3107452061016676,2.46922594117647,35.52757966850829
raw_CU_diffT/TC23LTO09/TC23LTO09_35deg.parquet,TC23LTO09_35deg.parquet,TC23LTO09,LTO,lithium-ion,35.0,,35.0,discharge,31,0.0152938608852975,0.4894042778742161,0.320769229583529,2.46426650707291,35.52832361878453
raw_CU_diffT/TC23LTO09/TC23LTO09_35deg.parquet,TC23LTO09_35deg.parquet,TC23LTO09,LTO,lithium-ion,35.0,,35.0,discharge,32,0.0152939573609851,0.5046982352352012,0.33079331629824993,2.45949782043487,35.52960483425414
raw_CU_diffT/TC23LTO09/TC23LTO09_35deg.parquet,TC23LTO09_35deg.parquet,TC23LTO09,LTO,lithium-ion,35.0,,35.0,discharge,33,0.0152934483547046,0.5199916835899058,0.3408170693960414,2.45511062872788,35.53310378453039
raw_CU_diffT/TC23LTO09/TC23LTO09_35deg.parquet,TC23LTO09_35deg.parquet,TC23LTO09,LTO,lithium-ion,35.0,,35.0,discharge,34,0.0152936416013359,0.5352853251912417,0.35084094915307124,2.45053268955536,35.53317627071823
raw_CU_diffT/TC23LTO09/TC23LTO09_35deg.parquet,TC23LTO09_35deg.parquet,TC23LTO09,LTO,lithium-ion,35.0,,35.0,discharge,35,0.0152940375001483,0.5505793626913901,0.3608650883932375,2.44633624531388,35.53263129834254
raw_CU_diffT/TC23LTO09/TC23LTO09_35deg.parquet,TC23LTO09_35deg.parquet,TC23LTO09,LTO,lithium-ion,35.0,,35.0,discharge,36,0.0152947702238926,0.5658741329152827,0.370889707881006,2.44213980107241,35.53871944751381
raw_CU_diffT/TC23LTO09/TC23LTO09_35deg.parquet,TC23LTO09_35deg.parquet,TC23LTO09,LTO,lithium-ion,35.0,,35.0,discharge,37,0.0152938034345436,0.5811679363498262,0.380913693708039,2.43813410429646,35.543326878453044
raw_CU_diffT/TC23LTO09/TC23LTO09_35deg.parquet,TC23LTO09_35deg.parquet,TC23LTO09,LTO,lithium-ion,35.0,,35.0,discharge,38,0.0152942824913269,0.5964622188411531,0.39093799352226477,2.4341284075205,35.54262759668508
raw_CU_diffT/TC23LTO09/TC23LTO09_35deg.parquet,TC23LTO09_35deg.parquet,TC23LTO09,LTO,lithium-ion,35.0,,35.0,discharge,39,0.0152940921735078,0.6117563110146609,0.4009621685968775,2.43012271074455,35.54417085635359
raw_CU_diffT/TC23LTO09/TC23LTO09_35deg.parquet,TC23LTO09_35deg.parquet,TC23LTO09,LTO,lithium-ion,35.0,,35.0,discharge,40,0.0152939841356511,0.627050295150312,0.4109862728604622,2.4261170139686,35.54591593922652
raw_CU_diffT/TC23LTO09/TC23LTO09_35deg.parquet,TC23LTO09_35deg.parquet,TC23LTO09,LTO,lithium-ion,35.0,,35.0,discharge,41,0.0152940281371584,0.6423443232874704,0.4210104059638634,2.42230206465817,35.54713422651934
raw_CU_diffT/TC23LTO09/TC23LTO09_35deg.parquet,TC23LTO09_35deg.parquet,TC23LTO09,LTO,lithium-ion,35.0,,35.0,discharge,42,0.0152939433750352,0.6576382666625056,0.4310344835118023,2.41848711534774,35.55127682320442
raw_CU_diffT/TC23LTO09/TC23LTO09_35deg.parquet,TC23LTO09_35deg.parquet,TC23LTO09,LTO,lithium-ion,35.0,,35.0,discharge,43,0.0152938990538282,0.6729321657163337,0.4410585320103845,2.41467216603731,35.5583373480663
raw_CU_diffT/TC23LTO09/TC23LTO09_35deg.parquet,TC23LTO09_35deg.parquet,TC23LTO09,LTO,lithium-ion,35.0,,35.0,discharge,44,0.0152938145517724,0.6882259802681061,0.45108252512395963,2.41085721672688,35.55817389502762
raw_CU_diffT/TC23LTO09/TC23LTO09_35deg.parquet,TC23LTO09_35deg.parquet,TC23LTO09,LTO,lithium-ion,35.0,,35.0,discharge,45,0.0152935737697252,0.7035195540378313,0.46110636042225767,2.40704226741644,35.56028190607735
raw_CU_diffT/TC23LTO09/TC23LTO09_35deg.parquet,TC23LTO09_35deg.parquet,TC23LTO09,LTO,lithium-ion,35.0,,35.0,discharge,46,0.0152941016526746,0.7188136556905059,0.4711305417097811,2.40322731810601,35.56307190607735
raw_CU_diffT/TC23LTO09/TC23LTO09_35deg.parquet,TC23LTO09_35deg.parquet,TC23LTO09,LTO,lithium-ion,35.0,,35.0,discharge,47,0.0152936365120843,0.7341072922025902,0.4811544181311732,2.39979386372663,35.56956892265193
raw_CU_diffT/TC23LTO09/TC23LTO09_35deg.parquet,TC23LTO09_35deg.parquet,TC23LTO09,LTO,lithium-ion,35.0,,35.0,discharge,48,0.0152932106187513,0.7494005028213415,0.4911780154101825,2.39597891441619,35.569433314917134
raw_CU_diffT/TC23LTO09/TC23LTO09_35deg.parquet,TC23LTO09_35deg.parquet,TC23LTO09,LTO,lithium-ion,35.0,,35.0,discharge,49,0.015294208348638,0.7646947111699796,0.5012022666292196,2.39235471257129,35.57131403314917
raw_CU_diffT/TC23LTO09/TC23LTO09_35deg.parquet,TC23LTO09_35deg.parquet,TC23LTO09,LTO,lithium-ion,35.0,,35.0,discharge,50,0.0152935402879026,0.7799882514578822,0.5112260799825962,2.3889212581919,35.57535660220994
raw_CU_diffT/TC23LTO09/TC23LTO09_35deg.parquet,TC23LTO09_35deg.parquet,TC23LTO09,LTO,lithium-ion,35.0,,35.0,discharge,51,0.015293479895919,0.7952817313538012,0.5212498537533804,2.38548780381251,35.57941046961326
raw_CU_diffT/TC23LTO09/TC23LTO09_35deg.parquet,TC23LTO09_35deg.parquet,TC23LTO09,LTO,lithium-ion,35.0,,35.0,discharge,52,0.0152934721587552,0.8105752035125564,0.5312736224530114,2.38224509689864,35.58526281767955
raw_CU_diffT/TC23LTO09/TC23LTO09_35deg.parquet,TC23LTO09_35deg.parquet,TC23LTO09,LTO,lithium-ion,35.0,,35.0,discharge,53,0.0152937807546834,0.8258689842672398,0.5412975934150307,2.37881164251925,35.584836187845305
raw_CU_diffT/TC23LTO09/TC23LTO09_35deg.parquet,TC23LTO09_35deg.parquet,TC23LTO09,LTO,lithium-ion,35.0,,35.0,discharge,54,0.0152935113727094,0.8411624956399492,0.5513213878165821,2.37556893560539,35.59108712707182
raw_CU_diffT/TC23LTO09/TC23LTO09_35deg.parquet,TC23LTO09_35deg.parquet,TC23LTO09,LTO,lithium-ion,35.0,,35.0,discharge,55,0.0152936992533329,0.8564561948932821,0.5613453053603407,2.37232622869152,35.59730187845304
raw_CU_diffT/TC23LTO09/TC23LTO09_35deg.parquet,TC23LTO09_35deg.parquet,TC23LTO09,LTO,lithium-ion,35.0,,35.0,discharge,56,0.0152937430575753,0.8717499379508573,0.5713692516146227,2.36927426924318,35.60366359116022
raw_CU_diffT/TC23LTO09/TC23LTO09_35deg.parquet,TC23LTO09_35deg.parquet,TC23LTO09,LTO,lithium-ion,35.0,,35.0,discharge,57,0.0152941195102742,0.8870440574611315,0.5813934446065154,2.36641305726035,35.60398135359116
raw_CU_diffT/TC23LTO09/TC23LTO09_35deg.parquet,TC23LTO09_35deg.parquet,TC23LTO09,LTO,lithium-ion,35.0,,35.0,discharge,58,0.0152937054203482,0.9023377628814797,0.591417366192308,2.36355184527753,35.60724395027624
raw_CU_diffT/TC23LTO09/TC23LTO09_35deg.parquet,TC23LTO09_35deg.parquet,TC23LTO09,LTO,lithium-ion,35.0,,35.0,discharge,59,0.0152940310752099,0.9176317939566896,0.6014415012213902,2.36069063329471,35.6082347237569
raw_CU_diffT/TC23LTO09/TC23LTO09_35deg.parquet,TC23LTO09_35deg.parquet,TC23LTO09,LTO,lithium-ion,35.0,,35.0,discharge,60,0.0152938950037786,0.9329256889604682,0.6114655470654567,2.35821091624293,35.60970566298342
raw_CU_diffT/TC23LTO09/TC23LTO09_35deg.parquet,TC23LTO09_35deg.parquet,TC23LTO09,LTO,lithium-ion,35.0,,35.0,discharge,61,0.0152935090443802,0.9482191980048484,0.6214893399409563,2.35554045172563,35.61160544198896
raw_CU_diffT/TC23LTO09/TC23LTO09_35deg.parquet,TC23LTO09_35deg.parquet,TC23LTO09,LTO,lithium-ion,35.0,,35.0,discharge,62,0.0152940121994047,0.9635132102042532,0.6315134625983089,2.35325148213937,35.616557762430936
raw_CU_diffT/TC23LTO09/TC23LTO09_35deg.parquet,TC23LTO09_35deg.parquet,TC23LTO09,LTO,lithium-ion,35.0,,35.0,discharge,63,0.01529405612679,0.9788072663310432,0.6415376140468962,2.35115326001863,35.618875165745855
raw_CU_diffT/TC23LTO09/TC23LTO09_35deg.parquet,TC23LTO09_35deg.parquet,TC23LTO09,LTO,lithium-ion,35.0,,35.0,discharge,64,0.0152942596666669,0.9941015259977101,0.6515618989012024,2.34905503789789,35.62420914364641
raw_CU_diffT/TC23LTO09/TC23LTO09_35deg.parquet,TC23LTO09_35deg.parquet,TC23LTO09,LTO,lithium-ion,35.0,,35.0,discharge,65,0.0152941683917025,1.0093956943894127,0.6615861239313483,2.34714756324268,35.6285255801105
raw_CU_diffT/TC23LTO09/TC23LTO09_35deg.parquet,TC23LTO09_35deg.parquet,TC23LTO09,LTO,lithium-ion,35.0,,35.0,discharge,66,0.0152937837610565,1.0246894781504692,0.6716100968638286,2.34562158351851,35.638412099447514
raw_CU_diffT/TC23LTO09/TC23LTO09_35deg.parquet,TC23LTO09_35deg.parquet,TC23LTO09,LTO,lithium-ion,35.0,,35.0,discharge,67,0.0152939569327687,1.039983435083238,0.6816341832978846,2.34409560379433,35.634921906077345
raw_CU_diffT/TC23LTO09/TC23LTO09_35deg.parquet,TC23LTO09_35deg.parquet,TC23LTO09,LTO,lithium-ion,35.0,,35.0,discharge,68,0.0152942324769208,1.0552776675601587,0.6916584503312719,2.34276037153568,35.640202099447514
raw_CU_diffT/TC23LTO09/TC23LTO09_35deg.parquet,TC23LTO09_35deg.parquet,TC23LTO09,LTO,lithium-ion,35.0,,35.0,discharge,69,0.0152944218081638,1.0705720893683226,0.7016828414576429,2.34180663420807,35.65448665745856
raw_CU_diffT/TC23LTO09/TC23LTO09_35deg.parquet,TC23LTO09_35deg.parquet,TC23LTO09,LTO,lithium-ion,35.0,,35.0,discharge,70,0.0152939522465243,1.085866041614847,0.7117069248202034,2.34123439181151,35.666381629834255
raw_CU_diffT/TC23LTO09/TC23LTO09_35deg.parquet,TC23LTO09_35deg.parquet,TC23LTO09,LTO,lithium-ion,35.0,,35.0,discharge,71,0.0152939636300396,1.1011600052448864,0.7217310156438377,2.34085289688047,35.68220209944751
raw_CU_diffT/TC23LTO09/TC23LTO09_35deg.parquet,TC23LTO09_35deg.parquet,TC23LTO09,LTO,lithium-ion,35.0,,35.0,discharge,72,0.0152932697256012,1.1164532749704876,0.7317546516631269,2.34066214941494,35.69113408839779
raw_CU_diffT/TC23LTO09/TC23LTO09_35deg.parquet,TC23LTO09_35deg.parquet,TC23LTO09,LTO,lithium-ion,35.0,,35.0,discharge,73,0.0152935927198354,1.131746867690323,0.7417784993818562,2.34047140194942,35.69506961325967
raw_CU_diffT/TC23LTO09/TC23LTO09_35deg.parquet,TC23LTO09_35deg.parquet,TC23LTO09,LTO,lithium-ion,35.0,,35.0,discharge,74,0.0152938813627067,1.1470407490530297,0.7518025362851833,2.3402806544839,35.697113591160225
raw_CU_diffT/TC23LTO09/TC23LTO09_35deg.parquet,TC23LTO09_35deg.parquet,TC23LTO09,LTO,lithium-ion,35.0,,35.0,discharge,75,0.0152939108487385,1.162334659901768,0.7618265925144792,2.34008990701838,35.697241160221
raw_CU_diffT/TC23LTO09/TC23LTO09_35deg.parquet,TC23LTO09_35deg.parquet,TC23LTO09,LTO,lithium-ion,35.0,,35.0,discharge,76,0.015293841477224,1.177628501378992,0.7718506032757471,2.33989915955286,35.69855850828729
raw_CU_diffT/TC23LTO09/TC23LTO09_35deg.parquet,TC23LTO09_35deg.parquet,TC23LTO09,LTO,lithium-ion,35.0,,35.0,discharge,77,0.015293246147242,1.192921747526234,0.7818742238411213,2.33970841208734,35.702056961325965
raw_CU_diffT/TC23LTO09/TC23LTO09_35deg.parquet,TC23LTO09_35deg.parquet,TC23LTO09,LTO,lithium-ion,35.0,,35.0,discharge,78,0.0152938510665172,1.2082155985927512,0.7918982408874798,2.33951766462182,35.700129972375684
raw_CU_diffT/TC23LTO09/TC23LTO09_35deg.parquet,TC23LTO09_35deg.parquet,TC23LTO09,LTO,lithium-ion,35.0,,35.0,discharge,79,0.0152934611809545,1.2235090597737057,0.8019220023919537,2.33951766462182,35.69876740331492
raw_CU_diffT/TC23LTO09/TC23LTO09_35deg.parquet,TC23LTO09_35deg.parquet,TC23LTO09,LTO,lithium-ion,35.0,,35.0,discharge,80,0.015293360942795,1.2388024207165007,0.8119456981975388,2.33913616969077,35.70085715469613
raw_CU_diffT/TC23LTO09/TC23LTO09_35deg.parquet,TC23LTO09_35deg.parquet,TC23LTO09,LTO,lithium-ion,35.0,,35.0,discharge,81,0.0152939585517741,1.2540963792682749,0.8219697856927362,2.33894542222525,35.699121961325964
raw_CU_diffT/TC23LTO09/TC23LTO09_35deg.parquet,TC23LTO09_35deg.parquet,TC23LTO09,LTO,lithium-ion,35.0,,35.0,discharge,82,0.0152935636073182,1.269389942875593,0.8319936143303088,2.33875467475973,35.69695889502762
raw_CU_diffT/TC23LTO09/TC23LTO09_35deg.parquet,TC23LTO09_35deg.parquet,TC23LTO09,LTO,lithium-ion,35.0,,35.0,discharge,83,0.0152939613838732,1.2846839042594662,0.842017703681743,2.33837317982869,35.69907660220994
raw_CU_diffT/TC23LTO09/TC23LTO09_35deg.parquet,TC23LTO09_35deg.parquet,TC23LTO09,LTO,lithium-ion,35.0,,35.0,discharge,84,0.0152935975478061,1.2999775018072723,0.8520415545648592,2.33818243236317,35.70244743093923
raw_CU_diffT/TC23LTO09/TC23LTO09_35deg.parquet,TC23LTO09_35deg.parquet,TC23LTO09,LTO,lithium-ion,35.0,,35.0,discharge,85,0.0152937612676238,1.3152712630748962,0.8620655127545156,2.3376101899666,35.706409613259666
raw_CU_diffT/TC23LTO09/TC23LTO09_35deg.parquet,TC23LTO09_35deg.parquet,TC23LTO09,LTO,lithium-ion,35.0,,35.0,discharge,86,0.0152942802859514,1.3305655433608476,0.8720898111232767,2.33722869503556,35.70663665745857
raw_CU_diffT/TC23LTO09/TC23LTO09_35deg.parquet,TC23LTO09_35deg.parquet,TC23LTO09,LTO,lithium-ion,35.0,,35.0,discharge,87,0.0152934781442494,1.345859021505097,0.8821135837459676,2.33684720010451,35.70886309392265
raw_CU_diffT/TC23LTO09/TC23LTO09_35deg.parquet,TC23LTO09_35deg.parquet,TC23LTO09,LTO,lithium-ion,35.0,,35.0,discharge,88,0.0152940686296572,1.3611530901347542,0.8921377433892832,2.33646570517347,35.7111708839779
raw_CU_diffT/TC23LTO09/TC23LTO09_35deg.parquet,TC23LTO09_35deg.parquet,TC23LTO09,LTO,lithium-ion,35.0,,35.0,discharge,89,0.0152935399026649,1.376446630037419,0.9021615564901642,2.33589346277691,35.71345154696132
raw_CU_diffT/TC23LTO09/TC23LTO09_35deg.parquet,TC23LTO09_35deg.parquet,TC23LTO09,LTO,lithium-ion,35.0,,35.0,discharge,90,0.0152939899016239,1.391740619939043,0.9121856645329285,2.33513047291482,35.714115552486184
raw_CU_diffT/TC23LTO09/TC23LTO09_35deg.parquet,TC23LTO09_35deg.parquet,TC23LTO09,LTO,lithium-ion,35.0,,35.0,discharge,91,0.0152953601463466,1.4070359800853895,0.9222106706723461,2.33417673558721,35.713996823204425
raw_CU_diffT/TC23LTO09/TC23LTO09_35deg.parquet,TC23LTO09_35deg.parquet,TC23LTO09,LTO,lithium-ion,35.0,,35.0,discharge,92,0.0152945024791893,1.4223304825645788,0.9322351146727597,2.33284150332856,35.71950383977901
raw_CU_diffT/TC23LTO09/TC23LTO09_35deg.parquet,TC23LTO09_35deg.parquet,TC23LTO09,LTO,lithium-ion,35.0,,35.0,discharge,93,0.0152935808740199,1.4376240634385988,0.9422589546274108,2.33074328120782,35.72014930939226
raw_CU_diffT/TC23LTO09/TC23LTO09_35deg.parquet,TC23LTO09_35deg.parquet,TC23LTO09,LTO,lithium-ion,35.0,,35.0,discharge,94,0.0152942074618307,1.4529182709004296,0.9522832052652097,2.327882069225,35.719286077348066
raw_CU_diffT/TC23LTO09/TC23LTO09_35deg.parquet,TC23LTO09_35deg.parquet,TC23LTO09,LTO,lithium-ion,35.0,,35.0,discharge,95,0.0152939433289736,1.4682122142294032,0.9623072827829585,2.32311338258696,35.72857220994475
raw_CU_diffT/TC23LTO09/TC23LTO09_35deg.parquet,TC23LTO09_35deg.parquet,TC23LTO09,LTO,lithium-ion,35.0,,35.0,discharge,96,0.0152935956021656,1.4835058098315688,0.9723311323908476,2.31414825170745,35.73097135359116
raw_CU_diffT/TC23LTO09/TC23LTO09_35deg.parquet,TC23LTO09_35deg.parquet,TC23LTO09,LTO,lithium-ion,35.0,,35.0,discharge,97,0.0152938307026015,1.4987996405341704,0.9823551360901273,2.29488275768977,35.74322958563536
raw_CU_diffT/TC23LTO09/TC23LTO09_35deg.parquet,TC23LTO09_35deg.parquet,TC23LTO09,LTO,lithium-ion,35.0,,35.0,discharge,98,0.0140523367316207,1.5128519772657911,0.9915654299740086,2.24051973001613,35.83382687845304
raw_CU_diffT/TC23LTO09/TC23LTO09_35deg.parquet,TC23LTO09_35deg.parquet,TC23LTO09,LTO,lithium-ion,35.0,,35.0,discharge,99,0.0038325680474716,1.5166845453132627,0.9940774020909133,2.20523144889464,35.71822232044199
raw_CU_diffT/TC23LTO09/TC23LTO09_35deg.parquet,TC23LTO09_35deg.parquet,TC23LTO09,LTO,lithium-ion,35.0,,35.0,discharge,100,0.0025658945811602,1.5192504398944229,0.9957591610480814,2.16746345072138,35.63414077348066
raw_CU_diffT/TC23LTO09/TC23LTO09_35deg.parquet,TC23LTO09_35deg.parquet,TC23LTO09,LTO,lithium-ion,35.0,,35.0,discharge,101,0.0020395332542327,1.5212899731486555,0.9970959280937474,2.12626199816872,35.58389011049724
raw_CU_diffT/TC23LTO09/TC23LTO09_35deg.parquet,TC23LTO09_35deg.parquet,TC23LTO09,LTO,lithium-ion,35.0,,35.0,discharge,102,0.0017135822185663,1.5230035553672219,0.9982190577289543,2.08258082856429,35.55205895027624
raw_CU_diffT/TC23LTO09/TC23LTO09_35deg.parquet,TC23LTO09_35deg.parquet,TC23LTO09,LTO,lithium-ion,35.0,,35.0,discharge,103,0.001463870093139,1.524467425460361,0.9991785190643275,2.0348939621839,35.53502093922652
raw_CU_diffT/TC23LTO09/TC23LTO09_35deg.parquet,TC23LTO09_35deg.parquet,TC23LTO09,LTO,lithium-ion,35.0,,35.0,discharge,104,0.0012533505306362,1.5257207759909972,1.0000000000000002,1.98739784326903,35.52441613259668
raw_CU_diffT/TC23LTO09/TC23LTO09_35deg.parquet,TC23LTO09_35deg.parquet,TC23LTO09,LTO,lithium-ion,35.0,,35.0,charge,0,0.0152946085941245,0.0152946085941245,0.010227898955014024,2.28458239455161,35.40859342541437
raw_CU_diffT/TC23LTO09/TC23LTO09_35deg.parquet,TC23LTO09_35deg.parquet,TC23LTO09,LTO,lithium-ion,35.0,,35.0,charge,1,0.0152929953493346,0.0305876039434591,0.020454719091658864,2.31205002958671,35.342996933701656
raw_CU_diffT/TC23LTO09/TC23LTO09_35deg.parquet,TC23LTO09_35deg.parquet,TC23LTO09,LTO,lithium-ion,35.0,,35.0,charge,2,0.0152931927240394,0.0458807966674985,0.030681671217855748,2.32349487751801,35.31667038674033
raw_CU_diffT/TC23LTO09/TC23LTO09_35deg.parquet,TC23LTO09_35deg.parquet,TC23LTO09,LTO,lithium-ion,35.0,,35.0,charge,3,0.0152944599042166,0.0611752565717151,0.04090947074009617,2.32940804894917,35.30703814917127
raw_CU_diffT/TC23LTO09/TC23LTO09_35deg.parquet,TC23LTO09_35deg.parquet,TC23LTO09,LTO,lithium-ion,35.0,,35.0,charge,4,0.0152937216789996,0.0764689782507147,0.051136776592107705,2.33303225079408,35.29706997237569
raw_CU_diffT/TC23LTO09/TC23LTO09_35deg.parquet,TC23LTO09_35deg.parquet,TC23LTO09,LTO,lithium-ion,35.0,,35.0,charge,5,0.0152931752584295,0.09176215350914421,0.06136371703860111,2.33532122038034,35.2968426243094
raw_CU_diffT/TC23LTO09/TC23LTO09_35deg.parquet,TC23LTO09_35deg.parquet,TC23LTO09,LTO,lithium-ion,35.0,,35.0,charge,6,0.0152932582436526,0.10705541175279681,0.07159071297945198,2.33665645263899,35.296951574585634
raw_CU_diffT/TC23LTO09/TC23LTO09_35deg.parquet,TC23LTO09_35deg.parquet,TC23LTO09,LTO,lithium-ion,35.0,,35.0,charge,7,0.0152951258892224,0.12235053764201921,0.08181895786303021,2.33780093743212,35.29936889502763
raw_CU_diffT/TC23LTO09/TC23LTO09_35deg.parquet,TC23LTO09_35deg.parquet,TC23LTO09,LTO,lithium-ion,35.0,,35.0,charge,8,0.0152936155585356,0.13764415320055481,0.09204619274955242,2.33875467475973,35.29998676795581
raw_CU_diffT/TC23LTO09/TC23LTO09_35deg.parquet,TC23LTO09_35deg.parquet,TC23LTO09,LTO,lithium-ion,35.0,,35.0,charge,9,0.0152933332595854,0.15293748646014022,0.10227323885549094,2.33951766462182,35.299905220994475
raw_CU_diffT/TC23LTO09/TC23LTO09_35deg.parquet,TC23LTO09_35deg.parquet,TC23LTO09,LTO,lithium-ion,35.0,,35.0,charge,10,0.0152938436302107,0.1682313300903509,0.11250062625942038,2.33989915955286,35.30191361878453
raw_CU_diffT/TC23LTO09/TC23LTO09_35deg.parquet,TC23LTO09_35deg.parquet,TC23LTO09,LTO,lithium-ion,35.0,,35.0,charge,11,0.015294711271564,0.18352604136191492,0.1227285938774845,2.34047140194942,35.304212541436456
raw_CU_diffT/TC23LTO09/TC23LTO09_35deg.parquet,TC23LTO09_35deg.parquet,TC23LTO09,LTO,lithium-ion,35.0,,35.0,charge,12,0.0152944210839764,0.19882046244589133,0.1329563674396298,2.34085289688047,35.30382245856354
raw_CU_diffT/TC23LTO09/TC23LTO09_35deg.parquet,TC23LTO09_35deg.parquet,TC23LTO09,LTO,lithium-ion,35.0,,35.0,charge,13,0.0152950595474806,0.21411552199337192,0.14318456795877546,2.34142513927703,35.304993563535916
raw_CU_diffT/TC23LTO09/TC23LTO09_35deg.parquet,TC23LTO09_35deg.parquet,TC23LTO09,LTO,lithium-ion,35.0,,35.0,charge,14,0.0152948150790376,0.22941033707240951,0.1534126049955726,2.34161588674255,35.31030038674034
raw_CU_diffT/TC23LTO09/TC23LTO09_35deg.parquet,TC23LTO09_35deg.parquet,TC23LTO09,LTO,lithium-ion,35.0,,35.0,charge,15,0.0152934253882428,0.2447037624606523,0.16363971271031877,2.3419973816736,35.30958259668508
raw_CU_diffT/TC23LTO09/TC23LTO09_35deg.parquet,TC23LTO09_35deg.parquet,TC23LTO09,LTO,lithium-ion,35.0,,35.0,charge,16,0.0152950940869776,0.2599988565476299,0.17386793632691624,2.34218812913912,35.30837361878453
raw_CU_diffT/TC23LTO09/TC23LTO09_35deg.parquet,TC23LTO09_35deg.parquet,TC23LTO09,LTO,lithium-ion,35.0,,35.0,charge,17,0.0152939144078291,0.275292770955459,0.1840953710616633,2.34237887660464,35.30813740331492
raw_CU_diffT/TC23LTO09/TC23LTO09_35deg.parquet,TC23LTO09_35deg.parquet,TC23LTO09,LTO,lithium-ion,35.0,,35.0,charge,18,0.0152934294116398,0.2905862003670988,0.1943224814669587,2.34256962407016,35.31029127071823
raw_CU_diffT/TC23LTO09/TC23LTO09_35deg.parquet,TC23LTO09_35deg.parquet,TC23LTO09,LTO,lithium-ion,35.0,,35.0,charge,19,0.0152948117373607,0.3058810121044595,0.20455051626909038,2.34276037153568,35.30910082872928
raw_CU_diffT/TC23LTO09/TC23LTO09_35deg.parquet,TC23LTO09_35deg.parquet,TC23LTO09,LTO,lithium-ion,35.0,,35.0,charge,20,0.0152932358056917,0.3211742479101512,0.2147774972050985,2.3429511190012,35.3096641160221
raw_CU_diffT/TC23LTO09/TC23LTO09_35deg.parquet,TC23LTO09_35deg.parquet,TC23LTO09,LTO,lithium-ion,35.0,,35.0,charge,21,0.015293231735476,0.3364674796456272,0.22500447541924848,2.34314186646673,35.306747320441985
raw_CU_diffT/TC23LTO09/TC23LTO09_35deg.parquet,TC23LTO09_35deg.parquet,TC23LTO09,LTO,lithium-ion,35.0,,35.0,charge,22,0.0152930627449307,0.3517605423905579,0.2352313406250654,2.34333261393225,35.30885513812155
raw_CU_diffT/TC23LTO09/TC23LTO09_35deg.parquet,TC23LTO09_35deg.parquet,TC23LTO09,LTO,lithium-ion,35.0,,35.0,charge,23,0.0152938593047965,0.36705440169535436,0.24545873851099434,2.34352336139777,35.31090005524862
raw_CU_diffT/TC23LTO09/TC23LTO09_35deg.parquet,TC23LTO09_35deg.parquet,TC23LTO09,LTO,lithium-ion,35.0,,35.0,charge,24,0.0152928973833629,0.3823472990787173,0.25568549313526906,2.34371410886329,35.314471022099454
raw_CU_diffT/TC23LTO09/TC23LTO09_35deg.parquet,TC23LTO09_35deg.parquet,TC23LTO09,LTO,lithium-ion,35.0,,35.0,charge,25,0.0152927881406137,0.397640087219331,0.26591217470610184,2.34409560379433,35.31689773480663
raw_CU_diffT/TC23LTO09/TC23LTO09_35deg.parquet,TC23LTO09_35deg.parquet,TC23LTO09,LTO,lithium-ion,35.0,,35.0,charge,26,0.0152929982753854,0.41293308549471636,0.27613899679947224,2.34428635125985,35.31886077348066
raw_CU_diffT/TC23LTO09/TC23LTO09_35deg.parquet,TC23LTO09_35deg.parquet,TC23LTO09,LTO,lithium-ion,35.0,,35.0,charge,27,0.0152929912771549,0.42822607677187124,0.28636581421294555,2.3446678461909,35.31834270718232
raw_CU_diffT/TC23LTO09/TC23LTO09_35deg.parquet,TC23LTO09_35deg.parquet,TC23LTO09,LTO,lithium-ion,35.0,,35.0,charge,28,0.0152944726176204,0.44352054938949165,0.2965936222369668,2.34524008858746,35.3247667679558
raw_CU_diffT/TC23LTO09/TC23LTO09_35deg.parquet,TC23LTO09_35deg.parquet,TC23LTO09,LTO,lithium-ion,35.0,,35.0,charge,29,0.015293019343721,0.45881356873321266,0.3068204584192762,2.34562158351851,35.329201933701654
raw_CU_diffT/TC23LTO09/TC23LTO09_35deg.parquet,TC23LTO09_35deg.parquet,TC23LTO09,LTO,lithium-ion,35.0,,35.0,charge,30,0.015293022628749,0.47410659136196165,0.3170472967983685,2.34657532084611,35.33723464088398
raw_CU_diffT/TC23LTO09/TC23LTO09_35deg.parquet,TC23LTO09_35deg.parquet,TC23LTO09,LTO,lithium-ion,35.0,,35.0,charge,31,0.015294680029829,0.4894012713917906,0.3272752435242792,2.34791055310476,35.34556798342542
raw_CU_diffT/TC23LTO09/TC23LTO09_35deg.parquet,TC23LTO09_35deg.parquet,TC23LTO09,LTO,lithium-ion,35.0,,35.0,charge,32,0.0152951345692556,0.5046964059610463,0.33750349421241943,2.34905503789789,35.3570894198895
raw_CU_diffT/TC23LTO09/TC23LTO09_35deg.parquet,TC23LTO09_35deg.parquet,TC23LTO09,LTO,lithium-ion,35.0,,35.0,charge,33,0.0152928922486844,0.5199892982097306,0.34773024540300224,2.35096251255311,35.367993895027624
raw_CU_diffT/TC23LTO09/TC23LTO09_35deg.parquet,TC23LTO09_35deg.parquet,TC23LTO09,LTO,lithium-ion,35.0,,35.0,charge,34,0.0152931381030975,0.5352824363128281,0.35795716100276753,2.3526792397428,35.37184654696132
raw_CU_diffT/TC23LTO09/TC23LTO09_35deg.parquet,TC23LTO09_35deg.parquet,TC23LTO09,LTO,lithium-ion,35.0,,35.0,charge,35,0.0152934142050649,0.550575850517893,0.36818426123903436,2.35477746186354,35.37470834254144
raw_CU_diffT/TC23LTO09/TC23LTO09_35deg.parquet,TC23LTO09_35deg.parquet,TC23LTO09,LTO,lithium-ion,35.0,,35.0,charge,36,0.0152934525367902,0.5658693030546832,0.37841138710871386,2.35725717891532,35.38665754143646
raw_CU_diffT/TC23LTO09/TC23LTO09_35deg.parquet,TC23LTO09_35deg.parquet,TC23LTO09,LTO,lithium-ion,35.0,,35.0,charge,37,0.0152932441964106,0.5811625472510938,0.388638373655812,2.3597368959671,35.39032958563536
raw_CU_diffT/TC23LTO09/TC23LTO09_35deg.parquet,TC23LTO09_35deg.parquet,TC23LTO09,LTO,lithium-ion,35.0,,35.0,charge,38,0.0152937033935232,0.596456250644617,0.3988656672798542,2.36221661301888,35.3889758839779
raw_CU_diffT/TC23LTO09/TC23LTO09_35deg.parquet,TC23LTO09_35deg.parquet,TC23LTO09,LTO,lithium-ion,35.0,,35.0,charge,39,0.0152933908627629,0.61174964150738,0.4090927519065221,2.36488707753618,35.39686251381216
raw_CU_diffT/TC23LTO09/TC23LTO09_35deg.parquet,TC23LTO09_35deg.parquet,TC23LTO09,LTO,lithium-ion,35.0,,35.0,charge,40,0.0152931616871743,0.6270428031945543,0.4193196832775674,2.36774828951901,35.395546160220995
raw_CU_diffT/TC23LTO09/TC23LTO09_35deg.parquet,TC23LTO09_35deg.parquet,TC23LTO09,LTO,lithium-ion,35.0,,35.0,charge,41,0.0152937490175483,0.6423365522121026,0.42954700741157104,2.37080024896735,35.40131610497237
raw_CU_diffT/TC23LTO09/TC23LTO09_35deg.parquet,TC23LTO09_35deg.parquet,TC23LTO09,LTO,lithium-ion,35.0,,35.0,charge,42,0.0152933258289172,0.6576298780410198,0.4397740485484302,2.37385220841569,35.4022229281768
raw_CU_diffT/TC23LTO09/TC23LTO09_35deg.parquet,TC23LTO09_35deg.parquet,TC23LTO09,LTO,lithium-ion,35.0,,35.0,charge,43,0.0152931096827862,0.672922987723806,0.45000094514280087,2.37690416786404,35.4070302762431
raw_CU_diffT/TC23LTO09/TC23LTO09_35deg.parquet,TC23LTO09_35deg.parquet,TC23LTO09,LTO,lithium-ion,35.0,,35.0,charge,44,0.0152933794660204,0.6882163671898264,0.4602280221481733,2.38014687477791,35.41078314917127
raw_CU_diffT/TC23LTO09/TC23LTO09_35deg.parquet,TC23LTO09_35deg.parquet,TC23LTO09,LTO,lithium-ion,35.0,,35.0,charge,45,0.0152934336369615,0.7035098008267878,0.47045513537905026,2.38358032915729,35.41826093922651
raw_CU_diffT/TC23LTO09/TC23LTO09_35deg.parquet,TC23LTO09_35deg.parquet,TC23LTO09,LTO,lithium-ion,35.0,,35.0,charge,46,0.0152935124761916,0.7188033133029794,0.48068230133175227,2.3872045310022,35.42302607734806
raw_CU_diffT/TC23LTO09/TC23LTO09_35deg.parquet,TC23LTO09_35deg.parquet,TC23LTO09,LTO,lithium-ion,35.0,,35.0,charge,47,0.0152936208584985,0.7340969341614779,0.49090953976249624,2.39063798538159,35.420706215469615
raw_CU_diffT/TC23LTO09/TC23LTO09_35deg.parquet,TC23LTO09_35deg.parquet,TC23LTO09,LTO,lithium-ion,35.0,,35.0,charge,48,0.0152934567369711,0.749390390898449,0.501136668440945,2.39407143976098,35.42592306629834
raw_CU_diffT/TC23LTO09/TC23LTO09_35deg.parquet,TC23LTO09_35deg.parquet,TC23LTO09,LTO,lithium-ion,35.0,,35.0,charge,49,0.0152949968103051,0.7646853877087542,0.5113648270061245,2.39769564160589,35.431240303867405
raw_CU_diffT/TC23LTO09/TC23LTO09_35deg.parquet,TC23LTO09_35deg.parquet,TC23LTO09,LTO,lithium-ion,35.0,,35.0,charge,50,0.0152929581048547,0.7799783458136088,0.5215916222364257,2.4013198434508,35.429150524861875
raw_CU_diffT/TC23LTO09/TC23LTO09_35deg.parquet,TC23LTO09_35deg.parquet,TC23LTO09,LTO,lithium-ion,35.0,,35.0,charge,51,0.0152928814279194,0.7952712272415282,0.5318183661908841,2.40532554022675,35.43417596685083
raw_CU_diffT/TC23LTO09/TC23LTO09_35deg.parquet,TC23LTO09_35deg.parquet,TC23LTO09,LTO,lithium-ion,35.0,,35.0,charge,52,0.0152936552827462,0.8105648825242744,0.5420456276420097,2.40894974207166,35.442370441988956
raw_CU_diffT/TC23LTO09/TC23LTO09_35deg.parquet,TC23LTO09_35deg.parquet,TC23LTO09,LTO,lithium-ion,35.0,,35.0,charge,53,0.0152937282428412,0.8258586107671156,0.5522729378834313,2.41276469138209,35.44598707182321
raw_CU_diffT/TC23LTO09/TC23LTO09_35deg.parquet,TC23LTO09_35deg.parquet,TC23LTO09,LTO,lithium-ion,35.0,,35.0,charge,54,0.0152950693953661,0.8411536801624817,0.5625011449881119,2.41657964069252,35.448285027624316
raw_CU_diffT/TC23LTO09/TC23LTO09_35deg.parquet,TC23LTO09_35deg.parquet,TC23LTO09,LTO,lithium-ion,35.0,,35.0,charge,55,0.0152935145350827,0.8564471946975644,0.5727283123176474,2.420776084934,35.45044041436464
raw_CU_diffT/TC23LTO09/TC23LTO09_35deg.parquet,TC23LTO09_35deg.parquet,TC23LTO09,LTO,lithium-ion,35.0,,35.0,charge,56,0.0152931060686907,0.8717403007662551,0.5829552064951792,2.42459103424443,35.453174088397795
raw_CU_diffT/TC23LTO09/TC23LTO09_35deg.parquet,TC23LTO09_35deg.parquet,TC23LTO09,LTO,lithium-ion,35.0,,35.0,charge,57,0.0152946115939596,0.8870349123602147,0.5931831074562604,2.42859673102038,35.45202063535912
raw_CU_diffT/TC23LTO09/TC23LTO09_35deg.parquet,TC23LTO09_35deg.parquet,TC23LTO09,LTO,lithium-ion,35.0,,35.0,charge,58,0.0152943364986133,0.902329248858828,0.6034108244539933,2.43279317526185,35.46045174033149
raw_CU_diffT/TC23LTO09/TC23LTO09_35deg.parquet,TC23LTO09_35deg.parquet,TC23LTO09,LTO,lithium-ion,35.0,,35.0,charge,59,0.0152938935081322,0.9176231423669602,0.6136382452125744,2.43679887203781,35.4669150276243
raw_CU_diffT/TC23LTO09/TC23LTO09_35deg.parquet,TC23LTO09_35deg.parquet,TC23LTO09,LTO,lithium-ion,35.0,,35.0,charge,60,0.0152946570249507,0.9329177993919109,0.62386617655453,2.44099531627928,35.46610386740332
raw_CU_diffT/TC23LTO09/TC23LTO09_35deg.parquet,TC23LTO09_35deg.parquet,TC23LTO09,LTO,lithium-ion,35.0,,35.0,charge,61,0.0152932973670919,0.9482110967590028,0.6340931986582331,2.44519176052075,35.466785193370164
raw_CU_diffT/TC23LTO09/TC23LTO09_35deg.parquet,TC23LTO09_35deg.parquet,TC23LTO09,LTO,lithium-ion,35.0,,35.0,charge,62,0.0152952985270991,0.9635063952861019,0.644321558989209,2.44938820476223,35.473600055248625
raw_CU_diffT/TC23LTO09/TC23LTO09_35deg.parquet,TC23LTO09_35deg.parquet,TC23LTO09,LTO,lithium-ion,35.0,,35.0,charge,63,0.0152931238275838,0.9787995191136858,0.6545484650425702,2.4535846490037,35.47528066298343
raw_CU_diffT/TC23LTO09/TC23LTO09_35deg.parquet,TC23LTO09_35deg.parquet,TC23LTO09,LTO,lithium-ion,35.0,,35.0,charge,64,0.0152942002414255,0.9940937193551113,0.66477609092161,2.45816258817622,35.481670193370164
raw_CU_diffT/TC23LTO09/TC23LTO09_35deg.parquet,TC23LTO09_35deg.parquet,TC23LTO09,LTO,lithium-ion,35.0,,35.0,charge,65,0.0152936604574729,1.009387379812584,0.6750033558332087,2.46274052734874,35.47968104972375
raw_CU_diffT/TC23LTO09/TC23LTO09_35deg.parquet,TC23LTO09_35deg.parquet,TC23LTO09,LTO,lithium-ion,35.0,,35.0,charge,66,0.0152930796365093,1.0246804594490935,0.6852302323348597,2.46731846652125,35.48110685082873
raw_CU_diffT/TC23LTO09/TC23LTO09_35deg.parquet,TC23LTO09_35deg.parquet,TC23LTO09,LTO,lithium-ion,35.0,,35.0,charge,67,0.0152926596708095,1.0399731191199029,0.6954568279946233,2.47189640569377,35.48087008287293
raw_CU_diffT/TC23LTO09/TC23LTO09_35deg.parquet,TC23LTO09_35deg.parquet,TC23LTO09,LTO,lithium-ion,35.0,,35.0,charge,68,0.0152939219575221,1.055267041077425,0.7056842677780446,2.47685583979733,35.485331160220994
raw_CU_diffT/TC23LTO09/TC23LTO09_35deg.parquet,TC23LTO09_35deg.parquet,TC23LTO09,LTO,lithium-ion,35.0,,35.0,charge,69,0.0152927842118168,1.0705598252892419,0.7159109467215896,2.48181527390089,35.48580577348066
raw_CU_diffT/TC23LTO09/TC23LTO09_35deg.parquet,TC23LTO09_35deg.parquet,TC23LTO09,LTO,lithium-ion,35.0,,35.0,charge,70,0.01529480545244,1.0858546307416819,0.7261389773208329,2.4871562029355,35.486267817679554
raw_CU_diffT/TC23LTO09/TC23LTO09_35deg.parquet,TC23LTO09_35deg.parquet,TC23LTO09,LTO,lithium-ion,35.0,,35.0,charge,71,0.0152931368646166,1.1011477676062984,0.736365892092394,2.49211563703906,35.49686511049723
raw_CU_diffT/TC23LTO09/TC23LTO09_35deg.parquet,TC23LTO09_35deg.parquet,TC23LTO09,LTO,lithium-ion,35.0,,35.0,charge,72,0.0152947509702197,1.116442518576518,0.7465938862579724,2.49745656607366,35.501235690607736
raw_CU_diffT/TC23LTO09/TC23LTO09_35deg.parquet,TC23LTO09_35deg.parquet,TC23LTO09,LTO,lithium-ion,35.0,,35.0,charge,73,0.0152935635491366,1.1317360821256548,0.7568210863644691,2.50241600017722,35.512447624309395
raw_CU_diffT/TC23LTO09/TC23LTO09_35deg.parquet,TC23LTO09_35deg.parquet,TC23LTO09,LTO,lithium-ion,35.0,,35.0,charge,74,0.0152949295914113,1.1470310117170661,0.7670491999786418,2.50737543428078,35.540455165745854
raw_CU_diffT/TC23LTO09/TC23LTO09_35deg.parquet,TC23LTO09_35deg.parquet,TC23LTO09,LTO,lithium-ion,35.0,,35.0,charge,75,0.0152931727542297,1.162324184471296,0.7772761387505124,2.5119533734533,35.56764306629834
raw_CU_diffT/TC23LTO09/TC23LTO09_35deg.parquet,TC23LTO09_35deg.parquet,TC23LTO09,LTO,lithium-ion,35.0,,35.0,charge,76,0.0152930199084822,1.1776172043797781,0.7875029753104922,2.51653131262581,35.58520740331492
raw_CU_diffT/TC23LTO09/TC23LTO09_35deg.parquet,TC23LTO09_35deg.parquet,TC23LTO09,LTO,lithium-ion,35.0,,35.0,charge,77,0.0152931594822111,1.1929103638619891,0.7977299052070217,2.5216814941949,35.59528574585635
raw_CU_diffT/TC23LTO09/TC23LTO09_35deg.parquet,TC23LTO09_35deg.parquet,TC23LTO09,LTO,lithium-ion,35.0,,35.0,charge,78,0.0152951566964972,1.2082055205584863,0.8079581706922185,2.52721317069502,35.58592607734807
raw_CU_diffT/TC23LTO09/TC23LTO09_35deg.parquet,TC23LTO09_35deg.parquet,TC23LTO09,LTO,lithium-ion,35.0,,35.0,charge,79,0.015293260993068,1.2234987815515543,0.8181851684716744,2.53350783705723,35.57916422651933
raw_CU_diffT/TC23LTO09/TC23LTO09_35deg.parquet,TC23LTO09_35deg.parquet,TC23LTO09,LTO,lithium-ion,35.0,,35.0,charge,80,0.0152945704897884,1.2387933520413428,0.8284130419453368,2.54018399835049,35.56900511049724
raw_CU_diffT/TC23LTO09/TC23LTO09_35deg.parquet,TC23LTO09_35deg.parquet,TC23LTO09,LTO,lithium-ion,35.0,,35.0,charge,81,0.0152929449736895,1.2540862970150324,0.8386398283944896,2.54705090710926,35.55168635359116
raw_CU_diffT/TC23LTO09/TC23LTO09_35deg.parquet,TC23LTO09_35deg.parquet,TC23LTO09,LTO,lithium-ion,35.0,,35.0,charge,82,0.0152947271692091,1.2693810241842414,0.8488678066437186,2.55410856333356,35.53881052486188
raw_CU_diffT/TC23LTO09/TC23LTO09_35deg.parquet,TC23LTO09_35deg.parquet,TC23LTO09,LTO,lithium-ion,35.0,,35.0,charge,83,0.0152933147316748,1.284674338915916,0.8590948403595657,2.56078472462681,35.52284372928177
raw_CU_diffT/TC23LTO09/TC23LTO09_35deg.parquet,TC23LTO09_35deg.parquet,TC23LTO09,LTO,lithium-ion,35.0,,35.0,charge,84,0.0152933268422712,1.2999676657581873,0.8693218821740809,2.56707939098903,35.51576643646409
raw_CU_diffT/TC23LTO09/TC23LTO09_35deg.parquet,TC23LTO09_35deg.parquet,TC23LTO09,LTO,lithium-ion,35.0,,35.0,charge,85,0.0152949224442397,1.3152625882024271,0.8795499910087559,2.57261106748915,35.512003950276245
raw_CU_diffT/TC23LTO09/TC23LTO09_35deg.parquet,TC23LTO09_35deg.parquet,TC23LTO09,LTO,lithium-ion,35.0,,35.0,charge,86,0.0152942887017676,1.3305568769041947,0.8897776760435062,2.57795199652375,35.51568337016575
raw_CU_diffT/TC23LTO09/TC23LTO09_35deg.parquet,TC23LTO09_35deg.parquet,TC23LTO09,LTO,lithium-ion,35.0,,35.0,charge,87,0.0152935825452696,1.3458504594494642,0.9000048888532066,2.58348367302388,35.51117671270718
raw_CU_diffT/TC23LTO09/TC23LTO09_35deg.parquet,TC23LTO09_35deg.parquet,TC23LTO09,LTO,lithium-ion,35.0,,35.0,charge,88,0.0152929947666232,1.3611434542160874,0.9102317086001772,2.58939684445505,35.50166447513813
raw_CU_diffT/TC23LTO09/TC23LTO09_35deg.parquet,TC23LTO09_35deg.parquet,TC23LTO09,LTO,lithium-ion,35.0,,35.0,charge,89,0.0152933155040223,1.3764367697201096,0.920458742832513,2.59531001588622,35.49384740331491
raw_CU_diffT/TC23LTO09/TC23LTO09_35deg.parquet,TC23LTO09_35deg.parquet,TC23LTO09,LTO,lithium-ion,35.0,,35.0,charge,90,0.0152939337695929,1.3917307034897026,0.9306861905149706,2.60084169238634,35.47105522099449
raw_CU_diffT/TC23LTO09/TC23LTO09_35deg.parquet,TC23LTO09_35deg.parquet,TC23LTO09,LTO,lithium-ion,35.0,,35.0,charge,91,0.0152929426899107,1.4070236461796133,0.9409129754369014,2.60541963155886,35.43897212707183
raw_CU_diffT/TC23LTO09/TC23LTO09_35deg.parquet,TC23LTO09_35deg.parquet,TC23LTO09,LTO,lithium-ion,35.0,,35.0,charge,92,0.0152935688082434,1.4223172149878567,0.9511401790602984,2.60980682326585,35.428557734806624
raw_CU_diffT/TC23LTO09/TC23LTO09_35deg.parquet,TC23LTO09_35deg.parquet,TC23LTO09,LTO,lithium-ion,35.0,,35.0,charge,93,0.0152931998425059,1.4376104148303626,0.9613671359467972,2.61591074216254,35.441544806629835
raw_CU_diffT/TC23LTO09/TC23LTO09_35deg.parquet,TC23LTO09_35deg.parquet,TC23LTO09,LTO,lithium-ion,35.0,,35.0,charge,94,0.0152932867931921,1.4529037016235546,0.971594150979461,2.62334989331788,35.458345524861876
raw_CU_diffT/TC23LTO09/TC23LTO09_35deg.parquet,TC23LTO09_35deg.parquet,TC23LTO09,LTO,lithium-ion,35.0,,35.0,charge,95,0.0117152500517197,1.4646189516752743,0.9794284406263201,2.63021680207666,35.47165679558011
raw_CU_diffT/TC23LTO09/TC23LTO09_35deg.parquet,TC23LTO09_35deg.parquet,TC23LTO09,LTO,lithium-ion,35.0,,35.0,charge,96,0.0079078096469902,1.4725267613222646,0.9847165967453313,2.63555773111126,35.46852961325966
raw_CU_diffT/TC23LTO09/TC23LTO09_35deg.parquet,TC23LTO09_35deg.parquet,TC23LTO09,LTO,lithium-ion,35.0,,35.0,charge,97,0.0059713744705507,1.4784981357928153,0.9887098087540914,2.64013567028378,35.467086187845304
raw_CU_diffT/TC23LTO09/TC23LTO09_35deg.parquet,TC23LTO09_35deg.parquet,TC23LTO09,LTO,lithium-ion,35.0,,35.0,charge,98,0.0045512790769012,1.4830494148697164,0.9917533663729831,2.64395061959421,35.46075787292818
raw_CU_diffT/TC23LTO09/TC23LTO09_35deg.parquet,TC23LTO09_35deg.parquet,TC23LTO09,LTO,lithium-ion,35.0,,35.0,charge,99,0.0035268640774182,1.4865762789471346,0.994111871279461,2.64776556890464,35.4621985359116
raw_CU_diffT/TC23LTO09/TC23LTO09_35deg.parquet,TC23LTO09_35deg.parquet,TC23LTO09,LTO,lithium-ion,35.0,,35.0,charge,100,0.0026088864639698,1.4891851654111044,0.9958565008967784,2.6500545384909,35.46215237569061
