Repository: DNV007/delivered-energy-decomposition

# Three-term energy accounting for a cold commercial sodium-ion 18650 cell

This repository holds the analysis code and the derived data behind a reanalysis
of a public commercial-cell archive. No new measurements were made. The
manuscript reporting the work is not distributed here; what is here is
everything needed to regenerate its numbers from the raw archive and to check
them.

**Source data.** Droese, D., Schlösser, A., Otto, M. *Dataset: Evaluation of
Commercial Sodium-Ion Batteries by State-of-the-Art Lithium-Ion Battery
Configurations.* Technische Universität Berlin, DepositOnce, 2025.
DOI [10.14279/depositonce-25036](https://doi.org/10.14279/depositonce-25036),
CC BY 4.0.

File: data_processed/ocv/ocv_slope_points.csv (part 11 of 85)
member_path,file_name,cell_id,cell_family,chemistry_type,temperature_deg_c,voltage_v,ambient_temperature_from_file_deg_c,direction,segment_index,segment_capacity_ah,cumulative_capacity_ah,soc_fraction_by_capacity,ocv_voltage_v,ocv_temperature_mean_deg_c,smoothing_window_segments,smoothed_ocv_voltage_v,dv_dcapacity_fraction_v,abs_dv_dcapacity_fraction_v
raw_CU_diffT/TC23LFP09/TC23LFP09_25deg.parquet,TC23LFP09_25deg.parquet,TC23LFP09,LFP,lithium-ion,25.0,,25.0,charge,5,0.0180714759997488,0.1084502241412115,0.0606183723862997,3.21036323837786,25.417561740331497,11,3.1509942673259372,1.8659464783056308,1.8659464783056308
raw_CU_diffT/TC23LFP09/TC23LFP09_25deg.parquet,TC23LFP09_25deg.parquet,TC23LFP09,LFP,lithium-ion,25.0,,25.0,charge,6,0.0180710391351347,0.1265212632763462,0.0707191996402355,3.22256994270629,25.45808593922652,11,3.1807307700578447,2.4890941388631234,2.4890941388631234
raw_CU_diffT/TC23LFP09/TC23LFP09_25deg.parquet,TC23LFP09_25deg.parquet,TC23LFP09,LFP,lithium-ion,25.0,,25.0,charge,7,0.0180704492410554,0.1445917125174016,0.080819697172225,3.22524015927814,25.489322154696133,11,3.2012775664061297,1.7398931477815154,1.7398931477815154
raw_CU_diffT/TC23LFP09/TC23LFP09_25deg.parquet,TC23LFP09_25deg.parquet,TC23LFP09,LFP,lithium-ion,25.0,,25.0,charge,8,0.0180684589280341,0.1626601714454357,0.0909190822165564,3.22657526756406,25.495877596685084,11,3.215877062208034,1.2292518093458966,1.2292518093458966
raw_CU_diffT/TC23LFP09/TC23LFP09_25deg.parquet,TC23LFP09_25deg.parquet,TC23LFP09,LFP,lithium-ion,25.0,,25.0,charge,9,0.0180688443866981,0.1807290158321338,0.1010186827134331,3.22829183536025,25.48020886740332,11,3.2261071127105563,0.8532422905940962,0.8532422905940962
raw_CU_diffT/TC23LFP09/TC23LFP09_25deg.parquet,TC23LFP09_25deg.parquet,TC23LFP09,LFP,lithium-ion,25.0,,25.0,charge,10,0.0180695873481404,0.1987986031802742,0.1111186984894273,3.23058059242183,25.485585359116023,11,3.2331120964444864,0.579418008012766,0.579418008012766
raw_CU_diffT/TC23LFP09/TC23LFP09_25deg.parquet,TC23LFP09_25deg.parquet,TC23LFP09,LFP,lithium-ion,25.0,,25.0,charge,11,0.0180675967117989,0.2168661998920731,0.1212176015970431,3.23382299825907,25.48471602209944,11,3.237810984048188,0.43865832716102204,0.43865832716102204
raw_CU_diffT/TC23LFP09/TC23LFP09_25deg.parquet,TC23LFP09_25deg.parquet,TC23LFP09,LFP,lithium-ion,25.0,,25.0,charge,12,0.0180691202190584,0.2349353201111315,0.1313173562707218,3.23840051238223,25.50055168508288,11,3.2419723605237896,0.4249011241837195,0.4249011241837195
raw_CU_diffT/TC23LFP09/TC23LFP09_25deg.parquet,TC23LFP09_25deg.parquet,TC23LFP09,LFP,lithium-ion,25.0,,25.0,charge,13,0.0180692978806945,0.253004617991826,0.1414172102485679,3.24374094552592,25.489912486187848,11,3.2463938230291176,0.45408209359391094,0.45408209359391094
raw_CU_diffT/TC23LFP09/TC23LFP09_25deg.parquet,TC23LFP09_25deg.parquet,TC23LFP09,LFP,lithium-ion,25.0,,25.0,charge,14,0.0180694509336496,0.2710740689254756,0.151517149775532,3.24927210842474,25.483710718232043,11,3.2511447278387635,0.4849842168133307,0.4849842168133307
raw_CU_diffT/TC23LFP09/TC23LFP09_25deg.parquet,TC23LFP09_25deg.parquet,TC23LFP09,LFP,lithium-ion,25.0,,25.0,charge,15,0.0180692813555997,0.2891433502810753,0.1616169945166581,3.25537546058896,25.494696685082875,11,3.256190396815431,0.5115947694556269,0.5115947694556269
raw_CU_diffT/TC23LFP09/TC23LFP09_25deg.parquet,TC23LFP09_25deg.parquet,TC23LFP09,LFP,lithium-ion,25.0,,25.0,charge,16,0.0180693796579883,0.3072127299390635,0.1717168942040128,3.26205100201857,25.50147947513812,11,3.2614788127531753,0.5304788178858075,0.5304788178858075
raw_CU_diffT/TC23LFP09/TC23LFP09_25deg.parquet,TC23LFP09_25deg.parquet,TC23LFP09,LFP,lithium-ion,25.0,,25.0,charge,17,0.0180693097372705,0.325282039676334,0.1818167548091051,3.26834508393792,25.508415773480664,11,3.266905941240106,0.5330580262000808,0.5330580262000808
raw_CU_diffT/TC23LFP09/TC23LFP09_25deg.parquet,TC23LFP09_25deg.parquet,TC23LFP09,LFP,lithium-ion,25.0,,25.0,charge,18,0.0180690986317084,0.3433511383080425,0.1919164974165107,3.27387624683674,25.516794116022098,11,3.272246374383796,0.5176093109232056,0.5176093109232056
raw_CU_diffT/TC23LFP09/TC23LFP09_25deg.parquet,TC23LFP09_25deg.parquet,TC23LFP09,LFP,lithium-ion,25.0,,25.0,charge,19,0.0180691592145445,0.361420297522587,0.2020162738867593,3.27883522047017,25.52836151933701,11,3.277361399635056,0.4927140802929557,0.4927140802929557
raw_CU_diffT/TC23LFP09/TC23LFP09_25deg.parquet,TC23LFP09_25deg.parquet,TC23LFP09,LFP,lithium-ion,25.0,,25.0,charge,20,0.0180692409483505,0.3794895384709374,0.212116096042209,3.28379419410359,25.5460382320442,11,3.2821989997879437,0.46009498363773105,0.46009498363773105
raw_CU_diffT/TC23LFP09/TC23LFP09_25deg.parquet,TC23LFP09_25deg.parquet,TC23LFP09,LFP,lithium-ion,25.0,,25.0,charge,21,0.0180691806959831,0.3975587191669206,0.2222158845195314,3.28875316773702,25.558795828729284,11,3.2866551404305677,0.41803331609256134,0.41803331609256134
raw_CU_diffT/TC23LFP09/TC23LFP09_25deg.parquet,TC23LFP09_25deg.parquet,TC23LFP09,LFP,lithium-ion,25.0,,25.0,charge,22,0.0180693265145922,0.4156280456815128,0.2323157545023262,3.29352141161531,25.559816243093923,11,3.290643126219686,0.3699637411683341,0.3699637411683341
raw_CU_diffT/TC23LFP09/TC23LFP09_25deg.parquet,TC23LFP09_25deg.parquet,TC23LFP09,LFP,lithium-ion,25.0,,25.0,charge,23,0.0180691433460913,0.433697189027604,0.2424155221028854,3.29714527696281,25.5578255801105,11,3.2941282790180026,0.3244697911562753,0.3244697911562753
raw_CU_diffT/TC23LFP09/TC23LFP09_25deg.parquet,TC23LFP09_25deg.parquet,TC23LFP09,LFP,lithium-ion,25.0,,25.0,charge,24,0.018069326386438,0.451766515414042,0.2525153920140482,3.30000622328979,25.55999392265193,11,3.2971972941687593,0.2841245661306573,0.2841245661306573
raw_CU_diffT/TC23LFP09/TC23LFP09_25deg.parquet,TC23LFP09_25deg.parquet,TC23LFP09,LFP,lithium-ion,25.0,,25.0,charge,25,0.0180692489385641,0.4698357643526061,0.2626152186356366,3.3024857101065,25.56071129834254,11,3.299867510740604,0.24378198805030138,0.24378198805030138
raw_CU_diffT/TC23LFP09/TC23LFP09_25deg.parquet,TC23LFP09_25deg.parquet,TC23LFP09,LFP,lithium-ion,25.0,,25.0,charge,26,0.0180691064940989,0.487904870846705,0.272714965637734,3.30439300765782,25.56157961325967,11,3.3021215896648886,0.2025799516946165,0.2025799516946165
raw_CU_diffT/TC23LFP09/TC23LFP09_25deg.parquet,TC23LFP09_25deg.parquet,TC23LFP09,LFP,lithium-ion,25.0,,25.0,charge,27,0.0180691916521654,0.5059740624988704,0.2828147602390266,3.30591884569888,25.562094917127077,11,3.303959530941612,0.1613762950082389,0.1613762950082389
raw_CU_diffT/TC23LFP09/TC23LFP09_25deg.parquet,TC23LFP09_25deg.parquet,TC23LFP09,LFP,lithium-ion,25.0,,25.0,charge,28,0.0180693411176957,0.5240434036165661,0.2929146383842422,3.3066817647194,25.551632513812155,11,3.3053813345707765,0.12532361103632184,0.12532361103632184
raw_CU_diffT/TC23LFP09/TC23LFP09_25deg.parquet,TC23LFP09_25deg.parquet,TC23LFP09,LFP,lithium-ion,25.0,,25.0,charge,29,0.0180692960659674,0.5421126996825335,0.3030144913477446,3.30763541349506,25.542654696132598,11,3.3064910349642704,0.09871380335962954,0.09871380335962954
raw_CU_diffT/TC23LFP09/TC23LFP09_25deg.parquet,TC23LFP09_25deg.parquet,TC23LFP09,LFP,lithium-ion,25.0,,25.0,charge,30,0.018069368563876,0.5601820682464095,0.3131143848340329,3.30820760276046,25.53949925414365,11,3.3073753274653366,0.07725408440353476,0.07725408440353476
raw_CU_diffT/TC23LFP09/TC23LFP09_25deg.parquet,TC23LFP09_25deg.parquet,TC23LFP09,LFP,lithium-ion,25.0,,25.0,charge,31,0.0180693726893591,0.5782514409357686,0.3232142806262646,3.30858906227072,25.53085919889503,11,3.3080515511426216,0.06008662861805192,0.06008662861805192
raw_CU_diffT/TC23LFP09/TC23LFP09_25deg.parquet,TC23LFP09_25deg.parquet,TC23LFP09,LFP,lithium-ion,25.0,,25.0,charge,32,0.0180692735070329,0.5963207144428015,0.3333141209804257,3.30897052178098,25.517410055248614,11,3.308589062270721,0.048069452771756005,0.048069452771756005
raw_CU_diffT/TC23LFP09/TC23LFP09_25deg.parquet,TC23LFP09_25deg.parquet,TC23LFP09,LFP,lithium-ion,25.0,,25.0,charge,33,0.0180692851831577,0.6143899996259592,0.3434139678609696,3.30916125153612,25.546789143646407,11,3.309022538986929,0.0412025420714599,0.0412025420714599
raw_CU_diffT/TC23LFP09/TC23LFP09_25deg.parquet,TC23LFP09_25deg.parquet,TC23LFP09,LFP,lithium-ion,25.0,,25.0,charge,34,0.0180691223834592,0.6324591220094183,0.3535137237444424,3.30935198129125,25.565554419889494,11,3.309421337565841,0.036910581694797884,0.036910581694797884
raw_CU_diffT/TC23LFP09/TC23LFP09_25deg.parquet,TC23LFP09_25deg.parquet,TC23LFP09,LFP,lithium-ion,25.0,,25.0,charge,35,0.0180693602479331,0.6505284822573515,0.3636136125825254,3.30973344080151,25.562778453038675,11,3.309768118938808,0.03347682942978736,0.03347682942978736
raw_CU_diffT/TC23LFP09/TC23LFP09_25deg.parquet,TC23LFP09_25deg.parquet,TC23LFP09,LFP,lithium-ion,25.0,,25.0,charge,36,0.0180693132401859,0.6685977954975374,0.3737134751455761,3.30992417055664,25.55443353591161,11,3.310097561243126,0.03347648544834669,0.03347648544834669
raw_CU_diffT/TC23LFP09/TC23LFP09_25deg.parquet,TC23LFP09_25deg.parquet,TC23LFP09,LFP,lithium-ion,25.0,,25.0,charge,37,0.0180697134785368,0.6866675089760742,0.3838135614222945,3.31030563006691,25.54843488950276,11,3.3104443426160937,0.03433497838332755,0.03433497838332755
raw_CU_diffT/TC23LFP09/TC23LFP09_25deg.parquet,TC23LFP09_25deg.parquet,TC23LFP09,LFP,lithium-ion,25.0,,25.0,charge,38,0.0180692058727791,0.7047367148488533,0.3939133639722148,3.31068708957717,25.54970022099448,11,3.310791123989061,0.03691029404350843,0.03691029404350843
raw_CU_diffT/TC23LFP09/TC23LFP09_25deg.parquet,TC23LFP09_25deg.parquet,TC23LFP09,LFP,lithium-ion,25.0,,25.0,charge,39,0.0180694861035669,0.7228062009524201,0.404013323157443,3.31106854908743,25.55774933701657,11,3.3111899225679733,0.04206063142154903,0.04206063142154903
raw_CU_diffT/TC23LFP09/TC23LFP09_25deg.parquet,TC23LFP09_25deg.parquet,TC23LFP09,LFP,lithium-ion,25.0,,25.0,charge,40,0.0180692224491956,0.7408754234016157,0.4141131349727696,3.3114500085977,25.561445635359117,11,3.311640738352829,0.046352917902055424,0.046352917902055424
raw_CU_diffT/TC23LFP09/TC23LFP09_25deg.parquet,TC23LFP09_25deg.parquet,TC23LFP09,LFP,lithium-ion,25.0,,25.0,charge,41,0.0180691581695013,0.758944581571117,0.4242129108588902,3.31183146810796,25.55932754143646,11,3.312126232274983,0.05064471908681867,0.05064471908681867
raw_CU_diffT/TC23LFP09/TC23LFP09_25deg.parquet,TC23LFP09_25deg.parquet,TC23LFP09,LFP,lithium-ion,25.0,,25.0,charge,42,0.0180693000601416,0.7770138816312586,0.4343127660549406,3.31240365737336,25.56059320441989,11,3.3126637434030823,0.056653273184025466,0.056653273184025466
raw_CU_diffT/TC23LFP09/TC23LFP09_25deg.parquet,TC23LFP09_25deg.parquet,TC23LFP09,LFP,lithium-ion,25.0,,25.0,charge,43,0.0180692668169951,0.7950831484482537,0.4444126026696977,3.31278511688362,25.562795110497238,11,3.3132706108057732,0.06352047304289954,0.06352047304289954
raw_CU_diffT/TC23LFP09/TC23LFP09_25deg.parquet,TC23LFP09_25deg.parquet,TC23LFP09,LFP,lithium-ion,25.0,,25.0,charge,44,0.0180692231278757,0.8131523715761294,0.4545124148643732,3.31354803590415,25.549211298342545,11,3.313946834483059,0.07210451346568902,0.07210451346568902
raw_CU_diffT/TC23LFP09/TC23LFP09_25deg.parquet,TC23LFP09_25deg.parquet,TC23LFP09,LFP,lithium-ion,25.0,,25.0,charge,45,0.0180691727089841,0.8312215442851135,0.4646121988773538,3.31431095492467,25.55531900552486,11,3.3147270925722343,0.08240464413216841,0.08240464413216841
raw_CU_diffT/TC23LFP09/TC23LFP09_25deg.parquet,TC23LFP09_25deg.parquet,TC23LFP09,LFP,lithium-ion,25.0,,25.0,charge,46,0.018069411538266,0.8492909558233795,0.4747121163842248,3.3150738739452,25.56753729281768,11,3.3156113850732996,0.0952808701726724,0.0952808701726724
raw_CU_diffT/TC23LFP09/TC23LFP09_25deg.parquet,TC23LFP09_25deg.parquet,TC23LFP09,LFP,lithium-ion,25.0,,25.0,charge,47,0.0180690684152278,0.8673600242386074,0.4848118421020952,3.31583679296573,25.56849052486188,11,3.3166517291922006,0.11244849582271854,0.11244849582271854
raw_CU_diffT/TC23LFP09/TC23LFP09_25deg.parquet,TC23LFP09_25deg.parquet,TC23LFP09,LFP,lithium-ion,25.0,,25.0,charge,48,0.0180693417178934,0.8854293659565008,0.4949117205827921,3.31698117149652,25.57320704419889,11,3.3178828030662326,0.13476484498039554,0.13476484498039554
raw_CU_diffT/TC23LFP09/TC23LFP09_25deg.parquet,TC23LFP09_25deg.parquet,TC23LFP09,LFP,lithium-ion,25.0,,25.0,charge,49,0.0180695274319697,0.9034988933884704,0.5050117028685766,3.31812555002731,25.55664392265193,11,3.31937396296999,0.16137420328266217,0.16137420328266217
raw_CU_diffT/TC23LFP09/TC23LFP09_25deg.parquet,TC23LFP09_25deg.parquet,TC23LFP09,LFP,lithium-ion,25.0,,25.0,charge,50,0.0180694489584587,0.9215683423469292,0.5151116412915057,3.31965138806836,25.57771267955801,11,3.321142547972121,0.1871266006907888,0.1871266006907888
raw_CU_diffT/TC23LFP09/TC23LFP09_25deg.parquet,TC23LFP09_25deg.parquet,TC23LFP09,LFP,lithium-ion,25.0,,25.0,charge,51,0.0180693021885473,0.9396376445354764,0.5252114976772307,3.32117722610942,25.561310027624312,11,3.323153879935329,0.20772858032623276,0.20772858032623276
raw_CU_diffT/TC23LFP09/TC23LFP09_25deg.parquet,TC23LFP09_25deg.parquet,TC23LFP09,LFP,lithium-ion,25.0,,25.0,charge,52,0.0180692779724505,0.957706922507927,0.535311340527342,3.32327525341587,25.56865022099447,11,3.32533860258502,0.22060413743108143,0.22060413743108143
raw_CU_diffT/TC23LFP09/TC23LFP09_25deg.parquet,TC23LFP09_25deg.parquet,TC23LFP09,LFP,lithium-ion,25.0,,25.0,charge,53,0.018069327949979,0.975776250457906,0.5454112113124477,3.32594546998771,25.578631823204415,11,3.3276100205779526,0.22575527833066644,0.22575527833066644
raw_CU_diffT/TC23LFP09/TC23LFP09_25deg.parquet,TC23LFP09_25deg.parquet,TC23LFP09,LFP,lithium-ion,25.0,,25.0,charge,54,0.018069145280537,0.993845395738443,0.5555109799942676,3.32918787582495,25.5733582320442,11,3.3298987776395337,0.22574362607363696,0.22574362607363696
raw_CU_diffT/TC23LFP09/TC23LFP09_25deg.parquet,TC23LFP09_25deg.parquet,TC23LFP09,LFP,lithium-ion,25.0,,25.0,charge,55,0.0180712078465658,1.011916603585009,0.5656119015496438,3.33300247092759,25.560635635359112,11,3.3321701956324663,0.22144972868505874,0.22144972868505874
raw_CU_diffT/TC23LFP09/TC23LFP09_25deg.parquet,TC23LFP09_25deg.parquet,TC23LFP09,LFP,lithium-ion,25.0,,25.0,charge,56,0.0180694324555626,1.0299860360405717,0.5757118307482608,3.33643560651996,25.57065925414365,11,3.334372257350807,0.214595116504114,0.214595116504114
raw_CU_diffT/TC23LFP09/TC23LFP09_25deg.parquet,TC23LFP09_25deg.parquet,TC23LFP09,LFP,lithium-ion,25.0,,25.0,charge,57,0.0180692274448775,1.048055263485449,0.5858116453559293,3.3391058230918,25.57038925414365,11,3.336504962794552,0.20343682785627948,0.20343682785627948
raw_CU_diffT/TC23LFP09/TC23LFP09_25deg.parquet,TC23LFP09_25deg.parquet,TC23LFP09,LFP,lithium-ion,25.0,,25.0,charge,58,0.0180693300219599,1.0661245935074088,0.5959115172991712,3.34082239088799,25.553640745856352,11,3.338481616620463,0.18541082191123337,0.18541082191123337
raw_CU_diffT/TC23LFP09/TC23LFP09_25deg.parquet,TC23LFP09_25deg.parquet,TC23LFP09,LFP,lithium-ion,25.0,,25.0,charge,59,0.0180691966288091,1.084193790136218,0.6060113146821643,3.34215749917391,25.55789359116022,11,3.340250201622594,0.1613766337908089,0.1613766337908089
raw_CU_diffT/TC23LFP09/TC23LFP09_25deg.parquet,TC23LFP09_25deg.parquet,TC23LFP09,LFP,lithium-ion,25.0,,25.0,charge,60,0.0180692273392452,1.102263017475463,0.6161111292307895,3.34311114794957,25.54851080110497,11,3.3417413615263514,0.13219125468913262,0.13219125468913262
raw_CU_diffT/TC23LFP09/TC23LFP09_25deg.parquet,TC23LFP09_25deg.parquet,TC23LFP09,LFP,lithium-ion,25.0,,25.0,charge,61,0.0180692672084864,1.1203322846839494,0.626210966064371,3.3438740669701,25.55623044198895,11,3.342920418194438,0.10214805246835112,0.10214805246835112
raw_CU_diffT/TC23LFP09/TC23LFP09_25deg.parquet,TC23LFP09_25deg.parquet,TC23LFP09,LFP,lithium-ion,25.0,,25.0,charge,62,0.0180690672137515,1.138401351897701,0.636310691110675,3.34463698599062,25.546391906077343,11,3.343804710695504,0.07639667328811584,0.07639667328811584
raw_CU_diffT/TC23LFP09/TC23LFP09_25deg.parquet,TC23LFP09_25deg.parquet,TC23LFP09,LFP,lithium-ion,25.0,,25.0,charge,63,0.0180692763123252,1.156470628210026,0.6464105330328572,3.34501844550089,25.54108599447514,11,3.3444635953041413,0.05922846427822037,0.05922846427822037
raw_CU_diffT/TC23LFP09/TC23LFP09_25deg.parquet,TC23LFP09_25deg.parquet,TC23LFP09,LFP,lithium-ion,25.0,,25.0,charge,64,0.0180692567482069,1.174539884958233,0.6565103640196539,3.34539990501115,25.547836353591165,11,3.3450011064322394,0.04806945338697233,0.04806945338697233
raw_CU_diffT/TC23LFP09/TC23LFP09_25deg.parquet,TC23LFP09_25deg.parquet,TC23LFP09,LFP,lithium-ion,25.0,,25.0,charge,65,0.0180693104947137,1.1926091954529463,0.66661022504812,3.34559063476628,25.544502900552484,11,3.3454345831484487,0.03948560713399729,0.03948560713399729
raw_CU_diffT/TC23LFP09/TC23LFP09_25deg.parquet,TC23LFP09_25deg.parquet,TC23LFP09,LFP,lithium-ion,25.0,,25.0,charge,66,0.0180692484325857,1.2106784438855325,0.6767100513868911,3.34597209427655,25.530919171270718,11,3.3457987035900634,0.034335221211108546,0.034335221211108546
raw_CU_diffT/TC23LFP09/TC23LFP09_25deg.parquet,TC23LFP09_25deg.parquet,TC23LFP09,LFP,lithium-ion,25.0,,25.0,charge,67,0.0180694338655584,1.2287478777510907,0.6868099813736269,3.34616282403168,25.53748273480663,11,3.3461281458943817,0.03004310134423349,0.03004310134423349
raw_CU_diffT/TC23LFP09/TC23LFP09_25deg.parquet,TC23LFP09_25deg.parquet,TC23LFP09,LFP,lithium-ion,25.0,,25.0,charge,68,0.0180695030319848,1.2468173807830756,0.696909950021013,3.34635355378681,25.544789779005526,11,3.346405570992755,0.02660964819776268,0.02660964819776268
raw_CU_diffT/TC23LFP09/TC23LFP09_25deg.parquet,TC23LFP09_25deg.parquet,TC23LFP09,LFP,lithium-ion,25.0,,25.0,charge,69,0.018069352325727,1.2648867331088025,0.70700983443097,3.34673501329707,25.542545331491716,11,3.3466656570224798,0.025751536677717013,0.025751536677717013
raw_CU_diffT/TC23LFP09/TC23LFP09_25deg.parquet,TC23LFP09_25deg.parquet,TC23LFP09,LFP,lithium-ion,25.0,,25.0,charge,70,0.0180691419468689,1.282955875055671,0.7171096012494322,3.34692574305221,25.545187458563536,11,3.3469257430522052,0.024893013328579627,0.024893013328579627
raw_CU_diffT/TC23LFP09/TC23LFP09_25deg.parquet,TC23LFP09_25deg.parquet,TC23LFP09,LFP,lithium-ion,25.0,,25.0,charge,71,0.0180695843371688,1.30102545939284,0.7272096153424406,3.34711647280734,25.534850580110497,11,3.3471684900132828,0.0240345886938087,0.0240345886938087
raw_CU_diffT/TC23LFP09/TC23LFP09_25deg.parquet,TC23LFP09_25deg.parquet,TC23LFP09,LFP,lithium-ion,25.0,,25.0,charge,72,0.0180691788948023,1.3190946382876425,0.737309402812991,3.3474979323176,25.552669889502766,11,3.3474112369743594,0.023176477859834677,0.023176477859834677
raw_CU_diffT/TC23LFP09/TC23LFP09_25deg.parquet,TC23LFP09_25deg.parquet,TC23LFP09,LFP,lithium-ion,25.0,,25.0,charge,73,0.0180691665649639,1.3371638048526062,0.7474091833917647,3.34768866207273,25.542097569060772,11,3.3476366448667876,0.02317626165637421,0.02317626165637421
raw_CU_diffT/TC23LFP09/TC23LFP09_25deg.parquet,TC23LFP09_25deg.parquet,TC23LFP09,LFP,lithium-ion,25.0,,25.0,charge,74,0.018069492772723,1.3552332976253292,0.757509146304725,3.34787939182786,25.537406602209945,11,3.3478793918278638,0.023176206227986995,0.023176206227986995
raw_CU_diffT/TC23LFP09/TC23LFP09_25deg.parquet,TC23LFP09_25deg.parquet,TC23LFP09,LFP,lithium-ion,25.0,,25.0,charge,75,0.0180692599058101,1.3733025575311393,0.7676089790564675,3.34826085133813,25.541676298342544,11,3.3481047997202924,0.023176356560384193,0.023176356560384193
raw_CU_diffT/TC23LFP09/TC23LFP09_25deg.parquet,TC23LFP09_25deg.parquet,TC23LFP09,LFP,lithium-ion,25.0,,25.0,charge,76,0.0180692745238643,1.3913718320550037,0.7777088199789876,3.34826085133813,25.545025745856357,11,3.348347546681369,0.024893091338213935,0.024893091338213935
raw_CU_diffT/TC23LFP09/TC23LFP09_25deg.parquet,TC23LFP09_25deg.parquet,TC23LFP09,LFP,lithium-ion,25.0,,25.0,charge,77,0.0180693058296874,1.409441137884691,0.7878086783999321,3.34864231084839,25.53124756906077,11,3.3486076327110936,0.02575149657471343,0.02575149657471343
raw_CU_diffT/TC23LFP09/TC23LFP09_25deg.parquet,TC23LFP09_25deg.parquet,TC23LFP09,LFP,lithium-ion,25.0,,25.0,charge,78,0.0180692447194063,1.4275103826040971,0.7979085026632176,3.34864231084839,25.54813895027624,11,3.3488677187408187,0.026609913093153637,0.026609913093153637
raw_CU_diffT/TC23LFP09/TC23LFP09_25deg.parquet,TC23LFP09_25deg.parquet,TC23LFP09,LFP,lithium-ion,25.0,,25.0,charge,79,0.0180692596434309,1.4455796422475282,0.808008335268303,3.34902377035865,25.550544171270715,11,3.349145143839193,0.02918512741322843,0.02918512741322843
raw_CU_diffT/TC23LFP09/TC23LFP09_25deg.parquet,TC23LFP09_25deg.parquet,TC23LFP09,LFP,lithium-ion,25.0,,25.0,charge,80,0.0180691790821528,1.463648821329681,0.8181081228435731,3.34921450011379,25.54807171270718,11,3.349457247074864,0.030902006406506644,0.030902006406506644
raw_CU_diffT/TC23LFP09/TC23LFP09_25deg.parquet,TC23LFP09_25deg.parquet,TC23LFP09,LFP,lithium-ion,25.0,,25.0,charge,81,0.0180691252765758,1.4817179466062569,0.8282078803441568,3.34959595962405,25.53648685082873,11,3.3497693503105337,0.03347688856712239,0.03347688856712239
raw_CU_diffT/TC23LFP09/TC23LFP09_25deg.parquet,TC23LFP09_25deg.parquet,TC23LFP09,LFP,lithium-ion,25.0,,25.0,charge,82,0.0180694385864455,1.4997873851927024,0.8383078129696376,3.34997741913431,25.54803751381216,11,3.350133470752148,0.036910348987959196,0.036910348987959196
raw_CU_diffT/TC23LFP09/TC23LFP09_25deg.parquet,TC23LFP09_25deg.parquet,TC23LFP09,LFP,lithium-ion,25.0,,25.0,charge,83,0.0180692475778245,1.517856632770527,0.8484076388306391,3.35035887864458,25.54725334254143,11,3.3505149302624115,0.042919325116599794,0.042919325116599794
raw_CU_diffT/TC23LFP09/TC23LFP09_25deg.parquet,TC23LFP09_25deg.parquet,TC23LFP09,LFP,lithium-ion,25.0,,25.0,charge,84,0.0180691807794051,1.535925813549932,0.8585074273545903,3.35074033815484,25.55171685082873,11,3.3510004241845652,0.049786491486656814,0.049786491486656814
raw_CU_diffT/TC23LFP09/TC23LFP09_25deg.parquet,TC23LFP09_25deg.parquet,TC23LFP09,LFP,lithium-ion,25.0,,25.0,charge,85,0.0180691777833677,1.5539949913332998,0.8686072142039032,3.35131252742024,25.555513895027627,11,3.351520596244016,0.0557949714843744,0.0557949714843744
raw_CU_diffT/TC23LFP09/TC23LFP09_25deg.parquet,TC23LFP09_25deg.parquet,TC23LFP09,LFP,lithium-ion,25.0,,25.0,charge,86,0.0180693118312916,1.5720643031645911,0.8787070759794509,3.3516939869305,25.555142099447515,11,3.3521274636467084,0.06523684110152317,0.06523684110152317
raw_CU_diffT/TC23LFP09/TC23LFP09_25deg.parquet,TC23LFP09_25deg.parquet,TC23LFP09,LFP,lithium-ion,25.0,,25.0,charge,87,0.0180693843458068,1.5901336875103982,0.8888069782870669,3.35226617619589,25.5558853038674,11,3.35283836546129,0.07725422099980506,0.07725422099980506
raw_CU_diffT/TC23LFP09/TC23LFP09_25deg.parquet,TC23LFP09_25deg.parquet,TC23LFP09,LFP,lithium-ion,25.0,,25.0,charge,88,0.0180693058619491,1.6082029933723472,0.898906836726044,3.35283836546129,25.558331712707187,11,3.353687979825059,0.09012988547058853,0.09012988547058853
raw_CU_diffT/TC23LFP09/TC23LFP09_25deg.parquet,TC23LFP09_25deg.parquet,TC23LFP09,LFP,lithium-ion,25.0,,25.0,charge,89,0.0180693766093158,1.626272369981663,0.9090067347093398,3.35398274399208,25.55931044198895,11,3.354658967669366,0.10300546891070894,0.10300546891070894
raw_CU_diffT/TC23LFP09/TC23LFP09_25deg.parquet,TC23LFP09_25deg.parquet,TC23LFP09,LFP,lithium-ion,25.0,,25.0,charge,90,0.0180693579486994,1.6443417279303625,0.9191066222622636,3.35474566301261,25.565739944751385,11,3.3557686680628604,0.11759844199897884,0.11759844199897884
raw_CU_diffT/TC23LFP09/TC23LFP09_25deg.parquet,TC23LFP09_25deg.parquet,TC23LFP09,LFP,lithium-ion,25.0,,25.0,charge,91,0.0180692278351437,1.6624109557655062,0.9292064370880718,3.3558900415434,25.564001823204418,11,3.3570344200741884,0.1381998744006978,0.1381998744006978
raw_CU_diffT/TC23LFP09/TC23LFP09_25deg.parquet,TC23LFP09_25deg.parquet,TC23LFP09,LFP,lithium-ion,25.0,,25.0,charge,92,0.0180692689914203,1.6804802247569266,0.9393062749182264,3.35741587958445,25.57243908839779,11,3.358560258115242,0.16652642117020378,0.16652642117020378
raw_CU_diffT/TC23LFP09/TC23LFP09_25deg.parquet,TC23LFP09_25deg.parquet,TC23LFP09,LFP,lithium-ion,25.0,,25.0,charge,93,0.0180692655594058,1.6985494903163325,0.9494061108300524,3.35932317713577,25.570481712707185,11,3.3603981993919665,0.22626883555849986,0.22626883555849986
raw_CU_diffT/TC23LFP09/TC23LFP09_25deg.parquet,TC23LFP09_25deg.parquet,TC23LFP09,LFP,lithium-ion,25.0,,25.0,charge,94,0.0152899693646554,1.7138394596809876,0.9579524560687208,3.36103974493196,25.56505649171271,11,3.362652278316251,0.3310344074428144,0.3310344074428144
raw_CU_diffT/TC23LFP09/TC23LFP09_25deg.parquet,TC23LFP09_25deg.parquet,TC23LFP09,LFP,lithium-ion,25.0,,25.0,charge,95,0.0128114108714775,1.726650870552465,0.9651134083041898,3.36294704248327,25.549185,11,3.3654265292999854,0.47753291637519624,0.47753291637519624
raw_CU_diffT/TC23LFP09/TC23LFP09_25deg.parquet,TC23LFP09_25deg.parquet,TC23LFP09,LFP,lithium-ion,25.0,,25.0,charge,96,0.0112069517589634,1.7378578223114285,0.9713775463492672,3.36523579954485,25.53591383977901,11,3.3689116820983016,0.6768957481772304,0.6768957481772304
raw_CU_diffT/TC23LFP09/TC23LFP09_25deg.parquet,TC23LFP09_25deg.parquet,TC23LFP09,LFP,lithium-ion,25.0,,25.0,charge,97,0.0099694655693885,1.747827287880817,0.9769499901239403,3.36847820538209,25.514305165745853,11,3.3732811273976835,0.9431247634847182,0.9431247634847182
raw_CU_diffT/TC23LFP09/TC23LFP09_25deg.parquet,TC23LFP09_25deg.parquet,TC23LFP09,LFP,lithium-ion,25.0,,25.0,charge,98,0.0088920722158498,1.7567193600966668,0.9819202236954672,3.37248353023986,25.5089044198895,11,3.3786735777473185,1.2949164581699506,1.2949164581699506
raw_CU_diffT/TC23LFP09/TC23LFP09_25deg.parquet,TC23LFP09_25deg.parquet,TC23LFP09,LFP,lithium-ion,25.0,,25.0,charge,99,0.0078947801920274,1.7646141402886943,0.9863330197904312,3.37763323362842,25.493110856353592,11,3.3852104066277424,1.0251670641112014,1.0251670641112014
raw_CU_diffT/TC23LFP09/TC23LFP09_25deg.parquet,TC23LFP09_25deg.parquet,TC23LFP09,LFP,lithium-ion,25.0,,25.0,charge,100,0.0069069794867932,1.7715211197754877,0.9901936835918244,3.38449950481316,25.49250138121548,11,3.3876274727973206,0.7365036372208351,0.7365036372208351
raw_CU_diffT/TC23LFP09/TC23LFP09_25deg.parquet,TC23LFP09_25deg.parquet,TC23LFP09,LFP,lithium-ion,25.0,,25.0,charge,101,0.005904526945984,1.7774256467214715,0.993494025439994,3.39308234379409,25.4778035359116,11,3.390369742832215,1.0075200993728686,1.0075200993728686
raw_CU_diffT/TC23LFP09/TC23LFP09_25deg.parquet,TC23LFP09_25deg.parquet,TC23LFP09,LFP,lithium-ion,25.0,,25.0,charge,102,0.0048736522323872,1.7822992989538589,0.996218158730115,3.4039539398366,25.47339240331492,11,3.3935114857431357,1.4349728484598927,1.4349728484598927
raw_CU_diffT/TC23LFP09/TC23LFP09_25deg.parquet,TC23LFP09_25deg.parquet,TC23LFP09,LFP,lithium-ion,25.0,,25.0,charge,103,0.0038588871608285,1.7861581861146874,0.9983750879643712,3.41673283343043,25.45703809392265,11,3.3970876686518565,2.151705420791359,2.151705420791359
raw_CU_diffT/TC23LFP09/TC23LFP09_25deg.parquet,TC23LFP09_25deg.parquet,TC23LFP09,LFP,lithium-ion,25.0,,25.0,charge,104,0.0029070736731545,1.7890652597878418,1.0,3.43122829482044,25.453916795580103,11,3.4011883583871896,2.5236379849610198,2.5236379849610198
raw_CU_diffT/TC23LFP09/TC23LFP09_25deg.parquet,TC23LFP09_25deg.parquet,TC23LFP09,LFP,lithium-ion,25.0,,25.0,discharge,0,0.0180701269630248,0.0180701269630248,0.0100598299087769,3.33414684945838,25.49906687845304,1,3.33414684945838,-1.2514959945735105,1.2514959945735105
raw_CU_diffT/TC23LFP09/TC23LFP09_25deg.parquet,TC23LFP09_25deg.parquet,TC23LFP09,LFP,lithium-ion,25.0,,25.0,discharge,1,0.0180677257174227,0.0361378526804475,0.0201183230188486,3.32155868561968,25.513748701657452,1,3.32155868561968,-0.6447417314841459,0.6447417314841459
raw_CU_diffT/TC23LFP09/TC23LFP09_25deg.parquet,TC23LFP09_25deg.parquet,TC23LFP09,LFP,lithium-ion,25.0,,25.0,discharge,2,0.0180697378013765,0.054207590481824,0.0301779362772391,3.32117722610942,25.53002287292818,1,3.32117722610942,-0.009480242030321051,0.009480242030321051
raw_CU_diffT/TC23LFP09/TC23LFP09_25deg.parquet,TC23LFP09_25deg.parquet,TC23LFP09,LFP,lithium-ion,25.0,,25.0,discharge,3,0.0180699417488189,0.0722775322306429,0.0402376630753178,3.32136795586455,25.542580193370167,1,3.32136795586455,0.018959929175025536,0.018959929175025536
raw_CU_diffT/TC23LFP09/TC23LFP09_25deg.parquet,TC23LFP09_25deg.parquet,TC23LFP09,LFP,lithium-ion,25.0,,25.0,discharge,4,0.0180695717997318,0.0903471040303747,0.0502971839188451,3.32155868561968,25.54170256906077,1,3.32155868561968,0.009479548453271036,0.009479548453271036
raw_CU_diffT/TC23LFP09/TC23LFP09_25deg.parquet,TC23LFP09_25deg.parquet,TC23LFP09,LFP,lithium-ion,25.0,,25.0,discharge,5,0.0180676156137516,0.1084147196441263,0.0603556157330441,3.32155868561968,25.547034502762436,1,3.32155868561968,0.0,0.0
raw_CU_diffT/TC23LFP09/TC23LFP09_25deg.parquet,TC23LFP09_25deg.parquet,TC23LFP09,LFP,lithium-ion,25.0,,25.0,discharge,6,0.0180698722923653,0.1264845919364915,0.0704153038639839,3.32155868561968,25.547413480662986,1,3.32155868561968,0.0,0.0
raw_CU_diffT/TC23LFP09/TC23LFP09_25deg.parquet,TC23LFP09_25deg.parquet,TC23LFP09,LFP,lithium-ion,25.0,,25.0,discharge,7,0.0180694883458043,0.1445540802822958,0.0804747782478312,3.32155868561968,25.5410367679558,1,3.32155868561968,0.009481109095219153,0.009481109095219153
raw_CU_diffT/TC23LFP09/TC23LFP09_25deg.parquet,TC23LFP09_25deg.parquet,TC23LFP09,LFP,lithium-ion,25.0,,25.0,discharge,8,0.0180682130773792,0.1626222933596751,0.0905335426763213,3.32174941537481,25.54124425414365,1,3.32174941537481,1.4298505561782804e-06,1.4298505561782804e-06
raw_CU_diffT/TC23LFP09/TC23LFP09_25deg.parquet,TC23LFP09_25deg.parquet,TC23LFP09,LFP,lithium-ion,25.0,,25.0,discharge,9,0.0180695756661059,0.180691869025781,0.1005930656722998,3.32155868561968,25.54576715469613,1,3.32155868561968,-0.009479594283305914,0.009479594283305914
raw_CU_diffT/TC23LFP09/TC23LFP09_25deg.parquet,TC23LFP09_25deg.parquet,TC23LFP09,LFP,lithium-ion,25.0,,25.0,discharge,10,0.0180678019029734,0.1987596709287544,0.1106516011956697,3.32155868561968,25.546468453038678,1,3.32155868561968,0.0,0.0
raw_CU_diffT/TC23LFP09/TC23LFP09_25deg.parquet,TC23LFP09_25deg.parquet,TC23LFP09,LFP,lithium-ion,25.0,,25.0,discharge,11,0.0180695490142079,0.2168292199429623,0.120711109354256,3.32155868561968,25.541364613259663,1,3.32155868561968,0.0,0.0
raw_CU_diffT/TC23LFP09/TC23LFP09_25deg.parquet,TC23LFP09_25deg.parquet,TC23LFP09,LFP,lithium-ion,25.0,,25.0,discharge,12,0.0180701031943903,0.2348993231373526,0.1307709260307839,3.32155868561968,25.542967486187845,1,3.32155868561968,-0.009480329884866023,0.009480329884866023
raw_CU_diffT/TC23LFP09/TC23LFP09_25deg.parquet,TC23LFP09_25deg.parquet,TC23LFP09,LFP,lithium-ion,25.0,,25.0,discharge,13,0.0180694080586843,0.2529687311960369,0.1408303557179464,3.32136795586455,25.545901988950277,1,3.32136795586455,-0.018960169875072097,0.018960169875072097
raw_CU_diffT/TC23LFP09/TC23LFP09_25deg.parquet,TC23LFP09_25deg.parquet,TC23LFP09,LFP,lithium-ion,25.0,,25.0,discharge,14,0.0180696466930661,0.271038377889103,0.1508899182553813,3.32117722610942,25.543120552486183,1,3.32117722610942,-0.00948014300999489,0.00948014300999489
raw_CU_diffT/TC23LFP09/TC23LFP09_25deg.parquet,TC23LFP09_25deg.parquet,TC23LFP09,LFP,lithium-ion,25.0,,25.0,discharge,15,0.0180701067190574,0.2891084846081604,0.1609497368941285,3.32117722610942,25.553182651933703,1,3.32117722610942,-0.01895971098906557,0.01895971098906557
raw_CU_diffT/TC23LFP09/TC23LFP09_25deg.parquet,TC23LFP09_25deg.parquet,TC23LFP09,LFP,lithium-ion,25.0,,25.0,discharge,16,0.0180700120498467,0.3071784966580071,0.1710095028295294,3.32079576659915,25.55105839779005,1,3.32079576659915,-0.018959632463065645,0.018959632463065645
raw_CU_diffT/TC23LFP09/TC23LFP09_25deg.parquet,TC23LFP09_25deg.parquet,TC23LFP09,LFP,lithium-ion,25.0,,25.0,discharge,17,0.018069957036341,0.3252484536943481,0.1810692381383326,3.32079576659915,25.56011933701657,1,3.32079576659915,-0.018959942079959546,0.018959942079959546
raw_CU_diffT/TC23LFP09/TC23LFP09_25deg.parquet,TC23LFP09_25deg.parquet,TC23LFP09,LFP,lithium-ion,25.0,,25.0,discharge,18,0.0180698153260602,0.3433182690204083,0.1911288945555306,3.32041430708889,25.557208287292816,1,3.32041430708889,-0.03792160576020365,0.03792160576020365
raw_CU_diffT/TC23LFP09/TC23LFP09_25deg.parquet,TC23LFP09_25deg.parquet,TC23LFP09,LFP,lithium-ion,25.0,,25.0,discharge,19,0.0180680330985852,0.3613863021189935,0.2011875587879314,3.32003284757863,25.55594486187845,1,3.32003284757863,-0.037921920749028004,0.037921920749028004
raw_CU_diffT/TC23LFP09/TC23LFP09_25deg.parquet,TC23LFP09_25deg.parquet,TC23LFP09,LFP,lithium-ion,25.0,,25.0,discharge,20,0.0180695151023773,0.3794558172213708,0.2112470480674446,3.31965138806836,25.54592903314917,1,3.31965138806836,-0.03792217976499046,0.03792217976499046
raw_CU_diffT/TC23LFP09/TC23LFP09_25deg.parquet,TC23LFP09_25deg.parquet,TC23LFP09,LFP,lithium-ion,25.0,,25.0,discharge,21,0.01806778631587,0.3975236035372408,0.2213055749133099,3.3192699285581,25.55263781767956,1,3.3192699285581,-0.05688141948476755,0.05688141948476755
raw_CU_diffT/TC23LFP09/TC23LFP09_25deg.parquet,TC23LFP09_25deg.parquet,TC23LFP09,LFP,lithium-ion,25.0,,25.0,discharge,22,0.0180695288223574,0.4155931323595982,0.2313650718308805,3.31850700953757,25.55756364640884,1,3.31850700953757,-0.06636075135372721,0.06636075135372721
raw_CU_diffT/TC23LFP09/TC23LFP09_25deg.parquet,TC23LFP09_25deg.parquet,TC23LFP09,LFP,lithium-ion,25.0,,25.0,discharge,23,0.0180694052288918,0.43366253758849,0.2414244999426677,3.31793482027218,25.5571264917127,1,3.31793482027218,-0.07583895647448458,0.07583895647448458
raw_CU_diffT/TC23LFP09/TC23LFP09_25deg.parquet,TC23LFP09_25deg.parquet,TC23LFP09,LFP,lithium-ion,25.0,,25.0,discharge,24,0.0180701154808709,0.4517326530693609,0.2514843234592087,3.31698117149652,25.55223226519337,1,3.31698117149652,-0.094798611234296,0.094798611234296
raw_CU_diffT/TC23LFP09/TC23LFP09_25deg.parquet,TC23LFP09_25deg.parquet,TC23LFP09,LFP,lithium-ion,25.0,,25.0,discharge,25,0.0180697924962977,0.4698024455656586,0.2615439671668376,3.31602752272086,25.552552430939237,1,3.31602752272086,-0.1137603452102951,0.1137603452102951
raw_CU_diffT/TC23LFP09/TC23LFP09_25deg.parquet,TC23LFP09_25deg.parquet,TC23LFP09,LFP,lithium-ion,25.0,,25.0,discharge,26,0.0180695554110397,0.4878720009766983,0.2716034788866075,3.31469241443494,25.560484530386745,1,3.31469241443494,-0.14220120351660626,0.14220120351660626
raw_CU_diffT/TC23LFP09/TC23LFP09_25deg.parquet,TC23LFP09_25deg.parquet,TC23LFP09,LFP,lithium-ion,25.0,,25.0,discharge,27,0.0180695217542305,0.5059415227309288,0.2816629718692775,3.31316657639388,25.552034861878457,1,3.31316657639388,-0.17063904299396881,0.17063904299396881
raw_CU_diffT/TC23LFP09/TC23LFP09_25deg.parquet,TC23LFP09_25deg.parquet,TC23LFP09,LFP,lithium-ion,25.0,,25.0,discharge,28,0.0180699617128313,0.5240114844437601,0.291722709781532,3.31125927884257,25.55569124309392,1,3.31125927884257,-0.19907908589709677,0.19907908589709677
raw_CU_diffT/TC23LFP09/TC23LFP09_25deg.parquet,TC23LFP09_25deg.parquet,TC23LFP09,LFP,lithium-ion,25.0,,25.0,discharge,29,0.0180696157267721,0.5420811001705322,0.3017822550797052,3.30916125153612,25.548983646408843,1,3.30916125153612,-0.23699745231121483,0.23699745231121483
raw_CU_diffT/TC23LFP09/TC23LFP09_25deg.parquet,TC23LFP09_25deg.parquet,TC23LFP09,LFP,lithium-ion,25.0,,25.0,discharge,30,0.0180700476558686,0.5601511478264009,0.3118420408373533,3.30649103496427,25.55534475138122,1,3.30649103496427,-0.2654348682568468,0.2654348682568468
raw_CU_diffT/TC23LFP09/TC23LFP09_25deg.parquet,TC23LFP09_25deg.parquet,TC23LFP09,LFP,lithium-ion,25.0,,25.0,discharge,31,0.0180700295815109,0.5782211774079118,0.3219018165328163,3.30382081839243,25.54874820441989,1,3.30382081839243,-0.2749181541179553,0.2749181541179553
raw_CU_diffT/TC23LFP09/TC23LFP09_25deg.parquet,TC23LFP09_25deg.parquet,TC23LFP09,LFP,lithium-ion,25.0,,25.0,discharge,32,0.0180696198761863,0.5962907972840981,0.3319613641410119,3.30095987206545,25.54958102209945,1,3.30095987206545,-0.28440035441607847,0.28440035441607847
raw_CU_diffT/TC23LFP09/TC23LFP09_25deg.parquet,TC23LFP09_25deg.parquet,TC23LFP09,LFP,lithium-ion,25.0,,25.0,discharge,33,0.0180697136303041,0.6143605109144021,0.342020963943112,3.29809892573847,25.551740359116025,1,3.29809892573847,-0.2844127988630021,0.2844127988630021
raw_CU_diffT/TC23LFP09/TC23LFP09_25deg.parquet,TC23LFP09_25deg.parquet,TC23LFP09,LFP,lithium-ion,25.0,,25.0,discharge,34,0.0180680387588052,0.6324285496732074,0.3520796313266168,3.2952379794115,25.55502337016575,1,3.2952379794115,-0.2749293656110865,0.2749293656110865
raw_CU_diffT/TC23LFP09/TC23LFP09_25deg.parquet,TC23LFP09_25deg.parquet,TC23LFP09,LFP,lithium-ion,25.0,,25.0,discharge,35,0.018070262297406,0.6504988119706134,0.3621395365774685,3.29256776283965,25.545507900552487,1,3.29256776283965,-0.25595552515557074,0.25595552515557074
raw_CU_diffT/TC23LFP09/TC23LFP09_25deg.parquet,TC23LFP09_25deg.parquet,TC23LFP09,LFP,lithium-ion,25.0,,25.0,discharge,36,0.0180697069459584,0.6685685189165719,0.3721991326583229,3.29008827602294,25.543448977900557,1,3.29008827602294,-0.2275201000720415,0.2275201000720415
raw_CU_diffT/TC23LFP09/TC23LFP09_25deg.parquet,TC23LFP09_25deg.parquet,TC23LFP09,LFP,lithium-ion,25.0,,25.0,discharge,37,0.0180696454521781,0.68663816436875,0.3822586945049425,3.28799024871649,25.53491629834254,1,3.28799024871649,-0.1801184933279103,0.1801184933279103
raw_CU_diffT/TC23LFP09/TC23LFP09_25deg.parquet,TC23LFP09_25deg.parquet,TC23LFP09,LFP,lithium-ion,25.0,,25.0,discharge,38,0.0180702153895382,0.7047083797582883,0.3923185736416903,3.28646441067544,25.5339476519337,1,3.28646441067544,-0.1327177917677318,0.1327177917677318
raw_CU_diffT/TC23LFP09/TC23LFP09_25deg.parquet,TC23LFP09_25deg.parquet,TC23LFP09,LFP,lithium-ion,25.0,,25.0,discharge,39,0.01806958411754,0.7227779638758283,0.4023781013426712,3.28532003214465,25.52678389502762,1,3.28532003214465,-0.10427999250228481,0.10427999250228481
raw_CU_diffT/TC23LFP09/TC23LFP09_25deg.parquet,TC23LFP09_25deg.parquet,TC23LFP09,LFP,lithium-ion,25.0,,25.0,discharge,40,0.0180698443401718,0.740847808216,0.4124377739123306,3.28436638336899,25.52357011049724,1,3.28436638336899,-0.08532309528672499,0.08532309528672499
raw_CU_diffT/TC23LFP09/TC23LFP09_25deg.parquet,TC23LFP09_25deg.parquet,TC23LFP09,LFP,lithium-ion,25.0,,25.0,discharge,41,0.0180677602738717,0.7589155684898717,0.4224962862603413,3.28360346434846,25.52484251381215,1,3.28360346434846,-0.06636401556121996,0.06636401556121996
raw_CU_diffT/TC23LFP09/TC23LFP09_25deg.parquet,TC23LFP09_25deg.parquet,TC23LFP09,LFP,lithium-ion,25.0,,25.0,discharge,42,0.0180701004578993,0.776985668947771,0.4325561014134357,3.28303127508306,25.521349502762437,1,3.28303127508306,-0.05687970411977972,0.05687970411977972
raw_CU_diffT/TC23LFP09/TC23LFP09_25deg.parquet,TC23LFP09_25deg.parquet,TC23LFP09,LFP,lithium-ion,25.0,,25.0,discharge,43,0.0180694660987038,0.7950551350464747,0.4426155634120881,3.28245908581767,25.52309787292817,1,3.28245908581767,-0.04740058790443413,0.04740058790443413
raw_CU_diffT/TC23LFP09/TC23LFP09_25deg.parquet,TC23LFP09_25deg.parquet,TC23LFP09,LFP,lithium-ion,25.0,,25.0,discharge,44,0.0180694629516933,0.813124597998168,0.4526750236587665,3.28207762630741,25.51411091160221,1,3.28207762630741,-0.037920419576124687,0.037920419576124687
raw_CU_diffT/TC23LFP09/TC23LFP09_25deg.parquet,TC23LFP09_25deg.parquet,TC23LFP09,LFP,lithium-ion,25.0,,25.0,discharge,45,0.0180695157214558,0.8311941137196238,0.4627345132829272,3.28169616679714,25.51958875690608,1,3.28169616679714,-0.02844063720110057,0.02844063720110057
raw_CU_diffT/TC23LFP09/TC23LFP09_25deg.parquet,TC23LFP09_25deg.parquet,TC23LFP09,LFP,lithium-ion,25.0,,25.0,discharge,46,0.0180681282045566,0.8492622419241804,0.4727932304618235,3.28150543704201,25.517433314917128,1,3.28150543704201,-0.028440335387216464,0.028440335387216464
