Repository: DNV007/delivered-energy-decomposition

# Three-term energy accounting for a cold commercial sodium-ion 18650 cell

This repository holds the analysis code and the derived data behind a reanalysis
of a public commercial-cell archive. No new measurements were made. The
manuscript reporting the work is not distributed here; what is here is
everything needed to regenerate its numbers from the raw archive and to check
them.

**Source data.** Droese, D., Schlösser, A., Otto, M. *Dataset: Evaluation of
Commercial Sodium-Ion Batteries by State-of-the-Art Lithium-Ion Battery
Configurations.* Technische Universität Berlin, DepositOnce, 2025.
DOI [10.14279/depositonce-25036](https://doi.org/10.14279/depositonce-25036),
CC BY 4.0.

File: data_processed/ocv/ocv_temperature_points.csv (part 11 of 22)
member_path,file_name,cell_id,cell_family,chemistry_type,temperature_deg_c,voltage_v,ambient_temperature_from_file_deg_c,direction,segment_index,segment_capacity_ah,cumulative_capacity_ah,soc_fraction_by_capacity,ocv_voltage_v,ocv_temperature_mean_deg_c
raw_CU_diffT/TC23LTO09/TC23LTO09_35deg.parquet,TC23LTO09_35deg.parquet,TC23LTO09,LTO,lithium-ion,35.0,,35.0,charge,101,0.0021423749227612,1.4913275403338655,0.9972891622230823,2.65291575047372,35.457191160220994
raw_CU_diffT/TC23LTO09/TC23LTO09_35deg.parquet,TC23LTO09_35deg.parquet,TC23LTO09,LTO,lithium-ion,35.0,,35.0,charge,102,0.0015792492441703,1.492906789578036,0.998345246894668,2.65386948780133,35.459297900552485
raw_CU_diffT/TC23LTO09/TC23LTO09_35deg.parquet,TC23LTO09_35deg.parquet,TC23LTO09,LTO,lithium-ion,35.0,,35.0,charge,103,0.0014466578514761,1.494353447429512,0.9993126642846794,2.65653995231863,35.463041298342546
raw_CU_diffT/TC23LTO09/TC23LTO09_35deg.parquet,TC23LTO09_35deg.parquet,TC23LTO09,LTO,lithium-ion,35.0,,35.0,charge,104,0.0010278289592835,1.4953812763887955,0.9999999999999999,2.65634920485311,35.4626429558011
raw_CU_diffT/TC23LTO09/TC23LTO09_45deg.parquet,TC23LTO09_45deg.parquet,TC23LTO09,LTO,lithium-ion,45.0,,45.0,discharge,0,0.0154928845121285,0.0154928845121285,0.010090030006799864,2.66359760854293,45.44115450276244
raw_CU_diffT/TC23LTO09/TC23LTO09_45deg.parquet,TC23LTO09_45deg.parquet,TC23LTO09,LTO,lithium-ion,45.0,,45.0,discharge,1,0.0154920120615677,0.0309848965736962,0.02017949181389934,2.64623958918047,45.45769220994475
raw_CU_diffT/TC23LTO09/TC23LTO09_45deg.parquet,TC23LTO09_45deg.parquet,TC23LTO09,LTO,lithium-ion,45.0,,45.0,discharge,2,0.0154940200008607,0.0464789165745569,0.03027026132891482,2.63269651912844,45.45529508287293
raw_CU_diffT/TC23LTO09/TC23LTO09_45deg.parquet,TC23LTO09_45deg.parquet,TC23LTO09,LTO,lithium-ion,45.0,,45.0,discharge,3,0.0154943498333553,0.061973266407912196,0.04036124565349433,2.62201466105923,45.445759171270716
raw_CU_diffT/TC23LTO09/TC23LTO09_45deg.parquet,TC23LTO09_45deg.parquet,TC23LTO09,LTO,lithium-ion,45.0,,45.0,discharge,4,0.0154965756214172,0.0774698420293294,0.05045367956406384,2.61343102511076,45.43607629834255
raw_CU_diffT/TC23LTO09/TC23LTO09_45deg.parquet,TC23LTO09_45deg.parquet,TC23LTO09,LTO,lithium-ion,45.0,,45.0,discharge,5,0.0154940464596305,0.0929638884889599,0.06054446631084665,2.6058011264899,45.433647707182324
raw_CU_diffT/TC23LTO09/TC23LTO09_45deg.parquet,TC23LTO09_45deg.parquet,TC23LTO09,LTO,lithium-ion,45.0,,45.0,discharge,6,0.0154944917362928,0.1084583802252527,0.07063554305236094,2.59950646012769,45.44454475138122
raw_CU_diffT/TC23LTO09/TC23LTO09_45deg.parquet,TC23LTO09_45deg.parquet,TC23LTO09,LTO,lithium-ion,45.0,,45.0,discharge,7,0.0154916686671916,0.12395004889244429,0.0807247812174681,2.59454702602413,45.47654104972375
raw_CU_diffT/TC23LTO09/TC23LTO09_45deg.parquet,TC23LTO09_45deg.parquet,TC23LTO09,LTO,lithium-ion,45.0,,45.0,discharge,8,0.0154927461399546,0.1394427950323989,0.09081472110680884,2.58958759192057,45.50446113259668
raw_CU_diffT/TC23LTO09/TC23LTO09_45deg.parquet,TC23LTO09_45deg.parquet,TC23LTO09,LTO,lithium-ion,45.0,,45.0,discharge,9,0.0154935504524525,0.1549363454848514,0.10090518481966562,2.58405591542044,45.49804060773481
raw_CU_diffT/TC23LTO09/TC23LTO09_45deg.parquet,TC23LTO09_45deg.parquet,TC23LTO09,LTO,lithium-ion,45.0,,45.0,discharge,10,0.0154928510775404,0.1704291965623918,0.11099519305156637,2.57871498638584,45.47070193370165
raw_CU_diffT/TC23LTO09/TC23LTO09_45deg.parquet,TC23LTO09_45deg.parquet,TC23LTO09,LTO,lithium-ion,45.0,,45.0,discharge,11,0.0154937339986176,0.1859229305610094,0.1210857763022866,2.57356480481676,45.44461900552486
raw_CU_diffT/TC23LTO09/TC23LTO09_45deg.parquet,TC23LTO09_45deg.parquet,TC23LTO09,LTO,lithium-ion,45.0,,45.0,discharge,12,0.0154927746019462,0.2014157051629556,0.13117573472803024,2.5686053707132,45.43069113259669
raw_CU_diffT/TC23LTO09/TC23LTO09_45deg.parquet,TC23LTO09_45deg.parquet,TC23LTO09,LTO,lithium-ion,45.0,,45.0,discharge,13,0.015493166775177,0.2169088719381326,0.14126594856390512,2.56364593660964,45.42902325966851
raw_CU_diffT/TC23LTO09/TC23LTO09_45deg.parquet,TC23LTO09_45deg.parquet,TC23LTO09,LTO,lithium-ion,45.0,,45.0,discharge,14,0.0154943849054327,0.2324032568435653,0.15135695572982918,2.55830500757503,45.43219058011049
raw_CU_diffT/TC23LTO09/TC23LTO09_45deg.parquet,TC23LTO09_45deg.parquet,TC23LTO09,LTO,lithium-ion,45.0,,45.0,discharge,15,0.0154950258661164,0.2478982827096817,0.16144838033335351,2.55220108867834,45.434333453038676
raw_CU_diffT/TC23LTO09/TC23LTO09_45deg.parquet,TC23LTO09_45deg.parquet,TC23LTO09,LTO,lithium-ion,45.0,,45.0,discharge,16,0.0154947683957648,0.2633930511054465,0.1715396372545091,2.54533417991957,45.43835723756905
raw_CU_diffT/TC23LTO09/TC23LTO09_45deg.parquet,TC23LTO09_45deg.parquet,TC23LTO09,LTO,lithium-ion,45.0,,45.0,discharge,17,0.0154944356632657,0.27888748676871217,0.18163067747741862,2.53865801862631,45.43647762430939
raw_CU_diffT/TC23LTO09/TC23LTO09_45deg.parquet,TC23LTO09_45deg.parquet,TC23LTO09,LTO,lithium-ion,45.0,,45.0,discharge,18,0.0154936930137842,0.2943811797824964,0.1917212340360017,2.53198185733306,45.4143558839779
raw_CU_diffT/TC23LTO09/TC23LTO09_45deg.parquet,TC23LTO09_45deg.parquet,TC23LTO09,LTO,lithium-ion,45.0,,45.0,discharge,19,0.0154915014561023,0.3098726812385987,0.2018103633017682,2.52568719097085,45.36883270718232
raw_CU_diffT/TC23LTO09/TC23LTO09_45deg.parquet,TC23LTO09_45deg.parquet,TC23LTO09,LTO,lithium-ion,45.0,,45.0,discharge,20,0.0154923962635618,0.3253650775021605,0.21190007532758232,2.52034626193625,45.32566290055248
raw_CU_diffT/TC23LTO09/TC23LTO09_45deg.parquet,TC23LTO09_45deg.parquet,TC23LTO09,LTO,lithium-ion,45.0,,45.0,discharge,21,0.0154922598417192,0.3408573373438797,0.221989698506127,2.51519608036716,45.306825966850816
raw_CU_diffT/TC23LTO09/TC23LTO09_45deg.parquet,TC23LTO09_45deg.parquet,TC23LTO09,LTO,lithium-ion,45.0,,45.0,discharge,22,0.0154915855101321,0.35634892285401176,0.2320788825136481,2.50985515133256,45.318375524861885
raw_CU_diffT/TC23LTO09/TC23LTO09_45deg.parquet,TC23LTO09_45deg.parquet,TC23LTO09,LTO,lithium-ion,45.0,,45.0,discharge,23,0.0154944695632916,0.37184339241730335,0.2421699448145818,2.50432347483244,45.351047265193365
raw_CU_diffT/TC23LTO09/TC23LTO09_45deg.parquet,TC23LTO09_45deg.parquet,TC23LTO09,LTO,lithium-ion,45.0,,45.0,discharge,24,0.0154943877578258,0.38733778017512915,0.2522609538381801,2.49860105086679,45.389800939226525
raw_CU_diffT/TC23LTO09/TC23LTO09_45deg.parquet,TC23LTO09_45deg.parquet,TC23LTO09,LTO,lithium-ion,45.0,,45.0,discharge,25,0.015493435571984,0.40283121574711317,0.26235134273298905,2.49287862690114,45.422296629834264
raw_CU_diffT/TC23LTO09/TC23LTO09_45deg.parquet,TC23LTO09_45deg.parquet,TC23LTO09,LTO,lithium-ion,45.0,,45.0,discharge,26,0.015493347569358,0.41832456331647117,0.27244167431444644,2.4871562029355,45.44313997237569
raw_CU_diffT/TC23LTO09/TC23LTO09_45deg.parquet,TC23LTO09_45deg.parquet,TC23LTO09,LTO,lithium-ion,45.0,,45.0,discharge,27,0.0154932809573858,0.43381784427385695,0.28253196251361445,2.48181527390089,45.454809060773485
raw_CU_diffT/TC23LTO09/TC23LTO09_45deg.parquet,TC23LTO09_45deg.parquet,TC23LTO09,LTO,lithium-ion,45.0,,45.0,discharge,28,0.0154926890104988,0.4493105332843558,0.29262186519633154,2.47628359740077,45.45967745856353
raw_CU_diffT/TC23LTO09/TC23LTO09_45deg.parquet,TC23LTO09_45deg.parquet,TC23LTO09,LTO,lithium-ion,45.0,,45.0,discharge,29,0.0154936665169991,0.4648041998013549,0.3027124044983891,2.47094266836616,45.45944546961326
raw_CU_diffT/TC23LTO09/TC23LTO09_45deg.parquet,TC23LTO09_45deg.parquet,TC23LTO09,LTO,lithium-ion,45.0,,45.0,discharge,30,0.0154937451345288,0.4802979449358837,0.3128029950015792,2.46579248679708,45.455263287292816
raw_CU_diffT/TC23LTO09/TC23LTO09_45deg.parquet,TC23LTO09_45deg.parquet,TC23LTO09,LTO,lithium-ion,45.0,,45.0,discharge,31,0.0154935588744294,0.49579150381031306,0.3228934641994055,2.46102380015904,45.45220071823205
raw_CU_diffT/TC23LTO09/TC23LTO09_45deg.parquet,TC23LTO09_45deg.parquet,TC23LTO09,LTO,lithium-ion,45.0,,45.0,discharge,32,0.0154943568607642,0.5112858606710773,0.33298445310071617,2.456255113521,45.4516620441989
raw_CU_diffT/TC23LTO09/TC23LTO09_45deg.parquet,TC23LTO09_45deg.parquet,TC23LTO09,LTO,lithium-ion,45.0,,45.0,discharge,33,0.015493918241388,0.5267797789124653,0.3430751563429771,2.45186792181401,45.44985654696133
raw_CU_diffT/TC23LTO09/TC23LTO09_45deg.parquet,TC23LTO09_45deg.parquet,TC23LTO09,LTO,lithium-ion,45.0,,45.0,discharge,34,0.0154927729359064,0.5422725518483718,0.35316511368368125,2.44767147757254,45.44679417127072
raw_CU_diffT/TC23LTO09/TC23LTO09_45deg.parquet,TC23LTO09_45deg.parquet,TC23LTO09,LTO,lithium-ion,45.0,,45.0,discharge,35,0.0154933520794386,0.5577659039278103,0.36325544820241273,2.44366578079658,45.43383767955801
raw_CU_diffT/TC23LTO09/TC23LTO09_45deg.parquet,TC23LTO09_45deg.parquet,TC23LTO09,LTO,lithium-ion,45.0,,45.0,discharge,36,0.0154932613046826,0.573259165232493,0.37334572360239127,2.43966008402063,45.409835193370164
raw_CU_diffT/TC23LTO09/TC23LTO09_45deg.parquet,TC23LTO09_45deg.parquet,TC23LTO09,LTO,lithium-ion,45.0,,45.0,discharge,37,0.0154941237549215,0.5887532889874145,0.3834365606891741,2.43565438724468,45.382654337016575
raw_CU_diffT/TC23LTO09/TC23LTO09_45deg.parquet,TC23LTO09_45deg.parquet,TC23LTO09,LTO,lithium-ion,45.0,,45.0,discharge,38,0.0154927714114067,0.6042460603988212,0.39352651703701935,2.4314579430032,45.358662458563536
raw_CU_diffT/TC23LTO09/TC23LTO09_45deg.parquet,TC23LTO09_45deg.parquet,TC23LTO09,LTO,lithium-ion,45.0,,45.0,discharge,39,0.0154926253845057,0.6197386857833269,0.4036163782821217,2.42764299369277,45.34497662983425
raw_CU_diffT/TC23LTO09/TC23LTO09_45deg.parquet,TC23LTO09_45deg.parquet,TC23LTO09,LTO,lithium-ion,45.0,,45.0,discharge,40,0.01549291402075,0.635231599804077,0.41370642750696174,2.42363729691682,45.34352966850829
raw_CU_diffT/TC23LTO09/TC23LTO09_45deg.parquet,TC23LTO09_45deg.parquet,TC23LTO09,LTO,lithium-ion,45.0,,45.0,discharge,41,0.0154934105325121,0.650725010336589,0.42379680009434756,2.41963160014087,45.35430143646409
raw_CU_diffT/TC23LTO09/TC23LTO09_45deg.parquet,TC23LTO09_45deg.parquet,TC23LTO09,LTO,lithium-ion,45.0,,45.0,discharge,42,0.015493912033236,0.666218922369825,0.4338874992934337,2.41581665083044,45.377944419889495
raw_CU_diffT/TC23LTO09/TC23LTO09_45deg.parquet,TC23LTO09_45deg.parquet,TC23LTO09,LTO,lithium-ion,45.0,,45.0,discharge,43,0.0154932591944361,0.6817121815642612,0.44397777331907484,2.41181095405448,45.40714209944752
raw_CU_diffT/TC23LTO09/TC23LTO09_45deg.parquet,TC23LTO09_45deg.parquet,TC23LTO09,LTO,lithium-ion,45.0,,45.0,discharge,44,0.0154941689891267,0.6972063505533879,0.4540686398654774,2.40780525727853,45.43079674033148
raw_CU_diffT/TC23LTO09/TC23LTO09_45deg.parquet,TC23LTO09_45deg.parquet,TC23LTO09,LTO,lithium-ion,45.0,,45.0,discharge,45,0.0154940793531833,0.7127004299065711,0.46415944803479997,2.4039903079681,45.44087080110497
raw_CU_diffT/TC23LTO09/TC23LTO09_45deg.parquet,TC23LTO09_45deg.parquet,TC23LTO09,LTO,lithium-ion,45.0,,45.0,discharge,46,0.0154951834003895,0.7281956133069606,0.4742509752354579,2.40036610612319,45.43829419889502
raw_CU_diffT/TC23LTO09/TC23LTO09_45deg.parquet,TC23LTO09_45deg.parquet,TC23LTO09,LTO,lithium-ion,45.0,,45.0,discharge,47,0.0154921135032401,0.7436877268102007,0.4843405031083386,2.39655115681276,45.43768162983426
raw_CU_diffT/TC23LTO09/TC23LTO09_45deg.parquet,TC23LTO09_45deg.parquet,TC23LTO09,LTO,lithium-ion,45.0,,45.0,discharge,48,0.0154923080728347,0.7591800348830354,0.49443015769829685,2.39273620750233,45.445770414364645
raw_CU_diffT/TC23LTO09/TC23LTO09_45deg.parquet,TC23LTO09_45deg.parquet,TC23LTO09,LTO,lithium-ion,45.0,,45.0,discharge,49,0.0154927344735087,0.7746727693565442,0.5045200899896471,2.38911200565742,45.45995121546961
raw_CU_diffT/TC23LTO09/TC23LTO09_45deg.parquet,TC23LTO09_45deg.parquet,TC23LTO09,LTO,lithium-ion,45.0,,45.0,discharge,50,0.015492309365608,0.7901650787221521,0.514609745421548,2.38548780381251,45.47908654696133
raw_CU_diffT/TC23LTO09/TC23LTO09_45deg.parquet,TC23LTO09_45deg.parquet,TC23LTO09,LTO,lithium-ion,45.0,,45.0,discharge,51,0.0154924908387385,0.8056575695608906,0.52469951904121,2.38205434943312,45.49727997237569
raw_CU_diffT/TC23LTO09/TC23LTO09_45deg.parquet,TC23LTO09_45deg.parquet,TC23LTO09,LTO,lithium-ion,45.0,,45.0,discharge,52,0.0154924778537795,0.8211500474146701,0.5347892842041753,2.37843014758821,45.504122734806636
raw_CU_diffT/TC23LTO09/TC23LTO09_45deg.parquet,TC23LTO09_45deg.parquet,TC23LTO09,LTO,lithium-ion,45.0,,45.0,discharge,53,0.0154932634389413,0.8366433108536114,0.5448795609941295,2.37499669320882,45.502633674033156
raw_CU_diffT/TC23LTO09/TC23LTO09_45deg.parquet,TC23LTO09_45deg.parquet,TC23LTO09,LTO,lithium-ion,45.0,,45.0,discharge,54,0.0154929928429329,0.8521363036965444,0.5549696615533863,2.37175398629496,45.499244033149175
raw_CU_diffT/TC23LTO09/TC23LTO09_45deg.parquet,TC23LTO09_45deg.parquet,TC23LTO09,LTO,lithium-ion,45.0,,45.0,discharge,55,0.0154932125085519,0.8676295162050962,0.5650599051739746,2.36832053191557,45.49641453038674
raw_CU_diffT/TC23LTO09/TC23LTO09_45deg.parquet,TC23LTO09_45deg.parquet,TC23LTO09,LTO,lithium-ion,45.0,,45.0,discharge,56,0.0154925335378882,0.8831220497429844,0.5751497066022542,2.36526857246723,45.49562262430939
raw_CU_diffT/TC23LTO09/TC23LTO09_45deg.parquet,TC23LTO09_45deg.parquet,TC23LTO09,LTO,lithium-ion,45.0,,45.0,discharge,57,0.0154941596621205,0.8986162094051049,0.5852405670742701,2.36221661301888,45.49883248618785
raw_CU_diffT/TC23LTO09/TC23LTO09_45deg.parquet,TC23LTO09_45deg.parquet,TC23LTO09,LTO,lithium-ion,45.0,,45.0,discharge,58,0.0154934214860299,0.9141096308911348,0.5953309467953387,2.35935540103606,45.507185441988945
raw_CU_diffT/TC23LTO09/TC23LTO09_45deg.parquet,TC23LTO09_45deg.parquet,TC23LTO09,LTO,lithium-ion,45.0,,45.0,discharge,59,0.0154930152463714,0.9296026461375062,0.6054210619452526,2.35649418905323,45.51792464088397
raw_CU_diffT/TC23LTO09/TC23LTO09_45deg.parquet,TC23LTO09_45deg.parquet,TC23LTO09,LTO,lithium-ion,45.0,,45.0,discharge,60,0.0154944294121205,0.9450970755496267,0.6155120980969873,2.35382372453593,45.524577265193365
raw_CU_diffT/TC23LTO09/TC23LTO09_45deg.parquet,TC23LTO09_45deg.parquet,TC23LTO09,LTO,lithium-ion,45.0,,45.0,discharge,61,0.0154942979892843,0.960591373538911,0.6256030486571486,2.35134400748415,45.528790966850835
raw_CU_diffT/TC23LTO09/TC23LTO09_45deg.parquet,TC23LTO09_45deg.parquet,TC23LTO09,LTO,lithium-ion,45.0,,45.0,discharge,62,0.0154918801570444,0.9760832536959554,0.635692424558967,2.34886429043237,45.53108259668508
raw_CU_diffT/TC23LTO09/TC23LTO09_45deg.parquet,TC23LTO09_45deg.parquet,TC23LTO09,LTO,lithium-ion,45.0,,45.0,discharge,63,0.0154942301657999,0.9915774838617553,0.645783330947819,2.34657532084611,45.52825215469613
raw_CU_diffT/TC23LTO09/TC23LTO09_45deg.parquet,TC23LTO09_45deg.parquet,TC23LTO09,LTO,lithium-ion,45.0,,45.0,discharge,64,0.0154925729318415,1.0070700567935968,0.6558731580321455,2.3446678461909,45.52465154696132
raw_CU_diffT/TC23LTO09/TC23LTO09_45deg.parquet,TC23LTO09_45deg.parquet,TC23LTO09,LTO,lithium-ion,45.0,,45.0,discharge,65,0.015493541157214,1.0225635979508108,0.6659636156913048,2.34256962407016,45.524693729281765
raw_CU_diffT/TC23LTO09/TC23LTO09_45deg.parquet,TC23LTO09_45deg.parquet,TC23LTO09,LTO,lithium-ion,45.0,,45.0,discharge,66,0.015493661962004,1.0380572599128148,0.6760541520268368,2.34104364434599,45.52900209944751
raw_CU_diffT/TC23LTO09/TC23LTO09_45deg.parquet,TC23LTO09_45deg.parquet,TC23LTO09,LTO,lithium-ion,45.0,,45.0,discharge,67,0.0154925900843571,1.0535498499971718,0.686143990282059,2.33951766462182,45.534134281767955
raw_CU_diffT/TC23LTO09/TC23LTO09_45deg.parquet,TC23LTO09_45deg.parquet,TC23LTO09,LTO,lithium-ion,45.0,,45.0,discharge,68,0.0154939319676524,1.0690437819648242,0.6962347024638056,2.33799168489764,45.540111022099445
raw_CU_diffT/TC23LTO09/TC23LTO09_45deg.parquet,TC23LTO09_45deg.parquet,TC23LTO09,LTO,lithium-ion,45.0,,45.0,discharge,69,0.0154958323544815,1.0845396143193058,0.7063266523079201,2.33684720010451,45.55869580110498
raw_CU_diffT/TC23LTO09/TC23LTO09_45deg.parquet,TC23LTO09_45deg.parquet,TC23LTO09,LTO,lithium-ion,45.0,,45.0,discharge,70,0.0154941492048591,1.1000337635241648,0.7164175059694493,2.33608421024243,45.58645707182321
raw_CU_diffT/TC23LTO09/TC23LTO09_45deg.parquet,TC23LTO09_45deg.parquet,TC23LTO09,LTO,lithium-ion,45.0,,45.0,discharge,71,0.0154920226429233,1.1155257861670882,0.7265069746678541,2.33570271531138,45.60326839779006
raw_CU_diffT/TC23LTO09/TC23LTO09_45deg.parquet,TC23LTO09_45deg.parquet,TC23LTO09,LTO,lithium-ion,45.0,,45.0,discharge,72,0.0154925059314415,1.1310182920985297,0.7365967581169204,2.33532122038034,45.60393348066298
raw_CU_diffT/TC23LTO09/TC23LTO09_45deg.parquet,TC23LTO09_45deg.parquet,TC23LTO09,LTO,lithium-ion,45.0,,45.0,discharge,73,0.0154929051414692,1.1465111972399988,0.746686801558963,2.33513047291482,45.597872513812156
raw_CU_diffT/TC23LTO09/TC23LTO09_45deg.parquet,TC23LTO09_45deg.parquet,TC23LTO09,LTO,lithium-ion,45.0,,45.0,discharge,74,0.0154920996862222,1.162003296926221,0.7567763204332532,2.33474897798378,45.5936170441989
raw_CU_diffT/TC23LTO09/TC23LTO09_45deg.parquet,TC23LTO09_45deg.parquet,TC23LTO09,LTO,lithium-ion,45.0,,45.0,discharge,75,0.0154926097256323,1.1774959066518533,0.7668661714802222,2.33455823051826,45.59356417127072
raw_CU_diffT/TC23LTO09/TC23LTO09_45deg.parquet,TC23LTO09_45deg.parquet,TC23LTO09,LTO,lithium-ion,45.0,,45.0,discharge,76,0.0154923343870597,1.192988241038913,0.7769558432078102,2.33436748305273,45.59852729281768
raw_CU_diffT/TC23LTO09/TC23LTO09_45deg.parquet,TC23LTO09_45deg.parquet,TC23LTO09,LTO,lithium-ion,45.0,,45.0,discharge,77,0.0154930742730035,1.2084813153119165,0.7870459967999193,2.33417673558721,45.60701729281767
raw_CU_diffT/TC23LTO09/TC23LTO09_45deg.parquet,TC23LTO09_45deg.parquet,TC23LTO09,LTO,lithium-ion,45.0,,45.0,discharge,78,0.0154930179945165,1.223974333306433,0.797136113739614,2.33398598812169,45.6156655801105
raw_CU_diffT/TC23LTO09/TC23LTO09_45deg.parquet,TC23LTO09_45deg.parquet,TC23LTO09,LTO,lithium-ion,45.0,,45.0,discharge,79,0.0154929093284714,1.2394672426349045,0.8072261599085201,2.33379524065617,45.61878096685083
raw_CU_diffT/TC23LTO09/TC23LTO09_45deg.parquet,TC23LTO09_45deg.parquet,TC23LTO09,LTO,lithium-ion,45.0,,45.0,discharge,80,0.0154928937589906,1.2549601363938951,0.8173161959375114,2.33360449319065,45.620565635359114
raw_CU_diffT/TC23LTO09/TC23LTO09_45deg.parquet,TC23LTO09_45deg.parquet,TC23LTO09,LTO,lithium-ion,45.0,,45.0,discharge,81,0.0154925851219203,1.2704527215158155,0.827406030960854,2.33341374572513,45.62314212707182
raw_CU_diffT/TC23LTO09/TC23LTO09_45deg.parquet,TC23LTO09_45deg.parquet,TC23LTO09,LTO,lithium-ion,45.0,,45.0,discharge,82,0.0154927471439796,1.285945468659795,0.8374959715040848,2.33303225079408,45.62422972375691
raw_CU_diffT/TC23LTO09/TC23LTO09_45deg.parquet,TC23LTO09_45deg.parquet,TC23LTO09,LTO,lithium-ion,45.0,,45.0,discharge,83,0.0154925887113964,1.3014380573711914,0.8475858088651407,2.33284150332856,45.62154751381215
raw_CU_diffT/TC23LTO09/TC23LTO09_45deg.parquet,TC23LTO09_45deg.parquet,TC23LTO09,LTO,lithium-ion,45.0,,45.0,discharge,84,0.0154919436203374,1.3169300009915288,0.8576752260986124,2.33246000839752,45.61771417127071
raw_CU_diffT/TC23LTO09/TC23LTO09_45deg.parquet,TC23LTO09_45deg.parquet,TC23LTO09,LTO,lithium-ion,45.0,,45.0,discharge,85,0.0154935232448415,1.3324235242363702,0.867765672092005,2.332269260932,45.61400762430939
raw_CU_diffT/TC23LTO09/TC23LTO09_45deg.parquet,TC23LTO09_45deg.parquet,TC23LTO09,LTO,lithium-ion,45.0,,45.0,discharge,86,0.0154968128476298,1.347920337084,0.87785826050057,2.33169701853543,45.61138889502763
raw_CU_diffT/TC23LTO09/TC23LTO09_45deg.parquet,TC23LTO09_45deg.parquet,TC23LTO09,LTO,lithium-ion,45.0,,45.0,discharge,87,0.0154930885992943,1.3634134256832944,0.8879484234229432,2.33112477613887,45.6088229558011
raw_CU_diffT/TC23LTO09/TC23LTO09_45deg.parquet,TC23LTO09_45deg.parquet,TC23LTO09,LTO,lithium-ion,45.0,,45.0,discharge,88,0.0154924358226811,1.3789058615059755,0.8980381612123717,2.3305525337423,45.60934038674033
raw_CU_diffT/TC23LTO09/TC23LTO09_45deg.parquet,TC23LTO09_45deg.parquet,TC23LTO09,LTO,lithium-ion,45.0,,45.0,discharge,89,0.0154921202520973,1.3943979817580727,0.9081276934805714,2.32998029134574,45.61245555248619
raw_CU_diffT/TC23LTO09/TC23LTO09_45deg.parquet,TC23LTO09_45deg.parquet,TC23LTO09,LTO,lithium-ion,45.0,,45.0,discharge,90,0.015492031028967,1.4098900127870397,0.9182171676405435,2.32902655401813,45.61608790055249
raw_CU_diffT/TC23LTO09/TC23LTO09_45deg.parquet,TC23LTO09_45deg.parquet,TC23LTO09,LTO,lithium-ion,45.0,,45.0,discharge,91,0.0154921363306588,1.4253821491176986,0.9283067103802064,2.32769132175948,45.62169549723757
raw_CU_diffT/TC23LTO09/TC23LTO09_45deg.parquet,TC23LTO09_45deg.parquet,TC23LTO09,LTO,lithium-ion,45.0,,45.0,discharge,92,0.0154949470135453,1.4408770961312438,0.938398083629523,2.32597459456979,45.628358784530384
raw_CU_diffT/TC23LTO09/TC23LTO09_45deg.parquet,TC23LTO09_45deg.parquet,TC23LTO09,LTO,lithium-ion,45.0,,45.0,discharge,93,0.0154922183580672,1.456369314489311,0.9484876797910656,2.32311338258696,45.635687127071826
raw_CU_diffT/TC23LTO09/TC23LTO09_45deg.parquet,TC23LTO09_45deg.parquet,TC23LTO09,LTO,lithium-ion,45.0,,45.0,discharge,94,0.0154946285216581,1.4718639430109692,0.9585788456166005,2.31853544341445,45.64406104972375
raw_CU_diffT/TC23LTO09/TC23LTO09_45deg.parquet,TC23LTO09_45deg.parquet,TC23LTO09,LTO,lithium-ion,45.0,,45.0,discharge,95,0.0154936809419298,1.487357623952899,0.968669394313163,2.31052404986254,45.65589825966851
raw_CU_diffT/TC23LTO09/TC23LTO09_45deg.parquet,TC23LTO09_45deg.parquet,TC23LTO09,LTO,lithium-ion,45.0,,45.0,discharge,96,0.0154921645359355,1.5028497884888345,0.9787589554220385,2.2933567779656,45.66352254143647
raw_CU_diffT/TC23LTO09/TC23LTO09_45deg.parquet,TC23LTO09_45deg.parquet,TC23LTO09,LTO,lithium-ion,45.0,,45.0,discharge,97,0.0154929463042576,1.5183427347930922,0.9888490256721151,2.23918449775748,45.7069338121547
raw_CU_diffT/TC23LTO09/TC23LTO09_45deg.parquet,TC23LTO09_45deg.parquet,TC23LTO09,LTO,lithium-ion,45.0,,45.0,discharge,98,0.0055978349349711,1.5239405697280632,0.9924947200825235,2.19111613644605,45.63790466850829
raw_CU_diffT/TC23LTO09/TC23LTO09_45deg.parquet,TC23LTO09_45deg.parquet,TC23LTO09,LTO,lithium-ion,45.0,,45.0,discharge,99,0.0029538315729328,1.526894401300996,0.994418457988308,2.15430187560039,45.55351099447514
raw_CU_diffT/TC23LTO09/TC23LTO09_45deg.parquet,TC23LTO09_45deg.parquet,TC23LTO09,LTO,lithium-ion,45.0,,45.0,discharge,100,0.002264801289406,1.529159202590402,0.9958934520703756,2.12225630139277,45.50053262430939
raw_CU_diffT/TC23LTO09/TC23LTO09_45deg.parquet,TC23LTO09_45deg.parquet,TC23LTO09,LTO,lithium-ion,45.0,,45.0,discharge,101,0.0019086493566467,1.5310678519470486,0.9971364955634029,2.09135521197828,45.467175000000005
raw_CU_diffT/TC23LTO09/TC23LTO09_45deg.parquet,TC23LTO09_45deg.parquet,TC23LTO09,LTO,lithium-ion,45.0,,45.0,discharge,102,0.00165762923142,1.5327254811784687,0.9982160575179301,2.05911889030514,45.446931243093914
raw_CU_diffT/TC23LTO09/TC23LTO09_45deg.parquet,TC23LTO09_45deg.parquet,TC23LTO09,LTO,lithium-ion,45.0,,45.0,discharge,103,0.0014553526116744,1.5341808337901433,0.9991638830510498,2.02497509397678,45.434967762430944
raw_CU_diffT/TC23LTO09/TC23LTO09_45deg.parquet,TC23LTO09_45deg.parquet,TC23LTO09,LTO,lithium-ion,45.0,,45.0,discharge,104,0.0012838280282611,1.5354646618184042,1.0000000000000002,1.99044980271738,45.426889337016576
raw_CU_diffT/TC23LTO09/TC23LTO09_45deg.parquet,TC23LTO09_45deg.parquet,TC23LTO09,LTO,lithium-ion,45.0,,45.0,charge,0,0.0154908796714847,0.0154908796714847,0.01026838008199994,2.26932259730989,45.308134116022096
raw_CU_diffT/TC23LTO09/TC23LTO09_45deg.parquet,TC23LTO09_45deg.parquet,TC23LTO09,LTO,lithium-ion,45.0,,45.0,charge,1,0.0154917599290313,0.030982639600516,0.02053734365694865,2.3030848987072,45.23413129834254
raw_CU_diffT/TC23LTO09/TC23LTO09_45deg.parquet,TC23LTO09_45deg.parquet,TC23LTO09,LTO,lithium-ion,45.0,,45.0,charge,2,0.0154918093596872,0.0464744489602032,0.03080633999780693,2.31624647382819,45.19800649171271
raw_CU_diffT/TC23LTO09/TC23LTO09_45deg.parquet,TC23LTO09_45deg.parquet,TC23LTO09,LTO,lithium-ion,45.0,,45.0,charge,3,0.0154911918470747,0.0619656408072779,0.04107492701044466,2.32292263512144,45.182831740331494
raw_CU_diffT/TC23LTO09/TC23LTO09_45deg.parquet,TC23LTO09_45deg.parquet,TC23LTO09,LTO,lithium-ion,45.0,,45.0,charge,4,0.015491084514406,0.0774567253216839,0.05134344287588736,2.32673758443187,45.17745696132597
raw_CU_diffT/TC23LTO09/TC23LTO09_45deg.parquet,TC23LTO09_45deg.parquet,TC23LTO09,LTO,lithium-ion,45.0,,45.0,charge,5,0.0154936971699267,0.0929504224916106,0.0616136905822893,2.32921730148365,45.17841801104972
raw_CU_diffT/TC23LTO09/TC23LTO09_45deg.parquet,TC23LTO09_45deg.parquet,TC23LTO09,LTO,lithium-ion,45.0,,45.0,charge,6,0.0154917276558903,0.1084421501475009,0.07188263276446463,2.33074328120782,45.18527080110498
raw_CU_diffT/TC23LTO09/TC23LTO09_45deg.parquet,TC23LTO09_45deg.parquet,TC23LTO09,LTO,lithium-ion,45.0,,45.0,charge,7,0.0154914163023814,0.12393356644988231,0.08215136856093191,2.33207851346648,45.193095883977904
raw_CU_diffT/TC23LTO09/TC23LTO09_45deg.parquet,TC23LTO09_45deg.parquet,TC23LTO09,LTO,lithium-ion,45.0,,45.0,charge,8,0.0154915196588643,0.1394250861087466,0.09242017286891518,2.33303225079408,45.19934809392265
raw_CU_diffT/TC23LTO09/TC23LTO09_45deg.parquet,TC23LTO09_45deg.parquet,TC23LTO09,LTO,lithium-ion,45.0,,45.0,charge,9,0.0154915941255955,0.1549166802343421,0.10268902653837539,2.33360449319065,45.203539751381214
raw_CU_diffT/TC23LTO09/TC23LTO09_45deg.parquet,TC23LTO09_45deg.parquet,TC23LTO09,LTO,lithium-ion,45.0,,45.0,charge,10,0.0154935650670009,0.170410245301343,0.11295918667821682,2.33417673558721,45.20463814917127
raw_CU_diffT/TC23LTO09/TC23LTO09_45deg.parquet,TC23LTO09_45deg.parquet,TC23LTO09,LTO,lithium-ion,45.0,,45.0,charge,11,0.0154901636246292,0.1859004089259722,0.12322709211697992,2.33474897798378,45.200530497237565
raw_CU_diffT/TC23LTO09/TC23LTO09_45deg.parquet,TC23LTO09_45deg.parquet,TC23LTO09,LTO,lithium-ion,45.0,,45.0,charge,12,0.015493194329453,0.2013936032554252,0.1334970065074428,2.33532122038034,45.19799563535912
raw_CU_diffT/TC23LTO09/TC23LTO09_45deg.parquet,TC23LTO09_45deg.parquet,TC23LTO09,LTO,lithium-ion,45.0,,45.0,charge,13,0.0154936604040875,0.21688726365951272,0.14376722984301374,2.33570271531138,45.19696069060773
raw_CU_diffT/TC23LTO09/TC23LTO09_45deg.parquet,TC23LTO09_45deg.parquet,TC23LTO09,LTO,lithium-ion,45.0,,45.0,charge,14,0.0154906011639463,0.232377864823459,0.1540354253117883,2.33589346277691,45.19542953038675
raw_CU_diffT/TC23LTO09/TC23LTO09_45deg.parquet,TC23LTO09_45deg.parquet,TC23LTO09,LTO,lithium-ion,45.0,,45.0,charge,15,0.0154903342509673,0.2478681990744263,0.16430344385297868,2.33627495770795,45.19182919889502
raw_CU_diffT/TC23LTO09/TC23LTO09_45deg.parquet,TC23LTO09_45deg.parquet,TC23LTO09,LTO,lithium-ion,45.0,,45.0,charge,16,0.0154934159990141,0.2633616150734404,0.1745735051806946,2.33646570517347,45.19083696132596
raw_CU_diffT/TC23LTO09/TC23LTO09_45deg.parquet,TC23LTO09_45deg.parquet,TC23LTO09,LTO,lithium-ion,45.0,,45.0,charge,17,0.0154903559009483,0.27885197097438874,0.18484153807292497,2.33665645263899,45.19182914364641
raw_CU_diffT/TC23LTO09/TC23LTO09_45deg.parquet,TC23LTO09_45deg.parquet,TC23LTO09,LTO,lithium-ion,45.0,,45.0,charge,18,0.0154923918521703,0.29434436282655907,0.19511092052834478,2.33684720010451,45.19290616022099
raw_CU_diffT/TC23LTO09/TC23LTO09_45deg.parquet,TC23LTO09_45deg.parquet,TC23LTO09,LTO,lithium-ion,45.0,,45.0,charge,19,0.0154912534383395,0.3098356162648986,0.20537954836774833,2.33722869503556,45.193697928176796
raw_CU_diffT/TC23LTO09/TC23LTO09_45deg.parquet,TC23LTO09_45deg.parquet,TC23LTO09,LTO,lithium-ion,45.0,,45.0,charge,20,0.0154916451095744,0.325327261374473,0.21564843583276339,2.33722869503556,45.19648580110497
raw_CU_diffT/TC23LTO09/TC23LTO09_45deg.parquet,TC23LTO09_45deg.parquet,TC23LTO09,LTO,lithium-ion,45.0,,45.0,charge,21,0.0154914917960031,0.3408187531704761,0.22591722167139858,2.3376101899666,45.19997041436464
raw_CU_diffT/TC23LTO09/TC23LTO09_45deg.parquet,TC23LTO09_45deg.parquet,TC23LTO09,LTO,lithium-ion,45.0,,45.0,charge,22,0.0154912276666339,0.35630998083711,0.23618583242761035,2.3376101899666,45.201807596685086
raw_CU_diffT/TC23LTO09/TC23LTO09_45deg.parquet,TC23LTO09_45deg.parquet,TC23LTO09,LTO,lithium-ion,45.0,,45.0,charge,23,0.015489839127387,0.371799819964497,0.24645352276812924,2.33799168489764,45.202885220994474
raw_CU_diffT/TC23LTO09/TC23LTO09_45deg.parquet,TC23LTO09_45deg.parquet,TC23LTO09,LTO,lithium-ion,45.0,,45.0,charge,24,0.0154900476766176,0.3872898676411146,0.2567213513488779,2.33837317982869,45.20483770718232
raw_CU_diffT/TC23LTO09/TC23LTO09_45deg.parquet,TC23LTO09_45deg.parquet,TC23LTO09,LTO,lithium-ion,45.0,,45.0,charge,25,0.0154901781938052,0.40278004583491983,0.26698926644505494,2.33856392729421,45.20702439226519
raw_CU_diffT/TC23LTO09/TC23LTO09_45deg.parquet,TC23LTO09_45deg.parquet,TC23LTO09,LTO,lithium-ion,45.0,,45.0,charge,26,0.015490299774993,0.41827034560991283,0.2772572621332883,2.33894542222525,45.20934795580111
raw_CU_diffT/TC23LTO09/TC23LTO09_45deg.parquet,TC23LTO09_45deg.parquet,TC23LTO09,LTO,lithium-ion,45.0,,45.0,charge,27,0.0154900373874011,0.43376038299731395,0.28752508389366344,2.33951766462182,45.212663674033145
raw_CU_diffT/TC23LTO09/TC23LTO09_45deg.parquet,TC23LTO09_45deg.parquet,TC23LTO09,LTO,lithium-ion,45.0,,45.0,charge,28,0.0154910461327562,0.44925142913007016,0.29779357431720893,2.34008990701838,45.21952751381215
raw_CU_diffT/TC23LTO09/TC23LTO09_45deg.parquet,TC23LTO09_45deg.parquet,TC23LTO09,LTO,lithium-ion,45.0,,45.0,charge,29,0.0154912473714119,0.46474267650148204,0.3080621981350514,2.34104364434599,45.229591049723766
raw_CU_diffT/TC23LTO09/TC23LTO09_45deg.parquet,TC23LTO09_45deg.parquet,TC23LTO09,LTO,lithium-ion,45.0,,45.0,charge,30,0.0154948318765597,0.48023750837804174,0.3183331980000936,2.34218812913912,45.237848784530385
raw_CU_diffT/TC23LTO09/TC23LTO09_45deg.parquet,TC23LTO09_45deg.parquet,TC23LTO09,LTO,lithium-ion,45.0,,45.0,charge,31,0.0154941712516073,0.49573167962964904,0.3286037599592035,2.34371410886329,45.247689779005526
raw_CU_diffT/TC23LTO09/TC23LTO09_45deg.parquet,TC23LTO09_45deg.parquet,TC23LTO09,LTO,lithium-ion,45.0,,45.0,charge,32,0.015491461065584,0.511223140695233,0.3388725254276834,2.34543083605298,45.25894649171271
raw_CU_diffT/TC23LTO09/TC23LTO09_45deg.parquet,TC23LTO09_45deg.parquet,TC23LTO09,LTO,lithium-ion,45.0,,45.0,charge,33,0.01549056526747,0.526713705962703,0.3491406971018982,2.34752905817372,45.26915754143646
raw_CU_diffT/TC23LTO09/TC23LTO09_45deg.parquet,TC23LTO09_45deg.parquet,TC23LTO09,LTO,lithium-ion,45.0,,45.0,charge,34,0.0154924927550046,0.5422061987177076,0.35941014644239333,2.34962728029446,45.272970414364636
raw_CU_diffT/TC23LTO09/TC23LTO09_45deg.parquet,TC23LTO09_45deg.parquet,TC23LTO09,LTO,lithium-ion,45.0,,45.0,charge,35,0.0154925890343027,0.5576987877520103,0.36967965960317806,2.35191624988072,45.27564149171271
raw_CU_diffT/TC23LTO09/TC23LTO09_45deg.parquet,TC23LTO09_45deg.parquet,TC23LTO09,LTO,lithium-ion,45.0,,45.0,charge,36,0.0154912803563881,0.5731900681083985,0.37994830528564544,2.3543959669325,45.27904229281768
raw_CU_diffT/TC23LTO09/TC23LTO09_45deg.parquet,TC23LTO09_45deg.parquet,TC23LTO09,LTO,lithium-ion,45.0,,45.0,charge,37,0.0154914894596961,0.5886815575680946,0.3902170895756218,2.3570664314498,45.280161325966844
raw_CU_diffT/TC23LTO09/TC23LTO09_45deg.parquet,TC23LTO09_45deg.parquet,TC23LTO09,LTO,lithium-ion,45.0,,45.0,charge,38,0.0154914644987173,0.6041730220668119,0.4004858573198097,2.3597368959671,45.279263977900555
raw_CU_diffT/TC23LTO09/TC23LTO09_45deg.parquet,TC23LTO09_45deg.parquet,TC23LTO09,LTO,lithium-ion,45.0,,45.0,charge,39,0.0154910417488604,0.6196640638156723,0.4107543448374189,2.36278885541544,45.28197801104972
raw_CU_diffT/TC23LTO09/TC23LTO09_45deg.parquet,TC23LTO09_45deg.parquet,TC23LTO09,LTO,lithium-ion,45.0,,45.0,charge,40,0.0154901614212463,0.6351542252369186,0.421022248815634,2.36565006739827,45.286951795580116
raw_CU_diffT/TC23LTO09/TC23LTO09_45deg.parquet,TC23LTO09_45deg.parquet,TC23LTO09,LTO,lithium-ion,45.0,,45.0,charge,41,0.0154909431232297,0.6506451683601483,0.43129067095764917,2.36889277431213,45.29431143646409
raw_CU_diffT/TC23LTO09/TC23LTO09_45deg.parquet,TC23LTO09_45deg.parquet,TC23LTO09,LTO,lithium-ion,45.0,,45.0,charge,42,0.0154908461163305,0.6661360144764787,0.44155902879707254,2.37194473376048,45.30316024861879
raw_CU_diffT/TC23LTO09/TC23LTO09_45deg.parquet,TC23LTO09_45deg.parquet,TC23LTO09,LTO,lithium-ion,45.0,,45.0,charge,43,0.0154908886246664,0.6816269031011452,0.45182741481383376,2.37537818813987,45.31245337016575
raw_CU_diffT/TC23LTO09/TC23LTO09_45deg.parquet,TC23LTO09_45deg.parquet,TC23LTO09,LTO,lithium-ion,45.0,,45.0,charge,44,0.0154905907935726,0.6971174938947178,0.4620956034084384,2.37881164251925,45.31903279005524
raw_CU_diffT/TC23LTO09/TC23LTO09_45deg.parquet,TC23LTO09_45deg.parquet,TC23LTO09,LTO,lithium-ion,45.0,,45.0,charge,45,0.0154905607560468,0.7126080546507646,0.47236377209218344,2.38224509689864,45.3207752762431
raw_CU_diffT/TC23LTO09/TC23LTO09_45deg.parquet,TC23LTO09_45deg.parquet,TC23LTO09,LTO,lithium-ion,45.0,,45.0,charge,46,0.0154902809916607,0.7280983356424253,0.48263175532958125,2.38586929874355,45.3214826243094
raw_CU_diffT/TC23LTO09/TC23LTO09_45deg.parquet,TC23LTO09_45deg.parquet,TC23LTO09,LTO,lithium-ion,45.0,,45.0,charge,47,0.0154902290422057,0.743588564684631,0.4928997041314427,2.38949350058846,45.32320364640884
raw_CU_diffT/TC23LTO09/TC23LTO09_45deg.parquet,TC23LTO09_45deg.parquet,TC23LTO09,LTO,lithium-ion,45.0,,45.0,charge,48,0.015490798779332,0.759079363463963,0.5031680305927712,2.39330844989889,45.32712127071823
raw_CU_diffT/TC23LTO09/TC23LTO09_45deg.parquet,TC23LTO09_45deg.parquet,TC23LTO09,LTO,lithium-ion,45.0,,45.0,charge,49,0.0154916651333365,0.7745710285972995,0.5134369313308608,2.39712339920932,45.329993425414365
raw_CU_diffT/TC23LTO09/TC23LTO09_45deg.parquet,TC23LTO09_45deg.parquet,TC23LTO09,LTO,lithium-ion,45.0,,45.0,charge,50,0.0154911293856434,0.790062157982943,0.5237054769399287,2.40074760105423,45.33162972375692
raw_CU_diffT/TC23LTO09/TC23LTO09_45deg.parquet,TC23LTO09_45deg.parquet,TC23LTO09,LTO,lithium-ion,45.0,,45.0,charge,51,0.0154918163710251,0.8055539743539681,0.5339744779283658,2.40475329783019,45.33401541436464
raw_CU_diffT/TC23LTO09/TC23LTO09_45deg.parquet,TC23LTO09_45deg.parquet,TC23LTO09,LTO,lithium-ion,45.0,,45.0,charge,52,0.0154911717242103,0.8210451460781785,0.5442430516022375,2.40856824714062,45.33611613259669
raw_CU_diffT/TC23LTO09/TC23LTO09_45deg.parquet,TC23LTO09_45deg.parquet,TC23LTO09,LTO,lithium-ion,45.0,,45.0,charge,53,0.0154923459182111,0.8365374919963896,0.5545124036095896,2.41257394391657,45.335958204419896
raw_CU_diffT/TC23LTO09/TC23LTO09_45deg.parquet,TC23LTO09_45deg.parquet,TC23LTO09,LTO,lithium-ion,45.0,,45.0,charge,54,0.0154917762897481,0.8520292682861377,0.564781378029504,2.41657964069252,45.33930621546962
raw_CU_diffT/TC23LTO09/TC23LTO09_45deg.parquet,TC23LTO09_45deg.parquet,TC23LTO09,LTO,lithium-ion,45.0,,45.0,charge,55,0.0154914963686416,0.8675207646547792,0.5750501668991865,2.42058533746847,45.34597872928178
raw_CU_diffT/TC23LTO09/TC23LTO09_45deg.parquet,TC23LTO09_45deg.parquet,TC23LTO09,LTO,lithium-ion,45.0,,45.0,charge,56,0.0154915860178224,0.8830123506726016,0.5853190151942782,2.42459103424443,45.3517344198895
raw_CU_diffT/TC23LTO09/TC23LTO09_45deg.parquet,TC23LTO09_45deg.parquet,TC23LTO09,LTO,lithium-ion,45.0,,45.0,charge,57,0.0154920650616765,0.8985044157342782,0.5955881810313349,2.42859673102038,45.357226298342546
raw_CU_diffT/TC23LTO09/TC23LTO09_45deg.parquet,TC23LTO09_45deg.parquet,TC23LTO09,LTO,lithium-ion,45.0,,45.0,charge,58,0.0154909794896691,0.9139953952239473,0.6058566272794326,2.43298392272738,45.36135430939226
raw_CU_diffT/TC23LTO09/TC23LTO09_45deg.parquet,TC23LTO09_45deg.parquet,TC23LTO09,LTO,lithium-ion,45.0,,45.0,charge,59,0.0154908429391152,0.9294862381630625,0.6161249830127874,2.43718036696885,45.36672157458563
raw_CU_diffT/TC23LTO09/TC23LTO09_45deg.parquet,TC23LTO09_45deg.parquet,TC23LTO09,LTO,lithium-ion,45.0,,45.0,charge,60,0.015491710259486,0.9449779484225486,0.6263939136634749,2.4411860637448,45.37251850828729
raw_CU_diffT/TC23LTO09/TC23LTO09_45deg.parquet,TC23LTO09_45deg.parquet,TC23LTO09,LTO,lithium-ion,45.0,,45.0,charge,61,0.0154915438016139,0.9604694922241624,0.63666273397487,2.4455732554518,45.37649795580109
raw_CU_diffT/TC23LTO09/TC23LTO09_45deg.parquet,TC23LTO09_45deg.parquet,TC23LTO09,LTO,lithium-ion,45.0,,45.0,charge,62,0.0154917251158639,0.9759612173400264,0.6469316744733479,2.44976969969327,45.38275607734807
raw_CU_diffT/TC23LTO09/TC23LTO09_45deg.parquet,TC23LTO09_45deg.parquet,TC23LTO09,LTO,lithium-ion,45.0,,45.0,charge,63,0.0154947002486655,0.9914559175886919,0.6572025870867119,2.45434763886579,45.387596712707186
raw_CU_diffT/TC23LTO09/TC23LTO09_45deg.parquet,TC23LTO09_45deg.parquet,TC23LTO09,LTO,lithium-ion,45.0,,45.0,charge,64,0.0154904481832677,1.0069463657719595,0.6674706811497698,2.45854408310726,45.38846267955802
raw_CU_diffT/TC23LTO09/TC23LTO09_45deg.parquet,TC23LTO09_45deg.parquet,TC23LTO09,LTO,lithium-ion,45.0,,45.0,charge,65,0.0154928017532066,1.022439167525166,0.6777403353147197,2.4633127697453,45.38717240331493
raw_CU_diffT/TC23LTO09/TC23LTO09_45deg.parquet,TC23LTO09_45deg.parquet,TC23LTO09,LTO,lithium-ion,45.0,,45.0,charge,66,0.0154919368477572,1.0379311043729234,0.6880094161631067,2.46789070891782,45.38765883977901
raw_CU_diffT/TC23LTO09/TC23LTO09_45deg.parquet,TC23LTO09_45deg.parquet,TC23LTO09,LTO,lithium-ion,45.0,,45.0,charge,67,0.0154913387141104,1.0534224430870338,0.698278100528934,2.47285014302138,45.38798649171271
raw_CU_diffT/TC23LTO09/TC23LTO09_45deg.parquet,TC23LTO09_45deg.parquet,TC23LTO09,LTO,lithium-ion,45.0,,45.0,charge,68,0.0154938352159706,1.0689162783030044,0.7085484397413884,2.47761882965942,45.386844447513816
raw_CU_diffT/TC23LTO09/TC23LTO09_45deg.parquet,TC23LTO09_45deg.parquet,TC23LTO09,LTO,lithium-ion,45.0,,45.0,charge,69,0.0154911352230211,1.0844074135260255,0.7188169892198566,2.48295975869402,45.38312585635359
raw_CU_diffT/TC23LTO09/TC23LTO09_45deg.parquet,TC23LTO09_45deg.parquet,TC23LTO09,LTO,lithium-ion,45.0,,45.0,charge,70,0.0154943754133201,1.0999017889393456,0.7290876865108592,2.4881099402631,45.3825032596685
raw_CU_diffT/TC23LTO09/TC23LTO09_45deg.parquet,TC23LTO09_45deg.parquet,TC23LTO09,LTO,lithium-ion,45.0,,45.0,charge,71,0.0154938323495589,1.1153956212889045,0.7393580238232662,2.49345086929771,45.38685450276243
raw_CU_diffT/TC23LTO09/TC23LTO09_45deg.parquet,TC23LTO09_45deg.parquet,TC23LTO09,LTO,lithium-ion,45.0,,45.0,charge,72,0.0154914956946751,1.1308871169835795,0.7496268122461991,2.49898254579783,45.394785359116035
raw_CU_diffT/TC23LTO09/TC23LTO09_45deg.parquet,TC23LTO09_45deg.parquet,TC23LTO09,LTO,lithium-ion,45.0,,45.0,charge,73,0.0154915730203546,1.146378690003934,0.7598956519257091,2.50451422229796,45.4031508563536
raw_CU_diffT/TC23LTO09/TC23LTO09_45deg.parquet,TC23LTO09_45deg.parquet,TC23LTO09,LTO,lithium-ion,45.0,,45.0,charge,74,0.0154939908380185,1.1618726808419526,0.7701660942947544,2.5102366462636,45.41269850828729
raw_CU_diffT/TC23LTO09/TC23LTO09_45deg.parquet,TC23LTO09_45deg.parquet,TC23LTO09,LTO,lithium-ion,45.0,,45.0,charge,75,0.0154922335065084,1.177364914348461,0.7804353717881917,2.51557757529821,45.42682621546961
raw_CU_diffT/TC23LTO09/TC23LTO09_45deg.parquet,TC23LTO09_45deg.parquet,TC23LTO09,LTO,lithium-ion,45.0,,45.0,charge,76,0.0154926199936502,1.1928575343421113,0.7907049054708806,2.52091850433281,45.44413265193369
raw_CU_diffT/TC23LTO09/TC23LTO09_45deg.parquet,TC23LTO09_45deg.parquet,TC23LTO09,LTO,lithium-ion,45.0,,45.0,charge,77,0.015492602762798,1.2083501371049092,0.8009744277318204,2.52625943336741,45.46275055248618
raw_CU_diffT/TC23LTO09/TC23LTO09_45deg.parquet,TC23LTO09_45deg.parquet,TC23LTO09,LTO,lithium-ion,45.0,,45.0,charge,78,0.0154927025839006,1.22384283968881,0.8112440161607922,2.53217260479858,45.47620270718232
