Repository: DNV007/delivered-energy-decomposition

# Three-term energy accounting for a cold commercial sodium-ion 18650 cell

This repository holds the analysis code and the derived data behind a reanalysis
of a public commercial-cell archive. No new measurements were made. The
manuscript reporting the work is not distributed here; what is here is
everything needed to regenerate its numbers from the raw archive and to check
them.

**Source data.** Droese, D., Schlösser, A., Otto, M. *Dataset: Evaluation of
Commercial Sodium-Ion Batteries by State-of-the-Art Lithium-Ion Battery
Configurations.* Technische Universität Berlin, DepositOnce, 2025.
DOI [10.14279/depositonce-25036](https://doi.org/10.14279/depositonce-25036),
CC BY 4.0.

File: data_processed/ocv/ocv_slope_points.csv (part 12 of 85)
member_path,file_name,cell_id,cell_family,chemistry_type,temperature_deg_c,voltage_v,ambient_temperature_from_file_deg_c,direction,segment_index,segment_capacity_ah,cumulative_capacity_ah,soc_fraction_by_capacity,ocv_voltage_v,ocv_temperature_mean_deg_c,smoothing_window_segments,smoothed_ocv_voltage_v,dv_dcapacity_fraction_v,abs_dv_dcapacity_fraction_v
raw_CU_diffT/TC23LFP09/TC23LFP09_25deg.parquet,TC23LFP09_25deg.parquet,TC23LFP09,LFP,lithium-ion,25.0,,25.0,discharge,47,0.0180697458442617,0.8673319877684421,0.4828528481977729,3.28112397753175,25.518236961325965,1,3.28112397753175,-0.03791970147372581,0.03791970147372581
raw_CU_diffT/TC23LFP09/TC23LFP09_25deg.parquet,TC23LFP09_25deg.parquet,TC23LFP09,LFP,lithium-ion,25.0,,25.0,discharge,48,0.0180699172103781,0.8854019049788202,0.4929125613350432,3.28074251802148,25.512220966850823,1,3.28074251802148,-0.03791995739641152,0.03791995739641152
raw_CU_diffT/TC23LFP09/TC23LFP09_25deg.parquet,TC23LFP09_25deg.parquet,TC23LFP09,LFP,lithium-ion,25.0,,25.0,discharge,49,0.0180695019447655,0.9034714069235856,0.5029720432895755,3.28036105851122,25.51629508287293,1,3.28036105851122,-0.047399279421597384,0.047399279421597384
raw_CU_diffT/TC23LFP09/TC23LFP09_25deg.parquet,TC23LFP09_25deg.parquet,TC23LFP09,LFP,lithium-ion,25.0,,25.0,discharge,50,0.0180701619997799,0.9215415689233656,0.5130318927036829,3.27978886924582,25.516517651933704,1,3.27978886924582,-0.0473990775046218,0.0473990775046218
raw_CU_diffT/TC23LFP09/TC23LFP09_25deg.parquet,TC23LFP09_25deg.parquet,TC23LFP09,LFP,lithium-ion,25.0,,25.0,discharge,51,0.0180697585111309,0.9396113274344966,0.5230915174914116,3.27940740973556,25.51542712707182,1,3.27940740973556,-0.047399974513240295,0.047399974513240295
raw_CU_diffT/TC23LFP09/TC23LFP09_25deg.parquet,TC23LFP09_25deg.parquet,TC23LFP09,LFP,lithium-ion,25.0,,25.0,discharge,52,0.0180696734769517,0.9576810009114484,0.5331510949397177,3.27883522047017,25.519483839779006,1,3.27883522047017,-0.047399899302973836,0.047399899302973836
raw_CU_diffT/TC23LFP09/TC23LFP09_25deg.parquet,TC23LFP09_25deg.parquet,TC23LFP09,LFP,lithium-ion,25.0,,25.0,discharge,53,0.01806985408563,0.9757508549970784,0.5432107729347763,3.2784537609599,25.524969033149173,1,3.2784537609599,-0.0473992414261204,0.0473992414261204
raw_CU_diffT/TC23LFP09/TC23LFP09_25deg.parquet,TC23LFP09_25deg.parquet,TC23LFP09,LFP,lithium-ion,25.0,,25.0,discharge,54,0.0180700317603931,0.9938208867574714,0.5532705498432459,3.27788157169451,25.524370359116016,1,3.27788157169451,-0.05687965814630047,0.05687965814630047
raw_CU_diffT/TC23LFP09/TC23LFP09_25deg.parquet,TC23LFP09_25deg.parquet,TC23LFP09,LFP,lithium-ion,25.0,,25.0,discharge,55,0.0180695639961599,1.0118904507536313,0.5633300663424425,3.27730938242911,25.524860248618783,1,3.27730938242911,-0.0663590805096419,0.0663590805096419
raw_CU_diffT/TC23LFP09/TC23LFP09_25deg.parquet,TC23LFP09_25deg.parquet,TC23LFP09,LFP,lithium-ion,25.0,,25.0,discharge,56,0.0180701483607936,1.029960599114425,0.5733899081635827,3.27654646340858,25.524261602209943,1,3.27654646340858,-0.0758386815187464,0.0758386815187464
raw_CU_diffT/TC23LFP09/TC23LFP09_25deg.parquet,TC23LFP09_25deg.parquet,TC23LFP09,LFP,lithium-ion,25.0,,25.0,discharge,57,0.0180698584815196,1.0480304575959445,0.5834495886058793,3.27578354438806,25.530901850828727,1,3.27578354438806,-0.08532415622542544,0.08532415622542544
raw_CU_diffT/TC23LFP09/TC23LFP09_25deg.parquet,TC23LFP09_25deg.parquet,TC23LFP09,LFP,lithium-ion,25.0,,25.0,discharge,58,0.0180681414066345,1.066098599002579,0.5935083131345112,3.2748298956124,25.52328334254144,1,3.2748298956124,-0.10428371138252146,0.10428371138252146
raw_CU_diffT/TC23LFP09/TC23LFP09_25deg.parquet,TC23LFP09_25deg.parquet,TC23LFP09,LFP,lithium-ion,25.0,,25.0,discharge,59,0.0180696726761731,1.0841682716787522,0.6035678901370155,3.27368551708161,25.52756127071823,1,3.27368551708161,-0.10428464986318886,0.10428464986318886
raw_CU_diffT/TC23LFP09/TC23LFP09_25deg.parquet,TC23LFP09_25deg.parquet,TC23LFP09,LFP,lithium-ion,25.0,,25.0,discharge,60,0.0180677440134618,1.102236015692214,0.6136263934326848,3.27273186830595,25.534807375690605,1,3.27273186830595,-0.09480540498256573,0.09480540498256573
raw_CU_diffT/TC23LFP09/TC23LFP09_25deg.parquet,TC23LFP09_25deg.parquet,TC23LFP09,LFP,lithium-ion,25.0,,25.0,discharge,61,0.0180695743602087,1.1203055900524226,0.6236859157016565,3.27177821953029,25.51097240331492,1,3.27177821953029,-0.13271844340721373,0.13271844340721373
raw_CU_diffT/TC23LFP09/TC23LFP09_25deg.parquet,TC23LFP09_25deg.parquet,TC23LFP09,LFP,lithium-ion,25.0,,25.0,discharge,62,0.0180699903460128,1.1383755803984354,0.6337456695543047,3.2700616517341,25.319786850828727,1,3.2700616517341,-0.16116396383455367,0.16116396383455367
raw_CU_diffT/TC23LFP09/TC23LFP09_25deg.parquet,TC23LFP09_25deg.parquet,TC23LFP09,LFP,lithium-ion,25.0,,25.0,discharge,63,0.0180683007247548,1.1564438811231903,0.6438044827770115,3.26853581369305,25.319289254143648,1,3.26853581369305,-0.17064482235542755,0.17064482235542755
raw_CU_diffT/TC23LFP09/TC23LFP09_25deg.parquet,TC23LFP09_25deg.parquet,TC23LFP09,LFP,lithium-ion,25.0,,25.0,discharge,64,0.0180697373863087,1.174513618509499,0.6538640958043294,3.26662851614173,25.344897651933703,1,3.26662851614173,-0.1801209868542628,0.1801209868542628
raw_CU_diffT/TC23LFP09/TC23LFP09_25deg.parquet,TC23LFP09_25deg.parquet,TC23LFP09,LFP,lithium-ion,25.0,,25.0,discharge,65,0.0180694085452325,1.1925830270547315,0.6639235257623584,3.26491194834555,25.376850883977895,1,3.26491194834555,-0.18013242403310414,0.18013242403310414
raw_CU_diffT/TC23LFP09/TC23LFP09_25deg.parquet,TC23LFP09_25deg.parquet,TC23LFP09,LFP,lithium-ion,25.0,,25.0,discharge,66,0.0180676614742335,1.210650688528965,0.6739819831075703,3.26300465079423,25.38837602209945,1,3.26300465079423,-0.19908751692952364,0.19908751692952364
raw_CU_diffT/TC23LFP09/TC23LFP09_25deg.parquet,TC23LFP09_25deg.parquet,TC23LFP09,LFP,lithium-ion,25.0,,25.0,discharge,67,0.0180701188534826,1.2287208073824476,0.6840418085016797,3.26090662348778,25.40378256906077,1,3.26090662348778,-0.19907811215986726,0.19907811215986726
raw_CU_diffT/TC23LFP09/TC23LFP09_25deg.parquet,TC23LFP09_25deg.parquet,TC23LFP09,LFP,lithium-ion,25.0,,25.0,discharge,68,0.0180695480513041,1.2467903554337516,0.6941013161242073,3.25899932593646,25.421011519337014,1,3.25899932593646,-0.20856293104105816,0.20856293104105816
raw_CU_diffT/TC23LFP09/TC23LFP09_25deg.parquet,TC23LFP09_25deg.parquet,TC23LFP09,LFP,lithium-ion,25.0,,25.0,discharge,69,0.0180693572915712,1.2648597127253227,0.7041607175487834,3.25671056887488,25.40617002762431,1,3.25671056887488,-0.22752304718366645,0.22752304718366645
raw_CU_diffT/TC23LFP09/TC23LFP09_25deg.parquet,TC23LFP09_25deg.parquet,TC23LFP09,LFP,lithium-ion,25.0,,25.0,discharge,70,0.0180695372430542,1.2829292499683769,0.7142202191542446,3.2544218118133,25.441895138121545,1,3.2544218118133,-0.24648322504583575,0.24648322504583575
raw_CU_diffT/TC23LFP09/TC23LFP09_25deg.parquet,TC23LFP09_25deg.parquet,TC23LFP09,LFP,lithium-ion,25.0,,25.0,discharge,71,0.0180693909507184,1.3009986409190952,0.7242796393172223,3.25175159524145,25.44607991712708,1,3.25175159524145,-0.2654443809491909,0.2654443809491909
raw_CU_diffT/TC23LFP09/TC23LFP09_25deg.parquet,TC23LFP09_25deg.parquet,TC23LFP09,LFP,lithium-ion,25.0,,25.0,discharge,72,0.0180693911398614,1.3190680320589567,0.734339059585498,3.24908137866961,25.43305229281768,1,3.24908137866961,-0.2844042146258232,0.2844042146258232
raw_CU_diffT/TC23LFP09/TC23LFP09_25deg.parquet,TC23LFP09_25deg.parquet,TC23LFP09,LFP,lithium-ion,25.0,,25.0,discharge,73,0.018069444706009,1.3371374767649655,0.744398509674612,3.2460297025875,25.42481718232044,1,3.2460297025875,-0.3223240290049887,0.3223240290049887
raw_CU_diffT/TC23LFP09/TC23LFP09_25deg.parquet,TC23LFP09_25deg.parquet,TC23LFP09,LFP,lithium-ion,25.0,,25.0,discharge,74,0.018069478163158,1.3552069549281238,0.754457978389673,3.24259656699513,25.42645392265193,1,3.24259656699513,-0.36026377659797504,0.36026377659797504
raw_CU_diffT/TC23LFP09/TC23LFP09_25deg.parquet,TC23LFP09_25deg.parquet,TC23LFP09,LFP,lithium-ion,25.0,,25.0,discharge,75,0.0180677023616753,1.3732746572897991,0.7645164584973543,3.23878197189249,25.408625331491717,1,3.23878197189249,-0.38870075483546884,0.38870075483546884
raw_CU_diffT/TC23LFP09/TC23LFP09_25deg.parquet,TC23LFP09_25deg.parquet,TC23LFP09,LFP,lithium-ion,25.0,,25.0,discharge,76,0.0180696516277227,1.391344308917522,0.7745760237819646,3.23477664703473,25.44802917127072,1,3.23477664703473,-0.41712241391479665,0.41712241391479665
raw_CU_diffT/TC23LFP09/TC23LFP09_25deg.parquet,TC23LFP09_25deg.parquet,TC23LFP09,LFP,lithium-ion,25.0,,25.0,discharge,77,0.0180695289289389,1.409413837846461,0.7846355207588702,3.2303898626667,25.4084226519337,1,3.2303898626667,-0.4266051582129933,0.4266051582129933
raw_CU_diffT/TC23LFP09/TC23LFP09_25deg.parquet,TC23LFP09_25deg.parquet,TC23LFP09,LFP,lithium-ion,25.0,,25.0,discharge,78,0.0180694072333351,1.427483245079796,0.7946949499865522,3.2261938080538,25.43668872928177,1,3.2261938080538,-0.45504720332493775,0.45504720332493775
raw_CU_diffT/TC23LFP09/TC23LFP09_25deg.parquet,TC23LFP09_25deg.parquet,TC23LFP09,LFP,lithium-ion,25.0,,25.0,discharge,79,0.0180694003720084,1.4455526454518044,0.8047543753944613,3.22123483442037,25.441388149171274,1,3.22123483442037,-0.5118952497414568,0.5118952497414568
raw_CU_diffT/TC23LFP09/TC23LFP09_25deg.parquet,TC23LFP09_25deg.parquet,TC23LFP09,LFP,lithium-ion,25.0,,25.0,discharge,80,0.0180715654039936,1.463624210855798,0.8148150060984682,3.21589440127668,25.397673397790054,1,3.21589440127668,-0.5591933082905314,0.5591933082905314
raw_CU_diffT/TC23LFP09/TC23LFP09_25deg.parquet,TC23LFP09_25deg.parquet,TC23LFP09,LFP,lithium-ion,25.0,,25.0,discharge,81,0.0180755923092457,1.4816998031650437,0.8248778786230213,3.2099817788676,25.417619696132597,1,3.2099817788676,-0.5780434076585266,0.5780434076585266
raw_CU_diffT/TC23LFP09/TC23LFP09_25deg.parquet,TC23LFP09_25deg.parquet,TC23LFP09,LFP,lithium-ion,25.0,,25.0,discharge,82,0.0180786797849062,1.49977848294995,0.8349424699777771,3.20425988621365,25.46514022099448,1,3.20425988621365,-0.5022263520492629,0.5022263520492629
raw_CU_diffT/TC23LFP09/TC23LFP09_25deg.parquet,TC23LFP09_25deg.parquet,TC23LFP09,LFP,lithium-ion,25.0,,25.0,discharge,83,0.0180751374770521,1.517853620427002,0.8450050892924599,3.19987310184561,25.435878839779008,1,3.19987310184561,-0.36957876456872896,0.36957876456872896
raw_CU_diffT/TC23LFP09/TC23LFP09_25deg.parquet,TC23LFP09_25deg.parquet,TC23LFP09,LFP,lithium-ion,25.0,,25.0,discharge,84,0.0180796855179928,1.5359333059449949,0.8550702405494126,3.19682142576351,25.471316408839776,1,3.19682142576351,-0.2463519226892572,0.2463519226892572
raw_CU_diffT/TC23LFP09/TC23LFP09_25deg.parquet,TC23LFP09_25deg.parquet,TC23LFP09,LFP,lithium-ion,25.0,,25.0,discharge,85,0.0180774503752102,1.5540107563202048,0.8651341474788483,3.19491412821219,25.4885873480663,1,3.19491412821219,-0.18952096087690506,0.18952096087690506
raw_CU_diffT/TC23LFP09/TC23LFP09_25deg.parquet,TC23LFP09_25deg.parquet,TC23LFP09,LFP,lithium-ion,25.0,,25.0,discharge,86,0.0180769999930639,1.5720877563132687,0.875197803675802,3.19300683066087,25.49518643646409,1,3.19300683066087,-0.18003777716563718,0.18003777716563718
raw_CU_diffT/TC23LFP09/TC23LFP09_25deg.parquet,TC23LFP09_25deg.parquet,TC23LFP09,LFP,lithium-ion,25.0,,25.0,discharge,87,0.018079105159745,1.5901668614730138,0.8852626318412087,3.19129026286469,25.503369640883975,1,3.19129026286469,-0.18004352346088126,0.18004352346088126
raw_CU_diffT/TC23LFP09/TC23LFP09_25deg.parquet,TC23LFP09_25deg.parquet,TC23LFP09,LFP,lithium-ion,25.0,,25.0,discharge,88,0.0180759562102056,1.6082428176832193,0.895325706953257,3.18938296531337,25.50395162534436,1,3.18938296531337,-0.2463786107949204,0.2463786107949204
raw_CU_diffT/TC23LFP09/TC23LFP09_25deg.parquet,TC23LFP09_25deg.parquet,TC23LFP09,LFP,lithium-ion,25.0,,25.0,discharge,89,0.0180775560649073,1.6263203737481269,0.9053896727212596,3.18633128923126,25.51368953038674,1,3.18633128923126,-0.4169652087809368,0.4169652087809368
raw_CU_diffT/TC23LFP09/TC23LFP09_25deg.parquet,TC23LFP09_25deg.parquet,TC23LFP09,LFP,lithium-ion,25.0,,25.0,discharge,90,0.0180760566006116,1.6443964303487382,0.915452803721704,3.18099085608757,25.53021834254144,1,3.18099085608757,-0.7864864316927651,0.7864864316927651
raw_CU_diffT/TC23LFP09/TC23LFP09_25deg.parquet,TC23LFP09_25deg.parquet,TC23LFP09,LFP,lithium-ion,25.0,,25.0,discharge,91,0.018078184399128,1.6624746147478662,0.925517119289982,3.17050071955532,25.543112837465568,1,3.17050071955532,-1.5257572593244504,1.5257572593244504
raw_CU_diffT/TC23LFP09/TC23LFP09_25deg.parquet,TC23LFP09_25deg.parquet,TC23LFP09,LFP,lithium-ion,25.0,,25.0,discharge,92,0.0180753634291769,1.680549978177043,0.9355798643945912,3.15028336551136,25.566237127071822,1,3.15028336551136,-2.5586028707633375,2.5586028707633375
raw_CU_diffT/TC23LFP09/TC23LFP09_25deg.parquet,TC23LFP09_25deg.parquet,TC23LFP09,LFP,lithium-ion,25.0,,25.0,discharge,93,0.0180772771924892,1.6986272553695323,0.9456436749113832,3.11900368566975,25.5869685359116,1,3.11900368566975,-3.6672699266545408,3.6672699266545408
raw_CU_diffT/TC23LFP09/TC23LFP09_25deg.parquet,TC23LFP09_25deg.parquet,TC23LFP09,LFP,lithium-ion,25.0,,25.0,discharge,94,0.0180769003090477,1.71670415567858,0.9557072756131956,3.07647095027536,25.609901519337026,1,3.07647095027536,-4.927669996291968,4.927669996291968
raw_CU_diffT/TC23LFP09/TC23LFP09_25deg.parquet,TC23LFP09_25deg.parquet,TC23LFP09,LFP,lithium-ion,25.0,,25.0,discharge,95,0.0180766920862429,1.734780847764823,0.9657707603951806,3.01982421300123,25.638934889502764,1,3.01982421300123,-6.651724866753796,6.651724866753796
raw_CU_diffT/TC23LFP09/TC23LFP09_25deg.parquet,TC23LFP09_25deg.parquet,TC23LFP09,LFP,lithium-ion,25.0,,25.0,discharge,96,0.0180794232432359,1.752860271008059,0.9758357656410152,2.94257866217286,25.647178701657456,1,2.94257866217286,-9.570732845060633,9.570732845060633
raw_CU_diffT/TC23LFP09/TC23LFP09_25deg.parquet,TC23LFP09_25deg.parquet,TC23LFP09,LFP,lithium-ion,25.0,,25.0,discharge,97,0.0180764793429031,1.770936750350962,0.9858991319865432,2.82718716031815,25.67789063535912,1,2.82718716031815,-17.065830362681652,17.065830362681652
raw_CU_diffT/TC23LFP09/TC23LFP09_25deg.parquet,TC23LFP09_25deg.parquet,TC23LFP09,LFP,lithium-ion,25.0,,25.0,discharge,98,0.0149138902790512,1.7858506406300132,0.9942018517069088,2.64713827147376,25.681299640883974,1,2.64713827147376,-25.045605517731474,25.045605517731474
raw_CU_diffT/TC23LFP09/TC23LFP09_25deg.parquet,TC23LFP09_25deg.parquet,TC23LFP09,LFP,lithium-ion,25.0,,25.0,discharge,99,0.0032947657410339,1.789145406371047,0.9960360824797134,2.59983729220108,25.53614129834254,1,2.59983729220108,-20.466518409594983,20.466518409594983
raw_CU_diffT/TC23LFP09/TC23LFP09_25deg.parquet,TC23LFP09_25deg.parquet,TC23LFP09,LFP,lithium-ion,25.0,,25.0,discharge,100,0.0019848554550724,1.7911302618261191,0.9971410724065908,2.58076431668791,25.469129613259668,1,2.58076431668791,-14.631641268865678,14.631641268865678
raw_CU_diffT/TC23LFP09/TC23LFP09_25deg.parquet,TC23LFP09_25deg.parquet,TC23LFP09,LFP,lithium-ion,25.0,,25.0,discharge,101,0.0015530003002679,1.7926832621263873,0.998005644022548,2.5698927206454,25.442468760330573,1,2.5698927206454,-11.901404220529002,11.901404220529002
raw_CU_diffT/TC23LFP09/TC23LFP09_25deg.parquet,TC23LFP09_25deg.parquet,TC23LFP09,LFP,lithium-ion,25.0,,25.0,discharge,102,0.0013311456379846,1.7940144077643718,0.998746706812496,2.5615006114196,25.43388715469613,1,2.5615006114196,-10.999543871864262,10.999543871864262
raw_CU_diffT/TC23LFP09/TC23LFP09_25deg.parquet,TC23LFP09_25deg.parquet,TC23LFP09,LFP,lithium-ion,25.0,,25.0,discharge,103,0.001183513150278,1.7951979209146498,0.999405581042376,2.55444361047972,25.423103425414364,1,2.55444361047972,-11.6586313403036,11.6586313403036
raw_CU_diffT/TC23LFP09/TC23LFP09_25deg.parquet,TC23LFP09_25deg.parquet,TC23LFP09,LFP,lithium-ion,25.0,,25.0,discharge,104,0.0010677343584232,1.796265655273073,1.0,2.54700515002958,25.43701696969697,1,2.54700515002958,-12.513834484473545,12.513834484473545
raw_CU_diffT/TC23LFP09/TC23LFP09_25deg.parquet,TC23LFP09_25deg.parquet,TC23LFP09,LFP,lithium-ion,25.0,,25.0,discharge,0,0.0180701269630248,0.0180701269630248,0.0100598299087769,3.33414684945838,25.49906687845304,5,3.3256275870624936,-0.10587150459142365,0.10587150459142365
raw_CU_diffT/TC23LFP09/TC23LFP09_25deg.parquet,TC23LFP09_25deg.parquet,TC23LFP09,LFP,lithium-ion,25.0,,25.0,discharge,1,0.0180677257174227,0.0361378526804475,0.0201183230188486,3.32155868561968,25.513748701657452,5,3.324562679263008,-0.08279895681400262,0.08279895681400262
raw_CU_diffT/TC23LFP09/TC23LFP09_25deg.parquet,TC23LFP09_25deg.parquet,TC23LFP09,LFP,lithium-ion,25.0,,25.0,discharge,2,0.0180697378013765,0.054207590481824,0.0301779362772391,3.32117722610942,25.53002287292818,5,3.323961880534342,-0.15499563371716363,0.15499563371716363
raw_CU_diffT/TC23LFP09/TC23LFP09_25deg.parquet,TC23LFP09_25deg.parquet,TC23LFP09,LFP,lithium-ion,25.0,,25.0,discharge,3,0.0180699417488189,0.0722775322306429,0.0402376630753178,3.32136795586455,25.542580193370167,5,3.3214442477666024,-0.1251329706085187,0.1251329706085187
raw_CU_diffT/TC23LFP09/TC23LFP09_25deg.parquet,TC23LFP09_25deg.parquet,TC23LFP09,LFP,lithium-ion,25.0,,25.0,discharge,4,0.0180695717997318,0.0903471040303747,0.0502971839188451,3.32155868561968,25.54170256906077,5,3.321444247766602,0.003792640508521572,0.003792640508521572
raw_CU_diffT/TC23LFP09/TC23LFP09_25deg.parquet,TC23LFP09_25deg.parquet,TC23LFP09,LFP,lithium-ion,25.0,,25.0,discharge,5,0.0180676156137516,0.1084147196441263,0.0603556157330441,3.32155868561968,25.547034502762436,5,3.3215205396686542,0.007584396837813756,0.007584396837813756
raw_CU_diffT/TC23LFP09/TC23LFP09_25deg.parquet,TC23LFP09_25deg.parquet,TC23LFP09,LFP,lithium-ion,25.0,,25.0,discharge,6,0.0180698722923653,0.1264845919364915,0.0704153038639839,3.32155868561968,25.547413480662986,5,3.3215968315707065,0.003791921306600443,0.003791921306600443
raw_CU_diffT/TC23LFP09/TC23LFP09_25deg.parquet,TC23LFP09_25deg.parquet,TC23LFP09,LFP,lithium-ion,25.0,,25.0,discharge,7,0.0180694883458043,0.1445540802822958,0.0804747782478312,3.32155868561968,25.5410367679558,5,3.321596831570706,-2.842170943040401e-14,2.842170943040401e-14
raw_CU_diffT/TC23LFP09/TC23LFP09_25deg.parquet,TC23LFP09_25deg.parquet,TC23LFP09,LFP,lithium-ion,25.0,,25.0,discharge,8,0.0180682130773792,0.1626222933596751,0.0905335426763213,3.32174941537481,25.54124425414365,5,3.321596831570706,-2.842170943040401e-14,2.842170943040401e-14
raw_CU_diffT/TC23LFP09/TC23LFP09_25deg.parquet,TC23LFP09_25deg.parquet,TC23LFP09,LFP,lithium-ion,25.0,,25.0,discharge,9,0.0180695756661059,0.180691869025781,0.1005930656722998,3.32155868561968,25.54576715469613,5,3.321596831570706,2.842170943040401e-14,2.842170943040401e-14
raw_CU_diffT/TC23LFP09/TC23LFP09_25deg.parquet,TC23LFP09_25deg.parquet,TC23LFP09,LFP,lithium-ion,25.0,,25.0,discharge,10,0.0180678019029734,0.1987596709287544,0.1106516011956697,3.32155868561968,25.546468453038678,5,3.321596831570706,-0.003791846102672025,0.003791846102672025
raw_CU_diffT/TC23LFP09/TC23LFP09_25deg.parquet,TC23LFP09_25deg.parquet,TC23LFP09,LFP,lithium-ion,25.0,,25.0,discharge,11,0.0180695490142079,0.2168292199429623,0.120711109354256,3.32155868561968,25.541364613259663,5,3.3215205396686542,-0.007583942573944569,0.007583942573944569
raw_CU_diffT/TC23LFP09/TC23LFP09_25deg.parquet,TC23LFP09_25deg.parquet,TC23LFP09,LFP,lithium-ion,25.0,,25.0,discharge,12,0.0180701031943903,0.2348993231373526,0.1307709260307839,3.32155868561968,25.542967486187845,5,3.321444247766602,-0.007583972155771335,0.007583972155771335
raw_CU_diffT/TC23LFP09/TC23LFP09_25deg.parquet,TC23LFP09_25deg.parquet,TC23LFP09,LFP,lithium-ion,25.0,,25.0,discharge,13,0.0180694080586843,0.2529687311960369,0.1408303557179464,3.32136795586455,25.545901988950277,5,3.32136795586455,-0.011376051845815027,0.011376051845815027
raw_CU_diffT/TC23LFP09/TC23LFP09_25deg.parquet,TC23LFP09_25deg.parquet,TC23LFP09,LFP,lithium-ion,25.0,,25.0,discharge,14,0.0180696466930661,0.271038377889103,0.1508899182553813,3.32117722610942,25.543120552486183,5,3.3212153720604443,-0.015167842670649634,0.015167842670649634
raw_CU_diffT/TC23LFP09/TC23LFP09_25deg.parquet,TC23LFP09_25deg.parquet,TC23LFP09,LFP,lithium-ion,25.0,,25.0,discharge,15,0.0180701067190574,0.2891084846081604,0.1609497368941285,3.32117722610942,25.553182651933703,5,3.321062788256338,-0.017063660426202887,0.017063660426202887
raw_CU_diffT/TC23LFP09/TC23LFP09_25deg.parquet,TC23LFP09_25deg.parquet,TC23LFP09,LFP,lithium-ion,25.0,,25.0,discharge,16,0.0180700120498467,0.3071784966580071,0.1710095028295294,3.32079576659915,25.55105839779005,5,3.320872058501206,-0.020855664975670152,0.020855664975670152
raw_CU_diffT/TC23LFP09/TC23LFP09_25deg.parquet,TC23LFP09_25deg.parquet,TC23LFP09,LFP,lithium-ion,25.0,,25.0,discharge,17,0.018069957036341,0.3252484536943481,0.1810692381383326,3.32079576659915,25.56011933701657,5,3.320643182795048,-0.02654374048515251,0.02654374048515251
raw_CU_diffT/TC23LFP09/TC23LFP09_25deg.parquet,TC23LFP09_25deg.parquet,TC23LFP09,LFP,lithium-ion,25.0,,25.0,discharge,18,0.0180698153260602,0.3433182690204083,0.1911288945555306,3.32041430708889,25.557208287292816,5,3.320338015186836,-0.030337284608464188,0.030337284608464188
raw_CU_diffT/TC23LFP09/TC23LFP09_25deg.parquet,TC23LFP09_25deg.parquet,TC23LFP09,LFP,lithium-ion,25.0,,25.0,discharge,19,0.0180680330985852,0.3613863021189935,0.2011875587879314,3.32003284757863,25.55594486187845,5,3.320032847578626,-0.03792129867645144,0.03792129867645144
raw_CU_diffT/TC23LFP09/TC23LFP09_25deg.parquet,TC23LFP09_25deg.parquet,TC23LFP09,LFP,lithium-ion,25.0,,25.0,discharge,20,0.0180695151023773,0.3794558172213708,0.2112470480674446,3.31965138806836,25.54592903314917,5,3.3195750961663095,-0.04740290612340914,0.04740290612340914
raw_CU_diffT/TC23LFP09/TC23LFP09_25deg.parquet,TC23LFP09_25deg.parquet,TC23LFP09,LFP,lithium-ion,25.0,,25.0,discharge,21,0.01806778631587,0.3975236035372408,0.2213055749133099,3.3192699285581,25.55263781767956,5,3.319079198802968,-0.05498659121545302,0.05498659121545302
raw_CU_diffT/TC23LFP09/TC23LFP09_25deg.parquet,TC23LFP09_25deg.parquet,TC23LFP09,LFP,lithium-ion,25.0,,25.0,discharge,22,0.0180695288223574,0.4155931323595982,0.2313650718308805,3.31850700953757,25.55756364640884,5,3.3184688635865456,-0.06636085510280054,0.06636085510280054
raw_CU_diffT/TC23LFP09/TC23LFP09_25deg.parquet,TC23LFP09_25deg.parquet,TC23LFP09,LFP,lithium-ion,25.0,,25.0,discharge,23,0.0180694052288918,0.43366253758849,0.2414244999426677,3.31793482027218,25.5571264917127,5,3.3177440905170466,-0.08152730672372854,0.08152730672372854
raw_CU_diffT/TC23LFP09/TC23LFP09_25deg.parquet,TC23LFP09_25deg.parquet,TC23LFP09,LFP,lithium-ion,25.0,,25.0,discharge,24,0.0180701154808709,0.4517326530693609,0.2514843234592087,3.31698117149652,25.55223226519337,5,3.3168285876924144,-0.09859069123891118,0.09859069123891118
raw_CU_diffT/TC23LFP09/TC23LFP09_25deg.parquet,TC23LFP09_25deg.parquet,TC23LFP09,LFP,lithium-ion,25.0,,25.0,discharge,25,0.0180697924962977,0.4698024455656586,0.2615439671668376,3.31602752272086,25.552552430939237,5,3.315760501063676,-0.11944827540239089,0.11944827540239089
raw_CU_diffT/TC23LFP09/TC23LFP09_25deg.parquet,TC23LFP09_25deg.parquet,TC23LFP09,LFP,lithium-ion,25.0,,25.0,discharge,26,0.0180695554110397,0.4878720009766983,0.2716034788866075,3.31469241443494,25.560484530386745,5,3.3144253927777543,-0.14409722285938642,0.14409722285938642
raw_CU_diffT/TC23LFP09/TC23LFP09_25deg.parquet,TC23LFP09_25deg.parquet,TC23LFP09,LFP,lithium-ion,25.0,,25.0,discharge,27,0.0180695217542305,0.5059415227309288,0.2816629718692775,3.31316657639388,25.552034861878457,5,3.312861408785674,-0.17253508365320158,0.17253508365320158
raw_CU_diffT/TC23LFP09/TC23LFP09_25deg.parquet,TC23LFP09_25deg.parquet,TC23LFP09,LFP,lithium-ion,25.0,,25.0,discharge,28,0.0180699617128313,0.5240114844437601,0.291722709781532,3.31125927884257,25.55569124309392,5,3.3109541112343566,-0.20287113763438924,0.20287113763438924
raw_CU_diffT/TC23LFP09/TC23LFP09_25deg.parquet,TC23LFP09_25deg.parquet,TC23LFP09,LFP,lithium-ion,25.0,,25.0,discharge,29,0.0180696157267721,0.5420811001705322,0.3017822550797052,3.30916125153612,25.548983646408843,5,3.3087797920258537,-0.22941387464601348,0.22941387464601348
raw_CU_diffT/TC23LFP09/TC23LFP09_25deg.parquet,TC23LFP09_25deg.parquet,TC23LFP09,LFP,lithium-ion,25.0,,25.0,discharge,30,0.0180700476558686,0.5601511478264009,0.3118420408373533,3.30649103496427,25.55534475138122,5,3.3063384511601677,-0.2521631343261106,0.2521631343261106
raw_CU_diffT/TC23LFP09/TC23LFP09_25deg.parquet,TC23LFP09_25deg.parquet,TC23LFP09,LFP,lithium-ion,25.0,,25.0,discharge,31,0.0180700295815109,0.5782211774079118,0.3219018165328163,3.30382081839243,25.54874820441989,5,3.303706380539348,-0.2692301537672961,0.2692301537672961
raw_CU_diffT/TC23LFP09/TC23LFP09_25deg.parquet,TC23LFP09_25deg.parquet,TC23LFP09,LFP,lithium-ion,25.0,,25.0,discharge,32,0.0180696198761863,0.5962907972840981,0.3319613641410119,3.30095987206545,25.54958102209945,5,3.3009217261144235,-0.2768163449646579,0.2768163449646579
raw_CU_diffT/TC23LFP09/TC23LFP09_25deg.parquet,TC23LFP09_25deg.parquet,TC23LFP09,LFP,lithium-ion,25.0,,25.0,discharge,33,0.0180697136303041,0.6143605109144021,0.342020963943112,3.29809892573847,25.551740359116025,5,3.2981370716895,-0.274932196479142,0.274932196479142
raw_CU_diffT/TC23LFP09/TC23LFP09_25deg.parquet,TC23LFP09_25deg.parquet,TC23LFP09,LFP,lithium-ion,25.0,,25.0,discharge,34,0.0180680387588052,0.6324285496732074,0.3520796313266168,3.2952379794115,25.55502337016575,5,3.2953905632156024,-0.2654488495638816,0.2654488495638816
raw_CU_diffT/TC23LFP09/TC23LFP09_25deg.parquet,TC23LFP09_25deg.parquet,TC23LFP09,LFP,lithium-ion,25.0,,25.0,discharge,35,0.018070262297406,0.6504988119706134,0.3621395365774685,3.29256776283965,25.545507900552487,5,3.29279663854581,-0.24457959454957745,0.24457959454957745
raw_CU_diffT/TC23LFP09/TC23LFP09_25deg.parquet,TC23LFP09_25deg.parquet,TC23LFP09,LFP,lithium-ion,25.0,,25.0,discharge,36,0.0180697069459584,0.6685685189165719,0.3721991326583229,3.29008827602294,25.543448977900557,5,3.290469735533204,-0.2142480969229723,0.2142480969229723
raw_CU_diffT/TC23LFP09/TC23LFP09_25deg.parquet,TC23LFP09_25deg.parquet,TC23LFP09,LFP,lithium-ion,25.0,,25.0,discharge,37,0.0180696454521781,0.68663816436875,0.3822586945049425,3.28799024871649,25.53491629834254,5,3.2884861460798342,-0.18011813452633874,0.18011813452633874
raw_CU_diffT/TC23LFP09/TC23LFP09_25deg.parquet,TC23LFP09_25deg.parquet,TC23LFP09,LFP,lithium-ion,25.0,,25.0,discharge,38,0.0180702153895382,0.7047083797582883,0.3923185736416903,3.28646441067544,25.5339476519337,5,3.286845870185702,-0.14598970341674544,0.14598970341674544
raw_CU_diffT/TC23LFP09/TC23LFP09_25deg.parquet,TC23LFP09_25deg.parquet,TC23LFP09,LFP,lithium-ion,25.0,,25.0,discharge,39,0.01806958411754,0.7227779638758283,0.4023781013426712,3.28532003214465,25.52678389502762,5,3.2855489078508056,-0.11376006132260841,0.11376006132260841
raw_CU_diffT/TC23LFP09/TC23LFP09_25deg.parquet,TC23LFP09_25deg.parquet,TC23LFP09,LFP,lithium-ion,25.0,,25.0,discharge,40,0.0180698443401718,0.740847808216,0.4124377739123306,3.28436638336899,25.52357011049724,5,3.2845571131241202,-0.0891152814540419,0.0891152814540419
raw_CU_diffT/TC23LFP09/TC23LFP09_25deg.parquet,TC23LFP09_25deg.parquet,TC23LFP09,LFP,lithium-ion,25.0,,25.0,discharge,41,0.0180677602738717,0.7589155684898717,0.4224962862603413,3.28360346434846,25.52484251381215,5,3.2837560481525663,-0.07205200893847064,0.07205200893847064
raw_CU_diffT/TC23LFP09/TC23LFP09_25deg.parquet,TC23LFP09_25deg.parquet,TC23LFP09,LFP,lithium-ion,25.0,,25.0,discharge,42,0.0180701004578993,0.776985668947771,0.4325561014134357,3.28303127508306,25.521349502762437,5,3.283107566985118,-0.0587754945748884,0.0587754945748884
raw_CU_diffT/TC23LFP09/TC23LFP09_25deg.parquet,TC23LFP09_25deg.parquet,TC23LFP09,LFP,lithium-ion,25.0,,25.0,discharge,43,0.0180694660987038,0.7950551350464747,0.4426155634120881,3.28245908581767,25.52309787292817,5,3.282573523670748,-0.047400588565352564,0.047400588565352564
raw_CU_diffT/TC23LFP09/TC23LFP09_25deg.parquet,TC23LFP09_25deg.parquet,TC23LFP09,LFP,lithium-ion,25.0,,25.0,discharge,44,0.0180694629516933,0.813124597998168,0.4526750236587665,3.28207762630741,25.51411091160221,5,3.2821539182094583,-0.039816446091776925,0.039816446091776925
raw_CU_diffT/TC23LFP09/TC23LFP09_25deg.parquet,TC23LFP09_25deg.parquet,TC23LFP09,LFP,lithium-ion,25.0,,25.0,discharge,45,0.0180695157214558,0.8311941137196238,0.4627345132829272,3.28169616679714,25.51958875690608,5,3.2817724586991956,-0.03602558366557673,0.03602558366557673
raw_CU_diffT/TC23LFP09/TC23LFP09_25deg.parquet,TC23LFP09_25deg.parquet,TC23LFP09,LFP,lithium-ion,25.0,,25.0,discharge,46,0.0180681282045566,0.8492622419241804,0.4727932304618235,3.28150543704201,25.517433314917128,5,3.2814291451399575,-0.03412942095522453,0.03412942095522453
raw_CU_diffT/TC23LFP09/TC23LFP09_25deg.parquet,TC23LFP09_25deg.parquet,TC23LFP09,LFP,lithium-ion,25.0,,25.0,discharge,47,0.0180697458442617,0.8673319877684421,0.4828528481977729,3.28112397753175,25.518236961325965,5,3.2810858315807203,-0.03602369841928521,0.03602369841928521
raw_CU_diffT/TC23LFP09/TC23LFP09_25deg.parquet,TC23LFP09_25deg.parquet,TC23LFP09,LFP,lithium-ion,25.0,,25.0,discharge,48,0.0180699172103781,0.8854019049788202,0.4929125613350432,3.28074251802148,25.512220966850823,5,3.2807043720704563,-0.03981599883866238,0.03981599883866238
raw_CU_diffT/TC23LFP09/TC23LFP09_25deg.parquet,TC23LFP09_25deg.parquet,TC23LFP09,LFP,lithium-ion,25.0,,25.0,discharge,49,0.0180695019447655,0.9034714069235856,0.5029720432895755,3.28036105851122,25.51629508287293,5,3.280284766609166,-0.04360758639140272,0.04360758639140272
raw_CU_diffT/TC23LFP09/TC23LFP09_25deg.parquet,TC23LFP09_25deg.parquet,TC23LFP09,LFP,lithium-ion,25.0,,25.0,discharge,50,0.0180701619997799,0.9215415689233656,0.5130318927036829,3.27978886924582,25.516517651933704,5,3.27982701519685,-0.04550331761538473,0.04550331761538473
raw_CU_diffT/TC23LFP09/TC23LFP09_25deg.parquet,TC23LFP09_25deg.parquet,TC23LFP09,LFP,lithium-ion,25.0,,25.0,discharge,51,0.0180697585111309,0.9396113274344966,0.5230915174914116,3.27940740973556,25.51542712707182,5,3.2793692637845338,-0.04739993882418503,0.04739993882418503
raw_CU_diffT/TC23LFP09/TC23LFP09_25deg.parquet,TC23LFP09_25deg.parquet,TC23LFP09,LFP,lithium-ion,25.0,,25.0,discharge,52,0.0180696734769517,0.9576810009114484,0.5331510949397177,3.27883522047017,25.519483839779006,5,3.278873366421192,-0.04929579673191142,0.04929579673191142
raw_CU_diffT/TC23LFP09/TC23LFP09_25deg.parquet,TC23LFP09_25deg.parquet,TC23LFP09,LFP,lithium-ion,25.0,,25.0,discharge,53,0.01806985408563,0.9757508549970784,0.5432107729347763,3.2784537609599,25.524969033149173,5,3.27837746905785,-0.053087217509727225,0.053087217509727225
raw_CU_diffT/TC23LFP09/TC23LFP09_25deg.parquet,TC23LFP09_25deg.parquet,TC23LFP09,LFP,lithium-ion,25.0,,25.0,discharge,54,0.0180700317603931,0.9938208867574714,0.5532705498432459,3.27788157169451,25.524370359116016,5,3.2778052797924544,-0.0587756958317982,0.0587756958317982
raw_CU_diffT/TC23LFP09/TC23LFP09_25deg.parquet,TC23LFP09_25deg.parquet,TC23LFP09,LFP,lithium-ion,25.0,,25.0,discharge,55,0.0180695639961599,1.0118904507536313,0.5633300663424425,3.27730938242911,25.524860248618783,5,3.277194944576032,-0.06635920313834731,0.06635920313834731
raw_CU_diffT/TC23LFP09/TC23LFP09_25deg.parquet,TC23LFP09_25deg.parquet,TC23LFP09,LFP,lithium-ion,25.0,,25.0,discharge,56,0.0180701483607936,1.029960599114425,0.5733899081635827,3.27654646340858,25.524261602209943,5,3.2764701715065323,-0.07773473980233803,0.07773473980233803
raw_CU_diffT/TC23LFP09/TC23LFP09_25deg.parquet,TC23LFP09_25deg.parquet,TC23LFP09,LFP,lithium-ion,25.0,,25.0,discharge,57,0.0180698584815196,1.0480304575959445,0.5834495886058793,3.27578354438806,25.530901850828727,5,3.275630960583952,-0.08721968802183255,0.08721968802183255
raw_CU_diffT/TC23LFP09/TC23LFP09_25deg.parquet,TC23LFP09_25deg.parquet,TC23LFP09,LFP,lithium-ion,25.0,,25.0,discharge,58,0.0180681414066345,1.066098599002579,0.5935083131345112,3.2748298956124,25.52328334254144,5,3.27471545775932,-0.09290786159999698,0.09290786159999698
raw_CU_diffT/TC23LFP09/TC23LFP09_25deg.parquet,TC23LFP09_25deg.parquet,TC23LFP09,LFP,lithium-ion,25.0,,25.0,discharge,59,0.0180696726761731,1.0841682716787522,0.6035678901370155,3.27368551708161,25.52756127071823,5,3.2737618089836618,-0.1042866737727195,0.1042866737727195
raw_CU_diffT/TC23LFP09/TC23LFP09_25deg.parquet,TC23LFP09_25deg.parquet,TC23LFP09,LFP,lithium-ion,25.0,,25.0,discharge,60,0.0180677440134618,1.102236015692214,0.6136263934326848,3.27273186830595,25.534807375690605,5,3.2726174304528697,-0.11945423405339284,0.11945423405339284
raw_CU_diffT/TC23LFP09/TC23LFP09_25deg.parquet,TC23LFP09_25deg.parquet,TC23LFP09,LFP,lithium-ion,25.0,,25.0,discharge,61,0.0180695743602087,1.1203055900524226,0.6236859157016565,3.27177821953029,25.51097240331492,5,3.271358614069,-0.13271914177070698,0.13271914177070698
raw_CU_diffT/TC23LFP09/TC23LFP09_25deg.parquet,TC23LFP09_25deg.parquet,TC23LFP09,LFP,lithium-ion,25.0,,25.0,discharge,62,0.0180699903460128,1.1383755803984354,0.6337456695543047,3.2700616517341,25.319786850828727,5,3.269947213881024,-0.1478931600756539,0.1478931600756539
raw_CU_diffT/TC23LFP09/TC23LFP09_25deg.parquet,TC23LFP09_25deg.parquet,TC23LFP09,LFP,lithium-ion,25.0,,25.0,discharge,63,0.0180683007247548,1.1564438811231903,0.6438044827770115,3.26853581369305,25.319289254143648,5,3.2683832298889444,-0.16495736513786596,0.16495736513786596
raw_CU_diffT/TC23LFP09/TC23LFP09_25deg.parquet,TC23LFP09_25deg.parquet,TC23LFP09,LFP,lithium-ion,25.0,,25.0,discharge,64,0.0180697373863087,1.174513618509499,0.6538640958043294,3.26662851614173,25.344897651933703,5,3.266628516141732,-0.17822521618387555,0.17822521618387555
raw_CU_diffT/TC23LFP09/TC23LFP09_25deg.parquet,TC23LFP09_25deg.parquet,TC23LFP09,LFP,lithium-ion,25.0,,25.0,discharge,65,0.0180694085452325,1.1925830270547315,0.6639235257623584,3.26491194834555,25.376850883977895,5,3.2647975104924685,-0.18582023740739828,0.18582023740739828
raw_CU_diffT/TC23LFP09/TC23LFP09_25deg.parquet,TC23LFP09_25deg.parquet,TC23LFP09,LFP,lithium-ion,25.0,,25.0,discharge,66,0.0180676614742335,1.210650688528965,0.6739819831075703,3.26300465079423,25.38837602209945,5,3.26289021294115,-0.19340003892705226,0.19340003892705226
raw_CU_diffT/TC23LFP09/TC23LFP09_25deg.parquet,TC23LFP09_25deg.parquet,TC23LFP09,LFP,lithium-ion,25.0,,25.0,discharge,67,0.0180701188534826,1.2287208073824476,0.6840418085016797,3.26090662348778,25.40378256906077,5,3.26090662348778,-0.20287056103808254,0.20287056103808254
raw_CU_diffT/TC23LFP09/TC23LFP09_25deg.parquet,TC23LFP09_25deg.parquet,TC23LFP09,LFP,lithium-ion,25.0,,25.0,discharge,68,0.0180695480513041,1.2467903554337516,0.6941013161242073,3.25899932593646,25.421011519337014,5,3.25880859618133,-0.21614691024740296,0.21614691024740296
raw_CU_diffT/TC23LFP09/TC23LFP09_25deg.parquet,TC23LFP09_25deg.parquet,TC23LFP09,LFP,lithium-ion,25.0,,25.0,discharge,69,0.0180693572915712,1.2648597127253227,0.7041607175487834,3.25671056887488,25.40617002762431,5,3.256557985070774,-0.22941901593020475,0.22941901593020475
raw_CU_diffT/TC23LFP09/TC23LFP09_25deg.parquet,TC23LFP09_25deg.parquet,TC23LFP09,LFP,lithium-ion,25.0,,25.0,discharge,70,0.0180695372430542,1.2829292499683769,0.7142202191542446,3.2544218118133,25.441895138121545,5,3.2541929361071396,-0.24648316364400102,0.24648316364400102
raw_CU_diffT/TC23LFP09/TC23LFP09_25deg.parquet,TC23LFP09_25deg.parquet,TC23LFP09,LFP,lithium-ion,25.0,,25.0,discharge,71,0.0180693909507184,1.3009986409190952,0.7242796393172223,3.25175159524145,25.44607991712708,5,3.251599011437348,-0.2692364434150534,0.2692364434150534
raw_CU_diffT/TC23LFP09/TC23LFP09_25deg.parquet,TC23LFP09_25deg.parquet,TC23LFP09,LFP,lithium-ion,25.0,,25.0,discharge,72,0.0180693911398614,1.3190680320589567,0.734339059585498,3.24908137866961,25.43305229281768,5,3.248776211061398,-0.2957803967007351,0.2957803967007351
raw_CU_diffT/TC23LFP09/TC23LFP09_25deg.parquet,TC23LFP09_25deg.parquet,TC23LFP09,LFP,lithium-ion,25.0,,25.0,discharge,73,0.018069444706009,1.3371374767649655,0.744398509674612,3.2460297025875,25.42481718232044,5,3.245648243077236,-0.3242200634434482,0.3242200634434482
raw_CU_diffT/TC23LFP09/TC23LFP09_25deg.parquet,TC23LFP09_25deg.parquet,TC23LFP09,LFP,lithium-ion,25.0,,25.0,discharge,74,0.018069478163158,1.3552069549281238,0.754457978389673,3.24259656699513,25.42645392265193,5,3.242253253435892,-0.3545752442494745,0.3545752442494745
raw_CU_diffT/TC23LFP09/TC23LFP09_25deg.parquet,TC23LFP09_25deg.parquet,TC23LFP09,LFP,lithium-ion,25.0,,25.0,discharge,75,0.0180677023616753,1.3732746572897991,0.7645164584973543,3.23878197189249,25.408625331491717,5,3.2385149502353103,-0.38301223158509856,0.38301223158509856
raw_CU_diffT/TC23LFP09/TC23LFP09_25deg.parquet,TC23LFP09_25deg.parquet,TC23LFP09,LFP,lithium-ion,25.0,,25.0,discharge,76,0.0180696516277227,1.391344308917522,0.7745760237819646,3.23477664703473,25.44802917127072,5,3.2345477713285704,-0.4095383466174951,0.4095383466174951
raw_CU_diffT/TC23LFP09/TC23LFP09_25deg.parquet,TC23LFP09_25deg.parquet,TC23LFP09,LFP,lithium-ion,25.0,,25.0,discharge,77,0.0180695289289389,1.409413837846461,0.7846355207588702,3.2303898626667,25.4084226519337,5,3.2302754248136183,-0.4398774866803308,0.4398774866803308
raw_CU_diffT/TC23LFP09/TC23LFP09_25deg.parquet,TC23LFP09_25deg.parquet,TC23LFP09,LFP,lithium-ion,25.0,,25.0,discharge,78,0.0180694072333351,1.427483245079796,0.7946949499865522,3.2261938080538,25.43668872928177,5,3.2256979106904557,-0.47400749566361355,0.47400749566361355
raw_CU_diffT/TC23LFP09/TC23LFP09_25deg.parquet,TC23LFP09_25deg.parquet,TC23LFP09,LFP,lithium-ion,25.0,,25.0,discharge,79,0.0180694003720084,1.4455526454518044,0.8047543753944613,3.22123483442037,25.441388149171274,5,3.2207389370570296,-0.5062081809568042,0.5062081809568042
raw_CU_diffT/TC23LFP09/TC23LFP09_25deg.parquet,TC23LFP09_25deg.parquet,TC23LFP09,LFP,lithium-ion,25.0,,25.0,discharge,80,0.0180715654039936,1.463624210855798,0.8148150060984682,3.21589440127668,25.397673397790054,5,3.21551294176642,-0.5212873809458927,0.5212873809458927
raw_CU_diffT/TC23LFP09/TC23LFP09_25deg.parquet,TC23LFP09_25deg.parquet,TC23LFP09,LFP,lithium-ion,25.0,,25.0,discharge,81,0.0180755923092457,1.4816998031650437,0.8248778786230213,3.2099817788676,25.417619696132597,5,3.210248800524782,-0.5041314858663668,0.5041314858663668
raw_CU_diffT/TC23LFP09/TC23LFP09_25deg.parquet,TC23LFP09_25deg.parquet,TC23LFP09,LFP,lithium-ion,25.0,,25.0,discharge,82,0.0180786797849062,1.49977848294995,0.8349424699777771,3.20425988621365,25.46514022099448,5,3.2053661187934095,-0.4510611091556882,0.4510611091556882
raw_CU_diffT/TC23LFP09/TC23LFP09_25deg.parquet,TC23LFP09_25deg.parquet,TC23LFP09,LFP,lithium-ion,25.0,,25.0,discharge,83,0.0180751374770521,1.517853620427002,0.8450050892924599,3.19987310184561,25.435878839779008,5,3.201170064180512,-0.37715284983843844,0.37715284983843844
raw_CU_diffT/TC23LFP09/TC23LFP09_25deg.parquet,TC23LFP09_25deg.parquet,TC23LFP09,LFP,lithium-ion,25.0,,25.0,discharge,84,0.0180796855179928,1.5359333059449949,0.8550702405494126,3.19682142576351,25.471316408839776,5,3.197775074539166,-0.2975208905369584,0.2975208905369584
raw_CU_diffT/TC23LFP09/TC23LFP09_25deg.parquet,TC23LFP09_25deg.parquet,TC23LFP09,LFP,lithium-ion,25.0,,25.0,discharge,85,0.0180774503752102,1.5540107563202048,0.8651341474788483,3.19491412821219,25.4885873480663,5,3.1951811498693745,-0.2331101680455845,0.2331101680455845
raw_CU_diffT/TC23LFP09/TC23LFP09_25deg.parquet,TC23LFP09_25deg.parquet,TC23LFP09,LFP,lithium-ion,25.0,,25.0,discharge,86,0.0180769999930639,1.5720877563132687,0.875197803675802,3.19300683066087,25.49518643646409,5,3.1930831225629257,-0.20846351696482657,0.20846351696482657
raw_CU_diffT/TC23LFP09/TC23LFP09_25deg.parquet,TC23LFP09_25deg.parquet,TC23LFP09,LFP,lithium-ion,25.0,,25.0,discharge,87,0.018079105159745,1.5901668614730138,0.8852626318412087,3.19129026286469,25.503369640883975,5,3.190985095256476,-0.24258867616018165,0.24258867616018165
