Repository: DNV007/delivered-energy-decomposition

# Three-term energy accounting for a cold commercial sodium-ion 18650 cell

This repository holds the analysis code and the derived data behind a reanalysis
of a public commercial-cell archive. No new measurements were made. The
manuscript reporting the work is not distributed here; what is here is
everything needed to regenerate its numbers from the raw archive and to check
them.

**Source data.** Droese, D., Schlösser, A., Otto, M. *Dataset: Evaluation of
Commercial Sodium-Ion Batteries by State-of-the-Art Lithium-Ion Battery
Configurations.* Technische Universität Berlin, DepositOnce, 2025.
DOI [10.14279/depositonce-25036](https://doi.org/10.14279/depositonce-25036),
CC BY 4.0.

File: data_processed/ocv/ocv_slope_points.csv (part 13 of 85)
member_path,file_name,cell_id,cell_family,chemistry_type,temperature_deg_c,voltage_v,ambient_temperature_from_file_deg_c,direction,segment_index,segment_capacity_ah,cumulative_capacity_ah,soc_fraction_by_capacity,ocv_voltage_v,ocv_temperature_mean_deg_c,smoothing_window_segments,smoothed_ocv_voltage_v,dv_dcapacity_fraction_v,abs_dv_dcapacity_fraction_v
raw_CU_diffT/TC23LFP09/TC23LFP09_25deg.parquet,TC23LFP09_25deg.parquet,TC23LFP09,LFP,lithium-ion,25.0,,25.0,discharge,88,0.0180759562102056,1.6082428176832193,0.895325706953257,3.18938296531337,25.50395162534436,5,3.188200440831552,-0.36198688102598453,0.36198688102598453
raw_CU_diffT/TC23LFP09/TC23LFP09_25deg.parquet,TC23LFP09_25deg.parquet,TC23LFP09,LFP,lithium-ion,25.0,,25.0,discharge,89,0.0180775560649073,1.6263203737481269,0.9053896727212596,3.18633128923126,25.51368953038674,5,3.1836992186104416,-0.6311346742291164,0.6311346742291164
raw_CU_diffT/TC23LFP09/TC23LFP09_25deg.parquet,TC23LFP09_25deg.parquet,TC23LFP09,LFP,lithium-ion,25.0,,25.0,discharge,90,0.0180760566006116,1.6443964303487382,0.915452803721704,3.18099085608757,25.53021834254144,5,3.1754978391397755,-1.1067744739657144,1.1067744739657144
raw_CU_diffT/TC23LFP09/TC23LFP09_25deg.parquet,TC23LFP09_25deg.parquet,TC23LFP09,LFP,lithium-ion,25.0,,25.0,discharge,91,0.018078184399128,1.6624746147478662,0.925517119289982,3.17050071955532,25.543112837465568,5,3.161421983211052,-1.791079034720525,1.791079034720525
raw_CU_diffT/TC23LFP09/TC23LFP09_25deg.parquet,TC23LFP09_25deg.parquet,TC23LFP09,LFP,lithium-ion,25.0,,25.0,discharge,92,0.0180753634291769,1.680549978177043,0.9355798643945912,3.15028336551136,25.566237127071822,5,3.139449915419872,-2.693173703387913,2.693173703387913
raw_CU_diffT/TC23LFP09/TC23LFP09_25deg.parquet,TC23LFP09_25deg.parquet,TC23LFP09,LFP,lithium-ion,25.0,,25.0,discharge,93,0.0180772771924892,1.6986272553695323,0.9456436749113832,3.11900368566975,25.5869685359116,5,3.107216586802604,-3.866270610658489,3.866270610658489
raw_CU_diffT/TC23LFP09/TC23LFP09_25deg.parquet,TC23LFP09_25deg.parquet,TC23LFP09,LFP,lithium-ion,25.0,,25.0,discharge,94,0.0180769003090477,1.71670415567858,0.9557072756131956,3.07647095027536,25.609901519337026,5,3.0616321753261118,-5.475401387317106,5.475401387317106
raw_CU_diffT/TC23LFP09/TC23LFP09_25deg.parquet,TC23LFP09_25deg.parquet,TC23LFP09,LFP,lithium-ion,25.0,,25.0,discharge,95,0.0180766920862429,1.734780847764823,0.9657707603951806,3.01982421300123,25.638934889502764,5,2.99701293428747,-7.898646663862394,7.898646663862394
raw_CU_diffT/TC23LFP09/TC23LFP09_25deg.parquet,TC23LFP09_25deg.parquet,TC23LFP09,LFP,lithium-ion,25.0,,25.0,discharge,96,0.0180794232432359,1.752860271008059,0.9758357656410152,2.94257866217286,25.647178701657456,5,2.902639851448272,-9.424506667368519,9.424506667368519
raw_CU_diffT/TC23LFP09/TC23LFP09_25deg.parquet,TC23LFP09_25deg.parquet,TC23LFP09,LFP,lithium-ion,25.0,,25.0,discharge,97,0.0180764793429031,1.770936750350962,0.9858991319865432,2.82718716031815,25.67789063535912,5,2.807313119833416,-10.077369485208095,10.077369485208095
raw_CU_diffT/TC23LFP09/TC23LFP09_25deg.parquet,TC23LFP09_25deg.parquet,TC23LFP09,LFP,lithium-ion,25.0,,25.0,discharge,98,0.0149138902790512,1.7858506406300132,0.9942018517069088,2.64713827147376,25.681299640883974,5,2.719501140570752,-35.197464334119786,35.197464334119786
raw_CU_diffT/TC23LFP09/TC23LFP09_25deg.parquet,TC23LFP09_25deg.parquet,TC23LFP09,LFP,lithium-ion,25.0,,25.0,discharge,99,0.0032947657410339,1.789145406371047,0.9960360824797134,2.59983729220108,25.53614129834254,5,2.64496395226526,-45.28704337505155,45.28704337505155
raw_CU_diffT/TC23LFP09/TC23LFP09_25deg.parquet,TC23LFP09_25deg.parquet,TC23LFP09,LFP,lithium-ion,25.0,,25.0,discharge,100,0.0019848554550724,1.7911302618261191,0.9971410724065908,2.58076431668791,25.469129613259668,5,2.5918266424855503,-33.13943366995295,33.13943366995295
raw_CU_diffT/TC23LFP09/TC23LFP09_25deg.parquet,TC23LFP09_25deg.parquet,TC23LFP09,LFP,lithium-ion,25.0,,25.0,discharge,101,0.0015530003002679,1.7926832621263873,0.998005644022548,2.5698927206454,25.442468760330573,5,2.573287710286742,-17.574374218692583,17.574374218692583
raw_CU_diffT/TC23LFP09/TC23LFP09_25deg.parquet,TC23LFP09_25deg.parquet,TC23LFP09,LFP,lithium-ion,25.0,,25.0,discharge,102,0.0013311456379846,1.7940144077643718,0.998746706812496,2.5615006114196,25.43388715469613,5,2.562721281852442,-10.334735869425458,10.334735869425458
raw_CU_diffT/TC23LFP09/TC23LFP09_25deg.parquet,TC23LFP09_25deg.parquet,TC23LFP09,LFP,lithium-ion,25.0,,25.0,discharge,103,0.001183513150278,1.7951979209146498,0.999405581042376,2.55444361047972,25.423103425414364,5,2.558210523143575,-6.69101446639479,6.69101446639479
raw_CU_diffT/TC23LFP09/TC23LFP09_25deg.parquet,TC23LFP09_25deg.parquet,TC23LFP09,LFP,lithium-ion,25.0,,25.0,discharge,104,0.0010677343584232,1.796265655273073,1.0,2.54700515002958,25.43701696969697,5,2.5543164573096333,-6.551045830548276,6.551045830548276
raw_CU_diffT/TC23LFP09/TC23LFP09_25deg.parquet,TC23LFP09_25deg.parquet,TC23LFP09,LFP,lithium-ion,25.0,,25.0,discharge,0,0.0180701269630248,0.0180701269630248,0.0100598299087769,3.33414684945838,25.49906687845304,11,3.3235613480485653,-0.028443090785757585,0.028443090785757585
raw_CU_diffT/TC23LFP09/TC23LFP09_25deg.parquet,TC23LFP09_25deg.parquet,TC23LFP09,LFP,lithium-ion,25.0,,25.0,discharge,1,0.0180677257174227,0.0361378526804475,0.0201183230188486,3.32155868561968,25.513748701657452,11,3.3232752534158676,-0.024886714774879692,0.024886714774879692
raw_CU_diffT/TC23LFP09/TC23LFP09_25deg.parquet,TC23LFP09_25deg.parquet,TC23LFP09,LFP,lithium-ion,25.0,,25.0,discharge,2,0.0180697378013765,0.054207590481824,0.0301779362772391,3.32117722610942,25.53002287292818,11,3.323060682441344,-0.01790655616053982,0.01790655616053982
raw_CU_diffT/TC23LFP09/TC23LFP09_25deg.parquet,TC23LFP09_25deg.parquet,TC23LFP09,LFP,lithium-ion,25.0,,25.0,discharge,3,0.0180699417488189,0.0722775322306429,0.0402376630753178,3.32136795586455,25.542580193370167,11,3.322914986100618,-0.013982937523280725,0.013982937523280725
raw_CU_diffT/TC23LFP09/TC23LFP09_25deg.parquet,TC23LFP09_25deg.parquet,TC23LFP09,LFP,lithium-ion,25.0,,25.0,discharge,4,0.0180695717997318,0.0903471040303747,0.0502971839188451,3.32155868561968,25.54170256906077,11,3.322779356052524,-0.012257580246000543,0.012257580246000543
raw_CU_diffT/TC23LFP09/TC23LFP09_25deg.parquet,TC23LFP09_25deg.parquet,TC23LFP09,LFP,lithium-ion,25.0,,25.0,discharge,5,0.0180676156137516,0.1084147196441263,0.0603556157330441,3.32155868561968,25.547034502762436,11,3.3226683860131745,-0.06239248581786683,0.06239248581786683
raw_CU_diffT/TC23LFP09/TC23LFP09_25deg.parquet,TC23LFP09_25deg.parquet,TC23LFP09,LFP,lithium-ion,25.0,,25.0,discharge,6,0.0180698722923653,0.1264845919364915,0.0704153038639839,3.32155868561968,25.547413480662986,11,3.3215240074823837,-0.056878819599319286,0.056878819599319286
raw_CU_diffT/TC23LFP09/TC23LFP09_25deg.parquet,TC23LFP09_25deg.parquet,TC23LFP09,LFP,lithium-ion,25.0,,25.0,discharge,7,0.0180694883458043,0.1445540802822958,0.0804747782478312,3.32155868561968,25.5410367679558,11,3.3215240074823837,0.0008619190086847084,0.0008619190086847084
raw_CU_diffT/TC23LFP09/TC23LFP09_25deg.parquet,TC23LFP09_25deg.parquet,TC23LFP09,LFP,lithium-ion,25.0,,25.0,discharge,8,0.0180682130773792,0.1626222933596751,0.0905335426763213,3.32174941537481,25.54124425414365,11,3.321541346551032,1.2998643228456785e-07,1.2998643228456785e-07
raw_CU_diffT/TC23LFP09/TC23LFP09_25deg.parquet,TC23LFP09_25deg.parquet,TC23LFP09,LFP,lithium-ion,25.0,,25.0,discharge,9,0.0180695756661059,0.180691869025781,0.1005930656722998,3.32155868561968,25.54576715469613,11,3.321524007482384,-0.002585682325303651,0.002585682325303651
raw_CU_diffT/TC23LFP09/TC23LFP09_25deg.parquet,TC23LFP09_25deg.parquet,TC23LFP09,LFP,lithium-ion,25.0,,25.0,discharge,10,0.0180678019029734,0.1987596709287544,0.1106516011956697,3.32155868561968,25.546468453038678,11,3.3214893293450873,-0.005171032576271273,0.005171032576271273
raw_CU_diffT/TC23LFP09/TC23LFP09_25deg.parquet,TC23LFP09_25deg.parquet,TC23LFP09,LFP,lithium-ion,25.0,,25.0,discharge,11,0.0180695490142079,0.2168292199429623,0.120711109354256,3.32155868561968,25.541364613259663,11,3.3214199730704936,-0.006894493249092193,0.006894493249092193
raw_CU_diffT/TC23LFP09/TC23LFP09_25deg.parquet,TC23LFP09_25deg.parquet,TC23LFP09,LFP,lithium-ion,25.0,,25.0,discharge,12,0.0180701031943903,0.2348993231373526,0.1307709260307839,3.32155868561968,25.542967486187845,11,3.3213506167959,-0.008618216484393315,0.008618216484393315
raw_CU_diffT/TC23LFP09/TC23LFP09_25deg.parquet,TC23LFP09_25deg.parquet,TC23LFP09,LFP,lithium-ion,25.0,,25.0,discharge,13,0.0180694080586843,0.2529687311960369,0.1408303557179464,3.32136795586455,25.545901988950277,11,3.3212465823840103,-0.012927354406315317,0.012927354406315317
raw_CU_diffT/TC23LFP09/TC23LFP09_25deg.parquet,TC23LFP09_25deg.parquet,TC23LFP09,LFP,lithium-ion,25.0,,25.0,discharge,14,0.0180696466930661,0.271038377889103,0.1508899182553813,3.32117722610942,25.543120552486183,11,3.321090530766175,-0.016374353670187247,0.016374353670187247
raw_CU_diffT/TC23LFP09/TC23LFP09_25deg.parquet,TC23LFP09_25deg.parquet,TC23LFP09,LFP,lithium-ion,25.0,,25.0,discharge,15,0.0180701067190574,0.2891084846081604,0.1609497368941285,3.32117722610942,25.553182651933703,11,3.320917140079692,-0.018959620689031453,0.018959620689031453
raw_CU_diffT/TC23LFP09/TC23LFP09_25deg.parquet,TC23LFP09_25deg.parquet,TC23LFP09,LFP,lithium-ion,25.0,,25.0,discharge,16,0.0180700120498467,0.3071784966580071,0.1710095028295294,3.32079576659915,25.55105839779005,11,3.320709071255912,-0.024130525275808168,0.024130525275808168
raw_CU_diffT/TC23LFP09/TC23LFP09_25deg.parquet,TC23LFP09_25deg.parquet,TC23LFP09,LFP,lithium-ion,25.0,,25.0,discharge,17,0.018069957036341,0.3252484536943481,0.1810692381383326,3.32079576659915,25.56011933701657,11,3.320431646157538,-0.030163327943142804,0.030163327943142804
raw_CU_diffT/TC23LFP09/TC23LFP09_25deg.parquet,TC23LFP09_25deg.parquet,TC23LFP09,LFP,lithium-ion,25.0,,25.0,discharge,18,0.0180698153260602,0.3433182690204083,0.1911288945555306,3.32041430708889,25.557208287292816,11,3.32010220385322,-0.0361982364437381,0.0361982364437381
raw_CU_diffT/TC23LFP09/TC23LFP09_25deg.parquet,TC23LFP09_25deg.parquet,TC23LFP09,LFP,lithium-ion,25.0,,25.0,discharge,19,0.0180680330985852,0.3613863021189935,0.2011875587879314,3.32003284757863,25.55594486187845,11,3.319703405274308,-0.04309280899991563,0.04309280899991563
raw_CU_diffT/TC23LFP09/TC23LFP09_25deg.parquet,TC23LFP09_25deg.parquet,TC23LFP09,LFP,lithium-ion,25.0,,25.0,discharge,20,0.0180695151023773,0.3794558172213708,0.2112470480674446,3.31965138806836,25.54592903314917,11,3.3192352504208027,-0.052574508274858545,0.052574508274858545
raw_CU_diffT/TC23LFP09/TC23LFP09_25deg.parquet,TC23LFP09_25deg.parquet,TC23LFP09,LFP,lithium-ion,25.0,,25.0,discharge,21,0.01806778631587,0.3975236035372408,0.2213055749133099,3.3192699285581,25.55263781767956,11,3.3186457220867585,-0.06377768851223209,0.06377768851223209
raw_CU_diffT/TC23LFP09/TC23LFP09_25deg.parquet,TC23LFP09_25deg.parquet,TC23LFP09,LFP,lithium-ion,25.0,,25.0,discharge,22,0.0180695288223574,0.4155931323595982,0.2313650718308805,3.31850700953757,25.55756364640884,11,3.3179521593408254,-0.07756464930827178,0.07756464930827178
raw_CU_diffT/TC23LFP09/TC23LFP09_25deg.parquet,TC23LFP09_25deg.parquet,TC23LFP09,LFP,lithium-ion,25.0,,25.0,discharge,23,0.0180694052288918,0.43366253758849,0.2414244999426677,3.31793482027218,25.5571264917127,11,3.3170852059084095,-0.09393750748094476,0.09393750748094476
raw_CU_diffT/TC23LFP09/TC23LFP09_25deg.parquet,TC23LFP09_25deg.parquet,TC23LFP09,LFP,lithium-ion,25.0,,25.0,discharge,24,0.0180701154808709,0.4517326530693609,0.2514843234592087,3.31698117149652,25.55223226519337,11,3.3160622008581573,-0.11203490721587173,0.11203490721587173
raw_CU_diffT/TC23LFP09/TC23LFP09_25deg.parquet,TC23LFP09_25deg.parquet,TC23LFP09,LFP,lithium-ion,25.0,,25.0,discharge,25,0.0180697924962977,0.4698024455656586,0.2615439671668376,3.31602752272086,25.552552430939237,11,3.314831126984125,-0.1327202482083294,0.1327202482083294
raw_CU_diffT/TC23LFP09/TC23LFP09_25deg.parquet,TC23LFP09_25deg.parquet,TC23LFP09,LFP,lithium-ion,25.0,,25.0,discharge,26,0.0180695554110397,0.4878720009766983,0.2716034788866075,3.31469241443494,25.560484530386745,11,3.313391984286312,-0.1542667618907103,0.1542667618907103
raw_CU_diffT/TC23LFP09/TC23LFP09_25deg.parquet,TC23LFP09_25deg.parquet,TC23LFP09,LFP,lithium-ion,25.0,,25.0,discharge,27,0.0180695217542305,0.5059415227309288,0.2816629718692775,3.31316657639388,25.552034861878457,11,3.311727433696072,-0.17494835221029348,0.17494835221029348
raw_CU_diffT/TC23LFP09/TC23LFP09_25deg.parquet,TC23LFP09_25deg.parquet,TC23LFP09,LFP,lithium-ion,25.0,,25.0,discharge,28,0.0180699617128313,0.5240114844437601,0.291722709781532,3.31125927884257,25.55569124309392,11,3.3098721533506987,-0.19477003520435687,0.19477003520435687
raw_CU_diffT/TC23LFP09/TC23LFP09_25deg.parquet,TC23LFP09_25deg.parquet,TC23LFP09,LFP,lithium-ion,25.0,,25.0,discharge,29,0.0180696157267721,0.5420811001705322,0.3017822550797052,3.30916125153612,25.548983646408843,11,3.3078088041815463,-0.21286722780834566,0.21286722780834566
raw_CU_diffT/TC23LFP09/TC23LFP09_25deg.parquet,TC23LFP09_25deg.parquet,TC23LFP09,LFP,lithium-ion,25.0,,25.0,discharge,30,0.0180700476558686,0.5601511478264009,0.3118420408373533,3.30649103496427,25.55534475138122,11,3.305589403394558,-0.22751560825909678,0.22751560825909678
raw_CU_diffT/TC23LFP09/TC23LFP09_25deg.parquet,TC23LFP09_25deg.parquet,TC23LFP09,LFP,lithium-ion,25.0,,25.0,discharge,31,0.0180700295815109,0.5782211774079118,0.3219018165328163,3.30382081839243,25.54874820441989,11,3.3032312900583833,-0.23786011330949464,0.23786011330949464
raw_CU_diffT/TC23LFP09/TC23LFP09_25deg.parquet,TC23LFP09_25deg.parquet,TC23LFP09,LFP,lithium-ion,25.0,,25.0,discharge,32,0.0180696198761863,0.5962907972840981,0.3319613641410119,3.30095987206545,25.54958102209945,11,3.3008038204476153,-0.241309391625407,0.241309391625407
raw_CU_diffT/TC23LFP09/TC23LFP09_25deg.parquet,TC23LFP09_25deg.parquet,TC23LFP09,LFP,lithium-ion,25.0,,25.0,discharge,33,0.0180697136303041,0.6143605109144021,0.342020963943112,3.29809892573847,25.551740359116025,11,3.298376350836848,-0.23787220313059265,0.23787220313059265
raw_CU_diffT/TC23LFP09/TC23LFP09_25deg.parquet,TC23LFP09_25deg.parquet,TC23LFP09,LFP,lithium-ion,25.0,,25.0,discharge,34,0.0180680387588052,0.6324285496732074,0.3520796313266168,3.2952379794115,25.55502337016575,11,3.2960182375006735,-0.22925110947906546,0.22925110947906546
raw_CU_diffT/TC23LFP09/TC23LFP09_25deg.parquet,TC23LFP09_25deg.parquet,TC23LFP09,LFP,lithium-ion,25.0,,25.0,discharge,35,0.018070262297406,0.6504988119706134,0.3621395365774685,3.29256776283965,25.545507900552487,11,3.293764158576389,-0.21545075913104483,0.21545075913104483
raw_CU_diffT/TC23LFP09/TC23LFP09_25deg.parquet,TC23LFP09_25deg.parquet,TC23LFP09,LFP,lithium-ion,25.0,,25.0,discharge,36,0.0180697069459584,0.6685685189165719,0.3721991326583229,3.29008827602294,25.543448977900557,11,3.2916834703385875,-0.19735647414893265,0.19735647414893265
raw_CU_diffT/TC23LFP09/TC23LFP09_25deg.parquet,TC23LFP09_25deg.parquet,TC23LFP09,LFP,lithium-ion,25.0,,25.0,discharge,37,0.0180696454521781,0.68663816436875,0.3822586945049425,3.28799024871649,25.53491629834254,11,3.2897935118559185,-0.17753250246437347,0.17753250246437347
raw_CU_diffT/TC23LFP09/TC23LFP09_25deg.parquet,TC23LFP09_25deg.parquet,TC23LFP09,LFP,lithium-ion,25.0,,25.0,discharge,38,0.0180702153895382,0.7047083797582883,0.3923185736416903,3.28646441067544,25.5339476519337,11,3.288111622197029,-0.15598688261295024,0.15598688261295024
raw_CU_diffT/TC23LFP09/TC23LFP09_25deg.parquet,TC23LFP09_25deg.parquet,TC23LFP09,LFP,lithium-ion,25.0,,25.0,discharge,39,0.01806958411754,0.7227779638758283,0.4023781013426712,3.28532003214465,25.52678389502762,11,3.2866551404305695,-0.13358179503788392,0.13358179503788392
raw_CU_diffT/TC23LFP09/TC23LFP09_25deg.parquet,TC23LFP09_25deg.parquet,TC23LFP09,LFP,lithium-ion,25.0,,25.0,discharge,40,0.0180698443401718,0.740847808216,0.4124377739123306,3.28436638336899,25.52357011049724,11,3.2854240665565366,-0.11117871125003376,0.11117871125003376
raw_CU_diffT/TC23LFP09/TC23LFP09_25deg.parquet,TC23LFP09_25deg.parquet,TC23LFP09,LFP,lithium-ion,25.0,,25.0,discharge,41,0.0180677602738717,0.7589155684898717,0.4224962862603413,3.28360346434846,25.52484251381215,11,3.2844184005749324,-0.09049593836601844,0.09049593836601844
raw_CU_diffT/TC23LFP09/TC23LFP09_25deg.parquet,TC23LFP09_25deg.parquet,TC23LFP09,LFP,lithium-ion,25.0,,25.0,discharge,42,0.0180701004578993,0.776985668947771,0.4325561014134357,3.28303127508306,25.521349502762437,11,3.283603464348461,-0.07325389210259914,0.07325389210259914
raw_CU_diffT/TC23LFP09/TC23LFP09_25deg.parquet,TC23LFP09_25deg.parquet,TC23LFP09,LFP,lithium-ion,25.0,,25.0,discharge,43,0.0180694660987038,0.7950551350464747,0.4426155634120881,3.28245908581767,25.52309787292817,11,3.282944579739824,-0.06032802217063704,0.06032802217063704
raw_CU_diffT/TC23LFP09/TC23LFP09_25deg.parquet,TC23LFP09_25deg.parquet,TC23LFP09,LFP,lithium-ion,25.0,,25.0,discharge,44,0.0180694629516933,0.813124597998168,0.4526750236587665,3.28207762630741,25.51411091160221,11,3.2823897295430764,-0.05257149832641517,0.05257149832641517
raw_CU_diffT/TC23LFP09/TC23LFP09_25deg.parquet,TC23LFP09_25deg.parquet,TC23LFP09,LFP,lithium-ion,25.0,,25.0,discharge,45,0.0180695157214558,0.8311941137196238,0.4627345132829272,3.28169616679714,25.51958875690608,11,3.281886896552274,-0.047402076803933824,0.047402076803933824
raw_CU_diffT/TC23LFP09/TC23LFP09_25deg.parquet,TC23LFP09_25deg.parquet,TC23LFP09,LFP,lithium-ion,25.0,,25.0,discharge,46,0.0180681282045566,0.8492622419241804,0.4727932304618235,3.28150543704201,25.517433314917128,11,3.2814360807674166,-0.04395463444910774,0.04395463444910774
raw_CU_diffT/TC23LFP09/TC23LFP09_25deg.parquet,TC23LFP09_25deg.parquet,TC23LFP09,LFP,lithium-ion,25.0,,25.0,discharge,47,0.0180697458442617,0.8673319877684421,0.4828528481977729,3.28112397753175,25.518236961325965,11,3.2810026040512086,-0.04222876663223474,0.04222876663223474
raw_CU_diffT/TC23LFP09/TC23LFP09_25deg.parquet,TC23LFP09_25deg.parquet,TC23LFP09,LFP,lithium-ion,25.0,,25.0,discharge,48,0.0180699172103781,0.8854019049788202,0.4929125613350432,3.28074251802148,25.512220966850823,11,3.280586466403648,-0.041367226250486056,0.041367226250486056
raw_CU_diffT/TC23LFP09/TC23LFP09_25deg.parquet,TC23LFP09_25deg.parquet,TC23LFP09,LFP,lithium-ion,25.0,,25.0,discharge,49,0.0180695019447655,0.9034714069235856,0.5029720432895755,3.28036105851122,25.51629508287293,11,3.280170328756088,-0.0422287259654297,0.0422287259654297
raw_CU_diffT/TC23LFP09/TC23LFP09_25deg.parquet,TC23LFP09_25deg.parquet,TC23LFP09,LFP,lithium-ion,25.0,,25.0,discharge,50,0.0180701619997799,0.9215415689233656,0.5130318927036829,3.27978886924582,25.516517651933704,11,3.279736852039879,-0.04481391189602846,0.04481391189602846
raw_CU_diffT/TC23LFP09/TC23LFP09_25deg.parquet,TC23LFP09_25deg.parquet,TC23LFP09,LFP,lithium-ion,25.0,,25.0,discharge,51,0.0180697585111309,0.9396113274344966,0.5230915174914116,3.27940740973556,25.51542712707182,11,3.279268697186374,-0.049123575883328385,0.049123575883328385
raw_CU_diffT/TC23LFP09/TC23LFP09_25deg.parquet,TC23LFP09_25deg.parquet,TC23LFP09,LFP,lithium-ion,25.0,,25.0,discharge,52,0.0180696734769517,0.9576810009114484,0.5331510949397177,3.27883522047017,25.519483839779006,11,3.2787485251269235,-0.05429429573374023,0.05429429573374023
raw_CU_diffT/TC23LFP09/TC23LFP09_25deg.parquet,TC23LFP09_25deg.parquet,TC23LFP09,LFP,lithium-ion,25.0,,25.0,discharge,53,0.01806985408563,0.9757508549970784,0.5432107729347763,3.2784537609599,25.524969033149173,11,3.278176335861528,-0.06032639200759604,0.06032639200759604
raw_CU_diffT/TC23LFP09/TC23LFP09_25deg.parquet,TC23LFP09_25deg.parquet,TC23LFP09,LFP,lithium-ion,25.0,,25.0,discharge,54,0.0180700317603931,0.9938208867574714,0.5532705498432459,3.27788157169451,25.524370359116016,11,3.2775347903215395,-0.06635966809872684,0.06635966809872684
raw_CU_diffT/TC23LFP09/TC23LFP09_25deg.parquet,TC23LFP09_25deg.parquet,TC23LFP09,LFP,lithium-ion,25.0,,25.0,discharge,55,0.0180695639961599,1.0118904507536313,0.5633300663424425,3.27730938242911,25.524860248618783,11,3.2768412275756065,-0.07066838245066265,0.07066838245066265
raw_CU_diffT/TC23LFP09/TC23LFP09_25deg.parquet,TC23LFP09_25deg.parquet,TC23LFP09,LFP,lithium-ion,25.0,,25.0,discharge,56,0.0180701483607936,1.029960599114425,0.5733899081635827,3.27654646340858,25.524261602209943,11,3.2761129866923766,-0.07842418789164185,0.07842418789164185
raw_CU_diffT/TC23LFP09/TC23LFP09_25deg.parquet,TC23LFP09_25deg.parquet,TC23LFP09,LFP,lithium-ion,25.0,,25.0,discharge,57,0.0180698584815196,1.0480304575959445,0.5834495886058793,3.27578354438806,25.530901850828727,11,3.275263372328607,-0.08877106907718257,0.08877106907718257
raw_CU_diffT/TC23LFP09/TC23LFP09_25deg.parquet,TC23LFP09_25deg.parquet,TC23LFP09,LFP,lithium-ion,25.0,,25.0,discharge,58,0.0180681414066345,1.066098599002579,0.5935083131345112,3.2748298956124,25.52328334254144,11,3.274327062621596,-0.0999746530276866,0.0999746530276866
raw_CU_diffT/TC23LFP09/TC23LFP09_25deg.parquet,TC23LFP09_25deg.parquet,TC23LFP09,LFP,lithium-ion,25.0,,25.0,discharge,59,0.0180696726761731,1.0841682716787522,0.6035678901370155,3.27368551708161,25.52756127071823,11,3.2732520403653993,-0.11204299855651811,0.11204299855651811
raw_CU_diffT/TC23LFP09/TC23LFP09_25deg.parquet,TC23LFP09_25deg.parquet,TC23LFP09,LFP,lithium-ion,25.0,,25.0,discharge,60,0.0180677440134618,1.102236015692214,0.6136263934326848,3.27273186830595,25.534807375690605,11,3.272072983697312,-0.12324641532987357,0.12324641532987357
raw_CU_diffT/TC23LFP09/TC23LFP09_25deg.parquet,TC23LFP09_25deg.parquet,TC23LFP09,LFP,lithium-ion,25.0,,25.0,discharge,61,0.0180695743602087,1.1203055900524226,0.6236859157016565,3.27177821953029,25.51097240331492,11,3.270772553548687,-0.13530461871022226,0.13530461871022226
raw_CU_diffT/TC23LFP09/TC23LFP09_25deg.parquet,TC23LFP09_25deg.parquet,TC23LFP09,LFP,lithium-ion,25.0,,25.0,discharge,62,0.0180699903460128,1.1383755803984354,0.6337456695543047,3.2700616517341,25.319786850828727,11,3.269350749919523,-0.1465139838330458,0.1465139838330458
raw_CU_diffT/TC23LFP09/TC23LFP09_25deg.parquet,TC23LFP09_25deg.parquet,TC23LFP09,LFP,lithium-ion,25.0,,25.0,discharge,63,0.0180683007247548,1.1564438811231903,0.6438044827770115,3.26853581369305,25.319289254143648,11,3.267824911878468,-0.15771809797047354,0.15771809797047354
raw_CU_diffT/TC23LFP09/TC23LFP09_25deg.parquet,TC23LFP09_25deg.parquet,TC23LFP09,LFP,lithium-ion,25.0,,25.0,discharge,64,0.0180697373863087,1.174513618509499,0.6538640958043294,3.26662851614173,25.344897651933703,11,3.266177700356876,-0.16891754500420575,0.16891754500420575
raw_CU_diffT/TC23LFP09/TC23LFP09_25deg.parquet,TC23LFP09_25deg.parquet,TC23LFP09,LFP,lithium-ion,25.0,,25.0,discharge,65,0.0180694085452325,1.1925830270547315,0.6639235257623584,3.26491194834555,25.376850883977895,11,3.264426454423393,-0.1818560038437056,0.1818560038437056
raw_CU_diffT/TC23LFP09/TC23LFP09_25deg.parquet,TC23LFP09_25deg.parquet,TC23LFP09,LFP,lithium-ion,25.0,,25.0,discharge,66,0.0180676614742335,1.210650688528965,0.6739819831075703,3.26300465079423,25.38837602209945,11,3.262519156872074,-0.19736403874691177,0.19736403874691177
raw_CU_diffT/TC23LFP09/TC23LFP09_25deg.parquet,TC23LFP09_25deg.parquet,TC23LFP09,LFP,lithium-ion,25.0,,25.0,discharge,67,0.0180701188534826,1.2287208073824476,0.6840418085016797,3.26090662348778,25.40378256906077,11,3.2604558077029213,-0.21114396046220918,0.21114396046220918
raw_CU_diffT/TC23LFP09/TC23LFP09_25deg.parquet,TC23LFP09_25deg.parquet,TC23LFP09,LFP,lithium-ion,25.0,,25.0,discharge,68,0.0180695480513041,1.2467903554337516,0.6941013161242073,3.25899932593646,25.421011519337014,11,3.258271085053231,-0.22579941118937086,0.22579941118937086
raw_CU_diffT/TC23LFP09/TC23LFP09_25deg.parquet,TC23LFP09_25deg.parquet,TC23LFP09,LFP,lithium-ion,25.0,,25.0,discharge,69,0.0180693572915712,1.2648597127253227,0.7041607175487834,3.25671056887488,25.40617002762431,11,3.2559129717170565,-0.24303589639046663,0.24303589639046663
raw_CU_diffT/TC23LFP09/TC23LFP09_25deg.parquet,TC23LFP09_25deg.parquet,TC23LFP09,LFP,lithium-ion,25.0,,25.0,discharge,70,0.0180695372430542,1.2829292499683769,0.7142202191542446,3.2544218118133,25.441895138121545,11,3.253381467694398,-0.26199607585760987,0.26199607585760987
raw_CU_diffT/TC23LFP09/TC23LFP09_25deg.parquet,TC23LFP09_25deg.parquet,TC23LFP09,LFP,lithium-ion,25.0,,25.0,discharge,71,0.0180693909507184,1.3009986409190952,0.7242796393172223,3.25175159524145,25.44607991712708,11,3.2506418948479596,-0.28354286135117945,0.28354286135117945
raw_CU_diffT/TC23LFP09/TC23LFP09_25deg.parquet,TC23LFP09_25deg.parquet,TC23LFP09,LFP,lithium-ion,25.0,,25.0,discharge,72,0.0180693911398614,1.3190680320589567,0.734339059585498,3.24908137866961,25.43305229281768,11,3.247676914109093,-0.3042263585754199,0.3042263585754199
raw_CU_diffT/TC23LFP09/TC23LFP09_25deg.parquet,TC23LFP09_25deg.parquet,TC23LFP09,LFP,lithium-ion,25.0,,25.0,discharge,73,0.018069444706009,1.3371374767649655,0.744398509674612,3.2460297025875,25.42481718232044,11,3.244521203615095,-0.32749501287003113,0.32749501287003113
raw_CU_diffT/TC23LFP09/TC23LFP09_25deg.parquet,TC23LFP09_25deg.parquet,TC23LFP09,LFP,lithium-ion,25.0,,25.0,discharge,74,0.018069478163158,1.3552069549281238,0.754457978389673,3.24259656699513,25.42645392265193,11,3.241088068022724,-0.35509204473149225,0.35509204473149225
raw_CU_diffT/TC23LFP09/TC23LFP09_25deg.parquet,TC23LFP09_25deg.parquet,TC23LFP09,LFP,lithium-ion,25.0,,25.0,discharge,75,0.0180677023616753,1.3732746572897991,0.7645164584973543,3.23878197189249,25.408625331491717,11,3.2373775073319777,-0.3852525451270594,0.3852525451270594
raw_CU_diffT/TC23LFP09/TC23LFP09_25deg.parquet,TC23LFP09_25deg.parquet,TC23LFP09,LFP,lithium-ion,25.0,,25.0,discharge,76,0.0180696516277227,1.391344308917522,0.7745760237819646,3.23477664703473,25.44802917127072,11,3.2333375043369146,-0.4153987329961808,0.4153987329961808
raw_CU_diffT/TC23LFP09/TC23LFP09_25deg.parquet,TC23LFP09_25deg.parquet,TC23LFP09,LFP,lithium-ion,25.0,,25.0,discharge,77,0.0180695289289389,1.409413837846461,0.7846355207588702,3.2303898626667,25.4084226519337,11,3.229020076243478,-0.4369472190763304,0.4369472190763304
raw_CU_diffT/TC23LFP09/TC23LFP09_25deg.parquet,TC23LFP09_25deg.parquet,TC23LFP09,LFP,lithium-ion,25.0,,25.0,discharge,78,0.0180694072333351,1.427483245079796,0.7946949499865522,3.2261938080538,25.43668872928177,11,3.2245465965322055,-0.44470520735890773,0.44470520735890773
raw_CU_diffT/TC23LFP09/TC23LFP09_25deg.parquet,TC23LFP09_25deg.parquet,TC23LFP09,LFP,lithium-ion,25.0,,25.0,discharge,79,0.0180694003720084,1.4455526454518044,0.8047543753944613,3.22123483442037,25.441388149171274,11,3.220073116820934,-0.43778523811215564,0.43778523811215564
raw_CU_diffT/TC23LFP09/TC23LFP09_25deg.parquet,TC23LFP09_25deg.parquet,TC23LFP09,LFP,lithium-ion,25.0,,25.0,discharge,80,0.0180715654039936,1.463624210855798,0.8148150060984682,3.21589440127668,25.397673397790054,11,3.215738349658848,-0.422201958803754,0.422201958803754
raw_CU_diffT/TC23LFP09/TC23LFP09_25deg.parquet,TC23LFP09_25deg.parquet,TC23LFP09,LFP,lithium-ion,25.0,,25.0,discharge,81,0.0180755923092457,1.4816998031650437,0.8248778786230213,3.2099817788676,25.417619696132597,11,3.211576973183246,-0.4031665306395098,0.4031665306395098
raw_CU_diffT/TC23LFP09/TC23LFP09_25deg.parquet,TC23LFP09_25deg.parquet,TC23LFP09,LFP,lithium-ion,25.0,,25.0,discharge,82,0.0180786797849062,1.49977848294995,0.8349424699777771,3.20425988621365,25.46514022099448,11,3.2076236655314245,-0.3816307939759156,0.3816307939759156
raw_CU_diffT/TC23LFP09/TC23LFP09_25deg.parquet,TC23LFP09_25deg.parquet,TC23LFP09,LFP,lithium-ion,25.0,,25.0,discharge,83,0.0180751374770521,1.517853620427002,0.8450050892924599,3.19987310184561,25.435878839779008,11,3.2038957657720313,-0.36525612645979777,0.36525612645979777
raw_CU_diffT/TC23LFP09/TC23LFP09_25deg.parquet,TC23LFP09_25deg.parquet,TC23LFP09,LFP,lithium-ion,25.0,,25.0,discharge,84,0.0180796855179928,1.5359333059449949,0.8550702405494126,3.19682142576351,25.471316408839776,11,3.2002719004245277,-0.36178608596384265,0.36178608596384265
raw_CU_diffT/TC23LFP09/TC23LFP09_25deg.parquet,TC23LFP09_25deg.parquet,TC23LFP09,LFP,lithium-ion,25.0,,25.0,discharge,85,0.0180774503752102,1.5540107563202048,0.8651341474788483,3.19491412821219,25.4885873480663,11,3.1966133569397273,-0.3867956314634,0.3867956314634
raw_CU_diffT/TC23LFP09/TC23LFP09_25deg.parquet,TC23LFP09_25deg.parquet,TC23LFP09,LFP,lithium-ion,25.0,,25.0,discharge,86,0.0180769999930639,1.5720877563132687,0.875197803675802,3.19300683066087,25.49518643646409,11,3.192486658601422,-0.47463461652424144,0.47463461652424144
raw_CU_diffT/TC23LFP09/TC23LFP09_25deg.parquet,TC23LFP09_25deg.parquet,TC23LFP09,LFP,lithium-ion,25.0,,25.0,discharge,87,0.018079105159745,1.5901668614730138,0.8852626318412087,3.19129026286469,25.503369640883975,11,3.1870595301144906,-0.6547178269556468,0.6547178269556468
raw_CU_diffT/TC23LFP09/TC23LFP09_25deg.parquet,TC23LFP09_25deg.parquet,TC23LFP09,LFP,lithium-ion,25.0,,25.0,discharge,88,0.0180759562102056,1.6082428176832193,0.895325706953257,3.18938296531337,25.50395162534436,11,3.1793089664286813,-0.9424452593530361,0.9424452593530361
raw_CU_diffT/TC23LFP09/TC23LFP09_25deg.parquet,TC23LFP09_25deg.parquet,TC23LFP09,LFP,lithium-ion,25.0,,25.0,discharge,89,0.0180775560649073,1.6263203737481269,0.9053896727212596,3.18633128923126,25.51368953038674,11,3.1680905890132043,-1.3568493103067567,1.3568493103067567
raw_CU_diffT/TC23LFP09/TC23LFP09_25deg.parquet,TC23LFP09_25deg.parquet,TC23LFP09,LFP,lithium-ion,25.0,,25.0,discharge,90,0.0180760566006116,1.6443964303487382,0.915452803721704,3.18099085608757,25.53021834254144,11,3.151999933307543,-1.939115202676959,1.939115202676959
raw_CU_diffT/TC23LFP09/TC23LFP09_25deg.parquet,TC23LFP09_25deg.parquet,TC23LFP09,LFP,lithium-ion,25.0,,25.0,discharge,91,0.018078184399128,1.6624746147478662,0.925517119289982,3.17050071955532,25.543112837465568,11,3.1290603454857857,-2.7921380605994557,2.7921380605994557
raw_CU_diffT/TC23LFP09/TC23LFP09_25deg.parquet,TC23LFP09_25deg.parquet,TC23LFP09,LFP,lithium-ion,25.0,,25.0,discharge,92,0.0180753634291769,1.680549978177043,0.9355798643945912,3.15028336551136,25.566237127071822,11,3.0958040118182653,-4.110140957675014,4.110140957675014
raw_CU_diffT/TC23LFP09/TC23LFP09_25deg.parquet,TC23LFP09_25deg.parquet,TC23LFP09,LFP,lithium-ion,25.0,,25.0,discharge,93,0.0180772771924892,1.6986272553695323,0.9456436749113832,3.11900368566975,25.5869685359116,11,3.046335648964545,-5.120554699508261,5.120554699508261
raw_CU_diffT/TC23LFP09/TC23LFP09_25deg.parquet,TC23LFP09_25deg.parquet,TC23LFP09,LFP,lithium-ion,25.0,,25.0,discharge,94,0.0180769003090477,1.71670415567858,0.9557072756131956,3.07647095027536,25.609901519337026,11,2.992740587772518,-5.398030480969993,5.398030480969993
raw_CU_diffT/TC23LFP09/TC23LFP09_25deg.parquet,TC23LFP09_25deg.parquet,TC23LFP09,LFP,lithium-ion,25.0,,25.0,discharge,95,0.0180766920862429,1.734780847764823,0.9657707603951806,3.01982421300123,25.638934889502764,11,2.937689044814032,-5.494989641609465,5.494989641609465
raw_CU_diffT/TC23LFP09/TC23LFP09_25deg.parquet,TC23LFP09_25deg.parquet,TC23LFP09,LFP,lithium-ion,25.0,,25.0,discharge,96,0.0180794232432359,1.752860271008059,0.9758357656410152,2.94257866217286,25.647178701657456,11,2.8821346688647433,-5.510529853412407,5.510529853412407
raw_CU_diffT/TC23LFP09/TC23LFP09_25deg.parquet,TC23LFP09_25deg.parquet,TC23LFP09,LFP,lithium-ion,25.0,,25.0,discharge,97,0.0180764793429031,1.770936750350962,0.9858991319865432,2.82718716031815,25.67789063535912,11,2.826771022670587,-6.06178236271893,6.06178236271893
raw_CU_diffT/TC23LFP09/TC23LFP09_25deg.parquet,TC23LFP09_25deg.parquet,TC23LFP09,LFP,lithium-ion,25.0,,25.0,discharge,98,0.0149138902790512,1.7858506406300132,0.9942018517069088,2.64713827147376,25.681299640883974,11,2.7726037722131656,-24.400443550718364,24.400443550718364
raw_CU_diffT/TC23LFP09/TC23LFP09_25deg.parquet,TC23LFP09_25deg.parquet,TC23LFP09,LFP,lithium-ion,25.0,,25.0,discharge,99,0.0032947657410339,1.789145406371047,0.9960360824797134,2.59983729220108,25.53614129834254,11,2.720603905336786,-30.755892610110777,30.755892610110777
raw_CU_diffT/TC23LFP09/TC23LFP09_25deg.parquet,TC23LFP09_25deg.parquet,TC23LFP09,LFP,lithium-ion,25.0,,25.0,discharge,100,0.0019848554550724,1.7911302618261191,0.9971410724065908,2.58076431668791,25.469129613259668,11,2.685017200842929,-38.27725988791872,38.27725988791872
raw_CU_diffT/TC23LFP09/TC23LFP09_25deg.parquet,TC23LFP09_25deg.parquet,TC23LFP09,LFP,lithium-ion,25.0,,25.0,discharge,101,0.0015530003002679,1.7926832621263873,0.998005644022548,2.5698927206454,25.442468760330573,11,2.6478164217142286,-46.63111406928056,46.63111406928056
raw_CU_diffT/TC23LFP09/TC23LFP09_25deg.parquet,TC23LFP09_25deg.parquet,TC23LFP09,LFP,lithium-ion,25.0,,25.0,discharge,102,0.0013311456379846,1.7940144077643718,0.998746706812496,2.5615006114196,25.43388715469613,11,2.6109711416568997,-48.21638669502954,48.21638669502954
raw_CU_diffT/TC23LFP09/TC23LFP09_25deg.parquet,TC23LFP09_25deg.parquet,TC23LFP09,LFP,lithium-ion,25.0,,25.0,discharge,103,0.001183513150278,1.7951979209146498,0.999405581042376,2.55444361047972,25.423103425414364,11,2.580083138991007,-32.118614370773685,32.118614370773685
raw_CU_diffT/TC23LFP09/TC23LFP09_25deg.parquet,TC23LFP09_25deg.parquet,TC23LFP09,LFP,lithium-ion,25.0,,25.0,discharge,104,0.0010677343584232,1.796265655273073,1.0,2.54700515002958,25.43701696969697,11,2.568907283577215,-18.80131054107607,18.80131054107607
raw_CU_diffT/TC23LFP09/TC23LFP09_35deg.parquet,TC23LFP09_35deg.parquet,TC23LFP09,LFP,lithium-ion,35.0,,35.0,charge,0,0.0180052003197731,0.0180052003197731,0.0100420723502276,2.89584987216558,35.27309878453039,1,2.89584987216558,10.617032572922843,10.617032572922843
raw_CU_diffT/TC23LFP09/TC23LFP09_35deg.parquet,TC23LFP09_35deg.parquet,TC23LFP09,LFP,lithium-ion,35.0,,35.0,charge,1,0.0180053563416327,0.0360105566614058,0.0200842317188042,3.00246780528424,35.27271643646409,1,3.00246780528424,8.86974104273844,8.86974104273844
raw_CU_diffT/TC23LFP09/TC23LFP09_35deg.parquet,TC23LFP09_35deg.parquet,TC23LFP09,LFP,lithium-ion,35.0,,35.0,charge,2,0.0180049844415868,0.0540155411029926,0.0301261836669076,3.07399146345865,35.28109651933702,1,3.07399146345865,6.239280321633089,6.239280321633089
raw_CU_diffT/TC23LFP09/TC23LFP09_35deg.parquet,TC23LFP09_35deg.parquet,TC23LFP09,LFP,lithium-ion,35.0,,35.0,charge,3,0.0180051218393459,0.0720206629423385,0.0401682122461073,3.12777725440581,35.269055027624304,1,3.12777725440581,4.776784608751683,4.776784608751683
raw_CU_diffT/TC23LFP09/TC23LFP09_35deg.parquet,TC23LFP09_35deg.parquet,TC23LFP09,LFP,lithium-ion,35.0,,35.0,charge,4,0.0180050483584031,0.0900257113007416,0.0502101998426502,3.16992853028993,35.27644303867403,1,3.16992853028993,3.74165314207238,3.74165314207238
raw_CU_diffT/TC23LFP09/TC23LFP09_35deg.parquet,TC23LFP09_35deg.parquet,TC23LFP09,LFP,lithium-ion,35.0,,35.0,charge,5,0.0180052096882836,0.1080309209890252,0.0602522774179939,3.20292477792772,35.28363129834254,1,3.20292477792772,2.469085379842568,2.469085379842568
raw_CU_diffT/TC23LFP09/TC23LFP09_35deg.parquet,TC23LFP09_35deg.parquet,TC23LFP09,LFP,lithium-ion,35.0,,35.0,charge,6,0.0180057299757876,0.1260366509648128,0.0702946451742112,3.21951826662419,35.30499127071823,1,3.21951826662419,0.9876082026175368,0.9876082026175368
raw_CU_diffT/TC23LFP09/TC23LFP09_35deg.parquet,TC23LFP09_35deg.parquet,TC23LFP09,LFP,lithium-ion,35.0,,35.0,charge,7,0.0180054939936694,0.1440421449584822,0.0803368813157026,3.22276067246143,35.32761121546962,1,3.22276067246143,0.20892020899464114,0.20892020899464114
raw_CU_diffT/TC23LFP09/TC23LFP09_35deg.parquet,TC23LFP09_35deg.parquet,TC23LFP09,LFP,lithium-ion,35.0,,35.0,charge,8,0.0180052611826674,0.1620474061411496,0.0903789876111004,3.22371432123709,35.32739276243094,1,3.22371432123709,0.11395827763629995,0.11395827763629995
raw_CU_diffT/TC23LFP09/TC23LFP09_35deg.parquet,TC23LFP09_35deg.parquet,TC23LFP09,LFP,lithium-ion,35.0,,35.0,charge,9,0.0180051996688951,0.1800526058100447,0.1004210595983127,3.22504942952301,35.33635218232045,1,3.22504942952301,0.14244807272228854,0.14244807272228854
raw_CU_diffT/TC23LFP09/TC23LFP09_35deg.parquet,TC23LFP09_35deg.parquet,TC23LFP09,LFP,lithium-ion,35.0,,35.0,charge,10,0.018005185514625,0.1980577913246697,0.1104631236912389,3.22657526756406,35.345465911602204,1,3.22657526756406,0.18993180142285837,0.18993180142285837
raw_CU_diffT/TC23LFP09/TC23LFP09_35deg.parquet,TC23LFP09_35deg.parquet,TC23LFP09,LFP,lithium-ion,35.0,,35.0,charge,11,0.0180050537332721,0.2160628450579418,0.120505114285517,3.22886402462564,35.344392900552485,1,3.22886402462564,0.28489516751463384,0.28489516751463384
raw_CU_diffT/TC23LFP09/TC23LFP09_35deg.parquet,TC23LFP09_35deg.parquet,TC23LFP09,LFP,lithium-ion,35.0,,35.0,charge,12,0.018005339049728,0.2340681841076698,0.1305472640098489,3.23229716021801,35.33906104972375,1,3.23229716021801,0.39886023481446387,0.39886023481446387
raw_CU_diffT/TC23LFP09/TC23LFP09_35deg.parquet,TC23LFP09_35deg.parquet,TC23LFP09,LFP,lithium-ion,35.0,,35.0,charge,13,0.0180047143507536,0.2520728984584234,0.1405890653197123,3.23687467434118,35.35219223756906,1,3.23687467434118,0.5128101348836083,0.5128101348836083
raw_CU_diffT/TC23LFP09/TC23LFP09_35deg.parquet,TC23LFP09_35deg.parquet,TC23LFP09,LFP,lithium-ion,35.0,,35.0,charge,14,0.0180056635861858,0.2700785620446092,0.150631396048339,3.24259656699513,35.34414928176796,1,3.24259656699513,0.6077650525992624,0.6077650525992624
raw_CU_diffT/TC23LFP09/TC23LFP09_35deg.parquet,TC23LFP09_35deg.parquet,TC23LFP09,LFP,lithium-ion,35.0,,35.0,charge,15,0.0180055298522689,0.2880840918968781,0.1606736521893108,3.24908137866961,35.34567665745857,1,3.24908137866961,0.6457605494823326,0.6457605494823326
raw_CU_diffT/TC23LFP09/TC23LFP09_35deg.parquet,TC23LFP09_35deg.parquet,TC23LFP09,LFP,lithium-ion,35.0,,35.0,charge,16,0.0180050791255966,0.3060891710224747,0.1707156569456952,3.25556619034409,35.32642975138121,1,3.25556619034409,0.6552657121917207,0.6552657121917207
raw_CU_diffT/TC23LFP09/TC23LFP09_35deg.parquet,TC23LFP09_35deg.parquet,TC23LFP09,LFP,lithium-ion,35.0,,35.0,charge,17,0.0180050533502965,0.3240942243727712,0.1807576473263757,3.2622417317737,35.34150488950276,1,3.2622417317737,0.6457710481104186,0.6457710481104186
raw_CU_diffT/TC23LFP09/TC23LFP09_35deg.parquet,TC23LFP09_35deg.parquet,TC23LFP09,LFP,lithium-ion,35.0,,35.0,charge,18,0.0180049649754282,0.3420991893481994,0.190799588417584,3.26853581369305,35.32116842541437,1,3.26853581369305,0.5887921775084806,0.5887921775084806
raw_CU_diffT/TC23LFP09/TC23LFP09_35deg.parquet,TC23LFP09_35deg.parquet,TC23LFP09,LFP,lithium-ion,35.0,,35.0,charge,19,0.0180050072640319,0.3601041966122313,0.2008415530944902,3.27406697659187,35.343940193370166,1,3.27406697659187,0.4938268675424524,0.4938268675424524
raw_CU_diffT/TC23LFP09/TC23LFP09_35deg.parquet,TC23LFP09_35deg.parquet,TC23LFP09,LFP,lithium-ion,35.0,,35.0,charge,20,0.0180048342592902,0.3781090308715216,0.2108834212811547,3.2784537609599,35.32645624309392,1,3.2784537609599,0.4558441479702253,0.4558441479702253
raw_CU_diffT/TC23LFP09/TC23LFP09_35deg.parquet,TC23LFP09_35deg.parquet,TC23LFP09,LFP,lithium-ion,35.0,,35.0,charge,21,0.0180047418614377,0.3961137727329593,0.2209252379346008,3.2832220048382,35.33052834254144,1,3.2832220048382,0.48433182747476167,0.48433182747476167
raw_CU_diffT/TC23LFP09/TC23LFP09_35deg.parquet,TC23LFP09_35deg.parquet,TC23LFP09,LFP,lithium-ion,35.0,,35.0,charge,22,0.0180050079300978,0.4141187806630571,0.2309672029829932,3.28818097847162,35.32010635359116,1,3.28818097847162,0.49382565277772983,0.49382565277772983
raw_CU_diffT/TC23LFP09/TC23LFP09_35deg.parquet,TC23LFP09_35deg.parquet,TC23LFP09,LFP,lithium-ion,35.0,,35.0,charge,23,0.018004962096817,0.4321237427598741,0.2410091424687085,3.29313995210505,35.328020082872925,1,3.29313995210505,0.4273464718806679,0.4273464718806679
