Repository: DNV007/delivered-energy-decomposition

# Three-term energy accounting for a cold commercial sodium-ion 18650 cell

This repository holds the analysis code and the derived data behind a reanalysis
of a public commercial-cell archive. No new measurements were made. The
manuscript reporting the work is not distributed here; what is here is
everything needed to regenerate its numbers from the raw archive and to check
them.

**Source data.** Droese, D., Schlösser, A., Otto, M. *Dataset: Evaluation of
Commercial Sodium-Ion Batteries by State-of-the-Art Lithium-Ion Battery
Configurations.* Technische Universität Berlin, DepositOnce, 2025.
DOI [10.14279/depositonce-25036](https://doi.org/10.14279/depositonce-25036),
CC BY 4.0.

File: data_processed/ocv/ocv_temperature_points.csv (part 13 of 22)
member_path,file_name,cell_id,cell_family,chemistry_type,temperature_deg_c,voltage_v,ambient_temperature_from_file_deg_c,direction,segment_index,segment_capacity_ah,cumulative_capacity_ah,soc_fraction_by_capacity,ocv_voltage_v,ocv_temperature_mean_deg_c
raw_CU_diffT/TC23NMC09/TC23NMC09_05deg.parquet,TC23NMC09_05deg.parquet,TC23NMC09,NMC,lithium-ion,5.0,,5.0,charge,59,0.0157130388250875,0.9428382551363712,0.6686399211592726,3.94382747411481,5.792448867403315
raw_CU_diffT/TC23NMC09/TC23NMC09_05deg.parquet,TC23NMC09_05deg.parquet,TC23NMC09,NMC,lithium-ion,5.0,,5.0,charge,60,0.0157136612615781,0.9585519163979493,0.6797837002431468,3.95069293780283,5.786788867403315
raw_CU_diffT/TC23NMC09/TC23NMC09_05deg.parquet,TC23NMC09_05deg.parquet,TC23NMC09,NMC,lithium-ion,5.0,,5.0,charge,61,0.0157142947793247,0.9742662111772741,0.690927928603717,3.95774910881551,5.781699806629835
raw_CU_diffT/TC23NMC09/TC23NMC09_05deg.parquet,TC23NMC09_05deg.parquet,TC23NMC09,NMC,lithium-ion,5.0,,5.0,charge,62,0.0157140490275112,0.9899802602047852,0.7020719826825667,3.96499598715286,5.788184723756906
raw_CU_diffT/TC23NMC09/TC23NMC09_05deg.parquet,TC23NMC09_05deg.parquet,TC23NMC09,NMC,lithium-ion,5.0,,5.0,charge,63,0.0157142491758463,1.0056945093806315,0.7132161787021642,3.9722428654902,5.791024116022099
raw_CU_diffT/TC23NMC09/TC23NMC09_05deg.parquet,TC23NMC09_05deg.parquet,TC23NMC09,NMC,lithium-ion,5.0,,5.0,charge,64,0.0157142531423098,1.0214087625229413,0.7243603775346895,3.97968045115222,5.794319723756907
raw_CU_diffT/TC23NMC09/TC23NMC09_05deg.parquet,TC23NMC09_05deg.parquet,TC23NMC09,NMC,lithium-ion,5.0,,5.0,charge,65,0.0157175916795838,1.037126354202525,0.735506943983598,3.9867366221649,5.794677900552485
raw_CU_diffT/TC23NMC09/TC23NMC09_05deg.parquet,TC23NMC09_05deg.parquet,TC23NMC09,NMC,lithium-ion,5.0,,5.0,charge,66,0.0157175241593194,1.0528438783618446,0.7466534625486367,3.99417420782692,5.801501961325967
raw_CU_diffT/TC23NMC09/TC23NMC09_05deg.parquet,TC23NMC09_05deg.parquet,TC23NMC09,NMC,lithium-ion,5.0,,5.0,charge,67,0.0157141679090435,1.0685580462708881,0.7577976009356252,4.00142108616426,5.7877187292817664
raw_CU_diffT/TC23NMC09/TC23NMC09_05deg.parquet,TC23NMC09_05deg.parquet,TC23NMC09,NMC,lithium-ion,5.0,,5.0,charge,68,0.0157123735842473,1.0842704198551354,0.7689404668273752,4.00828654985228,5.768701602209945
raw_CU_diffT/TC23NMC09/TC23NMC09_05deg.parquet,TC23NMC09_05deg.parquet,TC23NMC09,NMC,lithium-ion,5.0,,5.0,charge,69,0.0157122297712379,1.0999826496263734,0.7800832307301375,4.01515201354029,5.763536243093922
raw_CU_diffT/TC23NMC09/TC23NMC09_05deg.parquet,TC23NMC09_05deg.parquet,TC23NMC09,NMC,lithium-ion,5.0,,5.0,charge,70,0.0157138683600982,1.1156965179864715,0.791227156683676,4.02144535525431,5.771658121546961
raw_CU_diffT/TC23NMC09/TC23NMC09_05deg.parquet,TC23NMC09_05deg.parquet,TC23NMC09,NMC,lithium-ion,5.0,,5.0,charge,71,0.0157145598741763,1.1314110778606479,0.8023715730436192,4.02716657499432,5.763854917127072
raw_CU_diffT/TC23NMC09/TC23NMC09_05deg.parquet,TC23NMC09_05deg.parquet,TC23NMC09,NMC,lithium-ion,5.0,,5.0,charge,72,0.0157141847890594,1.1471252626497073,0.8135157234015394,4.03231567276033,5.765929779005525
raw_CU_diffT/TC23NMC09/TC23NMC09_05deg.parquet,TC23NMC09_05deg.parquet,TC23NMC09,NMC,lithium-ion,5.0,,5.0,charge,73,0.0157135936564908,1.162838856306198,0.8246594545413891,4.03689264855234,5.7520116850828735
raw_CU_diffT/TC23NMC09/TC23NMC09_05deg.parquet,TC23NMC09_05deg.parquet,TC23NMC09,NMC,lithium-ion,5.0,,5.0,charge,74,0.0157138646127817,1.1785527209189797,0.8358033778374142,4.04070679504568,5.76653
raw_CU_diffT/TC23NMC09/TC23NMC09_05deg.parquet,TC23NMC09_05deg.parquet,TC23NMC09,NMC,lithium-ion,5.0,,5.0,charge,75,0.0157135318824326,1.1942662528014123,0.8469470651684758,4.04394881956502,5.756858425414365
raw_CU_diffT/TC23NMC09/TC23NMC09_05deg.parquet,TC23NMC09_05deg.parquet,TC23NMC09,NMC,lithium-ion,5.0,,5.0,charge,76,0.0157146120382434,1.2099808648396557,0.8580915185220152,4.04700013675969,5.7622852209944755
raw_CU_diffT/TC23NMC09/TC23NMC09_05deg.parquet,TC23NMC09_05deg.parquet,TC23NMC09,NMC,lithium-ion,5.0,,5.0,charge,77,0.0157141387398413,1.2256950035794971,0.8692356362228542,4.0498607466297,5.765406878453038
raw_CU_diffT/TC23NMC09/TC23NMC09_05deg.parquet,TC23NMC09_05deg.parquet,TC23NMC09,NMC,lithium-ion,5.0,,5.0,charge,78,0.0157161421943375,1.2414111457738346,0.8803811747290636,4.0527213564997,5.768788093922653
raw_CU_diffT/TC23NMC09/TC23NMC09_05deg.parquet,TC23NMC09_05deg.parquet,TC23NMC09,NMC,lithium-ion,5.0,,5.0,charge,79,0.0157154641030955,1.25712660987693,0.8915262323480454,4.05558196636971,5.770312016574584
raw_CU_diffT/TC23NMC09/TC23NMC09_05deg.parquet,TC23NMC09_05deg.parquet,TC23NMC09,NMC,lithium-ion,5.0,,5.0,charge,80,0.0141040342885171,1.271230644165447,0.9015284997818563,4.05806116159038,5.764767209944751
raw_CU_diffT/TC23NMC09/TC23NMC09_05deg.parquet,TC23NMC09_05deg.parquet,TC23NMC09,NMC,lithium-ion,5.0,,5.0,charge,81,0.0126496567852059,1.283880300950653,0.9104993550366939,4.06015894216172,5.746097292817679
raw_CU_diffT/TC23NMC09/TC23NMC09_05deg.parquet,TC23NMC09_05deg.parquet,TC23NMC09,NMC,lithium-ion,5.0,,5.0,charge,82,0.0114436925181751,1.295323993468828,0.9186149672548435,4.06225672273306,5.745408839779005
raw_CU_diffT/TC23NMC09/TC23NMC09_05deg.parquet,TC23NMC09_05deg.parquet,TC23NMC09,NMC,lithium-ion,5.0,,5.0,charge,83,0.0104857726600767,1.3058097661289048,0.9260512440144385,4.0643545033044,5.734030718232045
raw_CU_diffT/TC23NMC09/TC23NMC09_05deg.parquet,TC23NMC09_05deg.parquet,TC23NMC09,NMC,lithium-ion,5.0,,5.0,charge,84,0.0095676611433686,1.3153774272722734,0.9328364165058276,4.0660708692264,5.730473646408839
raw_CU_diffT/TC23NMC09/TC23NMC09_05deg.parquet,TC23NMC09_05deg.parquet,TC23NMC09,NMC,lithium-ion,5.0,,5.0,charge,85,0.0087866896696812,1.3241641169419545,0.9390677413974303,4.0677872351484,5.706182651933702
raw_CU_diffT/TC23NMC09/TC23NMC09_05deg.parquet,TC23NMC09_05deg.parquet,TC23NMC09,NMC,lithium-ion,5.0,,5.0,charge,86,0.0080488831855686,1.332213000127523,0.9447758303398336,4.06931289374574,5.699757182320442
raw_CU_diffT/TC23NMC09/TC23NMC09_05deg.parquet,TC23NMC09_05deg.parquet,TC23NMC09,NMC,lithium-ion,5.0,,5.0,charge,87,0.0074166177421621,1.3396296178696852,0.9500355306917997,4.07102925966774,5.69287546961326
raw_CU_diffT/TC23NMC09/TC23NMC09_05deg.parquet,TC23NMC09_05deg.parquet,TC23NMC09,NMC,lithium-ion,5.0,,5.0,charge,88,0.0068803153859439,1.346509933255629,0.9549148973404757,4.07236421094041,5.686721160220995
raw_CU_diffT/TC23NMC09/TC23NMC09_05deg.parquet,TC23NMC09_05deg.parquet,TC23NMC09,NMC,lithium-ion,5.0,,5.0,charge,89,0.0063620207641652,1.3528719540197942,0.9594267009706221,4.07388986953775,5.683569861878453
raw_CU_diffT/TC23NMC09/TC23NMC09_05deg.parquet,TC23NMC09_05deg.parquet,TC23NMC09,NMC,lithium-ion,5.0,,5.0,charge,90,0.0058943324314267,1.3587662864512209,0.9636068304369064,4.07522482081042,5.680681961325966
raw_CU_diffT/TC23NMC09/TC23NMC09_05deg.parquet,TC23NMC09_05deg.parquet,TC23NMC09,NMC,lithium-ion,5.0,,5.0,charge,91,0.0054724139309533,1.364238700382174,0.9674877446864181,4.07675047940775,5.673092679558009
raw_CU_diffT/TC23NMC09/TC23NMC09_05deg.parquet,TC23NMC09_05deg.parquet,TC23NMC09,NMC,lithium-ion,5.0,,5.0,charge,92,0.0050850713417964,1.3693237717239706,0.9710939641864704,4.07789472335576,5.669040248618785
raw_CU_diffT/TC23NMC09/TC23NMC09_05deg.parquet,TC23NMC09_05deg.parquet,TC23NMC09,NMC,lithium-ion,5.0,,5.0,charge,93,0.0047218110431047,1.3740455827670752,0.9744425675618541,4.07922967462843,5.658853839779006
raw_CU_diffT/TC23NMC09/TC23NMC09_05deg.parquet,TC23NMC09_05deg.parquet,TC23NMC09,NMC,lithium-ion,5.0,,5.0,charge,94,0.0043838357384636,1.3784294185055388,0.9775514863679938,4.08037391857643,5.6531266022099445
raw_CU_diffT/TC23NMC09/TC23NMC09_05deg.parquet,TC23NMC09_05deg.parquet,TC23NMC09,NMC,lithium-ion,5.0,,5.0,charge,95,0.0040974146783284,1.3825268331838672,0.9804572817284908,4.08132745519976,5.656227817679558
raw_CU_diffT/TC23NMC09/TC23NMC09_05deg.parquet,TC23NMC09_05deg.parquet,TC23NMC09,NMC,lithium-ion,5.0,,5.0,charge,96,0.0038418693053796,1.3863687024892468,0.9831818499940007,4.08247169914777,5.662023425414364
raw_CU_diffT/TC23NMC09/TC23NMC09_05deg.parquet,TC23NMC09_05deg.parquet,TC23NMC09,NMC,lithium-ion,5.0,,5.0,charge,97,0.0035808247015148,1.3899495271907616,0.9857212912322646,4.08361594309577,5.650102928176796
raw_CU_diffT/TC23NMC09/TC23NMC09_05deg.parquet,TC23NMC09_05deg.parquet,TC23NMC09,NMC,lithium-ion,5.0,,5.0,charge,98,0.0033467004468639,1.3932962276376255,0.9880946967562174,4.08437877239444,5.6510418784530385
raw_CU_diffT/TC23NMC09/TC23NMC09_05deg.parquet,TC23NMC09_05deg.parquet,TC23NMC09,NMC,lithium-ion,5.0,,5.0,charge,99,0.0031453051536387,1.3964415327912643,0.9903252772173875,4.08533230901777,5.6521666574585625
raw_CU_diffT/TC23NMC09/TC23NMC09_05deg.parquet,TC23NMC09_05deg.parquet,TC23NMC09,NMC,lithium-ion,5.0,,5.0,charge,100,0.0029505271027761,1.3993920598940404,0.9924177254168861,4.08647655296577,5.665735524861878
raw_CU_diffT/TC23NMC09/TC23NMC09_05deg.parquet,TC23NMC09_05deg.parquet,TC23NMC09,NMC,lithium-ion,5.0,,5.0,charge,101,0.0027868263105083,1.4021788862045486,0.9943940806553286,4.08723938226444,5.643035607734807
raw_CU_diffT/TC23NMC09/TC23NMC09_05deg.parquet,TC23NMC09_05deg.parquet,TC23NMC09,NMC,lithium-ion,5.0,,5.0,charge,102,0.0025988097442855,1.404777695948834,0.9962370987266262,4.08800221156311,5.652310994475138
raw_CU_diffT/TC23NMC09/TC23NMC09_05deg.parquet,TC23NMC09_05deg.parquet,TC23NMC09,NMC,lithium-ion,5.0,,5.0,charge,103,0.0024688030134512,1.4072464989622853,0.9979879189158569,4.08895574818645,5.985431049723759
raw_CU_diffT/TC23NMC09/TC23NMC09_05deg.parquet,TC23NMC09_05deg.parquet,TC23NMC09,NMC,lithium-ion,5.0,,5.0,charge,104,0.0028372027432597,1.410083701705545,0.9999999999999997,4.09009999213445,6.093912099447513
raw_CU_diffT/TC23NMC09/TC23NMC09_15deg.parquet,TC23NMC09_15deg.parquet,TC23NMC09,NMC,lithium-ion,15.0,,15.0,discharge,0,0.0162502645880033,0.0162502645880033,0.010065432944628945,4.20814782610336,15.664834999999998
raw_CU_diffT/TC23NMC09/TC23NMC09_15deg.parquet,TC23NMC09_15deg.parquet,TC23NMC09,NMC,lithium-ion,15.0,,15.0,discharge,1,0.0162489803840875,0.0324992449720908,0.020130070451846293,4.18697931306532,15.685393121546962
raw_CU_diffT/TC23NMC09/TC23NMC09_15deg.parquet,TC23NMC09_15deg.parquet,TC23NMC09,NMC,lithium-ion,15.0,,15.0,discharge,2,0.0162472978858673,0.0487465428579581,0.030193665817692755,4.16809928792328,15.68468732044199
raw_CU_diffT/TC23NMC09/TC23NMC09_15deg.parquet,TC23NMC09_15deg.parquet,TC23NMC09,NMC,lithium-ion,15.0,,15.0,discharge,3,0.0162481558043497,0.0649946986623078,0.04025779257925342,4.15112633602791,15.679482983425416
raw_CU_diffT/TC23NMC09/TC23NMC09_15deg.parquet,TC23NMC09_15deg.parquet,TC23NMC09,NMC,lithium-ion,15.0,,15.0,discharge,4,0.0162477152369047,0.0812424138992125,0.05032164645282193,4.13606045737921,15.689434944751381
raw_CU_diffT/TC23NMC09/TC23NMC09_15deg.parquet,TC23NMC09_15deg.parquet,TC23NMC09,NMC,lithium-ion,15.0,,15.0,discharge,5,0.0162473489843523,0.0974897628835648,0.06038527346912993,4.12252023732785,15.67255461325967
raw_CU_diffT/TC23NMC09/TC23NMC09_15deg.parquet,TC23NMC09_15deg.parquet,TC23NMC09,NMC,lithium-ion,15.0,,15.0,discharge,6,0.0162484299517707,0.1137381928353355,0.0704495700379247,4.11069638319849,15.680628093922653
raw_CU_diffT/TC23NMC09/TC23NMC09_15deg.parquet,TC23NMC09_15deg.parquet,TC23NMC09,NMC,lithium-ion,15.0,,15.0,discharge,7,0.0162462614410698,0.1299844542764053,0.08051252342864801,4.10039818766647,15.672968756906078
raw_CU_diffT/TC23NMC09/TC23NMC09_15deg.parquet,TC23NMC09_15deg.parquet,TC23NMC09,NMC,lithium-ion,15.0,,15.0,discharge,8,0.0162493373698933,0.14623379164629857,0.09057738205329213,4.09105352875778,15.66635091160221
raw_CU_diffT/TC23NMC09/TC23NMC09_15deg.parquet,TC23NMC09_15deg.parquet,TC23NMC09,NMC,lithium-ion,15.0,,15.0,discharge,9,0.0162464867153542,0.16248027836165277,0.10064047497917142,4.0828531137971,15.666032790055251
raw_CU_diffT/TC23NMC09/TC23NMC09_15deg.parquet,TC23NMC09_15deg.parquet,TC23NMC09,NMC,lithium-ion,15.0,,15.0,discharge,10,0.0162456851043242,0.17872596346597697,0.11070307138623857,4.07541552813508,15.666515524861879
raw_CU_diffT/TC23NMC09/TC23NMC09_15deg.parquet,TC23NMC09_15deg.parquet,TC23NMC09,NMC,lithium-ion,15.0,,15.0,discharge,11,0.0162486434509861,0.19497460691696306,0.12076750019669774,4.0689314790964,15.657958701657458
raw_CU_diffT/TC23NMC09/TC23NMC09_15deg.parquet,TC23NMC09_15deg.parquet,TC23NMC09,NMC,lithium-ion,15.0,,15.0,discharge,12,0.0162484898023423,0.21122309671930536,0.13083183383700675,4.06321025935639,15.665153259668509
raw_CU_diffT/TC23NMC09/TC23NMC09_15deg.parquet,TC23NMC09_15deg.parquet,TC23NMC09,NMC,lithium-ion,15.0,,15.0,discharge,13,0.0162490057833497,0.22747210250265507,0.1408964870765569,4.05825186891505,15.656640662983426
raw_CU_diffT/TC23NMC09/TC23NMC09_15deg.parquet,TC23NMC09_15deg.parquet,TC23NMC09,NMC,lithium-ion,15.0,,15.0,discharge,14,0.0162466290269971,0.24371873152965218,0.15095966815043468,4.05367489312304,15.669599668508289
raw_CU_diffT/TC23NMC09/TC23NMC09_15deg.parquet,TC23NMC09_15deg.parquet,TC23NMC09,NMC,lithium-ion,15.0,,15.0,discharge,15,0.0162468264241476,0.2599655579537998,0.16102297149233905,4.04967003930503,15.6620776519337
raw_CU_diffT/TC23NMC09/TC23NMC09_15deg.parquet,TC23NMC09_15deg.parquet,TC23NMC09,NMC,lithium-ion,15.0,,15.0,discharge,16,0.0162465003177829,0.2762120582715827,0.1710860728435786,4.04604660013636,15.664774751381216
raw_CU_diffT/TC23NMC09/TC23NMC09_15deg.parquet,TC23NMC09_15deg.parquet,TC23NMC09,NMC,lithium-ion,15.0,,15.0,discharge,17,0.0162497162071355,0.2924617744787182,0.1811511661204549,4.04242316096768,15.665291243093924
raw_CU_diffT/TC23NMC09/TC23NMC09_15deg.parquet,TC23NMC09_15deg.parquet,TC23NMC09,NMC,lithium-ion,15.0,,15.0,discharge,18,0.0162488157876512,0.3087105902663694,0.19121570167644655,4.03918113644834,15.669358397790056
raw_CU_diffT/TC23NMC09/TC23NMC09_15deg.parquet,TC23NMC09_15deg.parquet,TC23NMC09,NMC,lithium-ion,15.0,,15.0,discharge,19,0.0162457961626246,0.324956386428994,0.20127836687315523,4.035939111929,15.676217348066299
raw_CU_diffT/TC23NMC09/TC23NMC09_15deg.parquet,TC23NMC09_15deg.parquet,TC23NMC09,NMC,lithium-ion,15.0,,15.0,discharge,20,0.0162485234863297,0.3412049099153237,0.21134272137736554,4.03269708740966,15.68621196132597
raw_CU_diffT/TC23NMC09/TC23NMC09_15deg.parquet,TC23NMC09_15deg.parquet,TC23NMC09,NMC,lithium-ion,15.0,,15.0,discharge,21,0.016249121830037,0.3574540317453607,0.2214074464963699,4.02926435556566,15.685143480662985
raw_CU_diffT/TC23NMC09/TC23NMC09_15deg.parquet,TC23NMC09_15deg.parquet,TC23NMC09,NMC,lithium-ion,15.0,,15.0,discharge,22,0.0162487013267669,0.37370273307212765,0.23147191115515559,4.02545020907231,15.698361519337018
raw_CU_diffT/TC23NMC09/TC23NMC09_15deg.parquet,TC23NMC09_15deg.parquet,TC23NMC09,NMC,lithium-ion,15.0,,15.0,discharge,23,0.0162460107957506,0.38994874386787826,0.24153470929587423,4.02106394060497,15.692709254143647
raw_CU_diffT/TC23NMC09/TC23NMC09_15deg.parquet,TC23NMC09_15deg.parquet,TC23NMC09,NMC,lithium-ion,15.0,,15.0,discharge,24,0.0162482886835176,0.40619703255139583,0.25159891836294734,4.0162962574883,15.700523591160223
raw_CU_diffT/TC23NMC09/TC23NMC09_15deg.parquet,TC23NMC09_15deg.parquet,TC23NMC09,NMC,lithium-ion,15.0,,15.0,discharge,25,0.0162468032359273,0.42244383578732314,0.2616622073420408,4.01057503774828,15.69745627071823
raw_CU_diffT/TC23NMC09/TC23NMC09_15deg.parquet,TC23NMC09_15deg.parquet,TC23NMC09,NMC,lithium-ion,15.0,,15.0,discharge,26,0.0162527582338202,0.43869659402114336,0.27172918485381337,4.00428169603427,15.706245248618782
raw_CU_diffT/TC23NMC09/TC23NMC09_15deg.parquet,TC23NMC09_15deg.parquet,TC23NMC09,NMC,lithium-ion,15.0,,15.0,discharge,27,0.0162465036983953,0.45494309771953867,0.28179228829900826,3.99722552502159,15.699256906077347
raw_CU_diffT/TC23NMC09/TC23NMC09_15deg.parquet,TC23NMC09_15deg.parquet,TC23NMC09,NMC,lithium-ion,15.0,,15.0,discharge,28,0.0162461150004422,0.4711892127199809,0.2918551509842351,3.98921581738557,15.708037375690607
raw_CU_diffT/TC23NMC09/TC23NMC09_15deg.parquet,TC23NMC09_15deg.parquet,TC23NMC09,NMC,lithium-ion,15.0,,15.0,discharge,29,0.0162475228050998,0.48743673552508066,0.30191888566531794,3.98063398777556,15.69163950276243
raw_CU_diffT/TC23NMC09/TC23NMC09_15deg.parquet,TC23NMC09_15deg.parquet,TC23NMC09,NMC,lithium-ion,15.0,,15.0,discharge,30,0.0162484563430315,0.5036851918681121,0.3119831985808906,3.97148003619154,15.70368585635359
raw_CU_diffT/TC23NMC09/TC23NMC09_15deg.parquet,TC23NMC09_15deg.parquet,TC23NMC09,NMC,lithium-ion,15.0,,15.0,discharge,31,0.0162474429146501,0.5199326347827622,0.3220468837777352,3.96213537728285,15.688710607734805
raw_CU_diffT/TC23NMC09/TC23NMC09_15deg.parquet,TC23NMC09_15deg.parquet,TC23NMC09,NMC,lithium-ion,15.0,,15.0,discharge,32,0.0162476018853753,0.5361802366681375,0.33211066744123346,3.95279071837416,15.694346353591161
raw_CU_diffT/TC23NMC09/TC23NMC09_15deg.parquet,TC23NMC09_15deg.parquet,TC23NMC09,NMC,lithium-ion,15.0,,15.0,discharge,33,0.0162458673227768,0.5524261039909143,0.34217337671462383,3.94363676679015,15.674838480662984
raw_CU_diffT/TC23NMC09/TC23NMC09_15deg.parquet,TC23NMC09_15deg.parquet,TC23NMC09,NMC,lithium-ion,15.0,,15.0,discharge,34,0.0162477014497633,0.5686738054406776,0.3522372220484208,3.93467352253079,15.685014696132596
raw_CU_diffT/TC23NMC09/TC23NMC09_15deg.parquet,TC23NMC09_15deg.parquet,TC23NMC09,NMC,lithium-ion,15.0,,15.0,discharge,35,0.0162483147922069,0.5849221202328845,0.36230144728724667,3.92628240024544,15.671736878453041
raw_CU_diffT/TC23NMC09/TC23NMC09_15deg.parquet,TC23NMC09_15deg.parquet,TC23NMC09,NMC,lithium-ion,15.0,,15.0,discharge,36,0.0162472344533887,0.6011693546862732,0.37236500336294154,3.91865410725876,15.655132928176796
raw_CU_diffT/TC23NMC09/TC23NMC09_15deg.parquet,TC23NMC09_15deg.parquet,TC23NMC09,NMC,lithium-ion,15.0,,15.0,discharge,37,0.0162468477865382,0.6174162024728114,0.38242831993673565,3.91121652159675,15.65639958563536
raw_CU_diffT/TC23NMC09/TC23NMC09_15deg.parquet,TC23NMC09_15deg.parquet,TC23NMC09,NMC,lithium-ion,15.0,,15.0,discharge,38,0.0162486041712492,0.6336648066440606,0.39249272441727967,3.90435105790873,15.64081281767956
raw_CU_diffT/TC23NMC09/TC23NMC09_15deg.parquet,TC23NMC09_15deg.parquet,TC23NMC09,NMC,lithium-ion,15.0,,15.0,discharge,39,0.016249001965262,0.6499138086093226,0.40255737529190183,3.89824842351939,15.63466856353591
raw_CU_diffT/TC23NMC09/TC23NMC09_15deg.parquet,TC23NMC09_15deg.parquet,TC23NMC09,NMC,lithium-ion,15.0,,15.0,discharge,40,0.0162492292751839,0.6661630378845065,0.4126221669625562,3.89233649645471,15.635332209944753
raw_CU_diffT/TC23NMC09/TC23NMC09_15deg.parquet,TC23NMC09_15deg.parquet,TC23NMC09,NMC,lithium-ion,15.0,,15.0,discharge,41,0.016245787255284,0.6824088251397905,0.4226848266420477,3.8871873986887,15.633385027624307
raw_CU_diffT/TC23NMC09/TC23NMC09_15deg.parquet,TC23NMC09_15deg.parquet,TC23NMC09,NMC,lithium-ion,15.0,,15.0,discharge,42,0.0162461031834028,0.6986549283231933,0.43274768200778646,3.88241971557202,15.644035386740333
raw_CU_diffT/TC23NMC09/TC23NMC09_15deg.parquet,TC23NMC09_15deg.parquet,TC23NMC09,NMC,lithium-ion,15.0,,15.0,discharge,43,0.0162464247879609,0.7149013531111542,0.4428107365757657,3.87746132513068,15.632858977900554
raw_CU_diffT/TC23NMC09/TC23NMC09_15deg.parquet,TC23NMC09_15deg.parquet,TC23NMC09,NMC,lithium-ion,15.0,,15.0,discharge,44,0.0162491247404469,0.7311504778516011,0.45287546349748137,3.87288434933867,15.631420883977903
raw_CU_diffT/TC23NMC09/TC23NMC09_15deg.parquet,TC23NMC09_15deg.parquet,TC23NMC09,NMC,lithium-ion,15.0,,15.0,discharge,45,0.0162466872882628,0.747397165139864,0.4629386806584555,3.86830737354666,15.638538093922651
raw_CU_diffT/TC23NMC09/TC23NMC09_15deg.parquet,TC23NMC09_15deg.parquet,TC23NMC09,NMC,lithium-ion,15.0,,15.0,discharge,46,0.0162469515881679,0.7636441167280319,0.47300206152710084,3.86392110507931,15.633488011049726
raw_CU_diffT/TC23NMC09/TC23NMC09_15deg.parquet,TC23NMC09_15deg.parquet,TC23NMC09,NMC,lithium-ion,15.0,,15.0,discharge,47,0.0162500780278132,0.7798941947558451,0.4830673789161292,3.85953483661197,15.643327817679559
raw_CU_diffT/TC23NMC09/TC23NMC09_15deg.parquet,TC23NMC09_15deg.parquet,TC23NMC09,NMC,lithium-ion,15.0,,15.0,discharge,48,0.0162487987505321,0.7961429935063772,0.49313190391930933,3.85495786081996,15.636848259668508
raw_CU_diffT/TC23NMC09/TC23NMC09_15deg.parquet,TC23NMC09_15deg.parquet,TC23NMC09,NMC,lithium-ion,15.0,,15.0,discharge,49,0.0162498455337028,0.81239283904008,0.5031970773012131,3.85038088502795,15.647067955801104
raw_CU_diffT/TC23NMC09/TC23NMC09_15deg.parquet,TC23NMC09_15deg.parquet,TC23NMC09,NMC,lithium-ion,15.0,,15.0,discharge,50,0.0162459916354208,0.8286388306755008,0.513259863574001,3.84580390923594,15.644164447513814
raw_CU_diffT/TC23NMC09/TC23NMC09_15deg.parquet,TC23NMC09_15deg.parquet,TC23NMC09,NMC,lithium-ion,15.0,,15.0,discharge,51,0.0162491492628005,0.8448879799383013,0.5233246056848913,3.84103622611927,15.645473618784528
raw_CU_diffT/TC23NMC09/TC23NMC09_15deg.parquet,TC23NMC09_15deg.parquet,TC23NMC09,NMC,lithium-ion,15.0,,15.0,discharge,52,0.0162471643555677,0.8611351442938691,0.5333881183419136,3.83626854300259,15.651462154696134
raw_CU_diffT/TC23NMC09/TC23NMC09_15deg.parquet,TC23NMC09_15deg.parquet,TC23NMC09,NMC,lithium-ion,15.0,,15.0,discharge,53,0.016246966393715,0.8773821106875841,0.5434515083811321,3.83092873791191,15.651695138121548
raw_CU_diffT/TC23NMC09/TC23NMC09_15deg.parquet,TC23NMC09_15deg.parquet,TC23NMC09,NMC,lithium-ion,15.0,,15.0,discharge,54,0.0162455453439721,0.8936276560315561,0.5535140182204732,3.8257796401459,15.658312154696134
raw_CU_diffT/TC23NMC09/TC23NMC09_15deg.parquet,TC23NMC09_15deg.parquet,TC23NMC09,NMC,lithium-ion,15.0,,15.0,discharge,55,0.0162487792628075,0.9098764352943637,0.5635785311529339,3.82043983505522,15.663068314917126
raw_CU_diffT/TC23NMC09/TC23NMC09_15deg.parquet,TC23NMC09_15deg.parquet,TC23NMC09,NMC,lithium-ion,15.0,,15.0,discharge,56,0.0162485194918063,0.92612495478617,0.5736428831829317,3.81452790799055,15.660432403314918
raw_CU_diffT/TC23NMC09/TC23NMC09_15deg.parquet,TC23NMC09_15deg.parquet,TC23NMC09,NMC,lithium-ion,15.0,,15.0,discharge,57,0.0162460987400569,0.9423710535262269,0.5837057357964568,3.8084252736012,15.662250165745858
raw_CU_diffT/TC23NMC09/TC23NMC09_15deg.parquet,TC23NMC09_15deg.parquet,TC23NMC09,NMC,lithium-ion,15.0,,15.0,discharge,58,0.0162491263130834,0.9586201798393102,0.5937704636922654,3.80175051723785,15.68106814917127
raw_CU_diffT/TC23NMC09/TC23NMC09_15deg.parquet,TC23NMC09_15deg.parquet,TC23NMC09,NMC,lithium-ion,15.0,,15.0,discharge,59,0.016246939997502,0.9748671198368123,0.6038338373816386,3.7945036389005,15.67907776243094
raw_CU_diffT/TC23NMC09/TC23NMC09_15deg.parquet,TC23NMC09_15deg.parquet,TC23NMC09,NMC,lithium-ion,15.0,,15.0,discharge,60,0.0162476412255218,0.9911147610623341,0.6138976454124697,3.78649393126449,15.672459419889504
raw_CU_diffT/TC23NMC09/TC23NMC09_15deg.parquet,TC23NMC09_15deg.parquet,TC23NMC09,NMC,lithium-ion,15.0,,15.0,discharge,61,0.0162470519819611,1.0073618130442952,0.6239610884651483,3.77791210165447,15.685927872928179
raw_CU_diffT/TC23NMC09/TC23NMC09_15deg.parquet,TC23NMC09_15deg.parquet,TC23NMC09,NMC,lithium-ion,15.0,,15.0,discharge,62,0.0162525743068073,1.0236143873511026,0.6340279520523134,3.76818602809645,15.678870911602212
raw_CU_diffT/TC23NMC09/TC23NMC09_15deg.parquet,TC23NMC09_15deg.parquet,TC23NMC09,NMC,lithium-ion,15.0,,15.0,discharge,63,0.0162482599818056,1.0398626473329082,0.6440921433415125,3.75769712523976,15.69518129834254
raw_CU_diffT/TC23NMC09/TC23NMC09_15deg.parquet,TC23NMC09_15deg.parquet,TC23NMC09,NMC,lithium-ion,15.0,,15.0,discharge,64,0.0162485552863025,1.0561112026192108,0.6541565175426632,3.74606397843507,15.690588922651934
raw_CU_diffT/TC23NMC09/TC23NMC09_15deg.parquet,TC23NMC09_15deg.parquet,TC23NMC09,NMC,lithium-ion,15.0,,15.0,discharge,65,0.0162456394463927,1.0723568420656036,0.6642190856691541,3.73366800233171,15.697094254143645
raw_CU_diffT/TC23NMC09/TC23NMC09_15deg.parquet,TC23NMC09_15deg.parquet,TC23NMC09,NMC,lithium-ion,15.0,,15.0,discharge,66,0.0162464118058314,1.088603253871435,0.6742821321959872,3.72089061157902,15.708235359116022
raw_CU_diffT/TC23NMC09/TC23NMC09_15deg.parquet,TC23NMC09_15deg.parquet,TC23NMC09,NMC,lithium-ion,15.0,,15.0,discharge,67,0.0162468932138614,1.1048501470852963,0.6843454769075185,3.70792251350166,15.698679198895029
raw_CU_diffT/TC23NMC09/TC23NMC09_15deg.parquet,TC23NMC09_15deg.parquet,TC23NMC09,NMC,lithium-ion,15.0,,15.0,discharge,68,0.0162492177789111,1.1210993648642074,0.694410261457368,3.69476370809963,15.713457209944753
raw_CU_diffT/TC23NMC09/TC23NMC09_15deg.parquet,TC23NMC09_15deg.parquet,TC23NMC09,NMC,lithium-ion,15.0,,15.0,discharge,69,0.0162500929975605,1.1373494578617678,0.7044755881186754,3.68179561002227,15.714612651933704
raw_CU_diffT/TC23NMC09/TC23NMC09_15deg.parquet,TC23NMC09_15deg.parquet,TC23NMC09,NMC,lithium-ion,15.0,,15.0,discharge,70,0.016246685238153,1.1535961430999209,0.7145388040098092,3.66920892659425,15.72109085635359
raw_CU_diffT/TC23NMC09/TC23NMC09_15deg.parquet,TC23NMC09_15deg.parquet,TC23NMC09,NMC,lithium-ion,15.0,,15.0,discharge,71,0.0162495150697132,1.1698456581696342,0.7246037727019302,3.65738507246489,15.732154613259668
raw_CU_diffT/TC23NMC09/TC23NMC09_15deg.parquet,TC23NMC09_15deg.parquet,TC23NMC09,NMC,lithium-ion,15.0,,15.0,discharge,72,0.0162493599569151,1.1860950181265493,0.7346686453170022,3.64594263298486,15.731931381215468
raw_CU_diffT/TC23NMC09/TC23NMC09_15deg.parquet,TC23NMC09_15deg.parquet,TC23NMC09,NMC,lithium-ion,15.0,,15.0,discharge,73,0.0162473742586033,1.2023423923851526,0.7447322879882109,3.63507231547884,15.729371767955804
raw_CU_diffT/TC23NMC09/TC23NMC09_15deg.parquet,TC23NMC09_15deg.parquet,TC23NMC09,NMC,lithium-ion,15.0,,15.0,discharge,74,0.0162468009915473,1.2185891933767,0.7547955755771327,3.62439270529749,15.742709447513812
raw_CU_diffT/TC23NMC09/TC23NMC09_15deg.parquet,TC23NMC09_15deg.parquet,TC23NMC09,NMC,lithium-ion,15.0,,15.0,discharge,75,0.0162464812833814,1.2348356746600813,0.7648586651384417,3.6139038024408,15.733128535911602
raw_CU_diffT/TC23NMC09/TC23NMC09_15deg.parquet,TC23NMC09_15deg.parquet,TC23NMC09,NMC,lithium-ion,15.0,,15.0,discharge,76,0.0162488132999177,1.251084487959999,0.7749231991535283,3.60360560690878,15.748439281767958
raw_CU_diffT/TC23NMC09/TC23NMC09_15deg.parquet,TC23NMC09_15deg.parquet,TC23NMC09,NMC,lithium-ion,15.0,,15.0,discharge,77,0.0162476278980359,1.2673321158580348,0.784986998929299,3.59311670405209,15.734894392265192
raw_CU_diffT/TC23NMC09/TC23NMC09_15deg.parquet,TC23NMC09_15deg.parquet,TC23NMC09,NMC,lithium-ion,15.0,,15.0,discharge,78,0.0162488138162397,1.2835809296742746,0.7950515332641962,3.58300921584473,15.753997127071822
raw_CU_diffT/TC23NMC09/TC23NMC09_15deg.parquet,TC23NMC09_15deg.parquet,TC23NMC09,NMC,lithium-ion,15.0,,15.0,discharge,79,0.0162463720276588,1.2998273017019335,0.8051145551523824,3.57309243496205,15.74905997237569
raw_CU_diffT/TC23NMC09/TC23NMC09_15deg.parquet,TC23NMC09_15deg.parquet,TC23NMC09,NMC,lithium-ion,15.0,,15.0,discharge,80,0.0162524096692967,1.3160797113712301,0.8151813167628803,3.56336636140403,15.755953397790055
raw_CU_diffT/TC23NMC09/TC23NMC09_15deg.parquet,TC23NMC09_15deg.parquet,TC23NMC09,NMC,lithium-ion,15.0,,15.0,discharge,81,0.0162457265358244,1.3323254379070546,0.8252439388326673,3.55306816587201,15.758796160220992
raw_CU_diffT/TC23NMC09/TC23NMC09_15deg.parquet,TC23NMC09_15deg.parquet,TC23NMC09,NMC,lithium-ion,15.0,,15.0,discharge,82,0.0162446297058731,1.3485700676129277,0.8353058815246961,3.54219784836598,15.746534972375692
raw_CU_diffT/TC23NMC09/TC23NMC09_15deg.parquet,TC23NMC09_15deg.parquet,TC23NMC09,NMC,lithium-ion,15.0,,15.0,discharge,83,0.0162498956699092,1.364819963282837,0.845371085961025,3.53209036015863,15.760209696132595
raw_CU_diffT/TC23NMC09/TC23NMC09_15deg.parquet,TC23NMC09_15deg.parquet,TC23NMC09,NMC,lithium-ion,15.0,,15.0,discharge,84,0.01624560000013,1.3810655632829671,0.8554336296544545,3.52427135984728,15.750343784530385
raw_CU_diffT/TC23NMC09/TC23NMC09_15deg.parquet,TC23NMC09_15deg.parquet,TC23NMC09,NMC,lithium-ion,15.0,,15.0,discharge,85,0.0162496126152949,1.397315175898262,0.8654986587664232,3.51797801813327,15.749249972375692
raw_CU_diffT/TC23NMC09/TC23NMC09_15deg.parquet,TC23NMC09_15deg.parquet,TC23NMC09,NMC,lithium-ion,15.0,,15.0,discharge,86,0.0162461915779324,1.4135613674761944,0.8755615688838372,3.51206609106859,15.746767817679556
raw_CU_diffT/TC23NMC09/TC23NMC09_15deg.parquet,TC23NMC09_15deg.parquet,TC23NMC09,NMC,lithium-ion,15.0,,15.0,discharge,87,0.0162458742017784,1.4298072416779728,0.8856242824180892,3.50634487132858,15.744526850828729
raw_CU_diffT/TC23NMC09/TC23NMC09_15deg.parquet,TC23NMC09_15deg.parquet,TC23NMC09,NMC,lithium-ion,15.0,,15.0,discharge,88,0.0162494601529654,1.4460567018309383,0.8956892170947123,3.5004329442639,15.755824475138123
raw_CU_diffT/TC23NMC09/TC23NMC09_15deg.parquet,TC23NMC09_15deg.parquet,TC23NMC09,NMC,lithium-ion,15.0,,15.0,discharge,89,0.0162463507746469,1.4623030526055851,0.905752225818758,3.49375818790055,15.761950193370168
raw_CU_diffT/TC23NMC09/TC23NMC09_15deg.parquet,TC23NMC09_15deg.parquet,TC23NMC09,NMC,lithium-ion,15.0,,15.0,discharge,90,0.0162478337405016,1.4785508863460868,0.9158161530935934,3.48517635829053,15.776081132596687
raw_CU_diffT/TC23NMC09/TC23NMC09_15deg.parquet,TC23NMC09_15deg.parquet,TC23NMC09,NMC,lithium-ion,15.0,,15.0,discharge,91,0.0162502577834552,1.494801144129542,0.9258815818234772,3.47068260161584,15.785766187845304
raw_CU_diffT/TC23NMC09/TC23NMC09_15deg.parquet,TC23NMC09_15deg.parquet,TC23NMC09,NMC,lithium-ion,15.0,,15.0,discharge,92,0.0162525402972616,1.5110536844268034,0.9359484243450898,3.44264862488978,15.818766546961328
raw_CU_diffT/TC23NMC09/TC23NMC09_15deg.parquet,TC23NMC09_15deg.parquet,TC23NMC09,NMC,lithium-ion,15.0,,15.0,discharge,93,0.0162525234773107,1.5273062079041142,0.9460152564484051,3.40183725741103,15.836824325068871
raw_CU_diffT/TC23NMC09/TC23NMC09_15deg.parquet,TC23NMC09_15deg.parquet,TC23NMC09,NMC,lithium-ion,15.0,,15.0,discharge,94,0.0162501894990231,1.5435563974031372,0.9560806428828316,3.35072769440025,15.872404779005526
raw_CU_diffT/TC23NMC09/TC23NMC09_15deg.parquet,TC23NMC09_15deg.parquet,TC23NMC09,NMC,lithium-ion,15.0,,15.0,discharge,95,0.0162479025111444,1.5598042999142816,0.9661446127542838,3.28779427726012,15.89884861878453
raw_CU_diffT/TC23NMC09/TC23NMC09_15deg.parquet,TC23NMC09_15deg.parquet,TC23NMC09,NMC,lithium-ion,15.0,,15.0,discharge,96,0.0162462367795017,1.5760505366937834,0.976207550869603,3.20617154230262,15.933546049723759
raw_CU_diffT/TC23NMC09/TC23NMC09_15deg.parquet,TC23NMC09_15deg.parquet,TC23NMC09,NMC,lithium-ion,15.0,,15.0,discharge,97,0.0162467586511786,1.592297295344962,0.9862708122328507,3.08926795228171,15.980636629834251
raw_CU_diffT/TC23NMC09/TC23NMC09_15deg.parquet,TC23NMC09_15deg.parquet,TC23NMC09,NMC,lithium-ion,15.0,,15.0,discharge,98,0.0101301515096749,1.602427446854637,0.9925454399589027,2.98228114314349,15.914935718232044
raw_CU_diffT/TC23NMC09/TC23NMC09_15deg.parquet,TC23NMC09_15deg.parquet,TC23NMC09,NMC,lithium-ion,15.0,,15.0,discharge,99,0.0043278351282097,1.6067552819828466,0.9952261061131364,2.9231618724967,15.786360193370164
raw_CU_diffT/TC23NMC09/TC23NMC09_15deg.parquet,TC23NMC09_15deg.parquet,TC23NMC09,NMC,lithium-ion,15.0,,15.0,discharge,100,0.0024767589457004,1.609232040928547,0.9967602135089239,2.88883455405663,15.716765414364643
raw_CU_diffT/TC23NMC09/TC23NMC09_15deg.parquet,TC23NMC09_15deg.parquet,TC23NMC09,NMC,lithium-ion,15.0,,15.0,discharge,101,0.0017414484994222,1.6109734894279693,0.9978388687518914,2.86842887031726,15.674149254143645
raw_CU_diffT/TC23NMC09/TC23NMC09_15deg.parquet,TC23NMC09_15deg.parquet,TC23NMC09,NMC,lithium-ion,15.0,,15.0,discharge,102,0.001362989567412,1.6123364789953814,0.9986831060885033,2.8543165282919,15.652944309392266
raw_CU_diffT/TC23NMC09/TC23NMC09_15deg.parquet,TC23NMC09_15deg.parquet,TC23NMC09,NMC,lithium-ion,15.0,,15.0,discharge,103,0.001140939088357,1.6134774180837383,0.9993898050979608,2.84325550346121,15.639683922651935
raw_CU_diffT/TC23NMC09/TC23NMC09_15deg.parquet,TC23NMC09_15deg.parquet,TC23NMC09,NMC,lithium-ion,15.0,,15.0,discharge,104,0.0009851368205367,1.614462554904275,1.0000000000000004,2.83410155187719,15.634883812154694
raw_CU_diffT/TC23NMC09/TC23NMC09_15deg.parquet,TC23NMC09_15deg.parquet,TC23NMC09,NMC,lithium-ion,15.0,,15.0,charge,0,0.0162483777255555,0.0162483777255555,0.010603068498163,3.14114034459115,15.619426712707183
raw_CU_diffT/TC23NMC09/TC23NMC09_15deg.parquet,TC23NMC09_15deg.parquet,TC23NMC09,NMC,lithium-ion,15.0,,15.0,charge,1,0.0162467102628246,0.0324950879883801,0.0212050488740622,3.25022493430071,15.624613314917127
raw_CU_diffT/TC23NMC09/TC23NMC09_15deg.parquet,TC23NMC09_15deg.parquet,TC23NMC09,NMC,lithium-ion,15.0,,15.0,charge,2,0.0162455968314959,0.048740684819876,0.031806302667354465,3.3266985714922,15.62370002762431
raw_CU_diffT/TC23NMC09/TC23NMC09_15deg.parquet,TC23NMC09_15deg.parquet,TC23NMC09,NMC,lithium-ion,15.0,,15.0,charge,3,0.0162464055819688,0.0649870904018448,0.04240808422020569,3.38600854946366,15.6322991160221
raw_CU_diffT/TC23NMC09/TC23NMC09_15deg.parquet,TC23NMC09_15deg.parquet,TC23NMC09,NMC,lithium-ion,15.0,,15.0,charge,4,0.0162517747001934,0.0812388651020382,0.05301336945381026,3.43425750260443,15.624888784530388
raw_CU_diffT/TC23NMC09/TC23NMC09_15deg.parquet,TC23NMC09_15deg.parquet,TC23NMC09,NMC,lithium-ion,15.0,,15.0,charge,5,0.0162458115778661,0.0974846766799043,0.06361476338235242,3.47392462613518,15.62413046961326
raw_CU_diffT/TC23NMC09/TC23NMC09_15deg.parquet,TC23NMC09_15deg.parquet,TC23NMC09,NMC,lithium-ion,15.0,,15.0,charge,6,0.0162502732780032,0.1137349499579075,0.07421906884538566,3.5015771882119,15.636503701657459
raw_CU_diffT/TC23NMC09/TC23NMC09_15deg.parquet,TC23NMC09_15deg.parquet,TC23NMC09,NMC,lithium-ion,15.0,,15.0,charge,7,0.0162451566628279,0.1299801066207354,0.08482003540147699,3.51206609106859,15.6715385359116
raw_CU_diffT/TC23NMC09/TC23NMC09_15deg.parquet,TC23NMC09_15deg.parquet,TC23NMC09,NMC,lithium-ion,15.0,,15.0,charge,8,0.0162490406296221,0.1462291472503575,0.09542353648542452,3.51816872545793,15.693157375690607
raw_CU_diffT/TC23NMC09/TC23NMC09_15deg.parquet,TC23NMC09_15deg.parquet,TC23NMC09,NMC,lithium-ion,15.0,,15.0,charge,9,0.0162457538845986,0.16247490113495608,0.10602489276555171,3.52427135984728,15.690649281767957
raw_CU_diffT/TC23NMC09/TC23NMC09_15deg.parquet,TC23NMC09_15deg.parquet,TC23NMC09,NMC,lithium-ion,15.0,,15.0,charge,10,0.0162457603901639,0.17872066152511998,0.11662625329096146,3.53056470156129,15.701419779005525
raw_CU_diffT/TC23NMC09/TC23NMC09_15deg.parquet,TC23NMC09_15deg.parquet,TC23NMC09,NMC,lithium-ion,15.0,,15.0,charge,11,0.0162520552296441,0.19497271675476407,0.12723172158733276,3.53723945792464,15.698999309392267
raw_CU_diffT/TC23NMC09/TC23NMC09_15deg.parquet,TC23NMC09_15deg.parquet,TC23NMC09,NMC,lithium-ion,15.0,,15.0,charge,12,0.0162483620437883,0.21122107879855237,0.13783477985217557,3.54486775091132,15.68636671270718
raw_CU_diffT/TC23NMC09/TC23NMC09_15deg.parquet,TC23NMC09_15deg.parquet,TC23NMC09,NMC,lithium-ion,15.0,,15.0,charge,13,0.016252313687607,0.22747339248615936,0.1484404168083067,3.55364028784601,15.693105635359116
raw_CU_diffT/TC23NMC09/TC23NMC09_15deg.parquet,TC23NMC09_15deg.parquet,TC23NMC09,NMC,lithium-ion,15.0,,15.0,charge,14,0.0162518042406928,0.24372519672685217,0.15904572131890887,3.56317565407936,15.682016077348067
raw_CU_diffT/TC23NMC09/TC23NMC09_15deg.parquet,TC23NMC09_15deg.parquet,TC23NMC09,NMC,lithium-ion,15.0,,15.0,charge,15,0.0162455778042386,0.25997077453109074,0.16964696269574234,3.57366455693605,15.684083674033149
raw_CU_diffT/TC23NMC09/TC23NMC09_15deg.parquet,TC23NMC09_15deg.parquet,TC23NMC09,NMC,lithium-ion,15.0,,15.0,charge,16,0.0162494635679721,0.2762202380990628,0.1802507397730457,3.58453487444207,15.687228397790058
raw_CU_diffT/TC23NMC09/TC23NMC09_15deg.parquet,TC23NMC09_15deg.parquet,TC23NMC09,NMC,lithium-ion,15.0,,15.0,charge,17,0.0162489903063735,0.2924692284054363,0.19085420801797012,3.59540519194809,15.676924005524862
raw_CU_diffT/TC23NMC09/TC23NMC09_15deg.parquet,TC23NMC09_15deg.parquet,TC23NMC09,NMC,lithium-ion,15.0,,15.0,charge,18,0.016248874887322,0.30871810329275834,0.20145760094484558,3.60646621677878,15.675243342541439
raw_CU_diffT/TC23NMC09/TC23NMC09_15deg.parquet,TC23NMC09_15deg.parquet,TC23NMC09,NMC,lithium-ion,15.0,,15.0,charge,19,0.0162453295043685,0.32496343279712686,0.21205868029070127,3.6173365342848,15.682361049723756
raw_CU_diffT/TC23NMC09/TC23NMC09_15deg.parquet,TC23NMC09_15deg.parquet,TC23NMC09,NMC,lithium-ion,15.0,,15.0,charge,20,0.0162464274342537,0.34120986023138056,0.222660476103516,3.62820685179083,15.672443314917128
raw_CU_diffT/TC23NMC09/TC23NMC09_15deg.parquet,TC23NMC09_15deg.parquet,TC23NMC09,NMC,lithium-ion,15.0,,15.0,charge,21,0.0162467345163574,0.35745659474773794,0.23326247230634103,3.63850504732285,15.677303011049723
raw_CU_diffT/TC23NMC09/TC23NMC09_15deg.parquet,TC23NMC09_15deg.parquet,TC23NMC09,NMC,lithium-ion,15.0,,15.0,charge,22,0.01625182033725,0.3737084150849879,0.24386778732093944,3.64937536482887,15.669617209944752
raw_CU_diffT/TC23NMC09/TC23NMC09_15deg.parquet,TC23NMC09_15deg.parquet,TC23NMC09,NMC,lithium-ion,15.0,,15.0,charge,23,0.016249358806958,0.3899577738919459,0.25447149603522057,3.66062709698423,15.674873314917127
raw_CU_diffT/TC23NMC09/TC23NMC09_15deg.parquet,TC23NMC09_15deg.parquet,TC23NMC09,NMC,lithium-ion,15.0,,15.0,charge,24,0.0162455195942981,0.406203293486244,0.26507269942647804,3.67245095111359,15.682456160220996
raw_CU_diffT/TC23NMC09/TC23NMC09_15deg.parquet,TC23NMC09_15deg.parquet,TC23NMC09,NMC,lithium-ion,15.0,,15.0,charge,25,0.0162460167919061,0.42244931027815014,0.2756742272698368,3.68427480524294,15.676751602209945
raw_CU_diffT/TC23NMC09/TC23NMC09_15deg.parquet,TC23NMC09_15deg.parquet,TC23NMC09,NMC,lithium-ion,15.0,,15.0,charge,26,0.0162525550810255,0.43870186535917566,0.2862800217500602,3.69590795204763,15.677216546961327
raw_CU_diffT/TC23NMC09/TC23NMC09_15deg.parquet,TC23NMC09_15deg.parquet,TC23NMC09,NMC,lithium-ion,15.0,,15.0,charge,27,0.0162497820953027,0.45495164745447836,0.2968840066860903,3.70735039152766,15.674381657458563
raw_CU_diffT/TC23NMC09/TC23NMC09_15deg.parquet,TC23NMC09_15deg.parquet,TC23NMC09,NMC,lithium-ion,15.0,,15.0,charge,28,0.0162489319585305,0.47120057941300886,0.3074874368554488,3.71841141635835,15.675622790055249
raw_CU_diffT/TC23NMC09/TC23NMC09_15deg.parquet,TC23NMC09_15deg.parquet,TC23NMC09,NMC,lithium-ion,15.0,,15.0,charge,29,0.0162522273710117,0.4874528067840206,0.3180930174846784,3.73004456316304,15.673080718232045
raw_CU_diffT/TC23NMC09/TC23NMC09_15deg.parquet,TC23NMC09_15deg.parquet,TC23NMC09,NMC,lithium-ion,15.0,,15.0,charge,30,0.0162458481387709,0.5036986549227915,0.3286944352714657,3.74167770996773,15.680956243093926
raw_CU_diffT/TC23NMC09/TC23NMC09_15deg.parquet,TC23NMC09_15deg.parquet,TC23NMC09,NMC,lithium-ion,15.0,,15.0,charge,31,0.0162521033620848,0.5199507582848764,0.3392999349772229,3.75312014944775,15.675519254143648
raw_CU_diffT/TC23NMC09/TC23NMC09_15deg.parquet,TC23NMC09_15deg.parquet,TC23NMC09,NMC,lithium-ion,15.0,,15.0,charge,32,0.0162497963905002,0.5362005546753765,0.3499039292417509,3.76399046695377,15.695457375690605
raw_CU_diffT/TC23NMC09/TC23NMC09_15deg.parquet,TC23NMC09_15deg.parquet,TC23NMC09,NMC,lithium-ion,15.0,,15.0,charge,33,0.0162522583002007,0.5524528129755772,0.3605095300541837,3.77467007713513,15.689013011049724
raw_CU_diffT/TC23NMC09/TC23NMC09_15deg.parquet,TC23NMC09_15deg.parquet,TC23NMC09,NMC,lithium-ion,15.0,,15.0,charge,34,0.0162496297242625,0.5687024426998397,0.37111341555871336,3.78458685801782,15.684902458563537
raw_CU_diffT/TC23NMC09/TC23NMC09_15deg.parquet,TC23NMC09_15deg.parquet,TC23NMC09,NMC,lithium-ion,15.0,,15.0,charge,35,0.0162520055146819,0.5849544482145216,0.3817188514130059,3.79355010227717,15.702453784530388
raw_CU_diffT/TC23NMC09/TC23NMC09_15deg.parquet,TC23NMC09_15deg.parquet,TC23NMC09,NMC,lithium-ion,15.0,,15.0,charge,36,0.0162520898880536,0.6012065381025752,0.3923243423261268,3.80194122456252,15.691002872928177
