Repository: DNV007/delivered-energy-decomposition

# Three-term energy accounting for a cold commercial sodium-ion 18650 cell

This repository holds the analysis code and the derived data behind a reanalysis
of a public commercial-cell archive. No new measurements were made. The
manuscript reporting the work is not distributed here; what is here is
everything needed to regenerate its numbers from the raw archive and to check
them.

**Source data.** Droese, D., Schlösser, A., Otto, M. *Dataset: Evaluation of
Commercial Sodium-Ion Batteries by State-of-the-Art Lithium-Ion Battery
Configurations.* Technische Universität Berlin, DepositOnce, 2025.
DOI [10.14279/depositonce-25036](https://doi.org/10.14279/depositonce-25036),
CC BY 4.0.

File: data_processed/ocv/ocv_slope_points.csv (part 14 of 85)
member_path,file_name,cell_id,cell_family,chemistry_type,temperature_deg_c,voltage_v,ambient_temperature_from_file_deg_c,direction,segment_index,segment_capacity_ah,cumulative_capacity_ah,soc_fraction_by_capacity,ocv_voltage_v,ocv_temperature_mean_deg_c,smoothing_window_segments,smoothed_ocv_voltage_v,dv_dcapacity_fraction_v,abs_dv_dcapacity_fraction_v
raw_CU_diffT/TC23LFP09/TC23LFP09_35deg.parquet,TC23LFP09_35deg.parquet,TC23LFP09,LFP,lithium-ion,35.0,,35.0,charge,24,0.0180053528730829,0.450129095632957,0.2510512999027646,3.29676381745255,35.32767375690607,1,3.29676381745255,0.29439352057056567,0.29439352057056567
raw_CU_diffT/TC23LFP09/TC23LFP09_35deg.parquet,TC23LFP09_35deg.parquet,TC23LFP09,LFP,lithium-ion,35.0,,35.0,charge,25,0.0180045782460952,0.4681336738790522,0.2610930253027352,3.29905257451413,35.335034723756905,1,3.29905257451413,0.21842670662340424,0.21842670662340424
raw_CU_diffT/TC23LFP09/TC23LFP09_35deg.parquet,TC23LFP09_35deg.parquet,TC23LFP09,LFP,lithium-ion,35.0,,35.0,charge,26,0.0180047792027117,0.4861384530817639,0.2711348627825964,3.30115060182058,35.31642560773481,1,3.30115060182058,0.2184246145292832,0.2184246145292832
raw_CU_diffT/TC23LFP09/TC23LFP09_35deg.parquet,TC23LFP09_35deg.parquet,TC23LFP09,LFP,lithium-ion,35.0,,35.0,charge,27,0.0180048955539031,0.504143348635667,0.2811767651552141,3.30343935888216,35.33409,1,3.30343935888216,0.21842262456871708,0.21842262456871708
raw_CU_diffT/TC23LFP09/TC23LFP09_35deg.parquet,TC23LFP09_35deg.parquet,TC23LFP09,LFP,lithium-ion,35.0,,35.0,charge,28,0.0180051385199525,0.5221484871556195,0.2912188030377181,3.30553738618861,35.32020519337017,1,3.30553738618861,0.1804348205963322,0.1804348205963322
raw_CU_diffT/TC23LFP09/TC23LFP09_35deg.parquet,TC23LFP09_35deg.parquet,TC23LFP09,LFP,lithium-ion,35.0,,35.0,charge,29,0.0180051202207637,0.5401536073763832,0.3012608307141831,3.30706322422967,35.34600397790055,1,3.30706322422967,0.13295357209963754,0.13295357209963754
raw_CU_diffT/TC23LFP09/TC23LFP09_35deg.parquet,TC23LFP09_35deg.parquet,TC23LFP09,LFP,lithium-ion,35.0,,35.0,charge,30,0.0180045476221048,0.558158154998488,0.311302539034181,3.30820760276046,35.36077859116022,1,3.30820760276046,0.09496772566777167,0.09496772566777167
raw_CU_diffT/TC23LFP09/TC23LFP09_35deg.parquet,TC23LFP09_35deg.parquet,TC23LFP09,LFP,lithium-ion,35.0,,35.0,charge,31,0.0180052131548268,0.5761633681533148,0.321344618542926,3.30897052178098,35.34909223756906,1,3.30897052178098,0.0569792914673144,0.0569792914673144
raw_CU_diffT/TC23LFP09/TC23LFP09_35deg.parquet,TC23LFP09_35deg.parquet,TC23LFP09,LFP,lithium-ion,35.0,,35.0,charge,32,0.0180049658551383,0.5941683340084531,0.3313865601247766,3.30935198129125,35.364515055248624,1,3.30935198129125,0.03798651739049319,0.03798651739049319
raw_CU_diffT/TC23LFP09/TC23LFP09_35deg.parquet,TC23LFP09_35deg.parquet,TC23LFP09,LFP,lithium-ion,35.0,,35.0,charge,33,0.018005071747978,0.6121734057564312,0.3414285607664287,3.30973344080151,35.36587613259668,1,3.30973344080151,0.028489660518260962,0.028489660518260962
raw_CU_diffT/TC23LFP09/TC23LFP09_35deg.parquet,TC23LFP09_35deg.parquet,TC23LFP09,LFP,lithium-ion,35.0,,35.0,charge,34,0.0180056168566068,0.630179022613038,0.3514708654324844,3.30992417055664,35.37123720994475,1,3.30992417055664,0.01899319205628558,0.01899319205628558
raw_CU_diffT/TC23LFP09/TC23LFP09_35deg.parquet,TC23LFP09_35deg.parquet,TC23LFP09,LFP,lithium-ion,35.0,,35.0,charge,35,0.0180045471527617,0.6481835697657997,0.3615125734907148,3.31011490031177,35.379661767955795,1,3.31011490031177,0.02849055421410185,0.02849055421410185
raw_CU_diffT/TC23LFP09/TC23LFP09_35deg.parquet,TC23LFP09_35deg.parquet,TC23LFP09,LFP,lithium-ion,35.0,,35.0,charge,36,0.0180046079352289,0.6661881777010286,0.3715543154492586,3.31049635982204,35.370992209944745,1,3.31049635982204,0.028490382743285636,0.028490382743285636
raw_CU_diffT/TC23LFP09/TC23LFP09_35deg.parquet,TC23LFP09_35deg.parquet,TC23LFP09,LFP,lithium-ion,35.0,,35.0,charge,37,0.0180051973667927,0.6841933750678213,0.3815963861525153,3.31068708957717,35.3730814917127,1,3.31068708957717,0.018993027957804998,0.018993027957804998
raw_CU_diffT/TC23LFP09/TC23LFP09_35deg.parquet,TC23LFP09_35deg.parquet,TC23LFP09,LFP,lithium-ion,35.0,,35.0,charge,38,0.0180052777048072,0.7021986527726285,0.3916385016628355,3.3108778193323,35.37487209944752,1,3.3108778193323,0.02848972253593729,0.02848972253593729
raw_CU_diffT/TC23LFP09/TC23LFP09_35deg.parquet,TC23LFP09_35deg.parquet,TC23LFP09,LFP,lithium-ion,35.0,,35.0,charge,39,0.0180050925386243,0.7202037453112528,0.4016805139000916,3.31125927884257,35.397562265193365,1,3.31125927884257,0.02848980742328422,0.02848980742328422
raw_CU_diffT/TC23LFP09/TC23LFP09_35deg.parquet,TC23LFP09_35deg.parquet,TC23LFP09,LFP,lithium-ion,35.0,,35.0,charge,40,0.0180049558176752,0.738208701128928,0.4117224498837301,3.3114500085977,35.37518121546961,1,3.3114500085977,0.018993517457715825,0.018993517457715825
raw_CU_diffT/TC23LFP09/TC23LFP09_35deg.parquet,TC23LFP09_35deg.parquet,TC23LFP09,LFP,lithium-ion,35.0,,35.0,charge,41,0.0180045912008929,0.7562132923298209,0.421764182509003,3.31164073835283,35.36772964088397,1,3.31164073835283,0.02849002157810787,0.02849002157810787
raw_CU_diffT/TC23LFP09/TC23LFP09_35deg.parquet,TC23LFP09_35deg.parquet,TC23LFP09,LFP,lithium-ion,35.0,,35.0,charge,42,0.0180050030561183,0.7742182953859392,0.4318061448390221,3.31202219786309,35.373310248618786,1,3.31202219786309,0.01899302600807573,0.01899302600807573
raw_CU_diffT/TC23LFP09/TC23LFP09_35deg.parquet,TC23LFP09_35deg.parquet,TC23LFP09,LFP,lithium-ion,35.0,,35.0,charge,43,0.0180045304128355,0.7922228257987747,0.4418478435608637,3.31202219786309,35.38997389502762,1,3.31202219786309,0.018993631114142318,0.018993631114142318
raw_CU_diffT/TC23LFP09/TC23LFP09_35deg.parquet,TC23LFP09_35deg.parquet,TC23LFP09,LFP,lithium-ion,35.0,,35.0,charge,44,0.0180046206487061,0.8102274464474808,0.4518895926101178,3.31240365737336,35.38067074585635,1,3.31240365737336,0.03798651378372142,0.03798651378372142
raw_CU_diffT/TC23LFP09/TC23LFP09_35deg.parquet,TC23LFP09_35deg.parquet,TC23LFP09,LFP,lithium-ion,35.0,,35.0,charge,45,0.0180054204084432,0.828232866855924,0.4619317877107903,3.31278511688362,35.37534464088399,1,3.31278511688362,0.03798563076827577,0.03798563076827577
raw_CU_diffT/TC23LFP09/TC23LFP09_35deg.parquet,TC23LFP09_35deg.parquet,TC23LFP09,LFP,lithium-ion,35.0,,35.0,charge,46,0.0180054577036014,0.8462383245595254,0.4719740036121577,3.31316657639388,35.3799885082873,1,3.31316657639388,0.03798629185902769,0.03798629185902769
raw_CU_diffT/TC23LFP09/TC23LFP09_35deg.parquet,TC23LFP09_35deg.parquet,TC23LFP09,LFP,lithium-ion,35.0,,35.0,charge,47,0.0180047937214779,0.8642431182810033,0.4820158491895961,3.31354803590415,35.407330414364644,1,3.31354803590415,0.037986668693832826,0.037986668693832826
raw_CU_diffT/TC23LFP09/TC23LFP09_35deg.parquet,TC23LFP09_35deg.parquet,TC23LFP09,LFP,lithium-ion,35.0,,35.0,charge,48,0.018005100455977,0.8822482187369803,0.4920578658426114,3.31392949541441,35.39046574585635,1,3.31392949541441,0.047482416417011564,0.047482416417011564
raw_CU_diffT/TC23LFP09/TC23LFP09_35deg.parquet,TC23LFP09_35deg.parquet,TC23LFP09,LFP,lithium-ion,35.0,,35.0,charge,49,0.0180053794276585,0.9002535981646388,0.5021000380869981,3.31450168467981,35.387348287292824,1,3.31450168467981,0.05697842305679046,0.05697842305679046
raw_CU_diffT/TC23LFP09/TC23LFP09_35deg.parquet,TC23LFP09_35deg.parquet,TC23LFP09,LFP,lithium-ion,35.0,,35.0,charge,50,0.0180055132822703,0.9182591114469092,0.5121422849863552,3.3150738739452,35.38941077348066,1,3.3150738739452,0.0569786853075982,0.0569786853075982
raw_CU_diffT/TC23LFP09/TC23LFP09_35deg.parquet,TC23LFP09_35deg.parquet,TC23LFP09,LFP,lithium-ion,35.0,,35.0,charge,51,0.0180052136874429,0.936264325134352,0.522184364792157,3.3156460632106,35.39597218232044,1,3.3156460632106,0.06647688395338491,0.06647688395338491
raw_CU_diffT/TC23LFP09/TC23LFP09_35deg.parquet,TC23LFP09_35deg.parquet,TC23LFP09,LFP,lithium-ion,35.0,,35.0,charge,52,0.0180047089331943,0.9542690340675464,0.5322261630804754,3.31640898223112,35.39420121546961,1,3.31640898223112,0.0854711117710849,0.0854711117710849
raw_CU_diffT/TC23LFP09/TC23LFP09_35deg.parquet,TC23LFP09_35deg.parquet,TC23LFP09,LFP,lithium-ion,35.0,,35.0,charge,53,0.018004716972779,0.9722737510403252,0.5422679658527257,3.31736263100678,35.39699878453039,1,3.31736263100678,0.09496576753198838,0.09496576753198838
raw_CU_diffT/TC23LFP09/TC23LFP09_35deg.parquet,TC23LFP09_35deg.parquet,TC23LFP09,LFP,lithium-ion,35.0,,35.0,charge,54,0.0180055200981006,0.9902792711384258,0.5523102165534879,3.31831627978244,35.388139198895026,1,3.31831627978244,0.11395832854893229,0.11395832854893229
raw_CU_diffT/TC23LFP09/TC23LFP09_35deg.parquet,TC23LFP09_35deg.parquet,TC23LFP09,LFP,lithium-ion,35.0,,35.0,charge,55,0.0180050581532667,1.0082843292916923,0.5623522096129375,3.31965138806836,35.38324165745857,1,3.31965138806836,0.1424496552694734,0.1424496552694734
raw_CU_diffT/TC23LFP09/TC23LFP09_35deg.parquet,TC23LFP09_35deg.parquet,TC23LFP09,LFP,lithium-ion,35.0,,35.0,charge,56,0.0180049407408285,1.026289270032521,0.5723941371877395,3.32117722610942,35.39134651933701,1,3.32117722610942,0.1994273916273528,0.1994273916273528
raw_CU_diffT/TC23LFP09/TC23LFP09_35deg.parquet,TC23LFP09_35deg.parquet,TC23LFP09,LFP,lithium-ion,35.0,,35.0,charge,57,0.0180052696970559,1.0442945397295769,0.5824362482318822,3.32365671292613,35.40493151933701,1,3.32365671292613,0.2754005360078793,0.2754005360078793
raw_CU_diffT/TC23LFP09/TC23LFP09_35deg.parquet,TC23LFP09_35deg.parquet,TC23LFP09,LFP,lithium-ion,35.0,,35.0,charge,58,0.0180050397401256,1.0622995794697023,0.592478231021738,3.32670838900824,35.3868585359116,1,3.32670838900824,0.36087160494085424,0.36087160494085424
raw_CU_diffT/TC23LFP09/TC23LFP09_35deg.parquet,TC23LFP09_35deg.parquet,TC23LFP09,LFP,lithium-ion,35.0,,35.0,charge,59,0.0180050314429936,1.080304610912696,0.6025202091840195,3.33090444362114,35.3796985082873,1,3.33090444362114,0.45583391798530215,0.45583391798530215
raw_CU_diffT/TC23LFP09/TC23LFP09_35deg.parquet,TC23LFP09_35deg.parquet,TC23LFP09,LFP,lithium-ion,35.0,,35.0,charge,60,0.0180053003096404,1.0983099112223365,0.6125623373017735,3.33586341725456,35.39505450276243,1,3.33586341725456,0.4558349700081976,0.4558349700081976
raw_CU_diffT/TC23LFP09/TC23LFP09_35deg.parquet,TC23LFP09_35deg.parquet,TC23LFP09,LFP,lithium-ion,35.0,,35.0,charge,61,0.0180049317170163,1.1163148429393528,0.6226042598437086,3.34005947186746,35.36964814917127,1,3.34005947186746,0.33238337037514043,0.33238337037514043
raw_CU_diffT/TC23LFP09/TC23LFP09_35deg.parquet,TC23LFP09_35deg.parquet,TC23LFP09,LFP,lithium-ion,35.0,,35.0,charge,62,0.018004990695794,1.1343198336351468,0.6326462152799821,3.34253895868417,35.36861955801105,1,3.34253895868417,0.189932977468402,0.189932977468402
raw_CU_diffT/TC23LFP09/TC23LFP09_35deg.parquet,TC23LFP09_35deg.parquet,TC23LFP09,LFP,lithium-ion,35.0,,35.0,charge,63,0.018004946125021,1.1523247797601677,0.6426881458577192,3.3438740669701,35.37292933701657,1,3.3438740669701,0.10446389271669432,0.10446389271669432
raw_CU_diffT/TC23LFP09/TC23LFP09_35deg.parquet,TC23LFP09_35deg.parquet,TC23LFP09,LFP,lithium-ion,35.0,,35.0,charge,64,0.0180045303823854,1.1703293101425531,0.652729844562578,3.34463698599062,35.38353212707182,1,3.34463698599062,0.0569808175473554,0.0569808175473554
raw_CU_diffT/TC23LFP09/TC23LFP09_35deg.parquet,TC23LFP09_35deg.parquet,TC23LFP09,LFP,lithium-ion,35.0,,35.0,charge,65,0.0180054865031743,1.1883347966457274,0.6627720765263821,3.34501844550089,35.364331602209944,1,3.34501844550089,0.028489345582102032,0.028489345582102032
raw_CU_diffT/TC23LFP09/TC23LFP09_35deg.parquet,TC23LFP09_35deg.parquet,TC23LFP09,LFP,lithium-ion,35.0,,35.0,charge,66,0.0180047373477534,1.2063395339934808,0.6728138906624032,3.34520917525602,35.36187848066298,1,3.34520917525602,0.00949683573989546,0.00949683573989546
raw_CU_diffT/TC23LFP09/TC23LFP09_35deg.parquet,TC23LFP09_35deg.parquet,TC23LFP09,LFP,lithium-ion,35.0,,35.0,charge,67,0.0180049570407453,1.224344491034226,0.6828558273281865,3.34520917525602,35.351719447513815,1,3.34520917525602,0.009496597899214976,0.009496597899214976
raw_CU_diffT/TC23LFP09/TC23LFP09_35deg.parquet,TC23LFP09_35deg.parquet,TC23LFP09,LFP,lithium-ion,35.0,,35.0,charge,68,0.018005037963743,1.2423495289979691,0.6928978091272973,3.34539990501115,35.34814732044199,1,3.34539990501115,0.018993305853143738,0.018993305853143738
raw_CU_diffT/TC23LFP09/TC23LFP09_35deg.parquet,TC23LFP09_35deg.parquet,TC23LFP09,LFP,lithium-ion,35.0,,35.0,charge,69,0.0180049102309956,1.2603544392289647,0.7029397196857959,3.34559063476628,35.34284897790055,1,3.34559063476628,0.009496625168878836,0.009496625168878836
raw_CU_diffT/TC23LFP09/TC23LFP09_35deg.parquet,TC23LFP09_35deg.parquet,TC23LFP09,LFP,lithium-ion,35.0,,35.0,charge,70,0.0180046772486667,1.2783591164776311,0.7129815003026464,3.34559063476628,35.34468546961326,1,3.34559063476628,0.0,0.0
raw_CU_diffT/TC23LFP09/TC23LFP09_35deg.parquet,TC23LFP09_35deg.parquet,TC23LFP09,LFP,lithium-ion,35.0,,35.0,charge,71,0.018005302257333,1.2963644187349643,0.7230236295066904,3.34559063476628,35.348529917127074,1,3.34559063476628,2.842170943040401e-14,2.842170943040401e-14
raw_CU_diffT/TC23LFP09/TC23LFP09_35deg.parquet,TC23LFP09_35deg.parquet,TC23LFP09,LFP,lithium-ion,35.0,,35.0,charge,72,0.0180050880384266,1.314369506773391,0.7330656392340433,3.34559063476628,35.34724850828729,1,3.34559063476628,-2.842170943040401e-14,2.842170943040401e-14
raw_CU_diffT/TC23LFP09/TC23LFP09_35deg.parquet,TC23LFP09_35deg.parquet,TC23LFP09,LFP,lithium-ion,35.0,,35.0,charge,73,0.0180053377425525,1.3323748445159431,0.7431077882293218,3.34559063476628,35.344241243093926,1,3.34559063476628,0.009496584456115897,0.009496584456115897
raw_CU_diffT/TC23LFP09/TC23LFP09_35deg.parquet,TC23LFP09_35deg.parquet,TC23LFP09,LFP,lithium-ion,35.0,,35.0,charge,74,0.01800518185566,1.3503800263716033,0.7531498502815268,3.34578136452141,35.354245580110494,1,3.34578136452141,0.009496494448796966,0.009496494448796966
raw_CU_diffT/TC23LFP09/TC23LFP09_35deg.parquet,TC23LFP09_35deg.parquet,TC23LFP09,LFP,lithium-ion,35.0,,35.0,charge,75,0.0180049964399395,1.3683850228115428,0.7631918089214929,3.34578136452141,35.35061867403315,1,3.34578136452141,0.009496368910333786,0.009496368910333786
raw_CU_diffT/TC23LFP09/TC23LFP09_35deg.parquet,TC23LFP09_35deg.parquet,TC23LFP09,LFP,lithium-ion,35.0,,35.0,charge,76,0.0180053405367321,1.386390363348275,0.7732339594751741,3.34597209427655,35.35390897790055,1,3.34597209427655,0.009496251251647436,0.009496251251647436
raw_CU_diffT/TC23LFP09/TC23LFP09_35deg.parquet,TC23LFP09_35deg.parquet,TC23LFP09,LFP,lithium-ion,35.0,,35.0,charge,77,0.0180045502909814,1.4043949136392564,0.7832756692836894,3.34597209427655,35.385794917127065,1,3.34597209427655,0.009496837667114733,0.009496837667114733
raw_CU_diffT/TC23LFP09/TC23LFP09_35deg.parquet,TC23LFP09_35deg.parquet,TC23LFP09,LFP,lithium-ion,35.0,,35.0,charge,78,0.0180045993295235,1.42239951296878,0.7933174064425579,3.34616282403168,35.360224226519335,1,3.34616282403168,0.018993559622316525,0.018993559622316525
raw_CU_diffT/TC23LFP09/TC23LFP09_35deg.parquet,TC23LFP09_35deg.parquet,TC23LFP09,LFP,lithium-ion,35.0,,35.0,charge,79,0.0180048677465514,1.4404043807153313,0.803359293306132,3.34635355378681,35.36098861878453,1,3.34635355378681,0.009496787094604997,0.009496787094604997
raw_CU_diffT/TC23LFP09/TC23LFP09_35deg.parquet,TC23LFP09_35deg.parquet,TC23LFP09,LFP,lithium-ion,35.0,,35.0,charge,80,0.0180051637896159,1.4584095445049472,0.8134013452823303,3.34635355378681,35.35368080110497,1,3.34635355378681,0.009496414032156508,0.009496414032156508
raw_CU_diffT/TC23LFP09/TC23LFP09_35deg.parquet,TC23LFP09_35deg.parquet,TC23LFP09,LFP,lithium-ion,35.0,,35.0,charge,81,0.0180053392859771,1.4764148837909243,0.8234434951384257,3.34654428354194,35.352817679558015,1,3.34654428354194,0.018993130225680943,0.018993130225680943
raw_CU_diffT/TC23LFP09/TC23LFP09_35deg.parquet,TC23LFP09_35deg.parquet,TC23LFP09,LFP,lithium-ion,35.0,,35.0,charge,82,0.0180049418968414,1.4944198256877657,0.8334854233579727,3.34673501329707,35.35354546961326,1,3.34673501329707,0.018992984060815843,0.018992984060815843
raw_CU_diffT/TC23LFP09/TC23LFP09_35deg.parquet,TC23LFP09_35deg.parquet,TC23LFP09,LFP,lithium-ion,35.0,,35.0,charge,83,0.0180056164287828,1.5124254421165484,0.8435277277854173,3.34692574305221,35.37107411602209,1,3.34692574305221,0.01899253439819404,0.01899253439819404
raw_CU_diffT/TC23LFP09/TC23LFP09_35deg.parquet,TC23LFP09_35deg.parquet,TC23LFP09,LFP,lithium-ion,35.0,,35.0,charge,84,0.018005794450602,1.5304312365671504,0.8535701315012874,3.34711647280734,35.35910668508288,1,3.34711647280734,0.018992701058664352,0.018992701058664352
raw_CU_diffT/TC23LFP09/TC23LFP09_35deg.parquet,TC23LFP09_35deg.parquet,TC23LFP09,LFP,lithium-ion,35.0,,35.0,charge,85,0.0180053004403765,1.5484365370075268,0.863612259691957,3.34730720256247,35.35585276243094,1,3.34730720256247,0.0189929229443635,0.0189929229443635
raw_CU_diffT/TC23LFP09/TC23LFP09_35deg.parquet,TC23LFP09_35deg.parquet,TC23LFP09,LFP,lithium-ion,35.0,,35.0,charge,86,0.0180053737361075,1.5664419107436345,0.8736544287619847,3.3474979323176,35.35754267955801,1,3.3474979323176,0.028490412107146312,0.028490412107146312
raw_CU_diffT/TC23LFP09/TC23LFP09_35deg.parquet,TC23LFP09_35deg.parquet,TC23LFP09,LFP,lithium-ion,35.0,,35.0,charge,87,0.0180045504015422,1.5844464611451765,0.8836961386321633,3.34787939182786,35.36411337016575,1,3.34787939182786,0.028490421677219047,0.028490421677219047
raw_CU_diffT/TC23LFP09/TC23LFP09_35deg.parquet,TC23LFP09_35deg.parquet,TC23LFP09,LFP,lithium-ion,35.0,,35.0,charge,88,0.0180053374434227,1.602451798588599,0.8937382874606077,3.348070121583,35.36173245856354,1,3.348070121583,0.028489611016112804,0.028489611016112804
raw_CU_diffT/TC23LFP09/TC23LFP09_35deg.parquet,TC23LFP09_35deg.parquet,TC23LFP09,LFP,lithium-ion,35.0,,35.0,charge,89,0.0180051651659149,1.6204569637545143,0.9037803402044116,3.34845158109326,35.35953392265193,1,3.34845158109326,0.02848972984094189,0.02848972984094189
raw_CU_diffT/TC23LFP09/TC23LFP09_35deg.parquet,TC23LFP09_35deg.parquet,TC23LFP09,LFP,lithium-ion,35.0,,35.0,charge,90,0.0180048868718688,1.638461850626383,0.913822237734783,3.34864231084839,35.38685886740331,1,3.34864231084839,0.028489956176684927,0.028489956176684927
raw_CU_diffT/TC23LFP09/TC23LFP09_35deg.parquet,TC23LFP09_35deg.parquet,TC23LFP09,LFP,lithium-ion,35.0,,35.0,charge,91,0.0180049935162827,1.6564668441426658,0.9238641947441328,3.34902377035865,35.37720784530387,1,3.34902377035865,0.0474832625205579,0.0474832625205579
raw_CU_diffT/TC23LFP09/TC23LFP09_35deg.parquet,TC23LFP09_35deg.parquet,TC23LFP09,LFP,lithium-ion,35.0,,35.0,charge,92,0.0180049669188436,1.674471811061509,0.9339061369192456,3.34959595962405,35.37047477900553,1,3.34959595962405,0.0664740382404716,0.0664740382404716
raw_CU_diffT/TC23LFP09/TC23LFP09_35deg.parquet,TC23LFP09_35deg.parquet,TC23LFP09,LFP,lithium-ion,35.0,,35.0,charge,93,0.0180060450531187,1.692477856114628,0.9439486804041022,3.35035887864458,35.364967569060774,1,3.35035887864458,0.08546714617767748,0.08546714617767748
raw_CU_diffT/TC23LFP09/TC23LFP09_35deg.parquet,TC23LFP09_35deg.parquet,TC23LFP09,LFP,lithium-ion,35.0,,35.0,charge,94,0.0180052337644754,1.7104830898791037,0.9539907714075032,3.35131252742024,35.386939502762424,1,3.35131252742024,0.11395891293432214,0.11395891293432214
raw_CU_diffT/TC23LFP09/TC23LFP09_35deg.parquet,TC23LFP09_35deg.parquet,TC23LFP09,LFP,lithium-ion,35.0,,35.0,charge,95,0.0180050628157635,1.728488152694867,0.9640327670673752,3.35264763570616,35.37897063535912,1,3.35264763570616,0.20891950560567807,0.20891950560567807
raw_CU_diffT/TC23LFP09/TC23LFP09_35deg.parquet,TC23LFP09_35deg.parquet,TC23LFP09,LFP,lithium-ion,35.0,,35.0,charge,96,0.0180056445273866,1.7464937972222536,0.9740750871663042,3.35550858203313,35.38542245856353,1,3.35550858203313,0.5508020406111314,0.5508020406111314
raw_CU_diffT/TC23LFP09/TC23LFP09_35deg.parquet,TC23LFP09_35deg.parquet,TC23LFP09,LFP,lithium-ion,35.0,,35.0,charge,97,0.0180050897048168,1.7644988869270704,0.9841170978230558,3.3637099615038,35.391292762430936,1,3.3637099615038,1.9218556832138347,1.9218556832138347
raw_CU_diffT/TC23LFP09/TC23LFP09_35deg.parquet,TC23LFP09_35deg.parquet,TC23LFP09,LFP,lithium-ion,35.0,,35.0,charge,98,0.0125698237111278,1.7770687106381982,0.991127687924524,3.38259220726185,35.408540193370165,1,3.38259220726185,6.162218146674661,6.162218146674661
raw_CU_diffT/TC23LFP09/TC23LFP09_35deg.parquet,TC23LFP09_35deg.parquet,TC23LFP09,LFP,lithium-ion,35.0,,35.0,charge,99,0.0083586450230492,1.7854273556612474,0.9957895698575536,3.42207326657412,35.37057408839779,1,3.42207326657412,17.041238664203547,17.041238664203547
raw_CU_diffT/TC23LFP09/TC23LFP09_35deg.parquet,TC23LFP09_35deg.parquet,TC23LFP09,LFP,lithium-ion,35.0,,35.0,charge,100,0.0042107141167819,1.7896380697780294,0.998138018919818,3.47223519217377,35.3203958839779,1,3.47223519217377,32.27941204991839,32.27941204991839
raw_CU_diffT/TC23LFP09/TC23LFP09_35deg.parquet,TC23LFP09_35deg.parquet,TC23LFP09,LFP,lithium-ion,35.0,,35.0,charge,101,0.0016634557852267,1.791301525563256,0.9990657810690846,3.50618508858723,35.29412627071823,1,3.50618508858723,42.9970922084849,42.9970922084849
raw_CU_diffT/TC23LFP09/TC23LFP09_35deg.parquet,TC23LFP09_35deg.parquet,TC23LFP09,LFP,lithium-ion,35.0,,35.0,charge,102,0.0008361408826793,1.7921376664459354,0.9995321234085046,3.52773755091712,35.292645,1,3.52773755091712,49.459642654087475,49.459642654087475
raw_CU_diffT/TC23LFP09/TC23LFP09_35deg.parquet,TC23LFP09_35deg.parquet,TC23LFP09,LFP,lithium-ion,35.0,,35.0,charge,103,0.000505441631885,1.7926431080778205,0.9998140242674822,3.54223301230713,35.276559696132594,1,3.54223301230713,53.188428416124225,53.188428416124225
raw_CU_diffT/TC23LFP09/TC23LFP09_35deg.parquet,TC23LFP09_35deg.parquet,TC23LFP09,LFP,lithium-ion,35.0,,35.0,charge,104,0.0003334501287996,1.7929765582066202,1.0,3.55234168932912,35.28452831491713,1,3.55234168932912,54.354817615917575,54.354817615917575
raw_CU_diffT/TC23LFP09/TC23LFP09_35deg.parquet,TC23LFP09_35deg.parquet,TC23LFP09,LFP,lithium-ion,35.0,,35.0,charge,0,0.0180052003197731,0.0180052003197731,0.0100420723502276,2.89584987216558,35.27309878453039,5,2.9907697136361566,3.410808764855157,3.410808764855157
raw_CU_diffT/TC23LFP09/TC23LFP09_35deg.parquet,TC23LFP09_35deg.parquet,TC23LFP09,LFP,lithium-ion,35.0,,35.0,charge,1,0.0180053563416327,0.0360105566614058,0.0200842317188042,3.00246780528424,35.27271643646409,5,3.02502159882857,3.148417255711564,3.148417255711564
raw_CU_diffT/TC23LFP09/TC23LFP09_35deg.parquet,TC23LFP09_35deg.parquet,TC23LFP09,LFP,lithium-ion,35.0,,35.0,charge,2,0.0180049844415868,0.0540155411029926,0.0301261836669076,3.07399146345865,35.28109651933702,5,3.054002985120842,4.500906571858195,4.500906571858195
raw_CU_diffT/TC23LFP09/TC23LFP09_35deg.parquet,TC23LFP09_35deg.parquet,TC23LFP09,LFP,lithium-ion,35.0,,35.0,charge,3,0.0180051218393459,0.0720206629423385,0.0401682122461073,3.12777725440581,35.269055027624304,5,3.11541796627327,5.219324612362925,5.219324612362925
raw_CU_diffT/TC23LFP09/TC23LFP09_35deg.parquet,TC23LFP09_35deg.parquet,TC23LFP09,LFP,lithium-ion,35.0,,35.0,charge,4,0.0180050483584031,0.0900257113007416,0.0502101998426502,3.16992853028993,35.27644303867403,5,3.15882805854126,3.642890809619445,3.642890809619445
raw_CU_diffT/TC23LFP09/TC23LFP09_35deg.parquet,TC23LFP09_35deg.parquet,TC23LFP09,LFP,lithium-ion,35.0,,35.0,charge,5,0.0180052096882836,0.1080309209890252,0.0602522774179939,3.20292477792772,35.28363129834254,5,3.188581900341816,2.4367892519642,2.4367892519642
raw_CU_diffT/TC23LFP09/TC23LFP09_35deg.parquet,TC23LFP09_35deg.parquet,TC23LFP09,LFP,lithium-ion,35.0,,35.0,charge,6,0.0180057299757876,0.1260366509648128,0.0702946451742112,3.21951826662419,35.30499127071823,5,3.2077693137080723,1.5042112048481613,1.5042112048481613
raw_CU_diffT/TC23LFP09/TC23LFP09_35deg.parquet,TC23LFP09_35deg.parquet,TC23LFP09,LFP,lithium-ion,35.0,,35.0,charge,7,0.0180054939936694,0.1440421449584822,0.0803368813157026,3.22276067246143,35.32761121546962,5,3.2187934935546876,0.7844019012179047,0.7844019012179047
raw_CU_diffT/TC23LFP09/TC23LFP09_35deg.parquet,TC23LFP09_35deg.parquet,TC23LFP09,LFP,lithium-ion,35.0,,35.0,charge,8,0.0180052611826674,0.1620474061411496,0.0903789876111004,3.22371432123709,35.32739276243094,5,3.223523591481956,0.3285790267587174,0.3285790267587174
raw_CU_diffT/TC23LFP09/TC23LFP09_35deg.parquet,TC23LFP09_35deg.parquet,TC23LFP09,LFP,lithium-ion,35.0,,35.0,charge,9,0.0180051996688951,0.1800526058100447,0.1004210595983127,3.22504942952301,35.33635218232045,5,3.2253927430822458,0.18803144763239743,0.18803144763239743
raw_CU_diffT/TC23LFP09/TC23LFP09_35deg.parquet,TC23LFP09_35deg.parquet,TC23LFP09,LFP,lithium-ion,35.0,,35.0,charge,10,0.018005185514625,0.1980577913246697,0.1104631236912389,3.22657526756406,35.345465911602204,5,3.227300040633562,0.2260187769672939,0.2260187769672939
raw_CU_diffT/TC23LFP09/TC23LFP09_35deg.parquet,TC23LFP09_35deg.parquet,TC23LFP09,LFP,lithium-ion,35.0,,35.0,charge,11,0.0180050537332721,0.2160628450579418,0.120505114285517,3.22886402462564,35.344392900552485,5,3.22993211125438,0.30578775669215474,0.30578775669215474
raw_CU_diffT/TC23LFP09/TC23LFP09_35deg.parquet,TC23LFP09_35deg.parquet,TC23LFP09,LFP,lithium-ion,35.0,,35.0,charge,12,0.018005339049728,0.2340681841076698,0.1305472640098489,3.23229716021801,35.33906104972375,5,3.233441538748804,0.39885997121965033,0.39885997121965033
raw_CU_diffT/TC23LFP09/TC23LFP09_35deg.parquet,TC23LFP09_35deg.parquet,TC23LFP09,LFP,lithium-ion,35.0,,35.0,charge,13,0.0180047143507536,0.2520728984584234,0.1405890653197123,3.23687467434118,35.35219223756906,5,3.237942760969914,0.4900192408778139,0.4900192408778139
raw_CU_diffT/TC23LFP09/TC23LFP09_35deg.parquet,TC23LFP09_35deg.parquet,TC23LFP09,LFP,lithium-ion,35.0,,35.0,charge,14,0.0180056635861858,0.2700785620446092,0.150631396048339,3.24259656699513,35.34414928176796,5,3.243283194113604,0.5640819174024045,0.5640819174024045
raw_CU_diffT/TC23LFP09/TC23LFP09_35deg.parquet,TC23LFP09_35deg.parquet,TC23LFP09,LFP,lithium-ion,35.0,,35.0,charge,15,0.0180055298522689,0.2880840918968781,0.1606736521893108,3.24908137866961,35.34567665745857,5,3.249272108424742,0.6134729499137279,0.6134729499137279
raw_CU_diffT/TC23LFP09/TC23LFP09_35deg.parquet,TC23LFP09_35deg.parquet,TC23LFP09,LFP,lithium-ion,35.0,,35.0,charge,16,0.0180050791255966,0.3060891710224747,0.1707156569456952,3.25556619034409,35.32642975138121,5,3.2556043362951157,0.628675203760821,0.628675203760821
raw_CU_diffT/TC23LFP09/TC23LFP09_35deg.parquet,TC23LFP09_35deg.parquet,TC23LFP09,LFP,lithium-ion,35.0,,35.0,charge,17,0.0180050533502965,0.3240942243727712,0.1807576473263757,3.2622417317737,35.34150488950276,5,3.2618984182144635,0.6058851741759099,0.6058851741759099
raw_CU_diffT/TC23LFP09/TC23LFP09_35deg.parquet,TC23LFP09_35deg.parquet,TC23LFP09,LFP,lithium-ion,35.0,,35.0,charge,18,0.0180049649754282,0.3420991893481994,0.190799588417584,3.26853581369305,35.32116842541437,5,3.2677728946725217,0.5678995059499812,0.5678995059499812
raw_CU_diffT/TC23LFP09/TC23LFP09_35deg.parquet,TC23LFP09_35deg.parquet,TC23LFP09,LFP,lithium-ion,35.0,,35.0,charge,19,0.0180050072640319,0.3601041966122313,0.2008415530944902,3.27406697659187,35.343940193370166,5,3.2733040575713437,0.5337133112440142,0.5337133112440142
raw_CU_diffT/TC23LFP09/TC23LFP09_35deg.parquet,TC23LFP09_35deg.parquet,TC23LFP09,LFP,lithium-ion,35.0,,35.0,charge,20,0.0180048342592902,0.3781090308715216,0.2108834212811547,3.2784537609599,35.32645624309392,5,3.278491906910928,0.5033277375282523,0.5033277375282523
raw_CU_diffT/TC23LFP09/TC23LFP09_35deg.parquet,TC23LFP09_35deg.parquet,TC23LFP09,LFP,lithium-ion,35.0,,35.0,charge,21,0.0180047418614377,0.3961137727329593,0.2209252379346008,3.2832220048382,35.33052834254144,5,3.283412734593328,0.4710368611382876,0.4710368611382876
raw_CU_diffT/TC23LFP09/TC23LFP09_35deg.parquet,TC23LFP09_35deg.parquet,TC23LFP09,LFP,lithium-ion,35.0,,35.0,charge,22,0.0180050079300978,0.4141187806630571,0.2309672029829932,3.28818097847162,35.32010635359116,5,3.287952102765464,0.43114772827968295,0.43114772827968295
raw_CU_diffT/TC23LFP09/TC23LFP09_35deg.parquet,TC23LFP09_35deg.parquet,TC23LFP09,LFP,lithium-ion,35.0,,35.0,charge,23,0.018004962096817,0.4321237427598741,0.2410091424687085,3.29313995210505,35.328020082872925,5,3.29207186547631,0.38366144769000243,0.38366144769000243
raw_CU_diffT/TC23LFP09/TC23LFP09_35deg.parquet,TC23LFP09_35deg.parquet,TC23LFP09,LFP,lithium-ion,35.0,,35.0,charge,24,0.0180053528730829,0.450129095632957,0.2510512999027646,3.29676381745255,35.32767375690607,5,3.295657584872786,0.33048253484903967,0.33048253484903967
raw_CU_diffT/TC23LFP09/TC23LFP09_35deg.parquet,TC23LFP09_35deg.parquet,TC23LFP09,LFP,lithium-ion,35.0,,35.0,charge,25,0.0180045782460952,0.4681336738790522,0.2610930253027352,3.29905257451413,35.335034723756905,5,3.298709260954894,0.2754077709551268,0.2754077709551268
raw_CU_diffT/TC23LFP09/TC23LFP09_35deg.parquet,TC23LFP09_35deg.parquet,TC23LFP09,LFP,lithium-ion,35.0,,35.0,charge,26,0.0180047792027117,0.4861384530817639,0.2711348627825964,3.30115060182058,35.31642560773481,5,3.3011887477716058,0.22602219094437714,0.22602219094437714
raw_CU_diffT/TC23LFP09/TC23LFP09_35deg.parquet,TC23LFP09_35deg.parquet,TC23LFP09,LFP,lithium-ion,35.0,,35.0,charge,27,0.0180048955539031,0.504143348635667,0.2811767651552141,3.30343935888216,35.33409,5,3.3032486291270304,0.19373141147349315,0.19373141147349315
raw_CU_diffT/TC23LFP09/TC23LFP09_35deg.parquet,TC23LFP09_35deg.parquet,TC23LFP09,LFP,lithium-ion,35.0,,35.0,charge,28,0.0180051385199525,0.5221484871556195,0.2912188030377181,3.30553738618861,35.32020519337017,5,3.305079634776296,0.16903895080389475,0.16903895080389475
raw_CU_diffT/TC23LFP09/TC23LFP09_35deg.parquet,TC23LFP09_35deg.parquet,TC23LFP09,LFP,lithium-ion,35.0,,35.0,charge,29,0.0180051202207637,0.5401536073763832,0.3012608307141831,3.30706322422967,35.34600397790055,5,3.3066436187683763,0.13675226284621544,0.13675226284621544
raw_CU_diffT/TC23LFP09/TC23LFP09_35deg.parquet,TC23LFP09_35deg.parquet,TC23LFP09,LFP,lithium-ion,35.0,,35.0,charge,30,0.0180045476221048,0.558158154998488,0.311302539034181,3.30820760276046,35.36077859116022,5,3.307826143250194,0.10066567687667316,0.10066567687667316
raw_CU_diffT/TC23LFP09/TC23LFP09_35deg.parquet,TC23LFP09_35deg.parquet,TC23LFP09,LFP,lithium-ion,35.0,,35.0,charge,31,0.0180052131548268,0.5761633681533148,0.321344618542926,3.30897052178098,35.34909223756906,5,3.308665354172774,0.07027459860759677,0.07027459860759677
raw_CU_diffT/TC23LFP09/TC23LFP09_35deg.parquet,TC23LFP09_35deg.parquet,TC23LFP09,LFP,lithium-ion,35.0,,35.0,charge,32,0.0180049658551383,0.5941683340084531,0.3313865601247766,3.30935198129125,35.364515055248624,5,3.309237543438168,0.0474832025902856,0.0474832025902856
raw_CU_diffT/TC23LFP09/TC23LFP09_35deg.parquet,TC23LFP09_35deg.parquet,TC23LFP09,LFP,lithium-ion,35.0,,35.0,charge,33,0.018005071747978,0.6121734057564312,0.3414285607664287,3.30973344080151,35.36587613259668,5,3.3096190029484296,0.03418736261937738,0.03418736261937738
raw_CU_diffT/TC23LFP09/TC23LFP09_35deg.parquet,TC23LFP09_35deg.parquet,TC23LFP09,LFP,lithium-ion,35.0,,35.0,charge,34,0.0180056168566068,0.630179022613038,0.3514708654324844,3.30992417055664,35.37123720994475,5,3.3099241705566422,0.028489675243861257,0.028489675243861257
raw_CU_diffT/TC23LFP09/TC23LFP09_35deg.parquet,TC23LFP09_35deg.parquet,TC23LFP09,LFP,lithium-ion,35.0,,35.0,charge,35,0.0180045471527617,0.6481835697657997,0.3615125734907148,3.31011490031177,35.379661767955795,5,3.310191192213826,0.024691847850306203,0.024691847850306203
raw_CU_diffT/TC23LFP09/TC23LFP09_35deg.parquet,TC23LFP09_35deg.parquet,TC23LFP09,LFP,lithium-ion,35.0,,35.0,charge,36,0.0180046079352289,0.6661881777010286,0.3715543154492586,3.31049635982204,35.370992209944745,5,3.310420067919984,0.024691333421856143,0.024691333421856143
raw_CU_diffT/TC23LFP09/TC23LFP09_35deg.parquet,TC23LFP09_35deg.parquet,TC23LFP09,LFP,lithium-ion,35.0,,35.0,charge,37,0.0180051973667927,0.6841933750678213,0.3815963861525153,3.31068708957717,35.3730814917127,5,3.31068708957717,0.02659023914128511,0.02659023914128511
raw_CU_diffT/TC23LFP09/TC23LFP09_35deg.parquet,TC23LFP09_35deg.parquet,TC23LFP09,LFP,lithium-ion,35.0,,35.0,charge,38,0.0180052777048072,0.7021986527726285,0.3916385016628355,3.3108778193323,35.37487209944752,5,3.3109541112343557,0.024690988690622362,0.024690988690622362
raw_CU_diffT/TC23LFP09/TC23LFP09_35deg.parquet,TC23LFP09_35deg.parquet,TC23LFP09,LFP,lithium-ion,35.0,,35.0,charge,39,0.0180050925386243,0.7202037453112528,0.4016805139000916,3.31125927884257,35.397562265193365,5,3.3111829869405143,0.02469124335334527,0.02469124335334527
raw_CU_diffT/TC23LFP09/TC23LFP09_35deg.parquet,TC23LFP09_35deg.parquet,TC23LFP09,LFP,lithium-ion,35.0,,35.0,charge,40,0.0180049558176752,0.738208701128928,0.4117224498837301,3.3114500085977,35.37518121546961,5,3.3114500085976983,0.02469153423123771,0.02469153423123771
raw_CU_diffT/TC23LFP09/TC23LFP09_35deg.parquet,TC23LFP09_35deg.parquet,TC23LFP09,LFP,lithium-ion,35.0,,35.0,charge,41,0.0180045912008929,0.7562132923298209,0.421764182509003,3.31164073835283,35.36772964088397,5,3.3116788843038565,0.022792191051252075,0.022792191051252075
raw_CU_diffT/TC23LFP09/TC23LFP09_35deg.parquet,TC23LFP09_35deg.parquet,TC23LFP09,LFP,lithium-ion,35.0,,35.0,charge,42,0.0180050030561183,0.7742182953859392,0.4318061448390221,3.31202219786309,35.373310248618786,5,3.311907760010014,0.024691631849520945,0.024691631849520945
raw_CU_diffT/TC23LFP09/TC23LFP09_35deg.parquet,TC23LFP09_35deg.parquet,TC23LFP09,LFP,lithium-ion,35.0,,35.0,charge,43,0.0180045304128355,0.7922228257987747,0.4418478435608637,3.31202219786309,35.38997389502762,5,3.3121747816671983,0.02849057994134796,0.02849057994134796
raw_CU_diffT/TC23LFP09/TC23LFP09_35deg.parquet,TC23LFP09_35deg.parquet,TC23LFP09,LFP,lithium-ion,35.0,,35.0,charge,44,0.0180046206487061,0.8102274464474808,0.4518895926101178,3.31240365737336,35.38067074585635,5,3.312479949275408,0.030389211026886187,0.030389211026886187
raw_CU_diffT/TC23LFP09/TC23LFP09_35deg.parquet,TC23LFP09_35deg.parquet,TC23LFP09,LFP,lithium-ion,35.0,,35.0,charge,45,0.0180054204084432,0.828232866855924,0.4619317877107903,3.31278511688362,35.37534464088399,5,3.31278511688362,0.03418705982377901,0.03418705982377901
raw_CU_diffT/TC23LFP09/TC23LFP09_35deg.parquet,TC23LFP09_35deg.parquet,TC23LFP09,LFP,lithium-ion,35.0,,35.0,charge,46,0.0180054577036014,0.8462383245595254,0.4719740036121577,3.31316657639388,35.3799885082873,5,3.313166576393884,0.03988567649363972,0.03988567649363972
raw_CU_diffT/TC23LFP09/TC23LFP09_35deg.parquet,TC23LFP09_35deg.parquet,TC23LFP09,LFP,lithium-ion,35.0,,35.0,charge,47,0.0180047937214779,0.8642431182810033,0.4820158491895961,3.31354803590415,35.407330414364644,5,3.313586181855174,0.04368463664047795,0.04368463664047795
raw_CU_diffT/TC23LFP09/TC23LFP09_35deg.parquet,TC23LFP09_35deg.parquet,TC23LFP09,LFP,lithium-ion,35.0,,35.0,charge,48,0.018005100455977,0.8822482187369803,0.4920578658426114,3.31392949541441,35.39046574585635,5,3.3140439332674902,0.04748253412753911,0.04748253412753911
raw_CU_diffT/TC23LFP09/TC23LFP09_35deg.parquet,TC23LFP09_35deg.parquet,TC23LFP09,LFP,lithium-ion,35.0,,35.0,charge,49,0.0180053794276585,0.9002535981646388,0.5021000380869981,3.31450168467981,35.387348287292824,5,3.314539830630834,0.05317983328072273,0.05317983328072273
raw_CU_diffT/TC23LFP09/TC23LFP09_35deg.parquet,TC23LFP09_35deg.parquet,TC23LFP09,LFP,lithium-ion,35.0,,35.0,charge,50,0.0180055132822703,0.9182591114469092,0.5121422849863552,3.3150738739452,35.38941077348066,5,3.3151120198962283,0.06267664864631683,0.06267664864631683
raw_CU_diffT/TC23LFP09/TC23LFP09_35deg.parquet,TC23LFP09_35deg.parquet,TC23LFP09,LFP,lithium-ion,35.0,,35.0,charge,51,0.0180052136874429,0.936264325134352,0.522184364792157,3.3156460632106,35.39597218232044,5,3.3157986470147023,0.07217472001957503,0.07217472001957503
raw_CU_diffT/TC23LFP09/TC23LFP09_35deg.parquet,TC23LFP09_35deg.parquet,TC23LFP09,LFP,lithium-ion,35.0,,35.0,charge,52,0.0180047089331943,0.9542690340675464,0.5322261630804754,3.31640898223112,35.39420121546961,5,3.316561566035228,0.08357175448580278,0.08357175448580278
raw_CU_diffT/TC23LFP09/TC23LFP09_35deg.parquet,TC23LFP09_35deg.parquet,TC23LFP09,LFP,lithium-ion,35.0,,35.0,charge,53,0.018004716972779,0.9722737510403252,0.5422679658527257,3.31736263100678,35.39699878453039,5,3.31747706885986,0.10066328998522067,0.10066328998522067
raw_CU_diffT/TC23LFP09/TC23LFP09_35deg.parquet,TC23LFP09_35deg.parquet,TC23LFP09,LFP,lithium-ion,35.0,,35.0,charge,54,0.0180055200981006,0.9902792711384258,0.5523102165534879,3.31831627978244,35.388139198895026,5,3.3185833014396238,0.12725336130134224,0.12725336130134224
raw_CU_diffT/TC23LFP09/TC23LFP09_35deg.parquet,TC23LFP09_35deg.parquet,TC23LFP09,LFP,lithium-ion,35.0,,35.0,charge,55,0.0180050581532667,1.0082843292916923,0.5623522096129375,3.31965138806836,35.38324165745857,5,3.3200328475786263,0.16524166451819156,0.16524166451819156
raw_CU_diffT/TC23LFP09/TC23LFP09_35deg.parquet,TC23LFP09_35deg.parquet,TC23LFP09,LFP,lithium-ion,35.0,,35.0,charge,56,0.0180049407408285,1.026289270032521,0.5723941371877395,3.32117722610942,35.39134651933701,5,3.3219019991789183,0.21842083677179858,0.21842083677179858
raw_CU_diffT/TC23LFP09/TC23LFP09_35deg.parquet,TC23LFP09_35deg.parquet,TC23LFP09,LFP,lithium-ion,35.0,,35.0,charge,57,0.0180052696970559,1.0442945397295769,0.5824362482318822,3.32365671292613,35.40493151933701,5,3.3244196319466583,0.2867965022301746,0.2867965022301746
raw_CU_diffT/TC23LFP09/TC23LFP09_35deg.parquet,TC23LFP09_35deg.parquet,TC23LFP09,LFP,lithium-ion,35.0,,35.0,charge,58,0.0180050397401256,1.0622995794697023,0.592478231021738,3.32670838900824,35.3868585359116,5,3.327662037783898,0.34947564634660466,0.34947564634660466
raw_CU_diffT/TC23LFP09/TC23LFP09_35deg.parquet,TC23LFP09_35deg.parquet,TC23LFP09,LFP,lithium-ion,35.0,,35.0,charge,59,0.0180050314429936,1.080304610912696,0.6025202091840195,3.33090444362114,35.3796985082873,5,3.331438486935506,0.3760634503097151,0.3760634503097151
raw_CU_diffT/TC23LFP09/TC23LFP09_35deg.parquet,TC23LFP09_35deg.parquet,TC23LFP09,LFP,lithium-ion,35.0,,35.0,charge,60,0.0180053003096404,1.0983099112223365,0.6125623373017735,3.33586341725456,35.39505450276243,5,3.3352149360871137,0.35897030133472185,0.35897030133472185
raw_CU_diffT/TC23LFP09/TC23LFP09_35deg.parquet,TC23LFP09_35deg.parquet,TC23LFP09,LFP,lithium-ion,35.0,,35.0,charge,61,0.0180049317170163,1.1163148429393528,0.6226042598437086,3.34005947186746,35.36964814917127,5,3.3386480716794864,0.30769188710405615,0.30769188710405615
raw_CU_diffT/TC23LFP09/TC23LFP09_35deg.parquet,TC23LFP09_35deg.parquet,TC23LFP09,LFP,lithium-ion,35.0,,35.0,charge,62,0.018004990695794,1.1343198336351468,0.6326462152799821,3.34253895868417,35.36861955801105,5,3.341394580153382,0.227919629382626,0.227919629382626
raw_CU_diffT/TC23LFP09/TC23LFP09_35deg.parquet,TC23LFP09_35deg.parquet,TC23LFP09,LFP,lithium-ion,35.0,,35.0,charge,63,0.018004946125021,1.1523247797601677,0.6426881458577192,3.3438740669701,35.37292933701657,5,3.343225585802648,0.14245073887323656,0.14245073887323656
raw_CU_diffT/TC23LFP09/TC23LFP09_35deg.parquet,TC23LFP09_35deg.parquet,TC23LFP09,LFP,lithium-ion,35.0,,35.0,charge,64,0.0180045303823854,1.1703293101425531,0.652729844562578,3.34463698599062,35.38353212707182,5,3.34425552648036,0.07787371674149313,0.07787371674149313
raw_CU_diffT/TC23LFP09/TC23LFP09_35deg.parquet,TC23LFP09_35deg.parquet,TC23LFP09,LFP,lithium-ion,35.0,,35.0,charge,65,0.0180054865031743,1.1883347966457274,0.6627720765263821,3.34501844550089,35.364331602209944,5,3.34478956979473,0.04178447888889991,0.04178447888889991
raw_CU_diffT/TC23LFP09/TC23LFP09_35deg.parquet,TC23LFP09_35deg.parquet,TC23LFP09,LFP,lithium-ion,35.0,,35.0,charge,66,0.0180047373477534,1.2063395339934808,0.6728138906624032,3.34520917525602,35.36187848066298,5,3.3450947374029396,0.02469154116826644,0.02469154116826644
raw_CU_diffT/TC23LFP09/TC23LFP09_35deg.parquet,TC23LFP09_35deg.parquet,TC23LFP09,LFP,lithium-ion,35.0,,35.0,charge,67,0.0180049570407453,1.224344491034226,0.6828558273281865,3.34520917525602,35.351719447513815,5,3.3452854671580723,0.015194642003677927,0.015194642003677927
