Repository: DNV007/delivered-energy-decomposition

# Three-term energy accounting for a cold commercial sodium-ion 18650 cell

This repository holds the analysis code and the derived data behind a reanalysis
of a public commercial-cell archive. No new measurements were made. The
manuscript reporting the work is not distributed here; what is here is
everything needed to regenerate its numbers from the raw archive and to check
them.

**Source data.** Droese, D., Schlösser, A., Otto, M. *Dataset: Evaluation of
Commercial Sodium-Ion Batteries by State-of-the-Art Lithium-Ion Battery
Configurations.* Technische Universität Berlin, DepositOnce, 2025.
DOI [10.14279/depositonce-25036](https://doi.org/10.14279/depositonce-25036),
CC BY 4.0.

File: data_processed/ocv/ocv_temperature_points.csv (part 14 of 22)
member_path,file_name,cell_id,cell_family,chemistry_type,temperature_deg_c,voltage_v,ambient_temperature_from_file_deg_c,direction,segment_index,segment_capacity_ah,cumulative_capacity_ah,soc_fraction_by_capacity,ocv_voltage_v,ocv_temperature_mean_deg_c
raw_CU_diffT/TC23NMC09/TC23NMC09_15deg.parquet,TC23NMC09_15deg.parquet,TC23NMC09,NMC,lithium-ion,15.0,,15.0,charge,37,0.016249874017833,0.6174564121204081,0.4029283872472767,3.8095695175492,15.683791270718235
raw_CU_diffT/TC23NMC09/TC23NMC09_15deg.parquet,TC23NMC09_15deg.parquet,TC23NMC09,NMC,lithium-ion,15.0,,15.0,charge,38,0.0162500469983445,0.6337064591187527,0.41353254504887804,3.81681639588655,15.695776408839778
raw_CU_diffT/TC23NMC09/TC23NMC09_15deg.parquet,TC23NMC09_15deg.parquet,TC23NMC09,NMC,lithium-ion,15.0,,15.0,charge,39,0.0162475356846841,0.6499539948034367,0.42413506406344403,3.82330044492523,15.696749861878452
raw_CU_diffT/TC23NMC09/TC23NMC09_15deg.parquet,TC23NMC09_15deg.parquet,TC23NMC09,NMC,lithium-ion,15.0,,15.0,charge,40,0.0162521407642901,0.6662061355677269,0.4347405881764468,3.82959378663924,15.696069198895028
raw_CU_diffT/TC23NMC09/TC23NMC09_15deg.parquet,TC23NMC09_15deg.parquet,TC23NMC09,NMC,lithium-ion,15.0,,15.0,charge,41,0.0162493945202961,0.682455530088023,0.44534432019588344,3.83531500637926,15.700980745856354
raw_CU_diffT/TC23NMC09/TC23NMC09_15deg.parquet,TC23NMC09_15deg.parquet,TC23NMC09,NMC,lithium-ion,15.0,,15.0,charge,42,0.0162471241999138,0.6987026542879368,0.4559465706912607,3.8408455187946,15.701074640883979
raw_CU_diffT/TC23NMC09/TC23NMC09_15deg.parquet,TC23NMC09_15deg.parquet,TC23NMC09,NMC,lithium-ion,15.0,,15.0,charge,43,0.0162522798525057,0.7149549341404424,0.4665521855679016,3.84618532388528,15.713895828729282
raw_CU_diffT/TC23NMC09/TC23NMC09_15deg.parquet,TC23NMC09_15deg.parquet,TC23NMC09,NMC,lithium-ion,15.0,,15.0,charge,44,0.0162498417873592,0.7312047759278016,0.47715620945667975,3.85152512897596,15.708812790055248
raw_CU_diffT/TC23NMC09/TC23NMC09_15deg.parquet,TC23NMC09_15deg.parquet,TC23NMC09,NMC,lithium-ion,15.0,,15.0,charge,45,0.0162522648292315,0.7474570407570331,0.48776181452970774,3.8564835194173,15.709286519337018
raw_CU_diffT/TC23NMC09/TC23NMC09_15deg.parquet,TC23NMC09_15deg.parquet,TC23NMC09,NMC,lithium-ion,15.0,,15.0,charge,46,0.0162490822823321,0.7637061230393652,0.4983653427946173,3.86144190985864,15.717265773480662
raw_CU_diffT/TC23NMC09/TC23NMC09_15deg.parquet,TC23NMC09_15deg.parquet,TC23NMC09,NMC,lithium-ion,15.0,,15.0,charge,47,0.0162496720170957,0.779955795056461,0.5089692558978288,3.86640030029999,15.70858002762431
raw_CU_diffT/TC23NMC09/TC23NMC09_15deg.parquet,TC23NMC09_15deg.parquet,TC23NMC09,NMC,lithium-ion,15.0,,15.0,charge,48,0.0162517183059106,0.7962075133623716,0.5195745043306861,3.87135869074133,15.721151602209945
raw_CU_diffT/TC23NMC09/TC23NMC09_15deg.parquet,TC23NMC09_15deg.parquet,TC23NMC09,NMC,lithium-ion,15.0,,15.0,charge,49,0.0162483700481543,0.8124558834105259,0.5301775678188714,3.87631708118267,15.713594723756906
raw_CU_diffT/TC23NMC09/TC23NMC09_15deg.parquet,TC23NMC09_15deg.parquet,TC23NMC09,NMC,lithium-ion,15.0,,15.0,charge,50,0.0162518180416372,0.8287077014521631,0.5407828813354408,3.88127547162402,15.714137872928179
raw_CU_diffT/TC23NMC09/TC23NMC09_15deg.parquet,TC23NMC09_15deg.parquet,TC23NMC09,NMC,lithium-ion,15.0,,15.0,charge,51,0.0162502129042688,0.8449579143564319,0.5513871474008891,3.88623386206536,15.726261325966851
raw_CU_diffT/TC23NMC09/TC23NMC09_15deg.parquet,TC23NMC09_15deg.parquet,TC23NMC09,NMC,lithium-ion,15.0,,15.0,charge,52,0.0162500126054407,0.8612079269618725,0.5619912827589997,3.8911922525067,15.707614751381215
raw_CU_diffT/TC23NMC09/TC23NMC09_15deg.parquet,TC23NMC09_15deg.parquet,TC23NMC09,NMC,lithium-ion,15.0,,15.0,charge,53,0.016249435058125,0.8774573620199976,0.5725950412318697,3.89615064294805,15.72168635359116
raw_CU_diffT/TC23NMC09/TC23NMC09_15deg.parquet,TC23NMC09_15deg.parquet,TC23NMC09,NMC,lithium-ion,15.0,,15.0,charge,54,0.0162523112147375,0.893709673234735,0.583200676574301,3.90149044803873,15.728665690607736
raw_CU_diffT/TC23NMC09/TC23NMC09_15deg.parquet,TC23NMC09_15deg.parquet,TC23NMC09,NMC,lithium-ion,15.0,,15.0,charge,55,0.0162522564772434,0.9099619297119784,0.5938062761971417,3.90702096045407,15.734885359116022
raw_CU_diffT/TC23NMC09/TC23NMC09_15deg.parquet,TC23NMC09_15deg.parquet,TC23NMC09,NMC,lithium-ion,15.0,,15.0,charge,56,0.0162517161209209,0.9262136458328993,0.6044115232041584,3.91293288751875,15.725407817679558
raw_CU_diffT/TC23NMC09/TC23NMC09_15deg.parquet,TC23NMC09_15deg.parquet,TC23NMC09,NMC,lithium-ion,15.0,,15.0,charge,57,0.0162490762747784,0.9424627221076778,0.6150150475487687,3.91941693655743,15.729526961325963
raw_CU_diffT/TC23NMC09/TC23NMC09_15deg.parquet,TC23NMC09_15deg.parquet,TC23NMC09,NMC,lithium-ion,15.0,,15.0,charge,58,0.0162524605347522,0.9587151826424299,0.625620780331718,3.92666381489478,15.72488218232044
raw_CU_diffT/TC23NMC09/TC23NMC09_15deg.parquet,TC23NMC09_15deg.parquet,TC23NMC09,NMC,lithium-ion,15.0,,15.0,charge,59,0.0162475200809204,0.9749627027233504,0.636223289163866,3.93467352253079,15.727717265193373
raw_CU_diffT/TC23NMC09/TC23NMC09_15deg.parquet,TC23NMC09_15deg.parquet,TC23NMC09,NMC,lithium-ion,15.0,,15.0,charge,60,0.0162481511666401,0.9912108538899905,0.6468262098183649,3.94382747411481,15.72923270718232
raw_CU_diffT/TC23NMC09/TC23NMC09_15deg.parquet,TC23NMC09_15deg.parquet,TC23NMC09,NMC,lithium-ion,15.0,,15.0,charge,61,0.0162517601033677,1.0074626139933582,0.6574314855266405,3.95336284034817,15.71825632596685
raw_CU_diffT/TC23NMC09/TC23NMC09_15deg.parquet,TC23NMC09_15deg.parquet,TC23NMC09,NMC,lithium-ion,15.0,,15.0,charge,62,0.0162517643575253,1.0237143783508835,0.6680367640110163,3.96270749925685,15.710760193370165
raw_CU_diffT/TC23NMC09/TC23NMC09_15deg.parquet,TC23NMC09_15deg.parquet,TC23NMC09,NMC,lithium-ion,15.0,,15.0,charge,63,0.0162489082895446,1.039963286640428,0.6786401787349018,3.97186145084087,15.713689392265193
raw_CU_diffT/TC23NMC09/TC23NMC09_15deg.parquet,TC23NMC09_15deg.parquet,TC23NMC09,NMC,lithium-ion,15.0,,15.0,charge,64,0.0162464283549001,1.0562097149953282,0.6892419751484952,3.98044328045089,15.697301049723757
raw_CU_diffT/TC23NMC09/TC23NMC09_15deg.parquet,TC23NMC09_15deg.parquet,TC23NMC09,NMC,lithium-ion,15.0,,15.0,charge,65,0.016248021170639,1.0724577361659673,0.6998448109725866,3.98921581738557,15.698094226519338
raw_CU_diffT/TC23NMC09/TC23NMC09_15deg.parquet,TC23NMC09_15deg.parquet,TC23NMC09,NMC,lithium-ion,15.0,,15.0,charge,66,0.0162486127098416,1.0887063488758089,0.7104480328124877,3.99741623234626,15.687659668508287
raw_CU_diffT/TC23NMC09/TC23NMC09_15deg.parquet,TC23NMC09_15deg.parquet,TC23NMC09,NMC,lithium-ion,15.0,,15.0,charge,67,0.0162490980319002,1.104955446907709,0.7210515713549616,4.00504452533294,15.68267008287293
raw_CU_diffT/TC23NMC09/TC23NMC09_15deg.parquet,TC23NMC09_15deg.parquet,TC23NMC09,NMC,lithium-ion,15.0,,15.0,charge,68,0.0162456634511151,1.121201110358824,0.7316528686216637,4.01229140367029,15.688934198895028
raw_CU_diffT/TC23NMC09/TC23NMC09_15deg.parquet,TC23NMC09_15deg.parquet,TC23NMC09,NMC,lithium-ion,15.0,,15.0,charge,69,0.016245568940516,1.13744667929934,0.7422541042143717,4.01896616003363,15.665774198895031
raw_CU_diffT/TC23NMC09/TC23NMC09_15deg.parquet,TC23NMC09_15deg.parquet,TC23NMC09,NMC,lithium-ion,15.0,,15.0,charge,70,0.0162519340126711,1.153698613312011,0.7528594934091926,4.02487808709831,15.677440607734805
raw_CU_diffT/TC23NMC09/TC23NMC09_15deg.parquet,TC23NMC09_15deg.parquet,TC23NMC09,NMC,lithium-ion,15.0,,15.0,charge,71,0.016251829533922,1.169950442845933,0.7634648144251867,4.03021789218899,15.673640939226518
raw_CU_diffT/TC23NMC09/TC23NMC09_15deg.parquet,TC23NMC09_15deg.parquet,TC23NMC09,NMC,lithium-ion,15.0,,15.0,charge,72,0.0162498399398581,1.1862002827857911,0.7740688371083564,4.03498557530567,15.660414834254144
raw_CU_diffT/TC23NMC09/TC23NMC09_15deg.parquet,TC23NMC09_15deg.parquet,TC23NMC09,NMC,lithium-ion,15.0,,15.0,charge,73,0.0162493615163104,1.2024496443021016,0.784672547590657,4.03879972179901,15.652349972375692
raw_CU_diffT/TC23NMC09/TC23NMC09_15deg.parquet,TC23NMC09_15deg.parquet,TC23NMC09,NMC,lithium-ion,15.0,,15.0,charge,74,0.0162497808561371,1.2186994251582386,0.7952765317180551,4.04223245364302,15.664507955801104
raw_CU_diffT/TC23NMC09/TC23NMC09_15deg.parquet,TC23NMC09_15deg.parquet,TC23NMC09,NMC,lithium-ion,15.0,,15.0,charge,75,0.0162480141808859,1.2349474393391244,0.8058793629809015,4.04528377083769,15.666299806629834
raw_CU_diffT/TC23NMC09/TC23NMC09_15deg.parquet,TC23NMC09_15deg.parquet,TC23NMC09,NMC,lithium-ion,15.0,,15.0,charge,76,0.0162500661413442,1.2511975054804687,0.8164835332744906,4.04814438070769,15.657924751381216
raw_CU_diffT/TC23NMC09/TC23NMC09_15deg.parquet,TC23NMC09_15deg.parquet,TC23NMC09,NMC,lithium-ion,15.0,,15.0,charge,77,0.0162517997127711,1.2674493051932398,0.8270888348303447,4.05081428325303,15.678431187845304
raw_CU_diffT/TC23NMC09/TC23NMC09_15deg.parquet,TC23NMC09_15deg.parquet,TC23NMC09,NMC,lithium-ion,15.0,,15.0,charge,78,0.016249936578614,1.2836992417718538,0.8376929205762623,4.05367489312304,15.676863480662984
raw_CU_diffT/TC23NMC09/TC23NMC09_15deg.parquet,TC23NMC09_15deg.parquet,TC23NMC09,NMC,lithium-ion,15.0,,15.0,charge,79,0.0162498685731466,1.2999491103450005,0.8482969619444187,4.05653550299305,15.679396546961325
raw_CU_diffT/TC23NMC09/TC23NMC09_15deg.parquet,TC23NMC09_15deg.parquet,TC23NMC09,NMC,lithium-ion,15.0,,15.0,charge,80,0.0162518690155369,1.3162009793605374,0.8589023087246013,4.05939611286305,15.676036049723757
raw_CU_diffT/TC23NMC09/TC23NMC09_15deg.parquet,TC23NMC09_15deg.parquet,TC23NMC09,NMC,lithium-ion,15.0,,15.0,charge,81,0.0162495573877601,1.3324505367482975,0.8695061470251022,4.06282884470706,15.683540856353591
raw_CU_diffT/TC23NMC09/TC23NMC09_15deg.parquet,TC23NMC09_15deg.parquet,TC23NMC09,NMC,lithium-ion,15.0,,15.0,charge,82,0.0162518356187054,1.3487023723670029,0.8801114720117926,4.06645228387573,15.68429011049724
raw_CU_diffT/TC23NMC09/TC23NMC09_15deg.parquet,TC23NMC09_15deg.parquet,TC23NMC09,NMC,lithium-ion,15.0,,15.0,charge,83,0.0162518583718829,1.3649542307388858,0.8907168118463347,4.07045713769374,15.689589337016574
raw_CU_diffT/TC23NMC09/TC23NMC09_15deg.parquet,TC23NMC09_15deg.parquet,TC23NMC09,NMC,lithium-ion,15.0,,15.0,charge,84,0.0162468333206028,1.3812010640594885,0.901318872525023,4.07503411348575,15.696827237569062
raw_CU_diffT/TC23NMC09/TC23NMC09_15deg.parquet,TC23NMC09_15deg.parquet,TC23NMC09,NMC,lithium-ion,15.0,,15.0,charge,85,0.0162502043293668,1.3974512683888554,0.911923132994819,4.07999250392709,15.689976961325968
raw_CU_diffT/TC23NMC09/TC23NMC09_15deg.parquet,TC23NMC09_15deg.parquet,TC23NMC09,NMC,lithium-ion,15.0,,15.0,charge,86,0.0162490519274567,1.413700320316312,0.9225266414513004,4.08571372366711,15.701411049723756
raw_CU_diffT/TC23NMC09/TC23NMC09_15deg.parquet,TC23NMC09_15deg.parquet,TC23NMC09,NMC,lithium-ion,15.0,,15.0,charge,87,0.0162476785029924,1.4299479988193045,0.9331292536636201,4.09200706538112,15.706943397790056
raw_CU_diffT/TC23NMC09/TC23NMC09_15deg.parquet,TC23NMC09_15deg.parquet,TC23NMC09,NMC,lithium-ion,15.0,,15.0,charge,88,0.0162496671737974,1.446197665993102,0.9437331636062808,4.0990632363938,15.705150994475138
raw_CU_diffT/TC23NMC09/TC23NMC09_15deg.parquet,TC23NMC09_15deg.parquet,TC23NMC09,NMC,lithium-ion,15.0,,15.0,charge,89,0.0162522858043034,1.4624499517974054,0.9543387823668369,4.10707294402982,15.70540049723757
raw_CU_diffT/TC23NMC09/TC23NMC09_15deg.parquet,TC23NMC09_15deg.parquet,TC23NMC09,NMC,lithium-ion,15.0,,15.0,charge,90,0.0132464915913779,1.4756964433887834,0.9629829350370948,4.11393840771783,15.693984088397793
raw_CU_diffT/TC23NMC09/TC23NMC09_15deg.parquet,TC23NMC09_15deg.parquet,TC23NMC09,NMC,lithium-ion,15.0,,15.0,charge,91,0.010013396640193,1.4857098400289763,0.9695172938677769,4.11889679815917,15.677432071823205
raw_CU_diffT/TC23NMC09/TC23NMC09_15deg.parquet,TC23NMC09_15deg.parquet,TC23NMC09,NMC,lithium-ion,15.0,,15.0,charge,92,0.0079491354922734,1.4936589755212497,0.974704594997119,4.12328306662652,15.656365276243093
raw_CU_diffT/TC23NMC09/TC23NMC09_15deg.parquet,TC23NMC09_15deg.parquet,TC23NMC09,NMC,lithium-ion,15.0,,15.0,charge,93,0.006505822021732,1.5001647975429817,0.9789500450782547,4.12690650579519,15.638416906077348
raw_CU_diffT/TC23NMC09/TC23NMC09_15deg.parquet,TC23NMC09_15deg.parquet,TC23NMC09,NMC,lithium-ion,15.0,,15.0,charge,94,0.0053936643189199,1.5055584618619016,0.9824697436718969,4.12995782298986,15.628456160220995
raw_CU_diffT/TC23NMC09/TC23NMC09_15deg.parquet,TC23NMC09_15deg.parquet,TC23NMC09,NMC,lithium-ion,15.0,,15.0,charge,95,0.0045586589829122,1.5101171208448139,0.9854445497892832,4.1326277255352,15.619409281767956
raw_CU_diffT/TC23NMC09/TC23NMC09_15deg.parquet,TC23NMC09_15deg.parquet,TC23NMC09,NMC,lithium-ion,15.0,,15.0,charge,96,0.0039038680053406,1.5140209888501546,0.9879920644130545,4.13510692075587,15.604857182320442
raw_CU_diffT/TC23NMC09/TC23NMC09_15deg.parquet,TC23NMC09_15deg.parquet,TC23NMC09,NMC,lithium-ion,15.0,,15.0,charge,97,0.003372691192136,1.5173936800422905,0.9901929534087063,4.13720470132721,15.611455966850828
raw_CU_diffT/TC23NMC09/TC23NMC09_15deg.parquet,TC23NMC09_15deg.parquet,TC23NMC09,NMC,lithium-ion,15.0,,15.0,charge,98,0.0029632648234205,1.520356944865711,0.9921266664495786,4.13911177457388,15.60320185082873
raw_CU_diffT/TC23NMC09/TC23NMC09_15deg.parquet,TC23NMC09_15deg.parquet,TC23NMC09,NMC,lithium-ion,15.0,,15.0,charge,99,0.0026054287276528,1.522962373593364,0.9938268693703253,4.14101884782055,15.596161574585635
raw_CU_diffT/TC23NMC09/TC23NMC09_15deg.parquet,TC23NMC09_15deg.parquet,TC23NMC09,NMC,lithium-ion,15.0,,15.0,charge,100,0.0023083299550959,1.5252707035484598,0.9953331970199927,4.14235379909322,15.596945773480662
raw_CU_diffT/TC23NMC09/TC23NMC09_15deg.parquet,TC23NMC09_15deg.parquet,TC23NMC09,NMC,lithium-ion,15.0,,15.0,charge,101,0.0020683418442626,1.5273390453927225,0.9966829176273515,4.14387945769056,15.61448002762431
raw_CU_diffT/TC23NMC09/TC23NMC09_15deg.parquet,TC23NMC09_15deg.parquet,TC23NMC09,NMC,lithium-ion,15.0,,15.0,charge,102,0.0018689167298198,1.5292079621225423,0.9979025010490538,4.14502370163856,15.601237624309395
raw_CU_diffT/TC23NMC09/TC23NMC09_15deg.parquet,TC23NMC09_15deg.parquet,TC23NMC09,NMC,lithium-ion,15.0,,15.0,charge,103,0.0016839086095633,1.5308918707321055,0.9990013552628971,4.14616794558656,15.58552953038674
raw_CU_diffT/TC23NMC09/TC23NMC09_15deg.parquet,TC23NMC09_15deg.parquet,TC23NMC09,NMC,lithium-ion,15.0,,15.0,charge,104,0.0015303453811412,1.5324222161132468,1.0000000000000002,4.14731218953457,15.595394917127074
raw_CU_diffT/TC23NMC09/TC23NMC09_25deg.parquet,TC23NMC09_25deg.parquet,TC23NMC09,NMC,lithium-ion,25.0,,25.0,discharge,0,0.0162426484730978,0.0162426484730978,0.00998167525268277,4.21463187514204,25.632514364640883
raw_CU_diffT/TC23NMC09/TC23NMC09_25deg.parquet,TC23NMC09_25deg.parquet,TC23NMC09,NMC,lithium-ion,25.0,,25.0,discharge,1,0.0162384382539282,0.032481086727026,0.019960763178516527,4.193463362104,25.664339917127073
raw_CU_diffT/TC23NMC09/TC23NMC09_25deg.parquet,TC23NMC09_25deg.parquet,TC23NMC09,NMC,lithium-ion,25.0,,25.0,discharge,2,0.0162411277361351,0.0487222144631611,0.029941503885177963,4.17439262963729,25.64497674033149
raw_CU_diffT/TC23NMC09/TC23NMC09_25deg.parquet,TC23NMC09_25deg.parquet,TC23NMC09,NMC,lithium-ion,25.0,,25.0,discharge,3,0.0162408672450954,0.0649630817082565,0.039922084510989976,4.15703826309259,25.64922074585635
raw_CU_diffT/TC23NMC09/TC23NMC09_25deg.parquet,TC23NMC09_25deg.parquet,TC23NMC09,NMC,lithium-ion,25.0,,25.0,discharge,4,0.0162405190438046,0.0812036007520611,0.04990245115493732,4.14140026246989,25.650765331491712
raw_CU_diffT/TC23NMC09/TC23NMC09_25deg.parquet,TC23NMC09_25deg.parquet,TC23NMC09,NMC,lithium-ion,25.0,,25.0,discharge,5,0.0162434738736689,0.09744707462572999,0.05988463364512312,4.12728792044452,25.64285845303867
raw_CU_diffT/TC23NMC09/TC23NMC09_25deg.parquet,TC23NMC09_25deg.parquet,TC23NMC09,NMC,lithium-ion,25.0,,25.0,discharge,6,0.0162421435652095,0.1136892181909395,0.06986599861425935,4.11508265166583,25.629856187845302
raw_CU_diffT/TC23NMC09/TC23NMC09_25deg.parquet,TC23NMC09_25deg.parquet,TC23NMC09,NMC,lithium-ion,25.0,,25.0,discharge,7,0.0162393449879033,0.1299285631788428,0.07984564375981593,4.10402162683514,25.645846243093924
raw_CU_diffT/TC23NMC09/TC23NMC09_25deg.parquet,TC23NMC09_25deg.parquet,TC23NMC09,NMC,lithium-ion,25.0,,25.0,discharge,8,0.0162383323774144,0.1461668955562572,0.08982466662083101,4.09486767525113,25.63139220994475
raw_CU_diffT/TC23NMC09/TC23NMC09_25deg.parquet,TC23NMC09_25deg.parquet,TC23NMC09,NMC,lithium-ion,25.0,,25.0,discharge,9,0.0162422718920086,0.1624091674482658,0.09980611045127098,4.08628584564111,25.638766215469612
raw_CU_diffT/TC23NMC09/TC23NMC09_25deg.parquet,TC23NMC09_25deg.parquet,TC23NMC09,NMC,lithium-ion,25.0,,25.0,discharge,10,0.0162417105060342,0.1786508779543,0.10978720929040629,4.07884825997909,25.625536325966856
raw_CU_diffT/TC23NMC09/TC23NMC09_25deg.parquet,TC23NMC09_25deg.parquet,TC23NMC09,NMC,lithium-ion,25.0,,25.0,discharge,11,0.0162389358081957,0.1948898137624957,0.11976660298072955,4.07217350361574,25.63480900552486
raw_CU_diffT/TC23NMC09/TC23NMC09_25deg.parquet,TC23NMC09_25deg.parquet,TC23NMC09,NMC,lithium-ion,25.0,,25.0,discharge,12,0.0162415796029614,0.2111313933654571,0.12974762137535087,4.06626157655107,25.626777127071822
raw_CU_diffT/TC23NMC09/TC23NMC09_25deg.parquet,TC23NMC09_25deg.parquet,TC23NMC09,NMC,lithium-ion,25.0,,25.0,discharge,13,0.0162424522607795,0.2273738456262366,0.1397291760487054,4.06130318610972,25.641855524861878
raw_CU_diffT/TC23NMC09/TC23NMC09_25deg.parquet,TC23NMC09_25deg.parquet,TC23NMC09,NMC,lithium-ion,25.0,,25.0,discharge,14,0.0162418094420299,0.24361565506826652,0.14971033568746842,4.05653550299305,25.636901574585632
raw_CU_diffT/TC23NMC09/TC23NMC09_25deg.parquet,TC23NMC09_25deg.parquet,TC23NMC09,NMC,lithium-ion,25.0,,25.0,discharge,15,0.0162393099685783,0.2598549650368448,0.15968995931242566,4.05253064917504,25.628043121546966
raw_CU_diffT/TC23NMC09/TC23NMC09_25deg.parquet,TC23NMC09_25deg.parquet,TC23NMC09,NMC,lithium-ion,25.0,,25.0,discharge,16,0.0162409426976529,0.2760959077344977,0.16967058630647172,4.04909791733103,25.64176143646409
raw_CU_diffT/TC23NMC09/TC23NMC09_25deg.parquet,TC23NMC09_25deg.parquet,TC23NMC09,NMC,lithium-ion,25.0,,25.0,discharge,17,0.0162408880925505,0.2923367958270482,0.1796511797437736,4.04547447816236,25.631105055248618
raw_CU_diffT/TC23NMC09/TC23NMC09_25deg.parquet,TC23NMC09_25deg.parquet,TC23NMC09,NMC,lithium-ion,25.0,,25.0,discharge,18,0.0162411131243694,0.30857790895141757,0.18963191147099426,4.04242316096768,25.644908729281767
raw_CU_diffT/TC23NMC09/TC23NMC09_25deg.parquet,TC23NMC09_25deg.parquet,TC23NMC09,NMC,lithium-ion,25.0,,25.0,discharge,19,0.0162383743498536,0.32481628330127116,0.19961096012554036,4.03937184377301,25.650714281767957
raw_CU_diffT/TC23NMC09/TC23NMC09_25deg.parquet,TC23NMC09_25deg.parquet,TC23NMC09,NMC,lithium-ion,25.0,,25.0,discharge,20,0.016241895756924,0.34105817905819513,0.20959217280782294,4.03632052657834,25.637373508287297
raw_CU_diffT/TC23NMC09/TC23NMC09_25deg.parquet,TC23NMC09_25deg.parquet,TC23NMC09,NMC,lithium-ion,25.0,,25.0,discharge,21,0.0162397442717774,0.3572979233299725,0.2195720633272772,4.03345991670833,25.66126892265193
raw_CU_diffT/TC23NMC09/TC23NMC09_25deg.parquet,TC23NMC09_25deg.parquet,TC23NMC09,NMC,lithium-ion,25.0,,25.0,discharge,22,0.0162396388448285,0.373537562174801,0.22955188905818613,4.03002718486432,25.64951066115703
raw_CU_diffT/TC23NMC09/TC23NMC09_25deg.parquet,TC23NMC09_25deg.parquet,TC23NMC09,NMC,lithium-ion,25.0,,25.0,discharge,23,0.0162382323378382,0.3897757945126392,0.23953085044138475,4.02659445302032,25.659049419889502
raw_CU_diffT/TC23NMC09/TC23NMC09_25deg.parquet,TC23NMC09_25deg.parquet,TC23NMC09,NMC,lithium-ion,25.0,,25.0,discharge,24,0.0162386215450271,0.4060144160576663,0.24951005100600576,4.02258959920231,25.672220690607734
raw_CU_diffT/TC23NMC09/TC23NMC09_25deg.parquet,TC23NMC09_25deg.parquet,TC23NMC09,NMC,lithium-ion,25.0,,25.0,discharge,25,0.0162387358038104,0.4222531518614767,0.2594893217866431,4.01782191608563,25.667285469613258
raw_CU_diffT/TC23NMC09/TC23NMC09_25deg.parquet,TC23NMC09_25deg.parquet,TC23NMC09,NMC,lithium-ion,25.0,,25.0,discharge,26,0.0162412937838481,0.4384944456453248,0.2694701645354284,4.01229140367029,25.662222707182316
raw_CU_diffT/TC23NMC09/TC23NMC09_25deg.parquet,TC23NMC09_25deg.parquet,TC23NMC09,NMC,lithium-ion,25.0,,25.0,discharge,27,0.0162411050676736,0.4547355507129984,0.27945089131152784,4.00599806195627,25.67660011049724
raw_CU_diffT/TC23NMC09/TC23NMC09_25deg.parquet,TC23NMC09_25deg.parquet,TC23NMC09,NMC,lithium-ion,25.0,,25.0,discharge,28,0.0162393444865163,0.47097489519951474,0.28943053614896463,3.99875118361893,25.676111049723755
raw_CU_diffT/TC23NMC09/TC23NMC09_25deg.parquet,TC23NMC09_25deg.parquet,TC23NMC09,NMC,lithium-ion,25.0,,25.0,discharge,29,0.016242113552863,0.4872170087523777,0.2994118826744648,3.99036006133358,25.680219640883976
raw_CU_diffT/TC23NMC09/TC23NMC09_25deg.parquet,TC23NMC09_25deg.parquet,TC23NMC09,NMC,lithium-ion,25.0,,25.0,discharge,30,0.0162418473953988,0.5034588561477765,0.30939306563689967,3.98158752439889,25.664609447513815
raw_CU_diffT/TC23NMC09/TC23NMC09_25deg.parquet,TC23NMC09_25deg.parquet,TC23NMC09,NMC,lithium-ion,25.0,,25.0,discharge,31,0.016238036274559,0.5196968924223355,0.31937190653235975,3.97205215816554,25.67087900552486
raw_CU_diffT/TC23NMC09/TC23NMC09_25deg.parquet,TC23NMC09_25deg.parquet,TC23NMC09,NMC,lithium-ion,25.0,,25.0,discharge,32,0.0162409611695551,0.5359378535918906,0.3293525448780354,3.96232608460752,25.64961712707182
raw_CU_diffT/TC23NMC09/TC23NMC09_25deg.parquet,TC23NMC09_25deg.parquet,TC23NMC09,NMC,lithium-ion,25.0,,25.0,discharge,33,0.0162392110817247,0.5521770646736153,0.3393321077335645,3.95279071837416,25.65203859116022
raw_CU_diffT/TC23NMC09/TC23NMC09_25deg.parquet,TC23NMC09_25deg.parquet,TC23NMC09,NMC,lithium-ion,25.0,,25.0,discharge,34,0.0162418391385165,0.5684189038121318,0.34931328562185654,3.94344605946548,25.64436867403315
raw_CU_diffT/TC23NMC09/TC23NMC09_25deg.parquet,TC23NMC09_25deg.parquet,TC23NMC09,NMC,lithium-ion,25.0,,25.0,discharge,35,0.0162416573052755,0.5846605611174073,0.359294351767266,3.93467352253079,25.633443038674034
raw_CU_diffT/TC23NMC09/TC23NMC09_25deg.parquet,TC23NMC09_25deg.parquet,TC23NMC09,NMC,lithium-ion,25.0,,25.0,discharge,36,0.0162379865536521,0.6008985476710593,0.3692731621074907,3.92628240024544,25.631645414364638
raw_CU_diffT/TC23NMC09/TC23NMC09_25deg.parquet,TC23NMC09_25deg.parquet,TC23NMC09,NMC,lithium-ion,25.0,,25.0,discharge,37,0.0162388743438441,0.6171374220149034,0.37925251802582144,3.91865410725876,25.612450773480656
raw_CU_diffT/TC23NMC09/TC23NMC09_25deg.parquet,TC23NMC09_25deg.parquet,TC23NMC09,NMC,lithium-ion,25.0,,25.0,discharge,38,0.0162401037882568,0.6333775258031602,0.3892326294807193,3.91159793624608,25.618659696132596
raw_CU_diffT/TC23NMC09/TC23NMC09_25deg.parquet,TC23NMC09_25deg.parquet,TC23NMC09,NMC,lithium-ion,25.0,,25.0,discharge,39,0.0162395011386624,0.6496170269418226,0.3992123705863756,3.90492317988273,25.61790071823204
raw_CU_diffT/TC23NMC09/TC23NMC09_25deg.parquet,TC23NMC09_25deg.parquet,TC23NMC09,NMC,lithium-ion,25.0,,25.0,discharge,40,0.0162398894900005,0.6658569164318231,0.4091923503475041,3.89901125281805,25.597498093922656
raw_CU_diffT/TC23NMC09/TC23NMC09_25deg.parquet,TC23NMC09_25deg.parquet,TC23NMC09,NMC,lithium-ion,25.0,,25.0,discharge,41,0.0162414809422466,0.6820983973740697,0.41917330811166753,3.89367144772738,25.604577817679555
raw_CU_diffT/TC23NMC09/TC23NMC09_25deg.parquet,TC23NMC09_25deg.parquet,TC23NMC09,NMC,lithium-ion,25.0,,25.0,discharge,42,0.0162387762002092,0.6983371735742789,0.42915260371730396,3.88852234996137,25.58747453038674
raw_CU_diffT/TC23NMC09/TC23NMC09_25deg.parquet,TC23NMC09_25deg.parquet,TC23NMC09,NMC,lithium-ion,25.0,,25.0,discharge,43,0.0162409182546289,0.7145780918289079,0.4391332156902574,3.88394537416936,25.59672190607735
raw_CU_diffT/TC23NMC09/TC23NMC09_25deg.parquet,TC23NMC09_25deg.parquet,TC23NMC09,NMC,lithium-ion,25.0,,25.0,discharge,44,0.0162409086808137,0.7308190005097216,0.4491138217797667,3.87955910570201,25.603970082872923
raw_CU_diffT/TC23NMC09/TC23NMC09_25deg.parquet,TC23NMC09_25deg.parquet,TC23NMC09,NMC,lithium-ion,25.0,,25.0,discharge,45,0.0162404965265503,0.747059497036272,0.4590941745860742,3.87536354455934,25.587398149171275
raw_CU_diffT/TC23NMC09/TC23NMC09_25deg.parquet,TC23NMC09_25deg.parquet,TC23NMC09,NMC,lithium-ion,25.0,,25.0,discharge,46,0.0162416765207008,0.7633011735569728,0.46907525254003424,3.87116798341666,25.592478259668507
raw_CU_diffT/TC23NMC09/TC23NMC09_25deg.parquet,TC23NMC09_25deg.parquet,TC23NMC09,NMC,lithium-ion,25.0,,25.0,discharge,47,0.0162416373922308,0.7795428109492036,0.47905630644818165,3.86678171494932,25.607750635359118
raw_CU_diffT/TC23NMC09/TC23NMC09_25deg.parquet,TC23NMC09_25deg.parquet,TC23NMC09,NMC,lithium-ion,25.0,,25.0,discharge,48,0.0162410535777481,0.7957838645269517,0.48903700158192204,3.86258615380665,25.600713508287296
raw_CU_diffT/TC23NMC09/TC23NMC09_25deg.parquet,TC23NMC09_25deg.parquet,TC23NMC09,NMC,lithium-ion,25.0,,25.0,discharge,49,0.0162391374816797,0.8120230020086314,0.4990165192076508,3.8581998853393,25.59389544198895
raw_CU_diffT/TC23NMC09/TC23NMC09_25deg.parquet,TC23NMC09_25deg.parquet,TC23NMC09,NMC,lithium-ion,25.0,,25.0,discharge,50,0.0162420508272562,0.8282650528358876,0.508997827186073,3.85381361687196,25.604982624309393
raw_CU_diffT/TC23NMC09/TC23NMC09_25deg.parquet,TC23NMC09_25deg.parquet,TC23NMC09,NMC,lithium-ion,25.0,,25.0,discharge,51,0.0162385818686723,0.8445036347045599,0.5189770033681871,3.84923664107995,25.61517552486188
raw_CU_diffT/TC23NMC09/TC23NMC09_25deg.parquet,TC23NMC09_25deg.parquet,TC23NMC09,NMC,lithium-ion,25.0,,25.0,discharge,52,0.0162404502500563,0.8607440849546162,0.5289573277359714,3.84465966528794,25.605935276243088
raw_CU_diffT/TC23NMC09/TC23NMC09_25deg.parquet,TC23NMC09_25deg.parquet,TC23NMC09,NMC,lithium-ion,25.0,,25.0,discharge,53,0.016240011212265,0.8769840961668812,0.5389373822996864,3.8397012748466,25.615368701657452
raw_CU_diffT/TC23NMC09/TC23NMC09_25deg.parquet,TC23NMC09_25deg.parquet,TC23NMC09,NMC,lithium-ion,25.0,,25.0,discharge,54,0.0162398702102191,0.8932239663771003,0.5489173502127153,3.83474288440525,25.61864279005525
raw_CU_diffT/TC23NMC09/TC23NMC09_25deg.parquet,TC23NMC09_25deg.parquet,TC23NMC09,NMC,lithium-ion,25.0,,25.0,discharge,55,0.0162399912197202,0.9094639575968205,0.5588973924903125,3.82940307931458,25.60846723756906
raw_CU_diffT/TC23NMC09/TC23NMC09_25deg.parquet,TC23NMC09_25deg.parquet,TC23NMC09,NMC,lithium-ion,25.0,,25.0,discharge,56,0.0162406611693447,0.9257046187661653,0.5688778464753723,3.8240632742239,25.63032856353591
raw_CU_diffT/TC23NMC09/TC23NMC09_25deg.parquet,TC23NMC09_25deg.parquet,TC23NMC09,NMC,lithium-ion,25.0,,25.0,discharge,57,0.0162382556422207,0.941942874408386,0.5788568221799285,3.81796063983455,25.612264281767953
raw_CU_diffT/TC23NMC09/TC23NMC09_25deg.parquet,TC23NMC09_25deg.parquet,TC23NMC09,NMC,lithium-ion,25.0,,25.0,discharge,58,0.0162400609688628,0.9581829353772487,0.5888369073208121,3.81185800544521,25.627215497237568
raw_CU_diffT/TC23NMC09/TC23NMC09_25deg.parquet,TC23NMC09_25deg.parquet,TC23NMC09,NMC,lithium-ion,25.0,,25.0,discharge,59,0.0162434570494453,0.974426392426694,0.5988190794719244,3.80499254175719,25.633357872928176
raw_CU_diffT/TC23NMC09/TC23NMC09_25deg.parquet,TC23NMC09_25deg.parquet,TC23NMC09,NMC,lithium-ion,25.0,,25.0,discharge,60,0.0162454582682553,0.9906718506949493,0.6088024814419485,3.79755495609518,25.631636519337018
raw_CU_diffT/TC23NMC09/TC23NMC09_25deg.parquet,TC23NMC09_25deg.parquet,TC23NMC09,NMC,lithium-ion,25.0,,25.0,discharge,61,0.0162381581617609,1.0069100088567102,0.6187813972413547,3.78935454113449,25.6528482320442
raw_CU_diffT/TC23NMC09/TC23NMC09_25deg.parquet,TC23NMC09_25deg.parquet,TC23NMC09,NMC,lithium-ion,25.0,,25.0,discharge,62,0.0162382246874089,1.023148233544119,0.628760353923097,3.78039129687514,25.64439403314917
raw_CU_diffT/TC23NMC09/TC23NMC09_25deg.parquet,TC23NMC09_25deg.parquet,TC23NMC09,NMC,lithium-ion,25.0,,25.0,discharge,63,0.0162458900514703,1.0393941235955895,0.638744021239,3.77047451599245,25.653615856353593
raw_CU_diffT/TC23NMC09/TC23NMC09_25deg.parquet,TC23NMC09_25deg.parquet,TC23NMC09,NMC,lithium-ion,25.0,,25.0,discharge,64,0.0162399982895651,1.0556341218851546,0.6487240678612641,3.75941349116176,25.647921823204417
raw_CU_diffT/TC23NMC09/TC23NMC09_25deg.parquet,TC23NMC09_25deg.parquet,TC23NMC09,NMC,lithium-ion,25.0,,25.0,discharge,65,0.0162394734592565,1.0718735953444112,0.658703791956958,3.74758963703241,25.655345469613255
raw_CU_diffT/TC23NMC09/TC23NMC09_25deg.parquet,TC23NMC09_25deg.parquet,TC23NMC09,NMC,lithium-ion,25.0,,25.0,discharge,66,0.0162373136994483,1.0881109090438594,0.6686821888047547,3.73481224627971,25.662610635359115
raw_CU_diffT/TC23NMC09/TC23NMC09_25deg.parquet,TC23NMC09_25deg.parquet,TC23NMC09,NMC,lithium-ion,25.0,,25.0,discharge,67,0.0162384420796981,1.1043493511235576,0.6786612790816579,3.72127202622835,25.663699198895024
raw_CU_diffT/TC23NMC09/TC23NMC09_25deg.parquet,TC23NMC09_25deg.parquet,TC23NMC09,NMC,lithium-ion,25.0,,25.0,discharge,68,0.0162457757914004,1.1205951269149579,0.6886448761807538,3.70773180617699,25.67530011049724
raw_CU_diffT/TC23NMC09/TC23NMC09_25deg.parquet,TC23NMC09_25deg.parquet,TC23NMC09,NMC,lithium-ion,25.0,,25.0,discharge,69,0.0162394783973311,1.136834605312289,0.6986246033110671,3.69400087880096,25.66683770718232
raw_CU_diffT/TC23NMC09/TC23NMC09_25deg.parquet,TC23NMC09_25deg.parquet,TC23NMC09,NMC,lithium-ion,25.0,,25.0,discharge,70,0.0162404962539365,1.1530751015662255,0.7086049559498439,3.68065136607427,25.684776270718235
raw_CU_diffT/TC23NMC09/TC23NMC09_25deg.parquet,TC23NMC09_25deg.parquet,TC23NMC09,NMC,lithium-ion,25.0,,25.0,discharge,71,0.016241465336359,1.1693165669025845,0.7185859041236438,3.66787397532158,25.674195497237573
raw_CU_diffT/TC23NMC09/TC23NMC09_25deg.parquet,TC23NMC09_25deg.parquet,TC23NMC09,NMC,lithium-ion,25.0,,25.0,discharge,72,0.0162413929092779,1.1855579598118624,0.7285668077884707,3.65585941386755,25.69402370165746
raw_CU_diffT/TC23NMC09/TC23NMC09_25deg.parquet,TC23NMC09_25deg.parquet,TC23NMC09,NMC,lithium-ion,25.0,,25.0,discharge,73,0.0162381332716872,1.2017960930835496,0.7385457082920566,3.64441697438753,25.683729779005525
raw_CU_diffT/TC23NMC09/TC23NMC09_25deg.parquet,TC23NMC09_25deg.parquet,TC23NMC09,NMC,lithium-ion,25.0,,25.0,discharge,74,0.016239824040485,1.2180359171240347,0.7485256478321701,3.63373736420617,25.690344392265192
raw_CU_diffT/TC23NMC09/TC23NMC09_25deg.parquet,TC23NMC09_25deg.parquet,TC23NMC09,NMC,lithium-ion,25.0,,25.0,discharge,75,0.0162412101829445,1.2342771273069792,0.7585064392052778,3.62343916867415,25.70292494475138
raw_CU_diffT/TC23NMC09/TC23NMC09_25deg.parquet,TC23NMC09_25deg.parquet,TC23NMC09,NMC,lithium-ion,25.0,,25.0,discharge,76,0.016239175557657,1.2505163028646362,0.7684859802300256,3.61352238779146,25.697474005524864
raw_CU_diffT/TC23NMC09/TC23NMC09_25deg.parquet,TC23NMC09_25deg.parquet,TC23NMC09,NMC,lithium-ion,25.0,,25.0,discharge,77,0.0162448993171127,1.266761202181749,0.7784690387050344,3.60322419225944,25.703169668508284
raw_CU_diffT/TC23NMC09/TC23NMC09_25deg.parquet,TC23NMC09_25deg.parquet,TC23NMC09,NMC,lithium-ion,25.0,,25.0,discharge,78,0.0162418635030165,1.2830030656847655,0.7884502315661635,3.59273528940275,25.685147292817682
raw_CU_diffT/TC23NMC09/TC23NMC09_25deg.parquet,TC23NMC09_25deg.parquet,TC23NMC09,NMC,lithium-ion,25.0,,25.0,discharge,79,0.0162452093064521,1.2992482749912175,0.7984334805404569,3.58243709387073,25.70556555248619
raw_CU_diffT/TC23NMC09/TC23NMC09_25deg.parquet,TC23NMC09_25deg.parquet,TC23NMC09,NMC,lithium-ion,25.0,,25.0,discharge,80,0.016245343171596,1.3154936181628136,0.8084168117795608,3.57252031298805,25.704957679558014
raw_CU_diffT/TC23NMC09/TC23NMC09_25deg.parquet,TC23NMC09_25deg.parquet,TC23NMC09,NMC,lithium-ion,25.0,,25.0,discharge,81,0.0162414809261544,1.331735099088968,0.8183977695338349,3.56317565407936,25.686699198895028
raw_CU_diffT/TC23NMC09/TC23NMC09_25deg.parquet,TC23NMC09_25deg.parquet,TC23NMC09,NMC,lithium-ion,25.0,,25.0,discharge,82,0.0162408793129028,1.3479759784018708,0.8283783575757364,3.55287745854734,25.69816599447514
raw_CU_diffT/TC23NMC09/TC23NMC09_25deg.parquet,TC23NMC09_25deg.parquet,TC23NMC09,NMC,lithium-ion,25.0,,25.0,discharge,83,0.016239979040233,1.3642159574421038,0.838358392368613,3.54181643371665,25.69059729281768
raw_CU_diffT/TC23NMC09/TC23NMC09_25deg.parquet,TC23NMC09_25deg.parquet,TC23NMC09,NMC,lithium-ion,25.0,,25.0,discharge,84,0.0162421573260817,1.3804581147681856,0.8483397657942863,3.5322810674833,25.705903674033152
raw_CU_diffT/TC23NMC09/TC23NMC09_25deg.parquet,TC23NMC09_25deg.parquet,TC23NMC09,NMC,lithium-ion,25.0,,25.0,discharge,85,0.0162434146008104,1.396701529368996,0.8583219118592287,3.52598772576928,25.680936712707187
raw_CU_diffT/TC23NMC09/TC23NMC09_25deg.parquet,TC23NMC09_25deg.parquet,TC23NMC09,NMC,lithium-ion,25.0,,25.0,discharge,86,0.016244492436048,1.412946021805044,0.8683047202916006,3.52083862800327,25.690572403314917
raw_CU_diffT/TC23NMC09/TC23NMC09_25deg.parquet,TC23NMC09_25deg.parquet,TC23NMC09,NMC,lithium-ion,25.0,,25.0,discharge,87,0.0162393191213536,1.4291853409263977,0.8782843495412582,3.51588023756193,25.67569685082873
raw_CU_diffT/TC23NMC09/TC23NMC09_25deg.parquet,TC23NMC09_25deg.parquet,TC23NMC09,NMC,lithium-ion,25.0,,25.0,discharge,88,0.0162375465294585,1.4454228874558561,0.8882628894712348,3.51054043247125,25.691247541436468
raw_CU_diffT/TC23NMC09/TC23NMC09_25deg.parquet,TC23NMC09_25deg.parquet,TC23NMC09,NMC,lithium-ion,25.0,,25.0,discharge,89,0.0162389717968904,1.4616618592527466,0.8982423052778691,3.50520062738057,25.67466773480663
raw_CU_diffT/TC23NMC09/TC23NMC09_25deg.parquet,TC23NMC09_25deg.parquet,TC23NMC09,NMC,lithium-ion,25.0,,25.0,discharge,90,0.0162420068516313,1.477903866104378,0.9082235862317326,3.49852587101723,25.69241179558011
raw_CU_diffT/TC23NMC09/TC23NMC09_25deg.parquet,TC23NMC09_25deg.parquet,TC23NMC09,NMC,lithium-ion,25.0,,25.0,discharge,91,0.0162385603674496,1.4941424264718275,0.9182027492005937,3.48879979745921,25.692884143646406
raw_CU_diffT/TC23NMC09/TC23NMC09_25deg.parquet,TC23NMC09_25deg.parquet,TC23NMC09,NMC,lithium-ion,25.0,,25.0,discharge,92,0.0162373897870904,1.510379816258918,0.9281811928069063,3.4674405770965,25.72456698895028
raw_CU_diffT/TC23NMC09/TC23NMC09_25deg.parquet,TC23NMC09_25deg.parquet,TC23NMC09,NMC,lithium-ion,25.0,,25.0,discharge,93,0.0162417960205882,1.5266216122795062,0.9381623441977243,3.43063406343575,25.747635193370165
raw_CU_diffT/TC23NMC09/TC23NMC09_25deg.parquet,TC23NMC09_25deg.parquet,TC23NMC09,NMC,lithium-ion,25.0,,25.0,discharge,94,0.0162419013075679,1.542863513587074,0.9481435602910715,3.38505501284033,25.761295276243093
raw_CU_diffT/TC23NMC09/TC23NMC09_25deg.parquet,TC23NMC09_25deg.parquet,TC23NMC09,NMC,lithium-ion,25.0,,25.0,discharge,95,0.0162461910586008,1.5591097046456748,0.9581274125863778,3.32974988868688,25.784818729281763
raw_CU_diffT/TC23NMC09/TC23NMC09_25deg.parquet,TC23NMC09_25deg.parquet,TC23NMC09,NMC,lithium-ion,25.0,,25.0,discharge,96,0.0162386568901846,1.5753483615358594,0.9681066348718337,3.26052312983273,25.784178204419888
raw_CU_diffT/TC23NMC09/TC23NMC09_25deg.parquet,TC23NMC09_25deg.parquet,TC23NMC09,NMC,lithium-ion,25.0,,25.0,discharge,97,0.0162382285883701,1.5915865901242296,0.9780855939508531,3.16745795539521,25.814705165745856
raw_CU_diffT/TC23NMC09/TC23NMC09_25deg.parquet,TC23NMC09_25deg.parquet,TC23NMC09,NMC,lithium-ion,25.0,,25.0,discharge,98,0.016242366953016,1.6078289570772457,0.988067096199605,3.02347392527158,25.823436712707185
raw_CU_diffT/TC23NMC09/TC23NMC09_25deg.parquet,TC23NMC09_25deg.parquet,TC23NMC09,NMC,lithium-ion,25.0,,25.0,discharge,99,0.0112423115254265,1.6190712686026723,0.9949758896098769,2.82895245411118,25.827597375690605
raw_CU_diffT/TC23NMC09/TC23NMC09_25deg.parquet,TC23NMC09_25deg.parquet,TC23NMC09,NMC,lithium-ion,25.0,,25.0,discharge,100,0.0027193170355034,1.6217905856381756,0.9966470049826216,2.78566189141175,25.73797428176796
raw_CU_diffT/TC23NMC09/TC23NMC09_25deg.parquet,TC23NMC09_25deg.parquet,TC23NMC09,NMC,lithium-ion,25.0,,25.0,discharge,101,0.0017837011309012,1.6235742867690768,0.9977431516772932,2.76563762232171,25.682800773480665
raw_CU_diffT/TC23NMC09/TC23NMC09_25deg.parquet,TC23NMC09_25deg.parquet,TC23NMC09,NMC,lithium-ion,25.0,,25.0,discharge,102,0.0014143096548507,1.6249885964239275,0.9986122943977574,2.75324164621835,25.653574171270716
raw_CU_diffT/TC23NMC09/TC23NMC09_25deg.parquet,TC23NMC09_25deg.parquet,TC23NMC09,NMC,lithium-ion,25.0,,25.0,discharge,103,0.0012014609792299,1.6261900574031574,0.9993506341668725,2.743706279985,25.65061223756906
raw_CU_diffT/TC23NMC09/TC23NMC09_25deg.parquet,TC23NMC09_25deg.parquet,TC23NMC09,NMC,lithium-ion,25.0,,25.0,discharge,104,0.0010566784323204,1.6272467358354779,1.0000000000000004,2.73512445037498,25.630185939226518
raw_CU_diffT/TC23NMC09/TC23NMC09_25deg.parquet,TC23NMC09_25deg.parquet,TC23NMC09,NMC,lithium-ion,25.0,,25.0,charge,0,0.0162455190677443,0.0162455190677443,0.01030424837142365,3.12168819747511,25.582395883977902
raw_CU_diffT/TC23NMC09/TC23NMC09_25deg.parquet,TC23NMC09_25deg.parquet,TC23NMC09,NMC,lithium-ion,25.0,,25.0,charge,1,0.0162384563575439,0.0324839754252882,0.020604016989397945,3.23592188495068,25.57088635359116
raw_CU_diffT/TC23NMC09/TC23NMC09_25deg.parquet,TC23NMC09_25deg.parquet,TC23NMC09,NMC,lithium-ion,25.0,,25.0,charge,2,0.0162409250731797,0.0487249004984679,0.030905351470485856,3.31487471736285,25.57032102209945
raw_CU_diffT/TC23NMC09/TC23NMC09_25deg.parquet,TC23NMC09_25deg.parquet,TC23NMC09,NMC,lithium-ion,25.0,,25.0,charge,3,0.0162398940983777,0.0649647945968456,0.04120603202230378,3.37551964660697,25.56389994475138
raw_CU_diffT/TC23NMC09/TC23NMC09_25deg.parquet,TC23NMC09_25deg.parquet,TC23NMC09,NMC,lithium-ion,25.0,,25.0,charge,4,0.0162425488962569,0.08120734349310249,0.05150839646594499,3.42472213637107,25.561647872928177
raw_CU_diffT/TC23NMC09/TC23NMC09_25deg.parquet,TC23NMC09_25deg.parquet,TC23NMC09,NMC,lithium-ion,25.0,,25.0,charge,5,0.016240796286638,0.09744813977974048,0.06180964925998386,3.46534279652516,25.568937486187846
raw_CU_diffT/TC23NMC09/TC23NMC09_25deg.parquet,TC23NMC09_25deg.parquet,TC23NMC09,NMC,lithium-ion,25.0,,25.0,charge,6,0.0162375589877972,0.11368569876753769,0.07210884869203603,3.49680950509522,25.560804033149175
raw_CU_diffT/TC23NMC09/TC23NMC09_25deg.parquet,TC23NMC09_25deg.parquet,TC23NMC09,NMC,lithium-ion,25.0,,25.0,charge,7,0.0162416402078509,0.12992733897538858,0.08241063677052765,3.51187538374392,25.60272082872928
raw_CU_diffT/TC23NMC09/TC23NMC09_25deg.parquet,TC23NMC09_25deg.parquet,TC23NMC09,NMC,lithium-ion,25.0,,25.0,charge,8,0.0162374478795045,0.1461647868548931,0.09270976572853469,3.51855014010727,25.627856436464086
raw_CU_diffT/TC23NMC09/TC23NMC09_25deg.parquet,TC23NMC09_25deg.parquet,TC23NMC09,NMC,lithium-ion,25.0,,25.0,charge,9,0.0162467086783966,0.1624114955332897,0.1030147686491713,3.52388994519795,25.64562596685083
raw_CU_diffT/TC23NMC09/TC23NMC09_25deg.parquet,TC23NMC09_25deg.parquet,TC23NMC09,NMC,lithium-ion,25.0,,25.0,charge,10,0.0162408588545146,0.1786523543878043,0.11331606112891908,3.52942045761329,25.643516740331492
raw_CU_diffT/TC23NMC09/TC23NMC09_25deg.parquet,TC23NMC09_25deg.parquet,TC23NMC09,NMC,lithium-ion,25.0,,25.0,charge,11,0.0162377620873693,0.1948901164751736,0.12361538938347462,3.53533238467797,25.648773756906074
raw_CU_diffT/TC23NMC09/TC23NMC09_25deg.parquet,TC23NMC09_25deg.parquet,TC23NMC09,NMC,lithium-ion,25.0,,25.0,charge,12,0.01623895882868,0.2111290753038536,0.13391547671009493,3.54200714104132,25.647668038674034
raw_CU_diffT/TC23NMC09/TC23NMC09_25deg.parquet,TC23NMC09_25deg.parquet,TC23NMC09,NMC,lithium-ion,25.0,,25.0,charge,13,0.0162414126586755,0.22737048796252912,0.1442171204581278,3.549635434028,25.64422552486188
raw_CU_diffT/TC23NMC09/TC23NMC09_25deg.parquet,TC23NMC09_25deg.parquet,TC23NMC09,NMC,lithium-ion,25.0,,25.0,charge,14,0.016241216369223,0.2436117043317521,0.1545186397031969,3.55821726363802,25.63750046961326
