Repository: DNV007/delivered-energy-decomposition

# Three-term energy accounting for a cold commercial sodium-ion 18650 cell

This repository holds the analysis code and the derived data behind a reanalysis
of a public commercial-cell archive. No new measurements were made. The
manuscript reporting the work is not distributed here; what is here is
everything needed to regenerate its numbers from the raw archive and to check
them.

**Source data.** Droese, D., Schlösser, A., Otto, M. *Dataset: Evaluation of
Commercial Sodium-Ion Batteries by State-of-the-Art Lithium-Ion Battery
Configurations.* Technische Universität Berlin, DepositOnce, 2025.
DOI [10.14279/depositonce-25036](https://doi.org/10.14279/depositonce-25036),
CC BY 4.0.

File: data_processed/ocv/ocv_slope_points.csv (part 15 of 85)
member_path,file_name,cell_id,cell_family,chemistry_type,temperature_deg_c,voltage_v,ambient_temperature_from_file_deg_c,direction,segment_index,segment_capacity_ah,cumulative_capacity_ah,soc_fraction_by_capacity,ocv_voltage_v,ocv_temperature_mean_deg_c,smoothing_window_segments,smoothed_ocv_voltage_v,dv_dcapacity_fraction_v,abs_dv_dcapacity_fraction_v
raw_CU_diffT/TC23LFP09/TC23LFP09_35deg.parquet,TC23LFP09_35deg.parquet,TC23LFP09,LFP,lithium-ion,35.0,,35.0,charge,68,0.018005037963743,1.2423495289979691,0.6928978091272973,3.34539990501115,35.34814732044199,5,3.34539990501115,0.009496639452123645,0.009496639452123645
raw_CU_diffT/TC23LFP09/TC23LFP09_35deg.parquet,TC23LFP09_35deg.parquet,TC23LFP09,LFP,lithium-ion,35.0,,35.0,charge,69,0.0180049102309956,1.2603544392289647,0.7029397196857959,3.34559063476628,35.34284897790055,5,3.3454761969132023,0.007597398445540193,0.007597398445540193
raw_CU_diffT/TC23LFP09/TC23LFP09_35deg.parquet,TC23LFP09_35deg.parquet,TC23LFP09,LFP,lithium-ion,35.0,,35.0,charge,70,0.0180046772486667,1.2783591164776311,0.7129815003026464,3.34559063476628,35.34468546961326,5,3.3455524888152537,0.005698052736278214,0.005698052736278214
raw_CU_diffT/TC23LFP09/TC23LFP09_35deg.parquet,TC23LFP09_35deg.parquet,TC23LFP09,LFP,lithium-ion,35.0,,35.0,charge,71,0.018005302257333,1.2963644187349643,0.7230236295066904,3.34559063476628,35.348529917127074,5,3.34559063476628,0.003798614534503031,0.003798614534503031
raw_CU_diffT/TC23LFP09/TC23LFP09_35deg.parquet,TC23LFP09_35deg.parquet,TC23LFP09,LFP,lithium-ion,35.0,,35.0,charge,72,0.0180050880384266,1.314369506773391,0.7330656392340433,3.34559063476628,35.34724850828729,5,3.3456287807173055,0.003798610791363899,0.003798610791363899
raw_CU_diffT/TC23LFP09/TC23LFP09_35deg.parquet,TC23LFP09_35deg.parquet,TC23LFP09,LFP,lithium-ion,35.0,,35.0,charge,73,0.0180053377425525,1.3323748445159431,0.7431077882293218,3.34559063476628,35.344241243093926,5,3.345666926668332,0.005697917786051221,0.005697917786051221
raw_CU_diffT/TC23LFP09/TC23LFP09_35deg.parquet,TC23LFP09_35deg.parquet,TC23LFP09,LFP,lithium-ion,35.0,,35.0,charge,74,0.01800518185566,1.3503800263716033,0.7531498502815268,3.34578136452141,35.354245580110494,5,3.345743218570386,0.007597273795681758,0.007597273795681758
raw_CU_diffT/TC23LFP09/TC23LFP09_35deg.parquet,TC23LFP09_35deg.parquet,TC23LFP09,LFP,lithium-ion,35.0,,35.0,charge,75,0.0180049964399395,1.3683850228115428,0.7631918089214929,3.34578136452141,35.35061867403315,5,3.3458195104724404,0.009496514100902687,0.009496514100902687
raw_CU_diffT/TC23LFP09/TC23LFP09_35deg.parquet,TC23LFP09_35deg.parquet,TC23LFP09,LFP,lithium-ion,35.0,,35.0,charge,76,0.0180053405367321,1.386390363348275,0.7732339594751741,3.34597209427655,35.35390897790055,5,3.34593394832552,0.011396001677610457,0.011396001677610457
raw_CU_diffT/TC23LFP09/TC23LFP09_35deg.parquet,TC23LFP09_35deg.parquet,TC23LFP09,LFP,lithium-ion,35.0,,35.0,charge,77,0.0180045502909814,1.4043949136392564,0.7832756692836894,3.34597209427655,35.385794917127065,5,3.3460483861786003,0.011396236240329927,0.011396236240329927
raw_CU_diffT/TC23LFP09/TC23LFP09_35deg.parquet,TC23LFP09_35deg.parquet,TC23LFP09,LFP,lithium-ion,35.0,,35.0,charge,78,0.0180045993295235,1.42239951296878,0.7933174064425579,3.34616282403168,35.360224226519335,5,3.34616282403168,0.011396135773480864,0.011396135773480864
raw_CU_diffT/TC23LFP09/TC23LFP09_35deg.parquet,TC23LFP09_35deg.parquet,TC23LFP09,LFP,lithium-ion,35.0,,35.0,charge,79,0.0180048677465514,1.4404043807153313,0.803359293306132,3.34635355378681,35.36098861878453,5,3.346277261884758,0.01329525209877147,0.01329525209877147
raw_CU_diffT/TC23LFP09/TC23LFP09_35deg.parquet,TC23LFP09_35deg.parquet,TC23LFP09,LFP,lithium-ion,35.0,,35.0,charge,80,0.0180051637896159,1.4584095445049472,0.8134013452823303,3.34635355378681,35.35368080110497,5,3.3464298456888613,0.015194410550776638,0.015194410550776638
raw_CU_diffT/TC23LFP09/TC23LFP09_35deg.parquet,TC23LFP09_35deg.parquet,TC23LFP09,LFP,lithium-ion,35.0,,35.0,charge,81,0.0180053392859771,1.4764148837909243,0.8234434951384257,3.34654428354194,35.352817679558015,5,3.3465824294929676,0.015194504180726653,0.015194504180726653
raw_CU_diffT/TC23LFP09/TC23LFP09_35deg.parquet,TC23LFP09_35deg.parquet,TC23LFP09,LFP,lithium-ion,35.0,,35.0,charge,82,0.0180049418968414,1.4944198256877657,0.8334854233579727,3.34673501329707,35.35354546961326,5,3.3467350132970735,0.01709361450107849,0.01709361450107849
raw_CU_diffT/TC23LFP09/TC23LFP09_35deg.parquet,TC23LFP09_35deg.parquet,TC23LFP09,LFP,lithium-ion,35.0,,35.0,charge,83,0.0180056164287828,1.5124254421165484,0.8435277277854173,3.34692574305221,35.37107411602209,5,3.346925743052206,0.0189925343978814,0.0189925343978814
raw_CU_diffT/TC23LFP09/TC23LFP09_35deg.parquet,TC23LFP09_35deg.parquet,TC23LFP09,LFP,lithium-ion,35.0,,35.0,charge,84,0.018005794450602,1.5304312365671504,0.8535701315012874,3.34711647280734,35.35910668508288,5,3.3471164728073375,0.020892023274143412,0.020892023274143412
raw_CU_diffT/TC23LFP09/TC23LFP09_35deg.parquet,TC23LFP09_35deg.parquet,TC23LFP09,LFP,lithium-ion,35.0,,35.0,charge,85,0.0180053004403765,1.5484365370075268,0.863612259691957,3.34730720256247,35.35585276243094,5,3.347345348513496,0.022791507533412414,0.022791507533412414
raw_CU_diffT/TC23LFP09/TC23LFP09_35deg.parquet,TC23LFP09_35deg.parquet,TC23LFP09,LFP,lithium-ion,35.0,,35.0,charge,86,0.0180053737361075,1.5664419107436345,0.8736544287619847,3.3474979323176,35.35754267955801,5,3.347574224219654,0.024691400982987943,0.024691400982987943
raw_CU_diffT/TC23LFP09/TC23LFP09_35deg.parquet,TC23LFP09_35deg.parquet,TC23LFP09,LFP,lithium-ion,35.0,,35.0,charge,87,0.0180045504015422,1.5844464611451765,0.8836961386321633,3.34787939182786,35.36411337016575,5,3.3478412458768383,0.026590672783157743,0.026590672783157743
raw_CU_diffT/TC23LFP09/TC23LFP09_35deg.parquet,TC23LFP09_35deg.parquet,TC23LFP09,LFP,lithium-ion,35.0,,35.0,charge,88,0.0180053374434227,1.602451798588599,0.8937382874606077,3.348070121583,35.36173245856354,5,3.348108267534022,0.028489538324379282,0.028489538324379282
raw_CU_diffT/TC23LFP09/TC23LFP09_35deg.parquet,TC23LFP09_35deg.parquet,TC23LFP09,LFP,lithium-ion,35.0,,35.0,charge,89,0.0180051651659149,1.6204569637545143,0.9037803402044116,3.34845158109326,35.35953392265193,5,3.348413435142232,0.03228855619906312,0.03228855619906312
raw_CU_diffT/TC23LFP09/TC23LFP09_35deg.parquet,TC23LFP09_35deg.parquet,TC23LFP09,LFP,lithium-ion,35.0,,35.0,charge,90,0.0180048868718688,1.638461850626383,0.913822237734783,3.34864231084839,35.38685886740331,5,3.34875674870147,0.03988598364728091,0.03988598364728091
raw_CU_diffT/TC23LFP09/TC23LFP09_35deg.parquet,TC23LFP09_35deg.parquet,TC23LFP09,LFP,lithium-ion,35.0,,35.0,charge,91,0.0180049935162827,1.6564668441426658,0.9238641947441328,3.34902377035865,35.37720784530387,5,3.3492145001137863,0.05128191678841176,0.05128191678841176
raw_CU_diffT/TC23LFP09/TC23LFP09_35deg.parquet,TC23LFP09_35deg.parquet,TC23LFP09,LFP,lithium-ion,35.0,,35.0,charge,92,0.0180049669188436,1.674471811061509,0.9339061369192456,3.34959595962405,35.37047477900553,5,3.349786689379182,0.06837319899716476,0.06837319899716476
raw_CU_diffT/TC23LFP09/TC23LFP09_35deg.parquet,TC23LFP09_35deg.parquet,TC23LFP09,LFP,lithium-ion,35.0,,35.0,charge,93,0.0180060450531187,1.692477856114628,0.9439486804041022,3.35035887864458,35.364967569060774,5,3.350587754350736,0.10446043485077894,0.10446043485077894
raw_CU_diffT/TC23LFP09/TC23LFP09_35deg.parquet,TC23LFP09_35deg.parquet,TC23LFP09,LFP,lithium-ion,35.0,,35.0,charge,94,0.0180052337644754,1.7104830898791037,0.9539907714075032,3.35131252742024,35.386939502762424,5,3.351884716685632,0.20512644000567093,0.20512644000567093
raw_CU_diffT/TC23LFP09/TC23LFP09_35deg.parquet,TC23LFP09_35deg.parquet,TC23LFP09,LFP,lithium-ion,35.0,,35.0,charge,95,0.0180050628157635,1.728488152694867,0.9640327670673752,3.35264763570616,35.37897063535912,5,3.354707517061582,0.4615217733476129,0.4615217733476129
raw_CU_diffT/TC23LFP09/TC23LFP09_35deg.parquet,TC23LFP09_35deg.parquet,TC23LFP09,LFP,lithium-ion,35.0,,35.0,charge,96,0.0180056445273866,1.7464937972222536,0.9740750871663042,3.35550858203313,35.38542245856353,5,3.361154182785036,1.0256279511394268,1.0256279511394268
raw_CU_diffT/TC23LFP09/TC23LFP09_35deg.parquet,TC23LFP09_35deg.parquet,TC23LFP09,LFP,lithium-ion,35.0,,35.0,charge,97,0.0180050897048168,1.7644988869270704,0.9841170978230558,3.3637099615038,35.391292762430936,5,3.3753063306158118,2.5884361755231566,2.5884361755231566
raw_CU_diffT/TC23LFP09/TC23LFP09_35deg.parquet,TC23LFP09_35deg.parquet,TC23LFP09,LFP,lithium-ion,35.0,,35.0,charge,98,0.0125698237111278,1.7770687106381982,0.991127687924524,3.38259220726185,35.408540193370165,5,3.399223841909334,5.245024352382472,5.245024352382472
raw_CU_diffT/TC23LFP09/TC23LFP09_35deg.parquet,TC23LFP09_35deg.parquet,TC23LFP09,LFP,lithium-ion,35.0,,35.0,charge,99,0.0083586450230492,1.7854273556612474,0.9957895698575536,3.42207326657412,35.37057408839779,5,3.429359143220154,11.454911401809795,11.454911401809795
raw_CU_diffT/TC23LFP09/TC23LFP09_35deg.parquet,TC23LFP09_35deg.parquet,TC23LFP09,LFP,lithium-ion,35.0,,35.0,charge,100,0.0042107141167819,1.7896380697780294,0.998138018919818,3.47223519217377,35.3203958839779,5,3.4621646611028183,28.624479098226857,28.624479098226857
raw_CU_diffT/TC23LFP09/TC23LFP09_35deg.parquet,TC23LFP09_35deg.parquet,TC23LFP09,LFP,lithium-ion,35.0,,35.0,charge,101,0.0016634557852267,1.791301525563256,0.9990657810690846,3.50618508858723,35.29412627071823,5,3.494092822111874,48.691572191723935,48.691572191723935
raw_CU_diffT/TC23LFP09/TC23LFP09_35deg.parquet,TC23LFP09_35deg.parquet,TC23LFP09,LFP,lithium-ion,35.0,,35.0,charge,102,0.0008361408826793,1.7921376664459354,0.9995321234085046,3.52773755091712,35.292645,5,3.5201465066628743,47.529915789029474,47.529915789029474
raw_CU_diffT/TC23LFP09/TC23LFP09_35deg.parquet,TC23LFP09_35deg.parquet,TC23LFP09,LFP,lithium-ion,35.0,,35.0,charge,103,0.000505441631885,1.7926431080778205,0.9998140242674822,3.54223301230713,35.276559696132594,5,3.5321243352851504,44.901156822230405,44.901156822230405
raw_CU_diffT/TC23LFP09/TC23LFP09_35deg.parquet,TC23LFP09_35deg.parquet,TC23LFP09,LFP,lithium-ion,35.0,,35.0,charge,104,0.0003334501287996,1.7929765582066202,1.0,3.55234168932912,35.28452831491713,5,3.5407707508511237,46.492171042514975,46.492171042514975
raw_CU_diffT/TC23LFP09/TC23LFP09_35deg.parquet,TC23LFP09_35deg.parquet,TC23LFP09,LFP,lithium-ion,35.0,,35.0,charge,0,0.0180052003197731,0.0180052003197731,0.0100420723502276,2.89584987216558,35.27309878453039,11,3.078823283921988,2.001490168147076,2.001490168147076
raw_CU_diffT/TC23LFP09/TC23LFP09_35deg.parquet,TC23LFP09_35deg.parquet,TC23LFP09,LFP,lithium-ion,35.0,,35.0,charge,1,0.0180053563416327,0.0360105566614058,0.0200842317188042,3.00246780528424,35.27271643646409,11,3.09892256716516,1.7714974008446518,1.7714974008446518
raw_CU_diffT/TC23LFP09/TC23LFP09_35deg.parquet,TC23LFP09_35deg.parquet,TC23LFP09,LFP,lithium-ion,35.0,,35.0,charge,2,0.0180049844415868,0.0540155411029926,0.0301261836669076,3.07399146345865,35.28109651933702,11,3.1144023303271937,1.3755024973720253,1.3755024973720253
raw_CU_diffT/TC23LFP09/TC23LFP09_35deg.parquet,TC23LFP09_35deg.parquet,TC23LFP09,LFP,lithium-ion,35.0,,35.0,charge,3,0.0180051218393459,0.0720206629423385,0.0401682122461073,3.12777725440581,35.269055027624304,11,3.12654810709496,1.0951942803409906,1.0951942803409906
raw_CU_diffT/TC23LFP09/TC23LFP09_35deg.parquet,TC23LFP09_35deg.parquet,TC23LFP09,LFP,lithium-ion,35.0,,35.0,charge,4,0.0180050483584031,0.0900257113007416,0.0502101998426502,3.16992853028993,35.27644303867403,11,3.136398239337765,0.8986257787086629,0.8986257787086629
raw_CU_diffT/TC23LFP09/TC23LFP09_35deg.parquet,TC23LFP09_35deg.parquet,TC23LFP09,LFP,lithium-ion,35.0,,35.0,charge,5,0.0180052096882836,0.1080309209890252,0.0602522774179939,3.20292477792772,35.28363129834254,11,3.144596150994701,1.9154767276407938,1.9154767276407938
raw_CU_diffT/TC23LFP09/TC23LFP09_35deg.parquet,TC23LFP09_35deg.parquet,TC23LFP09,LFP,lithium-ion,35.0,,35.0,charge,6,0.0180057299757876,0.1260366509648128,0.0702946451742112,3.21951826662419,35.30499127071823,11,3.1748701648547066,2.547596602151401,2.547596602151401
raw_CU_diffT/TC23LFP09/TC23LFP09_35deg.parquet,TC23LFP09_35deg.parquet,TC23LFP09,LFP,lithium-ion,35.0,,35.0,charge,7,0.0180054939936694,0.1440421449584822,0.0803368813157026,3.22276067246143,35.32761121546962,11,3.1957637425759584,1.7775570083739467,1.7775570083739467
raw_CU_diffT/TC23LFP09/TC23LFP09_35deg.parquet,TC23LFP09_35deg.parquet,TC23LFP09,LFP,lithium-ion,35.0,,35.0,charge,8,0.0180052611826674,0.1620474061411496,0.0903789876111004,3.22371432123709,35.32739276243094,11,3.210571307201643,1.2569928761311928,1.2569928761311928
raw_CU_diffT/TC23LFP09/TC23LFP09_35deg.parquet,TC23LFP09_35deg.parquet,TC23LFP09,LFP,lithium-ion,35.0,,35.0,charge,9,0.0180051996688951,0.1800526058100447,0.1004210595983127,3.22504942952301,35.33635218232045,11,3.221009426527944,0.8779979480362954,0.8779979480362954
raw_CU_diffT/TC23LFP09/TC23LFP09_35deg.parquet,TC23LFP09_35deg.parquet,TC23LFP09,LFP,lithium-ion,35.0,,35.0,charge,10,0.018005185514625,0.1980577913246697,0.1104631236912389,3.22657526756406,35.345465911602204,11,3.2282051400170064,0.5965567701805412,0.5965567701805412
raw_CU_diffT/TC23LFP09/TC23LFP09_35deg.parquet,TC23LFP09_35deg.parquet,TC23LFP09,LFP,lithium-ion,35.0,,35.0,charge,11,0.0180050537332721,0.2160628450579418,0.120505114285517,3.22886402462564,35.344392900552485,11,3.2329907229639487,0.43166142415302033,0.43166142415302033
raw_CU_diffT/TC23LFP09/TC23LFP09_35deg.parquet,TC23LFP09_35deg.parquet,TC23LFP09,LFP,lithium-ion,35.0,,35.0,charge,12,0.018005339049728,0.2340681841076698,0.1305472640098489,3.23229716021801,35.33906104972375,11,3.236874674341178,0.4005853962431729,0.4005853962431729
raw_CU_diffT/TC23LFP09/TC23LFP09_35deg.parquet,TC23LFP09_35deg.parquet,TC23LFP09,LFP,lithium-ion,35.0,,35.0,charge,13,0.0180047143507536,0.2520728984584234,0.1405890653197123,3.23687467434118,35.35219223756906,11,3.2410360508167795,0.4351130860591752,0.4351130860591752
raw_CU_diffT/TC23LFP09/TC23LFP09_35deg.parquet,TC23LFP09_35deg.parquet,TC23LFP09,LFP,lithium-ion,35.0,,35.0,charge,14,0.0180056635861858,0.2700785620446092,0.150631396048339,3.24259656699513,35.34414928176796,11,3.245613564939941,0.46963651613708635,0.46963651613708635
raw_CU_diffT/TC23LFP09/TC23LFP09_35deg.parquet,TC23LFP09_35deg.parquet,TC23LFP09,LFP,lithium-ion,35.0,,35.0,charge,15,0.0180055298522689,0.2880840918968781,0.1606736521893108,3.24908137866961,35.34567665745857,11,3.2504685041614763,0.49813383938740685,0.49813383938740685
raw_CU_diffT/TC23LFP09/TC23LFP09_35deg.parquet,TC23LFP09_35deg.parquet,TC23LFP09,LFP,lithium-ion,35.0,,35.0,charge,16,0.0180050791255966,0.3060891710224747,0.1707156569456952,3.25556619034409,35.32642975138121,11,3.2556182075500346,0.5249032383130441,0.5249032383130441
raw_CU_diffT/TC23LFP09/TC23LFP09_35deg.parquet,TC23LFP09_35deg.parquet,TC23LFP09,LFP,lithium-ion,35.0,,35.0,charge,17,0.0180050533502965,0.3240942243727712,0.1807576473263757,3.2622417317737,35.34150488950276,11,3.2610106578996683,0.5438981876992557,0.5438981876992557
raw_CU_diffT/TC23LFP09/TC23LFP09_35deg.parquet,TC23LFP09_35deg.parquet,TC23LFP09,LFP,lithium-ion,35.0,,35.0,charge,18,0.0180049649754282,0.3420991893481994,0.190799588417584,3.26853581369305,35.32116842541437,11,3.26654182079849,0.5464888545473912,0.5464888545473912
raw_CU_diffT/TC23LFP09/TC23LFP09_35deg.parquet,TC23LFP09_35deg.parquet,TC23LFP09,LFP,lithium-ion,35.0,,35.0,charge,19,0.0180050072640319,0.3601041966122313,0.2008415530944902,3.27406697659187,35.343940193370166,11,3.2719862883540696,0.526633982114106,0.526633982114106
raw_CU_diffT/TC23LFP09/TC23LFP09_35deg.parquet,TC23LFP09_35deg.parquet,TC23LFP09,LFP,lithium-ion,35.0,,35.0,charge,20,0.0180048342592902,0.3781090308715216,0.2108834212811547,3.2784537609599,35.32645624309392,11,3.2771186526739795,0.49124092978982503,0.49124092978982503
raw_CU_diffT/TC23LFP09/TC23LFP09_35deg.parquet,TC23LFP09_35deg.parquet,TC23LFP09,LFP,lithium-ion,35.0,,35.0,charge,21,0.0180047418614377,0.3961137727329593,0.2209252379346008,3.2832220048382,35.33052834254144,11,3.2818522184149757,0.45238878537219307,0.45238878537219307
raw_CU_diffT/TC23LFP09/TC23LFP09_35deg.parquet,TC23LFP09_35deg.parquet,TC23LFP09,LFP,lithium-ion,35.0,,35.0,charge,22,0.0180050079300978,0.4141187806630571,0.2309672029829932,3.28818097847162,35.32010635359116,11,3.2862043246457104,0.4126724333181073,0.4126724333181073
raw_CU_diffT/TC23LFP09/TC23LFP09_35deg.parquet,TC23LFP09_35deg.parquet,TC23LFP09,LFP,lithium-ion,35.0,,35.0,charge,23,0.018004962096817,0.4321237427598741,0.2410091424687085,3.29313995210505,35.328020082872925,11,3.2901402932288835,0.3703661603306614,0.3703661603306614
raw_CU_diffT/TC23LFP09/TC23LFP09_35deg.parquet,TC23LFP09_35deg.parquet,TC23LFP09,LFP,lithium-ion,35.0,,35.0,charge,24,0.0180053528730829,0.450129095632957,0.2510512999027646,3.29676381745255,35.32767375690607,11,3.2936427850958485,0.3289288260755825,0.3289288260755825
raw_CU_diffT/TC23LFP09/TC23LFP09_35deg.parquet,TC23LFP09_35deg.parquet,TC23LFP09,LFP,lithium-ion,35.0,,35.0,charge,25,0.0180045782460952,0.4681336738790522,0.2610930253027352,3.29905257451413,35.335034723756905,11,3.2967464783839024,0.2926745610003536,0.2926745610003536
raw_CU_diffT/TC23LFP09/TC23LFP09_35deg.parquet,TC23LFP09_35deg.parquet,TC23LFP09,LFP,lithium-ion,35.0,,35.0,charge,26,0.0180047792027117,0.4861384530817639,0.2711348627825964,3.30115060182058,35.31642560773481,11,3.299520729367637,0.2564117043745,0.2564117043745
raw_CU_diffT/TC23LFP09/TC23LFP09_35deg.parquet,TC23LFP09_35deg.parquet,TC23LFP09,LFP,lithium-ion,35.0,,35.0,charge,27,0.0180048955539031,0.504143348635667,0.2811767651552141,3.30343935888216,35.33409,11,3.30189618177246,0.21583278594360422,0.21583278594360422
raw_CU_diffT/TC23LFP09/TC23LFP09_35deg.parquet,TC23LFP09_35deg.parquet,TC23LFP09,LFP,lithium-ion,35.0,,35.0,charge,28,0.0180051385199525,0.5221484871556195,0.2912188030377181,3.30553738618861,35.32020519337017,11,3.303855496529722,0.1735282305034218,0.1735282305034218
raw_CU_diffT/TC23LFP09/TC23LFP09_35deg.parquet,TC23LFP09_35deg.parquet,TC23LFP09,LFP,lithium-ion,35.0,,35.0,charge,29,0.0180051202207637,0.5401536073763832,0.3012608307141831,3.30706322422967,35.34600397790055,11,3.3053813345707765,0.1364070371490982,0.1364070371490982
raw_CU_diffT/TC23LFP09/TC23LFP09_35deg.parquet,TC23LFP09_35deg.parquet,TC23LFP09,LFP,lithium-ion,35.0,,35.0,charge,30,0.0180045476221048,0.558158154998488,0.311302539034181,3.30820760276046,35.36077859116022,11,3.3065950693761605,0.11223407428227006,0.11223407428227006
raw_CU_diffT/TC23LFP09/TC23LFP09_35deg.parquet,TC23LFP09_35deg.parquet,TC23LFP09,LFP,lithium-ion,35.0,,35.0,charge,31,0.0180052131548268,0.5761633681533148,0.321344618542926,3.30897052178098,35.34909223756906,11,3.3076354134950607,0.09496580198631932,0.09496580198631932
raw_CU_diffT/TC23LFP09/TC23LFP09_35deg.parquet,TC23LFP09_35deg.parquet,TC23LFP09,LFP,lithium-ion,35.0,,35.0,charge,32,0.0180049658551383,0.5941683340084531,0.3313865601247766,3.30935198129125,35.364515055248624,11,3.308502366927478,0.07683642057392603,0.07683642057392603
raw_CU_diffT/TC23LFP09/TC23LFP09_35deg.parquet,TC23LFP09_35deg.parquet,TC23LFP09,LFP,lithium-ion,35.0,,35.0,charge,33,0.018005071747978,0.6121734057564312,0.3414285607664287,3.30973344080151,35.36587613259668,11,3.3091785906047635,0.05956892426149807,0.05956892426149807
raw_CU_diffT/TC23LFP09/TC23LFP09_35deg.parquet,TC23LFP09_35deg.parquet,TC23LFP09,LFP,lithium-ion,35.0,,35.0,charge,34,0.0180056168566068,0.630179022613038,0.3514708654324844,3.30992417055664,35.37123720994475,11,3.3096987626642145,0.04575596727869424,0.04575596727869424
raw_CU_diffT/TC23LFP09/TC23LFP09_35deg.parquet,TC23LFP09_35deg.parquet,TC23LFP09,LFP,lithium-ion,35.0,,35.0,charge,35,0.0180045471527617,0.6481835697657997,0.3615125734907148,3.31011490031177,35.379661767955795,11,3.310097561243126,0.035397409641802824,0.035397409641802824
raw_CU_diffT/TC23LFP09/TC23LFP09_35deg.parquet,TC23LFP09_35deg.parquet,TC23LFP09,LFP,lithium-ion,35.0,,35.0,charge,36,0.0180046079352289,0.6661881777010286,0.3715543154492586,3.31049635982204,35.370992209944745,11,3.310409664478797,0.02935346388434823,0.02935346388434823
raw_CU_diffT/TC23LFP09/TC23LFP09_35deg.parquet,TC23LFP09_35deg.parquet,TC23LFP09,LFP,lithium-ion,35.0,,35.0,charge,37,0.0180051973667927,0.6841933750678213,0.3815963861525153,3.31068708957717,35.3730814917127,11,3.3106870895771703,0.02589959128317787,0.02589959128317787
raw_CU_diffT/TC23LFP09/TC23LFP09_35deg.parquet,TC23LFP09_35deg.parquet,TC23LFP09,LFP,lithium-ion,35.0,,35.0,charge,38,0.0180052777048072,0.7021986527726285,0.3916385016628355,3.3108778193323,35.37487209944752,11,3.310929836538247,0.024173015043601254,0.024173015043601254
raw_CU_diffT/TC23LFP09/TC23LFP09_35deg.parquet,TC23LFP09_35deg.parquet,TC23LFP09,LFP,lithium-ion,35.0,,35.0,charge,39,0.0180050925386243,0.7202037453112528,0.4016805139000916,3.31125927884257,35.397562265193365,11,3.311172583499324,0.02503656735967752,0.02503656735967752
raw_CU_diffT/TC23LFP09/TC23LFP09_35deg.parquet,TC23LFP09_35deg.parquet,TC23LFP09,LFP,lithium-ion,35.0,,35.0,charge,40,0.0180049558176752,0.738208701128928,0.4117224498837301,3.3114500085977,35.37518121546961,11,3.311432669529049,0.026763610265192028,0.026763610265192028
raw_CU_diffT/TC23LFP09/TC23LFP09_35deg.parquet,TC23LFP09_35deg.parquet,TC23LFP09,LFP,lithium-ion,35.0,,35.0,charge,41,0.0180045912008929,0.7562132923298209,0.421764182509003,3.31164073835283,35.36772964088397,11,3.3117100946274225,0.027626898243994447,0.027626898243994447
raw_CU_diffT/TC23LFP09/TC23LFP09_35deg.parquet,TC23LFP09_35deg.parquet,TC23LFP09,LFP,lithium-ion,35.0,,35.0,charge,42,0.0180050030561183,0.7742182953859392,0.4318061448390221,3.31202219786309,35.373310248618786,11,3.3119875197257964,0.028490309574749517,0.028490309574749517
raw_CU_diffT/TC23LFP09/TC23LFP09_35deg.parquet,TC23LFP09_35deg.parquet,TC23LFP09,LFP,lithium-ion,35.0,,35.0,charge,43,0.0180045304128355,0.7922228257987747,0.4418478435608637,3.31202219786309,35.38997389502762,11,3.3122822838928183,0.03108063439415787,0.03108063439415787
raw_CU_diffT/TC23LFP09/TC23LFP09_35deg.parquet,TC23LFP09_35deg.parquet,TC23LFP09,LFP,lithium-ion,35.0,,35.0,charge,44,0.0180046206487061,0.8102274464474808,0.4518895926101178,3.31240365737336,35.38067074585635,11,3.312611726197137,0.033669826141988324,0.033669826141988324
raw_CU_diffT/TC23LFP09/TC23LFP09_35deg.parquet,TC23LFP09_35deg.parquet,TC23LFP09,LFP,lithium-ion,35.0,,35.0,charge,45,0.0180054204084432,0.828232866855924,0.4619317877107903,3.31278511688362,35.37534464088399,11,3.3129585075701034,0.03625900761184653,0.03625900761184653
raw_CU_diffT/TC23LFP09/TC23LFP09_35deg.parquet,TC23LFP09_35deg.parquet,TC23LFP09,LFP,lithium-ion,35.0,,35.0,charge,46,0.0180054577036014,0.8462383245595254,0.4719740036121577,3.31316657639388,35.3799885082873,11,3.3133399670803674,0.040576361815283235,0.040576361815283235
raw_CU_diffT/TC23LFP09/TC23LFP09_35deg.parquet,TC23LFP09_35deg.parquet,TC23LFP09,LFP,lithium-ion,35.0,,35.0,charge,47,0.0180047937214779,0.8642431182810033,0.4820158491895961,3.31354803590415,35.407330414364644,11,3.313773443796575,0.045756624984704786,0.045756624984704786
raw_CU_diffT/TC23LFP09/TC23LFP09_35deg.parquet,TC23LFP09_35deg.parquet,TC23LFP09,LFP,lithium-ion,35.0,,35.0,charge,48,0.018005100455977,0.8822482187369803,0.4920578658426114,3.31392949541441,35.39046574585635,11,3.314258937718729,0.05266241269833927,0.05266241269833927
raw_CU_diffT/TC23LFP09/TC23LFP09_35deg.parquet,TC23LFP09_35deg.parquet,TC23LFP09,LFP,lithium-ion,35.0,,35.0,charge,49,0.0180053794276585,0.9002535981646388,0.5021000380869981,3.31450168467981,35.387348287292824,11,3.3148311269841244,0.06129493816831655,0.06129493816831655
raw_CU_diffT/TC23LFP09/TC23LFP09_35deg.parquet,TC23LFP09_35deg.parquet,TC23LFP09,LFP,lithium-ion,35.0,,35.0,charge,50,0.0180055132822703,0.9182591114469092,0.5121422849863552,3.3150738739452,35.38941077348066,11,3.3154900115927606,0.07079178611672887,0.07079178611672887
raw_CU_diffT/TC23LFP09/TC23LFP09_35deg.parquet,TC23LFP09_35deg.parquet,TC23LFP09,LFP,lithium-ion,35.0,,35.0,charge,51,0.0180052136874429,0.936264325134352,0.522184364792157,3.3156460632106,35.39597218232044,11,3.316252930613288,0.08547020330277633,0.08547020330277633
raw_CU_diffT/TC23LFP09/TC23LFP09_35deg.parquet,TC23LFP09_35deg.parquet,TC23LFP09,LFP,lithium-ion,35.0,,35.0,charge,52,0.0180047089331943,0.9542690340675464,0.5322261630804754,3.31640898223112,35.39420121546961,11,3.317206579388947,0.1070547257694443,0.1070547257694443
raw_CU_diffT/TC23LFP09/TC23LFP09_35deg.parquet,TC23LFP09_35deg.parquet,TC23LFP09,LFP,lithium-ion,35.0,,35.0,charge,53,0.018004716972779,0.9722737510403252,0.5422679658527257,3.31736263100678,35.39699878453039,11,3.3184029751256827,0.13640460500303675,0.13640460500303675
raw_CU_diffT/TC23LFP09/TC23LFP09_35deg.parquet,TC23LFP09_35deg.parquet,TC23LFP09,LFP,lithium-ion,35.0,,35.0,charge,54,0.0180055200981006,0.9902792711384258,0.5523102165534879,3.31831627978244,35.388139198895026,11,3.319946152235386,0.17352722226812034,0.17352722226812034
raw_CU_diffT/TC23LFP09/TC23LFP09_35deg.parquet,TC23LFP09_35deg.parquet,TC23LFP09,LFP,lithium-ion,35.0,,35.0,charge,55,0.0180050581532667,1.0082843292916923,0.5623522096129375,3.31965138806836,35.38324165745857,11,3.3218881279239993,0.2097895080692922,0.2097895080692922
raw_CU_diffT/TC23LFP09/TC23LFP09_35deg.parquet,TC23LFP09_35deg.parquet,TC23LFP09,LFP,lithium-ion,35.0,,35.0,charge,56,0.0180049407408285,1.026289270032521,0.5723941371877395,3.32117722610942,35.39134651933701,11,3.324159545916932,0.23482445910104843,0.23482445910104843
raw_CU_diffT/TC23LFP09/TC23LFP09_35deg.parquet,TC23LFP09_35deg.parquet,TC23LFP09,LFP,lithium-ion,35.0,,35.0,charge,57,0.0180052696970559,1.0442945397295769,0.5824362482318822,3.32365671292613,35.40493151933701,11,3.326604354596347,0.24604720881978892,0.24604720881978892
raw_CU_diffT/TC23LFP09/TC23LFP09_35deg.parquet,TC23LFP09_35deg.parquet,TC23LFP09,LFP,lithium-ion,35.0,,35.0,charge,58,0.0180050397401256,1.0622995794697023,0.592478231021738,3.32670838900824,35.3868585359116,11,3.329101180481709,0.24777546152100172,0.24777546152100172
raw_CU_diffT/TC23LFP09/TC23LFP09_35deg.parquet,TC23LFP09_35deg.parquet,TC23LFP09,LFP,lithium-ion,35.0,,35.0,charge,59,0.0180050314429936,1.080304610912696,0.6025202091840195,3.33090444362114,35.3796985082873,11,3.331580667298422,0.24432041617231448,0.24432041617231448
raw_CU_diffT/TC23LFP09/TC23LFP09_35deg.parquet,TC23LFP09_35deg.parquet,TC23LFP09,LFP,lithium-ion,35.0,,35.0,charge,60,0.0180053003096404,1.0983099112223365,0.6125623373017735,3.33586341725456,35.39505450276243,11,3.33400813690919,0.23655102057827548,0.23655102057827548
raw_CU_diffT/TC23LFP09/TC23LFP09_35deg.parquet,TC23LFP09_35deg.parquet,TC23LFP09,LFP,lithium-ion,35.0,,35.0,charge,61,0.0180049317170163,1.1163148429393528,0.6226042598437086,3.34005947186746,35.36964814917127,11,3.336331572108068,0.2244665252330833,0.2244665252330833
raw_CU_diffT/TC23LFP09/TC23LFP09_35deg.parquet,TC23LFP09_35deg.parquet,TC23LFP09,LFP,lithium-ion,35.0,,35.0,charge,62,0.018004990695794,1.1343198336351468,0.6326462152799821,3.34253895868417,35.36861955801105,11,3.3385162947577594,0.20719974001266905,0.20719974001266905
raw_CU_diffT/TC23LFP09/TC23LFP09_35deg.parquet,TC23LFP09_35deg.parquet,TC23LFP09,LFP,lithium-ion,35.0,,35.0,charge,63,0.018004946125021,1.1523247797601677,0.6426881458577192,3.3438740669701,35.37292933701657,11,3.34049294858367,0.18389184372685463,0.18389184372685463
raw_CU_diffT/TC23LFP09/TC23LFP09_35deg.parquet,TC23LFP09_35deg.parquet,TC23LFP09,LFP,lithium-ion,35.0,,35.0,charge,64,0.0180045303823854,1.1703293101425531,0.652729844562578,3.34463698599062,35.38353212707182,11,3.3422095163798557,0.15194716579225087,0.15194716579225087
raw_CU_diffT/TC23LFP09/TC23LFP09_35deg.parquet,TC23LFP09_35deg.parquet,TC23LFP09,LFP,lithium-ion,35.0,,35.0,charge,65,0.0180054865031743,1.1883347966457274,0.6627720765263821,3.34501844550089,35.364331602209944,11,3.3435446246657774,0.11050472700401315,0.11050472700401315
raw_CU_diffT/TC23LFP09/TC23LFP09_35deg.parquet,TC23LFP09_35deg.parquet,TC23LFP09,LFP,lithium-ion,35.0,,35.0,charge,66,0.0180047373477534,1.2063395339934808,0.6728138906624032,3.34520917525602,35.36187848066298,11,3.3444289171668427,0.06906728529855855,0.06906728529855855
raw_CU_diffT/TC23LFP09/TC23LFP09_35deg.parquet,TC23LFP09_35deg.parquet,TC23LFP09,LFP,lithium-ion,35.0,,35.0,charge,67,0.0180049570407453,1.224344491034226,0.6828558273281865,3.34520917525602,35.351719447513815,11,3.3449317501576443,0.03884994373171935,0.03884994373171935
raw_CU_diffT/TC23LFP09/TC23LFP09_35deg.parquet,TC23LFP09_35deg.parquet,TC23LFP09,LFP,lithium-ion,35.0,,35.0,charge,68,0.018005037963743,1.2423495289979691,0.6928978091272973,3.34539990501115,35.34814732044199,11,3.3452091752560182,0.022446597441813765,0.022446597441813765
raw_CU_diffT/TC23LFP09/TC23LFP09_35deg.parquet,TC23LFP09_35deg.parquet,TC23LFP09,LFP,lithium-ion,35.0,,35.0,charge,69,0.0180049102309956,1.2603544392289647,0.7029397196857959,3.34559063476628,35.34284897790055,11,3.3453825659425007,0.013813407032728264,0.013813407032728264
raw_CU_diffT/TC23LFP09/TC23LFP09_35deg.parquet,TC23LFP09_35deg.parquet,TC23LFP09,LFP,lithium-ion,35.0,,35.0,charge,70,0.0180046772486667,1.2783591164776311,0.7129815003026464,3.34559063476628,35.34468546961326,11,3.3454866003543913,0.009496674643543201,0.009496674643543201
raw_CU_diffT/TC23LFP09/TC23LFP09_35deg.parquet,TC23LFP09_35deg.parquet,TC23LFP09,LFP,lithium-ion,35.0,,35.0,charge,71,0.018005302257333,1.2963644187349643,0.7230236295066904,3.34559063476628,35.348529917127074,11,3.345573295697633,0.007769883094567831,0.007769883094567831
raw_CU_diffT/TC23LFP09/TC23LFP09_35deg.parquet,TC23LFP09_35deg.parquet,TC23LFP09,LFP,lithium-ion,35.0,,35.0,charge,72,0.0180050880384266,1.314369506773391,0.7330656392340433,3.34559063476628,35.34724850828729,11,3.3456426519722258,0.007769873736748423,0.007769873736748423
raw_CU_diffT/TC23LFP09/TC23LFP09_35deg.parquet,TC23LFP09_35deg.parquet,TC23LFP09,LFP,lithium-ion,35.0,,35.0,charge,73,0.0180053377425525,1.3323748445159431,0.7431077882293218,3.34559063476628,35.344241243093926,11,3.345729347315468,0.008633183851742388,0.008633183851742388
raw_CU_diffT/TC23LFP09/TC23LFP09_35deg.parquet,TC23LFP09_35deg.parquet,TC23LFP09,LFP,lithium-ion,35.0,,35.0,charge,74,0.01800518185566,1.3503800263716033,0.7531498502815268,3.34578136452141,35.354245580110494,11,3.34581604265871,0.007769930218614718,0.007769930218614718
raw_CU_diffT/TC23LFP09/TC23LFP09_35deg.parquet,TC23LFP09_35deg.parquet,TC23LFP09,LFP,lithium-ion,35.0,,35.0,charge,75,0.0180049964399395,1.3683850228115428,0.7631918089214929,3.34578136452141,35.35061867403315,11,3.3458853989333037,0.007769888372564537,0.007769888372564537
raw_CU_diffT/TC23LFP09/TC23LFP09_35deg.parquet,TC23LFP09_35deg.parquet,TC23LFP09,LFP,lithium-ion,35.0,,35.0,charge,76,0.0180053405367321,1.386390363348275,0.7732339594751741,3.34597209427655,35.35390897790055,11,3.3459720942765454,0.009496705956706819,0.009496705956706819
raw_CU_diffT/TC23LFP09/TC23LFP09_35deg.parquet,TC23LFP09_35deg.parquet,TC23LFP09,LFP,lithium-ion,35.0,,35.0,charge,77,0.0180045502909814,1.4043949136392564,0.7832756692836894,3.34597209427655,35.385794917127065,11,3.346076128688436,0.011223563642744239,0.011223563642744239
raw_CU_diffT/TC23LFP09/TC23LFP09_35deg.parquet,TC23LFP09_35deg.parquet,TC23LFP09,LFP,lithium-ion,35.0,,35.0,charge,78,0.0180045993295235,1.42239951296878,0.7933174064425579,3.34616282403168,35.360224226519335,11,3.346197502168975,0.012950141417263694,0.012950141417263694
raw_CU_diffT/TC23LFP09/TC23LFP09_35deg.parquet,TC23LFP09_35deg.parquet,TC23LFP09,LFP,lithium-ion,35.0,,35.0,charge,79,0.0180048677465514,1.4404043807153313,0.803359293306132,3.34635355378681,35.36098861878453,11,3.3463362147181615,0.013813281379924547,0.013813281379924547
raw_CU_diffT/TC23LFP09/TC23LFP09_35deg.parquet,TC23LFP09_35deg.parquet,TC23LFP09,LFP,lithium-ion,35.0,,35.0,charge,80,0.0180051637896159,1.4584095445049472,0.8134013452823303,3.34635355378681,35.35368080110497,11,3.346474927267349,0.014676410867366485,0.014676410867366485
raw_CU_diffT/TC23LFP09/TC23LFP09_35deg.parquet,TC23LFP09_35deg.parquet,TC23LFP09,LFP,lithium-ion,35.0,,35.0,charge,81,0.0180053392859771,1.4764148837909243,0.8234434951384257,3.34654428354194,35.352817679558015,11,3.3466309788851842,0.016403176976609757,0.016403176976609757
raw_CU_diffT/TC23LFP09/TC23LFP09_35deg.parquet,TC23LFP09_35deg.parquet,TC23LFP09,LFP,lithium-ion,35.0,,35.0,charge,82,0.0180049418968414,1.4944198256877657,0.8334854233579727,3.34673501329707,35.35354546961326,11,3.346804369571667,0.018129634260702687,0.018129634260702687
raw_CU_diffT/TC23LFP09/TC23LFP09_35deg.parquet,TC23LFP09_35deg.parquet,TC23LFP09,LFP,lithium-ion,35.0,,35.0,charge,83,0.0180056164287828,1.5124254421165484,0.8435277277854173,3.34692574305221,35.37107411602209,11,3.346995099326799,0.019855822880572305,0.019855822880572305
raw_CU_diffT/TC23LFP09/TC23LFP09_35deg.parquet,TC23LFP09_35deg.parquet,TC23LFP09,LFP,lithium-ion,35.0,,35.0,charge,84,0.018005794450602,1.5304312365671504,0.8535701315012874,3.34711647280734,35.35910668508288,11,3.3472031681505796,0.02071931024602236,0.02071931024602236
raw_CU_diffT/TC23LFP09/TC23LFP09_35deg.parquet,TC23LFP09_35deg.parquet,TC23LFP09,LFP,lithium-ion,35.0,,35.0,charge,85,0.0180053004403765,1.5484365370075268,0.863612259691957,3.34730720256247,35.35585276243094,11,3.3474112369743594,0.022446174632904103,0.022446174632904103
raw_CU_diffT/TC23LFP09/TC23LFP09_35deg.parquet,TC23LFP09_35deg.parquet,TC23LFP09,LFP,lithium-ion,35.0,,35.0,charge,86,0.0180053737361075,1.5664419107436345,0.8736544287619847,3.3474979323176,35.35754267955801,11,3.3476539839354356,0.02590005881384627,0.02590005881384627
raw_CU_diffT/TC23LFP09/TC23LFP09_35deg.parquet,TC23LFP09_35deg.parquet,TC23LFP09,LFP,lithium-ion,35.0,,35.0,charge,87,0.0180045504015422,1.5844464611451765,0.8836961386321633,3.34787939182786,35.36411337016575,11,3.347931409033809,0.030216560401783,0.030216560401783
raw_CU_diffT/TC23LFP09/TC23LFP09_35deg.parquet,TC23LFP09_35deg.parquet,TC23LFP09,LFP,lithium-ion,35.0,,35.0,charge,88,0.0180053374434227,1.602451798588599,0.8937382874606077,3.348070121583,35.36173245856354,11,3.3482608513381282,0.036259422325457535,0.036259422325457535
raw_CU_diffT/TC23LFP09/TC23LFP09_35deg.parquet,TC23LFP09_35deg.parquet,TC23LFP09,LFP,lithium-ion,35.0,,35.0,charge,89,0.0180051651659149,1.6204569637545143,0.9037803402044116,3.34845158109326,35.35953392265193,11,3.3486596499170402,0.0448932189891309,0.0448932189891309
raw_CU_diffT/TC23LFP09/TC23LFP09_35deg.parquet,TC23LFP09_35deg.parquet,TC23LFP09,LFP,lithium-ion,35.0,,35.0,charge,90,0.0180048868718688,1.638461850626383,0.913822237734783,3.34864231084839,35.38685886740331,11,3.349162482907842,0.0621599555218495,0.0621599555218495
raw_CU_diffT/TC23LFP09/TC23LFP09_35deg.parquet,TC23LFP09_35deg.parquet,TC23LFP09,LFP,lithium-ion,35.0,,35.0,charge,91,0.0180049935162827,1.6564668441426658,0.9238641947441328,3.34902377035865,35.37720784530387,11,3.34990806285972,0.1105065227814066,0.1105065227814066
raw_CU_diffT/TC23LFP09/TC23LFP09_35deg.parquet,TC23LFP09_35deg.parquet,TC23LFP09,LFP,lithium-ion,35.0,,35.0,charge,92,0.0180049669188436,1.674471811061509,0.9339061369192456,3.34959595962405,35.37047477900553,11,3.3513818836948293,0.2304978433374174,0.2304978433374174
raw_CU_diffT/TC23LFP09/TC23LFP09_35deg.parquet,TC23LFP09_35deg.parquet,TC23LFP09,LFP,lithium-ion,35.0,,35.0,charge,93,0.0180060450531187,1.692477856114628,0.9439486804041022,3.35035887864458,35.364967569060774,11,3.3545375941888285,0.4920891183667493,0.4920891183667493
raw_CU_diffT/TC23LFP09/TC23LFP09_35deg.parquet,TC23LFP09_35deg.parquet,TC23LFP09,LFP,lithium-ion,35.0,,35.0,charge,94,0.0180052337644754,1.7104830898791037,0.9539907714075032,3.35131252742024,35.386939502762424,11,3.3612651528243846,0.8952688492953484,0.8952688492953484
raw_CU_diffT/TC23LFP09/TC23LFP09_35deg.parquet,TC23LFP09_35deg.parquet,TC23LFP09,LFP,lithium-ion,35.0,,35.0,charge,95,0.0180050628157635,1.728488152694867,0.9640327670673752,3.35264763570616,35.37897063535912,11,3.372518208377158,1.2733830429654347,1.2733830429654347
raw_CU_diffT/TC23LFP09/TC23LFP09_35deg.parquet,TC23LFP09_35deg.parquet,TC23LFP09,LFP,lithium-ion,35.0,,35.0,charge,96,0.0180056445273866,1.7464937972222536,0.9740750871663042,3.35550858203313,35.38542245856353,11,3.3868402790806886,1.5220241948665603,1.5220241948665603
raw_CU_diffT/TC23LFP09/TC23LFP09_35deg.parquet,TC23LFP09_35deg.parquet,TC23LFP09,LFP,lithium-ion,35.0,,35.0,charge,97,0.0180050897048168,1.7644988869270704,0.9841170978230558,3.3637099615038,35.391292762430936,11,3.4030869864041864,2.136166892452195,2.136166892452195
raw_CU_diffT/TC23LFP09/TC23LFP09_35deg.parquet,TC23LFP09_35deg.parquet,TC23LFP09,LFP,lithium-ion,35.0,,35.0,charge,98,0.0125698237111278,1.7770687106381982,0.991127687924524,3.38259220726185,35.408540193370165,11,3.420599445739012,3.3633386222290937,3.3633386222290937
raw_CU_diffT/TC23LFP09/TC23LFP09_35deg.parquet,TC23LFP09_35deg.parquet,TC23LFP09,LFP,lithium-ion,35.0,,35.0,charge,99,0.0083586450230492,1.7854273556612474,0.9957895698575536,3.42207326657412,35.37057408839779,11,3.438961519437606,3.8014050854586685,3.8014050854586685
raw_CU_diffT/TC23LFP09/TC23LFP09_35deg.parquet,TC23LFP09_35deg.parquet,TC23LFP09,LFP,lithium-ion,35.0,,35.0,charge,100,0.0042107141167819,1.7896380697780294,0.998138018919818,3.47223519217377,35.3203958839779,11,3.4477264186393426,9.219213512113129,9.219213512113129
raw_CU_diffT/TC23LFP09/TC23LFP09_35deg.parquet,TC23LFP09_35deg.parquet,TC23LFP09,LFP,lithium-ion,35.0,,35.0,charge,101,0.0016634557852267,1.791301525563256,0.9990657810690846,3.50618508858723,35.29412627071823,11,3.4582907278541413,22.143319488101042,22.143319488101042
raw_CU_diffT/TC23LFP09/TC23LFP09_35deg.parquet,TC23LFP09_35deg.parquet,TC23LFP09,LFP,lithium-ion,35.0,,35.0,charge,102,0.0008361408826793,1.7921376664459354,0.9995321234085046,3.52773755091712,35.292645,11,3.4711384960817675,44.309768177762635,44.309768177762635
raw_CU_diffT/TC23LFP09/TC23LFP09_35deg.parquet,TC23LFP09_35deg.parquet,TC23LFP09,LFP,lithium-ion,35.0,,35.0,charge,103,0.000505441631885,1.7926431080778205,0.9998140242674822,3.54223301230713,35.276559696132594,11,3.4864854295929057,77.73731014908662,77.73731014908662
raw_CU_diffT/TC23LFP09/TC23LFP09_35deg.parquet,TC23LFP09_35deg.parquet,TC23LFP09,LFP,lithium-ion,35.0,,35.0,charge,104,0.0003334501287996,1.7929765582066202,1.0,3.55234168932912,35.28452831491713,11,3.503800966648082,93.10643287032876,93.10643287032876
raw_CU_diffT/TC23LFP09/TC23LFP09_35deg.parquet,TC23LFP09_35deg.parquet,TC23LFP09,LFP,lithium-ion,35.0,,35.0,discharge,0,0.0180049559441116,0.0180049559441116,0.0100358973977079,3.33872436358154,35.30525679558011,1,3.33872436358154,-1.444314930517512,1.444314930517512
raw_CU_diffT/TC23LFP09/TC23LFP09_35deg.parquet,TC23LFP09_35deg.parquet,TC23LFP09,LFP,lithium-ion,35.0,,35.0,discharge,1,0.0180055334659262,0.0360104894100378,0.020072116703989,3.32422890219153,35.322195635359115,1,3.32422890219153,-0.7221558990937069,0.7221558990937069
raw_CU_diffT/TC23LFP09/TC23LFP09_35deg.parquet,TC23LFP09_35deg.parquet,TC23LFP09,LFP,lithium-ion,35.0,,35.0,discharge,2,0.0180054553677892,0.054015944777827,0.0301082924786506,3.32422890219153,35.32879218232044,1,3.32422890219153,0.019004363185473494,0.019004363185473494
raw_CU_diffT/TC23LFP09/TC23LFP09_35deg.parquet,TC23LFP09_35deg.parquet,TC23LFP09,LFP,lithium-ion,35.0,,35.0,discharge,3,0.0180053688772184,0.0720213136550454,0.0401444200437806,3.32461036170179,35.33625320441989,1,3.32461036170179,0.038009083198687676,0.038009083198687676
raw_CU_diffT/TC23LFP09/TC23LFP09_35deg.parquet,TC23LFP09_35deg.parquet,TC23LFP09,LFP,lithium-ion,35.0,,35.0,discharge,4,0.0180049443305322,0.0900262579855775,0.0501803109681213,3.32499182121205,35.33455342541436,1,3.32499182121205,0.019004762446883205,0.019004762446883205
raw_CU_diffT/TC23LFP09/TC23LFP09_35deg.parquet,TC23LFP09_35deg.parquet,TC23LFP09,LFP,lithium-ion,35.0,,35.0,discharge,5,0.0180049382567282,0.1080311962423057,0.0602161985069457,3.32499182121205,35.3357708839779,1,3.32499182121205,0.0,0.0
