Repository: DNV007/delivered-energy-decomposition

# Three-term energy accounting for a cold commercial sodium-ion 18650 cell

This repository holds the analysis code and the derived data behind a reanalysis
of a public commercial-cell archive. No new measurements were made. The
manuscript reporting the work is not distributed here; what is here is
everything needed to regenerate its numbers from the raw archive and to check
them.

**Source data.** Droese, D., Schlösser, A., Otto, M. *Dataset: Evaluation of
Commercial Sodium-Ion Batteries by State-of-the-Art Lithium-Ion Battery
Configurations.* Technische Universität Berlin, DepositOnce, 2025.
DOI [10.14279/depositonce-25036](https://doi.org/10.14279/depositonce-25036),
CC BY 4.0.

File: data_processed/ocv/ocv_temperature_points.csv (part 15 of 22)
member_path,file_name,cell_id,cell_family,chemistry_type,temperature_deg_c,voltage_v,ambient_temperature_from_file_deg_c,direction,segment_index,segment_capacity_ah,cumulative_capacity_ah,soc_fraction_by_capacity,ocv_voltage_v,ocv_temperature_mean_deg_c
raw_CU_diffT/TC23NMC09/TC23NMC09_25deg.parquet,TC23NMC09_25deg.parquet,TC23NMC09,NMC,lithium-ion,25.0,,25.0,charge,15,0.0162416422862714,0.2598533466180235,0.16482042909999425,3.56775262987137,25.64239395027624
raw_CU_diffT/TC23NMC09/TC23NMC09_25deg.parquet,TC23NMC09_25deg.parquet,TC23NMC09,NMC,lithium-ion,25.0,,25.0,charge,16,0.0162394012114782,0.2760927478295017,0.1751207970222797,3.57824153272806,25.633965801104978
raw_CU_diffT/TC23NMC09/TC23NMC09_25deg.parquet,TC23NMC09_25deg.parquet,TC23NMC09,NMC,lithium-ion,25.0,,25.0,charge,17,0.0162398541343877,0.29233260196388944,0.18542145222563833,3.58911185023408,25.633644834254145
raw_CU_diffT/TC23NMC09/TC23NMC09_25deg.parquet,TC23NMC09_25deg.parquet,TC23NMC09,NMC,lithium-ion,25.0,,25.0,charge,18,0.016241811013814,0.30857441297770344,0.19572334864336244,3.59979146041544,25.63145102209945
raw_CU_diffT/TC23NMC09/TC23NMC09_25deg.parquet,TC23NMC09_25deg.parquet,TC23NMC09,NMC,lithium-ion,25.0,,25.0,charge,19,0.0162372173005322,0.3248116302782356,0.20602233134916353,3.61085248524613,25.630016353591163
raw_CU_diffT/TC23NMC09/TC23NMC09_25deg.parquet,TC23NMC09_25deg.parquet,TC23NMC09,NMC,lithium-ion,25.0,,25.0,charge,20,0.0162392189541231,0.34105084923235873,0.216322583668799,3.62172280275215,25.616272955801104
raw_CU_diffT/TC23NMC09/TC23NMC09_25deg.parquet,TC23NMC09_25deg.parquet,TC23NMC09,NMC,lithium-ion,25.0,,25.0,charge,21,0.0162452815323863,0.35729613076474503,0.22662668137570305,3.63221170560884,25.62929964088398
raw_CU_diffT/TC23NMC09/TC23NMC09_25deg.parquet,TC23NMC09_25deg.parquet,TC23NMC09,NMC,lithium-ion,25.0,,25.0,charge,22,0.0162377953410028,0.3735339261057478,0.23692603072245622,3.64231919381619,25.631865082872928
raw_CU_diffT/TC23NMC09/TC23NMC09_25deg.parquet,TC23NMC09_25deg.parquet,TC23NMC09,NMC,lithium-ion,25.0,,25.0,charge,23,0.0162415301529371,0.3897754562586849,0.24722774899504252,3.65338021864688,25.63265781767956
raw_CU_diffT/TC23NMC09/TC23NMC09_25deg.parquet,TC23NMC09_25deg.parquet,TC23NMC09,NMC,lithium-ion,25.0,,25.0,charge,24,0.0162462259994292,0.40602168225811414,0.25753244576085926,3.66520407277624,25.634058038674027
raw_CU_diffT/TC23NMC09/TC23NMC09_25deg.parquet,TC23NMC09_25deg.parquet,TC23NMC09,NMC,lithium-ion,25.0,,25.0,charge,25,0.0162408600648165,0.42226254232293065,0.26783373900828034,3.6776000488796,25.63491864640884
raw_CU_diffT/TC23NMC09/TC23NMC09_25deg.parquet,TC23NMC09_25deg.parquet,TC23NMC09,NMC,lithium-ion,25.0,,25.0,charge,26,0.0162393358806446,0.4385018782035752,0.2781340654923616,3.68942390300895,25.63935660220995
raw_CU_diffT/TC23NMC09/TC23NMC09_25deg.parquet,TC23NMC09_25deg.parquet,TC23NMC09,NMC,lithium-ion,25.0,,25.0,charge,27,0.0162397860346545,0.4547416642382297,0.2884346775012515,3.70105704981364,25.632741602209943
raw_CU_diffT/TC23NMC09/TC23NMC09_25deg.parquet,TC23NMC09_25deg.parquet,TC23NMC09,NMC,lithium-ion,25.0,,25.0,charge,28,0.0162406727798932,0.4709823370181229,0.29873585195712415,3.71249948929367,25.634842596685086
raw_CU_diffT/TC23NMC09/TC23NMC09_25deg.parquet,TC23NMC09_25deg.parquet,TC23NMC09,NMC,lithium-ion,25.0,,25.0,charge,29,0.0162395263781157,0.48722186339623863,0.3090362992704167,3.72470475807236,25.636631629834255
raw_CU_diffT/TC23NMC09/TC23NMC09_25deg.parquet,TC23NMC09_25deg.parquet,TC23NMC09,NMC,lithium-ion,25.0,,25.0,charge,30,0.0162407152190292,0.5034625786152678,0.31933750064469035,3.73710073417572,25.653607983425417
raw_CU_diffT/TC23NMC09/TC23NMC09_25deg.parquet,TC23NMC09_25deg.parquet,TC23NMC09,NMC,lithium-ion,25.0,,25.0,charge,31,0.0162429062983833,0.5197054849136511,0.3296400917822441,3.74949671027908,25.648140082872928
raw_CU_diffT/TC23NMC09/TC23NMC09_25deg.parquet,TC23NMC09_25deg.parquet,TC23NMC09,NMC,lithium-ion,25.0,,25.0,charge,32,0.0162387506934247,0.5359442356070758,0.3399400470923154,3.7615112717331,25.65564107734807
raw_CU_diffT/TC23NMC09/TC23NMC09_25deg.parquet,TC23NMC09_25deg.parquet,TC23NMC09,NMC,lithium-ion,25.0,,25.0,charge,33,0.0162415473917022,0.5521857829987781,0.35024177629914865,3.77276300388846,25.660948701657457
raw_CU_diffT/TC23NMC09/TC23NMC09_25deg.parquet,TC23NMC09_25deg.parquet,TC23NMC09,NMC,lithium-ion,25.0,,25.0,charge,34,0.0162367277325689,0.568422510731347,0.3605404484805604,3.78325190674515,25.67206895027625
raw_CU_diffT/TC23NMC09/TC23NMC09_25deg.parquet,TC23NMC09_25deg.parquet,TC23NMC09,NMC,lithium-ion,25.0,,25.0,charge,35,0.0162363515892288,0.5846588623205757,0.37083888208083576,3.7927872729785,25.66823055248619
raw_CU_diffT/TC23NMC09/TC23NMC09_25deg.parquet,TC23NMC09_25deg.parquet,TC23NMC09,NMC,lithium-ion,25.0,,25.0,charge,36,0.0162412285409681,0.6009000908615438,0.38114040904622976,3.80175051723785,25.67785693370166
raw_CU_diffT/TC23NMC09/TC23NMC09_25deg.parquet,TC23NMC09_25deg.parquet,TC23NMC09,NMC,lithium-ion,25.0,,25.0,charge,37,0.0162389461628633,0.6171390370244071,0.3914404883391442,3.8095695175492,25.667825193370167
raw_CU_diffT/TC23NMC09/TC23NMC09_25deg.parquet,TC23NMC09_25deg.parquet,TC23NMC09,NMC,lithium-ion,25.0,,25.0,charge,38,0.0162396131482647,0.6333786501726718,0.4017409906892234,3.81681639588655,25.685999668508288
raw_CU_diffT/TC23NMC09/TC23NMC09_25deg.parquet,TC23NMC09_25deg.parquet,TC23NMC09,NMC,lithium-ion,25.0,,25.0,charge,39,0.016241195531224,0.6496198457038959,0.41204249671711457,3.82368185957456,25.682641546961325
raw_CU_diffT/TC23NMC09/TC23NMC09_25deg.parquet,TC23NMC09_25deg.parquet,TC23NMC09,NMC,lithium-ion,25.0,,25.0,charge,40,0.0162395502773429,0.6658593959812388,0.4223429591892686,3.82997520128858,25.67153682320442
raw_CU_diffT/TC23NMC09/TC23NMC09_25deg.parquet,TC23NMC09_25deg.parquet,TC23NMC09,NMC,lithium-ion,25.0,,25.0,charge,41,0.0162397188329033,0.6820991148141421,0.4326435285732641,3.83588712835326,25.69385461325966
raw_CU_diffT/TC23NMC09/TC23NMC09_25deg.parquet,TC23NMC09_25deg.parquet,TC23NMC09,NMC,lithium-ion,25.0,,25.0,charge,42,0.0162416612762403,0.6983407760903824,0.4429453300150663,3.8414176407686,25.688352596685082
raw_CU_diffT/TC23NMC09/TC23NMC09_25deg.parquet,TC23NMC09_25deg.parquet,TC23NMC09,NMC,lithium-ion,25.0,,25.0,charge,43,0.0162401052546856,0.7145808813450679,0.4532461444996341,3.84675744585928,25.690943950276242
raw_CU_diffT/TC23NMC09/TC23NMC09_25deg.parquet,TC23NMC09_25deg.parquet,TC23NMC09,NMC,lithium-ion,25.0,,25.0,charge,44,0.0162419770022897,0.7308228583473576,0.4635481462009427,3.85190654362529,25.684285662983424
raw_CU_diffT/TC23NMC09/TC23NMC09_25deg.parquet,TC23NMC09_25deg.parquet,TC23NMC09,NMC,lithium-ion,25.0,,25.0,charge,45,0.0162376554544029,0.7470605138017605,0.47384740682007426,3.85686493406663,25.68421005524862
raw_CU_diffT/TC23NMC09/TC23NMC09_25deg.parquet,TC23NMC09_25deg.parquet,TC23NMC09,NMC,lithium-ion,25.0,,25.0,charge,46,0.0162409524770184,0.7633014662787789,0.4841487586829374,3.86182332450798,25.689070773480662
raw_CU_diffT/TC23NMC09/TC23NMC09_25deg.parquet,TC23NMC09_25deg.parquet,TC23NMC09,NMC,lithium-ion,25.0,,25.0,charge,47,0.0162379140957523,0.7795393803745312,0.4944481833537494,3.86659100762465,25.704282790055245
raw_CU_diffT/TC23NMC09/TC23NMC09_25deg.parquet,TC23NMC09_25deg.parquet,TC23NMC09,NMC,lithium-ion,25.0,,25.0,charge,48,0.0162462436857079,0.7957856240602391,0.5047528913376631,3.87135869074133,25.706011823204424
raw_CU_diffT/TC23NMC09/TC23NMC09_25deg.parquet,TC23NMC09_25deg.parquet,TC23NMC09,NMC,lithium-ion,25.0,,25.0,charge,49,0.0162375855194507,0.8120232095796898,0.5150521075982787,3.87593566653334,25.69914450276243
raw_CU_diffT/TC23NMC09/TC23NMC09_25deg.parquet,TC23NMC09_25deg.parquet,TC23NMC09,NMC,lithium-ion,25.0,,25.0,charge,50,0.0162452794778595,0.8282684890575492,0.5253562040020323,3.88051264232535,25.69771861878453
raw_CU_diffT/TC23NMC09/TC23NMC09_25deg.parquet,TC23NMC09_25deg.parquet,TC23NMC09,NMC,lithium-ion,25.0,,25.0,charge,51,0.0162440157815212,0.8445125048390705,0.5356594988653193,3.88508961811736,25.69957519337017
raw_CU_diffT/TC23NMC09/TC23NMC09_25deg.parquet,TC23NMC09_25deg.parquet,TC23NMC09,NMC,lithium-ion,25.0,,25.0,charge,52,0.0162385659032689,0.8607510707423394,0.5459593369662293,3.88985730123403,25.69684190607735
raw_CU_diffT/TC23NMC09/TC23NMC09_25deg.parquet,TC23NMC09_25deg.parquet,TC23NMC09,NMC,lithium-ion,25.0,,25.0,charge,53,0.0162408841173839,0.8769919548597233,0.5562606454697729,3.89443427702604,25.698267154696136
raw_CU_diffT/TC23NMC09/TC23NMC09_25deg.parquet,TC23NMC09_25deg.parquet,TC23NMC09,NMC,lithium-ion,25.0,,25.0,charge,54,0.0162380309595411,0.8932299858192644,0.5665601442652405,3.89920196014272,25.701001325966843
raw_CU_diffT/TC23NMC09/TC23NMC09_25deg.parquet,TC23NMC09_25deg.parquet,TC23NMC09,NMC,lithium-ion,25.0,,25.0,charge,55,0.0162407512153473,0.9094707370346117,0.5768613684713486,3.9039696432594,25.73575569060774
raw_CU_diffT/TC23NMC09/TC23NMC09_25deg.parquet,TC23NMC09_25deg.parquet,TC23NMC09,NMC,lithium-ion,25.0,,25.0,charge,56,0.0162429974470908,0.9257137344817025,0.587164017422932,3.90911874102541,25.715901381215467
raw_CU_diffT/TC23NMC09/TC23NMC09_25deg.parquet,TC23NMC09_25deg.parquet,TC23NMC09,NMC,lithium-ion,25.0,,25.0,charge,57,0.0162426855767795,0.941956420058482,0.5974664685606362,3.91464925344075,25.713453922651933
raw_CU_diffT/TC23NMC09/TC23NMC09_25deg.parquet,TC23NMC09_25deg.parquet,TC23NMC09,NMC,lithium-ion,25.0,,25.0,charge,58,0.0162459182653384,0.9582023383238204,0.6077709701361059,3.92056118050543,25.722609447513815
raw_CU_diffT/TC23NMC09/TC23NMC09_25deg.parquet,TC23NMC09_25deg.parquet,TC23NMC09,NMC,lithium-ion,25.0,,25.0,charge,59,0.0162369188370043,0.9744392571608247,0.6180697635317158,3.92704522954411,25.72350359116022
raw_CU_diffT/TC23NMC09/TC23NMC09_25deg.parquet,TC23NMC09_25deg.parquet,TC23NMC09,NMC,lithium-ion,25.0,,25.0,charge,60,0.0162368653488885,0.9906761225097132,0.6283685230007502,3.93429210788146,25.71173303867403
raw_CU_diffT/TC23NMC09/TC23NMC09_25deg.parquet,TC23NMC09_25deg.parquet,TC23NMC09,NMC,lithium-ion,25.0,,25.0,charge,61,0.0162431246738899,1.006919247183603,0.6386712526500652,3.94230181551748,25.70359091160221
raw_CU_diffT/TC23NMC09/TC23NMC09_25deg.parquet,TC23NMC09_25deg.parquet,TC23NMC09,NMC,lithium-ion,25.0,,25.0,charge,62,0.0162459198018261,1.0231651669854291,0.6489757552001022,3.95145576710149,25.69290908839779
raw_CU_diffT/TC23NMC09/TC23NMC09_25deg.parquet,TC23NMC09_25deg.parquet,TC23NMC09,NMC,lithium-ion,25.0,,25.0,charge,63,0.016245109249414,1.0394102762348432,0.6592797436309327,3.96118184065952,25.700284226519337
raw_CU_diffT/TC23NMC09/TC23NMC09_25deg.parquet,TC23NMC09_25deg.parquet,TC23NMC09,NMC,lithium-ion,25.0,,25.0,charge,64,0.0162396406015487,1.055649916836392,0.6695802633941494,3.9716707435162,25.691196961325964
raw_CU_diffT/TC23NMC09/TC23NMC09_25deg.parquet,TC23NMC09_25deg.parquet,TC23NMC09,NMC,lithium-ion,25.0,,25.0,charge,65,0.0162391600127479,1.0718890768491398,0.6798804783283022,3.98158752439889,25.678742320441987
raw_CU_diffT/TC23NMC09/TC23NMC09_25deg.parquet,TC23NMC09_25deg.parquet,TC23NMC09,NMC,lithium-ion,25.0,,25.0,charge,66,0.0162416447521256,1.0881307216012654,0.6901822692891478,3.99093218330758,25.69754955801105
raw_CU_diffT/TC23NMC09/TC23NMC09_25deg.parquet,TC23NMC09_25deg.parquet,TC23NMC09,NMC,lithium-ion,25.0,,25.0,charge,67,0.0162389117261662,1.1043696333274315,0.7004823267394681,3.99970472024226,25.66319314917127
raw_CU_diffT/TC23NMC09/TC23NMC09_25deg.parquet,TC23NMC09_25deg.parquet,TC23NMC09,NMC,lithium-ion,25.0,,25.0,charge,68,0.0162392863880601,1.1206089197154916,0.7107826218312693,4.00790513520294,25.653092955801103
raw_CU_diffT/TC23NMC09/TC23NMC09_25deg.parquet,TC23NMC09_25deg.parquet,TC23NMC09,NMC,lithium-ion,25.0,,25.0,charge,69,0.0162465331470059,1.1368554528624975,0.7210875134154174,4.01553342818963,25.622608425414363
raw_CU_diffT/TC23NMC09/TC23NMC09_25deg.parquet,TC23NMC09_25deg.parquet,TC23NMC09,NMC,lithium-ion,25.0,,25.0,charge,70,0.0162412201932023,1.1530966730556997,0.7313890350859696,4.02201747722831,25.621081160220992
raw_CU_diffT/TC23NMC09/TC23NMC09_25deg.parquet,TC23NMC09_25deg.parquet,TC23NMC09,NMC,lithium-ion,25.0,,25.0,charge,71,0.016237354964244,1.1693340280199438,0.7416881051094534,4.02754798964365,25.67330124309392
raw_CU_diffT/TC23NMC09/TC23NMC09_25deg.parquet,TC23NMC09_25deg.parquet,TC23NMC09,NMC,lithium-ion,25.0,,25.0,charge,72,0.0162399926884346,1.1855740207083785,0.7519888481952187,4.032506380085,25.640799889502762
raw_CU_diffT/TC23NMC09/TC23NMC09_25deg.parquet,TC23NMC09_25deg.parquet,TC23NMC09,NMC,lithium-ion,25.0,,25.0,charge,73,0.0162375374780666,1.201811558186445,0.7622880339840252,4.03670194122767,25.616685580110495
raw_CU_diffT/TC23NMC09/TC23NMC09_25deg.parquet,TC23NMC09_25deg.parquet,TC23NMC09,NMC,lithium-ion,25.0,,25.0,charge,74,0.016239543729325,1.21805110191577,0.7725884923028862,4.04013467307168,25.618002707182324
raw_CU_diffT/TC23NMC09/TC23NMC09_25deg.parquet,TC23NMC09_25deg.parquet,TC23NMC09,NMC,lithium-ion,25.0,,25.0,charge,75,0.0162392730261309,1.234290374941901,0.7828887789194496,4.04337669759102,25.618508287292816
raw_CU_diffT/TC23NMC09/TC23NMC09_25deg.parquet,TC23NMC09_25deg.parquet,TC23NMC09,NMC,lithium-ion,25.0,,25.0,charge,76,0.0162388572442779,1.250529232186179,0.793188801812862,4.04604660013636,25.663910801104976
raw_CU_diffT/TC23NMC09/TC23NMC09_25deg.parquet,TC23NMC09_25deg.parquet,TC23NMC09,NMC,lithium-ion,25.0,,25.0,charge,77,0.0162374435815712,1.2667666757677503,0.8034879280447652,4.0487165026817,25.640546823204414
raw_CU_diffT/TC23NMC09/TC23NMC09_25deg.parquet,TC23NMC09_25deg.parquet,TC23NMC09,NMC,lithium-ion,25.0,,25.0,charge,78,0.0162377666125781,1.2830044423803284,0.8137872591695815,4.05138640522703,25.685248784530387
raw_CU_diffT/TC23NMC09/TC23NMC09_25deg.parquet,TC23NMC09_25deg.parquet,TC23NMC09,NMC,lithium-ion,25.0,,25.0,charge,79,0.0162373923866784,1.2992418347670067,0.8240863529294603,4.05386560044771,25.678320497237568
raw_CU_diffT/TC23NMC09/TC23NMC09_25deg.parquet,TC23NMC09_25deg.parquet,TC23NMC09,NMC,lithium-ion,25.0,,25.0,charge,80,0.0162383319418406,1.3154801667088474,0.8343860426327319,4.05672621031771,25.641508756906077
raw_CU_diffT/TC23NMC09/TC23NMC09_25deg.parquet,TC23NMC09_25deg.parquet,TC23NMC09,NMC,lithium-ion,25.0,,25.0,charge,81,0.0162407303510662,1.3317208970599135,0.8446872536049916,4.05977752751239,25.6416185359116
raw_CU_diffT/TC23NMC09/TC23NMC09_25deg.parquet,TC23NMC09_25deg.parquet,TC23NMC09,NMC,lithium-ion,25.0,,25.0,charge,82,0.0162416378985718,1.3479625349584852,0.8549890402187479,4.06301955203173,25.661480414364643
raw_CU_diffT/TC23NMC09/TC23NMC09_25deg.parquet,TC23NMC09_25deg.parquet,TC23NMC09,NMC,lithium-ion,25.0,,25.0,charge,83,0.0162390122930271,1.3642015472515123,0.8652891614568677,4.0666429912004,25.647912458563535
raw_CU_diffT/TC23NMC09/TC23NMC09_25deg.parquet,TC23NMC09_25deg.parquet,TC23NMC09,NMC,lithium-ion,25.0,,25.0,charge,84,0.0162399138828388,1.3804414611343512,0.8755898545576231,4.07064784501841,25.653067734806633
raw_CU_diffT/TC23NMC09/TC23NMC09_25deg.parquet,TC23NMC09_25deg.parquet,TC23NMC09,NMC,lithium-ion,25.0,,25.0,charge,85,0.0162362458142182,1.3966777069485694,0.8858882210666609,4.07503411348575,25.701793922651934
raw_CU_diffT/TC23NMC09/TC23NMC09_25deg.parquet,TC23NMC09_25deg.parquet,TC23NMC09,NMC,lithium-ion,25.0,,25.0,charge,86,0.0162381620385524,1.4129158689871217,0.8961878030032507,4.08018321125176,25.686438591160222
raw_CU_diffT/TC23NMC09/TC23NMC09_25deg.parquet,TC23NMC09_25deg.parquet,TC23NMC09,NMC,lithium-ion,25.0,,25.0,charge,87,0.0162375447636791,1.4291534137508008,0.9064869934131938,4.08571372366711,25.66389406077348
raw_CU_diffT/TC23NMC09/TC23NMC09_25deg.parquet,TC23NMC09_25deg.parquet,TC23NMC09,NMC,lithium-ion,25.0,,25.0,charge,88,0.0162408905711393,1.4453943043219402,0.9167883060102414,4.09219777270579,25.70044428176795
raw_CU_diffT/TC23NMC09/TC23NMC09_25deg.parquet,TC23NMC09_25deg.parquet,TC23NMC09,NMC,lithium-ion,25.0,,25.0,charge,89,0.0162444872495935,1.4616387915715336,0.9270918999174738,4.09944465104313,25.677511464088397
raw_CU_diffT/TC23NMC09/TC23NMC09_25deg.parquet,TC23NMC09_25deg.parquet,TC23NMC09,NMC,lithium-ion,25.0,,25.0,charge,90,0.0162415625405228,1.4778803541120564,0.9373936387329387,4.10745435867915,25.662611961325965
raw_CU_diffT/TC23NMC09/TC23NMC09_25deg.parquet,TC23NMC09_25deg.parquet,TC23NMC09,NMC,lithium-ion,25.0,,25.0,charge,91,0.0162377381308455,1.4941180922429018,0.9476929517922904,4.11679901758784,25.683315773480665
raw_CU_diffT/TC23NMC09/TC23NMC09_25deg.parquet,TC23NMC09_25deg.parquet,TC23NMC09,NMC,lithium-ion,25.0,,25.0,charge,92,0.0162375752605239,1.5103556675034258,0.9579921615458483,4.12709721311986,25.659674337016575
raw_CU_diffT/TC23NMC09/TC23NMC09_25deg.parquet,TC23NMC09_25deg.parquet,TC23NMC09,NMC,lithium-ion,25.0,,25.0,charge,93,0.0162382635790704,1.526593931082496,0.9682918078878113,4.13892106724922,25.708636878453035
raw_CU_diffT/TC23NMC09/TC23NMC09_25deg.parquet,TC23NMC09_25deg.parquet,TC23NMC09,NMC,lithium-ion,25.0,,25.0,charge,94,0.0162436051051897,1.5428375361876858,0.97859484226629,4.15227057997591,25.69668953038673
raw_CU_diffT/TC23NMC09/TC23NMC09_25deg.parquet,TC23NMC09_25deg.parquet,TC23NMC09,NMC,lithium-ion,25.0,,25.0,charge,95,0.0093912931155505,1.5522288293032362,0.9845515750975364,4.15989887296259,25.63100328729282
raw_CU_diffT/TC23NMC09/TC23NMC09_25deg.parquet,TC23NMC09_25deg.parquet,TC23NMC09,NMC,lithium-ion,25.0,,25.0,charge,96,0.0061840172726819,1.5584128465759182,0.9884739890041139,4.1650479707286,25.598721740331484
raw_CU_diffT/TC23NMC09/TC23NMC09_25deg.parquet,TC23NMC09_25deg.parquet,TC23NMC09,NMC,lithium-ion,25.0,,25.0,charge,97,0.0044495812129438,1.5628624277888619,0.9912962804788152,4.16867140989728,25.59418182320442
raw_CU_diffT/TC23NMC09/TC23NMC09_25deg.parquet,TC23NMC09_25deg.parquet,TC23NMC09,NMC,lithium-ion,25.0,,25.0,charge,98,0.0033453900216198,1.5662078178104817,0.9934182028094163,4.17134131244262,25.57486897790055
raw_CU_diffT/TC23NMC09/TC23NMC09_25deg.parquet,TC23NMC09_25deg.parquet,TC23NMC09,NMC,lithium-ion,25.0,,25.0,charge,99,0.0026248588933148,1.5688326767037966,0.9950831048580285,4.17343909301395,25.584572541436465
raw_CU_diffT/TC23NMC09/TC23NMC09_25deg.parquet,TC23NMC09_25deg.parquet,TC23NMC09,NMC,lithium-ion,25.0,,25.0,charge,100,0.002133010098027,1.5709656868018236,0.9964360358254647,4.17515545893596,25.583534475138123
raw_CU_diffT/TC23NMC09/TC23NMC09_25deg.parquet,TC23NMC09_25deg.parquet,TC23NMC09,NMC,lithium-ion,25.0,,25.0,charge,101,0.0017536616978777,1.5727193484997013,0.9975483527430732,4.17649041020863,25.58129132596685
raw_CU_diffT/TC23NMC09/TC23NMC09_25deg.parquet,TC23NMC09_25deg.parquet,TC23NMC09,NMC,lithium-ion,25.0,,25.0,charge,102,0.0014838204277574,1.5742031689274587,0.9984895140665401,4.1778253614813,25.597044143646404
raw_CU_diffT/TC23NMC09/TC23NMC09_25deg.parquet,TC23NMC09_25deg.parquet,TC23NMC09,NMC,lithium-ion,25.0,,25.0,charge,103,0.0012794706402624,1.575482639567721,0.9993010598968844,4.17877889810463,25.58556947513812
raw_CU_diffT/TC23NMC09/TC23NMC09_25deg.parquet,TC23NMC09_25deg.parquet,TC23NMC09,NMC,lithium-ion,25.0,,25.0,charge,104,0.0011019381873464,1.5765845777550676,1.0,4.1795417274033,25.57671685082873
raw_CU_diffT/TC23NMC09/TC23NMC09_35deg.parquet,TC23NMC09_35deg.parquet,TC23NMC09,NMC,lithium-ion,35.0,,35.0,discharge,0,0.0164267000872054,0.0164267000872054,0.010040154103733953,4.21730177768738,35.57565825966851
raw_CU_diffT/TC23NMC09/TC23NMC09_35deg.parquet,TC23NMC09_35deg.parquet,TC23NMC09,NMC,lithium-ion,35.0,,35.0,discharge,1,0.0164266319813805,0.0328533320685859,0.020080266580545042,4.19651467929867,35.58695248618785
raw_CU_diffT/TC23NMC09/TC23NMC09_35deg.parquet,TC23NMC09_35deg.parquet,TC23NMC09,NMC,lithium-ion,35.0,,35.0,discharge,2,0.0164261302575774,0.0492794623261633,0.03012007239903317,4.1772532395073,35.57750151933702
raw_CU_diffT/TC23NMC09/TC23NMC09_35deg.parquet,TC23NMC09_35deg.parquet,TC23NMC09,NMC,lithium-ion,35.0,,35.0,discharge,3,0.0164268297599993,0.0657062920861626,0.04016030576000241,4.15970816563792,35.57190422651934
raw_CU_diffT/TC23NMC09/TC23NMC09_35deg.parquet,TC23NMC09_35deg.parquet,TC23NMC09,NMC,lithium-ion,35.0,,35.0,discharge,4,0.0164261159112795,0.0821324079974421,0.05020010280989788,4.14387945769056,35.577584392265194
raw_CU_diffT/TC23NMC09/TC23NMC09_35deg.parquet,TC23NMC09_35deg.parquet,TC23NMC09,NMC,lithium-ion,35.0,,35.0,discharge,5,0.0164257539635721,0.0985581619610142,0.06023967863393907,4.12957640834053,35.566352292817676
raw_CU_diffT/TC23NMC09/TC23NMC09_35deg.parquet,TC23NMC09_35deg.parquet,TC23NMC09,NMC,lithium-ion,35.0,,35.0,discharge,6,0.0164264788606476,0.11498464082166181,0.07027969752191329,4.1169897249125,35.57568494475138
raw_CU_diffT/TC23NMC09/TC23NMC09_35deg.parquet,TC23NMC09_35deg.parquet,TC23NMC09,NMC,lithium-ion,35.0,,35.0,discharge,7,0.016426438056943,0.13141107887860481,0.08031969147027822,4.10554728543248,35.55842839779005
raw_CU_diffT/TC23NMC09/TC23NMC09_35deg.parquet,TC23NMC09_35deg.parquet,TC23NMC09,NMC,lithium-ion,35.0,,35.0,discharge,8,0.0164263188161356,0.1478373976947404,0.09035961253753645,4.09582121187446,35.56526270718232
raw_CU_diffT/TC23NMC09/TC23NMC09_35deg.parquet,TC23NMC09_35deg.parquet,TC23NMC09,NMC,lithium-ion,35.0,,35.0,discharge,9,0.0164266454375963,0.16426404313233672,0.10039973323891363,4.08704867493978,35.54906825966851
raw_CU_diffT/TC23NMC09/TC23NMC09_35deg.parquet,TC23NMC09_35deg.parquet,TC23NMC09,NMC,lithium-ion,35.0,,35.0,discharge,10,0.0164264712877136,0.18069051442005032,0.11043974749823912,4.07922967462843,35.550722955801106
raw_CU_diffT/TC23NMC09/TC23NMC09_35deg.parquet,TC23NMC09_35deg.parquet,TC23NMC09,NMC,lithium-ion,35.0,,35.0,discharge,11,0.0164266667019599,0.1971171811220102,0.12047988119659597,4.07236421094041,35.560000303867405
raw_CU_diffT/TC23NMC09/TC23NMC09_35deg.parquet,TC23NMC09_35deg.parquet,TC23NMC09,NMC,lithium-ion,35.0,,35.0,discharge,12,0.0164263618788608,0.213543543000871,0.1305198285841982,4.06626157655107,35.54400616022099
raw_CU_diffT/TC23NMC09/TC23NMC09_35deg.parquet,TC23NMC09_35deg.parquet,TC23NMC09,NMC,lithium-ion,35.0,,35.0,discharge,13,0.0164266433748269,0.2299701863756979,0.14055994802479124,4.06092177146039,35.563589613259666
raw_CU_diffT/TC23NMC09/TC23NMC09_35deg.parquet,TC23NMC09_35deg.parquet,TC23NMC09,NMC,lithium-ion,35.0,,35.0,discharge,14,0.0164259949153649,0.2463961812910628,0.15059967112084194,4.05634479566838,35.550976906077345
raw_CU_diffT/TC23NMC09/TC23NMC09_35deg.parquet,TC23NMC09_35deg.parquet,TC23NMC09,NMC,lithium-ion,35.0,,35.0,discharge,15,0.016426551763364,0.2628227330544268,0.16063973456764438,4.0521492345257,35.56512577348066
raw_CU_diffT/TC23NMC09/TC23NMC09_35deg.parquet,TC23NMC09_35deg.parquet,TC23NMC09,NMC,lithium-ion,35.0,,35.0,discharge,16,0.0164258941438346,0.27924862719826143,0.17067939607118482,4.04833508803236,35.55499361878452
raw_CU_diffT/TC23NMC09/TC23NMC09_35deg.parquet,TC23NMC09_35deg.parquet,TC23NMC09,NMC,lithium-ion,35.0,,35.0,discharge,17,0.0164264530592717,0.29567508025753314,0.18071939918911462,4.04490235618835,35.55670237569061
raw_CU_diffT/TC23NMC09/TC23NMC09_35deg.parquet,TC23NMC09_35deg.parquet,TC23NMC09,NMC,lithium-ion,35.0,,35.0,discharge,18,0.0164262663479171,0.31210134660545025,0.1907592881873026,4.04185103899368,35.56973226519337
raw_CU_diffT/TC23NMC09/TC23NMC09_35deg.parquet,TC23NMC09_35deg.parquet,TC23NMC09,NMC,lithium-ion,35.0,,35.0,discharge,19,0.0164265210897013,0.3285278676951515,0.2007993328860729,4.03879972179901,35.570622569060774
raw_CU_diffT/TC23NMC09/TC23NMC09_35deg.parquet,TC23NMC09_35deg.parquet,TC23NMC09,NMC,lithium-ion,35.0,,35.0,discharge,20,0.016426105825195,0.3449539735203465,0.21083912377125835,4.035939111929,35.566461160220996
raw_CU_diffT/TC23NMC09/TC23NMC09_35deg.parquet,TC23NMC09_35deg.parquet,TC23NMC09,NMC,lithium-ion,35.0,,35.0,discharge,21,0.0164263904457307,0.3613803639660772,0.22087908861920102,4.033078502059,35.57844732044199
raw_CU_diffT/TC23NMC09/TC23NMC09_35deg.parquet,TC23NMC09_35deg.parquet,TC23NMC09,NMC,lithium-ion,35.0,,35.0,discharge,22,0.0164258584266875,0.3778062223927647,0.23091872829208412,4.02983647753966,35.57687488950276
raw_CU_diffT/TC23NMC09/TC23NMC09_35deg.parquet,TC23NMC09_35deg.parquet,TC23NMC09,NMC,lithium-ion,35.0,,35.0,discharge,23,0.0164268019086433,0.394233024301408,0.24095894463004175,4.02640374569565,35.58913254143646
raw_CU_diffT/TC23NMC09/TC23NMC09_35deg.parquet,TC23NMC09_35deg.parquet,TC23NMC09,NMC,lithium-ion,35.0,,35.0,discharge,24,0.0164260506909719,0.4106590749923799,0.2509987018166698,4.02258959920231,35.594158812154696
raw_CU_diffT/TC23NMC09/TC23NMC09_35deg.parquet,TC23NMC09_35deg.parquet,TC23NMC09,NMC,lithium-ion,35.0,,35.0,discharge,25,0.016426539743057,0.42708561473543694,0.2610387579165472,4.0180126234103,35.5903603038674
raw_CU_diffT/TC23NMC09/TC23NMC09_35deg.parquet,TC23NMC09_35deg.parquet,TC23NMC09,NMC,lithium-ion,35.0,,35.0,discharge,26,0.0164268513635216,0.44351246609895856,0.2710790044817931,4.01286352564429,35.59441298342542
raw_CU_diffT/TC23NMC09/TC23NMC09_35deg.parquet,TC23NMC09_35deg.parquet,TC23NMC09,NMC,lithium-ion,35.0,,35.0,discharge,27,0.0164271031045592,0.45993956920351775,0.28111940491353676,4.00676089125494,35.59958397790056
raw_CU_diffT/TC23NMC09/TC23NMC09_35deg.parquet,TC23NMC09_35deg.parquet,TC23NMC09,NMC,lithium-ion,35.0,,35.0,discharge,28,0.0164248613223183,0.47636443052583605,0.2911584351468202,3.99989542756693,35.595849281767954
raw_CU_diffT/TC23NMC09/TC23NMC09_35deg.parquet,TC23NMC09_35deg.parquet,TC23NMC09,NMC,lithium-ion,35.0,,35.0,discharge,29,0.0164265881233895,0.49279101864922553,0.3011985208172133,3.99188571993091,35.59239563535911
raw_CU_diffT/TC23NMC09/TC23NMC09_35deg.parquet,TC23NMC09_35deg.parquet,TC23NMC09,NMC,lithium-ion,35.0,,35.0,discharge,30,0.0164268505882683,0.5092178692374938,0.3112387669086171,3.98273176834689,35.591468646408835
raw_CU_diffT/TC23NMC09/TC23NMC09_35deg.parquet,TC23NMC09_35deg.parquet,TC23NMC09,NMC,lithium-ion,35.0,,35.0,discharge,31,0.0164264936096248,0.5256443628471186,0.3212787948113054,3.97300569478887,35.596384558011046
raw_CU_diffT/TC23NMC09/TC23NMC09_35deg.parquet,TC23NMC09_35deg.parquet,TC23NMC09,NMC,lithium-ion,35.0,,35.0,discharge,32,0.0164257023049469,0.5420700651520655,0.33131833906110736,3.96270749925685,35.580201132596684
raw_CU_diffT/TC23NMC09/TC23NMC09_35deg.parquet,TC23NMC09_35deg.parquet,TC23NMC09,NMC,lithium-ion,35.0,,35.0,discharge,33,0.0164257838853429,0.5584958490374083,0.3413579331736172,3.9526000110495,35.57831044198895
raw_CU_diffT/TC23NMC09/TC23NMC09_35deg.parquet,TC23NMC09_35deg.parquet,TC23NMC09,NMC,lithium-ion,35.0,,35.0,discharge,34,0.016426548060483,0.5749223970978914,0.35139799435718383,3.94268323016681,35.56790566298342
raw_CU_diffT/TC23NMC09/TC23NMC09_35deg.parquet,TC23NMC09_35deg.parquet,TC23NMC09,NMC,lithium-ion,35.0,,35.0,discharge,35,0.0164269598866962,0.5913493569845876,0.36143830725281817,3.93314786393346,35.54508933701657
raw_CU_diffT/TC23NMC09/TC23NMC09_35deg.parquet,TC23NMC09_35deg.parquet,TC23NMC09,NMC,lithium-ion,35.0,,35.0,discharge,36,0.0164267103412939,0.6077760673258815,0.3714784676239478,3.92456603432344,35.53969066298343
raw_CU_diffT/TC23NMC09/TC23NMC09_35deg.parquet,TC23NMC09_35deg.parquet,TC23NMC09,NMC,lithium-ion,35.0,,35.0,discharge,37,0.0164265934825826,0.6242026608084641,0.3815185565699303,3.91655632668742,35.53988190607735
raw_CU_diffT/TC23NMC09/TC23NMC09_35deg.parquet,TC23NMC09_35deg.parquet,TC23NMC09,NMC,lithium-ion,35.0,,35.0,discharge,38,0.0164260582573231,0.6406287190657872,0.3915583183811836,3.90950015567474,35.53142223756906
raw_CU_diffT/TC23NMC09/TC23NMC09_35deg.parquet,TC23NMC09_35deg.parquet,TC23NMC09,NMC,lithium-ion,35.0,,35.0,discharge,39,0.0164264156124409,0.6570551346782281,0.401598298611257,3.90301610663606,35.532530055248614
raw_CU_diffT/TC23NMC09/TC23NMC09_35deg.parquet,TC23NMC09_35deg.parquet,TC23NMC09,NMC,lithium-ion,35.0,,35.0,discharge,40,0.0164285472397055,0.6734836819179336,0.4116395817120297,3.89710417957138,35.51710966850829
raw_CU_diffT/TC23NMC09/TC23NMC09_35deg.parquet,TC23NMC09_35deg.parquet,TC23NMC09,NMC,lithium-ion,35.0,,35.0,discharge,41,0.0164265710164129,0.6899102529343465,0.42167965692647724,3.89157366715604,35.52218055248619
raw_CU_diffT/TC23NMC09/TC23NMC09_35deg.parquet,TC23NMC09_35deg.parquet,TC23NMC09,NMC,lithium-ion,35.0,,35.0,discharge,42,0.0164259955596248,0.7063362484939713,0.43171938041630564,3.88699669136403,35.518155524861875
raw_CU_diffT/TC23NMC09/TC23NMC09_35deg.parquet,TC23NMC09_35deg.parquet,TC23NMC09,NMC,lithium-ion,35.0,,35.0,discharge,43,0.0164265539534491,0.7227628024474203,0.44175944520170873,3.88241971557202,35.512502928176794
raw_CU_diffT/TC23NMC09/TC23NMC09_35deg.parquet,TC23NMC09_35deg.parquet,TC23NMC09,NMC,lithium-ion,35.0,,35.0,discharge,44,0.0164260976253236,0.7391889000727438,0.4517992310750554,3.87841486175401,35.516755138121546
raw_CU_diffT/TC23NMC09/TC23NMC09_35deg.parquet,TC23NMC09_35deg.parquet,TC23NMC09,NMC,lithium-ion,35.0,,35.0,discharge,45,0.0164263067396713,0.7556152068124151,0.46183914476106463,3.87421930061134,35.51230259668508
raw_CU_diffT/TC23NMC09/TC23NMC09_35deg.parquet,TC23NMC09_35deg.parquet,TC23NMC09,NMC,lithium-ion,35.0,,35.0,discharge,46,0.0164267473111297,0.7720419541235448,0.47187932772850677,3.87002373946866,35.52578828729281
raw_CU_diffT/TC23NMC09/TC23NMC09_35deg.parquet,TC23NMC09_35deg.parquet,TC23NMC09,NMC,lithium-ion,35.0,,35.0,discharge,47,0.0164263644038772,0.788468318527422,0.48191927665942286,3.86582817832598,35.51778237569061
raw_CU_diffT/TC23NMC09/TC23NMC09_35deg.parquet,TC23NMC09_35deg.parquet,TC23NMC09,NMC,lithium-ion,35.0,,35.0,discharge,48,0.0164260316188509,0.804894350146273,0.49195902218899057,3.86144190985864,35.52330850828729
raw_CU_diffT/TC23NMC09/TC23NMC09_35deg.parquet,TC23NMC09_35deg.parquet,TC23NMC09,NMC,lithium-ion,35.0,,35.0,discharge,49,0.0164264740720486,0.8213208242183215,0.5019990381501278,3.8570556413913,35.53135044198895
raw_CU_diffT/TC23NMC09/TC23NMC09_35deg.parquet,TC23NMC09_35deg.parquet,TC23NMC09,NMC,lithium-ion,35.0,,35.0,discharge,50,0.0164259600615902,0.8377467842799118,0.5120387399432226,3.85266937292396,35.52523461325967
raw_CU_diffT/TC23NMC09/TC23NMC09_35deg.parquet,TC23NMC09_35deg.parquet,TC23NMC09,NMC,lithium-ion,35.0,,35.0,discharge,51,0.0164268110467937,0.8541735953267054,0.5220789618665039,3.84809239713195,35.53101287292818
raw_CU_diffT/TC23NMC09/TC23NMC09_35deg.parquet,TC23NMC09_35deg.parquet,TC23NMC09,NMC,lithium-ion,35.0,,35.0,discharge,52,0.0164269046258763,0.8706004999525817,0.5321192409862037,3.8431340066906,35.53689209944751
raw_CU_diffT/TC23NMC09/TC23NMC09_35deg.parquet,TC23NMC09_35deg.parquet,TC23NMC09,NMC,lithium-ion,35.0,,35.0,discharge,53,0.0164269908788667,0.8870274908314484,0.5421595728245451,3.83836632357393,35.529277624309394
raw_CU_diffT/TC23NMC09/TC23NMC09_35deg.parquet,TC23NMC09_35deg.parquet,TC23NMC09,NMC,lithium-ion,35.0,,35.0,discharge,54,0.0164261573916456,0.9034536482230939,0.5521993952276316,3.83321722580792,35.53656486187845
raw_CU_diffT/TC23NMC09/TC23NMC09_35deg.parquet,TC23NMC09_35deg.parquet,TC23NMC09,NMC,lithium-ion,35.0,,35.0,discharge,55,0.0164259149675443,0.9198795631906382,0.56223906945882,3.82768671339257,35.53059524861878
raw_CU_diffT/TC23NMC09/TC23NMC09_35deg.parquet,TC23NMC09_35deg.parquet,TC23NMC09,NMC,lithium-ion,35.0,,35.0,discharge,56,0.0164268731650142,0.9363064363556525,0.5722793293493439,3.82196549365256,35.53790168508287
raw_CU_diffT/TC23NMC09/TC23NMC09_35deg.parquet,TC23NMC09_35deg.parquet,TC23NMC09,NMC,lithium-ion,35.0,,35.0,discharge,57,0.0164263226152599,0.9527327589709124,0.5823192527386628,3.81586285926321,35.5386461878453
raw_CU_diffT/TC23NMC09/TC23NMC09_35deg.parquet,TC23NMC09_35deg.parquet,TC23NMC09,NMC,lithium-ion,35.0,,35.0,discharge,58,0.0164260902274994,0.9691588491984118,0.5923590340903895,3.80918810289987,35.542027154696136
raw_CU_diffT/TC23NMC09/TC23NMC09_35deg.parquet,TC23NMC09_35deg.parquet,TC23NMC09,NMC,lithium-ion,35.0,,35.0,discharge,59,0.0164260563900377,0.9855849055884495,0.6023987947603403,3.80213193188719,35.54639734806629
raw_CU_diffT/TC23NMC09/TC23NMC09_35deg.parquet,TC23NMC09_35deg.parquet,TC23NMC09,NMC,lithium-ion,35.0,,35.0,discharge,60,0.016426183864596,1.0020110894530454,0.612438633343944,3.79431293157584,35.54811483425415
raw_CU_diffT/TC23NMC09/TC23NMC09_35deg.parquet,TC23NMC09_35deg.parquet,TC23NMC09,NMC,lithium-ion,35.0,,35.0,discharge,61,0.0164266948750721,1.0184377843281176,0.622478784261973,3.78554039464115,35.55611132596685
raw_CU_diffT/TC23NMC09/TC23NMC09_35deg.parquet,TC23NMC09_35deg.parquet,TC23NMC09,NMC,lithium-ion,35.0,,35.0,discharge,62,0.0164262319882768,1.0348640163163945,0.6325186522592245,3.77581432108313,35.542481215469614
raw_CU_diffT/TC23NMC09/TC23NMC09_35deg.parquet,TC23NMC09_35deg.parquet,TC23NMC09,NMC,lithium-ion,35.0,,35.0,discharge,63,0.0164268361417662,1.0512908524581606,0.6425588895207899,3.76494400357711,35.55858301104973
raw_CU_diffT/TC23NMC09/TC23NMC09_35deg.parquet,TC23NMC09_35deg.parquet,TC23NMC09,NMC,lithium-ion,35.0,,35.0,discharge,64,0.016426854944944,1.0677177074031046,0.652599138275035,3.75312014944775,35.56985091160222
raw_CU_diffT/TC23NMC09/TC23NMC09_35deg.parquet,TC23NMC09_35deg.parquet,TC23NMC09,NMC,lithium-ion,35.0,,35.0,discharge,65,0.0164261664357438,1.0841438738388485,0.6626389662059599,3.74015205137039,35.57045033149171
raw_CU_diffT/TC23NMC09/TC23NMC09_35deg.parquet,TC23NMC09_35deg.parquet,TC23NMC09,NMC,lithium-ion,35.0,,35.0,discharge,66,0.0164260710429801,1.1005699448818285,0.6726787358319273,3.7268025386437,35.59353143646409
raw_CU_diffT/TC23NMC09/TC23NMC09_35deg.parquet,TC23NMC09_35deg.parquet,TC23NMC09,NMC,lithium-ion,35.0,,35.0,discharge,67,0.0164263313196374,1.1169962762014658,0.6827186645414438,3.71326231859234,35.60200099447514
raw_CU_diffT/TC23NMC09/TC23NMC09_35deg.parquet,TC23NMC09_35deg.parquet,TC23NMC09,NMC,lithium-ion,35.0,,35.0,discharge,68,0.0164284614651434,1.1334247376666091,0.6927598952159947,3.69991280586564,35.603582016574585
raw_CU_diffT/TC23NMC09/TC23NMC09_35deg.parquet,TC23NMC09_35deg.parquet,TC23NMC09,NMC,lithium-ion,35.0,,35.0,discharge,69,0.0164265085962502,1.1498512462628594,0.7027999322786498,3.68656329313895,35.616794005524866
raw_CU_diffT/TC23NMC09/TC23NMC09_35deg.parquet,TC23NMC09_35deg.parquet,TC23NMC09,NMC,lithium-ion,35.0,,35.0,discharge,70,0.0164262095354363,1.1662774557982958,0.7128397865525135,3.67321378041225,35.608870303867405
raw_CU_diffT/TC23NMC09/TC23NMC09_35deg.parquet,TC23NMC09_35deg.parquet,TC23NMC09,NMC,lithium-ion,35.0,,35.0,discharge,71,0.0164264179197119,1.1827038737180078,0.7228797681928127,3.66043638965956,35.61643900552486
raw_CU_diffT/TC23NMC09/TC23NMC09_35deg.parquet,TC23NMC09_35deg.parquet,TC23NMC09,NMC,lithium-ion,35.0,,35.0,discharge,72,0.016425927740882,1.1991298014588898,0.7329194502311857,3.64842182820554,35.617547624309395
raw_CU_diffT/TC23NMC09/TC23NMC09_35deg.parquet,TC23NMC09_35deg.parquet,TC23NMC09,NMC,lithium-ion,35.0,,35.0,discharge,73,0.0164267775626646,1.2155565790215543,0.7429596516886513,3.63736080337485,35.618375773480665
raw_CU_diffT/TC23NMC09/TC23NMC09_35deg.parquet,TC23NMC09_35deg.parquet,TC23NMC09,NMC,lithium-ion,35.0,,35.0,discharge,74,0.016426305606757,1.2319828846283114,0.7529995646822127,3.62687190051816,35.61646696132596
raw_CU_diffT/TC23NMC09/TC23NMC09_35deg.parquet,TC23NMC09_35deg.parquet,TC23NMC09,NMC,lithium-ion,35.0,,35.0,discharge,75,0.0164267074358998,1.248409592064211,0.763039723277538,3.61695511963547,35.629434254143646
raw_CU_diffT/TC23NMC09/TC23NMC09_35deg.parquet,TC23NMC09_35deg.parquet,TC23NMC09,NMC,lithium-ion,35.0,,35.0,discharge,76,0.0164260292874502,1.2648356213516614,0.7730794673821316,3.60703833875278,35.620066381215466
raw_CU_diffT/TC23NMC09/TC23NMC09_35deg.parquet,TC23NMC09_35deg.parquet,TC23NMC09,NMC,lithium-ion,35.0,,35.0,discharge,77,0.0164265766552538,1.2812621980069152,0.783119546043092,3.59674014322076,35.61232516574586
raw_CU_diffT/TC23NMC09/TC23NMC09_35deg.parquet,TC23NMC09_35deg.parquet,TC23NMC09,NMC,lithium-ion,35.0,,35.0,discharge,78,0.0164264772668648,1.29768867527378,0.7931595639569311,3.58606053303941,35.621256104972375
raw_CU_diffT/TC23NMC09/TC23NMC09_35deg.parquet,TC23NMC09_35deg.parquet,TC23NMC09,NMC,lithium-ion,35.0,,35.0,discharge,79,0.0164262260898749,1.3141149013636548,0.8031994283490237,3.57538092285805,35.62212842541436
raw_CU_diffT/TC23NMC09/TC23NMC09_35deg.parquet,TC23NMC09_35deg.parquet,TC23NMC09,NMC,lithium-ion,35.0,,35.0,discharge,80,0.0164271278094477,1.3305420291731025,0.8132398438806283,3.5658455566247,35.624581878453036
raw_CU_diffT/TC23NMC09/TC23NMC09_35deg.parquet,TC23NMC09_35deg.parquet,TC23NMC09,NMC,lithium-ion,35.0,,35.0,discharge,81,0.0164265077914083,1.3469685369645108,0.8232798804513566,3.55592877574201,35.62324419889503
raw_CU_diffT/TC23NMC09/TC23NMC09_35deg.parquet,TC23NMC09_35deg.parquet,TC23NMC09,NMC,lithium-ion,35.0,,35.0,discharge,82,0.0164265160789346,1.3633950530434453,0.8333199220874989,3.54486775091132,35.624845745856355
raw_CU_diffT/TC23NMC09/TC23NMC09_35deg.parquet,TC23NMC09_35deg.parquet,TC23NMC09,NMC,lithium-ion,35.0,,35.0,discharge,83,0.0164270550304633,1.3798221080739086,0.8433602931359016,3.53361601875597,35.62756229281768
raw_CU_diffT/TC23NMC09/TC23NMC09_35deg.parquet,TC23NMC09_35deg.parquet,TC23NMC09,NMC,lithium-ion,35.0,,35.0,discharge,84,0.0164268047558884,1.396248912829797,0.8534005112141222,3.52598772576928,35.61822096685083
raw_CU_diffT/TC23NMC09/TC23NMC09_35deg.parquet,TC23NMC09_35deg.parquet,TC23NMC09,NMC,lithium-ion,35.0,,35.0,discharge,85,0.0164262505545614,1.4126751633843584,0.8634403905592621,3.52045721335394,35.61365925414364
raw_CU_diffT/TC23NMC09/TC23NMC09_35deg.parquet,TC23NMC09_35deg.parquet,TC23NMC09,NMC,lithium-ion,35.0,,35.0,discharge,86,0.0164260550329166,1.4291012184172749,0.8734801503997277,3.51530811558793,35.60965171270718
raw_CU_diffT/TC23NMC09/TC23NMC09_35deg.parquet,TC23NMC09_35deg.parquet,TC23NMC09,NMC,lithium-ion,35.0,,35.0,discharge,87,0.0164266096736209,1.4455278280908959,0.8835202492418256,3.51015901782192,35.6133144198895
raw_CU_diffT/TC23NMC09/TC23NMC09_35deg.parquet,TC23NMC09_35deg.parquet,TC23NMC09,NMC,lithium-ion,35.0,,35.0,discharge,88,0.0164262237047799,1.4619540517956757,0.8935601121761257,3.50443779808191,35.61644790055248
raw_CU_diffT/TC23NMC09/TC23NMC09_35deg.parquet,TC23NMC09_35deg.parquet,TC23NMC09,NMC,lithium-ion,35.0,,35.0,discharge,89,0.0164268407123882,1.478380892508064,0.9036003522312984,3.49814445636789,35.60872508287292
raw_CU_diffT/TC23NMC09/TC23NMC09_35deg.parquet,TC23NMC09_35deg.parquet,TC23NMC09,NMC,lithium-ion,35.0,,35.0,discharge,90,0.0164263593211608,1.4948072518292248,0.9136402980556103,3.48956262675787,35.628835055248615
raw_CU_diffT/TC23NMC09/TC23NMC09_35deg.parquet,TC23NMC09_35deg.parquet,TC23NMC09,NMC,lithium-ion,35.0,,35.0,discharge,91,0.0164260355604392,1.511233287389664,0.9236800459943139,3.47106401626517,35.64470925414364
raw_CU_diffT/TC23NMC09/TC23NMC09_35deg.parquet,TC23NMC09_35deg.parquet,TC23NMC09,NMC,lithium-ion,35.0,,35.0,discharge,92,0.0164262569564271,1.527659544346091,0.9337199292523345,3.43597386852643,35.68069392265193
raw_CU_diffT/TC23NMC09/TC23NMC09_35deg.parquet,TC23NMC09_35deg.parquet,TC23NMC09,NMC,lithium-ion,35.0,,35.0,discharge,93,0.0164264580403755,1.5440860023864664,0.943759935414762,3.39211118385301,35.69416080110497
raw_CU_diffT/TC23NMC09/TC23NMC09_35deg.parquet,TC23NMC09_35deg.parquet,TC23NMC09,NMC,lithium-ion,35.0,,35.0,discharge,94,0.0164265160546787,1.560512518441145,0.9537999770360789,3.33928525492023,35.712670441988955
raw_CU_diffT/TC23NMC09/TC23NMC09_35deg.parquet,TC23NMC09_35deg.parquet,TC23NMC09,NMC,lithium-ion,35.0,,35.0,discharge,95,0.0164258851752317,1.5769384036163767,0.9638396330579246,3.27387264255943,35.72238428176795
raw_CU_diffT/TC23NMC09/TC23NMC09_35deg.parquet,TC23NMC09_35deg.parquet,TC23NMC09,NMC,lithium-ion,35.0,,35.0,discharge,96,0.016426581333487,1.5933649849498637,0.9738797145782652,3.18843576110859,35.72654613259669
raw_CU_diffT/TC23NMC09/TC23NMC09_35deg.parquet,TC23NMC09_35deg.parquet,TC23NMC09,NMC,lithium-ion,35.0,,35.0,discharge,97,0.0164264738696446,1.6097914588195084,0.9839197304156914,3.06371317077633,35.75623400552487
