Repository: DNV007/delivered-energy-decomposition

# Three-term energy accounting for a cold commercial sodium-ion 18650 cell

This repository holds the analysis code and the derived data behind a reanalysis
of a public commercial-cell archive. No new measurements were made. The
manuscript reporting the work is not distributed here; what is here is
everything needed to regenerate its numbers from the raw archive and to check
them.

**Source data.** Droese, D., Schlösser, A., Otto, M. *Dataset: Evaluation of
Commercial Sodium-Ion Batteries by State-of-the-Art Lithium-Ion Battery
Configurations.* Technische Universität Berlin, DepositOnce, 2025.
DOI [10.14279/depositonce-25036](https://doi.org/10.14279/depositonce-25036),
CC BY 4.0.

File: data_processed/ocv/ocv_slope_points.csv (part 16 of 85)
member_path,file_name,cell_id,cell_family,chemistry_type,temperature_deg_c,voltage_v,ambient_temperature_from_file_deg_c,direction,segment_index,segment_capacity_ah,cumulative_capacity_ah,soc_fraction_by_capacity,ocv_voltage_v,ocv_temperature_mean_deg_c,smoothing_window_segments,smoothed_ocv_voltage_v,dv_dcapacity_fraction_v,abs_dv_dcapacity_fraction_v
raw_CU_diffT/TC23LFP09/TC23LFP09_35deg.parquet,TC23LFP09_35deg.parquet,TC23LFP09,LFP,lithium-ion,35.0,,35.0,discharge,6,0.0180052540704568,0.1260364503127626,0.0702522620792015,3.32499182121205,35.33321737569061,1,3.32499182121205,2.842170943040401e-14,2.842170943040401e-14
raw_CU_diffT/TC23LFP09/TC23LFP09_35deg.parquet,TC23LFP09_35deg.parquet,TC23LFP09,LFP,lithium-ion,35.0,,35.0,discharge,7,0.0180056277050613,0.1440420780178239,0.080288533914036,3.32499182121205,35.34011535911602,1,3.32499182121205,0.0,0.0
raw_CU_diffT/TC23LFP09/TC23LFP09_35deg.parquet,TC23LFP09_35deg.parquet,TC23LFP09,LFP,lithium-ion,35.0,,35.0,discharge,8,0.0180055388946399,0.1620476169124638,0.0903247562462625,3.32499182121205,35.33445303867404,1,3.32499182121205,-0.009502001819214456,0.009502001819214456
raw_CU_diffT/TC23LFP09/TC23LFP09_35deg.parquet,TC23LFP09_35deg.parquet,TC23LFP09,LFP,lithium-ion,35.0,,35.0,discharge,9,0.0180056238211671,0.1800532407336309,0.1003610259162284,3.32480109145692,35.34240491712706,1,3.32480109145692,-0.009501969467777371,0.009501969467777371
raw_CU_diffT/TC23LFP09/TC23LFP09_35deg.parquet,TC23LFP09_35deg.parquet,TC23LFP09,LFP,lithium-ion,35.0,,35.0,discharge,10,0.0180054162884667,0.1980586570220976,0.1103971799082169,3.32480109145692,35.34722146408839,1,3.32480109145692,-0.009502695753411672,0.009502695753411672
raw_CU_diffT/TC23LFP09/TC23LFP09_35deg.parquet,TC23LFP09_35deg.parquet,TC23LFP09,LFP,lithium-ion,35.0,,35.0,discharge,11,0.0180047063676483,0.2160633633897459,0.1204329381929058,3.32461036170179,35.34427756906077,1,3.32461036170179,-0.009502748131495764,0.009502748131495764
raw_CU_diffT/TC23LFP09/TC23LFP09_35deg.parquet,TC23LFP09_35deg.parquet,TC23LFP09,LFP,lithium-ion,35.0,,35.0,discharge,12,0.0180056147822547,0.2340689781720006,0.1304692028246147,3.32461036170179,35.34006011049724,1,3.32461036170179,-0.00950197775119932,0.00950197775119932
raw_CU_diffT/TC23LFP09/TC23LFP09_35deg.parquet,TC23LFP09_35deg.parquet,TC23LFP09,LFP,lithium-ion,35.0,,35.0,discharge,13,0.018005679522092,0.2520746576940926,0.1405055035420749,3.32441963194666,35.33587977900552,1,3.32441963194666,-0.01900399154430943,0.01900399154430943
raw_CU_diffT/TC23LFP09/TC23LFP09_35deg.parquet,TC23LFP09_35deg.parquet,TC23LFP09,LFP,lithium-ion,35.0,,35.0,discharge,14,0.0180056759647758,0.2700803336588684,0.1505418022766999,3.32422890219153,35.347684530386736,1,3.32422890219153,-0.009501893147529472,0.009501893147529472
raw_CU_diffT/TC23LFP09/TC23LFP09_35deg.parquet,TC23LFP09_35deg.parquet,TC23LFP09,LFP,lithium-ion,35.0,,35.0,discharge,15,0.0180052834775554,0.2880856171364238,0.1605778822403662,3.32422890219153,35.33785243093922,1,3.32422890219153,-0.00950177296707011,0.00950177296707011
raw_CU_diffT/TC23LFP09/TC23LFP09_35deg.parquet,TC23LFP09_35deg.parquet,TC23LFP09,LFP,lithium-ion,35.0,,35.0,discharge,16,0.0180058277909187,0.3060914449273425,0.1706142656023348,3.32403817243639,35.34085093922652,1,3.32403817243639,-0.019004057900957605,0.019004057900957605
raw_CU_diffT/TC23LFP09/TC23LFP09_35deg.parquet,TC23LFP09_35deg.parquet,TC23LFP09,LFP,lithium-ion,35.0,,35.0,discharge,17,0.0180054019658332,0.3240968468931757,0.1806504116109391,3.32384744268126,35.348029889502754,1,3.32384744268126,-0.019004290753628084,0.019004290753628084
raw_CU_diffT/TC23LFP09/TC23LFP09_35deg.parquet,TC23LFP09_35deg.parquet,TC23LFP09,LFP,lithium-ion,35.0,,35.0,discharge,18,0.0180053865473643,0.34210223344054,0.1906865490253445,3.32365671292613,35.35170903314917,1,3.32365671292613,-0.01900404996260363,0.01900404996260363
raw_CU_diffT/TC23LFP09/TC23LFP09_35deg.parquet,TC23LFP09_35deg.parquet,TC23LFP09,LFP,lithium-ion,35.0,,35.0,discharge,19,0.0180058582532567,0.3601080916937967,0.2007229493669102,3.323465983171,35.343168618784524,1,3.323465983171,-0.01900391818986691,0.01900391818986691
raw_CU_diffT/TC23LFP09/TC23LFP09_35deg.parquet,TC23LFP09_35deg.parquet,TC23LFP09,LFP,lithium-ion,35.0,,35.0,discharge,20,0.0180056362388553,0.378113727932652,0.2107592259584507,3.32327525341587,35.34683096685083,1,3.32327525341587,-0.019003884987199626,0.019003884987199626
raw_CU_diffT/TC23LFP09/TC23LFP09_35deg.parquet,TC23LFP09_35deg.parquet,TC23LFP09,LFP,lithium-ion,35.0,,35.0,discharge,21,0.0180059211736052,0.3961196491062572,0.2207956613715914,3.32308452366073,35.3473476519337,1,3.32308452366073,-0.02850633540535341,0.02850633540535341
raw_CU_diffT/TC23LFP09/TC23LFP09_35deg.parquet,TC23LFP09_35deg.parquet,TC23LFP09,LFP,lithium-ion,35.0,,35.0,discharge,22,0.0180053652264843,0.4141250143327415,0.2308317869018153,3.32270306415047,35.33736212707183,1,3.32270306415047,-0.038008127428042826,0.038008127428042826
raw_CU_diffT/TC23LFP09/TC23LFP09_35deg.parquet,TC23LFP09_35deg.parquet,TC23LFP09,LFP,lithium-ion,35.0,,35.0,discharge,23,0.0180058535171518,0.4321308678498933,0.2408681846034933,3.32232160464021,35.350120386740336,1,3.32232160464021,-0.03800778271585159,0.03800778271585159
raw_CU_diffT/TC23LFP09/TC23LFP09_35deg.parquet,TC23LFP09_35deg.parquet,TC23LFP09,LFP,lithium-ion,35.0,,35.0,discharge,24,0.0180056918194852,0.4501365596693785,0.2509044921754761,3.32194014512994,35.354853701657454,1,3.32194014512994,-0.04751046987524887,0.04751046987524887
raw_CU_diffT/TC23LFP09/TC23LFP09_35deg.parquet,TC23LFP09_35deg.parquet,TC23LFP09,LFP,lithium-ion,35.0,,35.0,discharge,25,0.0180054058764993,0.4681419655458778,0.2609406403638715,3.32136795586455,35.34686665745856,1,3.32136795586455,-0.05701277639093405,0.05701277639093405
raw_CU_diffT/TC23LFP09/TC23LFP09_35deg.parquet,TC23LFP09_35deg.parquet,TC23LFP09,LFP,lithium-ion,35.0,,35.0,discharge,26,0.0180054431910986,0.4861474087369763,0.2709768093512898,3.32079576659915,35.34216820441989,1,3.32079576659915,-0.07601750914287209,0.07601750914287209
raw_CU_diffT/TC23LFP09/TC23LFP09_35deg.parquet,TC23LFP09_35deg.parquet,TC23LFP09,LFP,lithium-ion,35.0,,35.0,discharge,27,0.018005268635124,0.5041526773721003,0.2810128810418384,3.31984211782349,35.35533591160221,1,3.31984211782349,-0.10452481480464826,0.10452481480464826
raw_CU_diffT/TC23LFP09/TC23LFP09_35deg.parquet,TC23LFP09_35deg.parquet,TC23LFP09,LFP,lithium-ion,35.0,,35.0,discharge,28,0.0180051268421421,0.5221578042142424,0.2910488736974912,3.3186977392927,35.3512370718232,1,3.3186977392927,-0.13303270734724038,0.13303270734724038
raw_CU_diffT/TC23LFP09/TC23LFP09_35deg.parquet,TC23LFP09_35deg.parquet,TC23LFP09,LFP,lithium-ion,35.0,,35.0,discharge,29,0.0180049802496034,0.5401627844638458,0.3010847846429925,3.31717190125165,35.35388174033149,1,3.31717190125165,-0.18053916191993835,0.18053916191993835
raw_CU_diffT/TC23LFP09/TC23LFP09_35deg.parquet,TC23LFP09_35deg.parquet,TC23LFP09,LFP,lithium-ion,35.0,,35.0,discharge,30,0.0180058521536307,0.5581686366174765,0.3111211815846488,3.3150738739452,35.35014679558011,1,3.3150738739452,-0.23754699558759285,0.23754699558759285
raw_CU_diffT/TC23LFP09/TC23LFP09_35deg.parquet,TC23LFP09_35deg.parquet,TC23LFP09,LFP,lithium-ion,35.0,,35.0,discharge,31,0.0180059252312298,0.5761745618487063,0.3211576192594947,3.31240365737336,35.3519732320442,1,3.31240365737336,-0.30406464840109493,0.30406464840109493
raw_CU_diffT/TC23LFP09/TC23LFP09_35deg.parquet,TC23LFP09_35deg.parquet,TC23LFP09,LFP,lithium-ion,35.0,,35.0,discharge,32,0.0180054550084277,0.594180016857134,0.3311937948338496,3.30897052178098,35.34277787292818,1,3.30897052178098,-0.35158285067666384,0.35158285067666384
raw_CU_diffT/TC23LFP09/TC23LFP09_35deg.parquet,TC23LFP09_35deg.parquet,TC23LFP09,LFP,lithium-ion,35.0,,35.0,discharge,33,0.0180050023907243,0.6121850192478583,0.3412297181207317,3.30534665643348,35.34962944751381,1,3.30534665643348,-0.3705856791658846,0.3705856791658846
raw_CU_diffT/TC23LFP09/TC23LFP09_35deg.parquet,TC23LFP09_35deg.parquet,TC23LFP09,LFP,lithium-ion,35.0,,35.0,discharge,34,0.0180055621680843,0.6301905814159425,0.3512659534254919,3.30153206133085,35.34283972375691,1,3.30153206133085,-0.3800829596368942,0.3800829596368942
raw_CU_diffT/TC23LFP09/TC23LFP09_35deg.parquet,TC23LFP09_35deg.parquet,TC23LFP09,LFP,lithium-ion,35.0,,35.0,discharge,35,0.0180054968826359,0.6481960782985784,0.3613021523403791,3.29771746622821,35.335489254143646,1,3.29771746622821,-0.34207530551353216,0.34207530551353216
raw_CU_diffT/TC23LFP09/TC23LFP09_35deg.parquet,TC23LFP09_35deg.parquet,TC23LFP09,LFP,lithium-ion,35.0,,35.0,discharge,36,0.0180054939476469,0.6662015722462253,0.3713383496193141,3.2946657901461,35.34319541436464,1,3.2946657901461,-0.2755645958940818,0.2755645958940818
raw_CU_diffT/TC23LFP09/TC23LFP09_35deg.parquet,TC23LFP09_35deg.parquet,TC23LFP09,LFP,lithium-ion,35.0,,35.0,discharge,37,0.0180048504334139,0.6842064226796393,0.3813741882057403,3.29218630332939,35.329846353591165,1,3.29218630332939,-0.1995498906583748,0.1995498906583748
raw_CU_diffT/TC23LFP09/TC23LFP09_35deg.parquet,TC23LFP09_35deg.parquet,TC23LFP09,LFP,lithium-ion,35.0,,35.0,discharge,38,0.0180052601913443,0.7022116828709836,0.3914102551897567,3.29066046528833,35.318742900552486,1,3.29066046528833,-0.1425320634848788,0.1425320634848788
raw_CU_diffT/TC23LFP09/TC23LFP09_35deg.parquet,TC23LFP09_35deg.parquet,TC23LFP09,LFP,lithium-ion,35.0,,35.0,discharge,39,0.0180056037372195,0.7202172866082031,0.4014465136650028,3.28932535700241,35.328102154696126,1,3.28932535700241,-0.11402500478612865,0.11402500478612865
raw_CU_diffT/TC23LFP09/TC23LFP09_35deg.parquet,TC23LFP09_35deg.parquet,TC23LFP09,LFP,lithium-ion,35.0,,35.0,discharge,40,0.0180053257311286,0.7382226123393316,0.4114826171806581,3.28837170822675,35.31926091160221,1,3.28837170822675,-0.06651515606506564,0.06651515606506564
raw_CU_diffT/TC23LFP09/TC23LFP09_35deg.parquet,TC23LFP09_35deg.parquet,TC23LFP09,LFP,lithium-ion,35.0,,35.0,discharge,41,0.0180057605315577,0.7562283728708893,0.4215189630525018,3.28799024871649,35.30968262430939,1,3.28799024871649,-0.038007507740871915,0.038007507740871915
raw_CU_diffT/TC23LFP09/TC23LFP09_35deg.parquet,TC23LFP09_35deg.parquet,TC23LFP09,LFP,lithium-ion,35.0,,35.0,discharge,42,0.018006045342346,0.7742344182132352,0.4315554676768501,3.28760878920623,35.306829198895024,1,3.28760878920623,-0.03800819682993506,0.03800819682993506
raw_CU_diffT/TC23LFP09/TC23LFP09_35deg.parquet,TC23LFP09_35deg.parquet,TC23LFP09,LFP,lithium-ion,35.0,,35.0,discharge,43,0.0180051076818888,0.792239525895124,0.4415914496526469,3.28722732969596,35.304712679558016,1,3.28722732969596,-0.038008841700246876,0.038008841700246876
raw_CU_diffT/TC23LFP09/TC23LFP09_35deg.parquet,TC23LFP09_35deg.parquet,TC23LFP09,LFP,lithium-ion,35.0,,35.0,discharge,44,0.018005434322534,0.810244960217658,0.4516276136967593,3.2868458701857,35.31205516574585,1,3.2868458701857,-0.038008518193294094,0.038008518193294094
raw_CU_diffT/TC23LFP09/TC23LFP09_35deg.parquet,TC23LFP09_35deg.parquet,TC23LFP09,LFP,lithium-ion,35.0,,35.0,discharge,45,0.0180054141768815,0.8282503743945395,0.4616637665117578,3.28646441067544,35.30380292817679,1,3.28646441067544,-0.019004492308567933,0.019004492308567933
raw_CU_diffT/TC23LFP09/TC23LFP09_35deg.parquet,TC23LFP09_35deg.parquet,TC23LFP09,LFP,lithium-ion,35.0,,35.0,discharge,46,0.0180058359450989,0.8462562103396384,0.4717001544188369,3.28646441067544,35.311981215469615,1,3.28646441067544,-0.01900445336761436,0.01900445336761436
raw_CU_diffT/TC23LFP09/TC23LFP09_35deg.parquet,TC23LFP09_35deg.parquet,TC23LFP09,LFP,lithium-ion,35.0,,35.0,discharge,47,0.018005438773202,0.8642616491128404,0.4817363209437357,3.28608295116517,35.31241828729282,1,3.28608295116517,-0.028506430815326667,0.028506430815326667
raw_CU_diffT/TC23LFP09/TC23LFP09_35deg.parquet,TC23LFP09_35deg.parquet,TC23LFP09,LFP,lithium-ion,35.0,,35.0,discharge,48,0.0180051918262902,0.8822668409391307,0.4917723498213178,3.28589222141004,35.305975138121546,1,3.28589222141004,-0.019004067253604262,0.019004067253604262
raw_CU_diffT/TC23LFP09/TC23LFP09_35deg.parquet,TC23LFP09_35deg.parquet,TC23LFP09,LFP,lithium-ion,35.0,,35.0,discharge,49,0.0180060202349934,0.9002728611741241,0.5018088404509184,3.28570149165491,35.31298102209944,1,3.28570149165491,-0.01900398895475064,0.01900398895475064
raw_CU_diffT/TC23LFP09/TC23LFP09_35deg.parquet,TC23LFP09_35deg.parquet,TC23LFP09,LFP,lithium-ion,35.0,,35.0,discharge,50,0.0180053401845951,0.9182782013587192,0.5118449520228838,3.28551076189978,35.31812375690608,1,3.28551076189978,-0.019004629335427126,0.019004629335427126
raw_CU_diffT/TC23LFP09/TC23LFP09_35deg.parquet,TC23LFP09_35deg.parquet,TC23LFP09,LFP,lithium-ion,35.0,,35.0,discharge,51,0.0180048067850089,0.936283008143728,0.5218807662798468,3.28532003214465,35.30785599447513,1,3.28532003214465,-0.028506312541082934,0.028506312541082934
raw_CU_diffT/TC23LFP09/TC23LFP09_35deg.parquet,TC23LFP09_35deg.parquet,TC23LFP09,LFP,lithium-ion,35.0,,35.0,discharge,52,0.0180056054428685,0.9542886135865968,0.5319170257058156,3.28493857263438,35.30924687845304,1,3.28493857263438,-0.03800869729400347,0.03800869729400347
raw_CU_diffT/TC23LFP09/TC23LFP09_35deg.parquet,TC23LFP09_35deg.parquet,TC23LFP09,LFP,lithium-ion,35.0,,35.0,discharge,53,0.0180050733860712,0.9722936869726678,0.5419529885652475,3.28455711312412,35.31270886740332,1,3.28455711312412,-0.02850698049817879,0.02850698049817879
raw_CU_diffT/TC23LFP09/TC23LFP09_35deg.parquet,TC23LFP09_35deg.parquet,TC23LFP09,LFP,lithium-ion,35.0,,35.0,discharge,54,0.0180049356315307,0.9902986226041984,0.5519888746407963,3.28436638336899,35.31640718232044,1,3.28436638336899,-0.028506157562361523,0.028506157562361523
raw_CU_diffT/TC23LFP09/TC23LFP09_35deg.parquet,TC23LFP09_35deg.parquet,TC23LFP09,LFP,lithium-ion,35.0,,35.0,discharge,55,0.0180056971399283,1.0083043197441268,0.5620251851783749,3.28398492385872,35.319169226519335,1,3.28398492385872,-0.047510654776203864,0.047510654776203864
raw_CU_diffT/TC23LFP09/TC23LFP09_35deg.parquet,TC23LFP09_35deg.parquet,TC23LFP09,LFP,lithium-ion,35.0,,35.0,discharge,56,0.0180053034941378,1.0263096232382647,0.5720612762992119,3.28341273459333,35.31919762430939,1,3.28341273459333,-0.06651645574876852,0.06651645574876852
raw_CU_diffT/TC23LFP09/TC23LFP09_35deg.parquet,TC23LFP09_35deg.parquet,TC23LFP09,LFP,lithium-ion,35.0,,35.0,discharge,57,0.0180048391372607,1.0443144623755254,0.5820971085892032,3.2826498155728,35.312545441988945,1,3.2826498155728,-0.06651639407957077,0.06651639407957077
raw_CU_diffT/TC23LFP09/TC23LFP09_35deg.parquet,TC23LFP09_35deg.parquet,TC23LFP09,LFP,lithium-ion,35.0,,35.0,discharge,58,0.018005350237761,1.0623198126132865,0.5921332257647669,3.28207762630741,35.3121823480663,1,3.28207762630741,-0.06651498417758717,0.06651498417758717
raw_CU_diffT/TC23LFP09/TC23LFP09_35deg.parquet,TC23LFP09_35deg.parquet,TC23LFP09,LFP,lithium-ion,35.0,,35.0,discharge,59,0.0180054328015093,1.0803252454147958,0.6021693889610656,3.28131470728688,35.31906955801105,1,3.28131470728688,-0.0855191739860004,0.0855191739860004
raw_CU_diffT/TC23LFP09/TC23LFP09_35deg.parquet,TC23LFP09_35deg.parquet,TC23LFP09,LFP,lithium-ion,35.0,,35.0,discharge,60,0.0180054160341712,1.098330661448967,0.6122055428113107,3.28036105851122,35.30502190607735,1,3.28036105851122,-0.10452407661836105,0.10452407661836105
raw_CU_diffT/TC23LFP09/TC23LFP09_35deg.parquet,TC23LFP09_35deg.parquet,TC23LFP09,LFP,lithium-ion,35.0,,35.0,discharge,61,0.01800523998936,1.116335901438327,0.622241598534814,3.27921667998043,35.31633458563536,1,3.27921667998043,-0.11402772771478453,0.11402772771478453
raw_CU_diffT/TC23LFP09/TC23LFP09_35deg.parquet,TC23LFP09_35deg.parquet,TC23LFP09,LFP,lithium-ion,35.0,,35.0,discharge,62,0.0180049222229255,1.1343408236612524,0.6322774771364547,3.27807230144964,35.31611546961326,1,3.27807230144964,-0.13303093694784707,0.13303093694784707
raw_CU_diffT/TC23LFP09/TC23LFP09_35deg.parquet,TC23LFP09_35deg.parquet,TC23LFP09,LFP,lithium-ion,35.0,,35.0,discharge,63,0.0180054666715989,1.1523462903328514,0.642313659211819,3.27654646340858,35.32329488950276,1,3.27654646340858,-0.15203494519994365,0.15203494519994365
raw_CU_diffT/TC23LFP09/TC23LFP09_35deg.parquet,TC23LFP09_35deg.parquet,TC23LFP09,LFP,lithium-ion,35.0,,35.0,discharge,64,0.0180051751906794,1.1703514655235308,0.6523496788167719,3.27502062536753,35.33003878453039,1,3.27502062536753,-0.1520337963492011,0.1520337963492011
raw_CU_diffT/TC23LFP09/TC23LFP09_35deg.parquet,TC23LFP09_35deg.parquet,TC23LFP09,LFP,lithium-ion,35.0,,35.0,discharge,65,0.018005738800567,1.1883572043240975,0.6623860125758398,3.27349478732648,35.329801022099446,1,3.27349478732648,-0.1710350941511365,0.1710350941511365
raw_CU_diffT/TC23LFP09/TC23LFP09_35deg.parquet,TC23LFP09_35deg.parquet,TC23LFP09,LFP,lithium-ion,35.0,,35.0,discharge,66,0.0180057818280478,1.2063629861521457,0.6724223703182703,3.27158748977516,35.343059143646414,1,3.27158748977516,-0.19954295687341528,0.19954295687341528
raw_CU_diffT/TC23LFP09/TC23LFP09_35deg.parquet,TC23LFP09_35deg.parquet,TC23LFP09,LFP,lithium-ion,35.0,,35.0,discharge,67,0.0180054194678758,1.2243684056200217,0.68245852608245,3.26948946246871,35.35699870165746,1,3.26948946246871,-0.21854997520054553,0.21854997520054553
raw_CU_diffT/TC23LFP09/TC23LFP09_35deg.parquet,TC23LFP09_35deg.parquet,TC23LFP09,LFP,lithium-ion,35.0,,35.0,discharge,68,0.018005277346425,1.2423736829664465,0.6924946026286463,3.26720070540713,35.35193842541436,1,3.26720070540713,-0.24705756796927858,0.24705756796927858
raw_CU_diffT/TC23LFP09/TC23LFP09_35deg.parquet,TC23LFP09_35deg.parquet,TC23LFP09,LFP,lithium-ion,35.0,,35.0,discharge,69,0.0180052541016423,1.260378937068089,0.7025306662182847,3.26453048883528,35.36164994475138,1,3.26453048883528,-0.26604441082588437,0.26604441082588437
raw_CU_diffT/TC23LFP09/TC23LFP09_35deg.parquet,TC23LFP09_35deg.parquet,TC23LFP09,LFP,lithium-ion,35.0,,35.0,discharge,70,0.0180076543743493,1.278386591442438,0.7125680677112587,3.26186027226344,35.36118834254143,1,3.26186027226344,-0.27554936405957164,0.27554936405957164
raw_CU_diffT/TC23LFP09/TC23LFP09_35deg.parquet,TC23LFP09_35deg.parquet,TC23LFP09,LFP,lithium-ion,35.0,,35.0,discharge,71,0.0180049973487329,1.2963915887911708,0.722603988187753,3.25899932593646,35.361914116022106,1,3.25899932593646,-0.29456878776073836,0.29456878776073836
raw_CU_diffT/TC23LFP09/TC23LFP09_35deg.parquet,TC23LFP09_35deg.parquet,TC23LFP09,LFP,lithium-ion,35.0,,35.0,discharge,72,0.0180054811074878,1.314397069898659,0.7326401783096297,3.25594764985435,35.360869861878456,1,3.25594764985435,-0.2945654884421174,0.2945654884421174
raw_CU_diffT/TC23LFP09/TC23LFP09_35deg.parquet,TC23LFP09_35deg.parquet,TC23LFP09,LFP,lithium-ion,35.0,,35.0,discharge,73,0.0180054284918764,1.3324024983905352,0.7426763391037546,3.25308670352738,35.376652900552486,1,3.25308670352738,-0.28506802495732586,0.28506802495732586
raw_CU_diffT/TC23LFP09/TC23LFP09_35deg.parquet,TC23LFP09_35deg.parquet,TC23LFP09,LFP,lithium-ion,35.0,,35.0,discharge,74,0.0180048972318666,1.3504073956224016,0.7527122037754693,3.2502257572004,35.376343812154694,1,3.2502257572004,-0.29456990273229167,0.29456990273229167
raw_CU_diffT/TC23LFP09/TC23LFP09_35deg.parquet,TC23LFP09_35deg.parquet,TC23LFP09,LFP,lithium-ion,35.0,,35.0,discharge,75,0.0180054410501891,1.3684128366725907,0.7627483715695523,3.24717408111829,35.3845129281768,1,3.24717408111829,-0.32307222334301855,0.32307222334301855
raw_CU_diffT/TC23LFP09/TC23LFP09_35deg.parquet,TC23LFP09_35deg.parquet,TC23LFP09,LFP,lithium-ion,35.0,,35.0,discharge,76,0.018005429067609,1.3864182657401998,0.7727845326845886,3.24374094552592,35.38073342541436,1,3.24374094552592,-0.38008913003673683,0.38008913003673683
raw_CU_diffT/TC23LFP09/TC23LFP09_35deg.parquet,TC23LFP09_35deg.parquet,TC23LFP09,LFP,lithium-ion,35.0,,35.0,discharge,77,0.0180051093294264,1.4044233750696262,0.782820515578717,3.23954489091302,35.3811158839779,1,3.23954489091302,-0.4561070830566223,0.4561070830566223
raw_CU_diffT/TC23LFP09/TC23LFP09_35deg.parquet,TC23LFP09_35deg.parquet,TC23LFP09,LFP,lithium-ion,35.0,,35.0,discharge,78,0.0180053199804491,1.4224286950500753,0.7928566158889644,3.2345859172796,35.38236002762431,1,3.2345859172796,-0.5131158803230562,0.5131158803230562
raw_CU_diffT/TC23LFP09/TC23LFP09_35deg.parquet,TC23LFP09_35deg.parquet,TC23LFP09,LFP,lithium-ion,35.0,,35.0,discharge,79,0.018005456330415,1.4404341513804904,0.8028927922001902,3.22924548413591,35.380906298342545,1,3.22924548413591,-0.5416181621548901,0.5416181621548901
raw_CU_diffT/TC23LFP09/TC23LFP09_35deg.parquet,TC23LFP09_35deg.parquet,TC23LFP09,LFP,lithium-ion,35.0,,35.0,discharge,80,0.0180056013127555,1.4584397526932458,0.8129290493240487,3.22371432123709,35.383559917127066,1,3.22371432123709,-0.5321169149679292,0.5321169149679292
raw_CU_diffT/TC23LFP09/TC23LFP09_35deg.parquet,TC23LFP09_35deg.parquet,TC23LFP09,LFP,lithium-ion,35.0,,35.0,discharge,81,0.0180053904702973,1.476445143163543,0.8229651889250827,3.21856461784853,35.384231712707184,1,3.21856461784853,-0.5701397670861184,0.5701397670861184
raw_CU_diffT/TC23LFP09/TC23LFP09_35deg.parquet,TC23LFP09_35deg.parquet,TC23LFP09,LFP,lithium-ion,35.0,,35.0,discharge,82,0.0180048154761395,1.4944499586396824,0.8330010080264505,3.21227053592918,35.37832574585635,1,3.21227053592918,-0.6746742789280518,0.6746742789280518
raw_CU_diffT/TC23LFP09/TC23LFP09_35deg.parquet,TC23LFP09_35deg.parquet,TC23LFP09,LFP,lithium-ion,35.0,,35.0,discharge,83,0.0180048028499708,1.5124547614896533,0.8430368200900376,3.20502280523417,35.377398839779005,1,3.20502280523417,-0.6176558351087351,0.6176558351087351
raw_CU_diffT/TC23LFP09/TC23LFP09_35deg.parquet,TC23LFP09_35deg.parquet,TC23LFP09,LFP,lithium-ion,35.0,,35.0,discharge,84,0.0180051467450634,1.5304599082347168,0.8530728238395068,3.19987310184561,35.37589022099447,1,3.19987310184561,-0.36108626112331876,0.36108626112331876
raw_CU_diffT/TC23LFP09/TC23LFP09_35deg.parquet,TC23LFP09_35deg.parquet,TC23LFP09,LFP,lithium-ion,35.0,,35.0,discharge,85,0.0180052900500923,1.548465198284809,0.8631089074666813,3.19777507453917,35.36556748618784,1,3.19777507453917,-0.17103781893240466,0.17103781893240466
raw_CU_diffT/TC23LFP09/TC23LFP09_35deg.parquet,TC23LFP09_35deg.parquet,TC23LFP09,LFP,lithium-ion,35.0,,35.0,discharge,86,0.0180059676024195,1.5664711658872286,0.8731453687590754,3.19643996625324,35.36966555248618,1,3.19643996625324,-0.11402168562949555,0.11402168562949555
raw_CU_diffT/TC23LFP09/TC23LFP09_35deg.parquet,TC23LFP09_35deg.parquet,TC23LFP09,LFP,lithium-ion,35.0,,35.0,discharge,87,0.0180061704124726,1.5844773362997011,0.8831819430970604,3.19548631747758,35.368138950276254,1,3.19548631747758,-0.11402551946758877,0.11402551946758877
raw_CU_diffT/TC23LFP09/TC23LFP09_35deg.parquet,TC23LFP09_35deg.parquet,TC23LFP09,LFP,lithium-ion,35.0,,35.0,discharge,88,0.0180050595337756,1.6024823958334766,0.8932178982352729,3.19415120919166,35.361915138121546,1,3.19415120919166,-0.1330316869058663,0.1330316869058663
raw_CU_diffT/TC23LFP09/TC23LFP09_35deg.parquet,TC23LFP09_35deg.parquet,TC23LFP09,LFP,lithium-ion,35.0,,35.0,discharge,89,0.0180052818971045,1.6204876777305812,0.9032539773180016,3.19281610090574,35.37343690607735,1,3.19281610090574,-0.19954375877989605,0.19954375877989605
raw_CU_diffT/TC23LFP09/TC23LFP09_35deg.parquet,TC23LFP09_35deg.parquet,TC23LFP09,LFP,lithium-ion,35.0,,35.0,discharge,90,0.0180055568586019,1.6384932345891832,0.9132902096632756,3.19014588433389,35.36871165745857,1,3.19014588433389,-0.4466068451416447,0.4466068451416447
raw_CU_diffT/TC23LFP09/TC23LFP09_35deg.parquet,TC23LFP09_35deg.parquet,TC23LFP09,LFP,lithium-ion,35.0,,35.0,discharge,91,0.0180051089815764,1.6564983435707596,0.9233261923635137,3.18385180241455,35.379942955801106,1,3.18385180241455,-1.244766281884722,1.244766281884722
raw_CU_diffT/TC23LFP09/TC23LFP09_35deg.parquet,TC23LFP09_35deg.parquet,TC23LFP09,LFP,lithium-ion,35.0,,35.0,discharge,92,0.0180056097089301,1.6745039532796897,0.9333624541673696,3.16516028641163,35.39399997237569,1,3.16516028641163,-2.641562794212831,2.641562794212831
raw_CU_diffT/TC23LFP09/TC23LFP09_35deg.parquet,TC23LFP09_35deg.parquet,TC23LFP09,LFP,lithium-ion,35.0,,35.0,discharge,93,0.0180056269573085,1.6925095802369985,0.9433987255854094,3.13082893048792,35.4168623756906,1,3.13082893048792,-3.952882056352024,3.952882056352024
raw_CU_diffT/TC23LFP09/TC23LFP09_35deg.parquet,TC23LFP09_35deg.parquet,TC23LFP09,LFP,lithium-ion,35.0,,35.0,discharge,94,0.0180053350745463,1.7105149153115446,0.953434834309052,3.08581670827682,35.42987574585635,1,3.08581670827682,-5.064657252935433,5.064657252935433
raw_CU_diffT/TC23LFP09/TC23LFP09_35deg.parquet,TC23LFP09_35deg.parquet,TC23LFP09,LFP,lithium-ion,35.0,,35.0,discharge,95,0.018005351737904,1.7285202670494486,0.96347095232079,3.02916997100269,35.43435745856353,1,3.02916997100269,-6.527694327913764,6.527694327913764
raw_CU_diffT/TC23LFP09/TC23LFP09_35deg.parquet,TC23LFP09_35deg.parquet,TC23LFP09,LFP,lithium-ion,35.0,,35.0,discharge,96,0.0180066323069958,1.7465268993564445,0.9735077841171136,2.9547853665013,35.438344447513806,1,2.9547853665013,-9.10269906206591,9.10269906206591
raw_CU_diffT/TC23LFP09/TC23LFP09_35deg.parquet,TC23LFP09_35deg.parquet,TC23LFP09,LFP,lithium-ion,35.0,,35.0,discharge,97,0.0180058544702721,1.7645327538267166,0.9835441823500576,2.84645086558645,35.45985370165746,1,2.84645086558645,-16.324764916113423,16.324764916113423
raw_CU_diffT/TC23LFP09/TC23LFP09_35deg.parquet,TC23LFP09_35deg.parquet,TC23LFP09,LFP,lithium-ion,35.0,,35.0,discharge,98,0.0180052017107355,1.782537955537452,0.9935802167371938,2.62711164718493,35.48947685082873,1,2.62711164718493,-28.46726409046653,28.46726409046653
raw_CU_diffT/TC23LFP09/TC23LFP09_35deg.parquet,TC23LFP09_35deg.parquet,TC23LFP09,LFP,lithium-ion,35.0,,35.0,discharge,99,0.0038368311246305,1.7863747866620825,0.9957188525449484,2.56321717921578,35.41724439226519,1,2.56321717921578,-21.61362898197558,21.61362898197558
raw_CU_diffT/TC23LFP09/TC23LFP09_35deg.parquet,TC23LFP09_35deg.parquet,TC23LFP09,LFP,lithium-ion,35.0,,35.0,discharge,100,0.0020758370224348,1.7884506236845172,0.9968759166019884,2.54338128468208,35.370837596685085,1,2.54338128468208,-14.153975391739777,14.153975391739777
raw_CU_diffT/TC23LFP09/TC23LFP09_35deg.parquet,TC23LFP09_35deg.parquet,TC23LFP09,LFP,lithium-ion,35.0,,35.0,discharge,101,0.0016575328697907,1.790108156554308,0.9977998194355296,2.53250968863957,35.338153176795586,1,2.53250968863957,-11.156610712740303,11.156610712740303
raw_CU_diffT/TC23LFP09/TC23LFP09_35deg.parquet,TC23LFP09_35deg.parquet,TC23LFP09,LFP,lithium-ion,35.0,,35.0,discharge,102,0.0014495336810924,1.7915576902354005,0.9986077842727178,2.52392684965864,35.33691651933702,1,2.52392684965864,-10.806829747627262,10.806829747627262
raw_CU_diffT/TC23LFP09/TC23LFP09_35deg.parquet,TC23LFP09_35deg.parquet,TC23LFP09,LFP,lithium-ion,35.0,,35.0,discharge,103,0.00130970514584,1.7928673953812404,0.9993378091895072,2.51591619994311,35.324659088397794,1,2.51591619994311,-12.770788957462173,12.770788957462173
raw_CU_diffT/TC23LFP09/TC23LFP09_35deg.parquet,TC23LFP09_35deg.parquet,TC23LFP09,LFP,lithium-ion,35.0,,35.0,discharge,104,0.0011880070009722,1.7940554023822126,1.0,2.50637971218652,35.324421657458565,1,2.50637971218652,-14.401419659528507,14.401419659528507
raw_CU_diffT/TC23LFP09/TC23LFP09_35deg.parquet,TC23LFP09_35deg.parquet,TC23LFP09,LFP,lithium-ion,35.0,,35.0,discharge,0,0.0180049559441116,0.0180049559441116,0.0100358973977079,3.33872436358154,35.30525679558011,5,3.329060722654867,-0.11085750563193313,0.11085750563193313
raw_CU_diffT/TC23LFP09/TC23LFP09_35deg.parquet,TC23LFP09_35deg.parquet,TC23LFP09,LFP,lithium-ion,35.0,,35.0,discharge,1,0.0180055334659262,0.0360104894100378,0.020072116703989,3.32422890219153,35.322195635359115,5,3.327948132416598,-0.08488524718072199,0.08488524718072199
raw_CU_diffT/TC23LFP09/TC23LFP09_35deg.parquet,TC23LFP09_35deg.parquet,TC23LFP09,LFP,lithium-ion,35.0,,35.0,discharge,2,0.0180054553677892,0.054015944777827,0.0301082924786506,3.32422890219153,35.32879218232044,5,3.327356870175688,-0.16628789487964468,0.16628789487964468
raw_CU_diffT/TC23LFP09/TC23LFP09_35deg.parquet,TC23LFP09_35deg.parquet,TC23LFP09,LFP,lithium-ion,35.0,,35.0,discharge,3,0.0180053688772184,0.0720213136550454,0.0401444200437806,3.32461036170179,35.33625320441989,5,3.32461036170179,-0.12922747723052908,0.12922747723052908
raw_CU_diffT/TC23LFP09/TC23LFP09_35deg.parquet,TC23LFP09_35deg.parquet,TC23LFP09,LFP,lithium-ion,35.0,,35.0,discharge,4,0.0180049443305322,0.0900262579855775,0.0501803109681213,3.32499182121205,35.33455342541436,5,3.3247629455058942,0.015203815086380246,0.015203815086380246
raw_CU_diffT/TC23LFP09/TC23LFP09_35deg.parquet,TC23LFP09_35deg.parquet,TC23LFP09,LFP,lithium-ion,35.0,,35.0,discharge,5,0.0180049382567282,0.1080311962423057,0.0602161985069457,3.32499182121205,35.3357708839779,5,3.3249155293099983,0.011402829904426426,0.011402829904426426
raw_CU_diffT/TC23LFP09/TC23LFP09_35deg.parquet,TC23LFP09_35deg.parquet,TC23LFP09,LFP,lithium-ion,35.0,,35.0,discharge,6,0.0180052540704568,0.1260364503127626,0.0702522620792015,3.32499182121205,35.33321737569061,5,3.32499182121205,0.001900542462209387,0.001900542462209387
raw_CU_diffT/TC23LFP09/TC23LFP09_35deg.parquet,TC23LFP09_35deg.parquet,TC23LFP09,LFP,lithium-ion,35.0,,35.0,discharge,7,0.0180056277050613,0.1440420780178239,0.080288533914036,3.32499182121205,35.34011535911602,5,3.324953675261024,-0.0038008182449971173,0.0038008182449971173
raw_CU_diffT/TC23LFP09/TC23LFP09_35deg.parquet,TC23LFP09_35deg.parquet,TC23LFP09,LFP,lithium-ion,35.0,,35.0,discharge,8,0.0180055388946399,0.1620476169124638,0.0903247562462625,3.32499182121205,35.33445303867404,5,3.3249155293099983,-0.005701219018732218,0.005701219018732218
raw_CU_diffT/TC23LFP09/TC23LFP09_35deg.parquet,TC23LFP09_35deg.parquet,TC23LFP09,LFP,lithium-ion,35.0,,35.0,discharge,9,0.0180056238211671,0.1800532407336309,0.1003610259162284,3.32480109145692,35.34240491712706,5,3.3248392374079465,-0.007601663191479702,0.007601663191479702
raw_CU_diffT/TC23LFP09/TC23LFP09_35deg.parquet,TC23LFP09_35deg.parquet,TC23LFP09,LFP,lithium-ion,35.0,,35.0,discharge,10,0.0180054162884667,0.1980586570220976,0.1103971799082169,3.32480109145692,35.34722146408839,5,3.3247629455058942,-0.009502396020138804,0.009502396020138804
raw_CU_diffT/TC23LFP09/TC23LFP09_35deg.parquet,TC23LFP09_35deg.parquet,TC23LFP09,LFP,lithium-ion,35.0,,35.0,discharge,11,0.0180047063676483,0.2160633633897459,0.1204329381929058,3.32461036170179,35.34427756906077,5,3.324648507652816,-0.011402722456125503,0.011402722456125503
raw_CU_diffT/TC23LFP09/TC23LFP09_35deg.parquet,TC23LFP09_35deg.parquet,TC23LFP09,LFP,lithium-ion,35.0,,35.0,discharge,12,0.0180056147822547,0.2340689781720006,0.1304692028246147,3.32461036170179,35.34006011049724,5,3.324534069799738,-0.011402414299141128,0.011402414299141128
raw_CU_diffT/TC23LFP09/TC23LFP09_35deg.parquet,TC23LFP09_35deg.parquet,TC23LFP09,LFP,lithium-ion,35.0,,35.0,discharge,13,0.018005679522092,0.2520746576940926,0.1405055035420749,3.32441963194666,35.33587977900552,5,3.32441963194666,-0.011402394926676607,0.011402394926676607
raw_CU_diffT/TC23LFP09/TC23LFP09_35deg.parquet,TC23LFP09_35deg.parquet,TC23LFP09,LFP,lithium-ion,35.0,,35.0,discharge,14,0.0180056759647758,0.2700803336588684,0.1505418022766999,3.32422890219153,35.347684530386736,5,3.32430519409358,-0.01330298181278522,0.01330298181278522
raw_CU_diffT/TC23LFP09/TC23LFP09_35deg.parquet,TC23LFP09_35deg.parquet,TC23LFP09,LFP,lithium-ion,35.0,,35.0,discharge,15,0.0180052834775554,0.2880856171364238,0.1605778822403662,3.32422890219153,35.33785243093922,5,3.324152610289474,-0.015203296346925299,0.015203296346925299
raw_CU_diffT/TC23LFP09/TC23LFP09_35deg.parquet,TC23LFP09_35deg.parquet,TC23LFP09,LFP,lithium-ion,35.0,,35.0,discharge,16,0.0180058277909187,0.3060914449273425,0.1706142656023348,3.32403817243639,35.34085093922652,5,3.3240000264853675,-0.015203246320567132,0.015203246320567132
raw_CU_diffT/TC23LFP09/TC23LFP09_35deg.parquet,TC23LFP09_35deg.parquet,TC23LFP09,LFP,lithium-ion,35.0,,35.0,discharge,17,0.0180054019658332,0.3240968468931757,0.1806504116109391,3.32384744268126,35.348029889502754,5,3.3238474426812616,-0.017103863305862888,0.017103863305862888
raw_CU_diffT/TC23LFP09/TC23LFP09_35deg.parquet,TC23LFP09_35deg.parquet,TC23LFP09,LFP,lithium-ion,35.0,,35.0,discharge,18,0.0180053865473643,0.34210223344054,0.1906865490253445,3.32365671292613,35.35170903314917,5,3.3236567129261294,-0.019004049962802583,0.019004049962802583
raw_CU_diffT/TC23LFP09/TC23LFP09_35deg.parquet,TC23LFP09_35deg.parquet,TC23LFP09,LFP,lithium-ion,35.0,,35.0,discharge,19,0.0180058582532567,0.3601080916937967,0.2007229493669102,3.323465983171,35.343168618784524,5,3.3234659831709976,-0.02090433344122289,0.02090433344122289
raw_CU_diffT/TC23LFP09/TC23LFP09_35deg.parquet,TC23LFP09_35deg.parquet,TC23LFP09,LFP,lithium-ion,35.0,,35.0,discharge,20,0.0180056362388553,0.378113727932652,0.2107592259584507,3.32327525341587,35.34683096685083,5,3.32323710746484,-0.024705020409982126,0.024705020409982126
raw_CU_diffT/TC23LFP09/TC23LFP09_35deg.parquet,TC23LFP09_35deg.parquet,TC23LFP09,LFP,lithium-ion,35.0,,35.0,discharge,21,0.0180059211736052,0.3961196491062572,0.2207956613715914,3.32308452366073,35.3473476519337,5,3.3229700858076554,-0.028506100695722125,0.028506100695722125
raw_CU_diffT/TC23LFP09/TC23LFP09_35deg.parquet,TC23LFP09_35deg.parquet,TC23LFP09,LFP,lithium-ion,35.0,,35.0,discharge,22,0.0180053652264843,0.4141250143327415,0.2308317869018153,3.32270306415047,35.33736212707183,5,3.322664918199444,-0.03420721161208462,0.03420721161208462
raw_CU_diffT/TC23LFP09/TC23LFP09_35deg.parquet,TC23LFP09_35deg.parquet,TC23LFP09,LFP,lithium-ion,35.0,,35.0,discharge,23,0.0180058535171518,0.4321308678498933,0.2408681846034933,3.32232160464021,35.350120386740336,5,3.32228345868918,-0.0418085951195053,0.0418085951195053
raw_CU_diffT/TC23LFP09/TC23LFP09_35deg.parquet,TC23LFP09_35deg.parquet,TC23LFP09,LFP,lithium-ion,35.0,,35.0,discharge,24,0.0180056918194852,0.4501365596693785,0.2509044921754761,3.32194014512994,35.354853701657454,5,3.321825707276864,-0.05131123503292656,0.05131123503292656
raw_CU_diffT/TC23LFP09/TC23LFP09_35deg.parquet,TC23LFP09_35deg.parquet,TC23LFP09,LFP,lithium-ion,35.0,,35.0,discharge,25,0.0180054058764993,0.4681419655458778,0.2609406403638715,3.32136795586455,35.34686665745856,5,3.3212535180114684,-0.06461446415602268,0.06461446415602268
raw_CU_diffT/TC23LFP09/TC23LFP09_35deg.parquet,TC23LFP09_35deg.parquet,TC23LFP09,LFP,lithium-ion,35.0,,35.0,discharge,26,0.0180054431910986,0.4861474087369763,0.2709768093512898,3.32079576659915,35.34216820441989,5,3.320528744941966,-0.083619167936547,0.083619167936547
raw_CU_diffT/TC23LFP09/TC23LFP09_35deg.parquet,TC23LFP09_35deg.parquet,TC23LFP09,LFP,lithium-ion,35.0,,35.0,discharge,27,0.018005268635124,0.5041526773721003,0.2810128810418384,3.31984211782349,35.35533591160221,5,3.319575096166308,-0.1102262091564512,0.1102262091564512
raw_CU_diffT/TC23LFP09/TC23LFP09_35deg.parquet,TC23LFP09_35deg.parquet,TC23LFP09,LFP,lithium-ion,35.0,,35.0,discharge,28,0.0180051268421421,0.5221578042142424,0.2910488736974912,3.3186977392927,35.3512370718232,5,3.318316279782438,-0.1463359780821918,0.1463359780821918
raw_CU_diffT/TC23LFP09/TC23LFP09_35deg.parquet,TC23LFP09_35deg.parquet,TC23LFP09,LFP,lithium-ion,35.0,,35.0,discharge,29,0.0180049802496034,0.5401627844638458,0.3010847846429925,3.31717190125165,35.35388174033149,5,3.3166378579372795,-0.1919419065427519,0.1919419065427519
raw_CU_diffT/TC23LFP09/TC23LFP09_35deg.parquet,TC23LFP09_35deg.parquet,TC23LFP09,LFP,lithium-ion,35.0,,35.0,discharge,30,0.0180058521536307,0.5581686366174765,0.3111211815846488,3.3150738739452,35.35014679558011,5,3.314463538728778,-0.24134776479371567,0.24134776479371567
raw_CU_diffT/TC23LFP09/TC23LFP09_35deg.parquet,TC23LFP09_35deg.parquet,TC23LFP09,LFP,lithium-ion,35.0,,35.0,discharge,31,0.0180059252312298,0.5761745618487063,0.3211576192594947,3.31240365737336,35.3519732320442,5,3.311793322156934,-0.2888610685754429,0.2888610685754429
raw_CU_diffT/TC23LFP09/TC23LFP09_35deg.parquet,TC23LFP09_35deg.parquet,TC23LFP09,LFP,lithium-ion,35.0,,35.0,discharge,32,0.0180054550084277,0.594180016857134,0.3311937948338496,3.30897052178098,35.34277787292818,5,3.308665354172774,-0.3287776831672886,0.3287776831672886
raw_CU_diffT/TC23LFP09/TC23LFP09_35deg.parquet,TC23LFP09_35deg.parquet,TC23LFP09,LFP,lithium-ion,35.0,,35.0,discharge,33,0.0180050023907243,0.6121850192478583,0.3412297181207317,3.30534665643348,35.34962944751381,5,3.3051940726293756,-0.349681006569881,0.349681006569881
raw_CU_diffT/TC23LFP09/TC23LFP09_35deg.parquet,TC23LFP09_35deg.parquet,TC23LFP09,LFP,lithium-ion,35.0,,35.0,discharge,34,0.0180055621680843,0.6301905814159425,0.3512659534254919,3.30153206133085,35.34283972375691,5,3.3016464991839243,-0.3439750440181797,0.3439750440181797
raw_CU_diffT/TC23LFP09/TC23LFP09_35deg.parquet,TC23LFP09_35deg.parquet,TC23LFP09,LFP,lithium-ion,35.0,,35.0,discharge,35,0.0180054968826359,0.6481960782985784,0.3613021523403791,3.29771746622821,35.335489254143646,5,3.298289655493606,-0.31356903232548916,0.31356903232548916
raw_CU_diffT/TC23LFP09/TC23LFP09_35deg.parquet,TC23LFP09_35deg.parquet,TC23LFP09,LFP,lithium-ion,35.0,,35.0,discharge,36,0.0180054939476469,0.6662015722462253,0.3713383496193141,3.2946657901461,35.34319541436464,5,3.2953524172645756,-0.2679629216787305,0.2679629216787305
raw_CU_diffT/TC23LFP09/TC23LFP09_35deg.parquet,TC23LFP09_35deg.parquet,TC23LFP09,LFP,lithium-ion,35.0,,35.0,discharge,37,0.0180048504334139,0.6842064226796393,0.3813741882057403,3.29218630332939,35.329846353591165,5,3.2929110763988882,-0.21475317696248908,0.21475317696248908
raw_CU_diffT/TC23LFP09/TC23LFP09_35deg.parquet,TC23LFP09_35deg.parquet,TC23LFP09,LFP,lithium-ion,35.0,,35.0,discharge,38,0.0180052601913443,0.7022116828709836,0.3914102551897567,3.29066046528833,35.318742900552486,5,3.291041924798596,-0.15963621568980102,0.15963621568980102
raw_CU_diffT/TC23LFP09/TC23LFP09_35deg.parquet,TC23LFP09_35deg.parquet,TC23LFP09,LFP,lithium-ion,35.0,,35.0,discharge,39,0.0180056037372195,0.7202172866082031,0.4014465136650028,3.28932535700241,35.328102154696126,5,3.289706816512674,-0.11212455380655229,0.11212455380655229
raw_CU_diffT/TC23LFP09/TC23LFP09_35deg.parquet,TC23LFP09_35deg.parquet,TC23LFP09,LFP,lithium-ion,35.0,,35.0,discharge,40,0.0180053257311286,0.7382226123393316,0.4114826171806581,3.28837170822675,35.31926091160221,5,3.288791313688042,-0.07981763658074215,0.07981763658074215
raw_CU_diffT/TC23LFP09/TC23LFP09_35deg.parquet,TC23LFP09_35deg.parquet,TC23LFP09,LFP,lithium-ion,35.0,,35.0,discharge,41,0.0180057605315577,0.7562283728708893,0.4215189630525018,3.28799024871649,35.30968262430939,5,3.288104686569568,-0.05891178729609692,0.05891178729609692
raw_CU_diffT/TC23LFP09/TC23LFP09_35deg.parquet,TC23LFP09_35deg.parquet,TC23LFP09,LFP,lithium-ion,35.0,,35.0,discharge,42,0.018006045342346,0.7742344182132352,0.4315554676768501,3.28760878920623,35.306829198895024,5,3.287608789206226,-0.04370912945628902,0.04370912945628902
raw_CU_diffT/TC23LFP09/TC23LFP09_35deg.parquet,TC23LFP09_35deg.parquet,TC23LFP09,LFP,lithium-ion,35.0,,35.0,discharge,43,0.0180051076818888,0.792239525895124,0.4415914496526469,3.28722732969596,35.304712679558016,5,3.287227329695964,-0.03420802648327026,0.03420802648327026
raw_CU_diffT/TC23LFP09/TC23LFP09_35deg.parquet,TC23LFP09_35deg.parquet,TC23LFP09,LFP,lithium-ion,35.0,,35.0,discharge,44,0.018005434322534,0.810244960217658,0.4516276136967593,3.2868458701857,35.31205516574585,5,3.286922162087754,-0.030406814554936545,0.030406814554936545
raw_CU_diffT/TC23LFP09/TC23LFP09_35deg.parquet,TC23LFP09_35deg.parquet,TC23LFP09,LFP,lithium-ion,35.0,,35.0,discharge,45,0.0180054141768815,0.8282503743945395,0.4616637665117578,3.28646441067544,35.30380292817679,5,3.286616994479542,-0.028506115245477304,0.028506115245477304
raw_CU_diffT/TC23LFP09/TC23LFP09_35deg.parquet,TC23LFP09_35deg.parquet,TC23LFP09,LFP,lithium-ion,35.0,,35.0,discharge,46,0.0180058359450989,0.8462562103396384,0.4717001544188369,3.28646441067544,35.311981215469615,5,3.286349972822358,-0.024705202504833323,0.024705202504833323
