Repository: DNV007/delivered-energy-decomposition

# Three-term energy accounting for a cold commercial sodium-ion 18650 cell

This repository holds the analysis code and the derived data behind a reanalysis
of a public commercial-cell archive. No new measurements were made. The
manuscript reporting the work is not distributed here; what is here is
everything needed to regenerate its numbers from the raw archive and to check
them.

**Source data.** Droese, D., Schlösser, A., Otto, M. *Dataset: Evaluation of
Commercial Sodium-Ion Batteries by State-of-the-Art Lithium-Ion Battery
Configurations.* Technische Universität Berlin, DepositOnce, 2025.
DOI [10.14279/depositonce-25036](https://doi.org/10.14279/depositonce-25036),
CC BY 4.0.

File: data_processed/ocv/ocv_temperature_points.csv (part 16 of 22)
member_path,file_name,cell_id,cell_family,chemistry_type,temperature_deg_c,voltage_v,ambient_temperature_from_file_deg_c,direction,segment_index,segment_capacity_ah,cumulative_capacity_ah,soc_fraction_by_capacity,ocv_voltage_v,ocv_temperature_mean_deg_c
raw_CU_diffT/TC23NMC09/TC23NMC09_35deg.parquet,TC23NMC09_35deg.parquet,TC23NMC09,NMC,lithium-ion,35.0,,35.0,discharge,98,0.0164259591611723,1.6262174179806808,0.9939594316584422,2.80702111177446,35.78512944751381
raw_CU_diffT/TC23NMC09/TC23NMC09_35deg.parquet,TC23NMC09_35deg.parquet,TC23NMC09,NMC,lithium-ion,35.0,,35.0,discharge,99,0.0030487398164555,1.6292661577971363,0.9958228502036706,2.7582000366597,35.70175792817679
raw_CU_diffT/TC23NMC09/TC23NMC09_35deg.parquet,TC23NMC09_35deg.parquet,TC23NMC09,NMC,lithium-ion,35.0,,35.0,discharge,100,0.0019956590936312,1.6312618168907675,0.9970426158737203,2.73398020642698,35.63601378453039
raw_CU_diffT/TC23NMC09/TC23NMC09_35deg.parquet,TC23NMC09_35deg.parquet,TC23NMC09,NMC,lithium-ion,35.0,,35.0,discharge,101,0.0015500269096804,1.632811843800448,0.9979900069477344,2.71796079115495,35.6043267679558
raw_CU_diffT/TC23NMC09/TC23NMC09_35deg.parquet,TC23NMC09_35deg.parquet,TC23NMC09,NMC,lithium-ion,35.0,,35.0,discharge,102,0.0012822625796043,1.6340941063800523,0.99877373793645,2.70518340040225,35.59603958563537
raw_CU_diffT/TC23NMC09/TC23NMC09_35deg.parquet,TC23NMC09_35deg.parquet,TC23NMC09,NMC,lithium-ion,35.0,,35.0,discharge,103,0.001084626406386,1.6351787327864382,0.9994366718311021,2.69374096092223,35.572822099447514
raw_CU_diffT/TC23NMC09/TC23NMC09_35deg.parquet,TC23NMC09_35deg.parquet,TC23NMC09,NMC,lithium-ion,35.0,,35.0,discharge,104,0.0009216614392118,1.63610039422565,0.9999999999999998,2.68401488736421,35.56788850828729
raw_CU_diffT/TC23NMC09/TC23NMC09_35deg.parquet,TC23NMC09_35deg.parquet,TC23NMC09,NMC,lithium-ion,35.0,,35.0,charge,0,0.0164260586162725,0.0164260586162725,0.010301394481233128,3.09708695259306,35.506987182320444
raw_CU_diffT/TC23NMC09/TC23NMC09_35deg.parquet,TC23NMC09_35deg.parquet,TC23NMC09,NMC,lithium-ion,35.0,,35.0,charge,1,0.0164266178926817,0.032852676508954196,0.020603139705578147,3.21799539643198,35.478445801104975
raw_CU_diffT/TC23NMC09/TC23NMC09_35deg.parquet,TC23NMC09_35deg.parquet,TC23NMC09,NMC,lithium-ion,35.0,,35.0,charge,2,0.0164264541551892,0.0492791306641434,0.03090478224402992,3.30019025336348,35.47263848066298
raw_CU_diffT/TC23NMC09/TC23NMC09_35deg.parquet,TC23NMC09_35deg.parquet,TC23NMC09,NMC,lithium-ion,35.0,,35.0,charge,3,0.0164263121342881,0.06570544279843149,0.0412063357158735,3.36293296317895,35.46723279005525
raw_CU_diffT/TC23NMC09/TC23NMC09_35deg.parquet,TC23NMC09_35deg.parquet,TC23NMC09,NMC,lithium-ion,35.0,,35.0,charge,4,0.016426415099499,0.08213185789793048,0.05150795376104414,3.41366111154038,35.47501055248619
raw_CU_diffT/TC23NMC09/TC23NMC09_35deg.parquet,TC23NMC09_35deg.parquet,TC23NMC09,NMC,lithium-ion,35.0,,35.0,charge,5,0.0164264267436728,0.09855828464160328,0.06180957910871081,3.45561672296714,35.46626013812155
raw_CU_diffT/TC23NMC09/TC23NMC09_35deg.parquet,TC23NMC09_35deg.parquet,TC23NMC09,NMC,lithium-ion,35.0,,35.0,charge,6,0.0164264536522483,0.11498473829385158,0.07211122133174958,3.48879979745921,35.483579585635354
raw_CU_diffT/TC23NMC09/TC23NMC09_35deg.parquet,TC23NMC09_35deg.parquet,TC23NMC09,NMC,lithium-ion,35.0,,35.0,charge,7,0.0164260273872389,0.13141076568109047,0.08241259622809007,3.50653557865324,35.50601436464088
raw_CU_diffT/TC23NMC09/TC23NMC09_35deg.parquet,TC23NMC09_35deg.parquet,TC23NMC09,NMC,lithium-ion,35.0,,35.0,charge,8,0.0164261048569715,0.14783687053806197,0.09271401970859151,3.51378245699059,35.551895
raw_CU_diffT/TC23NMC09/TC23NMC09_35deg.parquet,TC23NMC09_35deg.parquet,TC23NMC09,NMC,lithium-ion,35.0,,35.0,charge,9,0.016425892191152,0.16426276272921397,0.10301530981841957,3.51969438405527,35.56677066298342
raw_CU_diffT/TC23NMC09/TC23NMC09_35deg.parquet,TC23NMC09_35deg.parquet,TC23NMC09,NMC,lithium-ion,35.0,,35.0,charge,10,0.0164258408643028,0.18068860359351677,0.11331656773926463,3.52541560379528,35.570251160221
raw_CU_diffT/TC23NMC09/TC23NMC09_35deg.parquet,TC23NMC09_35deg.parquet,TC23NMC09,NMC,lithium-ion,35.0,,35.0,charge,11,0.0164263571253744,0.19711496071889117,0.12361814942669778,3.53151823818463,35.560754171270716
raw_CU_diffT/TC23NMC09/TC23NMC09_35deg.parquet,TC23NMC09_35deg.parquet,TC23NMC09,NMC,lithium-ion,35.0,,35.0,charge,12,0.0164264079294887,0.21354136864837986,0.13391976297528732,3.53800228722331,35.57107770718232
raw_CU_diffT/TC23NMC09/TC23NMC09_35deg.parquet,TC23NMC09_35deg.parquet,TC23NMC09,NMC,lithium-ion,35.0,,35.0,charge,13,0.0164261108425733,0.22996747949095317,0.1442211902095831,3.54563058020999,35.56297162983426
raw_CU_diffT/TC23NMC09/TC23NMC09_35deg.parquet,TC23NMC09_35deg.parquet,TC23NMC09,NMC,lithium-ion,35.0,,35.0,charge,14,0.0164264298585401,0.24639390934949326,0.15452281751069932,3.55440311714468,35.56906174033149
raw_CU_diffT/TC23NMC09/TC23NMC09_35deg.parquet,TC23NMC09_35deg.parquet,TC23NMC09,NMC,lithium-ion,35.0,,35.0,charge,15,0.016427024187703,0.26282093353719627,0.16482481753781766,3.56451060535203,35.55876417127072
raw_CU_diffT/TC23NMC09/TC23NMC09_35deg.parquet,TC23NMC09_35deg.parquet,TC23NMC09,NMC,lithium-ion,35.0,,35.0,charge,16,0.016426040929457,0.27924697446665325,0.1751262009269886,3.57538092285805,35.5548126519337
raw_CU_diffT/TC23NMC09/TC23NMC09_35deg.parquet,TC23NMC09_35deg.parquet,TC23NMC09,NMC,lithium-ion,35.0,,35.0,charge,17,0.0164265700437241,0.29567354451037736,0.1854279161434663,3.58644194768874,35.54870558011049
raw_CU_diffT/TC23NMC09/TC23NMC09_35deg.parquet,TC23NMC09_35deg.parquet,TC23NMC09,NMC,lithium-ion,35.0,,35.0,charge,18,0.0164262430587532,0.31209978756913054,0.1957294262954636,3.59750297251943,35.55527535911602
raw_CU_diffT/TC23NMC09/TC23NMC09_35deg.parquet,TC23NMC09_35deg.parquet,TC23NMC09,NMC,lithium-ion,35.0,,35.0,charge,19,0.0164261548462374,0.3285259424153679,0.20603088112609963,3.60856399735012,35.55144933701658
raw_CU_diffT/TC23NMC09/TC23NMC09_35deg.parquet,TC23NMC09_35deg.parquet,TC23NMC09,NMC,lithium-ion,35.0,,35.0,charge,20,0.0164261979434659,0.3449521403588338,0.21633236298461628,3.61962502218081,35.55733806629834
raw_CU_diffT/TC23NMC09/TC23NMC09_35deg.parquet,TC23NMC09_35deg.parquet,TC23NMC09,NMC,lithium-ion,35.0,,35.0,charge,21,0.0164261473534357,0.36137828771226954,0.2266338131162367,3.6301139250375,35.54906834254144
raw_CU_diffT/TC23NMC09/TC23NMC09_35deg.parquet,TC23NMC09_35deg.parquet,TC23NMC09,NMC,lithium-ion,35.0,,35.0,charge,22,0.0164265764201043,0.37780486413237385,0.23693553233158043,3.64060282789419,35.54370718232044
raw_CU_diffT/TC23NMC09/TC23NMC09_35deg.parquet,TC23NMC09_35deg.parquet,TC23NMC09,NMC,lithium-ion,35.0,,35.0,charge,23,0.0164263669668642,0.3942312310992381,0.24723712019097918,3.65166385272488,35.55819251381215
raw_CU_diffT/TC23NMC09/TC23NMC09_35deg.parquet,TC23NMC09_35deg.parquet,TC23NMC09,NMC,lithium-ion,35.0,,35.0,charge,24,0.0164261350136391,0.4106573661128772,0.25753856258385255,3.66386912150357,35.553240276243095
raw_CU_diffT/TC23NMC09/TC23NMC09_35deg.parquet,TC23NMC09_35deg.parquet,TC23NMC09,NMC,lithium-ion,35.0,,35.0,charge,25,0.016426279334504,0.4270836454473812,0.26784009548572724,3.67607439028226,35.55865461325967
raw_CU_diffT/TC23NMC09/TC23NMC09_35deg.parquet,TC23NMC09_35deg.parquet,TC23NMC09,NMC,lithium-ion,35.0,,35.0,charge,26,0.0164263829174224,0.4435100283648036,0.2781416933483164,3.68751682976228,35.55089538674033
raw_CU_diffT/TC23NMC09/TC23NMC09_35deg.parquet,TC23NMC09_35deg.parquet,TC23NMC09,NMC,lithium-ion,35.0,,35.0,charge,27,0.0164262199457236,0.45993624831052715,0.2884431890052701,3.69895926924231,35.554521519337015
raw_CU_diffT/TC23NMC09/TC23NMC09_35deg.parquet,TC23NMC09_35deg.parquet,TC23NMC09,NMC,lithium-ion,35.0,,35.0,charge,28,0.0164261301603484,0.47636237847087554,0.2987446283544637,3.71040170872233,35.55113243093923
raw_CU_diffT/TC23NMC09/TC23NMC09_35deg.parquet,TC23NMC09_35deg.parquet,TC23NMC09,NMC,lithium-ion,35.0,,35.0,charge,29,0.0164264808653498,0.49278885933622535,0.30904628764385417,3.72279768482569,35.54193582872928
raw_CU_diffT/TC23NMC09/TC23NMC09_35deg.parquet,TC23NMC09_35deg.parquet,TC23NMC09,NMC,lithium-ion,35.0,,35.0,charge,30,0.0164264560398731,0.5092153153760984,0.3193479313642616,3.73557507557838,35.556092983425415
raw_CU_diffT/TC23NMC09/TC23NMC09_35deg.parquet,TC23NMC09_35deg.parquet,TC23NMC09,NMC,lithium-ion,35.0,,35.0,charge,31,0.0164265464347913,0.5256418618108898,0.3296496317746963,3.74816175900641,35.56614328729282
raw_CU_diffT/TC23NMC09/TC23NMC09_35deg.parquet,TC23NMC09_35deg.parquet,TC23NMC09,NMC,lithium-ion,35.0,,35.0,charge,32,0.0164262403781627,0.5420681021890524,0.33995114024559525,3.7603670277851,35.56668839779005
raw_CU_diffT/TC23NMC09/TC23NMC09_35deg.parquet,TC23NMC09_35deg.parquet,TC23NMC09,NMC,lithium-ion,35.0,,35.0,charge,33,0.0164262939500344,0.5584943961390868,0.35025268231341455,3.77161875994046,35.582954309392264
raw_CU_diffT/TC23NMC09/TC23NMC09_35deg.parquet,TC23NMC09_35deg.parquet,TC23NMC09,NMC,lithium-ion,35.0,,35.0,charge,34,0.0164265111772382,0.5749209073163251,0.3605543606125217,3.78191695547248,35.581318176795584
raw_CU_diffT/TC23NMC09/TC23NMC09_35deg.parquet,TC23NMC09_35deg.parquet,TC23NMC09,NMC,lithium-ion,35.0,,35.0,charge,35,0.016426181845231,0.5913470891615561,0.3708558323752344,3.79145232170583,35.59936552486188
raw_CU_diffT/TC23NMC09/TC23NMC09_35deg.parquet,TC23NMC09_35deg.parquet,TC23NMC09,NMC,lithium-ion,35.0,,35.0,charge,36,0.0164262370309766,0.6077733261925327,0.381157338746988,3.80022485864052,35.588597596685084
raw_CU_diffT/TC23NMC09/TC23NMC09_35deg.parquet,TC23NMC09_35deg.parquet,TC23NMC09,NMC,lithium-ion,35.0,,35.0,charge,37,0.0164267528470518,0.6242000790395844,0.39145916860625585,3.8084252736012,35.59592160220995
raw_CU_diffT/TC23NMC09/TC23NMC09_35deg.parquet,TC23NMC09_35deg.parquet,TC23NMC09,NMC,lithium-ion,35.0,,35.0,charge,38,0.016426364509794,0.6406264435493784,0.4017607549247341,3.81586285926321,35.596312016574586
raw_CU_diffT/TC23NMC09/TC23NMC09_35deg.parquet,TC23NMC09_35deg.parquet,TC23NMC09,NMC,lithium-ion,35.0,,35.0,charge,39,0.0164265152513381,0.6570529588007165,0.41206243577886137,3.8229190302759,35.599611132596685
raw_CU_diffT/TC23NMC09/TC23NMC09_35deg.parquet,TC23NMC09_35deg.parquet,TC23NMC09,NMC,lithium-ion,35.0,,35.0,charge,40,0.0164265435537953,0.6734795023545117,0.42236413438251585,3.82940307931458,35.60294549723757
raw_CU_diffT/TC23NMC09/TC23NMC09_35deg.parquet,TC23NMC09_35deg.parquet,TC23NMC09,NMC,lithium-ion,35.0,,35.0,charge,41,0.0164266046764743,0.689906107030986,0.43266587131848394,3.83550571370392,35.59809331491713
raw_CU_diffT/TC23NMC09/TC23NMC09_35deg.parquet,TC23NMC09_35deg.parquet,TC23NMC09,NMC,lithium-ion,35.0,,35.0,charge,42,0.0164264340639073,0.7063325410948933,0.4429675012569429,3.84122693344393,35.605363038674035
raw_CU_diffT/TC23NMC09/TC23NMC09_35deg.parquet,TC23NMC09_35deg.parquet,TC23NMC09,NMC,lithium-ion,35.0,,35.0,charge,43,0.0164264954635139,0.7227590365584072,0.453269169701387,3.84656673853461,35.604954613259665
raw_CU_diffT/TC23NMC09/TC23NMC09_35deg.parquet,TC23NMC09_35deg.parquet,TC23NMC09,NMC,lithium-ion,35.0,,35.0,charge,44,0.0164255718965624,0.7391846084549696,0.46357025894252246,3.85190654362529,35.60356444751381
raw_CU_diffT/TC23NMC09/TC23NMC09_35deg.parquet,TC23NMC09_35deg.parquet,TC23NMC09,NMC,lithium-ion,35.0,,35.0,charge,45,0.0164257812905363,0.7556103897455059,0.4738714795024349,3.8570556413913,35.60485408839779
raw_CU_diffT/TC23NMC09/TC23NMC09_35deg.parquet,TC23NMC09_35deg.parquet,TC23NMC09,NMC,lithium-ion,35.0,,35.0,charge,46,0.0164260399049354,0.7720364296504413,0.4841728622490901,3.86182332450798,35.61137016574586
raw_CU_diffT/TC23NMC09/TC23NMC09_35deg.parquet,TC23NMC09_35deg.parquet,TC23NMC09,NMC,lithium-ion,35.0,,35.0,charge,47,0.0164264745032107,0.7884629041536519,0.49447451754854566,3.86678171494932,35.61056961325967
raw_CU_diffT/TC23NMC09/TC23NMC09_35deg.parquet,TC23NMC09_35deg.parquet,TC23NMC09,NMC,lithium-ion,35.0,,35.0,charge,48,0.0164256928059668,0.8048885969596188,0.5047756826164818,3.871549398066,35.61960237569061
raw_CU_diffT/TC23NMC09/TC23NMC09_35deg.parquet,TC23NMC09_35deg.parquet,TC23NMC09,NMC,lithium-ion,35.0,,35.0,charge,49,0.0164260489183398,0.8213146458779585,0.5150770710157793,3.87631708118267,35.614677651933704
raw_CU_diffT/TC23NMC09/TC23NMC09_35deg.parquet,TC23NMC09_35deg.parquet,TC23NMC09,NMC,lithium-ion,35.0,,35.0,charge,50,0.0164265388568733,0.8377411847348318,0.5253787666738188,3.88089405697468,35.614440386740334
raw_CU_diffT/TC23NMC09/TC23NMC09_35deg.parquet,TC23NMC09_35deg.parquet,TC23NMC09,NMC,lithium-ion,35.0,,35.0,charge,51,0.0164268309249608,0.8541680156597926,0.5356806454986577,3.88547103276669,35.61959306629835
raw_CU_diffT/TC23NMC09/TC23NMC09_35deg.parquet,TC23NMC09_35deg.parquet,TC23NMC09,NMC,lithium-ion,35.0,,35.0,charge,52,0.0164265302324508,0.8705945458922434,0.5459823357479998,3.89023871588337,35.62424662983425
raw_CU_diffT/TC23NMC09/TC23NMC09_35deg.parquet,TC23NMC09_35deg.parquet,TC23NMC09,NMC,lithium-ion,35.0,,35.0,charge,53,0.0164264044791077,0.8870209503713511,0.5562839471327267,3.89481569167538,35.62740712707183
raw_CU_diffT/TC23NMC09/TC23NMC09_35deg.parquet,TC23NMC09_35deg.parquet,TC23NMC09,NMC,lithium-ion,35.0,,35.0,charge,54,0.0164263645161484,0.9034473148874995,0.5665855334551901,3.89958337479205,35.63325091160221
raw_CU_diffT/TC23NMC09/TC23NMC09_35deg.parquet,TC23NMC09_35deg.parquet,TC23NMC09,NMC,lithium-ion,35.0,,35.0,charge,55,0.0164265111103727,0.9198738259978723,0.5768872117123635,3.9045417652334,35.62839726519337
raw_CU_diffT/TC23NMC09/TC23NMC09_35deg.parquet,TC23NMC09_35deg.parquet,TC23NMC09,NMC,lithium-ion,35.0,,35.0,charge,56,0.016425822116525,0.9362996481143973,0.5871884578757772,3.90969086299941,35.63797607734807
raw_CU_diffT/TC23NMC09/TC23NMC09_35deg.parquet,TC23NMC09_35deg.parquet,TC23NMC09,NMC,lithium-ion,35.0,,35.0,charge,57,0.0164263962962529,0.9527260444106501,0.5974900641287304,3.91503066809009,35.63145950276243
raw_CU_diffT/TC23NMC09/TC23NMC09_35deg.parquet,TC23NMC09_35deg.parquet,TC23NMC09,NMC,lithium-ion,35.0,,35.0,charge,58,0.0164266402839335,0.9691526846945836,0.6077918233954652,3.92094259515477,35.63849395027624
raw_CU_diffT/TC23NMC09/TC23NMC09_35deg.parquet,TC23NMC09_35deg.parquet,TC23NMC09,NMC,lithium-ion,35.0,,35.0,charge,59,0.0164263964974252,0.9855790811920088,0.6180934297745809,3.92742664419345,35.635733287292815
raw_CU_diffT/TC23NMC09/TC23NMC09_35deg.parquet,TC23NMC09_35deg.parquet,TC23NMC09,NMC,lithium-ion,35.0,,35.0,charge,60,0.0164266489832649,1.0020057301752736,0.6283951944969912,3.93467352253079,35.63160660220995
raw_CU_diffT/TC23NMC09/TC23NMC09_35deg.parquet,TC23NMC09_35deg.parquet,TC23NMC09,NMC,lithium-ion,35.0,,35.0,charge,61,0.0164257343480614,1.018431464523335,0.6386963856175254,3.94268323016681,35.627761933701656
raw_CU_diffT/TC23NMC09/TC23NMC09_35deg.parquet,TC23NMC09_35deg.parquet,TC23NMC09,NMC,lithium-ion,35.0,,35.0,charge,62,0.0164262740727511,1.0348577385960862,0.6489979152195585,3.95164647442616,35.63276977900552
raw_CU_diffT/TC23NMC09/TC23NMC09_35deg.parquet,TC23NMC09_35deg.parquet,TC23NMC09,NMC,lithium-ion,35.0,,35.0,charge,63,0.0164261345064044,1.0512838731024905,0.659299357294326,3.96156325530885,35.61532240331491
raw_CU_diffT/TC23NMC09/TC23NMC09_35deg.parquet,TC23NMC09_35deg.parquet,TC23NMC09,NMC,lithium-ion,35.0,,35.0,charge,64,0.0164264781968047,1.0677103512992951,0.6696010149101722,3.9722428654902,35.61503997237569
raw_CU_diffT/TC23NMC09/TC23NMC09_35deg.parquet,TC23NMC09_35deg.parquet,TC23NMC09,NMC,lithium-ion,35.0,,35.0,charge,65,0.0164266091978841,1.0841369604971793,0.6799027546816852,3.98254106102223,35.60825273480663
raw_CU_diffT/TC23NMC09/TC23NMC09_35deg.parquet,TC23NMC09_35deg.parquet,TC23NMC09,NMC,lithium-ion,35.0,,35.0,charge,66,0.0164262438793902,1.1005632043765696,0.6902042653483346,3.99188571993091,35.58897895027624
raw_CU_diffT/TC23NMC09/TC23NMC09_35deg.parquet,TC23NMC09_35deg.parquet,TC23NMC09,NMC,lithium-ion,35.0,,35.0,charge,67,0.0164259709980905,1.1169891753746601,0.7005056048809354,4.0006582568656,35.5848170718232
raw_CU_diffT/TC23NMC09/TC23NMC09_35deg.parquet,TC23NMC09_35deg.parquet,TC23NMC09,NMC,lithium-ion,35.0,,35.0,charge,68,0.0164261263511192,1.1334153017257793,0.7108070418412191,4.00866796450161,35.577793425414356
raw_CU_diffT/TC23NMC09/TC23NMC09_35deg.parquet,TC23NMC09_35deg.parquet,TC23NMC09,NMC,lithium-ion,35.0,,35.0,charge,69,0.0164261939665429,1.1498414956923222,0.7211085212056589,4.0162962574883,35.56618895027624
raw_CU_diffT/TC23NMC09/TC23NMC09_35deg.parquet,TC23NMC09_35deg.parquet,TC23NMC09,NMC,lithium-ion,35.0,,35.0,charge,70,0.01642663668431,1.1662681323766322,0.7314102782149354,4.02258959920231,35.566125745856354
raw_CU_diffT/TC23NMC09/TC23NMC09_35deg.parquet,TC23NMC09_35deg.parquet,TC23NMC09,NMC,lithium-ion,35.0,,35.0,charge,71,0.0164262833421259,1.182694415718758,0.7417118136301394,4.02792940429299,35.55869193370166
raw_CU_diffT/TC23NMC09/TC23NMC09_35deg.parquet,TC23NMC09_35deg.parquet,TC23NMC09,NMC,lithium-ion,35.0,,35.0,charge,72,0.0164262564199857,1.1991206721387437,0.7520133321614644,4.03231567276033,35.54657925414364
raw_CU_diffT/TC23NMC09/TC23NMC09_35deg.parquet,TC23NMC09_35deg.parquet,TC23NMC09,NMC,lithium-ion,35.0,,35.0,charge,73,0.0164265249100077,1.2155471970487515,0.7623150190729039,4.036511233903,35.553021381215466
raw_CU_diffT/TC23NMC09/TC23NMC09_35deg.parquet,TC23NMC09_35deg.parquet,TC23NMC09,NMC,lithium-ion,35.0,,35.0,charge,74,0.0164270088562114,1.231974205904963,0.7726170094850716,4.03994396574701,35.56089113259668
raw_CU_diffT/TC23NMC09/TC23NMC09_35deg.parquet,TC23NMC09_35deg.parquet,TC23NMC09,NMC,lithium-ion,35.0,,35.0,charge,75,0.0164261302649132,1.2484003361698761,0.7829184488998416,4.04299528294168,35.55874624309392
raw_CU_diffT/TC23NMC09/TC23NMC09_35deg.parquet,TC23NMC09_35deg.parquet,TC23NMC09,NMC,lithium-ion,35.0,,35.0,charge,76,0.0164261349377738,1.26482647110765,0.7932198912451371,4.04566518548702,35.57164983425414
raw_CU_diffT/TC23NMC09/TC23NMC09_35deg.parquet,TC23NMC09_35deg.parquet,TC23NMC09,NMC,lithium-ion,35.0,,35.0,charge,77,0.0164259216423571,1.281252392750007,0.8035211998249151,4.04833508803236,35.568451160220995
raw_CU_diffT/TC23NMC09/TC23NMC09_35deg.parquet,TC23NMC09_35deg.parquet,TC23NMC09,NMC,lithium-ion,35.0,,35.0,charge,78,0.0164258922093747,1.2976782849593818,0.8138224899461713,4.0510049905777,35.580565359116015
raw_CU_diffT/TC23NMC09/TC23NMC09_35deg.parquet,TC23NMC09_35deg.parquet,TC23NMC09,NMC,lithium-ion,35.0,,35.0,charge,79,0.0164266778377048,1.3141049627970867,0.8241242727642779,4.05367489312304,35.5780294198895
raw_CU_diffT/TC23NMC09/TC23NMC09_35deg.parquet,TC23NMC09_35deg.parquet,TC23NMC09,NMC,lithium-ion,35.0,,35.0,charge,80,0.0164266891381449,1.3305316519352315,0.8344260626693122,4.05672621031771,35.595576712707185
raw_CU_diffT/TC23NMC09/TC23NMC09_35deg.parquet,TC23NMC09_35deg.parquet,TC23NMC09,NMC,lithium-ion,35.0,,35.0,charge,81,0.016426603827347,1.3469582557625785,0.8447277990727609,4.05977752751239,35.59335033149171
raw_CU_diffT/TC23NMC09/TC23NMC09_35deg.parquet,TC23NMC09_35deg.parquet,TC23NMC09,NMC,lithium-ion,35.0,,35.0,charge,82,0.0164258182232046,1.3633840739857832,0.8550290427945282,4.06321025935639,35.59356859116022
raw_CU_diffT/TC23NMC09/TC23NMC09_35deg.parquet,TC23NMC09_35deg.parquet,TC23NMC09,NMC,lithium-ion,35.0,,35.0,charge,83,0.0164263072497622,1.3798103812355453,0.8653305932031031,4.0672151131744,35.59831154696133
raw_CU_diffT/TC23NMC09/TC23NMC09_35deg.parquet,TC23NMC09_35deg.parquet,TC23NMC09,NMC,lithium-ion,35.0,,35.0,charge,84,0.0164263657239583,1.3962367469595036,0.8756321802830292,4.07141067431708,35.60776127071823
raw_CU_diffT/TC23NMC09/TC23NMC09_35deg.parquet,TC23NMC09_35deg.parquet,TC23NMC09,NMC,lithium-ion,35.0,,35.0,charge,85,0.0164263504384246,1.4126630973979282,0.8859337577768266,4.07636906475842,35.60516348066299
raw_CU_diffT/TC23NMC09/TC23NMC09_35deg.parquet,TC23NMC09_35deg.parquet,TC23NMC09,NMC,lithium-ion,35.0,,35.0,charge,86,0.0164265974333883,1.4290896948313165,0.8962354901703851,4.08189957717376,35.61024254143646
raw_CU_diffT/TC23NMC09/TC23NMC09_35deg.parquet,TC23NMC09_35deg.parquet,TC23NMC09,NMC,lithium-ion,35.0,,35.0,charge,87,0.0164265431308665,1.445516237962183,0.9065371885088052,4.08800221156311,35.606226491712704
raw_CU_diffT/TC23NMC09/TC23NMC09_35deg.parquet,TC23NMC09_35deg.parquet,TC23NMC09,NMC,lithium-ion,35.0,,35.0,charge,88,0.0164266358751683,1.4619428738373514,0.9168389450106388,4.09524908990046,35.603018784530384
raw_CU_diffT/TC23NMC09/TC23NMC09_35deg.parquet,TC23NMC09_35deg.parquet,TC23NMC09,NMC,lithium-ion,35.0,,35.0,charge,89,0.0164267003630122,1.4783695742003637,0.9271407419552065,4.10287738288714,35.60453552486188
raw_CU_diffT/TC23NMC09/TC23NMC09_35deg.parquet,TC23NMC09_35deg.parquet,TC23NMC09,NMC,lithium-ion,35.0,,35.0,charge,90,0.0164270545925581,1.4947966287929217,0.9374427610503443,4.11203133447116,35.59798480662984
raw_CU_diffT/TC23NMC09/TC23NMC09_35deg.parquet,TC23NMC09_35deg.parquet,TC23NMC09,NMC,lithium-ion,35.0,,35.0,charge,91,0.0164258027821691,1.5112224315750908,0.9477439950884619,4.12232953000318,35.600564751381214
raw_CU_diffT/TC23NMC09/TC23NMC09_35deg.parquet,TC23NMC09_35deg.parquet,TC23NMC09,NMC,lithium-ion,35.0,,35.0,charge,92,0.016425972008747,1.5276484035838378,0.958045335254883,4.13377196948321,35.589297458563536
raw_CU_diffT/TC23NMC09/TC23NMC09_35deg.parquet,TC23NMC09_35deg.parquet,TC23NMC09,NMC,lithium-ion,35.0,,35.0,charge,93,0.0164264933851875,1.5440748969690252,0.968347002395931,4.14693077488523,35.5986026519337
raw_CU_diffT/TC23NMC09/TC23NMC09_35deg.parquet,TC23NMC09_35deg.parquet,TC23NMC09,NMC,lithium-ion,35.0,,35.0,charge,94,0.0164262265685599,1.5605011235375852,0.9786485022063126,4.16142453155993,35.59424969613259
raw_CU_diffT/TC23NMC09/TC23NMC09_35deg.parquet,TC23NMC09_35deg.parquet,TC23NMC09,NMC,lithium-ion,35.0,,35.0,charge,95,0.0122357633639044,1.5727368869014895,0.986322006126829,4.17305767836462,35.57650267955802
raw_CU_diffT/TC23NMC09/TC23NMC09_35deg.parquet,TC23NMC09_35deg.parquet,TC23NMC09,NMC,lithium-ion,35.0,,35.0,charge,96,0.0063112027387539,1.5790480896402435,0.9902799969377553,4.17877889810463,35.563608342541436
raw_CU_diffT/TC23NMC09/TC23NMC09_35deg.parquet,TC23NMC09_35deg.parquet,TC23NMC09,NMC,lithium-ion,35.0,,35.0,charge,97,0.004035665277542,1.5830837549177854,0.9928109132695033,4.18221162994864,35.556738370165746
raw_CU_diffT/TC23NMC09/TC23NMC09_35deg.parquet,TC23NMC09_35deg.parquet,TC23NMC09,NMC,lithium-ion,35.0,,35.0,charge,98,0.0028912712653568,1.5859750261831422,0.9946241374002871,4.18469082516931,35.54284361878453
raw_CU_diffT/TC23NMC09/TC23NMC09_35deg.parquet,TC23NMC09_35deg.parquet,TC23NMC09,NMC,lithium-ion,35.0,,35.0,charge,99,0.0021930184599354,1.5881680446430777,0.995999461133641,4.18678860574065,35.53490187845304
raw_CU_diffT/TC23NMC09/TC23NMC09_35deg.parquet,TC23NMC09_35deg.parquet,TC23NMC09,NMC,lithium-ion,35.0,,35.0,charge,100,0.0017449312292948,1.5899129758723725,0.9970937726392496,4.18812355701332,35.53456607734806
raw_CU_diffT/TC23NMC09/TC23NMC09_35deg.parquet,TC23NMC09_35deg.parquet,TC23NMC09,NMC,lithium-ion,35.0,,35.0,charge,101,0.001444491811881,1.5913574676842535,0.9979996673719249,4.18945850828599,35.53213914364641
raw_CU_diffT/TC23NMC09/TC23NMC09_35deg.parquet,TC23NMC09_35deg.parquet,TC23NMC09,NMC,lithium-ion,35.0,,35.0,charge,102,0.0012141424930168,1.5925716101772702,0.998761101448667,4.19022133758465,35.51916337016575
raw_CU_diffT/TC23NMC09/TC23NMC09_35deg.parquet,TC23NMC09_35deg.parquet,TC23NMC09,NMC,lithium-ion,35.0,,35.0,charge,103,0.0010475657511857,1.593619175928456,0.9994180690329239,4.19117487420799,35.52763174033149
raw_CU_diffT/TC23NMC09/TC23NMC09_35deg.parquet,TC23NMC09_35deg.parquet,TC23NMC09,NMC,lithium-ion,35.0,,35.0,charge,104,0.0009279163314471,1.594547092259903,0.9999999999999999,4.19193770350666,35.525451104972376
raw_CU_diffT/TC23NMC09/TC23NMC09_45deg.parquet,TC23NMC09_45deg.parquet,TC23NMC09,NMC,lithium-ion,45.0,,45.0,discharge,0,0.0163294894883464,0.0163294894883464,0.009962683189336432,4.21730177768738,45.600249419889494
raw_CU_diffT/TC23NMC09/TC23NMC09_45deg.parquet,TC23NMC09_45deg.parquet,TC23NMC09,NMC,lithium-ion,45.0,,45.0,discharge,1,0.0163298868785876,0.032659376366934,0.01992560882795938,4.19670538662333,45.593057955801115
raw_CU_diffT/TC23NMC09/TC23NMC09_45deg.parquet,TC23NMC09_45deg.parquet,TC23NMC09,NMC,lithium-ion,45.0,,45.0,discharge,2,0.0163300960522926,0.048989472419226604,0.02988866208424949,4.17744394683196,45.58553930939227
raw_CU_diffT/TC23NMC09/TC23NMC09_45deg.parquet,TC23NMC09_45deg.parquet,TC23NMC09,NMC,lithium-ion,45.0,,45.0,discharge,3,0.0163285916609056,0.0653180640801322,0.039850797505674516,4.15970816563792,45.58165237569061
raw_CU_diffT/TC23NMC09/TC23NMC09_45deg.parquet,TC23NMC09_45deg.parquet,TC23NMC09,NMC,lithium-ion,45.0,,45.0,discharge,4,0.0163293088887648,0.081647372968897,0.04981337051052435,4.14387945769056,45.57765024861879
raw_CU_diffT/TC23NMC09/TC23NMC09_45deg.parquet,TC23NMC09_45deg.parquet,TC23NMC09,NMC,lithium-ion,45.0,,45.0,discharge,5,0.0163285774040682,0.09797595037296519,0.059775497233799046,4.12957640834053,45.57316276243095
raw_CU_diffT/TC23NMC09/TC23NMC09_45deg.parquet,TC23NMC09_45deg.parquet,TC23NMC09,NMC,lithium-ion,45.0,,45.0,discharge,6,0.0163271581233057,0.1143031084962709,0.06973675804852202,4.1169897249125,45.5684
raw_CU_diffT/TC23NMC09/TC23NMC09_45deg.parquet,TC23NMC09_45deg.parquet,TC23NMC09,NMC,lithium-ion,45.0,,45.0,discharge,7,0.0163262062303529,0.1306293147266238,0.07969743810976057,4.10554728543248,45.56076527624309
raw_CU_diffT/TC23NMC09/TC23NMC09_45deg.parquet,TC23NMC09_45deg.parquet,TC23NMC09,NMC,lithium-ion,45.0,,45.0,discharge,8,0.0163280619097808,0.14695737663640462,0.08965925032802427,4.09582121187446,45.554852071823206
raw_CU_diffT/TC23NMC09/TC23NMC09_45deg.parquet,TC23NMC09_45deg.parquet,TC23NMC09,NMC,lithium-ion,45.0,,45.0,discharge,9,0.0163272454983751,0.16328462213477973,0.09962056445060696,4.08704867493978,45.55216038674033
raw_CU_diffT/TC23NMC09/TC23NMC09_45deg.parquet,TC23NMC09_45deg.parquet,TC23NMC09,NMC,lithium-ion,45.0,,45.0,discharge,10,0.0163283776758818,0.17961299981066153,0.10958256931896106,4.07942038195309,45.55634986187846
raw_CU_diffT/TC23NMC09/TC23NMC09_45deg.parquet,TC23NMC09_45deg.parquet,TC23NMC09,NMC,lithium-ion,45.0,,45.0,discharge,11,0.0163268264470197,0.19593982625768125,0.11954362777672968,4.07236421094041,45.56323795580109
raw_CU_diffT/TC23NMC09/TC23NMC09_45deg.parquet,TC23NMC09_45deg.parquet,TC23NMC09,NMC,lithium-ion,45.0,,45.0,discharge,12,0.016329364087746,0.21226919034542724,0.12950623445868636,4.06645228387573,45.56539240331492
raw_CU_diffT/TC23NMC09/TC23NMC09_45deg.parquet,TC23NMC09_45deg.parquet,TC23NMC09,NMC,lithium-ion,45.0,,45.0,discharge,13,0.0163285173105678,0.22859770765599505,0.13946832451868957,4.06111247878505,45.57646801104971
raw_CU_diffT/TC23NMC09/TC23NMC09_45deg.parquet,TC23NMC09_45deg.parquet,TC23NMC09,NMC,lithium-ion,45.0,,45.0,discharge,14,0.0163293795078388,0.24492708716383385,0.1494309406085031,4.05634479566838,45.587281325966856
raw_CU_diffT/TC23NMC09/TC23NMC09_45deg.parquet,TC23NMC09_45deg.parquet,TC23NMC09,NMC,lithium-ion,45.0,,45.0,discharge,15,0.016329001112219,0.26125608827605284,0.1593933258377203,4.0521492345257,45.58765201657458
raw_CU_diffT/TC23NMC09/TC23NMC09_45deg.parquet,TC23NMC09_45deg.parquet,TC23NMC09,NMC,lithium-ion,45.0,,45.0,discharge,16,0.0163292391342274,0.27758532741028025,0.16935585628506353,4.04852579535703,45.5683896961326
raw_CU_diffT/TC23NMC09/TC23NMC09_45deg.parquet,TC23NMC09_45deg.parquet,TC23NMC09,NMC,lithium-ion,45.0,,45.0,discharge,17,0.0163297803394158,0.29391510774969604,0.17931871692373552,4.04528377083769,45.551102513812154
raw_CU_diffT/TC23NMC09/TC23NMC09_45deg.parquet,TC23NMC09_45deg.parquet,TC23NMC09,NMC,lithium-ion,45.0,,45.0,discharge,18,0.0163268395494139,0.3102419472991099,0.18927978337532428,4.04242316096768,45.54225306629834
raw_CU_diffT/TC23NMC09/TC23NMC09_45deg.parquet,TC23NMC09_45deg.parquet,TC23NMC09,NMC,lithium-ion,45.0,,45.0,discharge,19,0.0163270432971729,0.3265689905962828,0.1992409741341901,4.03956255109768,45.54084892265193
raw_CU_diffT/TC23NMC09/TC23NMC09_45deg.parquet,TC23NMC09_45deg.parquet,TC23NMC09,NMC,lithium-ion,45.0,,45.0,discharge,20,0.0163292431576751,0.3428982337539579,0.20920350703625393,4.03689264855234,45.55552820441989
raw_CU_diffT/TC23NMC09/TC23NMC09_45deg.parquet,TC23NMC09_45deg.parquet,TC23NMC09,NMC,lithium-ion,45.0,,45.0,discharge,21,0.016329371902326,0.35922760565628387,0.21916611848591533,4.034222746007,45.578822569060776
raw_CU_diffT/TC23NMC09/TC23NMC09_45deg.parquet,TC23NMC09_45deg.parquet,TC23NMC09,NMC,lithium-ion,45.0,,45.0,discharge,22,0.0163273923292789,0.37555499798556274,0.2291275221905868,4.03136213613699,45.596616408839786
raw_CU_diffT/TC23NMC09/TC23NMC09_45deg.parquet,TC23NMC09_45deg.parquet,TC23NMC09,NMC,lithium-ion,45.0,,45.0,discharge,23,0.016327471528718,0.39188246951428074,0.23908897421513506,4.02831081894232,45.61206566298343
raw_CU_diffT/TC23NMC09/TC23NMC09_45deg.parquet,TC23NMC09_45deg.parquet,TC23NMC09,NMC,lithium-ion,45.0,,45.0,discharge,24,0.0163285401198743,0.408211009634155,0.24905107819118227,4.02468737977365,45.61999522099447
raw_CU_diffT/TC23NMC09/TC23NMC09_45deg.parquet,TC23NMC09_45deg.parquet,TC23NMC09,NMC,lithium-ion,45.0,,45.0,discharge,25,0.0163279635647069,0.4245389731988619,0.25901283040874507,4.0203011113063,45.624123895027616
raw_CU_diffT/TC23NMC09/TC23NMC09_45deg.parquet,TC23NMC09_45deg.parquet,TC23NMC09,NMC,lithium-ion,45.0,,45.0,discharge,26,0.0163277898929337,0.4408667630917956,0.2689744766685033,4.01553342818963,45.62054505524861
raw_CU_diffT/TC23NMC09/TC23NMC09_45deg.parquet,TC23NMC09_45deg.parquet,TC23NMC09,NMC,lithium-ion,45.0,,45.0,discharge,27,0.0163274173739494,0.457194180465745,0.27893589565302285,4.00962150112495,45.61539154696133
raw_CU_diffT/TC23NMC09/TC23NMC09_45deg.parquet,TC23NMC09_45deg.parquet,TC23NMC09,NMC,lithium-ion,45.0,,45.0,discharge,28,0.0163274392910079,0.4735216197567529,0.28889732800922246,4.00275603743693,45.61080897790055
raw_CU_diffT/TC23NMC09/TC23NMC09_45deg.parquet,TC23NMC09_45deg.parquet,TC23NMC09,NMC,lithium-ion,45.0,,45.0,discharge,29,0.0163281016183306,0.4898497213750835,0.29885916445382227,3.99493703712559,45.607788701657455
raw_CU_diffT/TC23NMC09/TC23NMC09_45deg.parquet,TC23NMC09_45deg.parquet,TC23NMC09,NMC,lithium-ion,45.0,,45.0,discharge,30,0.0163277088347416,0.5061774302098251,0.3088207612596715,3.9861645001909,45.6039559116022
raw_CU_diffT/TC23NMC09/TC23NMC09_45deg.parquet,TC23NMC09_45deg.parquet,TC23NMC09,NMC,lithium-ion,45.0,,45.0,discharge,31,0.0163287118784331,0.5225061420882582,0.31878297002626393,3.97662913395755,45.59443069060774
raw_CU_diffT/TC23NMC09/TC23NMC09_45deg.parquet,TC23NMC09_45deg.parquet,TC23NMC09,NMC,lithium-ion,45.0,,45.0,discharge,32,0.0163273780052743,0.5388335200935325,0.32874436499180615,3.96652164575019,45.574556077348056
raw_CU_diffT/TC23NMC09/TC23NMC09_45deg.parquet,TC23NMC09_45deg.parquet,TC23NMC09,NMC,lithium-ion,45.0,,45.0,discharge,33,0.0163276782883617,0.5551611983818941,0.3387059431611936,3.95622345021817,45.541958397790054
raw_CU_diffT/TC23NMC09/TC23NMC09_45deg.parquet,TC23NMC09_45deg.parquet,TC23NMC09,NMC,lithium-ion,45.0,,45.0,discharge,34,0.0163269573322536,0.5714881557141478,0.34866708147253767,3.94611596201082,45.5047985359116
raw_CU_diffT/TC23NMC09/TC23NMC09_45deg.parquet,TC23NMC09_45deg.parquet,TC23NMC09,NMC,lithium-ion,45.0,,45.0,discharge,35,0.0163278839441222,0.58781603965827,0.3586287851132811,3.9363898884528,45.471662651933705
raw_CU_diffT/TC23NMC09/TC23NMC09_45deg.parquet,TC23NMC09_45deg.parquet,TC23NMC09,NMC,lithium-ion,45.0,,45.0,discharge,36,0.0163286164640431,0.6041446561223132,0.36859093566719403,3.92742664419345,45.45023737569061
raw_CU_diffT/TC23NMC09/TC23NMC09_45deg.parquet,TC23NMC09_45deg.parquet,TC23NMC09,NMC,lithium-ion,45.0,,45.0,discharge,37,0.016329268539779,0.6204739246620922,0.3785534840549753,3.91941693655743,45.44400776243095
raw_CU_diffT/TC23NMC09/TC23NMC09_45deg.parquet,TC23NMC09_45deg.parquet,TC23NMC09,NMC,lithium-ion,45.0,,45.0,discharge,38,0.0163282415689769,0.6368021662310691,0.38851540588399286,3.91217005822008,45.450204861878454
raw_CU_diffT/TC23NMC09/TC23NMC09_45deg.parquet,TC23NMC09_45deg.parquet,TC23NMC09,NMC,lithium-ion,45.0,,45.0,discharge,39,0.0163269860651352,0.6531291522962043,0.3984765617253763,3.90549530185673,45.47145190607735
raw_CU_diffT/TC23NMC09/TC23NMC09_45deg.parquet,TC23NMC09_45deg.parquet,TC23NMC09,NMC,lithium-ion,45.0,,45.0,discharge,40,0.0163285344659585,0.6694576867621628,0.4084386622519482,3.89977408211672,45.49452544198895
raw_CU_diffT/TC23NMC09/TC23NMC09_45deg.parquet,TC23NMC09_45deg.parquet,TC23NMC09,NMC,lithium-ion,45.0,,45.0,discharge,41,0.0163291805377017,0.6857868672998645,0.41840115694932983,3.89462498435071,45.50993160220994
raw_CU_diffT/TC23NMC09/TC23NMC09_45deg.parquet,TC23NMC09_45deg.parquet,TC23NMC09,NMC,lithium-ion,45.0,,45.0,discharge,42,0.0163283329029372,0.7021152002028017,0.42836313450154145,3.8900480085587,45.507533259668506
raw_CU_diffT/TC23NMC09/TC23NMC09_45deg.parquet,TC23NMC09_45deg.parquet,TC23NMC09,NMC,lithium-ion,45.0,,45.0,discharge,43,0.0163289694151596,0.7184441696179613,0.43832550039226303,3.88604315474069,45.495801740331494
raw_CU_diffT/TC23NMC09/TC23NMC09_45deg.parquet,TC23NMC09_45deg.parquet,TC23NMC09,NMC,lithium-ion,45.0,,45.0,discharge,44,0.0163292098678884,0.7347733794858498,0.44828801298410237,3.88222900824735,45.49096779005525
raw_CU_diffT/TC23NMC09/TC23NMC09_45deg.parquet,TC23NMC09_45deg.parquet,TC23NMC09,NMC,lithium-ion,45.0,,45.0,discharge,45,0.0163266362242679,0.7511000157101176,0.4582489553862519,3.87841486175401,45.498854116022095
raw_CU_diffT/TC23NMC09/TC23NMC09_45deg.parquet,TC23NMC09_45deg.parquet,TC23NMC09,NMC,lithium-ion,45.0,,45.0,discharge,46,0.0163275197453993,0.7674275354555169,0.46821043682797947,3.874410007936,45.51399759668508
raw_CU_diffT/TC23NMC09/TC23NMC09_45deg.parquet,TC23NMC09_45deg.parquet,TC23NMC09,NMC,lithium-ion,45.0,,45.0,discharge,47,0.0163272086336378,0.7837547440891547,0.4781717284592467,3.87059586144266,45.534554530386735
raw_CU_diffT/TC23NMC09/TC23NMC09_45deg.parquet,TC23NMC09_45deg.parquet,TC23NMC09,NMC,lithium-ion,45.0,,45.0,discharge,48,0.0163267794644832,0.8000815235536379,0.48813275825279245,3.86640030029999,45.549953591160225
raw_CU_diffT/TC23NMC09/TC23NMC09_45deg.parquet,TC23NMC09_45deg.parquet,TC23NMC09,NMC,lithium-ion,45.0,,45.0,discharge,49,0.0163293321408455,0.8164108556944835,0.49809534544382456,3.86220473915731,45.54985939226519
raw_CU_diffT/TC23NMC09/TC23NMC09_45deg.parquet,TC23NMC09_45deg.parquet,TC23NMC09,NMC,lithium-ion,45.0,,45.0,discharge,50,0.0163287769846578,0.8327396326791413,0.5080575939319705,3.85781847068997,45.54374295580109
raw_CU_diffT/TC23NMC09/TC23NMC09_45deg.parquet,TC23NMC09_45deg.parquet,TC23NMC09,NMC,lithium-ion,45.0,,45.0,discharge,51,0.0163274122497056,0.8490670449288469,0.5180190097901695,3.85343220222263,45.535715524861885
raw_CU_diffT/TC23NMC09/TC23NMC09_45deg.parquet,TC23NMC09_45deg.parquet,TC23NMC09,NMC,lithium-ion,45.0,,45.0,discharge,52,0.0163288405810908,0.8653958855099377,0.5279812970787393,3.84885522643062,45.53228323204419
raw_CU_diffT/TC23NMC09/TC23NMC09_45deg.parquet,TC23NMC09_45deg.parquet,TC23NMC09,NMC,lithium-ion,45.0,,45.0,discharge,53,0.0163277296560944,0.8817236151660321,0.5379429065877745,3.84389683598927,45.52936969613259
raw_CU_diffT/TC23NMC09/TC23NMC09_45deg.parquet,TC23NMC09_45deg.parquet,TC23NMC09,NMC,lithium-ion,45.0,,45.0,discharge,54,0.0163287019991799,0.898052317165212,0.5479051093269973,3.83893844554793,45.532282569060776
raw_CU_diffT/TC23NMC09/TC23NMC09_45deg.parquet,TC23NMC09_45deg.parquet,TC23NMC09,NMC,lithium-ion,45.0,,45.0,discharge,55,0.0163290073676132,0.9143813245328253,0.5578674983726541,3.83378934778192,45.541346160220996
raw_CU_diffT/TC23NMC09/TC23NMC09_45deg.parquet,TC23NMC09_45deg.parquet,TC23NMC09,NMC,lithium-ion,45.0,,45.0,discharge,56,0.0163288960329024,0.9307102205657277,0.5678298194925836,3.82825883536657,45.55205411602209
raw_CU_diffT/TC23NMC09/TC23NMC09_45deg.parquet,TC23NMC09_45deg.parquet,TC23NMC09,NMC,lithium-ion,45.0,,45.0,discharge,57,0.0163280113918168,0.9470382319575446,0.5777916008896468,3.8223469083019,45.55622560773481
raw_CU_diffT/TC23NMC09/TC23NMC09_45deg.parquet,TC23NMC09_45deg.parquet,TC23NMC09,NMC,lithium-ion,45.0,,45.0,discharge,58,0.0163286642903626,0.9633668962479072,0.5877537806225778,3.81605356658788,45.55863342541436
raw_CU_diffT/TC23NMC09/TC23NMC09_45deg.parquet,TC23NMC09_45deg.parquet,TC23NMC09,NMC,lithium-ion,45.0,,45.0,discharge,59,0.0163287241342013,0.9796956203821084,0.5977159968664606,3.80937881022453,45.55907638121547
raw_CU_diffT/TC23NMC09/TC23NMC09_45deg.parquet,TC23NMC09_45deg.parquet,TC23NMC09,NMC,lithium-ion,45.0,,45.0,discharge,60,0.016327982893668,0.9960236032757764,0.6076777608766956,3.80194122456252,45.55010983425414
raw_CU_diffT/TC23NMC09/TC23NMC09_45deg.parquet,TC23NMC09_45deg.parquet,TC23NMC09,NMC,lithium-ion,45.0,,45.0,discharge,61,0.0163286498569501,1.0123522531327265,0.617639931803747,3.79355010227717,45.545737513812156
raw_CU_diffT/TC23NMC09/TC23NMC09_45deg.parquet,TC23NMC09_45deg.parquet,TC23NMC09,NMC,lithium-ion,45.0,,45.0,discharge,62,0.0163284132376749,1.0286806663704013,0.6276019583684853,3.78439615069315,45.5459803038674
raw_CU_diffT/TC23NMC09/TC23NMC09_45deg.parquet,TC23NMC09_45deg.parquet,TC23NMC09,NMC,lithium-ion,45.0,,45.0,discharge,63,0.0163280895415892,1.0450087559119905,0.6375637874450196,3.77371654051179,45.55041679558011
raw_CU_diffT/TC23NMC09/TC23NMC09_45deg.parquet,TC23NMC09_45deg.parquet,TC23NMC09,NMC,lithium-ion,45.0,,45.0,discharge,64,0.0163271109552223,1.0613358668672128,0.6475250194823168,3.7615112717331,45.55908696132596
raw_CU_diffT/TC23NMC09/TC23NMC09_45deg.parquet,TC23NMC09_45deg.parquet,TC23NMC09,NMC,lithium-ion,45.0,,45.0,discharge,65,0.0163269725627652,1.077662839429978,0.6574861670858535,3.74816175900641,45.56959375690608
raw_CU_diffT/TC23NMC09/TC23NMC09_45deg.parquet,TC23NMC09_45deg.parquet,TC23NMC09,NMC,lithium-ion,45.0,,45.0,discharge,66,0.0163286241399066,1.0939914635698846,0.6674483223228396,3.73404941698105,45.59791574585635
raw_CU_diffT/TC23NMC09/TC23NMC09_45deg.parquet,TC23NMC09_45deg.parquet,TC23NMC09,NMC,lithium-ion,45.0,,45.0,discharge,67,0.0163274054171837,1.1103188689870684,0.6774097340124913,3.71993707495568,45.628833756906076
raw_CU_diffT/TC23NMC09/TC23NMC09_45deg.parquet,TC23NMC09_45deg.parquet,TC23NMC09,NMC,lithium-ion,45.0,,45.0,discharge,68,0.016326197004439,1.1266450659915075,0.6873704084449649,3.70620614757966,45.638305497237575
raw_CU_diffT/TC23NMC09/TC23NMC09_45deg.parquet,TC23NMC09_45deg.parquet,TC23NMC09,NMC,lithium-ion,45.0,,45.0,discharge,69,0.0163275376806704,1.142972603672178,0.6973319008290692,3.69266592752829,45.6286435082873
raw_CU_diffT/TC23NMC09/TC23NMC09_45deg.parquet,TC23NMC09_45deg.parquet,TC23NMC09,NMC,lithium-ion,45.0,,45.0,discharge,70,0.0163288528150783,1.1593014564872561,0.7072941955816409,3.67912570747693,45.616363038674045
raw_CU_diffT/TC23NMC09/TC23NMC09_45deg.parquet,TC23NMC09_45deg.parquet,TC23NMC09,NMC,lithium-ion,45.0,,45.0,discharge,71,0.0163287654308184,1.1756302219180745,0.7172564370207458,3.66615760939957,45.6078729558011
raw_CU_diffT/TC23NMC09/TC23NMC09_45deg.parquet,TC23NMC09_45deg.parquet,TC23NMC09,NMC,lithium-ion,45.0,,45.0,discharge,72,0.0163287037240199,1.1919589256420944,0.7272186408122999,3.65395234062088,45.607503535911604
raw_CU_diffT/TC23NMC09/TC23NMC09_45deg.parquet,TC23NMC09_45deg.parquet,TC23NMC09,NMC,lithium-ion,45.0,,45.0,discharge,73,0.0163285154633918,1.2082874411054862,0.7371807297453341,3.64231919381619,45.616204337016576
raw_CU_diffT/TC23NMC09/TC23NMC09_45deg.parquet,TC23NMC09_45deg.parquet,TC23NMC09,NMC,lithium-ion,45.0,,45.0,discharge,74,0.0163281046264764,1.2246155457319627,0.7471425680252152,3.6318302909595,45.627788314917126
raw_CU_diffT/TC23NMC09/TC23NMC09_45deg.parquet,TC23NMC09_45deg.parquet,TC23NMC09,NMC,lithium-ion,45.0,,45.0,discharge,75,0.0163288537970623,1.240944399529025,0.7571048633768991,3.62172280275215,45.63683790055247
raw_CU_diffT/TC23NMC09/TC23NMC09_45deg.parquet,TC23NMC09_45deg.parquet,TC23NMC09,NMC,lithium-ion,45.0,,45.0,discharge,76,0.0163269196854582,1.2572713192144833,0.7670659787197911,3.61180602186946,45.639097817679556
