Repository: DNV007/delivered-energy-decomposition

# Three-term energy accounting for a cold commercial sodium-ion 18650 cell

This repository holds the analysis code and the derived data behind a reanalysis
of a public commercial-cell archive. No new measurements were made. The
manuscript reporting the work is not distributed here; what is here is
everything needed to regenerate its numbers from the raw archive and to check
them.

**Source data.** Droese, D., Schlösser, A., Otto, M. *Dataset: Evaluation of
Commercial Sodium-Ion Batteries by State-of-the-Art Lithium-Ion Battery
Configurations.* Technische Universität Berlin, DepositOnce, 2025.
DOI [10.14279/depositonce-25036](https://doi.org/10.14279/depositonce-25036),
CC BY 4.0.

File: data_processed/ocv/ocv_slope_points.csv (part 17 of 85)
member_path,file_name,cell_id,cell_family,chemistry_type,temperature_deg_c,voltage_v,ambient_temperature_from_file_deg_c,direction,segment_index,segment_capacity_ah,cumulative_capacity_ah,soc_fraction_by_capacity,ocv_voltage_v,ocv_temperature_mean_deg_c,smoothing_window_segments,smoothed_ocv_voltage_v,dv_dcapacity_fraction_v,abs_dv_dcapacity_fraction_v
raw_CU_diffT/TC23LFP09/TC23LFP09_35deg.parquet,TC23LFP09_35deg.parquet,TC23LFP09,LFP,lithium-ion,35.0,,35.0,discharge,47,0.018005438773202,0.8642616491128404,0.4817363209437357,3.28608295116517,35.31241828729282,5,3.2861210971162,-0.020904785437522833,0.020904785437522833
raw_CU_diffT/TC23LFP09/TC23LFP09_35deg.parquet,TC23LFP09_35deg.parquet,TC23LFP09,LFP,lithium-ion,35.0,,35.0,discharge,48,0.0180051918262902,0.8822668409391307,0.4917723498213178,3.28589222141004,35.305975138121546,5,3.2859303673610682,-0.02090438654454374,0.02090438654454374
raw_CU_diffT/TC23LFP09/TC23LFP09_35deg.parquet,TC23LFP09_35deg.parquet,TC23LFP09,LFP,lithium-ion,35.0,,35.0,discharge,49,0.0180060202349934,0.9002728611741241,0.5018088404509184,3.28570149165491,35.31298102209944,5,3.2857014916549097,-0.022804786745922456,0.022804786745922456
raw_CU_diffT/TC23LFP09/TC23LFP09_35deg.parquet,TC23LFP09_35deg.parquet,TC23LFP09,LFP,lithium-ion,35.0,,35.0,discharge,50,0.0180053401845951,0.9182782013587192,0.5118449520228838,3.28551076189978,35.31812375690608,5,3.285472615948752,-0.02470607443737549,0.02470607443737549
raw_CU_diffT/TC23LFP09/TC23LFP09_35deg.parquet,TC23LFP09_35deg.parquet,TC23LFP09,LFP,lithium-ion,35.0,,35.0,discharge,51,0.0180048067850089,0.936283008143728,0.5218807662798468,3.28532003214465,35.30785599447513,5,3.2852055942915683,-0.026606285096875126,0.026606285096875126
raw_CU_diffT/TC23LFP09/TC23LFP09_35deg.parquet,TC23LFP09_35deg.parquet,TC23LFP09,LFP,lithium-ion,35.0,,35.0,discharge,52,0.0180056054428685,0.9542886135865968,0.5319170257058156,3.28493857263438,35.30924687845304,5,3.284938572634384,-0.0285065791282193,0.0285065791282193
raw_CU_diffT/TC23LFP09/TC23LFP09_35deg.parquet,TC23LFP09_35deg.parquet,TC23LFP09,LFP,lithium-ion,35.0,,35.0,discharge,53,0.0180050733860712,0.9722936869726678,0.5419529885652475,3.28455711312412,35.31270886740332,5,3.2846334050261716,-0.03420849292072603,0.03420849292072603
raw_CU_diffT/TC23LFP09/TC23LFP09_35deg.parquet,TC23LFP09_35deg.parquet,TC23LFP09,LFP,lithium-ion,35.0,,35.0,discharge,54,0.0180049356315307,0.9902986226041984,0.5519888746407963,3.28436638336899,35.31640718232044,5,3.2842519455159076,-0.04180945976420958,0.04180945976420958
raw_CU_diffT/TC23LFP09/TC23LFP09_35deg.parquet,TC23LFP09_35deg.parquet,TC23LFP09,LFP,lithium-ion,35.0,,35.0,discharge,55,0.0180056971399283,1.0083043197441268,0.5620251851783749,3.28398492385872,35.319169226519335,5,3.283794194103592,-0.047510488584322275,0.047510488584322275
raw_CU_diffT/TC23LFP09/TC23LFP09_35deg.parquet,TC23LFP09_35deg.parquet,TC23LFP09,LFP,lithium-ion,35.0,,35.0,discharge,56,0.0180053034941378,1.0263096232382647,0.5720612762992119,3.28341273459333,35.31919762430939,5,3.28329829674025,-0.055113578747835845,0.055113578747835845
raw_CU_diffT/TC23LFP09/TC23LFP09_35deg.parquet,TC23LFP09_35deg.parquet,TC23LFP09,LFP,lithium-ion,35.0,,35.0,discharge,57,0.0180048391372607,1.0443144623755254,0.5820971085892032,3.2826498155728,35.312545441988945,5,3.2826879615238282,-0.06651596250119951,0.06651596250119951
raw_CU_diffT/TC23LFP09/TC23LFP09_35deg.parquet,TC23LFP09_35deg.parquet,TC23LFP09,LFP,lithium-ion,35.0,,35.0,discharge,58,0.018005350237761,1.0623198126132865,0.5921332257647669,3.28207762630741,35.3121823480663,5,3.2819631884543283,-0.07791757779222053,0.07791757779222053
raw_CU_diffT/TC23LFP09/TC23LFP09_35deg.parquet,TC23LFP09_35deg.parquet,TC23LFP09,LFP,lithium-ion,35.0,,35.0,discharge,59,0.0180054328015093,1.0803252454147958,0.6021693889610656,3.28131470728688,35.31906955801105,5,3.281123977531748,-0.08741959456847326,0.08741959456847326
raw_CU_diffT/TC23LFP09/TC23LFP09_35deg.parquet,TC23LFP09_35deg.parquet,TC23LFP09,LFP,lithium-ion,35.0,,35.0,discharge,60,0.0180054160341712,1.098330661448967,0.6122055428113107,3.28036105851122,35.30502190607735,5,3.2802084747071163,-0.10072320448347227,0.10072320448347227
raw_CU_diffT/TC23LFP09/TC23LFP09_35deg.parquet,TC23LFP09_35deg.parquet,TC23LFP09,LFP,lithium-ion,35.0,,35.0,discharge,61,0.01800523998936,1.116335901438327,0.622241598534814,3.27921667998043,35.31633458563536,5,3.2791022421273497,-0.1178287861349645,0.1178287861349645
raw_CU_diffT/TC23LFP09/TC23LFP09_35deg.parquet,TC23LFP09_35deg.parquet,TC23LFP09,LFP,lithium-ion,35.0,,35.0,discharge,62,0.0180049222229255,1.1343408236612524,0.6322774771364547,3.27807230144964,35.31611546961326,5,3.2778434257434794,-0.13113088904799497,0.13113088904799497
raw_CU_diffT/TC23LFP09/TC23LFP09_35deg.parquet,TC23LFP09_35deg.parquet,TC23LFP09,LFP,lithium-ion,35.0,,35.0,discharge,63,0.0180054666715989,1.1523462903328514,0.642313659211819,3.27654646340858,35.32329488950276,5,3.2764701715065323,-0.14443332100142925,0.14443332100142925
raw_CU_diffT/TC23LFP09/TC23LFP09_35deg.parquet,TC23LFP09_35deg.parquet,TC23LFP09,LFP,lithium-ion,35.0,,35.0,discharge,64,0.0180051751906794,1.1703514655235308,0.6523496788167719,3.27502062536753,35.33003878453039,5,3.274944333465478,-0.1615356111847177,0.1615356111847177
raw_CU_diffT/TC23LFP09/TC23LFP09_35deg.parquet,TC23LFP09_35deg.parquet,TC23LFP09,LFP,lithium-ion,35.0,,35.0,discharge,65,0.018005738800567,1.1883572043240975,0.6623860125758398,3.27349478732648,35.329801022099446,5,3.2732277656692923,-0.1786366831571513,0.1786366831571513
raw_CU_diffT/TC23LFP09/TC23LFP09_35deg.parquet,TC23LFP09_35deg.parquet,TC23LFP09,LFP,lithium-ion,35.0,,35.0,discharge,66,0.0180057818280478,1.2063629861521457,0.6724223703182703,3.27158748977516,35.343059143646414,5,3.271358614069002,-0.19764258782686284,0.19764258782686284
raw_CU_diffT/TC23LFP09/TC23LFP09_35deg.parquet,TC23LFP09_35deg.parquet,TC23LFP09,LFP,lithium-ion,35.0,,35.0,discharge,67,0.0180054194678758,1.2243684056200217,0.68245852608245,3.26948946246871,35.35699870165746,5,3.2692605867625515,-0.2204504241160521,0.2204504241160521
raw_CU_diffT/TC23LFP09/TC23LFP09_35deg.parquet,TC23LFP09_35deg.parquet,TC23LFP09,LFP,lithium-ion,35.0,,35.0,discharge,68,0.018005277346425,1.2423736829664465,0.6924946026286463,3.26720070540713,35.35193842541436,5,3.2669336837499436,-0.24135622777635035,0.24135622777635035
raw_CU_diffT/TC23LFP09/TC23LFP09_35deg.parquet,TC23LFP09_35deg.parquet,TC23LFP09,LFP,lithium-ion,35.0,,35.0,discharge,69,0.0180052541016423,1.260378937068089,0.7025306662182847,3.26453048883528,35.36164994475138,5,3.2644160509822036,-0.2603421925973919,0.2603421925973919
raw_CU_diffT/TC23LFP09/TC23LFP09_35deg.parquet,TC23LFP09_35deg.parquet,TC23LFP09,LFP,lithium-ion,35.0,,35.0,discharge,70,0.0180076543743493,1.278386591442438,0.7125680677112587,3.26186027226344,35.36118834254143,5,3.2617076884593326,-0.2755488032314872,0.2755488032314872
raw_CU_diffT/TC23LFP09/TC23LFP09_35deg.parquet,TC23LFP09_35deg.parquet,TC23LFP09,LFP,lithium-ion,35.0,,35.0,discharge,71,0.0180049973487329,1.2963915887911708,0.722603988187753,3.25899932593646,35.361914116022106,5,3.258884888083382,-0.28316631936783665,0.28316631936783665
raw_CU_diffT/TC23LFP09/TC23LFP09_35deg.parquet,TC23LFP09_35deg.parquet,TC23LFP09,LFP,lithium-ion,35.0,,35.0,discharge,72,0.0180054811074878,1.314397069898659,0.7326401783096297,3.25594764985435,35.360869861878456,5,3.256023941756406,-0.28886425926069137,0.28886425926069137
raw_CU_diffT/TC23LFP09/TC23LFP09_35deg.parquet,TC23LFP09_35deg.parquet,TC23LFP09,LFP,lithium-ion,35.0,,35.0,discharge,73,0.0180054284918764,1.3324024983905352,0.7426763391037546,3.25308670352738,35.376652900552486,5,3.2530867035273756,-0.2983713676797777,0.2983713676797777
raw_CU_diffT/TC23LFP09/TC23LFP09_35deg.parquet,TC23LFP09_35deg.parquet,TC23LFP09,LFP,lithium-ion,35.0,,35.0,discharge,74,0.0180048972318666,1.3504073956224016,0.7527122037754693,3.2502257572004,35.376343812154694,5,3.250035027445268,-0.3154748265386331,0.3154748265386331
raw_CU_diffT/TC23LFP09/TC23LFP09_35deg.parquet,TC23LFP09_35deg.parquet,TC23LFP09,LFP,lithium-ion,35.0,,35.0,discharge,75,0.0180054410501891,1.3684128366725907,0.7627483715695523,3.24717408111829,35.3845129281768,5,3.246754475657002,-0.3477777466021337,0.3477777466021337
raw_CU_diffT/TC23LFP09/TC23LFP09_35deg.parquet,TC23LFP09_35deg.parquet,TC23LFP09,LFP,lithium-ion,35.0,,35.0,discharge,76,0.018005429067609,1.3864182657401998,0.7727845326845886,3.24374094552592,35.38073342541436,5,3.243054318407446,-0.3933919897274336,0.3933919897274336
raw_CU_diffT/TC23LFP09/TC23LFP09_35deg.parquet,TC23LFP09_35deg.parquet,TC23LFP09,LFP,lithium-ion,35.0,,35.0,discharge,77,0.0180051093294264,1.4044233750696262,0.782820515578717,3.23954489091302,35.3811158839779,5,3.2388582637945484,-0.4428041024702907,0.4428041024702907
raw_CU_diffT/TC23LFP09/TC23LFP09_35deg.parquet,TC23LFP09_35deg.parquet,TC23LFP09,LFP,lithium-ion,35.0,,35.0,discharge,78,0.0180053199804491,1.4224286950500753,0.7928566158889644,3.2345859172796,35.38236002762431,5,3.2341663118183077,-0.4846094489237487,0.4846094489237487
raw_CU_diffT/TC23LFP09/TC23LFP09_35deg.parquet,TC23LFP09_35deg.parquet,TC23LFP09,LFP,lithium-ion,35.0,,35.0,discharge,79,0.018005456330415,1.4404341513804904,0.8028927922001902,3.22924548413591,35.380906298342545,5,3.2291310462828298,-0.5226139216157719,0.5226139216157719
raw_CU_diffT/TC23LFP09/TC23LFP09_35deg.parquet,TC23LFP09_35deg.parquet,TC23LFP09,LFP,lithium-ion,35.0,,35.0,discharge,80,0.0180056013127555,1.4584397526932458,0.8129290493240487,3.22371432123709,35.383559917127066,5,3.2236761752860614,-0.566324934817402,0.566324934817402
raw_CU_diffT/TC23LFP09/TC23LFP09_35deg.parquet,TC23LFP09_35deg.parquet,TC23LFP09,LFP,lithium-ion,35.0,,35.0,discharge,81,0.0180053904702973,1.476445143163543,0.8229651889250827,3.21856461784853,35.384231712707184,5,3.2177635528769764,-0.5872420240457927,0.5872420240457927
raw_CU_diffT/TC23LFP09/TC23LFP09_35deg.parquet,TC23LFP09_35deg.parquet,TC23LFP09,LFP,lithium-ion,35.0,,35.0,discharge,82,0.0180048154761395,1.4944499586396824,0.8330010080264505,3.21227053592918,35.37832574585635,5,3.211889076418916,-0.5511423174940262,0.5511423174940262
raw_CU_diffT/TC23LFP09/TC23LFP09_35deg.parquet,TC23LFP09_35deg.parquet,TC23LFP09,LFP,lithium-ion,35.0,,35.0,discharge,83,0.0180048028499708,1.5124547614896533,0.8430368200900376,3.20502280523417,35.377398839779005,5,3.206701227079332,-0.4789200101118638,0.4789200101118638
raw_CU_diffT/TC23LFP09/TC23LFP09_35deg.parquet,TC23LFP09_35deg.parquet,TC23LFP09,LFP,lithium-ion,35.0,,35.0,discharge,84,0.0180051467450634,1.5304599082347168,0.8530728238395068,3.19987310184561,35.37589022099447,5,3.2022762967602736,-0.387691741501186,0.387691741501186
raw_CU_diffT/TC23LFP09/TC23LFP09_35deg.parquet,TC23LFP09_35deg.parquet,TC23LFP09,LFP,lithium-ion,35.0,,35.0,discharge,85,0.0180052900500923,1.548465198284809,0.8631089074666813,3.19777507453917,35.36556748618784,5,3.198919453069954,-0.27556084309844664,0.27556084309844664
raw_CU_diffT/TC23LFP09/TC23LFP09_35deg.parquet,TC23LFP09_35deg.parquet,TC23LFP09,LFP,lithium-ion,35.0,,35.0,discharge,86,0.0180059676024195,1.5664711658872286,0.8731453687590754,3.19643996625324,35.36966555248618,5,3.196745133861452,-0.17863406690514694,0.17863406690514694
raw_CU_diffT/TC23LFP09/TC23LFP09_35deg.parquet,TC23LFP09_35deg.parquet,TC23LFP09,LFP,lithium-ion,35.0,,35.0,discharge,87,0.0180061704124726,1.5844773362997011,0.8831819430970604,3.19548631747758,35.368138950276254,5,3.195333733673478,-0.14633159704598597,0.14633159704598597
raw_CU_diffT/TC23LFP09/TC23LFP09_35deg.parquet,TC23LFP09_35deg.parquet,TC23LFP09,LFP,lithium-ion,35.0,,35.0,discharge,88,0.0180050595337756,1.6024823958334766,0.8932178982352729,3.19415120919166,35.361915138121546,5,3.193807895632422,-0.20144737279531455,0.20144737279531455
raw_CU_diffT/TC23LFP09/TC23LFP09_35deg.parquet,TC23LFP09_35deg.parquet,TC23LFP09,LFP,lithium-ion,35.0,,35.0,discharge,89,0.0180052818971045,1.6204876777305812,0.9032539773180016,3.19281610090574,35.37343690607735,5,3.191290262864684,-0.4275932464267953,0.4275932464267953
raw_CU_diffT/TC23LFP09/TC23LFP09_35deg.parquet,TC23LFP09_35deg.parquet,TC23LFP09,LFP,lithium-ion,35.0,,35.0,discharge,90,0.0180055568586019,1.6384932345891832,0.9132902096632756,3.19014588433389,35.36871165745857,5,3.185225056651494,-0.9331220331953034,0.9331220331953034
raw_CU_diffT/TC23LFP09/TC23LFP09_35deg.parquet,TC23LFP09_35deg.parquet,TC23LFP09,LFP,lithium-ion,35.0,,35.0,discharge,91,0.0180051089815764,1.6564983435707596,0.9233261923635137,3.18385180241455,35.379942955801106,5,3.172560600910746,-1.6970743526698016,1.6970743526698016
raw_CU_diffT/TC23LFP09/TC23LFP09_35deg.parquet,TC23LFP09_35deg.parquet,TC23LFP09,LFP,lithium-ion,35.0,,35.0,discharge,92,0.0180056097089301,1.6745039532796897,0.9333624541673696,3.16516028641163,35.39399997237569,5,3.1511607223849625,-2.67006910678748,2.67006910678748
raw_CU_diffT/TC23LFP09/TC23LFP09_35deg.parquet,TC23LFP09_35deg.parquet,TC23LFP09,LFP,lithium-ion,35.0,,35.0,discharge,93,0.0180056269573085,1.6925095802369985,0.9433987255854094,3.13082893048792,35.4168623756906,5,3.118965539718722,-3.886369731367637,3.886369731367637
raw_CU_diffT/TC23LFP09/TC23LFP09_35deg.parquet,TC23LFP09_35deg.parquet,TC23LFP09,LFP,lithium-ion,35.0,,35.0,discharge,94,0.0180053350745463,1.7105149153115446,0.953434834309052,3.08581670827682,35.42987574585635,5,3.073152252536072,-5.458046892340661,5.458046892340661
raw_CU_diffT/TC23LFP09/TC23LFP09_35deg.parquet,TC23LFP09_35deg.parquet,TC23LFP09,LFP,lithium-ion,35.0,,35.0,discharge,95,0.018005351737904,1.7285202670494486,0.96347095232079,3.02916997100269,35.43435745856353,5,3.0094103683710363,-8.194247048770706,8.194247048770706
raw_CU_diffT/TC23LFP09/TC23LFP09_35deg.parquet,TC23LFP09_35deg.parquet,TC23LFP09,LFP,lithium-ion,35.0,,35.0,discharge,96,0.0180066323069958,1.7465268993564445,0.9735077841171136,2.9547853665013,35.438344447513806,5,2.908666911710438,-10.225734747259253,10.225734747259253
raw_CU_diffT/TC23LFP09/TC23LFP09_35deg.parquet,TC23LFP09_35deg.parquet,TC23LFP09,LFP,lithium-ion,35.0,,35.0,discharge,97,0.0180058544702721,1.7645327538267166,0.9835441823500576,2.84645086558645,35.45985370165746,5,2.80414700589823,-10.047480548237814,10.047480548237814
raw_CU_diffT/TC23LFP09/TC23LFP09_35deg.parquet,TC23LFP09_35deg.parquet,TC23LFP09,LFP,lithium-ion,35.0,,35.0,discharge,98,0.0180052017107355,1.782537955537452,0.9935802167371938,2.62711164718493,35.48947685082873,5,2.706989268634108,-34.25380729345386,34.25380729345386
raw_CU_diffT/TC23LFP09/TC23LFP09_35deg.parquet,TC23LFP09_35deg.parquet,TC23LFP09,LFP,lithium-ion,35.0,,35.0,discharge,99,0.0038368311246305,1.7863747866620825,0.9957188525449484,2.56321717921578,35.41724439226519,5,2.6225341330617615,-50.04060666591977,50.04060666591977
raw_CU_diffT/TC23LFP09/TC23LFP09_35deg.parquet,TC23LFP09_35deg.parquet,TC23LFP09,LFP,lithium-ion,35.0,,35.0,discharge,100,0.0020758370224348,1.7884506236845172,0.9968759166019884,2.54338128468208,35.370837596685085,5,2.5580293298762,-38.135080455441084,38.135080455441084
raw_CU_diffT/TC23LFP09/TC23LFP09_35deg.parquet,TC23LFP09_35deg.parquet,TC23LFP09,LFP,lithium-ion,35.0,,35.0,discharge,101,0.0016575328697907,1.790108156554308,0.9977998194355296,2.53250968863957,35.338153176795586,5,2.5357902404278354,-18.735280695193524,18.735280695193524
raw_CU_diffT/TC23LFP09/TC23LFP09_35deg.parquet,TC23LFP09_35deg.parquet,TC23LFP09,LFP,lithium-ion,35.0,,35.0,discharge,102,0.0014495336810924,1.7915576902354005,0.9986077842727178,2.52392684965864,35.33691651933702,5,2.5244227470219838,-10.088875824847946,10.088875824847946
raw_CU_diffT/TC23LFP09/TC23LFP09_35deg.parquet,TC23LFP09_35deg.parquet,TC23LFP09,LFP,lithium-ion,35.0,,35.0,discharge,103,0.00130970514584,1.7928673953812404,0.9993378091895072,2.51591619994311,35.324659088397794,5,2.51968311260696,-6.473660423365345,6.473660423365345
raw_CU_diffT/TC23LFP09/TC23LFP09_35deg.parquet,TC23LFP09_35deg.parquet,TC23LFP09,LFP,lithium-ion,35.0,,35.0,discharge,104,0.0011880070009722,1.7940554023822126,1.0,2.50637971218652,35.324421657458565,5,2.5154075872627564,-6.4566364806870835,6.4566364806870835
raw_CU_diffT/TC23LFP09/TC23LFP09_35deg.parquet,TC23LFP09_35deg.parquet,TC23LFP09,LFP,lithium-ion,35.0,,35.0,discharge,0,0.0180049559441116,0.0180049559441116,0.0100358973977079,3.33872436358154,35.30525679558011,11,3.3269626953484153,-0.028053736119164476,0.028053736119164476
raw_CU_diffT/TC23LFP09/TC23LFP09_35deg.parquet,TC23LFP09_35deg.parquet,TC23LFP09,LFP,lithium-ion,35.0,,35.0,discharge,1,0.0180055334659262,0.0360104894100378,0.020072116703989,3.32422890219153,35.322195635359115,11,3.326681141900363,-0.02454705713006433,0.02454705713006433
raw_CU_diffT/TC23LFP09/TC23LFP09_35deg.parquet,TC23LFP09_35deg.parquet,TC23LFP09,LFP,lithium-ion,35.0,,35.0,discharge,2,0.0180054553677892,0.054015944777827,0.0301082924786506,3.32422890219153,35.32879218232044,11,3.326469976814324,-0.01870260555756431,0.01870260555756431
raw_CU_diffT/TC23LFP09/TC23LFP09_35deg.parquet,TC23LFP09_35deg.parquet,TC23LFP09,LFP,lithium-ion,35.0,,35.0,discharge,3,0.0180053688772184,0.0720213136550454,0.0401444200437806,3.32461036170179,35.33625320441989,11,3.32630573730296,-0.01567873063780212,0.01567873063780212
raw_CU_diffT/TC23LFP09/TC23LFP09_35deg.parquet,TC23LFP09_35deg.parquet,TC23LFP09,LFP,lithium-ion,35.0,,35.0,discharge,4,0.0180049443305322,0.0900262579855775,0.0501803109681213,3.32499182121205,35.33455342541436,11,3.3261552727183563,-0.013629682256635078,0.013629682256635078
raw_CU_diffT/TC23LFP09/TC23LFP09_35deg.parquet,TC23LFP09_35deg.parquet,TC23LFP09,LFP,lithium-ion,35.0,,35.0,discharge,5,0.0180049382567282,0.1080311962423057,0.0602161985069457,3.32499182121205,35.3357708839779,11,3.326032165330953,-0.07005687256918236,0.07005687256918236
raw_CU_diffT/TC23LFP09/TC23LFP09_35deg.parquet,TC23LFP09_35deg.parquet,TC23LFP09,LFP,lithium-ion,35.0,,35.0,discharge,6,0.0180052540704568,0.1260364503127626,0.0702522620792015,3.32499182121205,35.33321737569061,11,3.3247490742509753,-0.062197061922773855,0.062197061922773855
raw_CU_diffT/TC23LFP09/TC23LFP09_35deg.parquet,TC23LFP09_35deg.parquet,TC23LFP09,LFP,lithium-ion,35.0,,35.0,discharge,7,0.0180056277050613,0.1440420780178239,0.080288533914036,3.32499182121205,35.34011535911602,11,3.324783752388272,0.0025914627245526844,0.0025914627245526844
raw_CU_diffT/TC23LFP09/TC23LFP09_35deg.parquet,TC23LFP09_35deg.parquet,TC23LFP09,LFP,lithium-ion,35.0,,35.0,discharge,8,0.0180055388946399,0.1620476169124638,0.0903247562462625,3.32499182121205,35.33445303867404,11,3.3248010914569206,-0.0008638101984388413,0.0008638101984388413
raw_CU_diffT/TC23LFP09/TC23LFP09_35deg.parquet,TC23LFP09_35deg.parquet,TC23LFP09,LFP,lithium-ion,35.0,,35.0,discharge,9,0.0180056238211671,0.1800532407336309,0.1003610259162284,3.32480109145692,35.34240491712706,11,3.3247664133196237,-0.005182972089073701,0.005182972089073701
raw_CU_diffT/TC23LFP09/TC23LFP09_35deg.parquet,TC23LFP09_35deg.parquet,TC23LFP09,LFP,lithium-ion,35.0,,35.0,discharge,10,0.0180054162884667,0.1980586570220976,0.1103971799082169,3.32480109145692,35.34722146408839,11,3.3246970570450305,-0.007774660404379574,0.007774660404379574
raw_CU_diffT/TC23LFP09/TC23LFP09_35deg.parquet,TC23LFP09_35deg.parquet,TC23LFP09,LFP,lithium-ion,35.0,,35.0,discharge,11,0.0180047063676483,0.2160633633897459,0.1204329381929058,3.32461036170179,35.34427756906077,11,3.3246103617017893,-0.009502225130006536,0.009502225130006536
raw_CU_diffT/TC23LFP09/TC23LFP09_35deg.parquet,TC23LFP09_35deg.parquet,TC23LFP09,LFP,lithium-ion,35.0,,35.0,discharge,12,0.0180056147822547,0.2340689781720006,0.1304692028246147,3.32461036170179,35.34006011049724,11,3.324506327289899,-0.011229647340314841,0.011229647340314841
raw_CU_diffT/TC23LFP09/TC23LFP09_35deg.parquet,TC23LFP09_35deg.parquet,TC23LFP09,LFP,lithium-ion,35.0,,35.0,discharge,13,0.018005679522092,0.2520746576940926,0.1405055035420749,3.32441963194666,35.33587977900552,11,3.324384953809361,-0.012957267132804873,0.012957267132804873
raw_CU_diffT/TC23LFP09/TC23LFP09_35deg.parquet,TC23LFP09_35deg.parquet,TC23LFP09,LFP,lithium-ion,35.0,,35.0,discharge,14,0.0180056759647758,0.2700803336588684,0.1505418022766999,3.32422890219153,35.347684530386736,11,3.324246241260174,-0.013821236765636513,0.013821236765636513
raw_CU_diffT/TC23LFP09/TC23LFP09_35deg.parquet,TC23LFP09_35deg.parquet,TC23LFP09,LFP,lithium-ion,35.0,,35.0,discharge,15,0.0180052834775554,0.2880856171364238,0.1605778822403662,3.32422890219153,35.33785243093922,11,3.324107528710988,-0.01468497603951846,0.01468497603951846
raw_CU_diffT/TC23LFP09/TC23LFP09_35deg.parquet,TC23LFP09_35deg.parquet,TC23LFP09,LFP,lithium-ion,35.0,,35.0,discharge,16,0.0180058277909187,0.3060914449273425,0.1706142656023348,3.32403817243639,35.34085093922652,11,3.323951477093153,-0.01641261588861198,0.01641261588861198
raw_CU_diffT/TC23LFP09/TC23LFP09_35deg.parquet,TC23LFP09_35deg.parquet,TC23LFP09,LFP,lithium-ion,35.0,,35.0,discharge,17,0.0180054019658332,0.3240968468931757,0.1806504116109391,3.32384744268126,35.348029889502754,11,3.3237780864066693,-0.0190042922332907,0.0190042922332907
raw_CU_diffT/TC23LFP09/TC23LFP09_35deg.parquet,TC23LFP09_35deg.parquet,TC23LFP09,LFP,lithium-ion,35.0,,35.0,discharge,18,0.0180053865473643,0.34210223344054,0.1906865490253445,3.32365671292613,35.35170903314917,11,3.3235700175828886,-0.0215954886913039,0.0215954886913039
raw_CU_diffT/TC23LFP09/TC23LFP09_35deg.parquet,TC23LFP09_35deg.parquet,TC23LFP09,LFP,lithium-ion,35.0,,35.0,discharge,19,0.0180058582532567,0.3601080916937967,0.2007229493669102,3.323465983171,35.343168618784524,11,3.32334460969046,-0.02418682627123303,0.02418682627123303
raw_CU_diffT/TC23LFP09/TC23LFP09_35deg.parquet,TC23LFP09_35deg.parquet,TC23LFP09,LFP,lithium-ion,35.0,,35.0,discharge,20,0.0180056362388553,0.378113727932652,0.2107592259584507,3.32327525341587,35.34683096685083,11,3.323084523660734,-0.028505786471811234,0.028505786471811234
raw_CU_diffT/TC23LFP09/TC23LFP09_35deg.parquet,TC23LFP09_35deg.parquet,TC23LFP09,LFP,lithium-ion,35.0,,35.0,discharge,21,0.0180059211736052,0.3961196491062572,0.2207956613715914,3.32308452366073,35.3473476519337,11,3.3227724204250637,-0.03455288489016084,0.03455288489016084
raw_CU_diffT/TC23LFP09/TC23LFP09_35deg.parquet,TC23LFP09_35deg.parquet,TC23LFP09,LFP,lithium-ion,35.0,,35.0,discharge,22,0.0180053652264843,0.4141250143327415,0.2308317869018153,3.32270306415047,35.33736212707183,11,3.3223909609148006,-0.04232711568900527,0.04232711568900527
raw_CU_diffT/TC23LFP09/TC23LFP09_35deg.parquet,TC23LFP09_35deg.parquet,TC23LFP09,LFP,lithium-ion,35.0,,35.0,discharge,23,0.0180058535171518,0.4321308678498933,0.2408681846034933,3.32232160464021,35.350120386740336,11,3.321922806061295,-0.05269266215717039,0.05269266215717039
raw_CU_diffT/TC23LFP09/TC23LFP09_35deg.parquet,TC23LFP09_35deg.parquet,TC23LFP09,LFP,lithium-ion,35.0,,35.0,discharge,24,0.0180056918194852,0.4501365596693785,0.2509044921754761,3.32194014512994,35.354853701657454,11,3.321333277727251,-0.06737840772814252,0.06737840772814252
raw_CU_diffT/TC23LFP09/TC23LFP09_35deg.parquet,TC23LFP09_35deg.parquet,TC23LFP09,LFP,lithium-ion,35.0,,35.0,discharge,25,0.0180054058764993,0.4681419655458778,0.2609406403638715,3.32136795586455,35.34686665745856,11,3.3205703587067243,-0.08724680120434414,0.08724680120434414
raw_CU_diffT/TC23LFP09/TC23LFP09_35deg.parquet,TC23LFP09_35deg.parquet,TC23LFP09,LFP,lithium-ion,35.0,,35.0,discharge,26,0.0180054431910986,0.4861474087369763,0.2709768093512898,3.32079576659915,35.34216820441989,11,3.3195820317937685,-0.11316229648315357,0.11316229648315357
raw_CU_diffT/TC23LFP09/TC23LFP09_35deg.parquet,TC23LFP09_35deg.parquet,TC23LFP09,LFP,lithium-ion,35.0,,35.0,discharge,27,0.018005268635124,0.5041526773721003,0.2810128810418384,3.31984211782349,35.35533591160221,11,3.318298940713791,-0.1425338519756565,0.1425338519756565
raw_CU_diffT/TC23LFP09/TC23LFP09_35deg.parquet,TC23LFP09_35deg.parquet,TC23LFP09,LFP,lithium-ion,35.0,,35.0,discharge,28,0.0180051268421421,0.5221578042142424,0.2910488736974912,3.3186977392927,35.3512370718232,11,3.3167210854667917,-0.17276967545060984,0.17276967545060984
raw_CU_diffT/TC23LFP09/TC23LFP09_35deg.parquet,TC23LFP09_35deg.parquet,TC23LFP09,LFP,lithium-ion,35.0,,35.0,discharge,29,0.0180049802496034,0.5401627844638458,0.3010847846429925,3.31717190125165,35.35388174033149,11,3.314831126984123,-0.2038632087228791,0.2038632087228791
raw_CU_diffT/TC23LFP09/TC23LFP09_35deg.parquet,TC23LFP09_35deg.parquet,TC23LFP09,LFP,lithium-ion,35.0,,35.0,discharge,30,0.0180058521536307,0.5581686366174765,0.3111211815846488,3.3150738739452,35.35014679558011,11,3.3126290652657833,-0.2306366042847685,0.2306366042847685
raw_CU_diffT/TC23LFP09/TC23LFP09_35deg.parquet,TC23LFP09_35deg.parquet,TC23LFP09,LFP,lithium-ion,35.0,,35.0,discharge,31,0.0180059252312298,0.5761745618487063,0.3211576192594947,3.31240365737336,35.3519732320442,11,3.310201595655015,-0.2505072147529859,0.2505072147529859
raw_CU_diffT/TC23LFP09/TC23LFP09_35deg.parquet,TC23LFP09_35deg.parquet,TC23LFP09,LFP,lithium-ion,35.0,,35.0,discharge,32,0.0180054550084277,0.594180016857134,0.3311937948338496,3.30897052178098,35.34277787292818,11,3.3076007353577648,-0.26174338548460696,0.26174338548460696
raw_CU_diffT/TC23LFP09/TC23LFP09_35deg.parquet,TC23LFP09_35deg.parquet,TC23LFP09,LFP,lithium-ion,35.0,,35.0,discharge,33,0.0180050023907243,0.6121850192478583,0.3412297181207317,3.30534665643348,35.34962944751381,11,3.3049478578545677,-0.2651978617170698,0.2651978617170698
raw_CU_diffT/TC23LFP09/TC23LFP09_35deg.parquet,TC23LFP09_35deg.parquet,TC23LFP09,LFP,lithium-ion,35.0,,35.0,discharge,34,0.0180055621680843,0.6301905814159425,0.3512659534254919,3.30153206133085,35.34283972375691,11,3.302277641282723,-0.26346658762469133,0.26346658762469133
raw_CU_diffT/TC23LFP09/TC23LFP09_35deg.parquet,TC23LFP09_35deg.parquet,TC23LFP09,LFP,lithium-ion,35.0,,35.0,discharge,35,0.0180054968826359,0.6481960782985784,0.3613021523403791,3.29771746622821,35.335489254143646,11,3.2996594419168233,-0.2531011763354343,0.2531011763354343
raw_CU_diffT/TC23LFP09/TC23LFP09_35deg.parquet,TC23LFP09_35deg.parquet,TC23LFP09,LFP,lithium-ion,35.0,,35.0,discharge,36,0.0180054939476469,0.6662015722462253,0.3713383496193141,3.2946657901461,35.34319541436464,11,3.2971972941687584,-0.23496466778496483,0.23496466778496483
raw_CU_diffT/TC23LFP09/TC23LFP09_35deg.parquet,TC23LFP09_35deg.parquet,TC23LFP09,LFP,lithium-ion,35.0,,35.0,discharge,37,0.0180048504334139,0.6842064226796393,0.3813741882057403,3.29218630332939,35.329846353591165,11,3.294943215244474,-0.21077914351809568,0.21077914351809568
raw_CU_diffT/TC23LFP09/TC23LFP09_35deg.parquet,TC23LFP09_35deg.parquet,TC23LFP09,LFP,lithium-ion,35.0,,35.0,discharge,38,0.0180052601913443,0.7022116828709836,0.3914102551897567,3.29066046528833,35.318742900552486,11,3.2929665614185635,-0.18226832346991273,0.18226832346991273
raw_CU_diffT/TC23LFP09/TC23LFP09_35deg.parquet,TC23LFP09_35deg.parquet,TC23LFP09,LFP,lithium-ion,35.0,,35.0,discharge,39,0.0180056037372195,0.7202172866082031,0.4014465136650028,3.28932535700241,35.328102154696126,11,3.2912846717596747,-0.15203349087423135,0.15203349087423135
raw_CU_diffT/TC23LFP09/TC23LFP09_35deg.parquet,TC23LFP09_35deg.parquet,TC23LFP09,LFP,lithium-ion,35.0,,35.0,discharge,40,0.0180053257311286,0.7382226123393316,0.4114826171806581,3.28837170822675,35.31926091160221,11,3.2899148853364553,-0.1192081644896632,0.1192081644896632
raw_CU_diffT/TC23LFP09/TC23LFP09_35deg.parquet,TC23LFP09_35deg.parquet,TC23LFP09,LFP,lithium-ion,35.0,,35.0,discharge,41,0.0180057605315577,0.7562283728708893,0.4215189630525018,3.28799024871649,35.30968262430939,11,3.2888918802862035,-0.0898361186756631,0.0898361186756631
raw_CU_diffT/TC23LFP09/TC23LFP09_35deg.parquet,TC23LFP09_35deg.parquet,TC23LFP09,LFP,lithium-ion,35.0,,35.0,discharge,42,0.018006045342346,0.7742344182132352,0.4315554676768501,3.28760878920623,35.306829198895024,11,3.2881116221970283,-0.06737762729306951,0.06737762729306951
raw_CU_diffT/TC23LFP09/TC23LFP09_35deg.parquet,TC23LFP09_35deg.parquet,TC23LFP09,LFP,lithium-ion,35.0,,35.0,discharge,43,0.0180051076818888,0.792239525895124,0.4415914496526469,3.28722732969596,35.304712679558016,11,3.2875394329316325,-0.05096651106904915,0.05096651106904915
raw_CU_diffT/TC23LFP09/TC23LFP09_35deg.parquet,TC23LFP09_35deg.parquet,TC23LFP09,LFP,lithium-ion,35.0,,35.0,discharge,44,0.018005434322534,0.810244960217658,0.4516276136967593,3.2868458701857,35.31205516574585,11,3.287088617146777,-0.03973617231238791,0.03973617231238791
raw_CU_diffT/TC23LFP09/TC23LFP09_35deg.parquet,TC23LFP09_35deg.parquet,TC23LFP09,LFP,lithium-ion,35.0,,35.0,discharge,45,0.0180054141768815,0.8282503743945395,0.4616637665117578,3.28646441067544,35.30380292817679,11,3.2867418357738103,-0.031097612642696504,0.031097612642696504
raw_CU_diffT/TC23LFP09/TC23LFP09_35deg.parquet,TC23LFP09_35deg.parquet,TC23LFP09,LFP,lithium-ion,35.0,,35.0,discharge,46,0.0180058359450989,0.8462562103396384,0.4717001544188369,3.28646441067544,35.311981215469615,11,3.2864644106754373,-0.027642231523742566,0.027642231523742566
raw_CU_diffT/TC23LFP09/TC23LFP09_35deg.parquet,TC23LFP09_35deg.parquet,TC23LFP09,LFP,lithium-ion,35.0,,35.0,discharge,47,0.018005438773202,0.8642616491128404,0.4817363209437357,3.28608295116517,35.31241828729282,11,3.286186985577064,-0.02764272595365469,0.02764272595365469
raw_CU_diffT/TC23LFP09/TC23LFP09_35deg.parquet,TC23LFP09_35deg.parquet,TC23LFP09,LFP,lithium-ion,35.0,,35.0,discharge,48,0.0180051918262902,0.8822668409391307,0.4917723498213178,3.28589222141004,35.305975138121546,11,3.2859095604786903,-0.026778498145972662,0.026778498145972662
raw_CU_diffT/TC23LFP09/TC23LFP09_35deg.parquet,TC23LFP09_35deg.parquet,TC23LFP09,LFP,lithium-ion,35.0,,35.0,discharge,49,0.0180060202349934,0.9002728611741241,0.5018088404509184,3.28570149165491,35.31298102209944,11,3.285649474448966,-0.02591453039306657,0.02591453039306657
raw_CU_diffT/TC23LFP09/TC23LFP09_35deg.parquet,TC23LFP09_35deg.parquet,TC23LFP09,LFP,lithium-ion,35.0,,35.0,discharge,50,0.0180053401845951,0.9182782013587192,0.5118449520228838,3.28551076189978,35.31812375690608,11,3.28538938841924,-0.026779276018942255,0.026779276018942255
raw_CU_diffT/TC23LFP09/TC23LFP09_35deg.parquet,TC23LFP09_35deg.parquet,TC23LFP09,LFP,lithium-ion,35.0,,35.0,discharge,51,0.0180048067850089,0.936283008143728,0.5218807662798468,3.28532003214465,35.30785599447513,11,3.285111963320866,-0.031098102038470188,0.031098102038470188
raw_CU_diffT/TC23LFP09/TC23LFP09_35deg.parquet,TC23LFP09_35deg.parquet,TC23LFP09,LFP,lithium-ion,35.0,,35.0,discharge,52,0.0180056054428685,0.9542886135865968,0.5319170257058156,3.28493857263438,35.30924687845304,11,3.2847651819478996,-0.03541722073182996,0.03541722073182996
raw_CU_diffT/TC23LFP09/TC23LFP09_35deg.parquet,TC23LFP09_35deg.parquet,TC23LFP09,LFP,lithium-ion,35.0,,35.0,discharge,53,0.0180050733860712,0.9722936869726678,0.5419529885652475,3.28455711312412,35.31270886740332,11,3.2844010615062844,-0.03887327419136,0.03887327419136
raw_CU_diffT/TC23LFP09/TC23LFP09_35deg.parquet,TC23LFP09_35deg.parquet,TC23LFP09,LFP,lithium-ion,35.0,,35.0,discharge,54,0.0180049356315307,0.9902986226041984,0.5519888746407963,3.28436638336899,35.31640718232044,11,3.2839849238587244,-0.04491928086284247,0.04491928086284247
raw_CU_diffT/TC23LFP09/TC23LFP09_35deg.parquet,TC23LFP09_35deg.parquet,TC23LFP09,LFP,lithium-ion,35.0,,35.0,discharge,55,0.0180056971399283,1.0083043197441268,0.5620251851783749,3.28398492385872,35.319169226519335,11,3.2834994299365703,-0.05269349932211753,0.05269349932211753
raw_CU_diffT/TC23LFP09/TC23LFP09_35deg.parquet,TC23LFP09_35deg.parquet,TC23LFP09,LFP,lithium-ion,35.0,,35.0,discharge,56,0.0180053034941378,1.0263096232382647,0.5720612762992119,3.28341273459333,35.31919762430939,11,3.2829272406711754,-0.06133324072371238,0.06133324072371238
raw_CU_diffT/TC23LFP09/TC23LFP09_35deg.parquet,TC23LFP09_35deg.parquet,TC23LFP09,LFP,lithium-ion,35.0,,35.0,discharge,57,0.0180048391372607,1.0443144623755254,0.5820971085892032,3.2826498155728,35.312545441988945,11,3.2822683560625383,-0.07083520606758498,0.07083520606758498
raw_CU_diffT/TC23LFP09/TC23LFP09_35deg.parquet,TC23LFP09_35deg.parquet,TC23LFP09,LFP,lithium-ion,35.0,,35.0,discharge,58,0.018005350237761,1.0623198126132865,0.5921332257647669,3.28207762630741,35.3121823480663,11,3.281505437042011,-0.08120013997998399,0.08120013997998399
raw_CU_diffT/TC23LFP09/TC23LFP09_35deg.parquet,TC23LFP09_35deg.parquet,TC23LFP09,LFP,lithium-ion,35.0,,35.0,discharge,59,0.0180054328015093,1.0803252454147958,0.6021693889610656,3.28131470728688,35.31906955801105,11,3.280638483609593,-0.09242981037513687,0.09242981037513687
raw_CU_diffT/TC23LFP09/TC23LFP09_35deg.parquet,TC23LFP09_35deg.parquet,TC23LFP09,LFP,lithium-ion,35.0,,35.0,discharge,60,0.0180054160341712,1.098330661448967,0.6122055428113107,3.28036105851122,35.30502190607735,11,3.279650156696638,-0.10538788585631664,0.10538788585631664
raw_CU_diffT/TC23LFP09/TC23LFP09_35deg.parquet,TC23LFP09_35deg.parquet,TC23LFP09,LFP,lithium-ion,35.0,,35.0,discharge,61,0.01800523998936,1.116335901438327,0.622241598534814,3.27921667998043,35.31633458563536,11,3.278523117234496,-0.11921092821350499,0.11921092821350499
raw_CU_diffT/TC23LFP09/TC23LFP09_35deg.parquet,TC23LFP09_35deg.parquet,TC23LFP09,LFP,lithium-ion,35.0,,35.0,discharge,62,0.0180049222229255,1.1343408236612524,0.6322774771364547,3.27807230144964,35.31611546961326,11,3.2772573652231674,-0.13303130264424112,0.13303130264424112
raw_CU_diffT/TC23LFP09/TC23LFP09_35deg.parquet,TC23LFP09_35deg.parquet,TC23LFP09,LFP,lithium-ion,35.0,,35.0,discharge,63,0.0180054666715989,1.1523462903328514,0.642313659211819,3.27654646340858,35.32329488950276,11,3.2758529006626516,-0.14944359427920517,0.14944359427920517
raw_CU_diffT/TC23LFP09/TC23LFP09_35deg.parquet,TC23LFP09_35deg.parquet,TC23LFP09,LFP,lithium-ion,35.0,,35.0,discharge,64,0.0180051751906794,1.1703514655235308,0.6523496788167719,3.27502062536753,35.33003878453039,11,3.274257706347004,-0.16758243694289376,0.16758243694289376
raw_CU_diffT/TC23LFP09/TC23LFP09_35deg.parquet,TC23LFP09_35deg.parquet,TC23LFP09,LFP,lithium-ion,35.0,,35.0,discharge,65,0.018005738800567,1.1883572043240975,0.6623860125758398,3.27349478732648,35.329801022099446,11,3.272489121344873,-0.184856140300667,0.184856140300667
raw_CU_diffT/TC23LFP09/TC23LFP09_35deg.parquet,TC23LFP09_35deg.parquet,TC23LFP09,LFP,lithium-ion,35.0,,35.0,discharge,66,0.0180057818280478,1.2063629861521457,0.6724223703182703,3.27158748977516,35.343059143646414,11,3.2705471456562587,-0.2021344039779649,0.2021344039779649
raw_CU_diffT/TC23LFP09/TC23LFP09_35deg.parquet,TC23LFP09_35deg.parquet,TC23LFP09,LFP,lithium-ion,35.0,,35.0,discharge,67,0.0180054194678758,1.2243684056200217,0.68245852608245,3.26948946246871,35.35699870165746,11,3.2684317792811597,-0.21854996156363882,0.21854996156363882
raw_CU_diffT/TC23LFP09/TC23LFP09_35deg.parquet,TC23LFP09_35deg.parquet,TC23LFP09,LFP,lithium-ion,35.0,,35.0,discharge,68,0.018005277346425,1.2423736829664465,0.6924946026286463,3.26720070540713,35.35193842541436,11,3.266160361288227,-0.23237231264508296,0.23237231264508296
raw_CU_diffT/TC23LFP09/TC23LFP09_35deg.parquet,TC23LFP09_35deg.parquet,TC23LFP09,LFP,lithium-ion,35.0,,35.0,discharge,69,0.0180052541016423,1.260378937068089,0.7025306662182847,3.26453048883528,35.36164994475138,11,3.2637675698147564,-0.24531275637443173,0.24531275637443173
raw_CU_diffT/TC23LFP09/TC23LFP09_35deg.parquet,TC23LFP09_35deg.parquet,TC23LFP09,LFP,lithium-ion,35.0,,35.0,discharge,70,0.0180076543743493,1.278386591442438,0.7125680677112587,3.26186027226344,35.36118834254143,11,3.261236065792098,-0.2608648624488126,0.2608648624488126
raw_CU_diffT/TC23LFP09/TC23LFP09_35deg.parquet,TC23LFP09_35deg.parquet,TC23LFP09,LFP,lithium-ion,35.0,,35.0,discharge,71,0.0180049973487329,1.2963915887911708,0.722603988187753,3.25899932593646,35.361914116022106,11,3.2585311710829568,-0.2798835043397503,0.2798835043397503
raw_CU_diffT/TC23LFP09/TC23LFP09_35deg.parquet,TC23LFP09_35deg.parquet,TC23LFP09,LFP,lithium-ion,35.0,,35.0,discharge,72,0.0180054811074878,1.314397069898659,0.7326401783096297,3.25594764985435,35.360869861878456,11,3.2556182075500346,-0.30320383900655656,0.30320383900655656
raw_CU_diffT/TC23LFP09/TC23LFP09_35deg.parquet,TC23LFP09_35deg.parquet,TC23LFP09,LFP,lithium-ion,35.0,,35.0,discharge,73,0.0180054284918764,1.3324024983905352,0.7426763391037546,3.25308670352738,35.376652900552486,11,3.2524451579873883,-0.329988242767115,0.329988242767115
raw_CU_diffT/TC23LFP09/TC23LFP09_35deg.parquet,TC23LFP09_35deg.parquet,TC23LFP09,LFP,lithium-ion,35.0,,35.0,discharge,74,0.0180048972318666,1.3504073956224016,0.7527122037754693,3.2502257572004,35.376343812154694,11,3.2489946833263685,-0.3567664366693464,0.3567664366693464
raw_CU_diffT/TC23LFP09/TC23LFP09_35deg.parquet,TC23LFP09_35deg.parquet,TC23LFP09,LFP,lithium-ion,35.0,,35.0,discharge,75,0.0180054410501891,1.3684128366725907,0.7627483715695523,3.24717408111829,35.3845129281768,11,3.2452841226356237,-0.38094879067347165,0.38094879067347165
raw_CU_diffT/TC23LFP09/TC23LFP09_35deg.parquet,TC23LFP09_35deg.parquet,TC23LFP09,LFP,lithium-ion,35.0,,35.0,discharge,76,0.018005429067609,1.3864182657401998,0.7727845326845886,3.24374094552592,35.38073342541436,11,3.24134815405245,-0.4077315279280356,0.4077315279280356
raw_CU_diffT/TC23LFP09/TC23LFP09_35deg.parquet,TC23LFP09_35deg.parquet,TC23LFP09,LFP,lithium-ion,35.0,,35.0,discharge,77,0.0180051093294264,1.4044233750696262,0.782820515578717,3.23954489091302,35.3811158839779,11,3.237100082233606,-0.4422858651641093,0.4422858651641093
raw_CU_diffT/TC23LFP09/TC23LFP09_35deg.parquet,TC23LFP09_35deg.parquet,TC23LFP09,LFP,lithium-ion,35.0,,35.0,discharge,78,0.0180053199804491,1.4224286950500753,0.7928566158889644,3.2345859172796,35.38236002762431,11,3.232470550904499,-0.471652024588451,0.471652024588451
raw_CU_diffT/TC23LFP09/TC23LFP09_35deg.parquet,TC23LFP09_35deg.parquet,TC23LFP09,LFP,lithium-ion,35.0,,35.0,discharge,79,0.018005456330415,1.4404341513804904,0.8028927922001902,3.22924548413591,35.380906298342545,11,3.227632950751611,-0.47855904571926544,0.47855904571926544
raw_CU_diffT/TC23LFP09/TC23LFP09_35deg.parquet,TC23LFP09_35deg.parquet,TC23LFP09,LFP,lithium-ion,35.0,,35.0,discharge,80,0.0180056013127555,1.4584397526932458,0.8129290493240487,3.22371432123709,35.383559917127066,11,3.222864706873317,-0.46733005732269817,0.46733005732269817
raw_CU_diffT/TC23LFP09/TC23LFP09_35deg.parquet,TC23LFP09_35deg.parquet,TC23LFP09,LFP,lithium-ion,35.0,,35.0,discharge,81,0.0180053904702973,1.476445143163543,0.8229651889250827,3.21856461784853,35.384231712707184,11,3.218252514612858,-0.44833539008754997,0.44833539008754997
raw_CU_diffT/TC23LFP09/TC23LFP09_35deg.parquet,TC23LFP09_35deg.parquet,TC23LFP09,LFP,lithium-ion,35.0,,35.0,discharge,82,0.0180048154761395,1.4944499586396824,0.8330010080264505,3.21227053592918,35.37832574585635,11,3.213865730244827,-0.4241549903932764,0.4241549903932764
raw_CU_diffT/TC23LFP09/TC23LFP09_35deg.parquet,TC23LFP09_35deg.parquet,TC23LFP09,LFP,lithium-ion,35.0,,35.0,discharge,83,0.0180048028499708,1.5124547614896533,0.8430368200900376,3.20502280523417,35.377398839779005,11,3.209739031906522,-0.39478045932114014,0.39478045932114014
raw_CU_diffT/TC23LFP09/TC23LFP09_35deg.parquet,TC23LFP09_35deg.parquet,TC23LFP09,LFP,lithium-ion,35.0,,35.0,discharge,84,0.0180051467450634,1.5304599082347168,0.8530728238395068,3.19987310184561,35.37589022099447,11,3.2059417758725344,-0.3662681863237367,0.3662681863237367
raw_CU_diffT/TC23LFP09/TC23LFP09_35deg.parquet,TC23LFP09_35deg.parquet,TC23LFP09,LFP,lithium-ion,35.0,,35.0,discharge,85,0.0180052900500923,1.548465198284809,0.8631089074666813,3.19777507453917,35.36556748618784,11,3.202387266799623,-0.3576214099598758,0.3576214099598758
raw_CU_diffT/TC23LFP09/TC23LFP09_35deg.parquet,TC23LFP09_35deg.parquet,TC23LFP09,LFP,lithium-ion,35.0,,35.0,discharge,86,0.0180059676024195,1.5664711658872286,0.8731453687590754,3.19643996625324,35.36966555248618,11,3.1987634014521196,-0.4223970334927003,0.4223970334927003
raw_CU_diffT/TC23LFP09/TC23LFP09_35deg.parquet,TC23LFP09_35deg.parquet,TC23LFP09,LFP,lithium-ion,35.0,,35.0,discharge,87,0.0180061704124726,1.5844773362997011,0.8831819430970604,3.19548631747758,35.368138950276254,11,3.193908462230584,-0.6107291473291525,0.6107291473291525
