Repository: DNV007/delivered-energy-decomposition

# Three-term energy accounting for a cold commercial sodium-ion 18650 cell

This repository holds the analysis code and the derived data behind a reanalysis
of a public commercial-cell archive. No new measurements were made. The
manuscript reporting the work is not distributed here; what is here is
everything needed to regenerate its numbers from the raw archive and to check
them.

**Source data.** Droese, D., Schlösser, A., Otto, M. *Dataset: Evaluation of
Commercial Sodium-Ion Batteries by State-of-the-Art Lithium-Ion Battery
Configurations.* Technische Universität Berlin, DepositOnce, 2025.
DOI [10.14279/depositonce-25036](https://doi.org/10.14279/depositonce-25036),
CC BY 4.0.

File: data_processed/ocv/ocv_temperature_points.csv (part 17 of 22)
member_path,file_name,cell_id,cell_family,chemistry_type,temperature_deg_c,voltage_v,ambient_temperature_from_file_deg_c,direction,segment_index,segment_capacity_ah,cumulative_capacity_ah,soc_fraction_by_capacity,ocv_voltage_v,ocv_temperature_mean_deg_c
raw_CU_diffT/TC23NMC09/TC23NMC09_45deg.parquet,TC23NMC09_45deg.parquet,TC23NMC09,NMC,lithium-ion,45.0,,45.0,discharge,77,0.0163270702469666,1.27359838946145,0.7770271859208278,3.60169853366211,45.6379258839779
raw_CU_diffT/TC23NMC09/TC23NMC09_45deg.parquet,TC23NMC09_45deg.parquet,TC23NMC09,NMC,lithium-ion,45.0,,45.0,discharge,78,0.0163270167636955,1.2899254062251455,0.7869883604915189,3.59140033813008,45.63753511049724
raw_CU_diffT/TC23NMC09/TC23NMC09_45deg.parquet,TC23NMC09_45deg.parquet,TC23NMC09,NMC,lithium-ion,45.0,,45.0,discharge,79,0.0163264296248538,1.3062518358499993,0.7969491768465858,3.58072072794873,45.63419864640884
raw_CU_diffT/TC23NMC09/TC23NMC09_45deg.parquet,TC23NMC09_45deg.parquet,TC23NMC09,NMC,lithium-ion,45.0,,45.0,discharge,80,0.0163310246732248,1.3225828605232242,0.8069127966580127,3.57061323974138,45.62948875690607
raw_CU_diffT/TC23NMC09/TC23NMC09_45deg.parquet,TC23NMC09_45deg.parquet,TC23NMC09,NMC,lithium-ion,45.0,,45.0,discharge,81,0.0163256340931201,1.3389084946163443,0.8168731276561655,3.56107787350802,45.62604577348066
raw_CU_diffT/TC23NMC09/TC23NMC09_45deg.parquet,TC23NMC09_45deg.parquet,TC23NMC09,NMC,lithium-ion,45.0,,45.0,discharge,82,0.0163297639809333,1.3552382585972775,0.8268359783144655,3.55058897065133,45.620998812154696
raw_CU_diffT/TC23NMC09/TC23NMC09_45deg.parquet,TC23NMC09_45deg.parquet,TC23NMC09,NMC,lithium-ion,45.0,,45.0,discharge,83,0.0163285439168036,1.371566802514081,0.8367980846070336,3.53952794582064,45.61361781767957
raw_CU_diffT/TC23NMC09/TC23NMC09_45deg.parquet,TC23NMC09_45deg.parquet,TC23NMC09,NMC,lithium-ion,45.0,,45.0,discharge,84,0.0163287683677854,1.3878955708818663,0.846760327837993,3.53075540888596,45.606193977900546
raw_CU_diffT/TC23NMC09/TC23NMC09_45deg.parquet,TC23NMC09_45deg.parquet,TC23NMC09,NMC,lithium-ion,45.0,,45.0,discharge,85,0.0163286589150189,1.4042242297968852,0.8567225042914065,3.52503418914595,45.60356486187845
raw_CU_diffT/TC23NMC09/TC23NMC09_45deg.parquet,TC23NMC09_45deg.parquet,TC23NMC09,NMC,lithium-ion,45.0,,45.0,discharge,86,0.0163285967817964,1.4205528265786815,0.8666846428371063,3.51969438405527,45.60312179558012
raw_CU_diffT/TC23NMC09/TC23NMC09_45deg.parquet,TC23NMC09_45deg.parquet,TC23NMC09,NMC,lithium-ion,45.0,,45.0,discharge,87,0.0163277410203344,1.436880567599016,0.8766462592795072,3.51473599361393,45.603374088397786
raw_CU_diffT/TC23NMC09/TC23NMC09_45deg.parquet,TC23NMC09_45deg.parquet,TC23NMC09,NMC,lithium-ion,45.0,,45.0,discharge,88,0.0163304489410664,1.4532110165400824,0.8866095278345707,3.50958689584792,45.60879223756906
raw_CU_diffT/TC23NMC09/TC23NMC09_45deg.parquet,TC23NMC09_45deg.parquet,TC23NMC09,NMC,lithium-ion,45.0,,45.0,discharge,89,0.0163264830450022,1.4695374995850847,0.8965703767814719,3.50367496878324,45.61478994475139
raw_CU_diffT/TC23NMC09/TC23NMC09_45deg.parquet,TC23NMC09_45deg.parquet,TC23NMC09,NMC,lithium-ion,45.0,,45.0,discharge,90,0.0163280004185262,1.485865500003611,0.906532151483689,3.49642809044589,45.62257232044198
raw_CU_diffT/TC23NMC09/TC23NMC09_45deg.parquet,TC23NMC09_45deg.parquet,TC23NMC09,NMC,lithium-ion,45.0,,45.0,discharge,91,0.0163282393003433,1.5021937393039542,0.9164940719286047,3.48384140701786,45.63960491712707
raw_CU_diffT/TC23NMC09/TC23NMC09_45deg.parquet,TC23NMC09_45deg.parquet,TC23NMC09,NMC,lithium-ion,45.0,,45.0,discharge,92,0.0163266187466867,1.5185203580506408,0.9264550036676158,3.45599813761647,45.67662707182321
raw_CU_diffT/TC23NMC09/TC23NMC09_45deg.parquet,TC23NMC09_45deg.parquet,TC23NMC09,NMC,lithium-ion,45.0,,45.0,discharge,93,0.0163262667492645,1.5348466247999053,0.9364157206516709,3.41747525803373,45.70024867403314
raw_CU_diffT/TC23NMC09/TC23NMC09_45deg.parquet,TC23NMC09_45deg.parquet,TC23NMC09,NMC,lithium-ion,45.0,,45.0,discharge,94,0.016326696637656,1.5511733214375614,0.9463766999122566,3.37113337813963,45.70842232044199
raw_CU_diffT/TC23NMC09/TC23NMC09_45deg.parquet,TC23NMC09_45deg.parquet,TC23NMC09,NMC,lithium-ion,45.0,,45.0,discharge,95,0.0163268500824791,1.5675001715200405,0.9563377727901082,3.31487471736285,45.714125055248616
raw_CU_diffT/TC23NMC09/TC23NMC09_45deg.parquet,TC23NMC09_45deg.parquet,TC23NMC09,NMC,lithium-ion,45.0,,45.0,discharge,96,0.0163279715580022,1.5838281430780428,0.9662995298844108,3.24412229991137,45.72364950276243
raw_CU_diffT/TC23NMC09/TC23NMC09_45deg.parquet,TC23NMC09_45deg.parquet,TC23NMC09,NMC,lithium-ion,45.0,,45.0,discharge,97,0.0163276811020283,1.600155824180071,0.9762611097704269,3.14934075955184,45.73570897790056
raw_CU_diffT/TC23NMC09/TC23NMC09_45deg.parquet,TC23NMC09_45deg.parquet,TC23NMC09,NMC,lithium-ion,45.0,,45.0,discharge,98,0.0163271917809404,1.6164830159610115,0.9862223911197999,3.0036403635062,45.75493828729281
raw_CU_diffT/TC23NMC09/TC23NMC09_45deg.parquet,TC23NMC09_45deg.parquet,TC23NMC09,NMC,lithium-ion,45.0,,45.0,discharge,99,0.0129388376373243,1.6294218535983358,0.9941164248133161,2.78508976943775,45.7676729558011
raw_CU_diffT/TC23NMC09/TC23NMC09_45deg.parquet,TC23NMC09_45deg.parquet,TC23NMC09,NMC,lithium-ion,45.0,,45.0,discharge,100,0.0032157497361929,1.6326376033345287,0.9960783658685306,2.73626869432299,45.69840212707182
raw_CU_diffT/TC23NMC09/TC23NMC09_45deg.parquet,TC23NMC09_45deg.parquet,TC23NMC09,NMC,lithium-ion,45.0,,45.0,discharge,101,0.0021757421120405,1.6348133454465692,0.9974057943456687,2.71052320549293,45.65516950276243
raw_CU_diffT/TC23NMC09/TC23NMC09_45deg.parquet,TC23NMC09_45deg.parquet,TC23NMC09,NMC,lithium-ion,45.0,,45.0,discharge,102,0.001701538421741,1.6365148838683101,0.9984439093609841,2.69183388767556,45.62671138121547
raw_CU_diffT/TC23NMC09/TC23NMC09_45deg.parquet,TC23NMC09_45deg.parquet,TC23NMC09,NMC,lithium-ion,45.0,,45.0,discharge,103,0.0013889019099451,1.6379037857782552,0.9992912836600841,2.6771494236762,45.60475842541436
raw_CU_diffT/TC23NMC09/TC23NMC09_45deg.parquet,TC23NMC09_45deg.parquet,TC23NMC09,NMC,lithium-ion,45.0,,45.0,discharge,104,0.0011616324440858,1.639065418222341,1.0000000000000002,2.66589769152084,45.592013535911605
raw_CU_diffT/TC23NMC09/TC23NMC09_45deg.parquet,TC23NMC09_45deg.parquet,TC23NMC09,NMC,lithium-ion,45.0,,45.0,charge,0,0.0163265583578082,0.0163265583578082,0.010150123005575407,3.09441705004773,45.50547569060773
raw_CU_diffT/TC23NMC09/TC23NMC09_45deg.parquet,TC23NMC09_45deg.parquet,TC23NMC09,NMC,lithium-ion,45.0,,45.0,charge,1,0.0163270370280822,0.0326535953858904,0.0203005435975774,3.21418124993864,45.478304751381216
raw_CU_diffT/TC23NMC09/TC23NMC09_45deg.parquet,TC23NMC09_45deg.parquet,TC23NMC09,NMC,lithium-ion,45.0,,45.0,charge,2,0.0163263768015865,0.04897997218747689,0.030450553730743183,3.29580398489614,45.47230696132596
raw_CU_diffT/TC23NMC09/TC23NMC09_45deg.parquet,TC23NMC09_45deg.parquet,TC23NMC09,NMC,lithium-ion,45.0,,45.0,charge,3,0.0163290803155731,0.06530905250305,0.04060224462227273,3.35835598738694,45.478304392265194
raw_CU_diffT/TC23NMC09/TC23NMC09_45deg.parquet,TC23NMC09_45deg.parquet,TC23NMC09,NMC,lithium-ion,45.0,,45.0,charge,4,0.0163270041771021,0.0816360566801521,0.050752644791018243,3.40889342842371,45.4819482320442
raw_CU_diffT/TC23NMC09/TC23NMC09_45deg.parquet,TC23NMC09_45deg.parquet,TC23NMC09,NMC,lithium-ion,45.0,,45.0,charge,5,0.016326941449446,0.0979629981295981,0.06090300596235773,3.45065833252579,45.484746381215466
raw_CU_diffT/TC23NMC09/TC23NMC09_45deg.parquet,TC23NMC09_45deg.parquet,TC23NMC09,NMC,lithium-ion,45.0,,45.0,charge,6,0.0163267571405201,0.1142897552701182,0.07105325254994797,3.4836506996932,45.49300422651934
raw_CU_diffT/TC23NMC09/TC23NMC09_45deg.parquet,TC23NMC09_45deg.parquet,TC23NMC09,NMC,lithium-ion,45.0,,45.0,charge,7,0.0163270513202063,0.13061680659032449,0.08120368202727743,3.50462850540657,45.51451395027623
raw_CU_diffT/TC23NMC09/TC23NMC09_45deg.parquet,TC23NMC09_45deg.parquet,TC23NMC09,NMC,lithium-ion,45.0,,45.0,charge,8,0.0163268297858497,0.1469436363761742,0.09135397377803159,3.51340104234126,45.546849502762434
raw_CU_diffT/TC23NMC09/TC23NMC09_45deg.parquet,TC23NMC09_45deg.parquet,TC23NMC09,NMC,lithium-ion,45.0,,45.0,charge,9,0.0163283919939766,0.16327202837015078,0.10150523674416995,3.51912226208127,45.56560229281769
raw_CU_diffT/TC23NMC09/TC23NMC09_45deg.parquet,TC23NMC09_45deg.parquet,TC23NMC09,NMC,lithium-ion,45.0,,45.0,charge,10,0.0163287933350259,0.1796008217051767,0.11165674922162162,3.52465277449661,45.56962513812154
raw_CU_diffT/TC23NMC09/TC23NMC09_45deg.parquet,TC23NMC09_45deg.parquet,TC23NMC09,NMC,lithium-ion,45.0,,45.0,charge,11,0.0163314226725477,0.19593224437772438,0.1218098963423756,3.53037399423663,45.56814668508287
raw_CU_diffT/TC23NMC09/TC23NMC09_45deg.parquet,TC23NMC09_45deg.parquet,TC23NMC09,NMC,lithium-ion,45.0,,45.0,charge,12,0.0163289071207607,0.2122611514984851,0.13196147955973334,3.53666733595064,45.56385878453039
raw_CU_diffT/TC23NMC09/TC23NMC09_45deg.parquet,TC23NMC09_45deg.parquet,TC23NMC09,NMC,lithium-ion,45.0,,45.0,charge,13,0.0163287907207486,0.2285899422192337,0.14211299041190456,3.54372350696332,45.562792265193366
raw_CU_diffT/TC23NMC09/TC23NMC09_45deg.parquet,TC23NMC09_45deg.parquet,TC23NMC09,NMC,lithium-ion,45.0,,45.0,charge,14,0.016327220724034,0.2449171629432677,0.1522635252065735,3.551923921924,45.56091290055248
raw_CU_diffT/TC23NMC09/TC23NMC09_45deg.parquet,TC23NMC09_45deg.parquet,TC23NMC09,NMC,lithium-ion,45.0,,45.0,charge,15,0.0163263615859805,0.2612435245292482,0.16241352588028865,3.56145928815736,45.55803060773481
raw_CU_diffT/TC23NMC09/TC23NMC09_45deg.parquet,TC23NMC09_45deg.parquet,TC23NMC09,NMC,lithium-ion,45.0,,45.0,charge,16,0.0163266046568713,0.2775701291861195,0.17256367766971276,3.57175748368938,45.55644599447514
raw_CU_diffT/TC23NMC09/TC23NMC09_45deg.parquet,TC23NMC09_45deg.parquet,TC23NMC09,NMC,lithium-ion,45.0,,45.0,charge,17,0.0163270491214609,0.2938971783075804,0.18271410578009545,3.5826278011954,45.55724850828728
raw_CU_diffT/TC23NMC09/TC23NMC09_45deg.parquet,TC23NMC09_45deg.parquet,TC23NMC09,NMC,lithium-ion,45.0,,45.0,charge,18,0.0163269507942815,0.31022412910186187,0.1928644727610629,3.59349811870142,45.55863135359116
raw_CU_diffT/TC23NMC09/TC23NMC09_45deg.parquet,TC23NMC09_45deg.parquet,TC23NMC09,NMC,lithium-ion,45.0,,45.0,charge,19,0.0163269101509293,0.32655103925279116,0.20301481447430303,3.60474985085678,45.5570062154696
raw_CU_diffT/TC23NMC09/TC23NMC09_45deg.parquet,TC23NMC09_45deg.parquet,TC23NMC09,NMC,lithium-ion,45.0,,45.0,charge,20,0.0163267250417125,0.3428777642945037,0.2131650411062579,3.61581087568747,45.55694187845303
raw_CU_diffT/TC23NMC09/TC23NMC09_45deg.parquet,TC23NMC09_45deg.parquet,TC23NMC09,NMC,lithium-ion,45.0,,45.0,charge,21,0.0163271080080893,0.35920487230259296,0.22331550582610282,3.62629977854416,45.5546611878453
raw_CU_diffT/TC23NMC09/TC23NMC09_45deg.parquet,TC23NMC09_45deg.parquet,TC23NMC09,NMC,lithium-ion,45.0,,45.0,charge,22,0.0163273889567155,0.37553226125930844,0.23346614521001668,3.63640726675151,45.552771961325966
raw_CU_diffT/TC23NMC09/TC23NMC09_45deg.parquet,TC23NMC09_45deg.parquet,TC23NMC09,NMC,lithium-ion,45.0,,45.0,charge,23,0.0163278145256184,0.3918600757849268,0.2436170491675545,3.6474682915822,45.55347892265193
raw_CU_diffT/TC23NMC09/TC23NMC09_45deg.parquet,TC23NMC09_45deg.parquet,TC23NMC09,NMC,lithium-ion,45.0,,45.0,charge,24,0.0163273875417045,0.4081874633266313,0.2537676876717645,3.65967356036089,45.5571017679558
raw_CU_diffT/TC23NMC09/TC23NMC09_45deg.parquet,TC23NMC09_45deg.parquet,TC23NMC09,NMC,lithium-ion,45.0,,45.0,charge,25,0.0163271642321467,0.424514627558778,0.26391818734576733,3.67168812181492,45.55917160220993
raw_CU_diffT/TC23NMC09/TC23NMC09_45deg.parquet,TC23NMC09_45deg.parquet,TC23NMC09,NMC,lithium-ion,45.0,,45.0,charge,26,0.016327489241322,0.4408421168001,0.27406888907601706,3.68293985397027,45.55586690607735
raw_CU_diffT/TC23NMC09/TC23NMC09_45deg.parquet,TC23NMC09_45deg.parquet,TC23NMC09,NMC,lithium-ion,45.0,,45.0,charge,27,0.0163264242914423,0.4571685410915423,0.28421892873334026,3.69400087880096,45.54796726519337
raw_CU_diffT/TC23NMC09/TC23NMC09_45deg.parquet,TC23NMC09_45deg.parquet,TC23NMC09,NMC,lithium-ion,45.0,,45.0,charge,28,0.0163268728500673,0.4734954139416096,0.2943692472568591,3.70544331828099,45.548253232044196
raw_CU_diffT/TC23NMC09/TC23NMC09_45deg.parquet,TC23NMC09_45deg.parquet,TC23NMC09,NMC,lithium-ion,45.0,,45.0,charge,29,0.0163274258610717,0.4898228398026813,0.30451990958398895,3.71764858705968,45.55428107734806
raw_CU_diffT/TC23NMC09/TC23NMC09_45deg.parquet,TC23NMC09_45deg.parquet,TC23NMC09,NMC,lithium-ion,45.0,,45.0,charge,30,0.0163283975942075,0.5061512373968888,0.31467117603175715,3.73061668513704,45.55738709944751
raw_CU_diffT/TC23NMC09/TC23NMC09_45deg.parquet,TC23NMC09_45deg.parquet,TC23NMC09,NMC,lithium-ion,45.0,,45.0,charge,31,0.0163289991474622,0.522480236544351,0.324822816461561,3.7441569051884,45.559551243093914
raw_CU_diffT/TC23NMC09/TC23NMC09_45deg.parquet,TC23NMC09_45deg.parquet,TC23NMC09,NMC,lithium-ion,45.0,,45.0,charge,32,0.0163286391133815,0.5388088756577325,0.33497423306034513,3.75731571059043,45.565770801104975
raw_CU_diffT/TC23NMC09/TC23NMC09_45deg.parquet,TC23NMC09_45deg.parquet,TC23NMC09,NMC,lithium-ion,45.0,,45.0,charge,33,0.0163270409921043,0.5551359166498367,0.34512465611675575,3.76913956471979,45.57455643646409
raw_CU_diffT/TC23NMC09/TC23NMC09_45deg.parquet,TC23NMC09_45deg.parquet,TC23NMC09,NMC,lithium-ion,45.0,,45.0,charge,34,0.0163273629388785,0.5714632795887152,0.355275279325537,3.78039129687514,45.578982016574585
raw_CU_diffT/TC23NMC09/TC23NMC09_45deg.parquet,TC23NMC09_45deg.parquet,TC23NMC09,NMC,lithium-ion,45.0,,45.0,charge,35,0.0163288276561374,0.5877921072448526,0.365426813140217,3.79030807775783,45.5876829281768
raw_CU_diffT/TC23NMC09/TC23NMC09_45deg.parquet,TC23NMC09_45deg.parquet,TC23NMC09,NMC,lithium-ion,45.0,,45.0,charge,36,0.0163268839113232,0.6041189911561758,0.37557713854045205,3.79946202934185,45.594948259668506
raw_CU_diffT/TC23NMC09/TC23NMC09_45deg.parquet,TC23NMC09_45deg.parquet,TC23NMC09,NMC,lithium-ion,45.0,,45.0,charge,37,0.0163272126422734,0.6204462037984493,0.3857276683107391,3.8078531516272,45.60093546961327
raw_CU_diffT/TC23NMC09/TC23NMC09_45deg.parquet,TC23NMC09_45deg.parquet,TC23NMC09,NMC,lithium-ion,45.0,,45.0,charge,38,0.0163267963073349,0.6367730001057842,0.3958779392481023,3.81548144461388,45.60789458563535
raw_CU_diffT/TC23NMC09/TC23NMC09_45deg.parquet,TC23NMC09_45deg.parquet,TC23NMC09,NMC,lithium-ion,45.0,,45.0,charge,39,0.0163267405585935,0.6530997406643777,0.4060281755268086,3.82253761562656,45.61592999999999
raw_CU_diffT/TC23NMC09/TC23NMC09_45deg.parquet,TC23NMC09_45deg.parquet,TC23NMC09,NMC,lithium-ion,45.0,,45.0,charge,40,0.016326050186869,0.6694257908512466,0.4161779826055715,3.82921237198991,45.62128281767956
raw_CU_diffT/TC23NMC09/TC23NMC09_45deg.parquet,TC23NMC09_45deg.parquet,TC23NMC09,NMC,lithium-ion,45.0,,45.0,charge,41,0.0163260126113677,0.6857518034626143,0.42632776632387154,3.83550571370392,45.6210829558011
raw_CU_diffT/TC23NMC09/TC23NMC09_45deg.parquet,TC23NMC09_45deg.parquet,TC23NMC09,NMC,lithium-ion,45.0,,45.0,charge,42,0.0163256317506985,0.7020774352133128,0.43647731326338723,3.84103622611927,45.62047088397789
raw_CU_diffT/TC23NMC09/TC23NMC09_45deg.parquet,TC23NMC09_45deg.parquet,TC23NMC09,NMC,lithium-ion,45.0,,45.0,charge,43,0.0163238174540645,0.7184012526673773,0.4466257322656121,3.84656673853461,45.61944704419889
raw_CU_diffT/TC23NMC09/TC23NMC09_45deg.parquet,TC23NMC09_45deg.parquet,TC23NMC09,NMC,lithium-ion,45.0,,45.0,charge,44,0.016326492035933,0.7347277447033103,0.4567758140392771,3.85190654362529,45.62032309392265
raw_CU_diffT/TC23NMC09/TC23NMC09_45deg.parquet,TC23NMC09_45deg.parquet,TC23NMC09,NMC,lithium-ion,45.0,,45.0,charge,45,0.0163284848307018,0.7510562295340121,0.4669271347214484,3.85686493406663,45.62347911602209
raw_CU_diffT/TC23NMC09/TC23NMC09_45deg.parquet,TC23NMC09_45deg.parquet,TC23NMC09,NMC,lithium-ion,45.0,,45.0,charge,46,0.0163283223425996,0.7673845518766117,0.4770783543857452,3.86163261718331,45.62364908839779
raw_CU_diffT/TC23NMC09/TC23NMC09_45deg.parquet,TC23NMC09_45deg.parquet,TC23NMC09,NMC,lithium-ion,45.0,,45.0,charge,47,0.0163260339594797,0.7837105858360914,0.4872281513760379,3.86640030029999,45.62474682320441
raw_CU_diffT/TC23NMC09/TC23NMC09_45deg.parquet,TC23NMC09_45deg.parquet,TC23NMC09,NMC,lithium-ion,45.0,,45.0,charge,48,0.0163308377563025,0.8000414235923939,0.49738093485788487,3.87116798341666,45.62543317679558
raw_CU_diffT/TC23NMC09/TC23NMC09_45deg.parquet,TC23NMC09_45deg.parquet,TC23NMC09,NMC,lithium-ion,45.0,,45.0,charge,49,0.0163286861157394,0.8163701097081333,0.5075323806777519,3.87574495920867,45.62394433701658
raw_CU_diffT/TC23NMC09/TC23NMC09_45deg.parquet,TC23NMC09_45deg.parquet,TC23NMC09,NMC,lithium-ion,45.0,,45.0,charge,50,0.0163316126835657,0.832701722391699,0.5176856459272114,3.88032193500068,45.625929502762425
raw_CU_diffT/TC23NMC09/TC23NMC09_45deg.parquet,TC23NMC09_45deg.parquet,TC23NMC09,NMC,lithium-ion,45.0,,45.0,charge,51,0.0163310508343552,0.8490327732260542,0.5278385618784005,3.88489891079269,45.63029011049724
raw_CU_diffT/TC23NMC09/TC23NMC09_45deg.parquet,TC23NMC09_45deg.parquet,TC23NMC09,NMC,lithium-ion,45.0,,45.0,charge,52,0.0163286276596319,0.8653614008856861,0.5379899713564574,3.88928517926003,45.636837569060766
raw_CU_diffT/TC23NMC09/TC23NMC09_45deg.parquet,TC23NMC09_45deg.parquet,TC23NMC09,NMC,lithium-ion,45.0,,45.0,charge,53,0.0163279920252535,0.8816893929109396,0.5481409856644495,3.89386215505204,45.64051209944751
raw_CU_diffT/TC23NMC09/TC23NMC09_45deg.parquet,TC23NMC09_45deg.parquet,TC23NMC09,NMC,lithium-ion,45.0,,45.0,charge,54,0.016329283522608,0.8980186764335476,0.5582928028885688,3.89843913084405,45.64276052486188
raw_CU_diffT/TC23NMC09/TC23NMC09_45deg.parquet,TC23NMC09_45deg.parquet,TC23NMC09,NMC,lithium-ion,45.0,,45.0,charge,55,0.016328254984931,0.9143469314184786,0.5684439806770086,3.90301610663606,45.64641546961325
raw_CU_diffT/TC23NMC09/TC23NMC09_45deg.parquet,TC23NMC09_45deg.parquet,TC23NMC09,NMC,lithium-ion,45.0,,45.0,charge,56,0.0163312451388238,0.9306781765573023,0.5785970174261156,3.90778378975274,45.65177988950277
raw_CU_diffT/TC23NMC09/TC23NMC09_45deg.parquet,TC23NMC09_45deg.parquet,TC23NMC09,NMC,lithium-ion,45.0,,45.0,charge,57,0.0163288857981743,0.9470070623554766,0.5887485873873498,3.91293288751875,45.65637309392266
raw_CU_diffT/TC23NMC09/TC23NMC09_45deg.parquet,TC23NMC09_45deg.parquet,TC23NMC09,NMC,lithium-ion,45.0,,45.0,charge,58,0.0163307127864757,0.9633377751419523,0.598901293176208,3.91827269260943,45.65840027624309
raw_CU_diffT/TC23NMC09/TC23NMC09_45deg.parquet,TC23NMC09_45deg.parquet,TC23NMC09,NMC,lithium-ion,45.0,,45.0,charge,59,0.0163305465899645,0.9796683217319168,0.6090538956416961,3.92418461967411,45.66125215469613
raw_CU_diffT/TC23NMC09/TC23NMC09_45deg.parquet,TC23NMC09_45deg.parquet,TC23NMC09,NMC,lithium-ion,45.0,,45.0,charge,60,0.0163270589592309,0.9959953806911477,0.6192043298681612,3.93085937603745,45.660269668508285
raw_CU_diffT/TC23NMC09/TC23NMC09_45deg.parquet,TC23NMC09_45deg.parquet,TC23NMC09,NMC,lithium-ion,45.0,,45.0,charge,61,0.0163271872876596,1.0123225679788073,0.6293548438756376,3.93772483972547,45.65381790055248
raw_CU_diffT/TC23NMC09/TC23NMC09_45deg.parquet,TC23NMC09_45deg.parquet,TC23NMC09,NMC,lithium-ion,45.0,,45.0,charge,62,0.0163273305768502,1.0286498985556574,0.6395054469651407,3.94592525468615,45.64802085635359
raw_CU_diffT/TC23NMC09/TC23NMC09_45deg.parquet,TC23NMC09_45deg.parquet,TC23NMC09,NMC,lithium-ion,45.0,,45.0,charge,63,0.016326529484489,1.0449764280401463,0.6496555520203474,3.9548884989455,45.64299337016574
raw_CU_diffT/TC23NMC09/TC23NMC09_45deg.parquet,TC23NMC09_45deg.parquet,TC23NMC09,NMC,lithium-ion,45.0,,45.0,charge,64,0.0163276099093301,1.0613040379494765,0.6598063287691711,3.96499598715286,45.6318747237569
raw_CU_diffT/TC23NMC09/TC23NMC09_45deg.parquet,TC23NMC09_45deg.parquet,TC23NMC09,NMC,lithium-ion,45.0,,45.0,charge,65,0.0163273875821564,1.0776314255316328,0.6699569672985298,3.97529418268488,45.6168064640884
raw_CU_diffT/TC23NMC09/TC23NMC09_45deg.parquet,TC23NMC09_45deg.parquet,TC23NMC09,NMC,lithium-ion,45.0,,45.0,charge,66,0.0163274876438277,1.0939589131754606,0.680107668035627,3.98521096356756,45.60341676795581
raw_CU_diffT/TC23NMC09/TC23NMC09_45deg.parquet,TC23NMC09_45deg.parquet,TC23NMC09,NMC,lithium-ion,45.0,,45.0,charge,67,0.016327570408376,1.1102864835838366,0.6902584202269455,3.99436491515158,45.59574063535913
raw_CU_diffT/TC23NMC09/TC23NMC09_45deg.parquet,TC23NMC09_45deg.parquet,TC23NMC09,NMC,lithium-ion,45.0,,45.0,charge,68,0.0163274854429269,1.1266139690267636,0.7004091195957559,4.00275603743693,45.593057817679565
raw_CU_diffT/TC23NMC09/TC23NMC09_45deg.parquet,TC23NMC09_45deg.parquet,TC23NMC09,NMC,lithium-ion,45.0,,45.0,charge,69,0.0163262916812646,1.1429402607080281,0.7105590768101302,4.01076574507295,45.587281740331484
raw_CU_diffT/TC23NMC09/TC23NMC09_45deg.parquet,TC23NMC09_45deg.parquet,TC23NMC09,NMC,lithium-ion,45.0,,45.0,charge,70,0.01632571816688,1.1592659788749082,0.7207086774740655,4.01763120876096,45.580120966850835
raw_CU_diffT/TC23NMC09/TC23NMC09_45deg.parquet,TC23NMC09_45deg.parquet,TC23NMC09,NMC,lithium-ion,45.0,,45.0,charge,71,0.0163292524144172,1.1755952312893254,0.73086047535841,4.02354313582564,45.57466254143646
raw_CU_diffT/TC23NMC09/TC23NMC09_45deg.parquet,TC23NMC09_45deg.parquet,TC23NMC09,NMC,lithium-ion,45.0,,45.0,charge,72,0.0163285862146562,1.1919238175039817,0.7410118590703753,4.02850152626699,45.57035403314917
raw_CU_diffT/TC23NMC09/TC23NMC09_45deg.parquet,TC23NMC09_45deg.parquet,TC23NMC09,NMC,lithium-ion,45.0,,45.0,charge,73,0.0163290395039022,1.2082528570078839,0.7511635245895347,4.03269708740966,45.56717488950276
raw_CU_diffT/TC23NMC09/TC23NMC09_45deg.parquet,TC23NMC09_45deg.parquet,TC23NMC09,NMC,lithium-ion,45.0,,45.0,charge,74,0.016326242796362,1.2245790998042458,0.7613134514124595,4.036511233903,45.56707925414365
raw_CU_diffT/TC23NMC09/TC23NMC09_45deg.parquet,TC23NMC09_45deg.parquet,TC23NMC09,NMC,lithium-ion,45.0,,45.0,charge,75,0.0163259817741579,1.2409050815784037,0.7714632159594519,4.03956255109768,45.57363712707183
raw_CU_diffT/TC23NMC09/TC23NMC09_45deg.parquet,TC23NMC09_45deg.parquet,TC23NMC09,NMC,lithium-ion,45.0,,45.0,charge,76,0.0163274148701114,1.257232496448515,0.781613871453568,4.04242316096768,45.57954118784531
raw_CU_diffT/TC23NMC09/TC23NMC09_45deg.parquet,TC23NMC09_45deg.parquet,TC23NMC09,NMC,lithium-ion,45.0,,45.0,charge,77,0.0163275238348997,1.2735600202834148,0.7917645946904366,4.04509306351302,45.58425033149171
raw_CU_diffT/TC23NMC09/TC23NMC09_45deg.parquet,TC23NMC09_45deg.parquet,TC23NMC09,NMC,lithium-ion,45.0,,45.0,charge,78,0.0163268396609474,1.2898868599443623,0.8019148925804795,4.04776296605836,45.587344613259674
raw_CU_diffT/TC23NMC09/TC23NMC09_45deg.parquet,TC23NMC09_45deg.parquet,TC23NMC09,NMC,lithium-ion,45.0,,45.0,charge,79,0.0163273906035978,1.3062142505479601,0.8120655329882502,4.0504328686037,45.59214980662983
raw_CU_diffT/TC23NMC09/TC23NMC09_45deg.parquet,TC23NMC09_45deg.parquet,TC23NMC09,NMC,lithium-ion,45.0,,45.0,charge,80,0.0163274072662589,1.322541657814219,0.822216183755097,4.05310277114904,45.59620508287293
raw_CU_diffT/TC23NMC09/TC23NMC09_45deg.parquet,TC23NMC09_45deg.parquet,TC23NMC09,NMC,lithium-ion,45.0,,45.0,charge,81,0.0163300571882526,1.3388717150024716,0.8323684819624882,4.05596338101904,45.59937309392265
raw_CU_diffT/TC23NMC09/TC23NMC09_45deg.parquet,TC23NMC09_45deg.parquet,TC23NMC09,NMC,lithium-ion,45.0,,45.0,charge,82,0.0163301894225418,1.3552019044250134,0.8425208623791407,4.05901469821372,45.60465287292818
raw_CU_diffT/TC23NMC09/TC23NMC09_45deg.parquet,TC23NMC09_45deg.parquet,TC23NMC09,NMC,lithium-ion,45.0,,45.0,charge,83,0.0163300973932821,1.3715320018182955,0.8526731855817566,4.06263813738239,45.61138908839778
raw_CU_diffT/TC23NMC09/TC23NMC09_45deg.parquet,TC23NMC09_45deg.parquet,TC23NMC09,NMC,lithium-ion,45.0,,45.0,charge,84,0.0163299936109603,1.3878619954292557,0.8628254442635281,4.06645228387573,45.61656422651934
raw_CU_diffT/TC23NMC09/TC23NMC09_45deg.parquet,TC23NMC09_45deg.parquet,TC23NMC09,NMC,lithium-ion,45.0,,45.0,charge,85,0.016329862474397,1.4041918579036528,0.872977621418488,4.07102925966774,45.61955116022099
raw_CU_diffT/TC23NMC09/TC23NMC09_45deg.parquet,TC23NMC09_45deg.parquet,TC23NMC09,NMC,lithium-ion,45.0,,45.0,charge,86,0.0163299018863793,1.4205217597900321,0.8831298230756399,4.07598765010909,45.62128262430939
raw_CU_diffT/TC23NMC09/TC23NMC09_45deg.parquet,TC23NMC09_45deg.parquet,TC23NMC09,NMC,lithium-ion,45.0,,45.0,charge,87,0.0163301061602566,1.4368518659502887,0.8932821517286311,4.0817088698491,45.61937212707182
raw_CU_diffT/TC23NMC09/TC23NMC09_45deg.parquet,TC23NMC09_45deg.parquet,TC23NMC09,NMC,lithium-ion,45.0,,45.0,charge,88,0.0163288908015197,1.4531807567518085,0.9034337248004151,4.08800221156311,45.61578259668509
raw_CU_diffT/TC23NMC09/TC23NMC09_45deg.parquet,TC23NMC09_45deg.parquet,TC23NMC09,NMC,lithium-ion,45.0,,45.0,charge,89,0.0163287373461761,1.4695094940979845,0.9135852024699359,4.09563050454979,45.61058715469614
raw_CU_diffT/TC23NMC09/TC23NMC09_45deg.parquet,TC23NMC09_45deg.parquet,TC23NMC09,NMC,lithium-ion,45.0,,45.0,charge,90,0.0163291509543031,1.4858386450522876,0.9237369372771385,4.10344950486114,45.60858093922652
raw_CU_diffT/TC23NMC09/TC23NMC09_45deg.parquet,TC23NMC09_45deg.parquet,TC23NMC09,NMC,lithium-ion,45.0,,45.0,charge,91,0.0163300329021267,1.5021686779544143,0.9338892203859915,4.1129848710945,45.61040814917128
raw_CU_diffT/TC23NMC09/TC23NMC09_45deg.parquet,TC23NMC09_45deg.parquet,TC23NMC09,NMC,lithium-ion,45.0,,45.0,charge,92,0.0163305082917612,1.5184991862461756,0.9440417990417175,4.12347377395118,45.60906624309392
raw_CU_diffT/TC23NMC09/TC23NMC09_45deg.parquet,TC23NMC09_45deg.parquet,TC23NMC09,NMC,lithium-ion,45.0,,45.0,charge,93,0.0163296156109087,1.5348288018570844,0.9541938227231334,4.13529762808054,45.60746149171272
raw_CU_diffT/TC23NMC09/TC23NMC09_45deg.parquet,TC23NMC09_45deg.parquet,TC23NMC09,NMC,lithium-ion,45.0,,45.0,charge,94,0.0163299943491863,1.5511587962062707,0.9643460818638556,4.14864714080724,45.60591961325968
raw_CU_diffT/TC23NMC09/TC23NMC09_45deg.parquet,TC23NMC09_45deg.parquet,TC23NMC09,NMC,lithium-ion,45.0,,45.0,charge,95,0.0163295635386072,1.5674883597448779,0.9744980731722352,4.1633316048066,45.60602480662984
raw_CU_diffT/TC23NMC09/TC23NMC09_45deg.parquet,TC23NMC09_45deg.parquet,TC23NMC09,NMC,lithium-ion,45.0,,45.0,charge,96,0.0163298782870804,1.5838182380319583,0.9846502601578452,4.1795417274033,45.60224505524862
raw_CU_diffT/TC23NMC09/TC23NMC09_45deg.parquet,TC23NMC09_45deg.parquet,TC23NMC09,NMC,lithium-ion,45.0,,45.0,charge,97,0.0101472004386554,1.5939654384706137,0.9909587135598031,4.18983992293532,45.5853067679558
raw_CU_diffT/TC23NMC09/TC23NMC09_45deg.parquet,TC23NMC09_45deg.parquet,TC23NMC09,NMC,lithium-ion,45.0,,45.0,charge,98,0.0048272674042906,1.5987927058749043,0.9939597966331944,4.19441689872733,45.568948950276244
raw_CU_diffT/TC23NMC09/TC23NMC09_45deg.parquet,TC23NMC09_45deg.parquet,TC23NMC09,NMC,lithium-ion,45.0,,45.0,charge,99,0.0030068740387924,1.6017995799136966,0.9958291521144381,4.196896093948,45.56091422651933
raw_CU_diffT/TC23NMC09/TC23NMC09_45deg.parquet,TC23NMC09_45deg.parquet,TC23NMC09,NMC,lithium-ion,45.0,,45.0,charge,100,0.0020960137175606,1.603895593631257,0.99713223121956,4.19861245987001,45.556000966850824
raw_CU_diffT/TC23NMC09/TC23NMC09_45deg.parquet,TC23NMC09_45deg.parquet,TC23NMC09,NMC,lithium-ion,45.0,,45.0,charge,101,0.0015549482805436,1.6054505419118008,0.9980989332010146,4.19994741114268,45.547608121546965
raw_CU_diffT/TC23NMC09/TC23NMC09_45deg.parquet,TC23NMC09_45deg.parquet,TC23NMC09,NMC,lithium-ion,45.0,,45.0,charge,102,0.0012221466453181,1.606672688557119,0.9988587344101223,4.20090094776601,45.533867817679564
raw_CU_diffT/TC23NMC09/TC23NMC09_45deg.parquet,TC23NMC09_45deg.parquet,TC23NMC09,NMC,lithium-ion,45.0,,45.0,charge,103,0.000992191033667,1.607664879590786,0.999475573600357,4.20166377706468,45.52314127071822
raw_CU_diffT/TC23NMC09/TC23NMC09_45deg.parquet,TC23NMC09_45deg.parquet,TC23NMC09,NMC,lithium-ion,45.0,,45.0,charge,104,0.000843544281527,1.608508423872313,1.0000000000000002,4.20223589903868,45.52129458563535
raw_CU_diffT/TC23SIB09/TC23SIB09_05deg.parquet,TC23SIB09_05deg.parquet,TC23SIB09,SIB,sodium-ion,5.0,,5.0,discharge,0,0.0144899470434968,0.0144899470434968,0.011284575573523513,4.01818608858182,5.528903756906077
raw_CU_diffT/TC23SIB09/TC23SIB09_05deg.parquet,TC23SIB09_05deg.parquet,TC23SIB09,SIB,sodium-ion,5.0,,5.0,discharge,1,0.0144885143998233,0.0289784614433201,0.02256803542345225,3.98956652954634,5.555461491712707
raw_CU_diffT/TC23SIB09/TC23SIB09_05deg.parquet,TC23SIB09_05deg.parquet,TC23SIB09,SIB,sodium-ion,5.0,,5.0,discharge,2,0.0144897190883999,0.043468180531719997,0.03385243346861692,3.96285494111322,5.58454955801105
raw_CU_diffT/TC23SIB09/TC23SIB09_05deg.parquet,TC23SIB09_05deg.parquet,TC23SIB09,SIB,sodium-ion,5.0,,5.0,discharge,3,0.0144905176793376,0.0579586982110576,0.04513745344564661,3.93747893210176,5.626461104972376
raw_CU_diffT/TC23SIB09/TC23SIB09_05deg.parquet,TC23SIB09_05deg.parquet,TC23SIB09,SIB,sodium-ion,5.0,,5.0,discharge,4,0.0144906845983753,0.0724493828094329,0.056422603416974415,3.91267531427101,5.672007071823204
raw_CU_diffT/TC23SIB09/TC23SIB09_05deg.parquet,TC23SIB09_05deg.parquet,TC23SIB09,SIB,sodium-ion,5.0,,5.0,discharge,5,0.0144907370639966,0.0869401198734295,0.06770779424782136,3.88882568174144,5.715246657458563
raw_CU_diffT/TC23SIB09/TC23SIB09_05deg.parquet,TC23SIB09_05deg.parquet,TC23SIB09,SIB,sodium-ion,5.0,,5.0,discharge,6,0.0144904641777114,0.1014305840511409,0.07899277255850526,3.86631162863352,5.7473971546961335
raw_CU_diffT/TC23SIB09/TC23SIB09_05deg.parquet,TC23SIB09_05deg.parquet,TC23SIB09,SIB,sodium-ion,5.0,,5.0,discharge,7,0.0144897837075679,0.1159203677587088,0.09027722092820752,3.84475156082679,5.752088756906077
raw_CU_diffT/TC23SIB09/TC23SIB09_05deg.parquet,TC23SIB09_05deg.parquet,TC23SIB09,SIB,sodium-ion,5.0,,5.0,discharge,8,0.0144907483774195,0.1304111161361283,0.10156242056979582,3.82395468126101,5.763050994475138
raw_CU_diffT/TC23SIB09/TC23SIB09_05deg.parquet,TC23SIB09_05deg.parquet,TC23SIB09,SIB,sodium-ion,5.0,,5.0,discharge,9,0.0144904224268943,0.1449015385630226,0.11284736636550576,3.80334859875546,5.763923397790055
raw_CU_diffT/TC23SIB09/TC23SIB09_05deg.parquet,TC23SIB09_05deg.parquet,TC23SIB09,SIB,sodium-ion,5.0,,5.0,discharge,10,0.014490825347054,0.1593923639100766,0.12413262595000861,3.78293331331015,5.761926823204419
raw_CU_diffT/TC23SIB09/TC23SIB09_05deg.parquet,TC23SIB09_05deg.parquet,TC23SIB09,SIB,sodium-ion,5.0,,5.0,discharge,11,0.0144898375632586,0.17388220147333522,0.13541711626179737,3.7623272308046,5.76607546961326
raw_CU_diffT/TC23SIB09/TC23SIB09_05deg.parquet,TC23SIB09_05deg.parquet,TC23SIB09,SIB,sodium-ion,5.0,,5.0,discharge,12,0.0144900754315154,0.18837227690485062,0.14670179182218032,3.74153035123882,5.765028563535912
raw_CU_diffT/TC23SIB09/TC23SIB09_05deg.parquet,TC23SIB09_05deg.parquet,TC23SIB09,SIB,sodium-ion,5.0,,5.0,discharge,13,0.0144893111429639,0.2028615880478145,0.1579858721649346,3.7205426746128,5.764834502762432
raw_CU_diffT/TC23SIB09/TC23SIB09_05deg.parquet,TC23SIB09_05deg.parquet,TC23SIB09,SIB,sodium-ion,5.0,,5.0,discharge,14,0.0144890402423805,0.21735062829019502,0.16926974153396362,3.70012738916749,5.763293011049724
raw_CU_diffT/TC23SIB09/TC23SIB09_05deg.parquet,TC23SIB09_05deg.parquet,TC23SIB09,SIB,sodium-ion,5.0,,5.0,discharge,15,0.0144910896557549,0.23184171794594993,0.18055520695852242,3.67971210372217,5.772840552486187
raw_CU_diffT/TC23SIB09/TC23SIB09_05deg.parquet,TC23SIB09_05deg.parquet,TC23SIB09,SIB,sodium-ion,5.0,,5.0,discharge,16,0.0144892363210986,0.24633095426704854,0.19183922903101586,3.65967841239734,5.771716298342541
raw_CU_diffT/TC23SIB09/TC23SIB09_05deg.parquet,TC23SIB09_05deg.parquet,TC23SIB09,SIB,sodium-ion,5.0,,5.0,discharge,17,0.0144894646574851,0.2608204189245336,0.20312342892881133,3.64021711225321,5.767965331491713
raw_CU_diffT/TC23SIB09/TC23SIB09_05deg.parquet,TC23SIB09_05deg.parquet,TC23SIB09,SIB,sodium-ion,5.0,,5.0,discharge,18,0.0144889320603532,0.2753093509848868,0.21440721404713473,3.62094660916932,5.763836353591159
raw_CU_diffT/TC23SIB09/TC23SIB09_05deg.parquet,TC23SIB09_05deg.parquet,TC23SIB09,SIB,sodium-ion,5.0,,5.0,discharge,19,0.0144894671989405,0.2897988181838273,0.22569141592418143,3.60224849726613,5.769206243093922
raw_CU_diffT/TC23SIB09/TC23SIB09_05deg.parquet,TC23SIB09_05deg.parquet,TC23SIB09,SIB,sodium-ion,5.0,,5.0,discharge,20,0.014488274851914,0.3042870930357413,0.2369746892174252,3.58374118242319,5.764359502762431
raw_CU_diffT/TC23SIB09/TC23SIB09_05deg.parquet,TC23SIB09_05deg.parquet,TC23SIB09,SIB,sodium-ion,5.0,,5.0,discharge,21,0.0144892208519037,0.318776313887645,0.248258699242718,3.56561546170072,5.774788867403314
raw_CU_diffT/TC23SIB09/TC23SIB09_05deg.parquet,TC23SIB09_05deg.parquet,TC23SIB09,SIB,sodium-ion,5.0,,5.0,discharge,22,0.0144888715176723,0.3332651854053173,0.25954243721121706,3.54768053803848,5.771735994475138
raw_CU_diffT/TC23SIB09/TC23SIB09_05deg.parquet,TC23SIB09_05deg.parquet,TC23SIB09,SIB,sodium-ion,5.0,,5.0,discharge,23,0.0144895959302667,0.347754781335584,0.2708267393424866,3.52993641143648,5.774934198895028
raw_CU_diffT/TC23SIB09/TC23SIB09_05deg.parquet,TC23SIB09_05deg.parquet,TC23SIB09,SIB,sodium-ion,5.0,,5.0,discharge,24,0.014490426623759,0.362245207959343,0.28211168840665823,3.51238308189472,5.776940773480662
raw_CU_diffT/TC23SIB09/TC23SIB09_05deg.parquet,TC23SIB09_05deg.parquet,TC23SIB09,SIB,sodium-ion,5.0,,5.0,discharge,25,0.0144889333431199,0.3767341413024629,0.29339547452398307,3.49463895529272,5.7810408839779
raw_CU_diffT/TC23SIB09/TC23SIB09_05deg.parquet,TC23SIB09_05deg.parquet,TC23SIB09,SIB,sodium-ion,5.0,,5.0,discharge,26,0.0144888134786999,0.3912229547811628,0.3046791672925122,3.47708562575095,5.781767872928176
raw_CU_diffT/TC23SIB09/TC23SIB09_05deg.parquet,TC23SIB09_05deg.parquet,TC23SIB09,SIB,sodium-ion,5.0,,5.0,discharge,27,0.0144893056009082,0.40571226038207103,0.3159632433191882,3.45972309326943,5.794571740331492
raw_CU_diffT/TC23SIB09/TC23SIB09_05deg.parquet,TC23SIB09_05deg.parquet,TC23SIB09,SIB,sodium-ion,5.0,,5.0,discharge,28,0.0144890678693856,0.4202013282514566,0.3272471342037566,3.44197896666743,5.790636933701658
raw_CU_diffT/TC23SIB09/TC23SIB09_05deg.parquet,TC23SIB09_05deg.parquet,TC23SIB09,SIB,sodium-ion,5.0,,5.0,discharge,29,0.0144898215615606,0.4346911498130172,0.33853161205363846,3.42404404300519,5.783376629834254
raw_CU_diffT/TC23SIB09/TC23SIB09_05deg.parquet,TC23SIB09_05deg.parquet,TC23SIB09,SIB,sodium-ion,5.0,,5.0,discharge,30,0.0144886712326977,0.4491798210457149,0.3498151940428972,3.40591832228272,5.782950303867402
raw_CU_diffT/TC23SIB09/TC23SIB09_05deg.parquet,TC23SIB09_05deg.parquet,TC23SIB09,SIB,sodium-ion,5.0,,5.0,discharge,31,0.0144898976472159,0.46366971869293083,0.36109973114726257,3.38760180450001,5.787913176795581
raw_CU_diffT/TC23SIB09/TC23SIB09_05deg.parquet,TC23SIB09_05deg.parquet,TC23SIB09,SIB,sodium-ion,5.0,,5.0,discharge,32,0.0144895362409824,0.47815925493391326,0.3723839867933215,3.36890369259683,5.800319558011049
raw_CU_diffT/TC23SIB09/TC23SIB09_05deg.parquet,TC23SIB09_05deg.parquet,TC23SIB09,SIB,sodium-ion,5.0,,5.0,discharge,33,0.0144897626490957,0.49264901758300894,0.38366841876296925,3.35001478363341,5.788853453038674
raw_CU_diffT/TC23SIB09/TC23SIB09_05deg.parquet,TC23SIB09_05deg.parquet,TC23SIB09,SIB,sodium-ion,5.0,,5.0,discharge,34,0.0144890769556666,0.5071380945386755,0.394952316723811,3.33074428054952,5.794775165745856
raw_CU_diffT/TC23SIB09/TC23SIB09_05deg.parquet,TC23SIB09_05deg.parquet,TC23SIB09,SIB,sodium-ion,5.0,,5.0,discharge,35,0.0144895749409089,0.5216276694795844,0.40623660250885135,3.3118553715861,5.79050138121547
raw_CU_diffT/TC23SIB09/TC23SIB09_05deg.parquet,TC23SIB09_05deg.parquet,TC23SIB09,SIB,sodium-ion,5.0,,5.0,discharge,36,0.0144899475137165,0.5361176169933008,0.41752117844857556,3.29258486850221,5.815372320441989
raw_CU_diffT/TC23SIB09/TC23SIB09_05deg.parquet,TC23SIB09_05deg.parquet,TC23SIB09,SIB,sodium-ion,5.0,,5.0,discharge,37,0.0144893898357662,0.550607006829067,0.42880532007622424,3.27312356835808,5.794455607734806
raw_CU_diffT/TC23SIB09/TC23SIB09_05deg.parquet,TC23SIB09_05deg.parquet,TC23SIB09,SIB,sodium-ion,5.0,,5.0,discharge,38,0.0144890498031098,0.5650960566321769,0.4400891968910205,3.25347147115371,5.799001657458564
raw_CU_diffT/TC23SIB09/TC23SIB09_05deg.parquet,TC23SIB09_05deg.parquet,TC23SIB09,SIB,sodium-ion,5.0,,5.0,discharge,39,0.0144898731227566,0.5795859297549335,0.4513737148960673,3.23401017100959,5.792196878453039
raw_CU_diffT/TC23SIB09/TC23SIB09_05deg.parquet,TC23SIB09_05deg.parquet,TC23SIB09,SIB,sodium-ion,5.0,,5.0,discharge,40,0.014489531575846,0.5940754613307795,0.4626579669089808,3.21454887086546,5.8025780662983415
raw_CU_diffT/TC23SIB09/TC23SIB09_05deg.parquet,TC23SIB09_05deg.parquet,TC23SIB09,SIB,sodium-ion,5.0,,5.0,discharge,41,0.0144899629569503,0.6085654242877298,0.47394255487568754,3.19489677366109,5.800377872928177
raw_CU_diffT/TC23SIB09/TC23SIB09_05deg.parquet,TC23SIB09_05deg.parquet,TC23SIB09,SIB,sodium-ion,5.0,,5.0,discharge,42,0.0144890895576192,0.6230545138453489,0.48522646265076014,3.17524467645673,5.788019309392266
raw_CU_diffT/TC23SIB09/TC23SIB09_05deg.parquet,TC23SIB09_05deg.parquet,TC23SIB09,SIB,sodium-ion,5.0,,5.0,discharge,43,0.0144897181468091,0.637544231992158,0.4965108599626266,3.15559257925236,5.804477845303867
raw_CU_diffT/TC23SIB09/TC23SIB09_05deg.parquet,TC23SIB09_05deg.parquet,TC23SIB09,SIB,sodium-ion,5.0,,5.0,discharge,44,0.0144890061193728,0.6520332381115308,0.5077947027571168,3.13613127910823,5.811233480662983
raw_CU_diffT/TC23SIB09/TC23SIB09_05deg.parquet,TC23SIB09_05deg.parquet,TC23SIB09,SIB,sodium-ion,5.0,,5.0,discharge,45,0.0144894058398364,0.6665226439513672,0.5190788568485198,3.11647918190387,5.8021516574585625
raw_CU_diffT/TC23SIB09/TC23SIB09_05deg.parquet,TC23SIB09_05deg.parquet,TC23SIB09,SIB,sodium-ion,5.0,,5.0,discharge,46,0.0144895459875825,0.6810121899389496,0.5303631200850996,3.09720867881998,5.808538674033149
raw_CU_diffT/TC23SIB09/TC23SIB09_05deg.parquet,TC23SIB09_05deg.parquet,TC23SIB09,SIB,sodium-ion,5.0,,5.0,discharge,47,0.0144896941054804,0.69550188404443,0.541647498673903,3.07812897279632,5.798041850828731
raw_CU_diffT/TC23SIB09/TC23SIB09_05deg.parquet,TC23SIB09_05deg.parquet,TC23SIB09,SIB,sodium-ion,5.0,,5.0,discharge,48,0.0144897062287029,0.709991590273133,0.552931886704109,3.05904926677267,5.812115690607735
raw_CU_diffT/TC23SIB09/TC23SIB09_05deg.parquet,TC23SIB09_05deg.parquet,TC23SIB09,SIB,sodium-ion,5.0,,5.0,discharge,49,0.0144900678475385,0.7244816581206714,0.5642165563581929,3.04016035780925,5.818357237569061
raw_CU_diffT/TC23SIB09/TC23SIB09_05deg.parquet,TC23SIB09_05deg.parquet,TC23SIB09,SIB,sodium-ion,5.0,,5.0,discharge,50,0.0144896433699682,0.7389713014906396,0.5755008954348628,3.0216530429663,6.27376182320442
raw_CU_diffT/TC23SIB09/TC23SIB09_05deg.parquet,TC23SIB09_05deg.parquet,TC23SIB09,SIB,sodium-ion,5.0,,5.0,discharge,51,0.0144893780558684,0.753460679546508,0.5867850278884857,3.00352732224383,6.217485607734806
raw_CU_diffT/TC23SIB09/TC23SIB09_05deg.parquet,TC23SIB09_05deg.parquet,TC23SIB09,SIB,sodium-ion,5.0,,5.0,discharge,52,0.0144891081769196,0.7679497877234276,0.5980689501640187,2.98502000740088,5.792313453038674
raw_CU_diffT/TC23SIB09/TC23SIB09_05deg.parquet,TC23SIB09_05deg.parquet,TC23SIB09,SIB,sodium-ion,5.0,,5.0,discharge,53,0.0144899362576644,0.782439723981092,0.6093535173376813,2.9663218954977,5.588359171270719
raw_CU_diffT/TC23SIB09/TC23SIB09_05deg.parquet,TC23SIB09_05deg.parquet,TC23SIB09,SIB,sodium-ion,5.0,,5.0,discharge,54,0.0144910154677665,0.7969307394488585,0.6206389249856341,2.94781458065475,5.615896049723757
raw_CU_diffT/TC23SIB09/TC23SIB09_05deg.parquet,TC23SIB09_05deg.parquet,TC23SIB09,SIB,sodium-ion,5.0,,5.0,discharge,55,0.014489391539362,0.8114201309882205,0.6319230679400202,2.92968885993228,5.666860138121547
raw_CU_diffT/TC23SIB09/TC23SIB09_05deg.parquet,TC23SIB09_05deg.parquet,TC23SIB09,SIB,sodium-ion,5.0,,5.0,discharge,56,0.0144888914659395,0.82590902245416,0.643206821443961,2.91137234214957,5.73792767955801
