Repository: DNV007/delivered-energy-decomposition

# Three-term energy accounting for a cold commercial sodium-ion 18650 cell

This repository holds the analysis code and the derived data behind a reanalysis
of a public commercial-cell archive. No new measurements were made. The
manuscript reporting the work is not distributed here; what is here is
everything needed to regenerate its numbers from the raw archive and to check
them.

**Source data.** Droese, D., Schlösser, A., Otto, M. *Dataset: Evaluation of
Commercial Sodium-Ion Batteries by State-of-the-Art Lithium-Ion Battery
Configurations.* Technische Universität Berlin, DepositOnce, 2025.
DOI [10.14279/depositonce-25036](https://doi.org/10.14279/depositonce-25036),
CC BY 4.0.

File: data_processed/ocv/ocv_slope_points.csv (part 18 of 85)
member_path,file_name,cell_id,cell_family,chemistry_type,temperature_deg_c,voltage_v,ambient_temperature_from_file_deg_c,direction,segment_index,segment_capacity_ah,cumulative_capacity_ah,soc_fraction_by_capacity,ocv_voltage_v,ocv_temperature_mean_deg_c,smoothing_window_segments,smoothed_ocv_voltage_v,dv_dcapacity_fraction_v,abs_dv_dcapacity_fraction_v
raw_CU_diffT/TC23LFP09/TC23LFP09_35deg.parquet,TC23LFP09_35deg.parquet,TC23LFP09,LFP,lithium-ion,35.0,,35.0,discharge,88,0.0180050595337756,1.6024823958334766,0.8932178982352729,3.19415120919166,35.361915138121546,11,3.186504679917742,-0.9087598008024713,0.9087598008024713
raw_CU_diffT/TC23LFP09/TC23LFP09_35deg.parquet,TC23LFP09_35deg.parquet,TC23LFP09,LFP,lithium-ion,35.0,,35.0,discharge,89,0.0180052818971045,1.6204876777305812,0.9032539773180016,3.19281610090574,35.37343690607735,11,3.1756677620125284,-1.3130183312951829,1.3130183312951829
raw_CU_diffT/TC23LFP09/TC23LFP09_35deg.parquet,TC23LFP09_35deg.parquet,TC23LFP09,LFP,lithium-ion,35.0,,35.0,discharge,90,0.0180055568586019,1.6384932345891832,0.9132902096632756,3.19014588433389,35.36871165745857,11,3.1601492955722623,-1.8736648291579456,1.8736648291579456
raw_CU_diffT/TC23LFP09/TC23LFP09_35deg.parquet,TC23LFP09_35deg.parquet,TC23LFP09,LFP,lithium-ion,35.0,,35.0,discharge,91,0.0180051089815764,1.6564983435707596,0.9233261923635137,3.18385180241455,35.379942955801106,11,3.1380593221142745,-2.685643547463769,2.685643547463769
raw_CU_diffT/TC23LFP09/TC23LFP09_35deg.parquet,TC23LFP09_35deg.parquet,TC23LFP09,LFP,lithium-ion,35.0,,35.0,discharge,92,0.0180056097089301,1.6745039532796897,0.9333624541673696,3.16516028641163,35.39399997237569,11,3.1062421311445663,-4.159295471108948,4.159295471108948
raw_CU_diffT/TC23LFP09/TC23LFP09_35deg.parquet,TC23LFP09_35deg.parquet,TC23LFP09,LFP,lithium-ion,35.0,,35.0,discharge,93,0.0180056269573085,1.6925095802369985,0.9433987255854094,3.13082893048792,35.4168623756906,11,3.0545717065725073,-5.431750250825303,5.431750250825303
raw_CU_diffT/TC23LFP09/TC23LFP09_35deg.parquet,TC23LFP09_35deg.parquet,TC23LFP09,LFP,lithium-ion,35.0,,35.0,discharge,94,0.0180053350745463,1.7105149153115446,0.953434834309052,3.08581670827682,35.42987574585635,11,2.9972140674837906,-5.798916473709852,5.798916473709852
raw_CU_diffT/TC23LFP09/TC23LFP09_35deg.parquet,TC23LFP09_35deg.parquet,TC23LFP09,LFP,lithium-ion,35.0,,35.0,discharge,95,0.018005351737904,1.7285202670494486,0.96347095232079,3.02916997100269,35.43435745856353,11,2.938174538736185,-5.919637415469936,5.919637415469936
raw_CU_diffT/TC23LFP09/TC23LFP09_35deg.parquet,TC23LFP09_35deg.parquet,TC23LFP09,LFP,lithium-ion,35.0,,35.0,discharge,96,0.0180066323069958,1.7465268993564445,0.9735077841171136,2.9547853665013,35.438344447513806,11,2.8783894300367017,-5.9670663439843,5.9670663439843
raw_CU_diffT/TC23LFP09/TC23LFP09_35deg.parquet,TC23LFP09_35deg.parquet,TC23LFP09,LFP,lithium-ion,35.0,,35.0,discharge,97,0.0180058544702721,1.7645327538267166,0.9835441823500576,2.84645086558645,35.45985370165746,11,2.818396252513437,-5.929292892973592,5.929292892973592
raw_CU_diffT/TC23LFP09/TC23LFP09_35deg.parquet,TC23LFP09_35deg.parquet,TC23LFP09,LFP,lithium-ion,35.0,,35.0,discharge,98,0.0180052017107355,1.782537955537452,0.9935802167371938,2.62711164718493,35.48947685082873,11,2.759374062834481,-22.914348147834744,22.914348147834744
raw_CU_diffT/TC23LFP09/TC23LFP09_35deg.parquet,TC23LFP09_35deg.parquet,TC23LFP09,LFP,lithium-ion,35.0,,35.0,discharge,99,0.0038368311246305,1.7863747866620825,0.9957188525449484,2.56321717921578,35.41724439226519,11,2.702605952079808,-30.81080817439738,30.81080817439738
raw_CU_diffT/TC23LFP09/TC23LFP09_35deg.parquet,TC23LFP09_35deg.parquet,TC23LFP09,LFP,lithium-ion,35.0,,35.0,discharge,100,0.0020758370224348,1.7884506236845172,0.9968759166019884,2.54338128468208,35.370837596685085,11,2.664284876460107,-39.1036229940712,39.1036229940712
raw_CU_diffT/TC23LFP09/TC23LFP09_35deg.parquet,TC23LFP09_35deg.parquet,TC23LFP09,LFP,lithium-ion,35.0,,35.0,discharge,101,0.0016575328697907,1.790108156554308,0.9977998194355296,2.53250968863957,35.338153176795586,11,2.623742088177598,-47.794316301638446,47.794316301638446
raw_CU_diffT/TC23LFP09/TC23LFP09_35deg.parquet,TC23LFP09_35deg.parquet,TC23LFP09,LFP,lithium-ion,35.0,,35.0,discharge,102,0.0014495336810924,1.7915576902354005,0.9986077842727178,2.52392684965864,35.33691651933702,11,2.582361678387135,-51.45909489634755,51.45909489634755
raw_CU_diffT/TC23LFP09/TC23LFP09_35deg.parquet,TC23LFP09_35deg.parquet,TC23LFP09,LFP,lithium-ion,35.0,,35.0,discharge,103,0.00130970514584,1.7928673953812404,0.9993378091895072,2.51591619994311,35.324659088397794,11,2.5446346516443756,-35.4655738946351,35.4655738946351
raw_CU_diffT/TC23LFP09/TC23LFP09_35deg.parquet,TC23LFP09_35deg.parquet,TC23LFP09,LFP,lithium-ion,35.0,,35.0,discharge,104,0.0011880070009722,1.7940554023822126,1.0,2.50637971218652,35.324421657458565,11,2.53088848572095,-20.75861776637435,20.75861776637435
raw_CU_diffT/TC23LFP09/TC23LFP09_45deg.parquet,TC23LFP09_45deg.parquet,TC23LFP09,LFP,lithium-ion,45.0,,45.0,charge,0,0.0180841568776694,0.0180841568776694,0.0100446444795885,2.88497827612307,45.19989754143647,1,2.88497827612307,10.747173705184975,10.747173705184975
raw_CU_diffT/TC23LFP09/TC23LFP09_45deg.parquet,TC23LFP09_45deg.parquet,TC23LFP09,LFP,lithium-ion,45.0,,45.0,charge,1,0.0180844085572335,0.0361685654349029,0.0200894287518012,2.99293131752765,45.19093245856353,1,2.99293131752765,8.981022746705293,8.981022746705293
raw_CU_diffT/TC23LFP09/TC23LFP09_45deg.parquet,TC23LFP09_45deg.parquet,TC23LFP09,LFP,lithium-ion,45.0,,45.0,charge,2,0.0180862181019517,0.0542547835368546,0.0301352181155692,3.06540862447772,45.19225110497237,1,3.06540862447772,6.312722776810546,6.312722776810546
raw_CU_diffT/TC23LFP09/TC23LFP09_45deg.parquet,TC23LFP09_45deg.parquet,TC23LFP09,LFP,lithium-ion,45.0,,45.0,charge,3,0.0180873044273303,0.0723420879641849,0.0401816108667272,3.11976660469027,45.19274872928176,1,3.11976660469027,4.850955854732007,4.850955854732007
raw_CU_diffT/TC23LFP09/TC23LFP09_45deg.parquet,TC23LFP09_45deg.parquet,TC23LFP09,LFP,lithium-ion,45.0,,45.0,charge,4,0.0180842597398861,0.090426347704071,0.0502263124799938,3.16287152935005,45.198904917127074,1,3.16287152935005,3.8355195963559936,3.8355195963559936
raw_CU_diffT/TC23LFP09/TC23LFP09_45deg.parquet,TC23LFP09_45deg.parquet,TC23LFP09,LFP,lithium-ion,45.0,,45.0,charge,5,0.018085196479826,0.108511544183897,0.0602715343950766,3.19682142576351,45.20869334254144,1,3.19682142576351,2.696175781050357,2.696175781050357
raw_CU_diffT/TC23LFP09/TC23LFP09_45deg.parquet,TC23LFP09_45deg.parquet,TC23LFP09,LFP,lithium-ion,45.0,,45.0,charge,6,0.0180850371453206,0.1265965813292175,0.0703166678095745,3.21703877980747,45.226590165745854,1,3.21703877980747,1.2057159296107045,1.2057159296107045
raw_CU_diffT/TC23LFP09/TC23LFP09_45deg.parquet,TC23LFP09_45deg.parquet,TC23LFP09,LFP,lithium-ion,45.0,,45.0,charge,7,0.0180871356173464,0.1446837169465639,0.0803629667970981,3.22104410466524,45.25442745856353,1,3.22104410466524,0.2657910715585672,0.2657910715585672
raw_CU_diffT/TC23LFP09/TC23LFP09_45deg.parquet,TC23LFP09_45deg.parquet,TC23LFP09,LFP,lithium-ion,45.0,,45.0,charge,8,0.0180863539916801,0.162770070938244,0.0904088316393095,3.22237921295116,45.26331850828729,1,3.22237921295116,0.11391826465839472,0.11391826465839472
raw_CU_diffT/TC23LFP09/TC23LFP09_45deg.parquet,TC23LFP09_45deg.parquet,TC23LFP09,LFP,lithium-ion,45.0,,45.0,charge,9,0.0180849811234318,0.1808550520616758,0.1004539339370702,3.22333286172682,45.25802825966851,1,3.22333286172682,0.11392578441854084,0.11392578441854084
raw_CU_diffT/TC23LFP09/TC23LFP09_45deg.parquet,TC23LFP09_45deg.parquet,TC23LFP09,LFP,lithium-ion,45.0,,45.0,charge,10,0.0180845632641883,0.1989396153258641,0.110498804139546,3.22466797001274,45.257246602209946,1,3.22466797001274,0.16139396723491473,0.16139396723491473
raw_CU_diffT/TC23LFP09/TC23LFP09_45deg.parquet,TC23LFP09_45deg.parquet,TC23LFP09,LFP,lithium-ion,45.0,,45.0,charge,11,0.0180849172535513,0.2170245325794154,0.1205438709614896,3.22657526756406,45.26368790055249,1,3.22657526756406,0.23733873872632216,0.23733873872632216
raw_CU_diffT/TC23LFP09/TC23LFP09_45deg.parquet,TC23LFP09_45deg.parquet,TC23LFP09,LFP,lithium-ion,45.0,,45.0,charge,12,0.0180853339223707,0.2351098665017861,0.1305891692175103,3.22943621389104,45.267531823204415,1,3.22943621389104,0.3512775140565907,0.3512775140565907
raw_CU_diffT/TC23LFP09/TC23LFP09_45deg.parquet,TC23LFP09_45deg.parquet,TC23LFP09,LFP,lithium-ion,45.0,,45.0,charge,13,0.0180839438737204,0.2531938103755066,0.1406336953864165,3.23363226850394,45.263646077348064,1,3.23363226850394,0.49365597185851584,0.49365597185851584
raw_CU_diffT/TC23LFP09/TC23LFP09_45deg.parquet,TC23LFP09_45deg.parquet,TC23LFP09,LFP,lithium-ion,45.0,,45.0,charge,14,0.0180863610057556,0.2712801713812622,0.1506795641245184,3.23935416115789,45.25872690607735,1,3.23935416115789,0.607591908980254,0.607591908980254
raw_CU_diffT/TC23LFP09/TC23LFP09_45deg.parquet,TC23LFP09_45deg.parquet,TC23LFP09,LFP,lithium-ion,45.0,,45.0,charge,15,0.0180840623973774,0.2893642337786396,0.1607241561260761,3.24583897283237,45.2537826243094,1,3.24583897283237,0.6550919659967178,0.6550919659967178
raw_CU_diffT/TC23LFP09/TC23LFP09_45deg.parquet,TC23LFP09_45deg.parquet,TC23LFP09,LFP,lithium-ion,45.0,,45.0,charge,16,0.0180843029392975,0.3074485367179371,0.170768881733977,3.25251451426198,45.24529314917128,1,3.25251451426198,0.6740428682563788,0.6740428682563788
raw_CU_diffT/TC23LFP09/TC23LFP09_45deg.parquet,TC23LFP09_45deg.parquet,TC23LFP09,LFP,lithium-ion,45.0,,45.0,charge,17,0.0180860210341127,0.3255345577520498,0.1808145616385983,3.25938078544673,45.24088883977902,1,3.25938078544673,0.6645344273875367,0.6645344273875367
raw_CU_diffT/TC23LFP09/TC23LFP09_45deg.parquet,TC23LFP09_45deg.parquet,TC23LFP09,LFP,lithium-ion,45.0,,45.0,charge,18,0.018085108979073,0.3436196667311229,0.1908597349523577,3.26586559712121,45.24641127071824,1,3.26586559712121,0.6075961609685976,0.6075961609685976
raw_CU_diffT/TC23LFP09/TC23LFP09_45deg.parquet,TC23LFP09_45deg.parquet,TC23LFP09,LFP,lithium-ion,45.0,,45.0,charge,19,0.0180847257981702,0.3617043925292931,0.2009046954325321,3.27158748977516,45.25133367403314,1,3.27158748977516,0.5126749513557343,0.5126749513557343
raw_CU_diffT/TC23LFP09/TC23LFP09_45deg.parquet,TC23LFP09_45deg.parquet,TC23LFP09,LFP,lithium-ion,45.0,,45.0,charge,20,0.0180838568138915,0.3797882493431846,0.2109491732450214,3.27616500389832,45.24855624309392,1,3.27616500389832,0.4557258638924111,0.4557258638924111
raw_CU_diffT/TC23LFP09/TC23LFP09_45deg.parquet,TC23LFP09_45deg.parquet,TC23LFP09,LFP,lithium-ion,45.0,,45.0,charge,21,0.0180837445765743,0.3978719939197589,0.220993588716537,3.28074251802148,45.24228273480663,1,3.28074251802148,0.4842249740652278,0.4842249740652278
raw_CU_diffT/TC23LFP09/TC23LFP09_45deg.parquet,TC23LFP09_45deg.parquet,TC23LFP09,LFP,lithium-ion,45.0,,45.0,charge,22,0.0180827594904549,0.4159547534102138,0.2310374570328869,3.28589222141004,45.23957925414364,1,3.28589222141004,0.5126944894450673,0.5126944894450673
raw_CU_diffT/TC23LFP09/TC23LFP09_45deg.parquet,TC23LFP09_45deg.parquet,TC23LFP09,LFP,lithium-ion,45.0,,45.0,charge,23,0.0180846380408536,0.4340393914510674,0.2410823687692326,3.2910419247986,45.23271690607735,1,3.2910419247986,0.4462001500933752,0.4462001500933752
raw_CU_diffT/TC23LFP09/TC23LFP09_45deg.parquet,TC23LFP09_45deg.parquet,TC23LFP09,LFP,lithium-ion,45.0,,45.0,charge,24,0.0180858808350758,0.4521252722861432,0.2511279708018529,3.29485651990123,45.21999262430939,1,3.29485651990123,0.3037885335113515,0.3037885335113515
raw_CU_diffT/TC23LFP09/TC23LFP09_45deg.parquet,TC23LFP09_45deg.parquet,TC23LFP09,LFP,lithium-ion,45.0,,45.0,charge,25,0.0180843964182783,0.4702096687044215,0.2611727483316175,3.29714527696281,45.21387718232044,1,3.29714527696281,0.2088585597180952,0.2088585597180952
raw_CU_diffT/TC23LFP09/TC23LFP09_45deg.parquet,TC23LFP09_45deg.parquet,TC23LFP09,LFP,lithium-ion,45.0,,45.0,charge,26,0.0180862833569527,0.4882959520613742,0.2712185739405525,3.29905257451413,45.213656574585634,1,3.29905257451413,0.18987286006091608,0.18987286006091608
raw_CU_diffT/TC23LFP09/TC23LFP09_45deg.parquet,TC23LFP09_45deg.parquet,TC23LFP09,LFP,lithium-ion,45.0,,45.0,charge,27,0.0180837787683756,0.5063797308297499,0.2812630084035251,3.30095987206545,45.216044005524864,1,3.30095987206545,0.21837281549079535,0.21837281549079535
raw_CU_diffT/TC23LFP09/TC23LFP09_45deg.parquet,TC23LFP09_45deg.parquet,TC23LFP09,LFP,lithium-ion,45.0,,45.0,charge,28,0.0180832654916156,0.5244629963213655,0.2913071577726109,3.30343935888216,45.21933693370166,1,3.30343935888216,0.24685816159953333,0.24685816159953333
raw_CU_diffT/TC23LFP09/TC23LFP09_45deg.parquet,TC23LFP09_45deg.parquet,TC23LFP09,LFP,lithium-ion,45.0,,45.0,charge,29,0.0180833613043826,0.5425463576257481,0.301351360359836,3.30591884569888,45.22715259668509,1,3.30591884569888,0.2373604942629015,0.2373604942629015
raw_CU_diffT/TC23LFP09/TC23LFP09_45deg.parquet,TC23LFP09_45deg.parquet,TC23LFP09,LFP,lithium-ion,45.0,,45.0,charge,30,0.0180837743434244,0.5606301319691726,0.3113957923650186,3.30820760276046,45.24258842541436,1,3.30820760276046,0.18039428434607885,0.18039428434607885
raw_CU_diffT/TC23LFP09/TC23LFP09_45deg.parquet,TC23LFP09_45deg.parquet,TC23LFP09,LFP,lithium-ion,45.0,,45.0,charge,31,0.0180827020485716,0.5787128340177442,0.3214396287759112,3.30954271104638,45.25961237569061,1,3.30954271104638,0.10444183575526722,0.10444183575526722
raw_CU_diffT/TC23LFP09/TC23LFP09_45deg.parquet,TC23LFP09_45deg.parquet,TC23LFP09,LFP,lithium-ion,45.0,,45.0,charge,32,0.0180839871118501,0.5967968211295943,0.3314841789609573,3.31030563006691,45.273212375690605,1,3.31030563006691,0.05696405417461392,0.05696405417461392
raw_CU_diffT/TC23LFP09/TC23LFP09_45deg.parquet,TC23LFP09_45deg.parquet,TC23LFP09,LFP,lithium-ion,45.0,,45.0,charge,33,0.0180860669004965,0.6148828880300908,0.341529884341553,3.31068708957717,45.28431193370165,1,3.31068708957717,0.03797466647714032,0.03797466647714032
raw_CU_diffT/TC23LFP09/TC23LFP09_45deg.parquet,TC23LFP09_45deg.parquet,TC23LFP09,LFP,lithium-ion,45.0,,45.0,charge,34,0.01808390516013,0.6329667931902209,0.3515743890074246,3.31106854908743,45.28895726519338,1,3.31106854908743,0.02848267106082858,0.02848267106082858
raw_CU_diffT/TC23LFP09/TC23LFP09_45deg.parquet,TC23LFP09_45deg.parquet,TC23LFP09,LFP,lithium-ion,45.0,,45.0,charge,35,0.0180840228582097,0.6510508160484305,0.3616189590473899,3.31125927884257,45.28976030386741,1,3.31125927884257,0.01898903351971626,0.01898903351971626
raw_CU_diffT/TC23LFP09/TC23LFP09_45deg.parquet,TC23LFP09_45deg.parquet,TC23LFP09,LFP,lithium-ion,45.0,,45.0,charge,36,0.0180827103750778,0.6691335264235083,0.371662800083148,3.3114500085977,45.28788063535912,1,3.3114500085977,0.018988289254707524,0.018988289254707524
raw_CU_diffT/TC23LFP09/TC23LFP09_45deg.parquet,TC23LFP09_45deg.parquet,TC23LFP09,LFP,lithium-ion,45.0,,45.0,charge,37,0.0180854407655914,0.6872189671890997,0.3817081576840513,3.31164073835283,45.286412872928175,1,3.31164073835283,0.018986418771334,0.018986418771334
raw_CU_diffT/TC23LFP09/TC23LFP09_45deg.parquet,TC23LFP09_45deg.parquet,TC23LFP09,LFP,lithium-ion,45.0,,45.0,charge,38,0.0180862731757448,0.7053052403648445,0.3917539776379473,3.31183146810796,45.28549433701657,1,3.31183146810796,0.018985505885410703,0.018985505885410703
raw_CU_diffT/TC23LFP09/TC23LFP09_45deg.parquet,TC23LFP09_45deg.parquet,TC23LFP09,LFP,lithium-ion,45.0,,45.0,charge,39,0.0180871800284054,0.7233924203932499,0.4018003012931013,3.31202219786309,45.285589143646405,1,3.31202219786309,0.009491785374535766,0.009491785374535766
raw_CU_diffT/TC23LFP09/TC23LFP09_45deg.parquet,TC23LFP09_45deg.parquet,TC23LFP09,LFP,lithium-ion,45.0,,45.0,charge,40,0.0180843999253671,0.7414768203186171,0.4118450807708395,3.31202219786309,45.287944558011056,1,3.31202219786309,0.009493930544550722,0.009493930544550722
raw_CU_diffT/TC23LFP09/TC23LFP09_45deg.parquet,TC23LFP09_45deg.parquet,TC23LFP09,LFP,lithium-ion,45.0,,45.0,charge,41,0.0180844554083264,0.7595612757269434,0.4218898910659723,3.31221292761822,45.28921129834254,1,3.31221292761822,0.018987261251425025,0.018987261251425025
raw_CU_diffT/TC23LFP09/TC23LFP09_45deg.parquet,TC23LFP09_45deg.parquet,TC23LFP09,LFP,lithium-ion,45.0,,45.0,charge,42,0.0180856536068522,0.7776469293337956,0.4319353668871947,3.31240365737336,45.28621237569061,1,3.31240365737336,0.028478123959075674,0.028478123959075674
raw_CU_diffT/TC23LFP09/TC23LFP09_45deg.parquet,TC23LFP09_45deg.parquet,TC23LFP09,LFP,lithium-ion,45.0,,45.0,charge,43,0.0180870440119868,0.7957339733457824,0.4419816149935367,3.31278511688362,45.28374063535912,1,3.31278511688362,0.018984149931355887,0.018984149931355887
raw_CU_diffT/TC23LFP09/TC23LFP09_45deg.parquet,TC23LFP09_45deg.parquet,TC23LFP09,LFP,lithium-ion,45.0,,45.0,charge,44,0.0180850953771794,0.8138190687229618,0.4520267807522751,3.31278511688362,45.283381961325965,1,3.31278511688362,0.018984494855402545,0.018984494855402545
raw_CU_diffT/TC23LFP09/TC23LFP09_45deg.parquet,TC23LFP09_45deg.parquet,TC23LFP09,LFP,lithium-ion,45.0,,45.0,charge,45,0.0180868249360348,0.8319058936589966,0.462072907175308,3.31316657639388,45.28461776243093,1,3.31316657639388,0.02847878206597443,0.02847878206597443
raw_CU_diffT/TC23LFP09/TC23LFP09_45deg.parquet,TC23LFP09_45deg.parquet,TC23LFP09,LFP,lithium-ion,45.0,,45.0,charge,46,0.0180842418225775,0.8499901354815741,0.4721175988366042,3.31335730614901,45.28847223756906,1,3.31335730614901,0.028482035862197108,0.028482035862197108
raw_CU_diffT/TC23LFP09/TC23LFP09_45deg.parquet,TC23LFP09_45deg.parquet,TC23LFP09,LFP,lithium-ion,45.0,,45.0,charge,47,0.0180843453304701,0.8680744808120442,0.4821623479902119,3.31373876565928,45.29204099447514,1,3.31373876565928,0.028482083520145807,0.028482083520145807
raw_CU_diffT/TC23LFP09/TC23LFP09_45deg.parquet,TC23LFP09_45deg.parquet,TC23LFP09,LFP,lithium-ion,45.0,,45.0,charge,48,0.0180840602728779,0.8861585410849221,0.4922069388117399,3.31392949541441,45.29643375690608,1,3.31392949541441,0.028484082023425117,0.028484082023425117
raw_CU_diffT/TC23LFP09/TC23LFP09_45deg.parquet,TC23LFP09_45deg.parquet,TC23LFP09,LFP,lithium-ion,45.0,,45.0,charge,49,0.0180828227685271,0.9042413638534492,0.5022508422751937,3.31431095492467,45.29951682320442,1,3.31431095492467,0.03797653031338655,0.03797653031338655
raw_CU_diffT/TC23LFP09/TC23LFP09_45deg.parquet,TC23LFP09_45deg.parquet,TC23LFP09,LFP,lithium-ion,45.0,,45.0,charge,50,0.0180853742213624,0.9223267380748116,0.5122961629148426,3.31469241443494,45.30017220994475,1,3.31469241443494,0.03797570343843404,0.03797570343843404
raw_CU_diffT/TC23LFP09/TC23LFP09_45deg.parquet,TC23LFP09_45deg.parquet,TC23LFP09,LFP,lithium-ion,45.0,,45.0,charge,51,0.0180836100993213,0.9404103481741328,0.5223405036924585,3.3150738739452,45.29649732044199,1,3.3150738739452,0.0379780280761679,0.0379780280761679
raw_CU_diffT/TC23LFP09/TC23LFP09_45deg.parquet,TC23LFP09_45deg.parquet,TC23LFP09,LFP,lithium-ion,45.0,,45.0,charge,52,0.0180831601539357,0.9584935083280686,0.5323845945528977,3.31545533345546,45.29273814917128,1,3.31545533345546,0.05696896724080602,0.05696896724080602
raw_CU_diffT/TC23LFP09/TC23LFP09_45deg.parquet,TC23LFP09_45deg.parquet,TC23LFP09,LFP,lithium-ion,45.0,,45.0,charge,53,0.0180826968197813,0.9765762051478498,0.5424284280595166,3.31621825247599,45.28973906077349,1,3.31621825247599,0.06646215840260083,0.06646215840260083
raw_CU_diffT/TC23LFP09/TC23LFP09_45deg.parquet,TC23LFP09_45deg.parquet,TC23LFP09,LFP,lithium-ion,45.0,,45.0,charge,54,0.0180841600577806,0.9946603652056304,0.5524730743054628,3.31679044174139,45.28847232044198,1,3.31679044174139,0.0759508060811811,0.0759508060811811
raw_CU_diffT/TC23LFP09/TC23LFP09_45deg.parquet,TC23LFP09_45deg.parquet,TC23LFP09,LFP,lithium-ion,45.0,,45.0,charge,55,0.0180847934983818,1.0127451587040122,0.5625180723889692,3.31774409051705,45.28805988950276,1,3.31774409051705,0.085443284662432,0.085443284662432
raw_CU_diffT/TC23LFP09/TC23LFP09_45deg.parquet,TC23LFP09_45deg.parquet,TC23LFP09,LFP,lithium-ion,45.0,,45.0,charge,56,0.0180851330911068,1.0308302917951189,0.5725632590954904,3.31850700953757,45.292357651933706,1,3.31850700953757,0.10444044042691303,0.10444044042691303
raw_CU_diffT/TC23LFP09/TC23LFP09_45deg.parquet,TC23LFP09_45deg.parquet,TC23LFP09,LFP,lithium-ion,45.0,,45.0,charge,57,0.0180826777742843,1.0489129695694033,0.5826070820234993,3.31984211782349,45.29315011049725,1,3.31984211782349,0.15191514956836727,0.15191514956836727
raw_CU_diffT/TC23LFP09/TC23LFP09_45deg.parquet,TC23LFP09_45deg.parquet,TC23LFP09,LFP,lithium-ion,45.0,,45.0,charge,58,0.0180832310721073,1.0669962006415106,0.5926512122746508,3.32155868561968,45.28527245856353,1,3.32155868561968,0.2183836267590209,0.2183836267590209
raw_CU_diffT/TC23LFP09/TC23LFP09_45deg.parquet,TC23LFP09_45deg.parquet,TC23LFP09,LFP,lithium-ion,45.0,,45.0,charge,59,0.0180822955809035,1.085078496222414,0.6026948229175827,3.32422890219153,45.2814597237569,1,3.32422890219153,0.3228165694277152,0.3228165694277152
raw_CU_diffT/TC23LFP09/TC23LFP09_45deg.parquet,TC23LFP09_45deg.parquet,TC23LFP09,LFP,lithium-ion,45.0,,45.0,charge,60,0.0180836304570182,1.1031621266794325,0.6127391750026557,3.32804349729416,45.27905303867403,1,3.32804349729416,0.455742162691962,0.455742162691962
raw_CU_diffT/TC23LFP09/TC23LFP09_45deg.parquet,TC23LFP09_45deg.parquet,TC23LFP09,LFP,lithium-ion,45.0,,45.0,charge,61,0.018082915731872,1.1212450424113043,0.6227831301015689,3.33338393043785,45.278925552486186,1,3.33338393043785,0.5411969620618606,0.5411969620618606
raw_CU_diffT/TC23LFP09/TC23LFP09_45deg.parquet,TC23LFP09_45deg.parquet,TC23LFP09,LFP,lithium-ion,45.0,,45.0,charge,62,0.018083173069354,1.1393282154806583,0.632827228135734,3.33891509333667,45.276010580110494,1,3.33891509333667,0.4462480923243106,0.4462480923243106
raw_CU_diffT/TC23LFP09/TC23LFP09_45deg.parquet,TC23LFP09_45deg.parquet,TC23LFP09,LFP,lithium-ion,45.0,,45.0,charge,63,0.0180830161983317,1.15741123167899,0.6428712390376286,3.34234822892904,45.27401533149171,1,3.34234822892904,0.23736722079635797,0.23736722079635797
raw_CU_diffT/TC23LFP09/TC23LFP09_45deg.parquet,TC23LFP09_45deg.parquet,TC23LFP09,LFP,lithium-ion,45.0,,45.0,charge,64,0.018083393672283,1.175494625351273,0.6529154596032453,3.34368333721497,45.271723950276254,1,3.34368333721497,0.10443720241747201,0.10443720241747201
raw_CU_diffT/TC23LFP09/TC23LFP09_45deg.parquet,TC23LFP09_45deg.parquet,TC23LFP09,LFP,lithium-ion,45.0,,45.0,charge,65,0.0180851656400624,1.1935797909913357,0.6629606643887231,3.34444625623549,45.26369720994475,1,3.34444625623549,0.037974663202192005,0.037974663202192005
raw_CU_diffT/TC23LFP09/TC23LFP09_45deg.parquet,TC23LFP09_45deg.parquet,TC23LFP09,LFP,lithium-ion,45.0,,45.0,charge,66,0.0180855220056858,1.2116653129970212,0.6730060671135364,3.34444625623549,45.25848215469613,1,3.34444625623549,2.842170943040401e-14,2.842170943040401e-14
raw_CU_diffT/TC23LFP09/TC23LFP09_45deg.parquet,TC23LFP09_45deg.parquet,TC23LFP09,LFP,lithium-ion,45.0,,45.0,charge,67,0.0180853187254901,1.229750631722511,0.6830513569286182,3.34444625623549,45.25745845303868,1,3.34444625623549,-2.842170943040401e-14,2.842170943040401e-14
raw_CU_diffT/TC23LFP09/TC23LFP09_45deg.parquet,TC23LFP09_45deg.parquet,TC23LFP09,LFP,lithium-ion,45.0,,45.0,charge,68,0.0180860148773665,1.2478366465998778,0.693097033413543,3.34444625623549,45.25597966850829,1,3.34444625623549,0.0,0.0
raw_CU_diffT/TC23LFP09/TC23LFP09_45deg.parquet,TC23LFP09_45deg.parquet,TC23LFP09,LFP,lithium-ion,45.0,,45.0,charge,69,0.0180855130740659,1.2659221596739436,0.703142431177387,3.34444625623549,45.25638107734808,1,3.34444625623549,0.0,0.0
raw_CU_diffT/TC23LFP09/TC23LFP09_45deg.parquet,TC23LFP09_45deg.parquet,TC23LFP09,LFP,lithium-ion,45.0,,45.0,charge,70,0.0180843897119126,1.284006549385856,0.7131872049821749,3.34444625623549,45.25467019337017,1,3.34444625623549,0.0,0.0
raw_CU_diffT/TC23LFP09/TC23LFP09_45deg.parquet,TC23LFP09_45deg.parquet,TC23LFP09,LFP,lithium-ion,45.0,,45.0,charge,71,0.0180852344393396,1.3020917838251955,0.7232324479814487,3.34444625623549,45.25657005524862,1,3.34444625623549,0.009493587283401439,0.009493587283401439
raw_CU_diffT/TC23LFP09/TC23LFP09_45deg.parquet,TC23LFP09_45deg.parquet,TC23LFP09,LFP,lithium-ion,45.0,,45.0,charge,72,0.0180851695020514,1.3201769533272472,0.7332776549120257,3.34463698599062,45.25683447513813,1,3.34463698599062,0.009493375405099869,0.009493375405099869
raw_CU_diffT/TC23LFP09/TC23LFP09_45deg.parquet,TC23LFP09_45deg.parquet,TC23LFP09,LFP,lithium-ion,45.0,,45.0,charge,73,0.0180844272019621,1.3382613805292092,0.7433224495402461,3.34463698599062,45.25473317679558,1,3.34463698599062,2.842170943040401e-14,2.842170943040401e-14
raw_CU_diffT/TC23LFP09/TC23LFP09_45deg.parquet,TC23LFP09_45deg.parquet,TC23LFP09,LFP,lithium-ion,45.0,,45.0,charge,74,0.0180845215214626,1.3563459020506718,0.7533672965571876,3.34463698599062,45.25563082872929,1,3.34463698599062,0.0,0.0
raw_CU_diffT/TC23LFP09/TC23LFP09_45deg.parquet,TC23LFP09_45deg.parquet,TC23LFP09,LFP,lithium-ion,45.0,,45.0,charge,75,0.0180849326891821,1.374430834739854,0.7634123719526813,3.34463698599062,45.257129917127074,1,3.34463698599062,0.009494496434257371,0.009494496434257371
raw_CU_diffT/TC23LFP09/TC23LFP09_45deg.parquet,TC23LFP09_45deg.parquet,TC23LFP09,LFP,lithium-ion,45.0,,45.0,charge,76,0.01808391439858,1.392514749138434,0.7734568817499475,3.34482771574576,45.25653814917127,1,3.34482771574576,0.009494304149882282,0.009494304149882282
raw_CU_diffT/TC23LFP09/TC23LFP09_45deg.parquet,TC23LFP09_45deg.parquet,TC23LFP09,LFP,lithium-ion,45.0,,45.0,charge,77,0.0180842001643704,1.4105989493028044,0.7835015502726543,3.34482771574576,45.25063616022099,1,3.34482771574576,0.0,0.0
raw_CU_diffT/TC23LFP09/TC23LFP09_45deg.parquet,TC23LFP09_45deg.parquet,TC23LFP09,LFP,lithium-ion,45.0,,45.0,charge,78,0.0180852814492684,1.4286842307520728,0.793546819383072,3.34482771574576,45.24982281767956,1,3.34482771574576,0.00949328362162305,0.00949328362162305
raw_CU_diffT/TC23LFP09/TC23LFP09_45deg.parquet,TC23LFP09_45deg.parquet,TC23LFP09,LFP,lithium-ion,45.0,,45.0,charge,79,0.0180855708301695,1.4467698015822423,0.8035922492269034,3.34501844550089,45.25538754143646,1,3.34501844550089,0.009493128808628626,0.009493128808628626
raw_CU_diffT/TC23LFP09/TC23LFP09_45deg.parquet,TC23LFP09_45deg.parquet,TC23LFP09,LFP,lithium-ion,45.0,,45.0,charge,80,0.0180846916072393,1.4648544931894816,0.8136371907161043,3.34501844550089,45.2608152762431,1,3.34501844550089,0.009494016466732091,0.009494016466732091
raw_CU_diffT/TC23LFP09/TC23LFP09_45deg.parquet,TC23LFP09_45deg.parquet,TC23LFP09,LFP,lithium-ion,45.0,,45.0,charge,81,0.0180844435231617,1.482938936712643,0.8236819944097542,3.34520917525602,45.260140303867416,1,3.34520917525602,0.009493631412226478,0.009493631412226478
raw_CU_diffT/TC23LFP09/TC23LFP09_45deg.parquet,TC23LFP09_45deg.parquet,TC23LFP09,LFP,lithium-ion,45.0,,45.0,charge,82,0.018083224713393,1.5010221614260364,0.8337261211290282,3.34520917525602,45.25579917127072,1,3.34520917525602,0.009493463228352539,0.009493463228352539
raw_CU_diffT/TC23LFP09/TC23LFP09_45deg.parquet,TC23LFP09_45deg.parquet,TC23LFP09,LFP,lithium-ion,45.0,,45.0,charge,83,0.0180846571063634,1.5191068185323997,0.8437710434551,3.34539990501115,45.25095267955801,1,3.34539990501115,0.01898785878961462,0.01898785878961462
raw_CU_diffT/TC23LFP09/TC23LFP09_45deg.parquet,TC23LFP09_45deg.parquet,TC23LFP09,LFP,lithium-ion,45.0,,45.0,charge,84,0.0180843135802247,1.5371911321126244,0.8538157749733859,3.34559063476628,45.24689806629835,1,3.34559063476628,0.009494071331658915,0.009494071331658915
raw_CU_diffT/TC23LFP09/TC23LFP09_45deg.parquet,TC23LFP09_45deg.parquet,TC23LFP09,LFP,lithium-ion,45.0,,45.0,charge,85,0.0180845107907542,1.5552756429033785,0.8638606160300744,3.34559063476628,45.24647632596685,1,3.34559063476628,0.009494452203171022,0.009494452203171022
raw_CU_diffT/TC23LFP09/TC23LFP09_45deg.parquet,TC23LFP09_45deg.parquet,TC23LFP09,LFP,lithium-ion,45.0,,45.0,charge,86,0.0180838299382438,1.5733594728416225,0.873905078914783,3.34578136452141,45.249189861878456,1,3.34578136452141,0.01898870239173789,0.01898870239173789
raw_CU_diffT/TC23LFP09/TC23LFP09_45deg.parquet,TC23LFP09_45deg.parquet,TC23LFP09,LFP,lithium-ion,45.0,,45.0,charge,87,0.0180835338857937,1.591443006727416,0.8839493773604399,3.34597209427655,45.25276922651933,1,3.34597209427655,0.018988896889169382,0.018988896889169382
raw_CU_diffT/TC23LFP09/TC23LFP09_45deg.parquet,TC23LFP09_45deg.parquet,TC23LFP09,LFP,lithium-ion,45.0,,45.0,charge,88,0.0180834594825506,1.6095264662099664,0.8939936344796401,3.34616282403168,45.25848212707182,1,3.34616282403168,0.018988567691110347,0.018988567691110347
raw_CU_diffT/TC23LFP09/TC23LFP09_45deg.parquet,TC23LFP09_45deg.parquet,TC23LFP09,LFP,lithium-ion,45.0,,45.0,charge,89,0.0180841609260281,1.6276106271359945,0.9040382812078446,3.34635355378681,45.2631279558011,1,3.34635355378681,0.01898822349662055,0.01898822349662055
raw_CU_diffT/TC23LFP09/TC23LFP09_45deg.parquet,TC23LFP09_45deg.parquet,TC23LFP09,LFP,lithium-ion,45.0,,45.0,charge,90,0.018084115056349,1.6456947421923436,0.9140829024582444,3.34654428354194,45.26588439226519,1,3.34654428354194,0.028482024205885637,0.028482024205885637
raw_CU_diffT/TC23LFP09/TC23LFP09_45deg.parquet,TC23LFP09_45deg.parquet,TC23LFP09,LFP,lithium-ion,45.0,,45.0,charge,91,0.0180843795665426,1.6637791217588862,0.9241276706278992,3.34692574305221,45.26504019337017,1,3.34692574305221,0.03797566778322903,0.03797566778322903
raw_CU_diffT/TC23LFP09/TC23LFP09_45deg.parquet,TC23LFP09_45deg.parquet,TC23LFP09,LFP,lithium-ion,45.0,,45.0,charge,92,0.0180846385446405,1.6818637603035267,0.9341725826440676,3.34730720256247,45.26410082872928,1,3.34730720256247,0.03797574246266322,0.03797574246266322
raw_CU_diffT/TC23LFP09/TC23LFP09_45deg.parquet,TC23LFP09_45deg.parquet,TC23LFP09,LFP,lithium-ion,45.0,,45.0,charge,93,0.0180843084418453,1.699948068745372,0.9442173113082978,3.34768866207273,45.2648082320442,1,3.34768866207273,0.047470428744418314,0.047470428744418314
raw_CU_diffT/TC23LFP09/TC23LFP09_45deg.parquet,TC23LFP09_45deg.parquet,TC23LFP09,LFP,lithium-ion,45.0,,45.0,charge,94,0.0180841356895547,1.7180322044349268,0.9542619440191829,3.34826085133813,45.261914060773485,1,3.34826085133813,0.0664593133933522,0.0664593133933522
raw_CU_diffT/TC23LFP09/TC23LFP09_45deg.parquet,TC23LFP09_45deg.parquet,TC23LFP09,LFP,lithium-ion,45.0,,45.0,charge,95,0.0180839144447917,1.7361161188797185,0.9643064538421168,3.34902377035865,45.217182596685085,1,3.34902377035865,0.1329191008147177,0.1329191008147177
raw_CU_diffT/TC23LFP09/TC23LFP09_45deg.parquet,TC23LFP09_45deg.parquet,TC23LFP09,LFP,lithium-ion,45.0,,45.0,charge,96,0.0180839300837891,1.7542000489635077,0.9743509723515584,3.35093106790997,45.14517560773481,1,3.35093106790997,0.41774796544470405,0.41774796544470405
raw_CU_diffT/TC23LFP09/TC23LFP09_45deg.parquet,TC23LFP09_45deg.parquet,TC23LFP09,LFP,lithium-ion,45.0,,45.0,charge,97,0.0180838370908532,1.7722838860543608,0.9843954392091048,3.35741587958445,45.08787886740332,1,3.35741587958445,2.289845169155001,2.289845169155001
raw_CU_diffT/TC23LFP09/TC23LFP09_45deg.parquet,TC23LFP09_45deg.parquet,TC23LFP09,LFP,lithium-ion,45.0,,45.0,charge,98,0.0162315636736714,1.7885154497280322,0.99341108132904,3.39136577599791,45.05566149171271,1,3.39136577599791,14.336395570427783,14.336395570427783
raw_CU_diffT/TC23LFP09/TC23LFP09_45deg.parquet,TC23LFP09_45deg.parquet,TC23LFP09,LFP,lithium-ion,45.0,,45.0,charge,99,0.0080916066234392,1.796607056351471,0.9979054745347024,3.47948292286878,45.00791430939226,1,3.47948292286878,37.505192692660785,37.505192692660785
raw_CU_diffT/TC23LFP09/TC23LFP09_45deg.parquet,TC23LFP09_45deg.parquet,TC23LFP09,LFP,lithium-ion,45.0,,45.0,charge,100,0.0019687562497265,1.798575812601198,0.998998998370469,3.5252580641004,44.98423447513812,1,3.5252580641004,47.00179379767724,47.00179379767724
raw_CU_diffT/TC23LFP09/TC23LFP09_45deg.parquet,TC23LFP09_45deg.parquet,TC23LFP09,LFP,lithium-ion,45.0,,45.0,charge,101,0.0007975204753738,1.7993733330765718,0.9994419722782112,3.54700125618543,44.98945649171269,1,3.54700125618543,50.4412452829456,50.4412452829456
raw_CU_diffT/TC23LFP09/TC23LFP09_45deg.parquet,TC23LFP09_45deg.parquet,TC23LFP09,LFP,lithium-ion,45.0,,45.0,charge,102,0.0004691129504127,1.7998424460269844,0.9997025358665244,3.56035233904465,45.00702080110498,1,3.56035233904465,53.88871661553458,53.88871661553458
raw_CU_diffT/TC23LFP09/TC23LFP09_45deg.parquet,TC23LFP09_45deg.parquet,TC23LFP09,LFP,lithium-ion,45.0,,45.0,charge,103,0.0003146051406189,1.8001570511676033,0.999877279804566,3.57007955655637,45.013386160221,1,3.57007955655637,54.00701765251142,54.00701765251142
raw_CU_diffT/TC23LFP09/TC23LFP09_45deg.parquet,TC23LFP09_45deg.parquet,TC23LFP09,LFP,lithium-ion,45.0,,45.0,charge,104,0.0002209427392671,1.8003779939068705,1.0,3.57656436823085,45.00978790055249,1,3.57656436823085,52.84225348195754,52.84225348195754
raw_CU_diffT/TC23LFP09/TC23LFP09_45deg.parquet,TC23LFP09_45deg.parquet,TC23LFP09,LFP,lithium-ion,45.0,,45.0,charge,0,0.0180841568776694,0.0180841568776694,0.0100446444795885,2.88497827612307,45.19989754143647,5,2.98110607270948,3.451057987486406,3.451057987486406
raw_CU_diffT/TC23LFP09/TC23LFP09_45deg.parquet,TC23LFP09_45deg.parquet,TC23LFP09,LFP,lithium-ion,45.0,,45.0,charge,1,0.0180844085572335,0.0361685654349029,0.0200894287518012,2.99293131752765,45.19093245856353,5,3.0157712057046773,3.1898403702626013,3.1898403702626013
raw_CU_diffT/TC23LFP09/TC23LFP09_45deg.parquet,TC23LFP09_45deg.parquet,TC23LFP09,LFP,lithium-ion,45.0,,45.0,charge,2,0.0180862181019517,0.0542547835368546,0.0301352181155692,3.06540862447772,45.19225110497237,5,3.045191270433752,4.568280107359072,4.568280107359072
raw_CU_diffT/TC23LFP09/TC23LFP09_45deg.parquet,TC23LFP09_45deg.parquet,TC23LFP09,LFP,lithium-ion,45.0,,45.0,charge,3,0.0180873044273303,0.0723420879641849,0.0401816108667272,3.11976660469027,45.19274872928176,5,3.10755990036184,5.335058805184815,5.335058805184815
raw_CU_diffT/TC23LFP09/TC23LFP09_45deg.parquet,TC23LFP09_45deg.parquet,TC23LFP09,LFP,lithium-ion,45.0,,45.0,charge,4,0.0180842597398861,0.090426347704071,0.0502263124799938,3.16287152935005,45.198904917127074,5,3.152381392817804,3.780467248709357,3.780467248709357
raw_CU_diffT/TC23LFP09/TC23LFP09_45deg.parquet,TC23LFP09_45deg.parquet,TC23LFP09,LFP,lithium-ion,45.0,,45.0,charge,5,0.018085196479826,0.108511544183897,0.0602715343950766,3.19682142576351,45.20869334254144,5,3.1835084888553085,2.570861660501663,2.570861660501663
raw_CU_diffT/TC23LFP09/TC23LFP09_45deg.parquet,TC23LFP09_45deg.parquet,TC23LFP09,LFP,lithium-ion,45.0,,45.0,charge,6,0.0180850371453206,0.1265965813292175,0.0703166678095745,3.21703877980747,45.226590165745854,5,3.2040310105074865,1.6233669073751287,1.6233669073751287
raw_CU_diffT/TC23LFP09/TC23LFP09_45deg.parquet,TC23LFP09_45deg.parquet,TC23LFP09,LFP,lithium-ion,45.0,,45.0,charge,7,0.0180871356173464,0.1446837169465639,0.0803629667970981,3.22104410466524,45.25442745856353,5,3.2161232769828403,0.8790140076112607,0.8790140076112607
raw_CU_diffT/TC23LFP09/TC23LFP09_45deg.parquet,TC23LFP09_45deg.parquet,TC23LFP09,LFP,lithium-ion,45.0,,45.0,charge,8,0.0180863539916801,0.162770070938244,0.0904088316393095,3.22237921295116,45.26331850828729,5,3.221692585832686,0.37212386991288326,0.37212386991288326
raw_CU_diffT/TC23LFP09/TC23LFP09_45deg.parquet,TC23LFP09_45deg.parquet,TC23LFP09,LFP,lithium-ion,45.0,,45.0,charge,9,0.0180849811234318,0.1808550520616758,0.1004539339370702,3.22333286172682,45.25802825966851,5,3.2235998833840043,0.17848277836549187,0.17848277836549187
raw_CU_diffT/TC23LFP09/TC23LFP09_45deg.parquet,TC23LFP09_45deg.parquet,TC23LFP09,LFP,lithium-ion,45.0,,45.0,charge,10,0.0180845632641883,0.1989396153258641,0.110498804139546,3.22466797001274,45.257246602209946,5,3.225278305229164,0.19557163129496757,0.19557163129496757
raw_CU_diffT/TC23LFP09/TC23LFP09_45deg.parquet,TC23LFP09_45deg.parquet,TC23LFP09,LFP,lithium-ion,45.0,,45.0,charge,11,0.0180849172535513,0.2170245325794154,0.1205438709614896,3.22657526756406,45.26368790055249,5,3.2275289163397205,0.2715156745852596,0.2715156745852596
raw_CU_diffT/TC23LFP09/TC23LFP09_45deg.parquet,TC23LFP09_45deg.parquet,TC23LFP09,LFP,lithium-ion,45.0,,45.0,charge,12,0.0180853339223707,0.2351098665017861,0.1305891692175103,3.22943621389104,45.267531823204415,5,3.2307331762259337,0.3702640441062499,0.3702640441062499
raw_CU_diffT/TC23LFP09/TC23LFP09_45deg.parquet,TC23LFP09_45deg.parquet,TC23LFP09,LFP,lithium-ion,45.0,,45.0,charge,13,0.0180839438737204,0.2531938103755066,0.1406336953864165,3.23363226850394,45.263646077348064,5,3.23496737678986,0.4689764722597545,0.4689764722597545
raw_CU_diffT/TC23LFP09/TC23LFP09_45deg.parquet,TC23LFP09_45deg.parquet,TC23LFP09,LFP,lithium-ion,45.0,,45.0,charge,14,0.0180863610057556,0.2712801713812622,0.1506795641245184,3.23935416115789,45.25872690607735,5,3.240155226129444,0.5563269902175989,0.5563269902175989
raw_CU_diffT/TC23LFP09/TC23LFP09_45deg.parquet,TC23LFP09_45deg.parquet,TC23LFP09,LFP,lithium-ion,45.0,,45.0,charge,15,0.0180840623973774,0.2893642337786396,0.1607241561260761,3.24583897283237,45.2537826243094,5,3.246144140440582,0.61901425368373,0.61901425368373
raw_CU_diffT/TC23LFP09/TC23LFP09_45deg.parquet,TC23LFP09_45deg.parquet,TC23LFP09,LFP,lithium-ion,45.0,,45.0,charge,16,0.0180843029392975,0.3074485367179371,0.170768881733977,3.25251451426198,45.24529314917128,5,3.2525908061640365,0.6417656177747801,0.6417656177747801
raw_CU_diffT/TC23LFP09/TC23LFP09_45deg.parquet,TC23LFP09_45deg.parquet,TC23LFP09,LFP,lithium-ion,45.0,,45.0,charge,17,0.0180860210341127,0.3255345577520498,0.1808145616385983,3.25938078544673,45.24088883977902,5,3.2590374718874897,0.6227636317656788,0.6227636317656788
raw_CU_diffT/TC23LFP09/TC23LFP09_45deg.parquet,TC23LFP09_45deg.parquet,TC23LFP09,LFP,lithium-ion,45.0,,45.0,charge,18,0.018085108979073,0.3436196667311229,0.1908597349523577,3.26586559712121,45.24641127071824,5,3.26510267810068,0.5829128963147241,0.5829128963147241
raw_CU_diffT/TC23LFP09/TC23LFP09_45deg.parquet,TC23LFP09_45deg.parquet,TC23LFP09,LFP,lithium-ion,45.0,,45.0,charge,19,0.0180847257981702,0.3617043925292931,0.2009046954325321,3.27158748977516,45.25133367403314,5,3.2707482788525803,0.5449565737403645,0.5449565737403645
raw_CU_diffT/TC23LFP09/TC23LFP09_45deg.parquet,TC23LFP09_45deg.parquet,TC23LFP09,LFP,lithium-ion,45.0,,45.0,charge,20,0.0180838568138915,0.3797882493431846,0.2109491732450214,3.27616500389832,45.24855624309392,5,3.2760505660452424,0.5145903721484046,0.5145903721484046
raw_CU_diffT/TC23LFP09/TC23LFP09_45deg.parquet,TC23LFP09_45deg.parquet,TC23LFP09,LFP,lithium-ion,45.0,,45.0,charge,21,0.0180837445765743,0.3978719939197589,0.220993588716537,3.28074251802148,45.24228273480663,5,3.2810858315807203,0.4823234725951977,0.4823234725951977
raw_CU_diffT/TC23LFP09/TC23LFP09_45deg.parquet,TC23LFP09_45deg.parquet,TC23LFP09,LFP,lithium-ion,45.0,,45.0,charge,22,0.0180827594904549,0.4159547534102138,0.2310374570328869,3.28589222141004,45.23957925414364,5,3.2857396376059342,0.44053985429994214,0.44053985429994214
raw_CU_diffT/TC23LFP09/TC23LFP09_45deg.parquet,TC23LFP09_45deg.parquet,TC23LFP09,LFP,lithium-ion,45.0,,45.0,charge,23,0.0180846380408536,0.4340393914510674,0.2410823687692326,3.2910419247986,45.23271690607735,5,3.289935692218832,0.39113497639093,0.39113497639093
raw_CU_diffT/TC23LFP09/TC23LFP09_45deg.parquet,TC23LFP09_45deg.parquet,TC23LFP09,LFP,lithium-ion,45.0,,45.0,charge,24,0.0180858808350758,0.4521252722861432,0.2511279708018529,3.29485651990123,45.21999262430939,5,3.2935977035173623,0.3322728773960364,0.3322728773960364
raw_CU_diffT/TC23LFP09/TC23LFP09_45deg.parquet,TC23LFP09_45deg.parquet,TC23LFP09,LFP,lithium-ion,45.0,,45.0,charge,25,0.0180843964182783,0.4702096687044215,0.2611727483316175,3.29714527696281,45.21387718232044,5,3.2966112336484437,0.2734150219044693,0.2734150219044693
raw_CU_diffT/TC23LFP09/TC23LFP09_45deg.parquet,TC23LFP09_45deg.parquet,TC23LFP09,LFP,lithium-ion,45.0,,45.0,charge,26,0.0180862833569527,0.4882959520613742,0.2712185739405525,3.29905257451413,45.213656574585634,5,3.2990907204651565,0.23354177719562585,0.23354177719562585
