Repository: DNV007/delivered-energy-decomposition

# Three-term energy accounting for a cold commercial sodium-ion 18650 cell

This repository holds the analysis code and the derived data behind a reanalysis
of a public commercial-cell archive. No new measurements were made. The
manuscript reporting the work is not distributed here; what is here is
everything needed to regenerate its numbers from the raw archive and to check
them.

**Source data.** Droese, D., Schlösser, A., Otto, M. *Dataset: Evaluation of
Commercial Sodium-Ion Batteries by State-of-the-Art Lithium-Ion Battery
Configurations.* Technische Universität Berlin, DepositOnce, 2025.
DOI [10.14279/depositonce-25036](https://doi.org/10.14279/depositonce-25036),
CC BY 4.0.

File: data_processed/ocv/ocv_temperature_points.csv (part 18 of 22)
member_path,file_name,cell_id,cell_family,chemistry_type,temperature_deg_c,voltage_v,ambient_temperature_from_file_deg_c,direction,segment_index,segment_capacity_ah,cumulative_capacity_ah,soc_fraction_by_capacity,ocv_voltage_v,ocv_temperature_mean_deg_c
raw_CU_diffT/TC23SIB09/TC23SIB09_05deg.parquet,TC23SIB09_05deg.parquet,TC23SIB09,SIB,sodium-ion,5.0,,5.0,discharge,57,0.0144909424877677,0.8403999649419277,0.6544921722560738,2.8932466214271,5.752786767955802
raw_CU_diffT/TC23SIB09/TC23SIB09_05deg.parquet,TC23SIB09_05deg.parquet,TC23SIB09,SIB,sodium-ion,5.0,,5.0,discharge,58,0.014490728682887,0.8548906936248147,0.6657773565598255,2.87512090070463,5.777521988950276
raw_CU_diffT/TC23SIB09/TC23SIB09_05deg.parquet,TC23SIB09_05deg.parquet,TC23SIB09,SIB,sodium-ion,5.0,,5.0,discharge,59,0.0144904121314537,0.8693811057562685,0.677062294337585,2.85699517998216,5.792555580110498
raw_CU_diffT/TC23SIB09/TC23SIB09_05deg.parquet,TC23SIB09_05deg.parquet,TC23SIB09,SIB,sodium-ion,5.0,,5.0,discharge,60,0.014489776463728,0.8838708822199964,0.6883467370658823,2.83906025631992,5.812203038674033
raw_CU_diffT/TC23SIB09/TC23SIB09_05deg.parquet,TC23SIB09_05deg.parquet,TC23SIB09,SIB,sodium-ion,5.0,,5.0,discharge,61,0.0144901249011843,0.8983610071211807,0.6996314511525771,2.82112533265768,5.8260830110497235
raw_CU_diffT/TC23SIB09/TC23SIB09_05deg.parquet,TC23SIB09_05deg.parquet,TC23SIB09,SIB,sodium-ion,5.0,,5.0,discharge,62,0.0144900991483947,0.9128511062695754,0.7109161451833461,2.80357200311592,5.826616408839779
raw_CU_diffT/TC23SIB09/TC23SIB09_05deg.parquet,TC23SIB09_05deg.parquet,TC23SIB09,SIB,sodium-ion,5.0,,5.0,discharge,63,0.0144896267242201,0.9273407329937955,0.7222004712965318,2.78659106475487,5.838160359116023
raw_CU_diffT/TC23SIB09/TC23SIB09_05deg.parquet,TC23SIB09_05deg.parquet,TC23SIB09,SIB,sodium-ion,5.0,,5.0,discharge,64,0.0144897293986052,0.9418304623924006,0.7334848773711454,2.77228128523713,5.854318093922651
raw_CU_diffT/TC23SIB09/TC23SIB09_05deg.parquet,TC23SIB09_05deg.parquet,TC23SIB09,SIB,sodium-ion,5.0,,5.0,discharge,65,0.014489922887805,0.9563203852802057,0.7447694341325415,2.76235983810482,5.866492265193369
raw_CU_diffT/TC23SIB09/TC23SIB09_05deg.parquet,TC23SIB09_05deg.parquet,TC23SIB09,SIB,sodium-ion,5.0,,5.0,discharge,66,0.0144891265304309,0.9708095118106366,0.7560533707015419,2.7549187527556,5.8694288674033155
raw_CU_diffT/TC23SIB09/TC23SIB09_05deg.parquet,TC23SIB09_05deg.parquet,TC23SIB09,SIB,sodium-ion,5.0,,5.0,discharge,67,0.0144897573208474,0.985299269131484,0.7673377985216217,2.74766846446661,5.880159116022099
raw_CU_diffT/TC23SIB09/TC23SIB09_05deg.parquet,TC23SIB09_05deg.parquet,TC23SIB09,SIB,sodium-ion,5.0,,5.0,discharge,68,0.0144899282769504,0.9997891974084344,0.7786223594800117,2.74003658205715,5.888523314917126
raw_CU_diffT/TC23SIB09/TC23SIB09_05deg.parquet,TC23SIB09_05deg.parquet,TC23SIB09,SIB,sodium-ion,5.0,,5.0,discharge,69,0.0144901486090646,1.014279346017499,0.7899070920300842,2.7314507143465,5.883541464088399
raw_CU_diffT/TC23SIB09/TC23SIB09_05deg.parquet,TC23SIB09_05deg.parquet,TC23SIB09,SIB,sodium-ion,5.0,,5.0,discharge,70,0.0144898072933818,1.028769153310881,0.8011915587681008,2.72172006427444,5.8806821270718235
raw_CU_diffT/TC23SIB09/TC23SIB09_05deg.parquet,TC23SIB09_05deg.parquet,TC23SIB09,SIB,sodium-ion,5.0,,5.0,discharge,71,0.014489370537836,1.0432585238487169,0.8124756853667813,2.71046303772048,5.89174179558011
raw_CU_diffT/TC23SIB09/TC23SIB09_05deg.parquet,TC23SIB09_05deg.parquet,TC23SIB09,SIB,sodium-ion,5.0,,5.0,discharge,72,0.0144896636986784,1.0577481875473953,0.823760040275177,2.6974888376244,5.89800317679558
raw_CU_diffT/TC23SIB09/TC23SIB09_05deg.parquet,TC23SIB09_05deg.parquet,TC23SIB09,SIB,sodium-ion,5.0,,5.0,discharge,73,0.0144894773580065,1.0722376649054017,0.8350442500639674,2.68298826104642,5.891828895027624
raw_CU_diffT/TC23SIB09/TC23SIB09_05deg.parquet,TC23SIB09_05deg.parquet,TC23SIB09,SIB,sodium-ion,5.0,,5.0,discharge,74,0.0144885666143383,1.0867262315197401,0.8463277505778571,2.6661981197456,5.890617513812154
raw_CU_diffT/TC23SIB09/TC23SIB09_05deg.parquet,TC23SIB09_05deg.parquet,TC23SIB09,SIB,sodium-ion,5.0,,5.0,discharge,75,0.014488770324303,1.1012150018440432,0.8576114097383234,2.64692761666171,5.894387762430939
raw_CU_diffT/TC23SIB09/TC23SIB09_05deg.parquet,TC23SIB09_05deg.parquet,TC23SIB09,SIB,sodium-ion,5.0,,5.0,discharge,76,0.0144895619877341,1.1157045638317773,0.8688956854356057,2.62536754885498,5.88134140883978
raw_CU_diffT/TC23SIB09/TC23SIB09_05deg.parquet,TC23SIB09_05deg.parquet,TC23SIB09,SIB,sodium-ion,5.0,,5.0,discharge,77,0.0144895491826908,1.1301941130144681,0.8801799511604929,2.60170871338565,5.878811464088398
raw_CU_diffT/TC23SIB09/TC23SIB09_05deg.parquet,TC23SIB09_05deg.parquet,TC23SIB09,SIB,sodium-ion,5.0,,5.0,discharge,78,0.0144893020307798,1.1446834150452478,0.8914640244068008,2.575378719073,5.8816128176795575
raw_CU_diffT/TC23SIB09/TC23SIB09_05deg.parquet,TC23SIB09_05deg.parquet,TC23SIB09,SIB,sodium-ion,5.0,,5.0,discharge,79,0.0144891534636101,1.1591725685088579,0.9027479819509983,2.54656836297728,5.893369696132598
raw_CU_diffT/TC23SIB09/TC23SIB09_05deg.parquet,TC23SIB09_05deg.parquet,TC23SIB09,SIB,sodium-ion,5.0,,5.0,discharge,80,0.0144896841628703,1.1736622526717282,0.914032352796631,2.51565923921896,5.886391160220994
raw_CU_diffT/TC23SIB09/TC23SIB09_05deg.parquet,TC23SIB09_05deg.parquet,TC23SIB09,SIB,sodium-ion,5.0,,5.0,discharge,81,0.0144894011295666,1.1881516538012948,0.9253165032197392,2.48207895661733,5.885334972375691
raw_CU_diffT/TC23SIB09/TC23SIB09_05deg.parquet,TC23SIB09_05deg.parquet,TC23SIB09,SIB,sodium-ion,5.0,,5.0,discharge,82,0.0144894551305426,1.2026411089318374,0.9366006956980802,2.44639990635309,5.900707375690608
raw_CU_diffT/TC23SIB09/TC23SIB09_05deg.parquet,TC23SIB09_05deg.parquet,TC23SIB09,SIB,sodium-ion,5.0,,5.0,discharge,83,0.014489425218701,1.2171305341505383,0.9478848648814818,2.40843129136602,5.909808784530386
raw_CU_diffT/TC23SIB09/TC23SIB09_05deg.parquet,TC23SIB09_05deg.parquet,TC23SIB09,SIB,sodium-ion,5.0,,5.0,discharge,84,0.0144894995164246,1.231620033666963,0.9591690919269499,2.3681731116561,5.920587292817679
raw_CU_diffT/TC23SIB09/TC23SIB09_05deg.parquet,TC23SIB09_05deg.parquet,TC23SIB09,SIB,sodium-ion,5.0,,5.0,discharge,85,0.0144894939843418,1.2461095276513048,0.9704533146641063,2.32581616428359,5.944586546961327
raw_CU_diffT/TC23SIB09/TC23SIB09_05deg.parquet,TC23SIB09_05deg.parquet,TC23SIB09,SIB,sodium-ion,5.0,,5.0,discharge,86,0.0144895754915067,1.2605991031428114,0.9817376008779448,2.28174204336895,5.9812251657458555
raw_CU_diffT/TC23SIB09/TC23SIB09_05deg.parquet,TC23SIB09_05deg.parquet,TC23SIB09,SIB,sodium-ion,5.0,,5.0,discharge,87,0.0062362410052318,1.2668353441480433,0.9865943013687745,2.26590588736931,5.79277861878453
raw_CU_diffT/TC23SIB09/TC23SIB09_05deg.parquet,TC23SIB09_05deg.parquet,TC23SIB09,SIB,sodium-ion,5.0,,5.0,discharge,88,0.0028371231376853,1.2696724672857287,0.9888038146515005,2.26094516380316,5.6449258839779
raw_CU_diffT/TC23SIB09/TC23SIB09_05deg.parquet,TC23SIB09_05deg.parquet,TC23SIB09,SIB,sodium-ion,5.0,,5.0,discharge,89,0.0019204575224464,1.271592924808175,0.9902994411008402,2.25789241083938,5.566394751381216
raw_CU_diffT/TC23SIB09/TC23SIB09_05deg.parquet,TC23SIB09_05deg.parquet,TC23SIB09,SIB,sodium-ion,5.0,,5.0,discharge,90,0.0015099716820292,1.2731028964902042,0.9914753867070312,2.25579364317677,5.525947403314918
raw_CU_diffT/TC23SIB09/TC23SIB09_05deg.parquet,TC23SIB09_05deg.parquet,TC23SIB09,SIB,sodium-ion,5.0,,5.0,discharge,91,0.0012782822981677,1.2743811787883719,0.9924708957419965,2.25407646963465,5.513172071823204
raw_CU_diffT/TC23SIB09/TC23SIB09_05deg.parquet,TC23SIB09_05deg.parquet,TC23SIB09,SIB,sodium-ion,5.0,,5.0,discharge,92,0.0011272114209642,1.275508390209336,0.993348752812766,2.25216849903228,5.506252044198895
raw_CU_diffT/TC23SIB09/TC23SIB09_05deg.parquet,TC23SIB09_05deg.parquet,TC23SIB09,SIB,sodium-ion,5.0,,5.0,discharge,93,0.0010058346143094,1.2765142248236454,0.9941320832614948,2.25064212255039,5.493553895027625
raw_CU_diffT/TC23SIB09/TC23SIB09_05deg.parquet,TC23SIB09_05deg.parquet,TC23SIB09,SIB,sodium-ion,5.0,,5.0,discharge,94,0.0009176841129952,1.2774319089366406,0.9948467632872141,2.2491157460685,5.474651491712708
raw_CU_diffT/TC23SIB09/TC23SIB09_05deg.parquet,TC23SIB09_05deg.parquet,TC23SIB09,SIB,sodium-ion,5.0,,5.0,discharge,95,0.0008443569928635,1.2782762659295042,0.9955043371395131,2.24797096370708,5.468826436464088
raw_CU_diffT/TC23SIB09/TC23SIB09_05deg.parquet,TC23SIB09_05deg.parquet,TC23SIB09,SIB,sodium-ion,5.0,,5.0,discharge,96,0.000783245962967,1.2790595118924712,0.9961143185449128,2.24644458722518,5.470281850828729
raw_CU_diffT/TC23SIB09/TC23SIB09_05deg.parquet,TC23SIB09_05deg.parquet,TC23SIB09,SIB,sodium-ion,5.0,,5.0,discharge,97,0.0007369264701824,1.2797964383626537,0.9966882269532694,2.24529980486376,5.47849135359116
raw_CU_diffT/TC23SIB09/TC23SIB09_05deg.parquet,TC23SIB09_05deg.parquet,TC23SIB09,SIB,sodium-ion,5.0,,5.0,discharge,98,0.000699753276942,1.2804961916395956,0.9972331853794643,2.24415502250234,5.468992983425414
raw_CU_diffT/TC23SIB09/TC23SIB09_05deg.parquet,TC23SIB09_05deg.parquet,TC23SIB09,SIB,sodium-ion,5.0,,5.0,discharge,99,0.0006602579194219,1.2811564495590175,0.997747385353237,2.24301024014093,5.463856270718232
raw_CU_diffT/TC23SIB09/TC23SIB09_05deg.parquet,TC23SIB09_05deg.parquet,TC23SIB09,SIB,sodium-ion,5.0,,5.0,discharge,100,0.0006269196856313,1.2817833692446488,0.9982356219596096,2.24186545777951,5.461375552486188
raw_CU_diffT/TC23SIB09/TC23SIB09_05deg.parquet,TC23SIB09_05deg.parquet,TC23SIB09,SIB,sodium-ion,5.0,,5.0,discharge,101,0.0005995701091755,1.2823829393538242,0.9987025590842454,2.24072067541809,5.458534917127071
raw_CU_diffT/TC23SIB09/TC23SIB09_05deg.parquet,TC23SIB09_05deg.parquet,TC23SIB09,SIB,sodium-ion,5.0,,5.0,discharge,102,0.0005762084137728,1.282959147767597,0.9991513024351908,2.23957589305667,5.468391160220994
raw_CU_diffT/TC23SIB09/TC23SIB09_05deg.parquet,TC23SIB09_05deg.parquet,TC23SIB09,SIB,sodium-ion,5.0,,5.0,discharge,103,0.0005556933972723,1.2835148411648694,0.9995840689676291,2.23862190775548,5.4598513535911595
raw_CU_diffT/TC23SIB09/TC23SIB09_05deg.parquet,TC23SIB09_05deg.parquet,TC23SIB09,SIB,sodium-ion,5.0,,5.0,discharge,104,0.0005340757916443,1.2840489169565137,0.9999999999999998,2.2376679224543,5.456034143646409
raw_CU_diffT/TC23SIB09/TC23SIB09_05deg.parquet,TC23SIB09_05deg.parquet,TC23SIB09,SIB,sodium-ion,5.0,,5.0,charge,0,0.0144893065681284,0.0144893065681284,0.009523597617683144,2.30788124062135,5.621537403314916
raw_CU_diffT/TC23SIB09/TC23SIB09_05deg.parquet,TC23SIB09_05deg.parquet,TC23SIB09,SIB,sodium-ion,5.0,,5.0,charge,1,0.0144887429286334,0.0289780494967618,0.019046824763823942,2.3597780410057,5.7095573480662996
raw_CU_diffT/TC23SIB09/TC23SIB09_05deg.parquet,TC23SIB09_05deg.parquet,TC23SIB09,SIB,sodium-ion,5.0,,5.0,charge,2,0.0144888763717029,0.0434669258684647,0.028570139620035115,2.40709571194436,5.7337882872928185
raw_CU_diffT/TC23SIB09/TC23SIB09_05deg.parquet,TC23SIB09_05deg.parquet,TC23SIB09,SIB,sodium-ion,5.0,,5.0,charge,3,0.0144896912788706,0.0579566171473353,0.038093990102152496,2.45097903579877,5.747882044198895
raw_CU_diffT/TC23SIB09/TC23SIB09_05deg.parquet,TC23SIB09_05deg.parquet,TC23SIB09,SIB,sodium-ion,5.0,,5.0,charge,4,0.0144889757896248,0.0724455929369601,0.047617370304229585,2.49257279493034,5.751982403314917
raw_CU_diffT/TC23SIB09/TC23SIB09_05deg.parquet,TC23SIB09_05deg.parquet,TC23SIB09,SIB,sodium-ion,5.0,,5.0,charge,5,0.0144892050817462,0.0869347980187063,0.05714090121647978,2.53264017758001,5.730871077348066
raw_CU_diffT/TC23SIB09/TC23SIB09_05deg.parquet,TC23SIB09_05deg.parquet,TC23SIB09,SIB,sodium-ion,5.0,,5.0,charge,6,0.0144891865204527,0.10142398453915899,0.06666441992867818,2.57060879256709,5.719822513812154
raw_CU_diffT/TC23SIB09/TC23SIB09_05deg.parquet,TC23SIB09_05deg.parquet,TC23SIB09,SIB,sodium-ion,5.0,,5.0,charge,7,0.0144898406615692,0.1159138252007282,0.07618836859773818,2.60762342225298,5.705583397790055
raw_CU_diffT/TC23SIB09/TC23SIB09_05deg.parquet,TC23SIB09_05deg.parquet,TC23SIB09,SIB,sodium-ion,5.0,,5.0,charge,8,0.0144888113541512,0.1304026365548794,0.08571164071891593,2.64234848721603,5.713017237569062
raw_CU_diffT/TC23SIB09/TC23SIB09_05deg.parquet,TC23SIB09_05deg.parquet,TC23SIB09,SIB,sodium-ion,5.0,,5.0,charge,9,0.0144892021563543,0.1448918387112337,0.09523516970835118,2.67325761097435,5.759765745856353
raw_CU_diffT/TC23SIB09/TC23SIB09_05deg.parquet,TC23SIB09_05deg.parquet,TC23SIB09,SIB,sodium-ion,5.0,,5.0,charge,10,0.0144901507553333,0.159381989466567,0.10475932219725716,2.69977840234723,5.835581988950277
raw_CU_diffT/TC23SIB09/TC23SIB09_05deg.parquet,TC23SIB09_05deg.parquet,TC23SIB09,SIB,sodium-ion,5.0,,5.0,charge,11,0.0144892786326655,0.1738712680992325,0.11428290145339162,2.72229245545515,5.911854116022099
raw_CU_diffT/TC23SIB09/TC23SIB09_05deg.parquet,TC23SIB09_05deg.parquet,TC23SIB09,SIB,sodium-ion,5.0,,5.0,charge,12,0.0144894577209514,0.1883607258201839,0.12380659842149282,2.74194455265951,5.951661850828729
raw_CU_diffT/TC23SIB09/TC23SIB09_05deg.parquet,TC23SIB09_05deg.parquet,TC23SIB09,SIB,sodium-ion,5.0,,5.0,charge,13,0.0144886855800936,0.2028494114002775,0.1333297878733234,2.75892549102057,6.020257679558011
raw_CU_diffT/TC23SIB09/TC23SIB09_05deg.parquet,TC23SIB09_05deg.parquet,TC23SIB09,SIB,sodium-ion,5.0,,5.0,charge,14,0.0144892848638253,0.21733869626410282,0.14285337122510303,2.77418925583949,6.053571906077349
raw_CU_diffT/TC23SIB09/TC23SIB09_05deg.parquet,TC23SIB09_05deg.parquet,TC23SIB09,SIB,sodium-ion,5.0,,5.0,charge,15,0.0144896095704479,0.23182830583455072,0.15237716800153506,2.78811744123676,6.063409944751381
raw_CU_diffT/TC23SIB09/TC23SIB09_05deg.parquet,TC23SIB09_05deg.parquet,TC23SIB09,SIB,sodium-ion,5.0,,5.0,charge,16,0.0144891138050358,0.24631741963958653,0.16190063891901202,2.80051925015214,6.105039917127073
raw_CU_diffT/TC23SIB09/TC23SIB09_05deg.parquet,TC23SIB09_05deg.parquet,TC23SIB09,SIB,sodium-ion,5.0,,5.0,charge,17,0.0144895308597053,0.2608069504992918,0.17142438396008752,2.81177627670609,6.107976933701659
raw_CU_diffT/TC23SIB09/TC23SIB09_05deg.parquet,TC23SIB09_05deg.parquet,TC23SIB09,SIB,sodium-ion,5.0,,5.0,charge,18,0.0144887821928832,0.275295732692175,0.1809476369140138,2.8222701150191,6.133788646408839
raw_CU_diffT/TC23SIB09/TC23SIB09_05deg.parquet,TC23SIB09_05deg.parquet,TC23SIB09,SIB,sodium-ion,5.0,,5.0,charge,19,0.014489966606865,0.28978569929904,0.19047166836497326,2.83180996803093,6.144499337016574
raw_CU_diffT/TC23SIB09/TC23SIB09_05deg.parquet,TC23SIB09_05deg.parquet,TC23SIB09,SIB,sodium-ion,5.0,,5.0,charge,20,0.0144889427978907,0.3042746420969307,0.1999950268820926,2.84096822692228,6.162052513812156
raw_CU_diffT/TC23SIB09/TC23SIB09_05deg.parquet,TC23SIB09_05deg.parquet,TC23SIB09,SIB,sodium-ion,5.0,,5.0,charge,21,0.0144893024867221,0.3187639445836528,0.20951862181713038,2.84974489169317,6.180808232044199
raw_CU_diffT/TC23SIB09/TC23SIB09_05deg.parquet,TC23SIB09_05deg.parquet,TC23SIB09,SIB,sodium-ion,5.0,,5.0,charge,22,0.0144887460025491,0.33325269058620194,0.21904185098370854,2.85813996234357,6.180914861878453
raw_CU_diffT/TC23SIB09/TC23SIB09_05deg.parquet,TC23SIB09_05deg.parquet,TC23SIB09,SIB,sodium-ion,5.0,,5.0,charge,23,0.0144887288886924,0.34774141947489434,0.2285650689016128,2.86653503299398,6.193631906077347
raw_CU_diffT/TC23SIB09/TC23SIB09_05deg.parquet,TC23SIB09_05deg.parquet,TC23SIB09,SIB,sodium-ion,5.0,,5.0,charge,24,0.0144883230202767,0.36222974249517104,0.23808802004847046,2.87454850952392,6.206493895027624
raw_CU_diffT/TC23SIB09/TC23SIB09_05deg.parquet,TC23SIB09_05deg.parquet,TC23SIB09,SIB,sodium-ion,5.0,,5.0,charge,25,0.0144892362552084,0.37671897875037946,0.24761157145055634,2.88179879781291,6.20219044198895
raw_CU_diffT/TC23SIB09/TC23SIB09_05deg.parquet,TC23SIB09_05deg.parquet,TC23SIB09,SIB,sodium-ion,5.0,,5.0,charge,26,0.0144893519416326,0.39120833069201205,0.2571351988915436,2.88866749198142,6.216225193370165
raw_CU_diffT/TC23SIB09/TC23SIB09_05deg.parquet,TC23SIB09_05deg.parquet,TC23SIB09,SIB,sodium-ion,5.0,,5.0,charge,27,0.0144893048847916,0.40569763557680366,0.26665879540279547,2.89477299790899,6.224706464088398
raw_CU_diffT/TC23SIB09/TC23SIB09_05deg.parquet,TC23SIB09_05deg.parquet,TC23SIB09,SIB,sodium-ion,5.0,,5.0,charge,28,0.0144887398762143,0.42018637545301796,0.2761820205426283,2.90049690971609,6.222545055248619
raw_CU_diffT/TC23SIB09/TC23SIB09_05deg.parquet,TC23SIB09_05deg.parquet,TC23SIB09,SIB,sodium-ion,5.0,,5.0,charge,29,0.0144896731563412,0.43467604860935916,0.28570585911308677,2.90583922740271,6.2354266022099445
raw_CU_diffT/TC23SIB09/TC23SIB09_05deg.parquet,TC23SIB09_05deg.parquet,TC23SIB09,SIB,sodium-ion,5.0,,5.0,charge,30,0.0144892890280482,0.44916533763740735,0.29522944520194583,2.91118154508934,6.235940220994476
raw_CU_diffT/TC23SIB09/TC23SIB09_05deg.parquet,TC23SIB09_05deg.parquet,TC23SIB09,SIB,sodium-ion,5.0,,5.0,charge,31,0.0144892934718016,0.46365463110920896,0.3047530342116155,2.91652386277596,6.241746464088398
raw_CU_diffT/TC23SIB09/TC23SIB09_05deg.parquet,TC23SIB09_05deg.parquet,TC23SIB09,SIB,sodium-ion,5.0,,5.0,charge,32,0.0144888292350641,0.4781434603442731,0.3142763180856414,2.92224777458306,6.255132403314917
raw_CU_diffT/TC23SIB09/TC23SIB09_05deg.parquet,TC23SIB09_05deg.parquet,TC23SIB09,SIB,sodium-ion,5.0,,5.0,charge,33,0.0144896691531779,0.492633129497451,0.3238001540248824,2.9287348746311,6.254773563535912
raw_CU_diffT/TC23SIB09/TC23SIB09_05deg.parquet,TC23SIB09_05deg.parquet,TC23SIB09,SIB,sodium-ion,5.0,,5.0,charge,34,0.0144888991845301,0.5071220286819811,0.33332348387561284,2.93541277173938,6.278559585635358
raw_CU_diffT/TC23SIB09/TC23SIB09_05deg.parquet,TC23SIB09_05deg.parquet,TC23SIB09,SIB,sodium-ion,5.0,,5.0,charge,35,0.0144893080354188,0.5216113367173999,0.34284708245772333,2.94323545120908,6.266104281767955
raw_CU_diffT/TC23SIB09/TC23SIB09_05deg.parquet,TC23SIB09_05deg.parquet,TC23SIB09,SIB,sodium-ion,5.0,,5.0,charge,36,0.0144895752888551,0.536100912006255,0.3523708567013934,2.95163052185949,6.277144502762432
raw_CU_diffT/TC23SIB09/TC23SIB09_05deg.parquet,TC23SIB09_05deg.parquet,TC23SIB09,SIB,sodium-ion,5.0,,5.0,charge,37,0.0144883145026496,0.5505892265089046,0.36189380224974627,2.96078878075084,6.273209005524863
raw_CU_diffT/TC23SIB09/TC23SIB09_05deg.parquet,TC23SIB09_05deg.parquet,TC23SIB09,SIB,sodium-ion,5.0,,5.0,charge,38,0.0144894972125197,0.5650787237214243,0.3714175251750459,2.97071022788314,6.2959581215469616
raw_CU_diffT/TC23SIB09/TC23SIB09_05deg.parquet,TC23SIB09_05deg.parquet,TC23SIB09,SIB,sodium-ion,5.0,,5.0,charge,39,0.0144893408553559,0.5795680645767802,0.3809411453291946,2.98082247207568,6.2886302486187855
raw_CU_diffT/TC23SIB09/TC23SIB09_05deg.parquet,TC23SIB09_05deg.parquet,TC23SIB09,SIB,sodium-ion,5.0,,5.0,charge,40,0.0144890717502897,0.5940571363270699,0.3904645886047359,2.99112551332845,6.311340386740331
raw_CU_diffT/TC23SIB09/TC23SIB09_05deg.parquet,TC23SIB09_05deg.parquet,TC23SIB09,SIB,sodium-ion,5.0,,5.0,charge,41,0.0144892764154615,0.6085464127425314,0.39998816640353635,3.00200094576194,6.299844917127071
raw_CU_diffT/TC23SIB09/TC23SIB09_05deg.parquet,TC23SIB09_05deg.parquet,TC23SIB09,SIB,sodium-ion,5.0,,5.0,charge,42,0.0144888021990462,0.6230352149415777,0.4095114325072049,3.01268558113518,6.312503701657458
raw_CU_diffT/TC23SIB09/TC23SIB09_05deg.parquet,TC23SIB09_05deg.parquet,TC23SIB09,SIB,sodium-ion,5.0,,5.0,charge,43,0.0144892374215983,0.637524452363176,0.41903498467594086,3.0237518106289,6.323631104972375
raw_CU_diffT/TC23SIB09/TC23SIB09_05deg.parquet,TC23SIB09_05deg.parquet,TC23SIB09,SIB,sodium-ion,5.0,,5.0,charge,44,0.0144888192737127,0.6520132716368887,0.42855826200252417,3.03481804012262,6.323475801104973
raw_CU_diffT/TC23SIB09/TC23SIB09_05deg.parquet,TC23SIB09_05deg.parquet,TC23SIB09,SIB,sodium-ion,5.0,,5.0,charge,45,0.0144890763935608,0.6665023480304495,0.438081708330016,3.04607506667658,6.3274786187845296
raw_CU_diffT/TC23SIB09/TC23SIB09_05deg.parquet,TC23SIB09_05deg.parquet,TC23SIB09,SIB,sodium-ion,5.0,,5.0,charge,46,0.0144891857227111,0.6809915337531606,0.4476052265178711,3.0571412961703,6.4378887016574575
raw_CU_diffT/TC23SIB09/TC23SIB09_05deg.parquet,TC23SIB09_05deg.parquet,TC23SIB09,SIB,sodium-ion,5.0,,5.0,charge,47,0.0144895952168705,0.6954811289700311,0.4571290138599182,3.06801672860378,6.903150414364641
raw_CU_diffT/TC23SIB09/TC23SIB09_05deg.parquet,TC23SIB09_05deg.parquet,TC23SIB09,SIB,sodium-ion,5.0,,5.0,charge,48,0.0144892040044136,0.7099703329744447,0.46665254406405426,3.07965534927821,6.710303093922652
raw_CU_diffT/TC23SIB09/TC23SIB09_05deg.parquet,TC23SIB09_05deg.parquet,TC23SIB09,SIB,sodium-ion,5.0,,5.0,charge,49,0.0144892793443112,0.7244596123187559,0.4761761237879425,3.09148476701288,6.305728397790055
raw_CU_diffT/TC23SIB09/TC23SIB09_05deg.parquet,TC23SIB09_05deg.parquet,TC23SIB09,SIB,sodium-ion,5.0,,5.0,charge,50,0.0144897552309793,0.7389493675497352,0.48570001630479404,3.10331418474755,6.124580883977901
raw_CU_diffT/TC23SIB09/TC23SIB09_05deg.parquet,TC23SIB09_05deg.parquet,TC23SIB09,SIB,sodium-ion,5.0,,5.0,charge,51,0.0144888894954671,0.7534382570452023,0.4952233397870529,3.11495280542198,6.1712220718232045
raw_CU_diffT/TC23SIB09/TC23SIB09_05deg.parquet,TC23SIB09_05deg.parquet,TC23SIB09,SIB,sodium-ion,5.0,,5.0,charge,52,0.0144890278608512,0.7679272849060534,0.5047467542147436,3.12659142609641,6.243694972375692
raw_CU_diffT/TC23SIB09/TC23SIB09_05deg.parquet,TC23SIB09_05deg.parquet,TC23SIB09,SIB,sodium-ion,5.0,,5.0,charge,53,0.014489228715601,0.7824165136216544,0.5142703006611619,3.13823004677084,6.279538397790056
raw_CU_diffT/TC23SIB09/TC23SIB09_05deg.parquet,TC23SIB09_05deg.parquet,TC23SIB09,SIB,sodium-ion,5.0,,5.0,charge,54,0.0144887254282451,0.7969052390498995,0.5237935163045674,3.14986866744527,6.3186099447513815
raw_CU_diffT/TC23SIB09/TC23SIB09_05deg.parquet,TC23SIB09_05deg.parquet,TC23SIB09,SIB,sodium-ion,5.0,,5.0,charge,55,0.0144905175708412,0.8113957566207407,0.5333179098956463,3.1615072881197,6.386391132596685
raw_CU_diffT/TC23SIB09/TC23SIB09_05deg.parquet,TC23SIB09_05deg.parquet,TC23SIB09,SIB,sodium-ion,5.0,,5.0,charge,56,0.0144899598002074,0.8258857164209481,0.5428419368726947,3.17333670585436,6.377735359116023
raw_CU_diffT/TC23SIB09/TC23SIB09_05deg.parquet,TC23SIB09_05deg.parquet,TC23SIB09,SIB,sodium-ion,5.0,,5.0,charge,57,0.0144893497806353,0.8403750662015834,0.5523655628932918,3.18516612358903,6.3808762430939225
raw_CU_diffT/TC23SIB09/TC23SIB09_05deg.parquet,TC23SIB09_05deg.parquet,TC23SIB09,SIB,sodium-ion,5.0,,5.0,charge,58,0.0144891291234801,0.8548641953250635,0.5618890438793458,3.19699554132369,6.403033729281767
raw_CU_diffT/TC23SIB09/TC23SIB09_05deg.parquet,TC23SIB09_05deg.parquet,TC23SIB09,SIB,sodium-ion,5.0,,5.0,charge,59,0.0144892812665817,0.8693534765916452,0.5714126248667127,3.20882495905836,6.423291491712708
raw_CU_diffT/TC23SIB09/TC23SIB09_05deg.parquet,TC23SIB09_05deg.parquet,TC23SIB09,SIB,sodium-ion,5.0,,5.0,charge,60,0.0144885916620185,0.8838420682536637,0.5809357525876419,3.22065437679303,6.428021574585634
raw_CU_diffT/TC23SIB09/TC23SIB09_05deg.parquet,TC23SIB09_05deg.parquet,TC23SIB09,SIB,sodium-ion,5.0,,5.0,charge,61,0.0144900632694824,0.8983321315231462,0.590459847573448,3.23248379452769,6.437084337016576
raw_CU_diffT/TC23SIB09/TC23SIB09_05deg.parquet,TC23SIB09_05deg.parquet,TC23SIB09,SIB,sodium-ion,5.0,,5.0,charge,62,0.0144894558529206,0.9128215873760668,0.5999835433137215,3.24431321226236,6.450159779005525
raw_CU_diffT/TC23SIB09/TC23SIB09_05deg.parquet,TC23SIB09_05deg.parquet,TC23SIB09,SIB,sodium-ion,5.0,,5.0,charge,63,0.0144889905134388,0.9273105778895055,0.6095069331935342,3.25614262999703,6.463041215469614
raw_CU_diffT/TC23SIB09/TC23SIB09_05deg.parquet,TC23SIB09_05deg.parquet,TC23SIB09,SIB,sodium-ion,5.0,,5.0,charge,64,0.0144932301372942,0.9418038080267997,0.6190331097126841,3.26816284479193,6.479703370165747
raw_CU_diffT/TC23SIB09/TC23SIB09_05deg.parquet,TC23SIB09_05deg.parquet,TC23SIB09,SIB,sodium-ion,5.0,,5.0,charge,65,0.0144946100041623,0.956298418030962,0.6285601931970332,3.27980146546636,6.5087137845303875
raw_CU_diffT/TC23SIB09/TC23SIB09_05deg.parquet,TC23SIB09_05deg.parquet,TC23SIB09,SIB,sodium-ion,5.0,,5.0,charge,66,0.0144945292494171,0.9707929472803791,0.6380872236025343,3.29163088320102,6.491702845303868
raw_CU_diffT/TC23SIB09/TC23SIB09_05deg.parquet,TC23SIB09_05deg.parquet,TC23SIB09,SIB,sodium-ion,5.0,,5.0,charge,67,0.0144888138356489,0.985281761116028,0.6476104973547623,3.30326950387545,6.490850000000001
raw_CU_diffT/TC23SIB09/TC23SIB09_05deg.parquet,TC23SIB09_05deg.parquet,TC23SIB09,SIB,sodium-ion,5.0,,5.0,charge,68,0.0144893756148643,0.9997711367308924,0.6571341403557994,3.31490812454988,6.495047016574585
raw_CU_diffT/TC23SIB09/TC23SIB09_05deg.parquet,TC23SIB09_05deg.parquet,TC23SIB09,SIB,sodium-ion,5.0,,5.0,charge,69,0.0144892334590072,1.0142603701898996,0.6666576899199854,3.32635594816408,6.505592513812154
raw_CU_diffT/TC23SIB09/TC23SIB09_05deg.parquet,TC23SIB09_05deg.parquet,TC23SIB09,SIB,sodium-ion,5.0,,5.0,charge,70,0.0144886805252878,1.0287490507151873,0.67618087604937,3.33799456883851,6.534224889502763
raw_CU_diffT/TC23SIB09/TC23SIB09_05deg.parquet,TC23SIB09_05deg.parquet,TC23SIB09,SIB,sodium-ion,5.0,,5.0,charge,71,0.0144890564629466,1.0432381071781338,0.6857043092767766,3.34963318951294,6.528593397790055
raw_CU_diffT/TC23SIB09/TC23SIB09_05deg.parquet,TC23SIB09_05deg.parquet,TC23SIB09,SIB,sodium-ion,5.0,,5.0,charge,72,0.01448931184893,1.0577274190270638,0.6952279103654492,3.36089021606689,6.519230193370166
raw_CU_diffT/TC23SIB09/TC23SIB09_05deg.parquet,TC23SIB09_05deg.parquet,TC23SIB09,SIB,sodium-ion,5.0,,5.0,charge,73,0.0144890196407543,1.0722164386678181,0.704751319390197,3.37233803968109,6.533090607734806
raw_CU_diffT/TC23SIB09/TC23SIB09_05deg.parquet,TC23SIB09_05deg.parquet,TC23SIB09,SIB,sodium-ion,5.0,,5.0,charge,74,0.0144887973590499,1.086705236026868,0.7142745823126107,3.38378586329528,6.55031494475138
raw_CU_diffT/TC23SIB09/TC23SIB09_05deg.parquet,TC23SIB09_05deg.parquet,TC23SIB09,SIB,sodium-ion,5.0,,5.0,charge,75,0.0144888959763509,1.101194132003219,0.7237979100546544,3.39504288984924,6.547262099447513
raw_CU_diffT/TC23SIB09/TC23SIB09_05deg.parquet,TC23SIB09_05deg.parquet,TC23SIB09,SIB,sodium-ion,5.0,,5.0,charge,76,0.0144891264775401,1.1156832584807592,0.733321389301573,3.40610911934296,6.54126182320442
raw_CU_diffT/TC23SIB09/TC23SIB09_05deg.parquet,TC23SIB09_05deg.parquet,TC23SIB09,SIB,sodium-ion,5.0,,5.0,charge,77,0.0144893853998708,1.13017264388063,0.742845038734144,3.41736614589691,6.555539309392265
raw_CU_diffT/TC23SIB09/TC23SIB09_05deg.parquet,TC23SIB09_05deg.parquet,TC23SIB09,SIB,sodium-ion,5.0,,5.0,charge,78,0.0144941345124693,1.1446667783930995,0.7523718096851408,3.4282415783304,6.568401491712708
raw_CU_diffT/TC23SIB09/TC23SIB09_05deg.parquet,TC23SIB09_05deg.parquet,TC23SIB09,SIB,sodium-ion,5.0,,5.0,charge,79,0.0144915284911806,1.1591583068842801,0.7618968677385589,3.43911701076388,6.573645220994474
raw_CU_diffT/TC23SIB09/TC23SIB09_05deg.parquet,TC23SIB09_05deg.parquet,TC23SIB09,SIB,sodium-ion,5.0,,5.0,charge,80,0.0144912015246119,1.173649508408892,0.7714217108818969,3.44980164613713,6.562644033149171
raw_CU_diffT/TC23SIB09/TC23SIB09_05deg.parquet,TC23SIB09_05deg.parquet,TC23SIB09,SIB,sodium-ion,5.0,,5.0,charge,81,0.0144912566841351,1.1881407650930271,0.7809465902807383,3.46048628151037,6.568013674033148
raw_CU_diffT/TC23SIB09/TC23SIB09_05deg.parquet,TC23SIB09_05deg.parquet,TC23SIB09,SIB,sodium-ion,5.0,,5.0,charge,82,0.0144917681614062,1.2026325332544334,0.7904718058656973,3.47098011982338,6.594930607734807
raw_CU_diffT/TC23SIB09/TC23SIB09_05deg.parquet,TC23SIB09_05deg.parquet,TC23SIB09,SIB,sodium-ion,5.0,,5.0,charge,83,0.0144901484335159,1.2171226816879492,0.7999959568285085,3.48128316107616,6.595308563535911
raw_CU_diffT/TC23SIB09/TC23SIB09_05deg.parquet,TC23SIB09_05deg.parquet,TC23SIB09,SIB,sodium-ion,5.0,,5.0,charge,84,0.0144916570535318,1.231614338741481,0.8095210993839762,3.49158620232893,6.580624226519339
raw_CU_diffT/TC23SIB09/TC23SIB09_05deg.parquet,TC23SIB09_05deg.parquet,TC23SIB09,SIB,sodium-ion,5.0,,5.0,charge,85,0.0144895320307397,1.2461038707722207,0.8190448451947545,3.50188924358171,6.585412458563535
raw_CU_diffT/TC23SIB09/TC23SIB09_05deg.parquet,TC23SIB09_05deg.parquet,TC23SIB09,SIB,sodium-ion,5.0,,5.0,charge,86,0.0144905590617989,1.2605944298340197,0.8285692660571996,3.51238308189472,6.579557872928177
raw_CU_diffT/TC23SIB09/TC23SIB09_05deg.parquet,TC23SIB09_05deg.parquet,TC23SIB09,SIB,sodium-ion,5.0,,5.0,charge,87,0.0144895249013587,1.2750839547353785,0.8380930071819459,3.52268612314749,6.586847044198894
raw_CU_diffT/TC23SIB09/TC23SIB09_05deg.parquet,TC23SIB09_05deg.parquet,TC23SIB09,SIB,sodium-ion,5.0,,5.0,charge,88,0.0144893599554,1.2895733146907784,0.8476166398902588,3.5331799614605,6.589289475138122
raw_CU_diffT/TC23SIB09/TC23SIB09_05deg.parquet,TC23SIB09_05deg.parquet,TC23SIB09,SIB,sodium-ion,5.0,,5.0,charge,89,0.0144890639374338,1.3040623786282122,0.8571400780305305,3.54348300271328,6.585509171270718
raw_CU_diffT/TC23SIB09/TC23SIB09_05deg.parquet,TC23SIB09_05deg.parquet,TC23SIB09,SIB,sodium-ion,5.0,,5.0,charge,90,0.0144921194416535,1.3185544980698656,0.8666655245065752,3.55435843514676,6.578714668508288
raw_CU_diffT/TC23SIB09/TC23SIB09_05deg.parquet,TC23SIB09_05deg.parquet,TC23SIB09,SIB,sodium-ion,5.0,,5.0,charge,91,0.014492070343444,1.3330465684133095,0.8761909387111244,3.56523386758024,6.5730541988950275
raw_CU_diffT/TC23SIB09/TC23SIB09_05deg.parquet,TC23SIB09_05deg.parquet,TC23SIB09,SIB,sodium-ion,5.0,,5.0,charge,92,0.0144909854597661,1.3475375538730756,0.8857156398383735,3.5764908941342,6.560424364640885
raw_CU_diffT/TC23SIB09/TC23SIB09_05deg.parquet,TC23SIB09_05deg.parquet,TC23SIB09,SIB,sodium-ion,5.0,,5.0,charge,93,0.0144908628690892,1.3620284167421648,0.8952402603886623,3.58812951480863,6.541242651933701
raw_CU_diffT/TC23SIB09/TC23SIB09_05deg.parquet,TC23SIB09_05deg.parquet,TC23SIB09,SIB,sodium-ion,5.0,,5.0,charge,94,0.0144889595954637,1.3765173763376284,0.9047636299465671,3.60014972960353,6.532296132596685
raw_CU_diffT/TC23SIB09/TC23SIB09_05deg.parquet,TC23SIB09_05deg.parquet,TC23SIB09,SIB,sodium-ion,5.0,,5.0,charge,95,0.0144905272271856,1.391007903564814,0.9142880298846121,3.61255153851891,6.50325632596685
raw_CU_diffT/TC23SIB09/TC23SIB09_05deg.parquet,TC23SIB09_05deg.parquet,TC23SIB09,SIB,sodium-ion,5.0,,5.0,charge,96,0.0144890855220472,1.4054969890868612,0.9238114822121172,3.62514414449452,6.467945828729281
raw_CU_diffT/TC23SIB09/TC23SIB09_05deg.parquet,TC23SIB09_05deg.parquet,TC23SIB09,SIB,sodium-ion,5.0,,5.0,charge,97,0.0144890301475201,1.4199860192343812,0.9333348981427999,3.63773675047013,6.4579141160221
raw_CU_diffT/TC23SIB09/TC23SIB09_05deg.parquet,TC23SIB09_05deg.parquet,TC23SIB09,SIB,sodium-ion,5.0,,5.0,charge,98,0.0144889674080114,1.4344749866423925,0.9428582728357718,3.64975696526504,6.473654861878453
raw_CU_diffT/TC23SIB09/TC23SIB09_05deg.parquet,TC23SIB09_05deg.parquet,TC23SIB09,SIB,sodium-ion,5.0,,5.0,charge,99,0.0144891809772458,1.4489641676196383,0.9523817879045059,3.66139558593947,6.488436546961327
raw_CU_diffT/TC23SIB09/TC23SIB09_05deg.parquet,TC23SIB09_05deg.parquet,TC23SIB09,SIB,sodium-ion,5.0,,5.0,charge,100,0.0144891390139916,1.46345330663363,0.9619052753914406,3.67208022131271,6.535969696132597
raw_CU_diffT/TC23SIB09/TC23SIB09_05deg.parquet,TC23SIB09_05deg.parquet,TC23SIB09,SIB,sodium-ion,5.0,,5.0,charge,101,0.0144896472830826,1.4779429539167126,0.9714290969558054,3.68200166844501,6.869525773480663
raw_CU_diffT/TC23SIB09/TC23SIB09_05deg.parquet,TC23SIB09_05deg.parquet,TC23SIB09,SIB,sodium-ion,5.0,,5.0,charge,102,0.0144890468408063,1.492432000757519,0.9809525238587277,3.6913507243966,7.146534640883978
raw_CU_diffT/TC23SIB09/TC23SIB09_05deg.parquet,TC23SIB09_05deg.parquet,TC23SIB09,SIB,sodium-ion,5.0,,5.0,charge,103,0.0144889522261918,1.5069209529837106,0.9904758885729239,3.70127217152891,6.835116712707182
raw_CU_diffT/TC23SIB09/TC23SIB09_05deg.parquet,TC23SIB09_05deg.parquet,TC23SIB09,SIB,sodium-ion,5.0,,5.0,charge,104,0.0144900882834121,1.5214110412671227,1.0,3.71157521278168,6.529669392265193
raw_CU_diffT/TC23SIB09/TC23SIB09_15deg.parquet,TC23SIB09_15deg.parquet,TC23SIB09,SIB,sodium-ion,15.0,,15.0,discharge,0,0.0155749940675214,0.0155749940675214,0.011122310855590145,3.98651377658255,15.861504723756905
raw_CU_diffT/TC23SIB09/TC23SIB09_15deg.parquet,TC23SIB09_15deg.parquet,TC23SIB09,SIB,sodium-ion,15.0,,15.0,discharge,1,0.015574628884334,0.031149622951855402,0.022244360928998813,3.96209175287227,15.665860110497235
raw_CU_diffT/TC23SIB09/TC23SIB09_15deg.parquet,TC23SIB09_15deg.parquet,TC23SIB09,SIB,sodium-ion,15.0,,15.0,discharge,2,0.0155746808182686,0.046724303770124,0.033366448089122376,3.94015009094507,15.625904972375691
raw_CU_diffT/TC23SIB09/TC23SIB09_15deg.parquet,TC23SIB09_15deg.parquet,TC23SIB09,SIB,sodium-ion,15.0,,15.0,discharge,3,0.015573616182208,0.062297919952332,0.04448777497844502,3.92049799374071,15.614703839779006
raw_CU_diffT/TC23SIB09/TC23SIB09_15deg.parquet,TC23SIB09_15deg.parquet,TC23SIB09,SIB,sodium-ion,15.0,,15.0,discharge,4,0.0155718124430376,0.0778697323953696,0.055607813793584863,3.902181475958,15.612049613259668
raw_CU_diffT/TC23SIB09/TC23SIB09_15deg.parquet,TC23SIB09_15deg.parquet,TC23SIB09,SIB,sodium-ion,15.0,,15.0,discharge,5,0.0155720830784505,0.09344181547382009,0.06672804587308023,3.88405575523552,15.626250027624312
raw_CU_diffT/TC23SIB09/TC23SIB09_15deg.parquet,TC23SIB09_15deg.parquet,TC23SIB09,SIB,sodium-ion,15.0,,15.0,discharge,6,0.0155726815837261,0.10901449705754619,0.07784870535317012,3.86478525215163,15.638692154696132
raw_CU_diffT/TC23SIB09/TC23SIB09_15deg.parquet,TC23SIB09_15deg.parquet,TC23SIB09,SIB,sodium-ion,15.0,,15.0,discharge,7,0.0155727655616474,0.12458726261919359,0.0889694248030129,3.84456076376656,15.646568397790054
raw_CU_diffT/TC23SIB09/TC23SIB09_15deg.parquet,TC23SIB09_15deg.parquet,TC23SIB09,SIB,sodium-ion,15.0,,15.0,discharge,8,0.0155717890194376,0.14015905163863118,0.10008944689104779,3.82357308714054,15.663464696132598
raw_CU_diffT/TC23SIB09/TC23SIB09_15deg.parquet,TC23SIB09_15deg.parquet,TC23SIB09,SIB,sodium-ion,15.0,,15.0,discharge,9,0.0155730965091302,0.15573214814776137,0.11121040267489908,3.80163142521333,15.655115994475139
raw_CU_diffT/TC23SIB09/TC23SIB09_15deg.parquet,TC23SIB09_15deg.parquet,TC23SIB09,SIB,sodium-ion,15.0,,15.0,discharge,10,0.0155722899598083,0.17130443810756968,0.12233078249112948,3.77873577798495,15.663378508287295
raw_CU_diffT/TC23SIB09/TC23SIB09_15deg.parquet,TC23SIB09_15deg.parquet,TC23SIB09,SIB,sodium-ion,15.0,,15.0,discharge,11,0.0155729605020736,0.18687739860964328,0.1334516411505289,3.75526773957585,15.662326933701657
raw_CU_diffT/TC23SIB09/TC23SIB09_15deg.parquet,TC23SIB09_15deg.parquet,TC23SIB09,SIB,sodium-ion,15.0,,15.0,discharge,12,0.015572451300101,0.2024498499097443,0.14457213618201276,3.73179970116675,15.653356602209945
raw_CU_diffT/TC23SIB09/TC23SIB09_15deg.parquet,TC23SIB09_15deg.parquet,TC23SIB09,SIB,sodium-ion,15.0,,15.0,discharge,13,0.0155745721062309,0.2180244220159752,0.15569414570942122,3.70852245981789,15.659070055248618
raw_CU_diffT/TC23SIB09/TC23SIB09_15deg.parquet,TC23SIB09_15deg.parquet,TC23SIB09,SIB,sodium-ion,15.0,,15.0,discharge,14,0.0155733406079087,0.23359776262388388,0.16681527580746372,3.68581760964974,15.648128038674033
raw_CU_diffT/TC23SIB09/TC23SIB09_15deg.parquet,TC23SIB09_15deg.parquet,TC23SIB09,SIB,sodium-ion,15.0,,15.0,discharge,15,0.0155740093209681,0.249171771944852,0.17793688344241493,3.66349435360207,15.65942359116022
raw_CU_diffT/TC23SIB09/TC23SIB09_15deg.parquet,TC23SIB09_15deg.parquet,TC23SIB09,SIB,sodium-ion,15.0,,15.0,discharge,16,0.0155722928150532,0.2647440647599052,0.1890572652976138,3.64193428579534,15.659509640883979
raw_CU_diffT/TC23SIB09/TC23SIB09_15deg.parquet,TC23SIB09_15deg.parquet,TC23SIB09,SIB,sodium-ion,15.0,,15.0,discharge,17,0.0155731999216575,0.2803172646815627,0.2001782949297292,3.62094660916932,15.67182220994475
raw_CU_diffT/TC23SIB09/TC23SIB09_15deg.parquet,TC23SIB09_15deg.parquet,TC23SIB09,SIB,sodium-ion,15.0,,15.0,discharge,18,0.015573537024658,0.29589080170622073,0.21129956529159033,3.60072212078424,15.658578812154696
raw_CU_diffT/TC23SIB09/TC23SIB09_15deg.parquet,TC23SIB09_15deg.parquet,TC23SIB09,SIB,sodium-ion,15.0,,15.0,discharge,19,0.0155732231105006,0.3114640248167213,0.22242061148316764,3.5806884294594,15.682075690607734
raw_CU_diffT/TC23SIB09/TC23SIB09_15deg.parquet,TC23SIB09_15deg.parquet,TC23SIB09,SIB,sodium-ion,15.0,,15.0,discharge,20,0.0155745731693754,0.3270385979860967,0.23354262176978174,3.56122712931528,15.669461712707184
raw_CU_diffT/TC23SIB09/TC23SIB09_15deg.parquet,TC23SIB09_15deg.parquet,TC23SIB09,SIB,sodium-ion,15.0,,15.0,discharge,21,0.0155722606363997,0.3426108586224964,0.24466298064577524,3.54195662623138,15.670633370165747
raw_CU_diffT/TC23SIB09/TC23SIB09_15deg.parquet,TC23SIB09_15deg.parquet,TC23SIB09,SIB,sodium-ion,15.0,,15.0,discharge,22,0.0155732421056712,0.3581841007281676,0.25578404040205704,3.52287692020773,15.68159320441989
raw_CU_diffT/TC23SIB09/TC23SIB09_15deg.parquet,TC23SIB09_15deg.parquet,TC23SIB09,SIB,sodium-ion,15.0,,15.0,discharge,23,0.0155737824185809,0.3737578831467485,0.2669054860029893,3.50398801124431,15.682231077348066
raw_CU_diffT/TC23SIB09/TC23SIB09_15deg.parquet,TC23SIB09_15deg.parquet,TC23SIB09,SIB,sodium-ion,15.0,,15.0,discharge,24,0.0155730295987396,0.3893309127454881,0.2780263940052388,3.48548069640136,15.692079668508287
raw_CU_diffT/TC23SIB09/TC23SIB09_15deg.parquet,TC23SIB09_15deg.parquet,TC23SIB09,SIB,sodium-ion,15.0,,15.0,discharge,25,0.0155717406854422,0.4049026534309303,0.28914638157732336,3.46678258449818,15.694905994475139
raw_CU_diffT/TC23SIB09/TC23SIB09_15deg.parquet,TC23SIB09_15deg.parquet,TC23SIB09,SIB,sodium-ion,15.0,,15.0,discharge,26,0.0155732076977886,0.4204758611287189,0.30026741676247765,3.448084472595,15.690244502762432
raw_CU_diffT/TC23SIB09/TC23SIB09_15deg.parquet,TC23SIB09_15deg.parquet,TC23SIB09,SIB,sodium-ion,15.0,,15.0,discharge,27,0.0155733589915063,0.4360492201202252,0.3113885599884922,3.42938636069182,15.691235303867403
raw_CU_diffT/TC23SIB09/TC23SIB09_15deg.parquet,TC23SIB09_15deg.parquet,TC23SIB09,SIB,sodium-ion,15.0,,15.0,discharge,28,0.0155731745668044,0.4516223946870296,0.32250957151436904,3.41030665466816,15.696353784530388
raw_CU_diffT/TC23SIB09/TC23SIB09_15deg.parquet,TC23SIB09_15deg.parquet,TC23SIB09,SIB,sodium-ion,15.0,,15.0,discharge,29,0.0155726210509222,0.4671950157379518,0.33363018776717684,3.39103615158427,15.701712817679558
raw_CU_diffT/TC23SIB09/TC23SIB09_15deg.parquet,TC23SIB09_15deg.parquet,TC23SIB09,SIB,sodium-ion,15.0,,15.0,discharge,30,0.0155728031226196,0.4827678188605714,0.34475093403981055,3.37176564850038,15.693277430939228
raw_CU_diffT/TC23SIB09/TC23SIB09_15deg.parquet,TC23SIB09_15deg.parquet,TC23SIB09,SIB,sodium-ion,15.0,,15.0,discharge,31,0.0155731300607602,0.49834094892133163,0.35587191378332805,3.35192275423578,15.713031551246537
raw_CU_diffT/TC23SIB09/TC23SIB09_15deg.parquet,TC23SIB09_15deg.parquet,TC23SIB09,SIB,sodium-ion,15.0,,15.0,discharge,32,0.0155718482400745,0.5139127971614061,0.36699197816160906,3.33227065703141,15.70425464088398
raw_CU_diffT/TC23SIB09/TC23SIB09_15deg.parquet,TC23SIB09_15deg.parquet,TC23SIB09,SIB,sodium-ion,15.0,,15.0,discharge,33,0.0155729804100205,0.5294857775714267,0.3781128510375387,3.31261855982705,15.708296077348066
raw_CU_diffT/TC23SIB09/TC23SIB09_15deg.parquet,TC23SIB09_15deg.parquet,TC23SIB09,SIB,sodium-ion,15.0,,15.0,discharge,34,0.0155730586857201,0.5450588362571468,0.38923377981118873,3.29277566556244,15.704513425414364
raw_CU_diffT/TC23SIB09/TC23SIB09_15deg.parquet,TC23SIB09_15deg.parquet,TC23SIB09,SIB,sodium-ion,15.0,,15.0,discharge,35,0.0155742679860625,0.5606331042432093,0.40035557216233153,3.27274197423761,15.704168812154695
raw_CU_diffT/TC23SIB09/TC23SIB09_15deg.parquet,TC23SIB09_15deg.parquet,TC23SIB09,SIB,sodium-ion,15.0,,15.0,discharge,36,0.0155742227024538,0.5762073269456631,0.4114773321758457,3.25270828291277,15.696086215469615
raw_CU_diffT/TC23SIB09/TC23SIB09_15deg.parquet,TC23SIB09_15deg.parquet,TC23SIB09,SIB,sodium-ion,15.0,,15.0,discharge,37,0.0155741334151374,0.5917814603608005,0.42259902842809716,3.23248379452769,15.707658508287293
