Repository: DNV007/delivered-energy-decomposition

# Three-term energy accounting for a cold commercial sodium-ion 18650 cell

This repository holds the analysis code and the derived data behind a reanalysis
of a public commercial-cell archive. No new measurements were made. The
manuscript reporting the work is not distributed here; what is here is
everything needed to regenerate its numbers from the raw archive and to check
them.

**Source data.** Droese, D., Schlösser, A., Otto, M. *Dataset: Evaluation of
Commercial Sodium-Ion Batteries by State-of-the-Art Lithium-Ion Battery
Configurations.* Technische Universität Berlin, DepositOnce, 2025.
DOI [10.14279/depositonce-25036](https://doi.org/10.14279/depositonce-25036),
CC BY 4.0.

File: data_processed/ocv/ocv_slope_points.csv (part 19 of 85)
member_path,file_name,cell_id,cell_family,chemistry_type,temperature_deg_c,voltage_v,ambient_temperature_from_file_deg_c,direction,segment_index,segment_capacity_ah,cumulative_capacity_ah,soc_fraction_by_capacity,ocv_voltage_v,ocv_temperature_mean_deg_c,smoothing_window_segments,smoothed_ocv_voltage_v,dv_dcapacity_fraction_v,abs_dv_dcapacity_fraction_v
raw_CU_diffT/TC23LFP09/TC23LFP09_45deg.parquet,TC23LFP09_45deg.parquet,TC23LFP09,LFP,lithium-ion,45.0,,45.0,charge,27,0.0180837787683756,0.5063797308297499,0.2812630084035251,3.30095987206545,45.216044005524864,5,3.301303185624686,0.22027089404781464,0.22027089404781464
raw_CU_diffT/TC23LFP09/TC23LFP09_45deg.parquet,TC23LFP09_45deg.parquet,TC23LFP09,LFP,lithium-ion,45.0,,45.0,charge,28,0.0180832654916156,0.5244629963213655,0.2913071577726109,3.30343935888216,45.21933693370166,5,3.303515650784216,0.21457673988152237,0.21457673988152237
raw_CU_diffT/TC23LFP09/TC23LFP09_45deg.parquet,TC23LFP09_45deg.parquet,TC23LFP09,LFP,lithium-ion,45.0,,45.0,charge,29,0.0180833613043826,0.5425463576257481,0.301351360359836,3.30591884569888,45.22715259668509,5,3.3056136780906655,0.19748401103024094,0.19748401103024094
raw_CU_diffT/TC23LFP09/TC23LFP09_45deg.parquet,TC23LFP09_45deg.parquet,TC23LFP09,LFP,lithium-ion,45.0,,45.0,charge,30,0.0180837743434244,0.5606301319691726,0.3113957923650186,3.30820760276046,45.24258842541436,5,3.307482829690958,0.16520452608176583,0.16520452608176583
raw_CU_diffT/TC23LFP09/TC23LFP09_45deg.parquet,TC23LFP09_45deg.parquet,TC23LFP09,LFP,lithium-ion,45.0,,45.0,charge,31,0.0180827020485716,0.5787128340177442,0.3214396287759112,3.30954271104638,45.25961237569061,5,3.30893237582996,0.12343035264214564,0.12343035264214564
raw_CU_diffT/TC23LFP09/TC23LFP09_45deg.parquet,TC23LFP09_45deg.parquet,TC23LFP09,LFP,lithium-ion,45.0,,45.0,charge,32,0.0180839871118501,0.5967968211295943,0.3314841789609573,3.31030563006691,45.273212375690605,5,3.30996231650767,0.08164774980045308,0.08164774980045308
raw_CU_diffT/TC23LFP09/TC23LFP09_45deg.parquet,TC23LFP09_45deg.parquet,TC23LFP09,LFP,lithium-ion,45.0,,45.0,charge,33,0.0180860669004965,0.6148828880300908,0.341529884341553,3.31068708957717,45.28431193370165,5,3.3105726517240917,0.04936570466074386,0.04936570466074386
raw_CU_diffT/TC23LFP09/TC23LFP09_45deg.parquet,TC23LFP09_45deg.parquet,TC23LFP09,LFP,lithium-ion,45.0,,45.0,charge,34,0.01808390516013,0.6329667931902209,0.3515743890074246,3.31106854908743,45.28895726519338,5,3.3109541112343557,0.03228032757945698,0.03228032757945698
raw_CU_diffT/TC23LFP09/TC23LFP09_45deg.parquet,TC23LFP09_45deg.parquet,TC23LFP09,LFP,lithium-ion,45.0,,45.0,charge,35,0.0180840228582097,0.6510508160484305,0.3616189590473899,3.31125927884257,45.28976030386741,5,3.31122113289154,0.024685605753575146,0.024685605753575146
raw_CU_diffT/TC23LFP09/TC23LFP09_45deg.parquet,TC23LFP09_45deg.parquet,TC23LFP09,LFP,lithium-ion,45.0,,45.0,charge,36,0.0180827103750778,0.6691335264235083,0.371662800083148,3.3114500085977,45.28788063535912,5,3.3114500085976983,0.020887404871501758,0.020887404871501758
raw_CU_diffT/TC23LFP09/TC23LFP09_45deg.parquet,TC23LFP09_45deg.parquet,TC23LFP09,LFP,lithium-ion,45.0,,45.0,charge,37,0.0180854407655914,0.6872189671890997,0.3817081576840513,3.31164073835283,45.286412872928175,5,3.3116407383528297,0.017087864280227905,0.017087864280227905
raw_CU_diffT/TC23LFP09/TC23LFP09_45deg.parquet,TC23LFP09_45deg.parquet,TC23LFP09,LFP,lithium-ion,45.0,,45.0,charge,38,0.0180862731757448,0.7053052403648445,0.3917539776379473,3.31183146810796,45.28549433701657,5,3.3117933221569347,0.015188404708339931,0.015188404708339931
raw_CU_diffT/TC23LFP09/TC23LFP09_45deg.parquet,TC23LFP09_45deg.parquet,TC23LFP09,LFP,lithium-ion,45.0,,45.0,charge,39,0.0180871800284054,0.7233924203932499,0.4018003012931013,3.31202219786309,45.285589143646405,5,3.3119459059610383,0.015189191444335393,0.015189191444335393
raw_CU_diffT/TC23LFP09/TC23LFP09_45deg.parquet,TC23LFP09_45deg.parquet,TC23LFP09,LFP,lithium-ion,45.0,,45.0,charge,40,0.0180843999253671,0.7414768203186171,0.4118450807708395,3.31202219786309,45.287944558011056,5,3.3120984897651438,0.017089121584291433,0.017089121584291433
raw_CU_diffT/TC23LFP09/TC23LFP09_45deg.parquet,TC23LFP09_45deg.parquet,TC23LFP09,LFP,lithium-ion,45.0,,45.0,charge,41,0.0180844554083264,0.7595612757269434,0.4218898910659723,3.31221292761822,45.28921129834254,5,3.312289219520276,0.01708866092329231,0.01708866092329231
raw_CU_diffT/TC23LFP09/TC23LFP09_45deg.parquet,TC23LFP09_45deg.parquet,TC23LFP09,LFP,lithium-ion,45.0,,45.0,charge,42,0.0180856536068522,0.7776469293337956,0.4319353668871947,3.31240365737336,45.28621237569061,5,3.312441803324382,0.018985610580472212,0.018985610580472212
raw_CU_diffT/TC23LFP09/TC23LFP09_45deg.parquet,TC23LFP09_45deg.parquet,TC23LFP09,LFP,lithium-ion,45.0,,45.0,charge,43,0.0180870440119868,0.7957339733457824,0.4419816149935367,3.31278511688362,45.28374063535912,5,3.31267067903054,0.022783434657583257,0.022783434657583257
raw_CU_diffT/TC23LFP09/TC23LFP09_45deg.parquet,TC23LFP09_45deg.parquet,TC23LFP09,LFP,lithium-ion,45.0,,45.0,charge,44,0.0180850953771794,0.8138190687229618,0.4520267807522751,3.31278511688362,45.283381961325965,5,3.312899554736698,0.024682022103320378,0.024682022103320378
raw_CU_diffT/TC23LFP09/TC23LFP09_45deg.parquet,TC23LFP09_45deg.parquet,TC23LFP09,LFP,lithium-ion,45.0,,45.0,charge,45,0.0180868249360348,0.8319058936589966,0.462072907175308,3.31316657639388,45.28461776243093,5,3.313166576393882,0.024682515068462862,0.024682515068462862
raw_CU_diffT/TC23LFP09/TC23LFP09_45deg.parquet,TC23LFP09_45deg.parquet,TC23LFP09,LFP,lithium-ion,45.0,,45.0,charge,46,0.0180842418225775,0.8499901354815741,0.4721175988366042,3.31335730614901,45.28847223756906,5,3.31339545210004,0.02658326245264675,0.02658326245264675
raw_CU_diffT/TC23LFP09/TC23LFP09_45deg.parquet,TC23LFP09_45deg.parquet,TC23LFP09,LFP,lithium-ion,45.0,,45.0,charge,47,0.0180843453304701,0.8680744808120442,0.4821623479902119,3.31373876565928,45.29204099447514,5,3.31370061970825,0.03038104871802716,0.03038104871802716
raw_CU_diffT/TC23LFP09/TC23LFP09_45deg.parquet,TC23LFP09_45deg.parquet,TC23LFP09,LFP,lithium-ion,45.0,,45.0,charge,48,0.0180840602728779,0.8861585410849221,0.4922069388117399,3.31392949541441,45.29643375690608,5,3.314005787316462,0.03228135320699721,0.03228135320699721
raw_CU_diffT/TC23LFP09/TC23LFP09_45deg.parquet,TC23LFP09_45deg.parquet,TC23LFP09,LFP,lithium-ion,45.0,,45.0,charge,49,0.0180828227685271,0.9042413638534492,0.5022508422751937,3.31431095492467,45.29951682320442,5,3.3143491008757,0.03417887728187452,0.03417887728187452
raw_CU_diffT/TC23LFP09/TC23LFP09_45deg.parquet,TC23LFP09_45deg.parquet,TC23LFP09,LFP,lithium-ion,45.0,,45.0,charge,50,0.0180853742213624,0.9223267380748116,0.5122961629148426,3.31469241443494,45.30017220994475,5,3.314692414434936,0.039875044283235184,0.039875044283235184
raw_CU_diffT/TC23LFP09/TC23LFP09_45deg.parquet,TC23LFP09_45deg.parquet,TC23LFP09,LFP,lithium-ion,45.0,,45.0,charge,51,0.0180836100993213,0.9404103481741328,0.5223405036924585,3.3150738739452,45.29649732044199,5,3.315150165847252,0.04747258234357332,0.04747258234357332
raw_CU_diffT/TC23LFP09/TC23LFP09_45deg.parquet,TC23LFP09_45deg.parquet,TC23LFP09,LFP,lithium-ion,45.0,,45.0,charge,52,0.0180831601539357,0.9584935083280686,0.5323845945528977,3.31545533345546,45.29273814917128,5,3.315646063210596,0.05506967729101575,0.05506967729101575
raw_CU_diffT/TC23LFP09/TC23LFP09_45deg.parquet,TC23LFP09_45deg.parquet,TC23LFP09,LFP,lithium-ion,45.0,,45.0,charge,53,0.0180826968197813,0.9765762051478498,0.5424284280595166,3.31621825247599,45.28973906077349,5,3.3162563984270177,0.06456218598341934,0.06456218598341934
raw_CU_diffT/TC23LFP09/TC23LFP09_45deg.parquet,TC23LFP09_45deg.parquet,TC23LFP09,LFP,lithium-ion,45.0,,45.0,charge,54,0.0180841600577806,0.9946603652056304,0.5524730743054628,3.31679044174139,45.28847232044198,5,3.316943025545492,0.07784992540169355,0.07784992540169355
raw_CU_diffT/TC23LFP09/TC23LFP09_45deg.parquet,TC23LFP09_45deg.parquet,TC23LFP09,LFP,lithium-ion,45.0,,45.0,charge,55,0.0180847934983818,1.0127451587040122,0.5625180723889692,3.31774409051705,45.28805988950276,5,3.317820382419098,0.09683534231101021,0.09683534231101021
raw_CU_diffT/TC23LFP09/TC23LFP09_45deg.parquet,TC23LFP09_45deg.parquet,TC23LFP09,LFP,lithium-ion,45.0,,45.0,charge,56,0.0180851330911068,1.0308302917951189,0.5725632590954904,3.31850700953757,45.292357651933706,5,3.318888469047836,0.1272255706061003,0.1272255706061003
raw_CU_diffT/TC23LFP09/TC23LFP09_45deg.parquet,TC23LFP09_45deg.parquet,TC23LFP09,LFP,lithium-ion,45.0,,45.0,charge,57,0.0180826777742843,1.0489129695694033,0.5826070820234993,3.31984211782349,45.29315011049725,5,3.320376161137864,0.17660116527369496,0.17660116527369496
raw_CU_diffT/TC23LFP09/TC23LFP09_45deg.parquet,TC23LFP09_45deg.parquet,TC23LFP09,LFP,lithium-ion,45.0,,45.0,charge,58,0.0180832310721073,1.0669962006415106,0.5926512122746508,3.32155868561968,45.28527245856353,5,3.322436042493286,0.2506659624526151,0.2506659624526151
raw_CU_diffT/TC23LFP09/TC23LFP09_45deg.parquet,TC23LFP09_45deg.parquet,TC23LFP09,LFP,lithium-ion,45.0,,45.0,charge,59,0.0180822955809035,1.085078496222414,0.6026948229175827,3.32422890219153,45.2814597237569,5,3.325411426673342,0.33800925673551774,0.33800925673551774
raw_CU_diffT/TC23LFP09/TC23LFP09_45deg.parquet,TC23LFP09_45deg.parquet,TC23LFP09,LFP,lithium-ion,45.0,,45.0,charge,60,0.0180836304570182,1.1031621266794325,0.6127391750026557,3.32804349729416,45.27905303867403,5,3.329226021775978,0.39687352781280083,0.39687352781280083
raw_CU_diffT/TC23LFP09/TC23LFP09_45deg.parquet,TC23LFP09_45deg.parquet,TC23LFP09,LFP,lithium-ion,45.0,,45.0,charge,61,0.018082915731872,1.1212450424113043,0.6227831301015689,3.33338393043785,45.278925552486186,5,3.33338393043785,0.4006759347958848,0.4006759347958848
raw_CU_diffT/TC23LFP09/TC23LFP09_45deg.parquet,TC23LFP09_45deg.parquet,TC23LFP09,LFP,lithium-ion,45.0,,45.0,charge,62,0.018083173069354,1.1393282154806583,0.632827228135734,3.33891509333667,45.276010580110494,5,3.3372748174425384,0.3569989351106244,0.3569989351106244
raw_CU_diffT/TC23LFP09/TC23LFP09_45deg.parquet,TC23LFP09_45deg.parquet,TC23LFP09,LFP,lithium-ion,45.0,,45.0,charge,63,0.0180830161983317,1.15741123167899,0.6428712390376286,3.34234822892904,45.27401533149171,5,3.340555369230804,0.2734456367360565,0.2734456367360565
raw_CU_diffT/TC23LFP09/TC23LFP09_45deg.parquet,TC23LFP09_45deg.parquet,TC23LFP09,LFP,lithium-ion,45.0,,45.0,charge,64,0.018083393672283,1.175494625351273,0.6529154596032453,3.34368333721497,45.271723950276254,5,3.342767834390332,0.1652016466462385,0.1652016466462385
raw_CU_diffT/TC23LFP09/TC23LFP09_45deg.parquet,TC23LFP09_45deg.parquet,TC23LFP09,LFP,lithium-ion,45.0,,45.0,charge,65,0.0180851656400624,1.1935797909913357,0.6629606643887231,3.34444625623549,45.26369720994475,5,3.343874066970096,0.07594850331551584,0.07594850331551584
raw_CU_diffT/TC23LFP09/TC23LFP09_45deg.parquet,TC23LFP09_45deg.parquet,TC23LFP09,LFP,lithium-ion,45.0,,45.0,charge,66,0.0180855220056858,1.2116653129970212,0.6730060671135364,3.34444625623549,45.25848215469613,5,3.344293672431386,0.028480166274505336,0.028480166274505336
raw_CU_diffT/TC23LFP09/TC23LFP09_45deg.parquet,TC23LFP09_45deg.parquet,TC23LFP09,LFP,lithium-ion,45.0,,45.0,charge,67,0.0180853187254901,1.229750631722511,0.6830513569286182,3.34444625623549,45.25745845303868,5,3.34444625623549,0.007594939694797631,0.007594939694797631
raw_CU_diffT/TC23LFP09/TC23LFP09_45deg.parquet,TC23LFP09_45deg.parquet,TC23LFP09,LFP,lithium-ion,45.0,,45.0,charge,68,0.0180860148773665,1.2478366465998778,0.693097033413543,3.34444625623549,45.25597966850829,5,3.34444625623549,0.0,0.0
raw_CU_diffT/TC23LFP09/TC23LFP09_45deg.parquet,TC23LFP09_45deg.parquet,TC23LFP09,LFP,lithium-ion,45.0,,45.0,charge,69,0.0180855130740659,1.2659221596739436,0.703142431177387,3.34444625623549,45.25638107734808,5,3.34444625623549,0.00189885489217545,0.00189885489217545
raw_CU_diffT/TC23LFP09/TC23LFP09_45deg.parquet,TC23LFP09_45deg.parquet,TC23LFP09,LFP,lithium-ion,45.0,,45.0,charge,70,0.0180843897119126,1.284006549385856,0.7131872049821749,3.34444625623549,45.25467019337017,5,3.3444844021865165,0.0037975031519295044,0.0037975031519295044
raw_CU_diffT/TC23LFP09/TC23LFP09_45deg.parquet,TC23LFP09_45deg.parquet,TC23LFP09,LFP,lithium-ion,45.0,,45.0,charge,71,0.0180852344393396,1.3020917838251955,0.7232324479814487,3.34444625623549,45.25657005524862,5,3.3445225481375425,0.0037974212781932692,0.0037974212781932692
raw_CU_diffT/TC23LFP09/TC23LFP09_45deg.parquet,TC23LFP09_45deg.parquet,TC23LFP09,LFP,lithium-ion,45.0,,45.0,charge,72,0.0180851695020514,1.3201769533272472,0.7332776549120257,3.34463698599062,45.25683447513813,5,3.3445606940885684,0.0037975060326402854,0.0037975060326402854
raw_CU_diffT/TC23LFP09/TC23LFP09_45deg.parquet,TC23LFP09_45deg.parquet,TC23LFP09,LFP,lithium-ion,45.0,,45.0,charge,73,0.0180844272019621,1.3382613805292092,0.7433224495402461,3.34463698599062,45.25473317679558,5,3.344598840039594,0.005696351192000293,0.005696351192000293
raw_CU_diffT/TC23LFP09/TC23LFP09_45deg.parquet,TC23LFP09_45deg.parquet,TC23LFP09,LFP,lithium-ion,45.0,,45.0,charge,74,0.0180845215214626,1.3563459020506718,0.7533672965571876,3.34463698599062,45.25563082872929,5,3.3446751319416483,0.0056963246564407655,0.0056963246564407655
raw_CU_diffT/TC23LFP09/TC23LFP09_45deg.parquet,TC23LFP09_45deg.parquet,TC23LFP09,LFP,lithium-ion,45.0,,45.0,charge,75,0.0180849326891821,1.374430834739854,0.7634123719526813,3.34463698599062,45.257129917127074,5,3.3447132778926756,0.0037975847408233676,0.0037975847408233676
raw_CU_diffT/TC23LFP09/TC23LFP09_45deg.parquet,TC23LFP09_45deg.parquet,TC23LFP09,LFP,lithium-ion,45.0,,45.0,charge,76,0.01808391439858,1.392514749138434,0.7734568817499475,3.34482771574576,45.25653814917127,5,3.3447514238437046,0.00569646246793809,0.00569646246793809
raw_CU_diffT/TC23LFP09/TC23LFP09_45deg.parquet,TC23LFP09_45deg.parquet,TC23LFP09,LFP,lithium-ion,45.0,,45.0,charge,77,0.0180842001643704,1.4105989493028044,0.7835015502726543,3.34482771574576,45.25063616022099,5,3.344827715745758,0.007595036239820274,0.007595036239820274
raw_CU_diffT/TC23LFP09/TC23LFP09_45deg.parquet,TC23LFP09_45deg.parquet,TC23LFP09,LFP,lithium-ion,45.0,,45.0,charge,78,0.0180852814492684,1.4286842307520728,0.793546819383072,3.34482771574576,45.24982281767956,5,3.344904007647812,0.007594748419307962,0.007594748419307962
raw_CU_diffT/TC23LFP09/TC23LFP09_45deg.parquet,TC23LFP09_45deg.parquet,TC23LFP09,LFP,lithium-ion,45.0,,45.0,charge,79,0.0180855708301695,1.4467698015822423,0.8035922492269034,3.34501844550089,45.25538754143646,5,3.3449802995498636,0.007594872277621789,0.007594872277621789
raw_CU_diffT/TC23LFP09/TC23LFP09_45deg.parquet,TC23LFP09_45deg.parquet,TC23LFP09,LFP,lithium-ion,45.0,,45.0,charge,80,0.0180846916072393,1.4648544931894816,0.8136371907161043,3.34501844550089,45.2608152762431,5,3.345056591451916,0.00949391227706542,0.00949391227706542
raw_CU_diffT/TC23LFP09/TC23LFP09_45deg.parquet,TC23LFP09_45deg.parquet,TC23LFP09,LFP,lithium-ion,45.0,,45.0,charge,81,0.0180844435231617,1.482938936712643,0.8236819944097542,3.34520917525602,45.260140303867416,5,3.345171029304994,0.011393125565746232,0.011393125565746232
raw_CU_diffT/TC23LFP09/TC23LFP09_45deg.parquet,TC23LFP09_45deg.parquet,TC23LFP09,LFP,lithium-ion,45.0,,45.0,charge,82,0.018083224713393,1.5010221614260364,0.8337261211290282,3.34520917525602,45.25579917127072,5,3.3452854671580723,0.011393058295482206,0.011393058295482206
raw_CU_diffT/TC23LFP09/TC23LFP09_45deg.parquet,TC23LFP09_45deg.parquet,TC23LFP09,LFP,lithium-ion,45.0,,45.0,charge,83,0.0180846571063634,1.5191068185323997,0.8437710434551,3.34539990501115,45.25095267955801,5,3.34539990501115,0.011392715273757403,0.011392715273757403
raw_CU_diffT/TC23LFP09/TC23LFP09_45deg.parquet,TC23LFP09_45deg.parquet,TC23LFP09,LFP,lithium-ion,45.0,,45.0,charge,84,0.0180843135802247,1.5371911321126244,0.8538157749733859,3.34559063476628,45.24689806629835,5,3.345514342864228,0.013291534213664136,0.013291534213664136
raw_CU_diffT/TC23LFP09/TC23LFP09_45deg.parquet,TC23LFP09_45deg.parquet,TC23LFP09,LFP,lithium-ion,45.0,,45.0,charge,85,0.0180845107907542,1.5552756429033785,0.8638606160300744,3.34559063476628,45.24647632596685,5,3.3456669266683337,0.015190551614807646,0.015190551614807646
raw_CU_diffT/TC23LFP09/TC23LFP09_45deg.parquet,TC23LFP09_45deg.parquet,TC23LFP09,LFP,lithium-ion,45.0,,45.0,charge,86,0.0180838299382438,1.5733594728416225,0.873905078914783,3.34578136452141,45.249189861878456,5,3.3458195104724395,0.01519096191321978,0.01519096191321978
raw_CU_diffT/TC23LFP09/TC23LFP09_45deg.parquet,TC23LFP09_45deg.parquet,TC23LFP09,LFP,lithium-ion,45.0,,45.0,charge,87,0.0180835338857937,1.591443006727416,0.8839493773604399,3.34597209427655,45.25276922651933,5,3.345972094276546,0.017090015012854565,0.017090015012854565
raw_CU_diffT/TC23LFP09/TC23LFP09_45deg.parquet,TC23LFP09_45deg.parquet,TC23LFP09,LFP,lithium-ion,45.0,,45.0,charge,88,0.0180834594825506,1.6095264662099664,0.8939936344796401,3.34616282403168,45.25848212707182,5,3.3461628240316776,0.02088735080673132,0.02088735080673132
raw_CU_diffT/TC23LFP09/TC23LFP09_45deg.parquet,TC23LFP09_45deg.parquet,TC23LFP09,LFP,lithium-ion,45.0,,45.0,charge,89,0.0180841609260281,1.6276106271359945,0.9040382812078446,3.34635355378681,45.2631279558011,5,3.3463916997378376,0.024684695362225284,0.024684695362225284
raw_CU_diffT/TC23LFP09/TC23LFP09_45deg.parquet,TC23LFP09_45deg.parquet,TC23LFP09,LFP,lithium-ion,45.0,,45.0,charge,90,0.018084115056349,1.6456947421923436,0.9140829024582444,3.34654428354194,45.26588439226519,5,3.346658721395022,0.028482135297792865,0.028482135297792865
raw_CU_diffT/TC23LFP09/TC23LFP09_45deg.parquet,TC23LFP09_45deg.parquet,TC23LFP09,LFP,lithium-ion,45.0,,45.0,charge,91,0.0180843795665426,1.6637791217588862,0.9241276706278992,3.34692574305221,45.26504019337017,5,3.346963889003232,0.03417804662194612,0.03417804662194612
raw_CU_diffT/TC23LFP09/TC23LFP09_45deg.parquet,TC23LFP09_45deg.parquet,TC23LFP09,LFP,lithium-ion,45.0,,45.0,charge,92,0.0180846385446405,1.6818637603035267,0.9341725826440676,3.34730720256247,45.26410082872928,5,3.347345348513496,0.043672207810374175,0.043672207810374175
raw_CU_diffT/TC23LFP09/TC23LFP09_45deg.parquet,TC23LFP09_45deg.parquet,TC23LFP09,LFP,lithium-ion,45.0,,45.0,charge,93,0.0180843084418453,1.699948068745372,0.9442173113082978,3.34768866207273,45.2648082320442,5,3.3478412458768383,0.06455980485870327,0.06455980485870327
raw_CU_diffT/TC23LFP09/TC23LFP09_45deg.parquet,TC23LFP09_45deg.parquet,TC23LFP09,LFP,lithium-ion,45.0,,45.0,charge,94,0.0180841356895547,1.7180322044349268,0.9542619440191829,3.34826085133813,45.261914060773485,5,3.3486423108483905,0.140514474692651,0.140514474692651
raw_CU_diffT/TC23LFP09/TC23LFP09_45deg.parquet,TC23LFP09_45deg.parquet,TC23LFP09,LFP,lithium-ion,45.0,,45.0,charge,95,0.0180839144447917,1.7361161188797185,0.9643064538421168,3.34902377035865,45.217182596685085,5,3.350664046252786,0.5354740013031858,0.5354740013031858
raw_CU_diffT/TC23LFP09/TC23LFP09_45deg.parquet,TC23LFP09_45deg.parquet,TC23LFP09,LFP,lithium-ion,45.0,,45.0,charge,96,0.0180839300837891,1.7542000489635077,0.9743509723515584,3.35093106790997,45.14517560773481,5,3.3593994690378217,1.7412490720299445,1.7412490720299445
raw_CU_diffT/TC23LFP09/TC23LFP09_45deg.parquet,TC23LFP09_45deg.parquet,TC23LFP09,LFP,lithium-ion,45.0,,45.0,charge,97,0.0180838370908532,1.7722838860543608,0.9843954392091048,3.35741587958445,45.08787886740332,5,3.3856438833439526,3.2961695008501124,3.2961695008501124
raw_CU_diffT/TC23LFP09/TC23LFP09_45deg.parquet,TC23LFP09_45deg.parquet,TC23LFP09,LFP,lithium-ion,45.0,,45.0,charge,98,0.0162315636736714,1.7885154497280322,0.99341108132904,3.39136577599791,45.05566149171271,5,3.420890742092302,7.1230995811662865,7.1230995811662865
raw_CU_diffT/TC23LFP09/TC23LFP09_45deg.parquet,TC23LFP09_45deg.parquet,TC23LFP09,LFP,lithium-ion,45.0,,45.0,charge,99,0.0080916066234392,1.796607056351471,0.9979054745347024,3.47948292286878,45.00791430939226,5,3.460104779747394,31.56010640550312,31.56010640550312
raw_CU_diffT/TC23LFP09/TC23LFP09_45deg.parquet,TC23LFP09_45deg.parquet,TC23LFP09,LFP,lithium-ion,45.0,,45.0,charge,100,0.0019687562497265,1.798575812601198,0.998998998370469,3.5252580641004,44.98423447513812,5,3.500692071639434,68.12628735233284,68.12628735233284
raw_CU_diffT/TC23LFP09/TC23LFP09_45deg.parquet,TC23LFP09_45deg.parquet,TC23LFP09,LFP,lithium-ion,45.0,,45.0,charge,101,0.0007975204753738,1.7993733330765718,0.9994419722782112,3.54700125618543,44.98945649171269,5,3.536434827751126,76.80226003776988,76.80226003776988
raw_CU_diffT/TC23LFP09/TC23LFP09_45deg.parquet,TC23LFP09_45deg.parquet,TC23LFP09,LFP,lithium-ion,45.0,,45.0,charge,102,0.0004691129504127,1.7998424460269844,0.9997025358665244,3.56035233904465,45.00702080110498,5,3.55585111682354,56.11150526261008,56.11150526261008
raw_CU_diffT/TC23LFP09/TC23LFP09_45deg.parquet,TC23LFP09_45deg.parquet,TC23LFP09,LFP,lithium-ion,45.0,,45.0,charge,103,0.0003146051406189,1.8001570511676033,0.999877279804566,3.57007955655637,45.013386160221,5,3.5634993800043246,44.38163755939604,44.38163755939604
raw_CU_diffT/TC23LFP09/TC23LFP09_45deg.parquet,TC23LFP09_45deg.parquet,TC23LFP09,LFP,lithium-ion,45.0,,45.0,charge,104,0.0002209427392671,1.8003779939068705,1.0,3.57656436823085,45.00978790055249,5,3.568998754610623,44.81230319792745,44.81230319792745
raw_CU_diffT/TC23LFP09/TC23LFP09_45deg.parquet,TC23LFP09_45deg.parquet,TC23LFP09,LFP,lithium-ion,45.0,,45.0,charge,0,0.0180841568776694,0.0180841568776694,0.0100446444795885,2.88497827612307,45.19989754143647,11,3.070462962988712,2.084604490770938,2.084604490770938
raw_CU_diffT/TC23LFP09/TC23LFP09_45deg.parquet,TC23LFP09_45deg.parquet,TC23LFP09,LFP,lithium-ion,45.0,,45.0,charge,1,0.0180844085572335,0.0361685654349029,0.0200894287518012,2.99293131752765,45.19093245856353,11,3.091402365391392,1.8488816872352345,1.8488816872352345
raw_CU_diffT/TC23LFP09/TC23LFP09_45deg.parquet,TC23LFP09_45deg.parquet,TC23LFP09,LFP,lithium-ion,45.0,,45.0,charge,2,0.0180862181019517,0.0542547835368546,0.0301352181155692,3.06540862447772,45.19225110497237,11,3.1076075828006227,1.4412485427656918,1.4412485427656918
raw_CU_diffT/TC23LFP09/TC23LFP09_45deg.parquet,TC23LFP09_45deg.parquet,TC23LFP09,LFP,lithium-ion,45.0,,45.0,charge,3,0.0180873044273303,0.0723420879641849,0.0401816108667272,3.11976660469027,45.19274872928176,11,3.1203599861506826,1.147238547825907,1.147238547825907
raw_CU_diffT/TC23LFP09/TC23LFP09_45deg.parquet,TC23LFP09_45deg.parquet,TC23LFP09,LFP,lithium-ion,45.0,,45.0,charge,4,0.0180842597398861,0.090426347704071,0.0502263124799938,3.16287152935005,45.198904917127074,11,3.130657273708296,0.9379729685335576,0.9379729685335576
raw_CU_diffT/TC23LFP09/TC23LFP09_45deg.parquet,TC23LFP09_45deg.parquet,TC23LFP09,LFP,lithium-ion,45.0,,45.0,charge,5,0.018085196479826,0.108511544183897,0.0602715343950766,3.19682142576351,45.20869334254144,11,3.1392037006450635,1.971139710458516,1.971139710458516
raw_CU_diffT/TC23LFP09/TC23LFP09_45deg.parquet,TC23LFP09_45deg.parquet,TC23LFP09,LFP,lithium-ion,45.0,,45.0,charge,6,0.0180850371453206,0.1265965813292175,0.0703166678095745,3.21703877980747,45.226590165745854,11,3.1702579725942446,2.615832703009943,2.615832703009943
raw_CU_diffT/TC23LFP09/TC23LFP09_45deg.parquet,TC23LFP09_45deg.parquet,TC23LFP09,LFP,lithium-ion,45.0,,45.0,charge,7,0.0180871356173464,0.1446837169465639,0.0803629667970981,3.22104410466524,45.25442745856353,11,3.191758417718189,1.8312231456663142,1.8312231456663142
raw_CU_diffT/TC23LFP09/TC23LFP09_45deg.parquet,TC23LFP09_45deg.parquet,TC23LFP09,LFP,lithium-ion,45.0,,45.0,charge,8,0.0180863539916801,0.162770070938244,0.0904088316393095,3.22237921295116,45.26331850828729,11,3.207051476266028,1.3022926598725064,1.3022926598725064
raw_CU_diffT/TC23LFP09/TC23LFP09_45deg.parquet,TC23LFP09_45deg.parquet,TC23LFP09,LFP,lithium-ion,45.0,,45.0,charge,9,0.0180849811234318,0.1808550520616758,0.1004539339370702,3.22333286172682,45.25802825966851,11,3.217923072308538,0.9165773615871444,0.9165773615871444
raw_CU_diffT/TC23LFP09/TC23LFP09_45deg.parquet,TC23LFP09_45deg.parquet,TC23LFP09,LFP,lithium-ion,45.0,,45.0,charge,10,0.0180845632641883,0.1989396153258641,0.110498804139546,3.22466797001274,45.257246602209946,11,3.2254655671705676,0.6274559958913244,0.6274559958913244
raw_CU_diffT/TC23LFP09/TC23LFP09_45deg.parquet,TC23LFP09_45deg.parquet,TC23LFP09,LFP,lithium-ion,45.0,,45.0,charge,11,0.0180849172535513,0.2170245325794154,0.1205438709614896,3.22657526756406,45.26368790055249,11,3.2305285752158834,0.4436111149120734,0.4436111149120734
raw_CU_diffT/TC23LFP09/TC23LFP09_45deg.parquet,TC23LFP09_45deg.parquet,TC23LFP09,LFP,lithium-ion,45.0,,45.0,charge,12,0.0180853339223707,0.2351098665017861,0.1305891692175103,3.22943621389104,45.267531823204415,11,3.2343778484558157,0.39442712657594825,0.39442712657594825
raw_CU_diffT/TC23LFP09/TC23LFP09_45deg.parquet,TC23LFP09_45deg.parquet,TC23LFP09,LFP,lithium-ion,45.0,,45.0,charge,13,0.0180839438737204,0.2531938103755066,0.1406336953864165,3.23363226850394,45.263646077348064,11,3.238452529588176,0.42548230928184694,0.42548230928184694
raw_CU_diffT/TC23LFP09/TC23LFP09_45deg.parquet,TC23LFP09_45deg.parquet,TC23LFP09,LFP,lithium-ion,45.0,,45.0,charge,14,0.0180863610057556,0.2712801713812622,0.1506795641245184,3.23935416115789,45.25872690607735,11,3.2429260092994494,0.46173374487094065,0.46173374487094065
raw_CU_diffT/TC23LFP09/TC23LFP09_45deg.parquet,TC23LFP09_45deg.parquet,TC23LFP09,LFP,lithium-ion,45.0,,45.0,charge,15,0.0180840623973774,0.2893642337786396,0.1607241561260761,3.24583897283237,45.2537826243094,11,3.2477289313150406,0.4928292971828796,0.4928292971828796
raw_CU_diffT/TC23LFP09/TC23LFP09_45deg.parquet,TC23LFP09_45deg.parquet,TC23LFP09,LFP,lithium-ion,45.0,,45.0,charge,16,0.0180843029392975,0.3074485367179371,0.170768881733977,3.25251451426198,45.24529314917128,11,3.2528266174976532,0.5221451886760917,0.5221451886760917
raw_CU_diffT/TC23LFP09/TC23LFP09_45deg.parquet,TC23LFP09_45deg.parquet,TC23LFP09,LFP,lithium-ion,45.0,,45.0,charge,17,0.0180860210341127,0.3255345577520498,0.1808145616385983,3.25938078544673,45.24088883977902,11,3.258219067847287,0.5471634235962313,0.5471634235962313
raw_CU_diffT/TC23LFP09/TC23LFP09_45deg.parquet,TC23LFP09_45deg.parquet,TC23LFP09,LFP,lithium-ion,45.0,,45.0,charge,18,0.018085108979073,0.3436196667311229,0.1908597349523577,3.26586559712121,45.24641127071824,11,3.2638195870207025,0.5558130967078796,0.5558130967078796
raw_CU_diffT/TC23LFP09/TC23LFP09_45deg.parquet,TC23LFP09_45deg.parquet,TC23LFP09,LFP,lithium-ion,45.0,,45.0,charge,19,0.0180847257981702,0.3617043925292931,0.2009046954325321,3.27158748977516,45.25133367403314,11,3.2693854280568186,0.538569754628611,0.538569754628611
raw_CU_diffT/TC23LFP09/TC23LFP09_45deg.parquet,TC23LFP09_45deg.parquet,TC23LFP09,LFP,lithium-ion,45.0,,45.0,charge,20,0.0180838568138915,0.3797882493431846,0.2109491732450214,3.27616500389832,45.24855624309392,11,3.2746391658572667,0.5023340623149863,0.5023340623149863
raw_CU_diffT/TC23LFP09/TC23LFP09_45deg.parquet,TC23LFP09_45deg.parquet,TC23LFP09,LFP,lithium-ion,45.0,,45.0,charge,21,0.0180837445765743,0.3978719939197589,0.220993588716537,3.28074251802148,45.24228273480663,11,3.279476766010154,0.46005423296506365,0.46005423296506365
raw_CU_diffT/TC23LFP09/TC23LFP09_45deg.parquet,TC23LFP09_45deg.parquet,TC23LFP09,LFP,lithium-ion,45.0,,45.0,charge,22,0.0180827594904549,0.4159547534102138,0.2310374570328869,3.28589222141004,45.23957925414364,11,3.2838808894468325,0.41861624973265066,0.41861624973265066
raw_CU_diffT/TC23LFP09/TC23LFP09_45deg.parquet,TC23LFP09_45deg.parquet,TC23LFP09,LFP,lithium-ion,45.0,,45.0,charge,23,0.0180846380408536,0.4340393914510674,0.2410823687692326,3.2910419247986,45.23271690607735,11,3.287886214304599,0.38060521506633904,0.38060521506633904
raw_CU_diffT/TC23LFP09/TC23LFP09_45deg.parquet,TC23LFP09_45deg.parquet,TC23LFP09,LFP,lithium-ion,45.0,,45.0,charge,24,0.0180858808350758,0.4521252722861432,0.2511279708018529,3.29485651990123,45.21999262430939,11,3.2915274187207513,0.3469461580470181,0.3469461580470181
raw_CU_diffT/TC23LFP09/TC23LFP09_45deg.parquet,TC23LFP09_45deg.parquet,TC23LFP09,LFP,lithium-ion,45.0,,45.0,charge,25,0.0180843964182783,0.4702096687044215,0.2611727483316175,3.29714527696281,45.21387718232044,11,3.2948565199012325,0.31673857369747793,0.31673857369747793
raw_CU_diffT/TC23LFP09/TC23LFP09_45deg.parquet,TC23LFP09_45deg.parquet,TC23LFP09,LFP,lithium-ion,45.0,,45.0,charge,26,0.0180862833569527,0.4882959520613742,0.2712185739405525,3.29905257451413,45.213656574585634,11,3.2978908569146923,0.2848068995988058,0.2848068995988058
raw_CU_diffT/TC23LFP09/TC23LFP09_45deg.parquet,TC23LFP09_45deg.parquet,TC23LFP09,LFP,lithium-ion,45.0,,45.0,charge,27,0.0180837787683756,0.5063797308297499,0.2812630084035251,3.30095987206545,45.216044005524864,11,3.3005784125551867,0.24599156936199051,0.24599156936199051
raw_CU_diffT/TC23LFP09/TC23LFP09_45deg.parquet,TC23LFP09_45deg.parquet,TC23LFP09,LFP,lithium-ion,45.0,,45.0,charge,28,0.0180832654916156,0.5244629963213655,0.2913071577726109,3.30343935888216,45.21933693370166,11,3.302832491479471,0.2028381142472142,0.2028381142472142
raw_CU_diffT/TC23LFP09/TC23LFP09_45deg.parquet,TC23LFP09_45deg.parquet,TC23LFP09,LFP,lithium-ion,45.0,,45.0,charge,29,0.0180833613043826,0.5425463576257481,0.301351360359836,3.30591884569888,45.22715259668509,11,3.304653093687546,0.16485787633368432,0.16485787633368432
raw_CU_diffT/TC23LFP09/TC23LFP09_45deg.parquet,TC23LFP09_45deg.parquet,TC23LFP09,LFP,lithium-ion,45.0,,45.0,charge,30,0.0180837743434244,0.5606301319691726,0.3113957923650186,3.30820760276046,45.24258842541436,11,3.3061442535913046,0.13896562359840914,0.13896562359840914
raw_CU_diffT/TC23LFP09/TC23LFP09_45deg.parquet,TC23LFP09_45deg.parquet,TC23LFP09,LFP,lithium-ion,45.0,,45.0,charge,31,0.0180827020485716,0.5787128340177442,0.3214396287759112,3.30954271104638,45.25961237569061,11,3.3074446837399307,0.12170314243340385,0.12170314243340385
raw_CU_diffT/TC23LFP09/TC23LFP09_45deg.parquet,TC23LFP09_45deg.parquet,TC23LFP09,LFP,lithium-ion,45.0,,45.0,charge,32,0.0180839871118501,0.5967968211295943,0.3314841789609573,3.31030563006691,45.273212375690605,11,3.3085890622707215,0.10615710670816725,0.10615710670816725
raw_CU_diffT/TC23LFP09/TC23LFP09_45deg.parquet,TC23LFP09_45deg.parquet,TC23LFP09,LFP,lithium-ion,45.0,,45.0,charge,33,0.0180860669004965,0.6148828880300908,0.341529884341553,3.31068708957717,45.28431193370165,11,3.3095773891836773,0.08803094341601536,0.08803094341601536
raw_CU_diffT/TC23LFP09/TC23LFP09_45deg.parquet,TC23LFP09_45deg.parquet,TC23LFP09,LFP,lithium-ion,45.0,,45.0,charge,34,0.01808390516013,0.6329667931902209,0.3515743890074246,3.31106854908743,45.28895726519338,11,3.3103576472728533,0.06645949465323042,0.06645949465323042
raw_CU_diffT/TC23LFP09/TC23LFP09_45deg.parquet,TC23LFP09_45deg.parquet,TC23LFP09,LFP,lithium-ion,45.0,,45.0,charge,35,0.0180840228582097,0.6510508160484305,0.3616189590473899,3.31125927884257,45.28976030386741,11,3.310912497469599,0.04574561891584494,0.04574561891584494
raw_CU_diffT/TC23LFP09/TC23LFP09_45deg.parquet,TC23LFP09_45deg.parquet,TC23LFP09,LFP,lithium-ion,45.0,,45.0,charge,36,0.0180827103750778,0.6691335264235083,0.371662800083148,3.3114500085977,45.28788063535912,11,3.311276617911213,0.03107252793839166,0.03107252793839166
raw_CU_diffT/TC23LFP09/TC23LFP09_45deg.parquet,TC23LFP09_45deg.parquet,TC23LFP09,LFP,lithium-ion,45.0,,45.0,charge,37,0.0180854407655914,0.6872189671890997,0.3817081576840513,3.31164073835283,45.286412872928175,11,3.311536703940939,0.02416461242364676,0.02416461242364676
raw_CU_diffT/TC23LFP09/TC23LFP09_45deg.parquet,TC23LFP09_45deg.parquet,TC23LFP09,LFP,lithium-ion,45.0,,45.0,charge,38,0.0180862731757448,0.7053052403648445,0.3917539776379473,3.31183146810796,45.28549433701657,11,3.3117621118333673,0.02071154750393589,0.02071154750393589
raw_CU_diffT/TC23LFP09/TC23LFP09_45deg.parquet,TC23LFP09_45deg.parquet,TC23LFP09,LFP,lithium-ion,45.0,,45.0,charge,39,0.0180871800284054,0.7233924203932499,0.4018003012931013,3.31202219786309,45.285589143646405,11,3.3119528415884996,0.018986489305603982,0.018986489305603982
raw_CU_diffT/TC23LFP09/TC23LFP09_45deg.parquet,TC23LFP09_45deg.parquet,TC23LFP09,LFP,lithium-ion,45.0,,45.0,charge,40,0.0180843999253671,0.7414768203186171,0.4118450807708395,3.31202219786309,45.287944558011056,11,3.3121435713436314,0.018987919344141346,0.018987919344141346
raw_CU_diffT/TC23LFP09/TC23LFP09_45deg.parquet,TC23LFP09_45deg.parquet,TC23LFP09,LFP,lithium-ion,45.0,,45.0,charge,41,0.0180844554083264,0.7595612757269434,0.4218898910659723,3.31221292761822,45.28921129834254,11,3.3123343010987623,0.01985026140005175,0.01985026140005175
raw_CU_diffT/TC23LFP09/TC23LFP09_45deg.parquet,TC23LFP09_45deg.parquet,TC23LFP09,LFP,lithium-ion,45.0,,45.0,charge,42,0.0180856536068522,0.7776469293337956,0.4319353668871947,3.31240365737336,45.28621237569061,11,3.312542369922542,0.020711893627918698,0.020711893627918698
raw_CU_diffT/TC23LFP09/TC23LFP09_45deg.parquet,TC23LFP09_45deg.parquet,TC23LFP09,LFP,lithium-ion,45.0,,45.0,charge,43,0.0180870440119868,0.7957339733457824,0.4419816149935367,3.31278511688362,45.28374063535912,11,3.312750438746322,0.021575315196145084,0.021575315196145084
raw_CU_diffT/TC23LFP09/TC23LFP09_45deg.parquet,TC23LFP09_45deg.parquet,TC23LFP09,LFP,lithium-ion,45.0,,45.0,charge,44,0.0180850953771794,0.8138190687229618,0.4520267807522751,3.31278511688362,45.283381961325965,11,3.31297584663875,0.023301298556475558,0.023301298556475558
raw_CU_diffT/TC23LFP09/TC23LFP09_45deg.parquet,TC23LFP09_45deg.parquet,TC23LFP09,LFP,lithium-ion,45.0,,45.0,charge,45,0.0180868249360348,0.8319058936589966,0.462072907175308,3.31316657639388,45.28461776243093,11,3.3132185935998275,0.025891281060239635,0.025891281060239635
raw_CU_diffT/TC23LFP09/TC23LFP09_45deg.parquet,TC23LFP09_45deg.parquet,TC23LFP09,LFP,lithium-ion,45.0,,45.0,charge,46,0.0180842418225775,0.8499901354815741,0.4721175988366042,3.31335730614901,45.28847223756906,11,3.313496018698201,0.028482085262282908,0.028482085262282908
raw_CU_diffT/TC23LFP09/TC23LFP09_45deg.parquet,TC23LFP09_45deg.parquet,TC23LFP09,LFP,lithium-ion,45.0,,45.0,charge,47,0.0180843453304701,0.8680744808120442,0.4821623479902119,3.31373876565928,45.29204099447514,11,3.313790782865223,0.03193466588737692,0.03193466588737692
raw_CU_diffT/TC23LFP09/TC23LFP09_45deg.parquet,TC23LFP09_45deg.parquet,TC23LFP09,LFP,lithium-ion,45.0,,45.0,charge,48,0.0180840602728779,0.8861585410849221,0.4922069388117399,3.31392949541441,45.29643375690608,11,3.314137564238189,0.03538856584896166,0.03538856584896166
raw_CU_diffT/TC23LFP09/TC23LFP09_45deg.parquet,TC23LFP09_45deg.parquet,TC23LFP09,LFP,lithium-ion,45.0,,45.0,charge,49,0.0180828227685271,0.9042413638534492,0.5022508422751937,3.31431095492467,45.29951682320442,11,3.3145016846798043,0.040565230330059876,0.040565230330059876
raw_CU_diffT/TC23LFP09/TC23LFP09_45deg.parquet,TC23LFP09_45deg.parquet,TC23LFP09,LFP,lithium-ion,45.0,,45.0,charge,50,0.0180853742213624,0.9223267380748116,0.5122961629148426,3.31469241443494,45.30017220994475,11,3.314952500464662,0.046606713514592,0.046606713514592
raw_CU_diffT/TC23LFP09/TC23LFP09_45deg.parquet,TC23LFP09_45deg.parquet,TC23LFP09,LFP,lithium-ion,45.0,,45.0,charge,51,0.0180836100993213,0.9404103481741328,0.5223405036924585,3.3150738739452,45.29649732044199,11,3.3154379943868153,0.053514622965707304,0.053514622965707304
raw_CU_diffT/TC23LFP09/TC23LFP09_45deg.parquet,TC23LFP09_45deg.parquet,TC23LFP09,LFP,lithium-ion,45.0,,45.0,charge,52,0.0180831601539357,0.9584935083280686,0.5323845945528977,3.31545533345546,45.29273814917128,11,3.316027522720859,0.0647370646768195,0.0647370646768195
raw_CU_diffT/TC23LFP09/TC23LFP09_45deg.parquet,TC23LFP09_45deg.parquet,TC23LFP09,LFP,lithium-ion,45.0,,45.0,charge,53,0.0180826968197813,0.9765762051478498,0.5424284280595166,3.31621825247599,45.28973906077349,11,3.316738424535441,0.08199691107429885,0.08199691107429885
raw_CU_diffT/TC23LFP09/TC23LFP09_45deg.parquet,TC23LFP09_45deg.parquet,TC23LFP09,LFP,lithium-ion,45.0,,45.0,charge,54,0.0180841600577806,0.9946603652056304,0.5524730743054628,3.31679044174139,45.28847232044198,11,3.317674734242452,0.10874815318976516,0.10874815318976516
raw_CU_diffT/TC23LFP09/TC23LFP09_45deg.parquet,TC23LFP09_45deg.parquet,TC23LFP09,LFP,lithium-ion,45.0,,45.0,charge,55,0.0180847934983818,1.0127451587040122,0.5625180723889692,3.31774409051705,45.28805988950276,11,3.318923147185133,0.1467200643644162,0.1467200643644162
raw_CU_diffT/TC23LFP09/TC23LFP09_45deg.parquet,TC23LFP09_45deg.parquet,TC23LFP09,LFP,lithium-ion,45.0,,45.0,charge,56,0.0180851330911068,1.0308302917951189,0.5725632590954904,3.31850700953757,45.292357651933706,11,3.32062237591267,0.19247717919557772,0.19247717919557772
raw_CU_diffT/TC23LFP09/TC23LFP09_45deg.parquet,TC23LFP09_45deg.parquet,TC23LFP09,LFP,lithium-ion,45.0,,45.0,charge,57,0.0180826777742843,1.0489129695694033,0.5826070820234993,3.31984211782349,45.29315011049725,11,3.322789759493713,0.22959948845451095,0.22959948845451095
raw_CU_diffT/TC23LFP09/TC23LFP09_45deg.parquet,TC23LFP09_45deg.parquet,TC23LFP09,LFP,lithium-ion,45.0,,45.0,charge,58,0.0180832310721073,1.0669962006415106,0.5926512122746508,3.32155868561968,45.28527245856353,11,3.3252345681731295,0.24600263854941318,0.24600263854941318
raw_CU_diffT/TC23LFP09/TC23LFP09_45deg.parquet,TC23LFP09_45deg.parquet,TC23LFP09,LFP,lithium-ion,45.0,,45.0,charge,59,0.0180822955809035,1.085078496222414,0.6026948229175827,3.32422890219153,45.2814597237569,11,3.3277313940584907,0.2494523531784978,0.2494523531784978
raw_CU_diffT/TC23LFP09/TC23LFP09_45deg.parquet,TC23LFP09_45deg.parquet,TC23LFP09,LFP,lithium-ion,45.0,,45.0,charge,60,0.0180836304570182,1.1031621266794325,0.6127391750026557,3.32804349729416,45.27905303867403,11,3.3302455590125004,0.245995399055829,0.245995399055829
raw_CU_diffT/TC23LFP09/TC23LFP09_45deg.parquet,TC23LFP09_45deg.parquet,TC23LFP09,LFP,lithium-ion,45.0,,45.0,charge,61,0.018082915731872,1.1212450424113043,0.6227831301015689,3.33338393043785,45.278925552486186,11,3.332673028623267,0.2382303502844536,0.2382303502844536
raw_CU_diffT/TC23LFP09/TC23LFP09_45deg.parquet,TC23LFP09_45deg.parquet,TC23LFP09,LFP,lithium-ion,45.0,,45.0,charge,62,0.018083173069354,1.1393282154806583,0.632827228135734,3.33891509333667,45.276010580110494,11,3.335031141959442,0.22873492739873313,0.22873492739873313
raw_CU_diffT/TC23LFP09/TC23LFP09_45deg.parquet,TC23LFP09_45deg.parquet,TC23LFP09,LFP,lithium-ion,45.0,,45.0,charge,63,0.0180830161983317,1.15741123167899,0.6428712390376286,3.34234822892904,45.27401533149171,11,3.3372678818150776,0.21492341716722763,0.21492341716722763
raw_CU_diffT/TC23LFP09/TC23LFP09_45deg.parquet,TC23LFP09_45deg.parquet,TC23LFP09,LFP,lithium-ion,45.0,,45.0,charge,64,0.018083393672283,1.175494625351273,0.6529154596032453,3.34368333721497,45.271723950276254,11,3.339348570052879,0.19506049825417904,0.19506049825417904
raw_CU_diffT/TC23LFP09/TC23LFP09_45deg.parquet,TC23LFP09_45deg.parquet,TC23LFP09,LFP,lithium-ion,45.0,,45.0,charge,65,0.0180851656400624,1.1935797909913357,0.6629606643887231,3.34444625623549,45.26369720994475,11,3.341186511329603,0.1657046962184836,0.1657046962184836
raw_CU_diffT/TC23LFP09/TC23LFP09_45deg.parquet,TC23LFP09_45deg.parquet,TC23LFP09,LFP,lithium-ion,45.0,,45.0,charge,66,0.0180855220056858,1.2116653129970212,0.6730060671135364,3.34444625623549,45.25848215469613,11,3.34267767123336,0.12514051902957135,0.12514051902957135
raw_CU_diffT/TC23LFP09/TC23LFP09_45deg.parquet,TC23LFP09_45deg.parquet,TC23LFP09,LFP,lithium-ion,45.0,,45.0,charge,67,0.0180853187254901,1.229750631722511,0.6830513569286182,3.34444625623549,45.25745845303868,11,3.3437006762836123,0.07681046510177225,0.07681046510177225
raw_CU_diffT/TC23LFP09/TC23LFP09_45deg.parquet,TC23LFP09_45deg.parquet,TC23LFP09,LFP,lithium-ion,45.0,,45.0,charge,68,0.0180860148773665,1.2478366465998778,0.693097033413543,3.34444625623549,45.25597966850829,11,3.344220848343062,0.03624655481087302,0.03624655481087302
raw_CU_diffT/TC23LFP09/TC23LFP09_45deg.parquet,TC23LFP09_45deg.parquet,TC23LFP09,LFP,lithium-ion,45.0,,45.0,charge,69,0.0180855130740659,1.2659221596739436,0.703142431177387,3.34444625623549,45.25638107734808,11,3.3444289171668418,0.014671682985152756,0.014671682985152756
