Repository: DNV007/delivered-energy-decomposition

# Three-term energy accounting for a cold commercial sodium-ion 18650 cell

This repository holds the analysis code and the derived data behind a reanalysis
of a public commercial-cell archive. No new measurements were made. The
manuscript reporting the work is not distributed here; what is here is
everything needed to regenerate its numbers from the raw archive and to check
them.

**Source data.** Droese, D., Schlösser, A., Otto, M. *Dataset: Evaluation of
Commercial Sodium-Ion Batteries by State-of-the-Art Lithium-Ion Battery
Configurations.* Technische Universität Berlin, DepositOnce, 2025.
DOI [10.14279/depositonce-25036](https://doi.org/10.14279/depositonce-25036),
CC BY 4.0.

File: data_processed/ocv/ocv_temperature_points.csv (part 19 of 22)
member_path,file_name,cell_id,cell_family,chemistry_type,temperature_deg_c,voltage_v,ambient_temperature_from_file_deg_c,direction,segment_index,segment_capacity_ah,cumulative_capacity_ah,soc_fraction_by_capacity,ocv_voltage_v,ocv_temperature_mean_deg_c
raw_CU_diffT/TC23SIB09/TC23SIB09_15deg.parquet,TC23SIB09_15deg.parquet,TC23SIB09,SIB,sodium-ion,15.0,,15.0,discharge,38,0.0155735390241655,0.607354999384966,0.43372030021783325,3.21264090026309,15.708271104972377
raw_CU_diffT/TC23SIB09/TC23SIB09_15deg.parquet,TC23SIB09_15deg.parquet,TC23SIB09,SIB,sodium-ion,15.0,,15.0,discharge,39,0.015571002763575,0.622926002148541,0.44483976083007704,3.19241641187802,15.720695000000001
raw_CU_diffT/TC23SIB09/TC23SIB09_15deg.parquet,TC23SIB09_15deg.parquet,TC23SIB09,SIB,sodium-ion,15.0,,15.0,discharge,40,0.0155744043987461,0.6385004065472871,0.45596165059533533,3.17219192349294,15.705684751381215
raw_CU_diffT/TC23SIB09/TC23SIB09_15deg.parquet,TC23SIB09_15deg.parquet,TC23SIB09,SIB,sodium-ion,15.0,,15.0,discharge,41,0.0155744384560053,0.6540748450032924,0.4670835646813363,3.15234902922834,15.712957762430941
raw_CU_diffT/TC23SIB09/TC23SIB09_15deg.parquet,TC23SIB09_15deg.parquet,TC23SIB09,SIB,sodium-ion,15.0,,15.0,discharge,42,0.0155732640028762,0.6696481090061686,0.47820464007470403,3.1323153379035,15.713628922651933
raw_CU_diffT/TC23SIB09/TC23SIB09_15deg.parquet,TC23SIB09_15deg.parquet,TC23SIB09,SIB,sodium-ion,15.0,,15.0,discharge,43,0.0155712773578903,0.6852193863640589,0.48932429677840833,3.1124724436389,15.711922734806631
raw_CU_diffT/TC23SIB09/TC23SIB09_15deg.parquet,TC23SIB09_15deg.parquet,TC23SIB09,SIB,sodium-ion,15.0,,15.0,discharge,44,0.0155756775302056,0.7007950638942645,0.5004470957038109,3.09301114349477,15.715835193370166
raw_CU_diffT/TC23SIB09/TC23SIB09_15deg.parquet,TC23SIB09_15deg.parquet,TC23SIB09,SIB,sodium-ion,15.0,,15.0,discharge,45,0.0155717049346461,0.7163667688289106,0.5115670577457754,3.07354984335064,15.715706408839779
raw_CU_diffT/TC23SIB09/TC23SIB09_15deg.parquet,TC23SIB09_15deg.parquet,TC23SIB09,SIB,sodium-ion,15.0,,15.0,discharge,46,0.0155755210646749,0.7319422898935855,0.5226897449370569,3.05466093438723,15.720419530386742
raw_CU_diffT/TC23SIB09/TC23SIB09_15deg.parquet,TC23SIB09_15deg.parquet,TC23SIB09,SIB,sodium-ion,15.0,,15.0,discharge,47,0.015577125672914,0.7475194155664995,0.5338135780004691,3.03558122836357,15.720953397790053
raw_CU_diffT/TC23SIB09/TC23SIB09_15deg.parquet,TC23SIB09_15deg.parquet,TC23SIB09,SIB,sodium-ion,15.0,,15.0,discharge,48,0.0155707169503847,0.7630901325168842,0.5449328345097042,3.01707391352062,15.71471502762431
raw_CU_diffT/TC23SIB09/TC23SIB09_15deg.parquet,TC23SIB09_15deg.parquet,TC23SIB09,SIB,sodium-ion,15.0,,15.0,discharge,49,0.0155744850213218,0.7786646175382059,0.5560547818486183,2.99856659867768,15.728820082872929
raw_CU_diffT/TC23SIB09/TC23SIB09_15deg.parquet,TC23SIB09_15deg.parquet,TC23SIB09,SIB,sodium-ion,15.0,,15.0,discharge,50,0.0155742807055953,0.7942388982438012,0.567176583282949,2.98025008089497,15.723934944751381
raw_CU_diffT/TC23SIB09/TC23SIB09_15deg.parquet,TC23SIB09_15deg.parquet,TC23SIB09,SIB,sodium-ion,15.0,,15.0,discharge,51,0.0155748465404062,0.8098137447842074,0.5782987887874599,2.96193356311226,15.731913480662984
raw_CU_diffT/TC23SIB09/TC23SIB09_15deg.parquet,TC23SIB09_15deg.parquet,TC23SIB09,SIB,sodium-ion,15.0,,15.0,discharge,52,0.0155732386687139,0.8253869834529213,0.5894198460893646,2.94399863945002,15.72974138121547
raw_CU_diffT/TC23SIB09/TC23SIB09_15deg.parquet,TC23SIB09_15deg.parquet,TC23SIB09,SIB,sodium-ion,15.0,,15.0,discharge,53,0.0155729749980513,0.8409599584509726,0.600540715100535,2.92625451284802,15.730224696132595
raw_CU_diffT/TC23SIB09/TC23SIB09_15deg.parquet,TC23SIB09_15deg.parquet,TC23SIB09,SIB,sodium-ion,15.0,,15.0,discharge,54,0.015573541905479,0.8565335003564516,0.6116619889478554,2.90831958918579,15.729225165745857
raw_CU_diffT/TC23SIB09/TC23SIB09_15deg.parquet,TC23SIB09_15deg.parquet,TC23SIB09,SIB,sodium-ion,15.0,,15.0,discharge,55,0.0155710952837167,0.8721045956401683,0.6227815156299655,2.89057546258379,15.745708756906078
raw_CU_diffT/TC23SIB09/TC23SIB09_15deg.parquet,TC23SIB09_15deg.parquet,TC23SIB09,SIB,sodium-ion,15.0,,15.0,discharge,56,0.015578018032796,0.8876826136729643,0.6339059859394633,2.87321293010226,15.742331049723758
raw_CU_diffT/TC23SIB09/TC23SIB09_15deg.parquet,TC23SIB09_15deg.parquet,TC23SIB09,SIB,sodium-ion,15.0,,15.0,discharge,57,0.0155714045534418,0.903254018226406,0.6450257334752062,2.85585039762074,15.734532955801104
raw_CU_diffT/TC23SIB09/TC23SIB09_15deg.parquet,TC23SIB09_15deg.parquet,TC23SIB09,SIB,sodium-ion,15.0,,15.0,discharge,58,0.0155746410065122,0.9188286592329182,0.6561477922052238,2.83886945925968,15.74491591160221
raw_CU_diffT/TC23SIB09/TC23SIB09_15deg.parquet,TC23SIB09_15deg.parquet,TC23SIB09,SIB,sodium-ion,15.0,,15.0,discharge,59,0.015574560102998,0.9344032193359162,0.6672697931609637,2.82246091207934,15.736420331491713
raw_CU_diffT/TC23SIB09/TC23SIB09_15deg.parquet,TC23SIB09_15deg.parquet,TC23SIB09,SIB,sodium-ion,15.0,,15.0,discharge,60,0.0155752419014705,0.9499784612373867,0.6783922809980801,2.80738794432065,15.755281574585636
raw_CU_diffT/TC23SIB09/TC23SIB09_15deg.parquet,TC23SIB09_15deg.parquet,TC23SIB09,SIB,sodium-ion,15.0,,15.0,discharge,61,0.0155749618353392,0.965553423072726,0.6895145688362394,2.79689410600764,15.758159088397793
raw_CU_diffT/TC23SIB09/TC23SIB09_15deg.parquet,TC23SIB09_15deg.parquet,TC23SIB09,SIB,sodium-ion,15.0,,15.0,discharge,62,0.0155713921758476,0.9811248152485735,0.7006343075329773,2.79117019420054,15.775762348066298
raw_CU_diffT/TC23SIB09/TC23SIB09_15deg.parquet,TC23SIB09_15deg.parquet,TC23SIB09,SIB,sodium-ion,15.0,,15.0,discharge,63,0.0155709286812477,0.9966957439298212,0.7117537152420437,2.78659106475487,15.79069549723757
raw_CU_diffT/TC23SIB09/TC23SIB09_15deg.parquet,TC23SIB09_15deg.parquet,TC23SIB09,SIB,sodium-ion,15.0,,15.0,discharge,64,0.0155770373151265,1.0122727812449477,0.7228774852079821,2.78201193530919,15.780121906077348
raw_CU_diffT/TC23SIB09/TC23SIB09_15deg.parquet,TC23SIB09_15deg.parquet,TC23SIB09,SIB,sodium-ion,15.0,,15.0,discharge,65,0.015572971863636,1.0278457531085836,0.7339983519808246,2.7768604146828,15.79233179558011
raw_CU_diffT/TC23SIB09/TC23SIB09_15deg.parquet,TC23SIB09_15deg.parquet,TC23SIB09,SIB,sodium-ion,15.0,,15.0,discharge,66,0.015573780953314,1.0434195340618977,0.7451197965353903,2.77075490875523,15.78582682320442
raw_CU_diffT/TC23SIB09/TC23SIB09_15deg.parquet,TC23SIB09_15deg.parquet,TC23SIB09,SIB,sodium-ion,15.0,,15.0,discharge,67,0.0155728638241379,1.0589923978860356,0.7562405861557873,2.76388621458672,15.789695773480664
raw_CU_diffT/TC23SIB09/TC23SIB09_15deg.parquet,TC23SIB09_15deg.parquet,TC23SIB09,SIB,sodium-ion,15.0,,15.0,discharge,68,0.0155725831219336,1.0745649810079692,0.7673611753229987,2.75549114393631,15.793589502762432
raw_CU_diffT/TC23SIB09/TC23SIB09_15deg.parquet,TC23SIB09_15deg.parquet,TC23SIB09,SIB,sodium-ion,15.0,,15.0,discharge,69,0.0155727966713561,1.0901377776793253,0.7784819169886992,2.74556969680401,15.785585773480664
raw_CU_diffT/TC23SIB09/TC23SIB09_15deg.parquet,TC23SIB09_15deg.parquet,TC23SIB09,SIB,sodium-ion,15.0,,15.0,discharge,70,0.0155712960592396,1.1057090737385649,0.7896015870472862,2.73335868494887,15.772135
raw_CU_diffT/TC23SIB09/TC23SIB09_15deg.parquet,TC23SIB09_15deg.parquet,TC23SIB09,SIB,sodium-ion,15.0,,15.0,discharge,71,0.0155756282605304,1.1212847019990952,0.800724350788557,2.71923970249136,15.78195770718232
raw_CU_diffT/TC23SIB09/TC23SIB09_15deg.parquet,TC23SIB09_15deg.parquet,TC23SIB09,SIB,sodium-ion,15.0,,15.0,discharge,72,0.015571958791553,1.1368566607906483,0.8118444941131223,2.70302195237126,15.763872099447513
raw_CU_diffT/TC23SIB09/TC23SIB09_15deg.parquet,TC23SIB09_15deg.parquet,TC23SIB09,SIB,sodium-ion,15.0,,15.0,discharge,73,0.015573228533367,1.1524298893240152,0.8229655441772408,2.68470543458855,15.777881988950277
raw_CU_diffT/TC23SIB09/TC23SIB09_15deg.parquet,TC23SIB09_15deg.parquet,TC23SIB09,SIB,sodium-ion,15.0,,15.0,discharge,74,0.0155729597372995,1.1680028490613148,0.8340864022905048,2.66390855502276,15.764595303867402
raw_CU_diffT/TC23SIB09/TC23SIB09_15deg.parquet,TC23SIB09_15deg.parquet,TC23SIB09,SIB,sodium-ion,15.0,,15.0,discharge,75,0.0155755310801461,1.183578380141461,0.8452090966339679,2.6406313136739,15.780001988950279
raw_CU_diffT/TC23SIB09/TC23SIB09_15deg.parquet,TC23SIB09_15deg.parquet,TC23SIB09,SIB,sodium-ion,15.0,,15.0,discharge,76,0.0155739189307834,1.1991522990722443,0.8563306397200834,2.61468291348173,15.776365662983425
raw_CU_diffT/TC23SIB09/TC23SIB09_15deg.parquet,TC23SIB09_15deg.parquet,TC23SIB09,SIB,sodium-ion,15.0,,15.0,discharge,77,0.0155739864232583,1.2147262854955025,0.8674522310034748,2.58606335444625,15.777554861878453
raw_CU_diffT/TC23SIB09/TC23SIB09_15deg.parquet,TC23SIB09_15deg.parquet,TC23SIB09,SIB,sodium-ion,15.0,,15.0,discharge,78,0.0155705490102921,1.2302968345057947,0.8785713675844514,2.55496343362769,15.782121988950276
raw_CU_diffT/TC23SIB09/TC23SIB09_15deg.parquet,TC23SIB09_15deg.parquet,TC23SIB09,SIB,sodium-ion,15.0,,15.0,discharge,79,0.0155702181737258,1.2458670526795206,0.8896902679106264,2.52157394808629,15.770713784530386
raw_CU_diffT/TC23SIB09/TC23SIB09_15deg.parquet,TC23SIB09_15deg.parquet,TC23SIB09,SIB,sodium-ion,15.0,,15.0,discharge,80,0.0155739167197156,1.2614409693992361,0.9008118094177889,2.48570410076182,15.78586917127072
raw_CU_diffT/TC23SIB09/TC23SIB09_15deg.parquet,TC23SIB09_15deg.parquet,TC23SIB09,SIB,sodium-ion,15.0,,15.0,discharge,81,0.0155707095419277,1.2770116789411639,0.9119310606365462,2.44716309459404,15.787636795580111
raw_CU_diffT/TC23SIB09/TC23SIB09_15deg.parquet,TC23SIB09_15deg.parquet,TC23SIB09,SIB,sodium-ion,15.0,,15.0,discharge,82,0.0155731564345741,1.2925848353757379,0.9230520592139556,2.40671411782389,15.789720939226518
raw_CU_diffT/TC23SIB09/TC23SIB09_15deg.parquet,TC23SIB09_15deg.parquet,TC23SIB09,SIB,sodium-ion,15.0,,15.0,discharge,83,0.0155729469348254,1.3081577823105632,0.9341729081848023,2.36378477927066,15.797234392265194
raw_CU_diffT/TC23SIB09/TC23SIB09_15deg.parquet,TC23SIB09_15deg.parquet,TC23SIB09,SIB,sodium-ion,15.0,,15.0,discharge,84,0.0155723199361036,1.3237301022466668,0.9452933094075047,2.3185658759946,15.803981823204419
raw_CU_diffT/TC23SIB09/TC23SIB09_15deg.parquet,TC23SIB09_15deg.parquet,TC23SIB09,SIB,sodium-ion,15.0,,15.0,discharge,85,0.0155730544765002,1.339303156723167,0.9564142351752947,2.2710574079957,15.836939696132596
raw_CU_diffT/TC23SIB09/TC23SIB09_15deg.parquet,TC23SIB09_15deg.parquet,TC23SIB09,SIB,sodium-ion,15.0,,15.0,discharge,86,0.0155756041183074,1.3548787608414745,0.9675369816762822,2.22125937527396,15.857032762430936
raw_CU_diffT/TC23SIB09/TC23SIB09_15deg.parquet,TC23SIB09_15deg.parquet,TC23SIB09,SIB,sodium-ion,15.0,,15.0,discharge,87,0.0155735796449204,1.3704523404863949,0.9786582824738408,2.16898098076914,15.909997928176795
raw_CU_diffT/TC23SIB09/TC23SIB09_15deg.parquet,TC23SIB09_15deg.parquet,TC23SIB09,SIB,sodium-ion,15.0,,15.0,discharge,88,0.0091435653335339,1.3795959058199287,0.985187824348918,2.13997982761319,15.813157900552486
raw_CU_diffT/TC23SIB09/TC23SIB09_15deg.parquet,TC23SIB09_15deg.parquet,TC23SIB09,SIB,sodium-ion,15.0,,15.0,discharge,89,0.0039263322907554,1.3835222381106842,0.987991670570034,2.13005838048089,15.662412817679556
raw_CU_diffT/TC23SIB09/TC23SIB09_15deg.parquet,TC23SIB09_15deg.parquet,TC23SIB09,SIB,sodium-ion,15.0,,15.0,discharge,90,0.0025398529960373,1.3860620911067214,0.9898054134470433,2.12452526573403,15.584563591160222
raw_CU_diffT/TC23SIB09/TC23SIB09_15deg.parquet,TC23SIB09_15deg.parquet,TC23SIB09,SIB,sodium-ion,15.0,,15.0,discharge,91,0.0019377910275934,1.387999882134315,0.9911892158477782,2.12051852746906,15.537768314917127
raw_CU_diffT/TC23SIB09/TC23SIB09_15deg.parquet,TC23SIB09_15deg.parquet,TC23SIB09,SIB,sodium-ion,15.0,,15.0,discharge,92,0.0015931200076398,1.3895930021419547,0.9923268840792018,2.11746577450527,15.511694447513813
raw_CU_diffT/TC23SIB09/TC23SIB09_15deg.parquet,TC23SIB09_15deg.parquet,TC23SIB09,SIB,sodium-ion,15.0,,15.0,discharge,93,0.0013648995506698,1.3909579016926246,0.9933015770404571,2.11479461566196,15.508411602209945
raw_CU_diffT/TC23SIB09/TC23SIB09_15deg.parquet,TC23SIB09_15deg.parquet,TC23SIB09,SIB,sodium-ion,15.0,,15.0,discharge,94,0.0012129814920241,1.3921708831846487,0.994167783291187,2.11231425387889,15.498210138121545
raw_CU_diffT/TC23SIB09/TC23SIB09_15deg.parquet,TC23SIB09_15deg.parquet,TC23SIB09,SIB,sodium-ion,15.0,,15.0,discharge,95,0.0010921245679574,1.393263007752606,0.9949476840015943,2.11040628327652,15.482450497237568
raw_CU_diffT/TC23SIB09/TC23SIB09_15deg.parquet,TC23SIB09_15deg.parquet,TC23SIB09,SIB,sodium-ion,15.0,,15.0,discharge,96,0.0009982909547221,1.3942612987073282,0.995660576878125,2.10830751561392,15.492997016574584
raw_CU_diffT/TC23SIB09/TC23SIB09_15deg.parquet,TC23SIB09_15deg.parquet,TC23SIB09,SIB,sodium-ion,15.0,,15.0,discharge,97,0.0009230564767678,1.395184355184096,0.9963197438111825,2.10678113913203,15.487301574585636
raw_CU_diffT/TC23SIB09/TC23SIB09_15deg.parquet,TC23SIB09_15deg.parquet,TC23SIB09,SIB,sodium-ion,15.0,,15.0,discharge,98,0.0008660176876604,1.3960503728717564,0.9969381785846945,2.10525476265013,15.478228756906077
raw_CU_diffT/TC23SIB09/TC23SIB09_15deg.parquet,TC23SIB09_15deg.parquet,TC23SIB09,SIB,sodium-ion,15.0,,15.0,discharge,99,0.0008101790468123,1.3968605519185686,0.9975167382405291,2.103537589108,15.473946270718232
raw_CU_diffT/TC23SIB09/TC23SIB09_15deg.parquet,TC23SIB09_15deg.parquet,TC23SIB09,SIB,sodium-ion,15.0,,15.0,discharge,100,0.0007615808258901,1.3976221327444587,0.9980605932590598,2.10220200968635,15.483467375690608
raw_CU_diffT/TC23SIB09/TC23SIB09_15deg.parquet,TC23SIB09_15deg.parquet,TC23SIB09,SIB,sodium-ion,15.0,,15.0,discharge,101,0.0007248217291818,1.3983469544736404,0.9985781981166858,2.10086643026469,15.478426325966849
raw_CU_diffT/TC23SIB09/TC23SIB09_15deg.parquet,TC23SIB09_15deg.parquet,TC23SIB09,SIB,sodium-ion,15.0,,15.0,discharge,102,0.0006906992190674,1.3990376536927078,0.9990714356350359,2.09953085084304,15.481899337016577
raw_CU_diffT/TC23SIB09/TC23SIB09_15deg.parquet,TC23SIB09_15deg.parquet,TC23SIB09,SIB,sodium-ion,15.0,,15.0,discharge,103,0.0006616384430772,1.399699292135785,0.9995439204659134,2.09838606848162,15.469792596685085
raw_CU_diffT/TC23SIB09/TC23SIB09_15deg.parquet,TC23SIB09_15deg.parquet,TC23SIB09,SIB,sodium-ion,15.0,,15.0,discharge,104,0.0006386654832743,1.4003379576190593,0.9999999999999999,2.0972412861202,15.472196961325965
raw_CU_diffT/TC23SIB09/TC23SIB09_15deg.parquet,TC23SIB09_15deg.parquet,TC23SIB09,SIB,sodium-ion,15.0,,15.0,charge,0,0.0155719086688878,0.0155719086688878,0.010744214594304208,2.17699445729908,15.620933977900556
raw_CU_diffT/TC23SIB09/TC23SIB09_15deg.parquet,TC23SIB09_15deg.parquet,TC23SIB09,SIB,sodium-ion,15.0,,15.0,charge,1,0.0155737885525273,0.0311456972214151,0.021489726259742378,2.23518756067123,15.670031022099446
raw_CU_diffT/TC23SIB09/TC23SIB09_15deg.parquet,TC23SIB09_15deg.parquet,TC23SIB09,SIB,sodium-ion,15.0,,15.0,charge,2,0.0155731146539502,0.0467188118753653,0.032234772952576284,2.28803834635675,15.665411878453039
raw_CU_diffT/TC23SIB09/TC23SIB09_15deg.parquet,TC23SIB09_15deg.parquet,TC23SIB09,SIB,sodium-ion,15.0,,15.0,charge,3,0.0155736687994026,0.0622924806747679,0.0429802019914529,2.33764558201826,15.655296022099447
raw_CU_diffT/TC23SIB09/TC23SIB09_15deg.parquet,TC23SIB09_15deg.parquet,TC23SIB09,SIB,sodium-ion,15.0,,15.0,charge,4,0.0155766713198895,0.0778691519946574,0.05372770269187859,2.38477245589668,15.647696491712706
raw_CU_diffT/TC23SIB09/TC23SIB09_15deg.parquet,TC23SIB09_15deg.parquet,TC23SIB09,SIB,sodium-ion,15.0,,15.0,charge,5,0.0155736864576422,0.0934428384522996,0.06447314391448423,2.42999135917275,15.63379814917127
raw_CU_diffT/TC23SIB09/TC23SIB09_15deg.parquet,TC23SIB09_15deg.parquet,TC23SIB09,SIB,sodium-ion,15.0,,15.0,charge,6,0.0155762180485554,0.109019056500855,0.07522033186940219,2.47330229184645,15.62911914364641
raw_CU_diffT/TC23SIB09/TC23SIB09_15deg.parquet,TC23SIB09_15deg.parquet,TC23SIB09,SIB,sodium-ion,15.0,,15.0,charge,7,0.0155708197297571,0.1245898762306121,0.08596379512384504,2.51470525391778,15.613541022099447
raw_CU_diffT/TC23SIB09/TC23SIB09_15deg.parquet,TC23SIB09_15deg.parquet,TC23SIB09,SIB,sodium-ion,15.0,,15.0,charge,8,0.0155704603619074,0.1401603365925195,0.09670701042375789,2.55458183950722,15.610784254143647
raw_CU_diffT/TC23SIB09/TC23SIB09_15deg.parquet,TC23SIB09_15deg.parquet,TC23SIB09,SIB,sodium-ion,15.0,,15.0,charge,9,0.0155702271873854,0.1557305637799049,0.1074500648392759,2.59293204861476,15.607785055248621
raw_CU_diffT/TC23SIB09/TC23SIB09_15deg.parquet,TC23SIB09_15deg.parquet,TC23SIB09,SIB,sodium-ion,15.0,,15.0,charge,10,0.0155735979766058,0.1713041617565107,0.11819544501225282,2.62937428711995,15.591026408839777
raw_CU_diffT/TC23SIB09/TC23SIB09_15deg.parquet,TC23SIB09_15deg.parquet,TC23SIB09,SIB,sodium-ion,15.0,,15.0,charge,11,0.0155755650807265,0.1868797268372372,0.12894218243624192,2.66276377266134,15.594455220994476
raw_CU_diffT/TC23SIB09/TC23SIB09_15deg.parquet,TC23SIB09_15deg.parquet,TC23SIB09,SIB,sodium-ion,15.0,,15.0,charge,12,0.0155713241187414,0.2024510509559786,0.13968599370605023,2.69233731699801,15.581857983425415
raw_CU_diffT/TC23SIB09/TC23SIB09_15deg.parquet,TC23SIB09_15deg.parquet,TC23SIB09,SIB,sodium-ion,15.0,,15.0,charge,13,0.0155704438368709,0.2180214947928495,0.15042919760411488,2.71790412306971,15.575749309392263
raw_CU_diffT/TC23SIB09/TC23SIB09_15deg.parquet,TC23SIB09_15deg.parquet,TC23SIB09,SIB,sodium-ion,15.0,,15.0,charge,14,0.0155768736651951,0.2335983684580446,0.16117683791757273,2.74003658205715,15.57853220994475
raw_CU_diffT/TC23SIB09/TC23SIB09_15deg.parquet,TC23SIB09_15deg.parquet,TC23SIB09,SIB,sodium-ion,15.0,,15.0,charge,15,0.0155777173651792,0.24917608582322381,0.17192506036221789,2.75949788220128,15.571544447513809
raw_CU_diffT/TC23SIB09/TC23SIB09_15deg.parquet,TC23SIB09_15deg.parquet,TC23SIB09,SIB,sodium-ion,15.0,,15.0,charge,16,0.0155736647330093,0.2647497505562331,0.18267048659538823,2.7768604146828,15.558964005524862
raw_CU_diffT/TC23SIB09/TC23SIB09_15deg.parquet,TC23SIB09_15deg.parquet,TC23SIB09,SIB,sodium-ion,15.0,,15.0,charge,17,0.0155738486721048,0.28032359922833794,0.19341603974178134,2.79212417950173,15.56698596685083
raw_CU_diffT/TC23SIB09/TC23SIB09_15deg.parquet,TC23SIB09_15deg.parquet,TC23SIB09,SIB,sodium-ion,15.0,,15.0,charge,18,0.0155740282255193,0.2958976274538572,0.20416171677539072,2.80567077077852,15.560627265193371
raw_CU_diffT/TC23SIB09/TC23SIB09_15deg.parquet,TC23SIB09_15deg.parquet,TC23SIB09,SIB,sodium-ion,15.0,,15.0,charge,19,0.0155741696869936,0.3114717971408508,0.2149074914137619,2.8180725796939,15.55716345303867
raw_CU_diffT/TC23SIB09/TC23SIB09_15deg.parquet,TC23SIB09_15deg.parquet,TC23SIB09,SIB,sodium-ion,15.0,,15.0,charge,20,0.0155742333931727,0.32704603053402354,0.22565331000775044,2.82952040330809,15.560420497237569
raw_CU_diffT/TC23SIB09/TC23SIB09_15deg.parquet,TC23SIB09_15deg.parquet,TC23SIB09,SIB,sodium-ion,15.0,,15.0,charge,21,0.015573591365385,0.34261962189940853,0.23639868561915586,2.84039583574158,15.562842127071823
raw_CU_diffT/TC23SIB09/TC23SIB09_15deg.parquet,TC23SIB09_15deg.parquet,TC23SIB09,SIB,sodium-ion,15.0,,15.0,charge,22,0.0155740462304146,0.3581936681298231,0.2471443750756777,2.85069887699435,15.578652458563537
raw_CU_diffT/TC23SIB09/TC23SIB09_15deg.parquet,TC23SIB09_15deg.parquet,TC23SIB09,SIB,sodium-ion,15.0,,15.0,charge,23,0.0155711595389309,0.373764827668754,0.25788807278966963,2.86119271530736,15.584969309392266
raw_CU_diffT/TC23SIB09/TC23SIB09_15deg.parquet,TC23SIB09_15deg.parquet,TC23SIB09,SIB,sodium-ion,15.0,,15.0,charge,24,0.0155708110972942,0.3893356387660482,0.2686315300879361,2.87187735068061,15.586019972375693
raw_CU_diffT/TC23SIB09/TC23SIB09_15deg.parquet,TC23SIB09_15deg.parquet,TC23SIB09,SIB,sodium-ion,15.0,,15.0,charge,25,0.0155747666239948,0.404910405390043,0.27937771659741295,2.88218039193338,15.601254364640882
raw_CU_diffT/TC23SIB09/TC23SIB09_15deg.parquet,TC23SIB09_15deg.parquet,TC23SIB09,SIB,sodium-ion,15.0,,15.0,charge,26,0.0155709058882092,0.4204813112782522,0.29012123929896133,2.89133865082473,15.606992099447513
raw_CU_diffT/TC23SIB09/TC23SIB09_15deg.parquet,TC23SIB09_15deg.parquet,TC23SIB09,SIB,sodium-ion,15.0,,15.0,charge,27,0.015577035911896,0.43605834719014824,0.30086899155845026,2.89973372147514,15.607422375690607
raw_CU_diffT/TC23SIB09/TC23SIB09_15deg.parquet,TC23SIB09_15deg.parquet,TC23SIB09,SIB,sodium-ion,15.0,,15.0,charge,28,0.0155742800006638,0.45163262719081204,0.3116148423104033,2.90717480682437,15.61996002762431
raw_CU_diffT/TC23SIB09/TC23SIB09_15deg.parquet,TC23SIB09_15deg.parquet,TC23SIB09,SIB,sodium-ion,15.0,,15.0,charge,29,0.0155742515525001,0.4672068787433121,0.32236067343385855,2.91480668923383,15.619563756906075
raw_CU_diffT/TC23SIB09/TC23SIB09_15deg.parquet,TC23SIB09_15deg.parquet,TC23SIB09,SIB,sodium-ion,15.0,,15.0,charge,30,0.0155750045957126,0.4827818833390247,0.3331070241376713,2.92320175988424,15.646317458563534
raw_CU_diffT/TC23SIB09/TC23SIB09_15deg.parquet,TC23SIB09_15deg.parquet,TC23SIB09,SIB,sodium-ion,15.0,,15.0,charge,31,0.0155748400545667,0.49835672339359144,0.3438532613123452,2.93274161289607,15.652857486187846
raw_CU_diffT/TC23SIB09/TC23SIB09_15deg.parquet,TC23SIB09_15deg.parquet,TC23SIB09,SIB,sodium-ion,15.0,,15.0,charge,32,0.0155740954435224,0.5139308188371139,0.3545989847246398,2.94457103063073,15.651892651933704
raw_CU_diffT/TC23SIB09/TC23SIB09_15deg.parquet,TC23SIB09_15deg.parquet,TC23SIB09,SIB,sodium-ion,15.0,,15.0,charge,33,0.015574565988574,0.5295053848256879,0.3653450328008608,2.95792682484729,15.66970317679558
raw_CU_diffT/TC23SIB09/TC23SIB09_15deg.parquet,TC23SIB09_15deg.parquet,TC23SIB09,SIB,sodium-ion,15.0,,15.0,charge,34,0.0155761350711697,0.5450815198968576,0.3760921635035268,2.97280899554574,15.673278977900553
raw_CU_diffT/TC23SIB09/TC23SIB09_15deg.parquet,TC23SIB09_15deg.parquet,TC23SIB09,SIB,sodium-ion,15.0,,15.0,charge,35,0.0155762434078433,0.5606577633047009,0.3868393689556981,2.98845435448514,15.664619281767955
raw_CU_diffT/TC23SIB09/TC23SIB09_15deg.parquet,TC23SIB09_15deg.parquet,TC23SIB09,SIB,sodium-ion,15.0,,15.0,charge,36,0.0155754258043194,0.5762331891090202,0.39758601028256524,3.00505369872572,15.688710580110497
raw_CU_diffT/TC23SIB09/TC23SIB09_15deg.parquet,TC23SIB09_15deg.parquet,TC23SIB09,SIB,sodium-ion,15.0,,15.0,charge,37,0.0155748094186332,0.5918079985276534,0.4083322263192367,3.02184384002654,15.696302044198896
raw_CU_diffT/TC23SIB09/TC23SIB09_15deg.parquet,TC23SIB09_15deg.parquet,TC23SIB09,SIB,sodium-ion,15.0,,15.0,charge,38,0.0155757987647998,0.6073837972924532,0.4190791249791978,3.03920637250806,15.697214834254144
raw_CU_diffT/TC23SIB09/TC23SIB09_15deg.parquet,TC23SIB09_15deg.parquet,TC23SIB09,SIB,sodium-ion,15.0,,15.0,charge,39,0.0155761519393806,0.6229599492318337,0.42982626732049345,3.05675970204983,15.704341187845305
raw_CU_diffT/TC23SIB09/TC23SIB09_15deg.parquet,TC23SIB09_15deg.parquet,TC23SIB09,SIB,sodium-ion,15.0,,15.0,charge,40,0.0155751173910897,0.6385350666229235,0.4405726958502017,3.07450382865183,15.718696270718233
raw_CU_diffT/TC23SIB09/TC23SIB09_15deg.parquet,TC23SIB09_15deg.parquet,TC23SIB09,SIB,sodium-ion,15.0,,15.0,charge,41,0.0155752302417944,0.6541102968647179,0.4513192022439801,3.0926295493743,15.720909999999998
raw_CU_diffT/TC23SIB09/TC23SIB09_15deg.parquet,TC23SIB09_15deg.parquet,TC23SIB09,SIB,sodium-ion,15.0,,15.0,charge,42,0.0155755832480221,0.66968588011274,0.4620659522029337,3.11075527009677,15.737531243093922
raw_CU_diffT/TC23SIB09/TC23SIB09_15deg.parquet,TC23SIB09_15deg.parquet,TC23SIB09,SIB,sodium-ion,15.0,,15.0,charge,43,0.0155745803272439,0.6852604604399839,0.47281201017246643,3.12964417906019,15.727329033149173
raw_CU_diffT/TC23SIB09/TC23SIB09_15deg.parquet,TC23SIB09_15deg.parquet,TC23SIB09,SIB,sodium-ion,15.0,,15.0,charge,44,0.0155759067403113,0.7008363671802952,0.48355898333274033,3.14815149390314,15.754152486187843
raw_CU_diffT/TC23SIB09/TC23SIB09_15deg.parquet,TC23SIB09_15deg.parquet,TC23SIB09,SIB,sodium-ion,15.0,,15.0,charge,45,0.0155763199125436,0.7164126870928388,0.4943062415711779,3.16704040286655,15.75208464088398
raw_CU_diffT/TC23SIB09/TC23SIB09_15deg.parquet,TC23SIB09_15deg.parquet,TC23SIB09,SIB,sodium-ion,15.0,,15.0,charge,46,0.0155766223002205,0.7319893093930593,0.5050537084492986,3.18592931182997,15.757186022099448
raw_CU_diffT/TC23SIB09/TC23SIB09_15deg.parquet,TC23SIB09_15deg.parquet,TC23SIB09,SIB,sodium-ion,15.0,,15.0,charge,47,0.0155763878346395,0.7475656972276988,0.5158010135522273,3.20481822079339,15.765949226519338
raw_CU_diffT/TC23SIB09/TC23SIB09_15deg.parquet,TC23SIB09_15deg.parquet,TC23SIB09,SIB,sodium-ion,15.0,,15.0,charge,48,0.015576339464611,0.7631420366923098,0.5265482852810862,3.22389792681705,15.777072955801104
raw_CU_diffT/TC23SIB09/TC23SIB09_15deg.parquet,TC23SIB09_15deg.parquet,TC23SIB09,SIB,sodium-ion,15.0,,15.0,charge,49,0.0155761233089163,0.7787181600012262,0.5372954078681014,3.2429776328407,15.773358618784531
raw_CU_diffT/TC23SIB09/TC23SIB09_15deg.parquet,TC23SIB09_15deg.parquet,TC23SIB09,SIB,sodium-ion,15.0,,15.0,charge,50,0.0155752336994875,0.7942933937007137,0.5480419166475986,3.26205733886436,15.782621132596683
raw_CU_diffT/TC23SIB09/TC23SIB09_15deg.parquet,TC23SIB09_15deg.parquet,TC23SIB09,SIB,sodium-ion,15.0,,15.0,charge,51,0.0155752860467967,0.8098686797475104,0.5587884615453865,3.28094624782778,15.794357320441991
raw_CU_diffT/TC23SIB09/TC23SIB09_15deg.parquet,TC23SIB09_15deg.parquet,TC23SIB09,SIB,sodium-ion,15.0,,15.0,charge,52,0.0155761597682076,0.825444839515718,0.5695356092883705,3.30002595385143,15.80474
raw_CU_diffT/TC23SIB09/TC23SIB09_15deg.parquet,TC23SIB09_15deg.parquet,TC23SIB09,SIB,sodium-ion,15.0,,15.0,charge,53,0.0155757132492601,0.8410205527649781,0.5802824489448191,3.31891486281485,15.815200220994477
raw_CU_diffT/TC23SIB09/TC23SIB09_15deg.parquet,TC23SIB09_15deg.parquet,TC23SIB09,SIB,sodium-ion,15.0,,15.0,charge,54,0.0155751959808669,0.856595748745845,0.5910289316994428,3.3374221776578,15.820904475138121
raw_CU_diffT/TC23SIB09/TC23SIB09_15deg.parquet,TC23SIB09_15deg.parquet,TC23SIB09,SIB,sodium-ion,15.0,,15.0,charge,55,0.0155728955192392,0.8721686442650842,0.6017738271949886,3.35612028956098,15.821222928176795
raw_CU_diffT/TC23SIB09/TC23SIB09_15deg.parquet,TC23SIB09_15deg.parquet,TC23SIB09,SIB,sodium-ion,15.0,,15.0,charge,56,0.0155744373182941,0.8877430815833783,0.6125197864920414,3.37443680734369,15.828478093922651
raw_CU_diffT/TC23SIB09/TC23SIB09_15deg.parquet,TC23SIB09_15deg.parquet,TC23SIB09,SIB,sodium-ion,15.0,,15.0,charge,57,0.0155763681631152,0.9033194497464936,0.6232670780221267,3.3927533251264,15.844220220994474
raw_CU_diffT/TC23SIB09/TC23SIB09_15deg.parquet,TC23SIB09_15deg.parquet,TC23SIB09,SIB,sodium-ion,15.0,,15.0,charge,58,0.0155751643809933,0.9188946141274869,0.6340135389736541,3.41087904584887,15.837301546961324
raw_CU_diffT/TC23SIB09/TC23SIB09_15deg.parquet,TC23SIB09_15deg.parquet,TC23SIB09,SIB,sodium-ion,15.0,,15.0,charge,59,0.0155754751942535,0.9344700893217404,0.6447602143782996,3.42843237539063,15.853999723756905
raw_CU_diffT/TC23SIB09/TC23SIB09_15deg.parquet,TC23SIB09_15deg.parquet,TC23SIB09,SIB,sodium-ion,15.0,,15.0,charge,60,0.0155748710957039,0.9500449604174442,0.6555064729705561,3.4459857049324,15.858868149171272
raw_CU_diffT/TC23SIB09/TC23SIB09_15deg.parquet,TC23SIB09_15deg.parquet,TC23SIB09,SIB,sodium-ion,15.0,,15.0,charge,61,0.0155754467594286,0.9656204071768728,0.666253128755907,3.46296664329345,15.855068756906075
raw_CU_diffT/TC23SIB09/TC23SIB09_15deg.parquet,TC23SIB09_15deg.parquet,TC23SIB09,SIB,sodium-ion,15.0,,15.0,charge,62,0.0155743476892254,0.9811947548660982,0.6769990262112184,3.47975678459427,15.871215580110494
raw_CU_diffT/TC23SIB09/TC23SIB09_15deg.parquet,TC23SIB09_15deg.parquet,TC23SIB09,SIB,sodium-ion,15.0,,15.0,charge,63,0.0155744471006284,0.9967692019667266,0.6877449922578291,3.49654692589508,15.865830386740331
raw_CU_diffT/TC23SIB09/TC23SIB09_15deg.parquet,TC23SIB09_15deg.parquet,TC23SIB09,SIB,sodium-ion,15.0,,15.0,charge,64,0.0155738494547912,1.0123430514215177,0.6984905459442556,3.51295547307543,15.885673674033146
raw_CU_diffT/TC23SIB09/TC23SIB09_15deg.parquet,TC23SIB09_15deg.parquet,TC23SIB09,SIB,sodium-ion,15.0,,15.0,charge,65,0.0155749475581535,1.0279179989796712,0.7092368572936264,3.52936402025577,15.878780552486187
raw_CU_diffT/TC23SIB09/TC23SIB09_15deg.parquet,TC23SIB09_15deg.parquet,TC23SIB09,SIB,sodium-ion,15.0,,15.0,charge,66,0.0155756859643701,1.0434936849440413,0.7199836781242059,3.54596336449635,15.89868502762431
raw_CU_diffT/TC23SIB09/TC23SIB09_15deg.parquet,TC23SIB09_15deg.parquet,TC23SIB09,SIB,sodium-ion,15.0,,15.0,charge,67,0.0155754959090471,1.0590691808530883,0.7307303678215236,3.56237191167669,15.896478895027624
raw_CU_diffT/TC23SIB09/TC23SIB09_15deg.parquet,TC23SIB09_15deg.parquet,TC23SIB09,SIB,sodium-ion,15.0,,15.0,charge,68,0.0155753546628386,1.0746445355159269,0.7414769600626073,3.57916205297751,15.903518812154696
raw_CU_diffT/TC23SIB09/TC23SIB09_15deg.parquet,TC23SIB09_15deg.parquet,TC23SIB09,SIB,sodium-ion,15.0,,15.0,charge,69,0.0155752013110887,1.0902197368270157,0.7522234464949464,3.59595219427833,15.90299312154696
raw_CU_diffT/TC23SIB09/TC23SIB09_15deg.parquet,TC23SIB09_15deg.parquet,TC23SIB09,SIB,sodium-ion,15.0,,15.0,charge,70,0.015574424342483,1.1057941611694986,0.7629693968390248,3.61312392969962,15.905879640883978
raw_CU_diffT/TC23SIB09/TC23SIB09_15deg.parquet,TC23SIB09_15deg.parquet,TC23SIB09,SIB,sodium-ion,15.0,,15.0,charge,71,0.0155733727799944,1.121367533949493,0.7737146216321591,3.63048646218114,15.895910220994475
raw_CU_diffT/TC23SIB09/TC23SIB09_15deg.parquet,TC23SIB09_15deg.parquet,TC23SIB09,SIB,sodium-ion,15.0,,15.0,charge,72,0.0155750228373661,1.1369425567868592,0.7844609849222415,3.64823058878314,15.893842348066299
raw_CU_diffT/TC23SIB09/TC23SIB09_15deg.parquet,TC23SIB09_15deg.parquet,TC23SIB09,SIB,sodium-ion,15.0,,15.0,charge,73,0.0155742699827393,1.1525168267695984,0.7952068287620854,3.66635630950562,15.890706546961326
raw_CU_diffT/TC23SIB09/TC23SIB09_15deg.parquet,TC23SIB09_15deg.parquet,TC23SIB09,SIB,sodium-ion,15.0,,15.0,charge,74,0.0155741431824727,1.1680909699520712,0.8059525851130221,3.68543601552927,15.892428922651932
raw_CU_diffT/TC23SIB09/TC23SIB09_15deg.parquet,TC23SIB09_15deg.parquet,TC23SIB09,SIB,sodium-ion,15.0,,15.0,charge,75,0.0155710386534442,1.1836620086055154,0.816696199419152,3.70470651861316,15.886879806629834
raw_CU_diffT/TC23SIB09/TC23SIB09_15deg.parquet,TC23SIB09_15deg.parquet,TC23SIB09,SIB,sodium-ion,15.0,,15.0,charge,76,0.0155757643619702,1.1992377729674857,0.8274430743420497,3.72435861581753,15.893988922651934
raw_CU_diffT/TC23SIB09/TC23SIB09_15deg.parquet,TC23SIB09_15deg.parquet,TC23SIB09,SIB,sodium-ion,15.0,,15.0,charge,77,0.0155751297428185,1.2148129027103043,0.8381895113941318,3.74420151008213,15.904389116022102
raw_CU_diffT/TC23SIB09/TC23SIB09_15deg.parquet,TC23SIB09_15deg.parquet,TC23SIB09,SIB,sodium-ion,15.0,,15.0,charge,78,0.0155747351881196,1.230387637898424,0.8489356762136671,3.76385360728649,15.941396519337015
raw_CU_diffT/TC23SIB09/TC23SIB09_15deg.parquet,TC23SIB09_15deg.parquet,TC23SIB09,SIB,sodium-ion,15.0,,15.0,charge,79,0.0155747606275613,1.2459623985259853,0.8596818585857597,3.78274251624991,16.034272983425414
raw_CU_diffT/TC23SIB09/TC23SIB09_15deg.parquet,TC23SIB09_15deg.parquet,TC23SIB09,SIB,sodium-ion,15.0,,15.0,charge,80,0.015575208862096,1.2615376073880813,0.8704283502280986,3.80067743991215,16.151215552486185
raw_CU_diffT/TC23SIB09/TC23SIB09_15deg.parquet,TC23SIB09_15deg.parquet,TC23SIB09,SIB,sodium-ion,15.0,,15.0,charge,81,0.0155735700979483,1.2771111774860295,0.8811737111655222,3.8176583782732,16.28053102209945
raw_CU_diffT/TC23SIB09/TC23SIB09_15deg.parquet,TC23SIB09_15deg.parquet,TC23SIB09,SIB,sodium-ion,15.0,,15.0,charge,82,0.0155737431435997,1.2926849206296291,0.8919191914999737,3.83387612839331,16.386677044198898
raw_CU_diffT/TC23SIB09/TC23SIB09_15deg.parquet,TC23SIB09_15deg.parquet,TC23SIB09,SIB,sodium-ion,15.0,,15.0,charge,83,0.015574713903071,1.3082596345327002,0.9026653416333755,3.85009387851342,16.49189223756906
raw_CU_diffT/TC23SIB09/TC23SIB09_15deg.parquet,TC23SIB09_15deg.parquet,TC23SIB09,SIB,sodium-ion,15.0,,15.0,charge,84,0.0155749943135671,1.3238346288462672,0.9134116852427735,3.86554844039258,16.56377052486188
raw_CU_diffT/TC23SIB09/TC23SIB09_15deg.parquet,TC23SIB09_15deg.parquet,TC23SIB09,SIB,sodium-ion,15.0,,15.0,charge,85,0.0155754710948131,1.3394100999410803,0.924158357818911,3.88100300227174,16.62857486187845
raw_CU_diffT/TC23SIB09/TC23SIB09_15deg.parquet,TC23SIB09_15deg.parquet,TC23SIB09,SIB,sodium-ion,15.0,,15.0,charge,86,0.0155747886465962,1.3549848885876765,0.9349045595234137,3.89607597003043,16.69345685082873
raw_CU_diffT/TC23SIB09/TC23SIB09_15deg.parquet,TC23SIB09_15deg.parquet,TC23SIB09,SIB,sodium-ion,15.0,,15.0,charge,87,0.0155761077098752,1.3705609962975518,0.9456516713474935,3.91057654660841,16.743811022099447
raw_CU_diffT/TC23SIB09/TC23SIB09_15deg.parquet,TC23SIB09_15deg.parquet,TC23SIB09,SIB,sodium-ion,15.0,,15.0,charge,88,0.0155737343956894,1.3861347306932412,0.956397145646113,3.92450473200567,16.80270458563536
raw_CU_diffT/TC23SIB09/TC23SIB09_15deg.parquet,TC23SIB09_15deg.parquet,TC23SIB09,SIB,sodium-ion,15.0,,15.0,charge,89,0.0155742820237622,1.4017090127170033,0.9671429977939516,3.937669729162,16.86373458563536
raw_CU_diffT/TC23SIB09/TC23SIB09_15deg.parquet,TC23SIB09_15deg.parquet,TC23SIB09,SIB,sodium-ion,15.0,,15.0,charge,90,0.0155713955224865,1.4172804082394899,0.9778868583304989,3.95026233513761,16.922524640883978
raw_CU_diffT/TC23SIB09/TC23SIB09_15deg.parquet,TC23SIB09_15deg.parquet,TC23SIB09,SIB,sodium-ion,15.0,,15.0,charge,91,0.0155737094863354,1.4328541177258252,0.9886323154423078,3.96209175287227,16.979772486187844
raw_CU_diffT/TC23SIB09/TC23SIB09_15deg.parquet,TC23SIB09_15deg.parquet,TC23SIB09,SIB,sodium-ion,15.0,,15.0,charge,92,0.0155744728267253,1.4484285905525505,0.9993782992392606,3.97296718530576,17.036115165745855
raw_CU_diffT/TC23SIB09/TC23SIB09_15deg.parquet,TC23SIB09_15deg.parquet,TC23SIB09,SIB,sodium-ion,15.0,,15.0,charge,93,0.0001101483464471,1.4485387388989976,0.9994542987520114,3.96857885292032,16.13935917127072
raw_CU_diffT/TC23SIB09/TC23SIB09_15deg.parquet,TC23SIB09_15deg.parquet,TC23SIB09,SIB,sodium-ion,15.0,,15.0,charge,94,8.11396008297626e-05,1.4486198784998274,0.9995102829798892,3.96552609995653,15.769162154696133
raw_CU_diffT/TC23SIB09/TC23SIB09_15deg.parquet,TC23SIB09_15deg.parquet,TC23SIB09,SIB,sodium-ion,15.0,,15.0,charge,95,7.69582922918169e-05,1.4486968367921191,0.9995633822129232,3.96323653523369,15.640355662983426
raw_CU_diffT/TC23SIB09/TC23SIB09_15deg.parquet,TC23SIB09_15deg.parquet,TC23SIB09,SIB,sodium-ion,15.0,,15.0,charge,96,7.34573946052709e-05,1.4487702941867244,0.9996140659170187,3.96113776757109,15.59116281767956
raw_CU_diffT/TC23SIB09/TC23SIB09_15deg.parquet,TC23SIB09_15deg.parquet,TC23SIB09,SIB,sodium-ion,15.0,,15.0,charge,97,7.38269361133887e-05,1.4488441211228378,0.9996650045952058,3.95922979696873,15.56119635359116
raw_CU_diffT/TC23SIB09/TC23SIB09_15deg.parquet,TC23SIB09_15deg.parquet,TC23SIB09,SIB,sodium-ion,15.0,,15.0,charge,98,7.24914866467385e-05,1.4489166126094846,0.9997150218477696,3.95770342048683,15.539628259668511
raw_CU_diffT/TC23SIB09/TC23SIB09_15deg.parquet,TC23SIB09_15deg.parquet,TC23SIB09,SIB,sodium-ion,15.0,,15.0,charge,99,7.05916580678142e-05,1.4489872042675525,0.9997637282677068,3.95617704400494,15.549761325966852
raw_CU_diffT/TC23SIB09/TC23SIB09_15deg.parquet,TC23SIB09_15deg.parquet,TC23SIB09,SIB,sodium-ion,15.0,,15.0,charge,100,6.98825763144085e-05,1.4490570868438668,0.999811945439557,3.95484146458329,15.526505994475135
raw_CU_diffT/TC23SIB09/TC23SIB09_15deg.parquet,TC23SIB09_15deg.parquet,TC23SIB09,SIB,sodium-ion,15.0,,15.0,charge,101,7.13489633878072e-05,1.4491284358072547,0.9998611743805957,3.95369668222187,15.518767403314918
raw_CU_diffT/TC23SIB09/TC23SIB09_15deg.parquet,TC23SIB09_15deg.parquet,TC23SIB09,SIB,sodium-ion,15.0,,15.0,charge,102,6.91142462297177e-05,1.4491975500534844,0.9999088614245416,3.95255189986045,15.511004999999999
raw_CU_diffT/TC23SIB09/TC23SIB09_15deg.parquet,TC23SIB09_15deg.parquet,TC23SIB09,SIB,sodium-ion,15.0,,15.0,charge,103,6.5644944535095e-05,1.4492631949980195,0.9999541547399671,3.95159791455926,15.507472651933702
raw_CU_diffT/TC23SIB09/TC23SIB09_15deg.parquet,TC23SIB09_15deg.parquet,TC23SIB09,SIB,sodium-ion,15.0,,15.0,charge,104,6.64448942144915e-05,1.449329639892234,1.0000000000000002,3.95064392925808,15.494513370165745
raw_CU_diffT/TC23SIB09/TC23SIB09_25deg.parquet,TC23SIB09_25deg.parquet,TC23SIB09,SIB,sodium-ion,25.0,,25.0,discharge,0,0.0177088891036384,0.0177088891036384,0.011254806403821675,3.96571689701677,25.892607845303875
raw_CU_diffT/TC23SIB09/TC23SIB09_25deg.parquet,TC23SIB09_25deg.parquet,TC23SIB09,SIB,sodium-ion,25.0,,25.0,discharge,1,0.0177058079532474,0.0354146970568858,0.02250765459609497,3.94110407624625,25.683670220994475
raw_CU_diffT/TC23SIB09/TC23SIB09_25deg.parquet,TC23SIB09_25deg.parquet,TC23SIB09,SIB,sodium-ion,25.0,,25.0,discharge,2,0.0177093195377684,0.0531240165946542,0.03376273456043049,3.92278755846354,25.61977317679558
raw_CU_diffT/TC23SIB09/TC23SIB09_25deg.parquet,TC23SIB09_25deg.parquet,TC23SIB09,SIB,sodium-ion,25.0,,25.0,discharge,3,0.0177098108529318,0.070833827447586,0.04501812677795224,3.90905017012651,25.60135425414365
raw_CU_diffT/TC23SIB09/TC23SIB09_25deg.parquet,TC23SIB09_25deg.parquet,TC23SIB09,SIB,sodium-ion,25.0,,25.0,discharge,4,0.0177059606334391,0.0885397880810251,0.056271072005448314,3.8985563318135,25.619655110497238
raw_CU_diffT/TC23SIB09/TC23SIB09_25deg.parquet,TC23SIB09_25deg.parquet,TC23SIB09,SIB,sodium-ion,25.0,,25.0,discharge,5,0.0177079866009685,0.10624777468199359,0.06752530482767663,3.88939807292215,25.611225994475138
raw_CU_diffT/TC23SIB09/TC23SIB09_25deg.parquet,TC23SIB09_25deg.parquet,TC23SIB09,SIB,sodium-ion,25.0,,25.0,discharge,6,0.0177076919887428,0.1239554666707364,0.07877935041040364,3.87966742285008,25.623831850828733
raw_CU_diffT/TC23SIB09/TC23SIB09_25deg.parquet,TC23SIB09_25deg.parquet,TC23SIB09,SIB,sodium-ion,25.0,,25.0,discharge,7,0.017708455333137,0.1416639220038734,0.09003388113329534,3.86860119335636,25.62174718232044
raw_CU_diffT/TC23SIB09/TC23SIB09_25deg.parquet,TC23SIB09_25deg.parquet,TC23SIB09,SIB,sodium-ion,25.0,,25.0,discharge,8,0.0177059291273534,0.15936985113122681,0.10128680633723755,3.85486380501933,25.63024386740332
raw_CU_diffT/TC23SIB09/TC23SIB09_25deg.parquet,TC23SIB09_25deg.parquet,TC23SIB09,SIB,sodium-ion,25.0,,25.0,discharge,9,0.0177114287029958,0.17708127983422262,0.11254322677223552,3.8390276490197,25.62753571823205
raw_CU_diffT/TC23SIB09/TC23SIB09_25deg.parquet,TC23SIB09_25deg.parquet,TC23SIB09,SIB,sodium-ion,25.0,,25.0,discharge,10,0.0177114466042067,0.19479272643842932,0.12379965858426917,3.82071113123699,25.631475690607733
raw_CU_diffT/TC23SIB09/TC23SIB09_25deg.parquet,TC23SIB09_25deg.parquet,TC23SIB09,SIB,sodium-ion,25.0,,25.0,discharge,11,0.0177068557051199,0.21249958214354922,0.13505317267062622,3.80086823697239,25.62872591160221
raw_CU_diffT/TC23SIB09/TC23SIB09_25deg.parquet,TC23SIB09_25deg.parquet,TC23SIB09,SIB,sodium-ion,25.0,,25.0,discharge,12,0.0177090669345516,0.23020864907810082,0.14630809209410087,3.77930816916566,25.62859033149171
raw_CU_diffT/TC23SIB09/TC23SIB09_25deg.parquet,TC23SIB09_25deg.parquet,TC23SIB09,SIB,sodium-ion,25.0,,25.0,discharge,13,0.0177072995566127,0.24791594863471353,0.15756188826831755,3.75622172487703,25.635534419889503
raw_CU_diffT/TC23SIB09/TC23SIB09_25deg.parquet,TC23SIB09_25deg.parquet,TC23SIB09,SIB,sodium-ion,25.0,,25.0,discharge,14,0.0177098209909326,0.2656257696256461,0.168817286929001,3.73199049822699,25.623924779005524
raw_CU_diffT/TC23SIB09/TC23SIB09_25deg.parquet,TC23SIB09_25deg.parquet,TC23SIB09,SIB,sodium-ion,25.0,,25.0,discharge,15,0.0177059183561368,0.2833316879817829,0.18007020528734397,3.70795006863718,25.621199834254146
raw_CU_diffT/TC23SIB09/TC23SIB09_25deg.parquet,TC23SIB09_25deg.parquet,TC23SIB09,SIB,sodium-ion,25.0,,25.0,discharge,16,0.0177054589294966,0.3010371469112795,0.19132283165911101,3.68371884198714,25.630522044198894
