Repository: DNV007/delivered-energy-decomposition

# Three-term energy accounting for a cold commercial sodium-ion 18650 cell

This repository holds the analysis code and the derived data behind a reanalysis
of a public commercial-cell archive. No new measurements were made. The
manuscript reporting the work is not distributed here; what is here is
everything needed to regenerate its numbers from the raw archive and to check
them.

**Source data.** Droese, D., Schlösser, A., Otto, M. *Dataset: Evaluation of
Commercial Sodium-Ion Batteries by State-of-the-Art Lithium-Ion Battery
Configurations.* Technische Universität Berlin, DepositOnce, 2025.
DOI [10.14279/depositonce-25036](https://doi.org/10.14279/depositonce-25036),
CC BY 4.0.

File: data_processed/ocv/ocv_slope_points.csv (part 20 of 85)
member_path,file_name,cell_id,cell_family,chemistry_type,temperature_deg_c,voltage_v,ambient_temperature_from_file_deg_c,direction,segment_index,segment_capacity_ah,cumulative_capacity_ah,soc_fraction_by_capacity,ocv_voltage_v,ocv_temperature_mean_deg_c,smoothing_window_segments,smoothed_ocv_voltage_v,dv_dcapacity_fraction_v,abs_dv_dcapacity_fraction_v
raw_CU_diffT/TC23LFP09/TC23LFP09_45deg.parquet,TC23LFP09_45deg.parquet,TC23LFP09,LFP,lithium-ion,45.0,,45.0,charge,70,0.0180843897119126,1.284006549385856,0.7131872049821749,3.34444625623549,45.25467019337017,11,3.3445156125100826,0.00604160322703251,0.00604160322703251
raw_CU_diffT/TC23LFP09/TC23LFP09_45deg.parquet,TC23LFP09_45deg.parquet,TC23LFP09,LFP,lithium-ion,45.0,,45.0,charge,71,0.0180852344393396,1.3020917838251955,0.7232324479814487,3.34444625623549,45.25657005524862,11,3.3445502906473803,0.0034522011621618276,0.0034522011621618276
raw_CU_diffT/TC23LFP09/TC23LFP09_45deg.parquet,TC23LFP09_45deg.parquet,TC23LFP09,LFP,lithium-ion,45.0,,45.0,charge,72,0.0180851695020514,1.3201769533272472,0.7332776549120257,3.34463698599062,45.25683447513813,11,3.3445849687846776,0.0034522782115686823,0.0034522782115686823
raw_CU_diffT/TC23LFP09/TC23LFP09_45deg.parquet,TC23LFP09_45deg.parquet,TC23LFP09,LFP,lithium-ion,45.0,,45.0,charge,73,0.0180844272019621,1.3382613805292092,0.7433224495402461,3.34463698599062,45.25473317679558,11,3.3446196469219744,0.004315420570605966,0.004315420570605966
raw_CU_diffT/TC23LFP09/TC23LFP09_45deg.parquet,TC23LFP09_45deg.parquet,TC23LFP09,LFP,lithium-ion,45.0,,45.0,charge,74,0.0180845215214626,1.3563459020506718,0.7533672965571876,3.34463698599062,45.25563082872929,11,3.3446716641279197,0.005178437715301243,0.005178437715301243
raw_CU_diffT/TC23LFP09/TC23LFP09_45deg.parquet,TC23LFP09_45deg.parquet,TC23LFP09,LFP,lithium-ion,45.0,,45.0,charge,75,0.0180849326891821,1.374430834739854,0.7634123719526813,3.34463698599062,45.257129917127074,11,3.344723681333866,0.00604166068578138,0.00604166068578138
raw_CU_diffT/TC23LFP09/TC23LFP09_45deg.parquet,TC23LFP09_45deg.parquet,TC23LFP09,LFP,lithium-ion,45.0,,45.0,charge,76,0.01808391439858,1.392514749138434,0.7734568817499475,3.34482771574576,45.25653814917127,11,3.3447930376084587,0.006904839361538961,0.006904839361538961
raw_CU_diffT/TC23LFP09/TC23LFP09_45deg.parquet,TC23LFP09_45deg.parquet,TC23LFP09,LFP,lithium-ion,45.0,,45.0,charge,77,0.0180842001643704,1.4105989493028044,0.7835015502726543,3.34482771574576,45.25063616022099,11,3.3448623938830533,0.006904578399826278,0.006904578399826278
raw_CU_diffT/TC23LFP09/TC23LFP09_45deg.parquet,TC23LFP09_45deg.parquet,TC23LFP09,LFP,lithium-ion,45.0,,45.0,charge,78,0.0180852814492684,1.4286842307520728,0.793546819383072,3.34482771574576,45.24982281767956,11,3.344931750157646,0.007767342528580912,0.007767342528580912
raw_CU_diffT/TC23LFP09/TC23LFP09_45deg.parquet,TC23LFP09_45deg.parquet,TC23LFP09,LFP,lithium-ion,45.0,,45.0,charge,79,0.0180855708301695,1.4467698015822423,0.8035922492269034,3.34501844550089,45.25538754143646,11,3.3450184455008882,0.008630536679220313,0.008630536679220313
raw_CU_diffT/TC23LFP09/TC23LFP09_45deg.parquet,TC23LFP09_45deg.parquet,TC23LFP09,LFP,lithium-ion,45.0,,45.0,charge,80,0.0180846916072393,1.4648544931894816,0.8136371907161043,3.34501844550089,45.2608152762431,11,3.34510514084413,0.0094938980694792,0.0094938980694792
raw_CU_diffT/TC23LFP09/TC23LFP09_45deg.parquet,TC23LFP09_45deg.parquet,TC23LFP09,LFP,lithium-ion,45.0,,45.0,charge,81,0.0180844435231617,1.482938936712643,0.8236819944097542,3.34520917525602,45.260140303867416,11,3.3452091752560205,0.01035738687801313,0.01035738687801313
raw_CU_diffT/TC23LFP09/TC23LFP09_45deg.parquet,TC23LFP09_45deg.parquet,TC23LFP09,LFP,lithium-ion,45.0,,45.0,charge,82,0.018083224713393,1.5010221614260364,0.8337261211290282,3.34520917525602,45.25579917127072,11,3.3453132096679097,0.01122036783485214,0.01122036783485214
raw_CU_diffT/TC23LFP09/TC23LFP09_45deg.parquet,TC23LFP09_45deg.parquet,TC23LFP09,LFP,lithium-ion,45.0,,45.0,charge,83,0.0180846571063634,1.5191068185323997,0.8437710434551,3.34539990501115,45.25095267955801,11,3.3454345831484478,0.012946283751489318,0.012946283751489318
raw_CU_diffT/TC23LFP09/TC23LFP09_45deg.parquet,TC23LFP09_45deg.parquet,TC23LFP09,LFP,lithium-ion,45.0,,45.0,charge,84,0.0180843135802247,1.5371911321126244,0.8538157749733859,3.34559063476628,45.24689806629835,11,3.3455732956976347,0.013809407709089783,0.013809407709089783
raw_CU_diffT/TC23LFP09/TC23LFP09_45deg.parquet,TC23LFP09_45deg.parquet,TC23LFP09,LFP,lithium-ion,45.0,,45.0,charge,85,0.0180845107907542,1.5552756429033785,0.8638606160300744,3.34559063476628,45.24647632596685,11,3.345712008246821,0.015535856414004456,0.015535856414004456
raw_CU_diffT/TC23LFP09/TC23LFP09_45deg.parquet,TC23LFP09_45deg.parquet,TC23LFP09,LFP,lithium-ion,45.0,,45.0,charge,86,0.0180838299382438,1.5733594728416225,0.873905078914783,3.34578136452141,45.249189861878456,11,3.3458853989333046,0.018125593685908825,0.018125593685908825
raw_CU_diffT/TC23LFP09/TC23LFP09_45deg.parquet,TC23LFP09_45deg.parquet,TC23LFP09,LFP,lithium-ion,45.0,,45.0,charge,87,0.0180835338857937,1.591443006727416,0.8839493773604399,3.34597209427655,45.25276922651933,11,3.3460761286884364,0.02071516734494594,0.02071516734494594
raw_CU_diffT/TC23LFP09/TC23LFP09_45deg.parquet,TC23LFP09_45deg.parquet,TC23LFP09,LFP,lithium-ion,45.0,,45.0,charge,88,0.0180834594825506,1.6095264662099664,0.8939936344796401,3.34616282403168,45.25848212707182,11,3.3463015365808646,0.0241672010127445,0.0241672010127445
raw_CU_diffT/TC23LFP09/TC23LFP09_45deg.parquet,TC23LFP09_45deg.parquet,TC23LFP09,LFP,lithium-ion,45.0,,45.0,charge,89,0.0180841609260281,1.6276106271359945,0.9040382812078446,3.34635355378681,45.2631279558011,11,3.3465616226105896,0.028482341812889445,0.028482341812889445
raw_CU_diffT/TC23LFP09/TC23LFP09_45deg.parquet,TC23LFP09_45deg.parquet,TC23LFP09,LFP,lithium-ion,45.0,,45.0,charge,90,0.018084115056349,1.6456947421923436,0.9140829024582444,3.34654428354194,45.26588439226519,11,3.34687372584626,0.03970228288795852,0.03970228288795852
raw_CU_diffT/TC23LFP09/TC23LFP09_45deg.parquet,TC23LFP09_45deg.parquet,TC23LFP09,LFP,lithium-ion,45.0,,45.0,charge,91,0.0180843795665426,1.6637791217588862,0.9241276706278992,3.34692574305221,45.26504019337017,11,3.3473592197684137,0.07681401105372743,0.07681401105372743
raw_CU_diffT/TC23LFP09/TC23LFP09_45deg.parquet,TC23LFP09_45deg.parquet,TC23LFP09,LFP,lithium-ion,45.0,,45.0,charge,92,0.0180846385446405,1.6818637603035267,0.9341725826440676,3.34730720256247,45.26410082872928,11,3.3484169029559627,0.2580652202346414,0.2580652202346414
raw_CU_diffT/TC23LFP09/TC23LFP09_45deg.parquet,TC23LFP09_45deg.parquet,TC23LFP09,LFP,lithium-ion,45.0,,45.0,charge,93,0.0180843084418453,1.699948068745372,0.9442173113082978,3.34768866207273,45.2648082320442,11,3.352543601294268,0.8087257418586944,0.8087257418586944
raw_CU_diffT/TC23LFP09/TC23LFP09_45deg.parquet,TC23LFP09_45deg.parquet,TC23LFP09,LFP,lithium-ion,45.0,,45.0,charge,94,0.0180841356895547,1.7180322044349268,0.9542619440191829,3.34826085133813,45.261914060773485,11,3.364663610279459,1.4129077948912254,1.4129077948912254
raw_CU_diffT/TC23LFP09/TC23LFP09_45deg.parquet,TC23LFP09_45deg.parquet,TC23LFP09,LFP,lithium-ion,45.0,,45.0,charge,95,0.0180839144447917,1.7361161188797185,0.9643064538421168,3.34902377035865,45.217182596685085,11,3.3809276566716036,1.7167284189433758,1.7167284189433758
raw_CU_diffT/TC23LFP09/TC23LFP09_45deg.parquet,TC23LFP09_45deg.parquet,TC23LFP09,LFP,lithium-ion,45.0,,45.0,charge,96,0.0180839300837891,1.7542000489635077,0.9743509723515584,3.35093106790997,45.14517560773481,11,3.399151017821012,1.8729559678162957,1.8729559678162957
raw_CU_diffT/TC23LFP09/TC23LFP09_45deg.parquet,TC23LFP09_45deg.parquet,TC23LFP09,LFP,lithium-ion,45.0,,45.0,charge,97,0.0180838370908532,1.7722838860543608,0.9843954392091048,3.35741587958445,45.08787886740332,11,3.4185534356385063,2.097479591378743,2.097479591378743
raw_CU_diffT/TC23LFP09/TC23LFP09_45deg.parquet,TC23LFP09_45deg.parquet,TC23LFP09,LFP,lithium-ion,45.0,,45.0,charge,98,0.0162315636736714,1.7885154497280322,0.99341108132904,3.39136577599791,45.05566149171271,11,3.4388054678197704,3.836699560916088,3.836699560916088
raw_CU_diffT/TC23LFP09/TC23LFP09_45deg.parquet,TC23LFP09_45deg.parquet,TC23LFP09,LFP,lithium-ion,45.0,,45.0,charge,99,0.0080916066234392,1.796607056351471,0.9979054745347024,3.47948292286878,45.00791430939226,11,3.4596123501977805,9.096065706281479,9.096065706281479
raw_CU_diffT/TC23LFP09/TC23LFP09_45deg.parquet,TC23LFP09_45deg.parquet,TC23LFP09,LFP,lithium-ion,45.0,,45.0,charge,100,0.0019687562497265,1.798575812601198,0.998998998370469,3.5252580641004,44.98423447513812,11,3.470747500083746,24.66527546792804,24.66527546792804
raw_CU_diffT/TC23LFP09/TC23LFP09_45deg.parquet,TC23LFP09_45deg.parquet,TC23LFP09,LFP,lithium-ion,45.0,,45.0,charge,101,0.0007975204753738,1.7993733330765718,0.9994419722782112,3.54700125618543,44.98945649171269,11,3.48427235894209,51.58438768214182,51.58438768214182
raw_CU_diffT/TC23LFP09/TC23LFP09_45deg.parquet,TC23LFP09_45deg.parquet,TC23LFP09,LFP,lithium-ion,45.0,,45.0,charge,102,0.0004691129504127,1.7998424460269844,0.9997025358665244,3.56035233904465,45.00702080110498,11,3.5009400203211047,95.91151877091397,95.91151877091397
raw_CU_diffT/TC23LFP09/TC23LFP09_45deg.parquet,TC23LFP09_45deg.parquet,TC23LFP09,LFP,lithium-ion,45.0,,45.0,charge,103,0.0003146051406189,1.8001570511676033,0.999877279804566,3.57007955655637,45.013386160221,11,3.52144346899777,152.1842460963926,152.1842460963926
raw_CU_diffT/TC23LFP09/TC23LFP09_45deg.parquet,TC23LFP09_45deg.parquet,TC23LFP09,LFP,lithium-ion,45.0,,45.0,charge,104,0.0002209427392671,1.8003779939068705,1.0,3.57656436823085,45.00978790055249,11,3.5431230844977466,176.65890624849914,176.65890624849914
raw_CU_diffT/TC23LFP09/TC23LFP09_45deg.parquet,TC23LFP09_45deg.parquet,TC23LFP09,LFP,lithium-ion,45.0,,45.0,discharge,0,0.0180836388522242,0.0180836388522242,0.0100421899365749,3.33986874211233,45.21862908839779,1,3.33986874211233,-1.3294234146896615,1.3294234146896615
raw_CU_diffT/TC23LFP09/TC23LFP09_45deg.parquet,TC23LFP09_45deg.parquet,TC23LFP09,LFP,lithium-ion,45.0,,45.0,discharge,1,0.0180846688805946,0.0361683077328188,0.0200849518675709,3.32651765925311,45.23527046961326,1,3.32651765925311,-0.6646956684416807,0.6646956684416807
raw_CU_diffT/TC23LFP09/TC23LFP09_45deg.parquet,TC23LFP09_45deg.parquet,TC23LFP09,LFP,lithium-ion,45.0,,45.0,discharge,2,0.0180837961676556,0.0542521039004744,0.0301272291644086,3.32651765925311,45.25085806629835,1,3.32651765925311,0.009496158451099745,0.009496158451099745
raw_CU_diffT/TC23LFP09/TC23LFP09_45deg.parquet,TC23LFP09_45deg.parquet,TC23LFP09,LFP,lithium-ion,45.0,,45.0,discharge,3,0.0180840263970093,0.0723361302974837,0.0401696343120023,3.32670838900824,45.26083690607735,1,3.32670838900824,0.009496181104253765,0.009496181104253765
raw_CU_diffT/TC23LFP09/TC23LFP09_45deg.parquet,TC23LFP09_45deg.parquet,TC23LFP09,LFP,lithium-ion,45.0,,45.0,discharge,4,0.0180838824453624,0.0904200127428461,0.0502119595204979,3.32670838900824,45.2632864640884,1,3.32670838900824,2.842170943040401e-14,2.842170943040401e-14
raw_CU_diffT/TC23LFP09/TC23LFP09_45deg.parquet,TC23LFP09_45deg.parquet,TC23LFP09,LFP,lithium-ion,45.0,,45.0,discharge,5,0.0180831010820417,0.1085031138248878,0.0602538508230225,3.32670838900824,45.26537745856353,1,3.32670838900824,-0.009496428010123736,0.009496428010123736
raw_CU_diffT/TC23LFP09/TC23LFP09_45deg.parquet,TC23LFP09_45deg.parquet,TC23LFP09,LFP,lithium-ion,45.0,,45.0,discharge,6,0.0180834524845842,0.126586566309472,0.0702959372660886,3.32651765925311,45.268956436464094,1,3.32651765925311,-0.01899306827093028,0.01899306827093028
raw_CU_diffT/TC23LFP09/TC23LFP09_45deg.parquet,TC23LFP09_45deg.parquet,TC23LFP09,LFP,lithium-ion,45.0,,45.0,discharge,7,0.0180833997198981,0.1446699660293701,0.0803379944079169,3.32632692949797,45.27609569060774,1,3.32632692949797,-0.01899304808065949,0.01899304808065949
raw_CU_diffT/TC23LFP09/TC23LFP09_45deg.parquet,TC23LFP09_45deg.parquet,TC23LFP09,LFP,lithium-ion,45.0,,45.0,discharge,8,0.0180834909314903,0.1627534569608604,0.090380102201284,3.32613619974284,45.27909395027625,1,3.32613619974284,-0.009496672961148533,0.009496672961148533
raw_CU_diffT/TC23LFP09/TC23LFP09_45deg.parquet,TC23LFP09_45deg.parquet,TC23LFP09,LFP,lithium-ion,45.0,,45.0,discharge,9,0.0180841493146717,0.1808376062755321,0.1004225756074026,3.32613619974284,45.28001506925207,1,3.32613619974284,-0.009493687660551586,0.009493687660551586
raw_CU_diffT/TC23LFP09/TC23LFP09_45deg.parquet,TC23LFP09_45deg.parquet,TC23LFP09,LFP,lithium-ion,45.0,,45.0,discharge,10,0.0180872816054471,0.1989248878809792,0.1104667884343955,3.32594546998771,45.27947375690608,1,3.32594546998771,-0.018989085007490303,0.018989085007490303
raw_CU_diffT/TC23LFP09/TC23LFP09_45deg.parquet,TC23LFP09_45deg.parquet,TC23LFP09,LFP,lithium-ion,45.0,,45.0,discharge,11,0.0180871571728857,0.2170120450538649,0.1205109321616112,3.32575474023258,45.27419497237568,1,3.32575474023258,-0.018988992696023388,0.018988992696023388
raw_CU_diffT/TC23LFP09/TC23LFP09_45deg.parquet,TC23LFP09_45deg.parquet,TC23LFP09,LFP,lithium-ion,45.0,,45.0,discharge,12,0.0180874574649496,0.2350995025188145,0.1305552426467436,3.32556401047745,45.26967461325968,1,3.32556401047745,-0.01899075414746676,0.01899075414746676
raw_CU_diffT/TC23LFP09/TC23LFP09_45deg.parquet,TC23LFP09_45deg.parquet,TC23LFP09,LFP,lithium-ion,45.0,,45.0,discharge,13,0.0180838025985497,0.2531833051173642,0.1405975235147796,3.32537328072232,45.269801381215466,1,3.32537328072232,-0.009497194187190416,0.009497194187190416
raw_CU_diffT/TC23LFP09/TC23LFP09_45deg.parquet,TC23LFP09_45deg.parquet,TC23LFP09,LFP,lithium-ion,45.0,,45.0,discharge,14,0.0180870697661752,0.2712703748835394,0.1506416187033801,3.32537328072232,45.2676782320442,1,3.32537328072232,-0.009494840671720794,0.009494840671720794
raw_CU_diffT/TC23LFP09/TC23LFP09_45deg.parquet,TC23LFP09_45deg.parquet,TC23LFP09,LFP,lithium-ion,45.0,,45.0,discharge,15,0.0180867908498453,0.2893571657333847,0.160685559004417,3.32518255096718,45.2625153038674,1,3.32518255096718,-0.009494129339941537,0.009494129339941537
raw_CU_diffT/TC23LFP09/TC23LFP09_45deg.parquet,TC23LFP09_45deg.parquet,TC23LFP09,LFP,lithium-ion,45.0,,45.0,discharge,16,0.0180843598642315,0.3074415255976162,0.1707281493327263,3.32518255096718,45.26087842541436,1,3.32518255096718,-0.00949390315250298,0.00949390315250298
raw_CU_diffT/TC23LFP09/TC23LFP09_45deg.parquet,TC23LFP09_45deg.parquet,TC23LFP09,LFP,lithium-ion,45.0,,45.0,discharge,17,0.0180870781136919,0.3255286037113081,0.1807722491568622,3.32499182121205,45.26280082872928,1,3.32499182121205,-0.009493807863947268,0.009493807863947268
raw_CU_diffT/TC23LFP09/TC23LFP09_45deg.parquet,TC23LFP09_45deg.parquet,TC23LFP09,LFP,lithium-ion,45.0,,45.0,discharge,18,0.0180839968763732,0.3436126005876813,0.190814637911083,3.32499182121205,45.26422751381215,1,3.32499182121205,-0.018991071228896317,0.018991071228896317
raw_CU_diffT/TC23LFP09/TC23LFP09_45deg.parquet,TC23LFP09_45deg.parquet,TC23LFP09,LFP,lithium-ion,45.0,,45.0,discharge,19,0.0180848840767075,0.3616974846643888,0.2008575193445894,3.32461036170179,45.264923093922654,1,3.32461036170179,-0.018991332415765783,0.018991332415765783
raw_CU_diffT/TC23LFP09/TC23LFP09_45deg.parquet,TC23LFP09_45deg.parquet,TC23LFP09,LFP,lithium-ion,45.0,,45.0,discharge,20,0.018084494294574,0.3797819789589628,0.2109001843246346,3.32461036170179,45.26846038674034,1,3.32461036170179,-0.009495911118989397,0.009495911118989397
raw_CU_diffT/TC23LFP09/TC23LFP09_45deg.parquet,TC23LFP09_45deg.parquet,TC23LFP09,LFP,lithium-ion,45.0,,45.0,discharge,21,0.0180845731219176,0.3978665520808804,0.2209428930790089,3.32441963194666,45.27168168508288,1,3.32441963194666,-0.018991949527560337,0.018991949527560337
raw_CU_diffT/TC23LFP09/TC23LFP09_45deg.parquet,TC23LFP09_45deg.parquet,TC23LFP09,LFP,lithium-ion,45.0,,45.0,discharge,22,0.0180844095344464,0.4159509616153268,0.2309855109901369,3.32422890219153,45.273550607734805,1,3.32422890219153,-0.018992637256786793,0.018992637256786793
raw_CU_diffT/TC23LFP09/TC23LFP09_45deg.parquet,TC23LFP09_45deg.parquet,TC23LFP09,LFP,lithium-ion,45.0,,45.0,discharge,23,0.0180832635040406,0.4340342251193674,0.2410274924886987,3.32403817243639,45.27295997237569,1,3.32403817243639,-0.018993444935716752,0.018993444935716752
raw_CU_diffT/TC23LFP09/TC23LFP09_45deg.parquet,TC23LFP09_45deg.parquet,TC23LFP09,LFP,lithium-ion,45.0,,45.0,discharge,24,0.0180828714729582,0.4521170965923256,0.2510692562849152,3.32384744268126,45.27434226519337,1,3.32384744268126,-0.028488313490584005,0.028488313490584005
raw_CU_diffT/TC23LFP09/TC23LFP09_45deg.parquet,TC23LFP09_45deg.parquet,TC23LFP09,LFP,lithium-ion,45.0,,45.0,discharge,25,0.0180845188901606,0.4702016154824862,0.2611119349233593,3.323465983171,45.27378309392265,1,3.323465983171,-0.04748044806854068,0.04748044806854068
raw_CU_diffT/TC23LFP09/TC23LFP09_45deg.parquet,TC23LFP09_45deg.parquet,TC23LFP09,LFP,lithium-ion,45.0,,45.0,discharge,26,0.0180841670597966,0.4882857825422828,0.2711544181836846,3.3228937939056,45.27175546961325,1,3.3228937939056,-0.05697916216666954,0.05697916216666954
raw_CU_diffT/TC23LFP09/TC23LFP09_45deg.parquet,TC23LFP09_45deg.parquet,TC23LFP09,LFP,lithium-ion,45.0,,45.0,discharge,27,0.0180827123301126,0.5063684948723953,0.2811960936048402,3.32232160464021,45.27141809392265,1,3.32232160464021,-0.06647092946232647,0.06647092946232647
raw_CU_diffT/TC23LFP09/TC23LFP09_45deg.parquet,TC23LFP09_45deg.parquet,TC23LFP09,LFP,lithium-ion,45.0,,45.0,discharge,28,0.018085858372134,0.5244543532445294,0.2912395160831998,3.32155868561968,45.27253712707182,1,3.32155868561968,-0.09496337391720999,0.09496337391720999
raw_CU_diffT/TC23LFP09/TC23LFP09_45deg.parquet,TC23LFP09_45deg.parquet,TC23LFP09,LFP,lithium-ion,45.0,,45.0,discharge,29,0.0180829192282786,0.542537272472808,0.3012813063988575,3.32041430708889,45.27188185082873,1,3.32041430708889,-0.13295124758502652,0.13295124758502652
raw_CU_diffT/TC23LFP09/TC23LFP09_45deg.parquet,TC23LFP09_45deg.parquet,TC23LFP09,LFP,lithium-ion,45.0,,45.0,discharge,30,0.0180837564564232,0.5606210289292313,0.3113235616432897,3.31888846904784,45.26890395027624,1,3.31888846904784,-0.1804389209558508,0.1804389209558508
raw_CU_diffT/TC23LFP09/TC23LFP09_45deg.parquet,TC23LFP09_45deg.parquet,TC23LFP09,LFP,lithium-ion,45.0,,45.0,discharge,31,0.0180825273863965,0.5787035563156278,0.3213651343616686,3.31679044174139,45.26943179558011,1,3.31679044174139,-0.2564071603384832,0.2564071603384832
raw_CU_diffT/TC23LFP09/TC23LFP09_45deg.parquet,TC23LFP09_45deg.parquet,TC23LFP09,LFP,lithium-ion,45.0,,45.0,discharge,32,0.0180837630500801,0.5967873193657078,0.3314073932676843,3.31373876565928,45.272884060773485,1,3.31373876565928,-0.3418532565141277,0.3418532565141277
raw_CU_diffT/TC23LFP09/TC23LFP09_45deg.parquet,TC23LFP09_45deg.parquet,TC23LFP09,LFP,lithium-ion,45.0,,45.0,discharge,33,0.0180851137041572,0.614872433069865,0.3414504022176979,3.30992417055664,45.27546044198896,1,3.30992417055664,-0.40831402579070186,0.40831402579070186
raw_CU_diffT/TC23LFP09/TC23LFP09_45deg.parquet,TC23LFP09_45deg.parquet,TC23LFP09,LFP,lithium-ion,45.0,,45.0,discharge,34,0.0180850232954975,0.6329574563653626,0.3514933609620565,3.30553738618861,45.26823930939226,1,3.30553738618861,-0.4368056743527404,0.4368056743527404
raw_CU_diffT/TC23LFP09/TC23LFP09_45deg.parquet,TC23LFP09_45deg.parquet,TC23LFP09,LFP,lithium-ion,45.0,,45.0,discharge,35,0.0180847182396277,0.6510421746049903,0.3615361503030659,3.30115060182058,45.261017430939226,1,3.30115060182058,-0.3893446276210284,0.3893446276210284
raw_CU_diffT/TC23LFP09/TC23LFP09_45deg.parquet,TC23LFP09_45deg.parquet,TC23LFP09,LFP,lithium-ion,45.0,,45.0,discharge,36,0.0180829310988194,0.6691251057038097,0.3715779472106617,3.29771746622821,45.25383621546961,1,3.29771746622821,-0.29440346701082376,0.29440346701082376
raw_CU_diffT/TC23LFP09/TC23LFP09_45deg.parquet,TC23LFP09_45deg.parquet,TC23LFP09,LFP,lithium-ion,45.0,,45.0,discharge,37,0.0180824142776822,0.6872075199814919,0.3816194571176118,3.2952379794115,45.24245146408839,1,3.2952379794115,-0.19943334771915033,0.19943334771915033
raw_CU_diffT/TC23LFP09/TC23LFP09_45deg.parquet,TC23LFP09_45deg.parquet,TC23LFP09,LFP,lithium-ion,45.0,,45.0,discharge,38,0.018084155320521,0.7052916753020129,0.3916619338588932,3.29371214137044,45.23284350828729,1,3.29371214137044,-0.13294575313227597,0.13294575313227597
raw_CU_diffT/TC23LFP09/TC23LFP09_45deg.parquet,TC23LFP09_45deg.parquet,TC23LFP09,LFP,lithium-ion,45.0,,45.0,discharge,39,0.0180842938381329,0.7233759691401458,0.4017044875216493,3.29256776283965,45.22938922651933,1,3.29256776283965,-0.09496136559363322,0.09496136559363322
raw_CU_diffT/TC23LFP09/TC23LFP09_45deg.parquet,TC23LFP09_45deg.parquet,TC23LFP09,LFP,lithium-ion,45.0,,45.0,discharge,40,0.0180839250665089,0.7414598942066547,0.4117468363984815,3.29180484381913,45.2293335635359,1,3.29180484381913,-0.07597068258533568,0.07597068258533568
raw_CU_diffT/TC23LFP09/TC23LFP09_45deg.parquet,TC23LFP09_45deg.parquet,TC23LFP09,LFP,lithium-ion,45.0,,45.0,discharge,41,0.0180836843182551,0.7595435785249098,0.4217890515832114,3.2910419247986,45.23204922651934,1,3.2910419247986,-0.04748175279399902,0.04748175279399902
raw_CU_diffT/TC23LFP09/TC23LFP09_45deg.parquet,TC23LFP09_45deg.parquet,TC23LFP09,LFP,lithium-ion,45.0,,45.0,discharge,42,0.0180827706584216,0.7776263491833314,0.4318307593951908,3.29085119504347,45.23599411602211,1,3.29085119504347,-0.02849055196304562,0.02849055196304562
raw_CU_diffT/TC23LFP09/TC23LFP09_45deg.parquet,TC23LFP09_45deg.parquet,TC23LFP09,LFP,lithium-ion,45.0,,45.0,discharge,43,0.0180828339516239,0.7957091831349553,0.4418725023550939,3.2904697355332,45.23966417127073,1,3.2904697355332,-0.0284905237876103,0.0284905237876103
raw_CU_diffT/TC23LFP09/TC23LFP09_45deg.parquet,TC23LFP09_45deg.parquet,TC23LFP09,LFP,lithium-ion,45.0,,45.0,discharge,44,0.0180828779550656,0.8137920610900209,0.4519142697509484,3.29027900577807,45.24041392265194,1,3.29027900577807,-0.028491194255224173,0.028491194255224173
raw_CU_diffT/TC23LFP09/TC23LFP09_45deg.parquet,TC23LFP09_45deg.parquet,TC23LFP09,LFP,lithium-ion,45.0,,45.0,discharge,45,0.0180823233188558,0.8318743844088767,0.4619557291467256,3.28989754626781,45.23568403314918,1,3.28989754626781,-0.02849111034947782,0.02849111034947782
raw_CU_diffT/TC23LFP09/TC23LFP09_45deg.parquet,TC23LFP09_45deg.parquet,TC23LFP09,LFP,lithium-ion,45.0,,45.0,discharge,46,0.0180831975283166,0.8499575819371933,0.4719976740077082,3.28970681651268,45.23240983425414,1,3.28970681651268,-0.018994131239878698,0.018994131239878698
raw_CU_diffT/TC23LFP09/TC23LFP09_45deg.parquet,TC23LFP09_45deg.parquet,TC23LFP09,LFP,lithium-ion,45.0,,45.0,discharge,47,0.018081630805527,0.8680392127427203,0.4820387488376113,3.28951608675754,45.23058306629834,1,3.28951608675754,-0.018995081243275536,0.018995081243275536
raw_CU_diffT/TC23LFP09/TC23LFP09_45deg.parquet,TC23LFP09_45deg.parquet,TC23LFP09,LFP,lithium-ion,45.0,,45.0,discharge,48,0.0180813886796541,0.8861206014223745,0.4920796892103942,3.28932535700241,45.23207259668508,1,3.28932535700241,-0.01899350723786597,0.01899350723786597
raw_CU_diffT/TC23LFP09/TC23LFP09_45deg.parquet,TC23LFP09_45deg.parquet,TC23LFP09,LFP,lithium-ion,45.0,,45.0,discharge,49,0.0180846282367296,0.904205229659104,0.5021224285710759,3.28913462724728,45.22942179558011,1,3.28913462724728,-0.009496594633048971,0.009496594633048971
raw_CU_diffT/TC23LFP09/TC23LFP09_45deg.parquet,TC23LFP09_45deg.parquet,TC23LFP09,LFP,lithium-ion,45.0,,45.0,discharge,50,0.018087263289789,0.9222924929488932,0.5121666312270342,3.28913462724728,45.22857743093922,1,3.28913462724728,-0.018993635680573107,0.018993635680573107
raw_CU_diffT/TC23LFP09/TC23LFP09_45deg.parquet,TC23LFP09_45deg.parquet,TC23LFP09,LFP,lithium-ion,45.0,,45.0,discharge,51,0.0180843448618872,0.9403768378107804,0.5222092132242553,3.28875316773702,45.22726759668508,1,3.28875316773702,-0.018993222067422266,0.018993222067422266
raw_CU_diffT/TC23LFP09/TC23LFP09_45deg.parquet,TC23LFP09_45deg.parquet,TC23LFP09,LFP,lithium-ion,45.0,,45.0,discharge,52,0.0180864754921813,0.9584633133029616,0.53225297840116,3.28875316773702,45.22356041436464,1,3.28875316773702,-0.018989753541802656,0.018989753541802656
raw_CU_diffT/TC23LFP09/TC23LFP09_45deg.parquet,TC23LFP09_45deg.parquet,TC23LFP09,LFP,lithium-ion,45.0,,45.0,discharge,53,0.0180865469164139,0.9765498602193756,0.5422967832413049,3.28837170822675,45.22027784530386,1,3.28837170822675,-0.028485271878253116,0.028485271878253116
raw_CU_diffT/TC23LFP09/TC23LFP09_45deg.parquet,TC23LFP09_45deg.parquet,TC23LFP09,LFP,lithium-ion,45.0,,45.0,discharge,54,0.0180843176767374,0.9946341778961127,0.5523393501420932,3.28818097847162,45.2242667679558,1,3.28818097847162,-0.018992334738101135,0.018992334738101135
raw_CU_diffT/TC23LFP09/TC23LFP09_45deg.parquet,TC23LFP09_45deg.parquet,TC23LFP09,LFP,lithium-ion,45.0,,45.0,discharge,55,0.0180839313918353,1.0127181092879485,0.5623817025314999,3.28799024871649,45.22784842541436,1,3.28799024871649,-0.02848870624396227,0.02848870624396227
raw_CU_diffT/TC23LFP09/TC23LFP09_45deg.parquet,TC23LFP09_45deg.parquet,TC23LFP09,LFP,lithium-ion,45.0,,45.0,discharge,56,0.0180840076590439,1.030802116946992,0.5724240972735437,3.28760878920623,45.23087975138122,1,3.28760878920623,-0.028488479332622774,0.028488479332622774
raw_CU_diffT/TC23LFP09/TC23LFP09_45deg.parquet,TC23LFP09_45deg.parquet,TC23LFP09,LFP,lithium-ion,45.0,,45.0,discharge,57,0.0180847957096914,1.0488869126566835,0.5824669296351588,3.28741805945109,45.23264367403315,1,3.28741805945109,-0.028488476282518604,0.028488476282518604
raw_CU_diffT/TC23LFP09/TC23LFP09_45deg.parquet,TC23LFP09_45deg.parquet,TC23LFP09,LFP,lithium-ion,45.0,,45.0,discharge,58,0.0180840099823278,1.0669709226390114,0.5925093256673665,3.28703659994083,45.233825276243095,1,3.28703659994083,-0.04748102155696188,0.04748102155696188
raw_CU_diffT/TC23LFP09/TC23LFP09_45deg.parquet,TC23LFP09_45deg.parquet,TC23LFP09,LFP,lithium-ion,45.0,,45.0,discharge,59,0.018084073120433,1.0850549957594444,0.6025517567613695,3.28646441067544,45.23751839779006,1,3.28646441067544,-0.07596040631523238,0.07596040631523238
raw_CU_diffT/TC23LFP09/TC23LFP09_45deg.parquet,TC23LFP09_45deg.parquet,TC23LFP09,LFP,lithium-ion,45.0,,45.0,discharge,60,0.0180869774323754,1.1031419731918195,0.6125958006752479,3.28551076189978,45.24122685082872,1,3.28551076189978,-0.09494755571688529,0.09494755571688529
raw_CU_diffT/TC23LFP09/TC23LFP09_45deg.parquet,TC23LFP09_45deg.parquet,TC23LFP09,LFP,lithium-ion,45.0,,45.0,discharge,61,0.0180866495756303,1.12122862276745,0.6226396625240157,3.28455711312412,45.24527220994474,1,3.28455711312412,-0.1044420792199503,0.1044420792199503
raw_CU_diffT/TC23LFP09/TC23LFP09_45deg.parquet,TC23LFP09_45deg.parquet,TC23LFP09,LFP,lithium-ion,45.0,,45.0,discharge,62,0.0180869950047827,1.1393156177722326,0.6326837161961875,3.28341273459333,45.25129251381217,1,3.28341273459333,-0.15191645982031332,0.15191645982031332
raw_CU_diffT/TC23LFP09/TC23LFP09_45deg.parquet,TC23LFP09_45deg.parquet,TC23LFP09,LFP,lithium-ion,45.0,,45.0,discharge,63,0.0180866941606894,1.157402311932922,0.64272760280389,3.28150543704201,45.25331856353592,1,3.28150543704201,-0.20888303850503576,0.20888303850503576
raw_CU_diffT/TC23LFP09/TC23LFP09_45deg.parquet,TC23LFP09_45deg.parquet,TC23LFP09,LFP,lithium-ion,45.0,,45.0,discharge,64,0.0180871282502122,1.1754894401831342,0.6527717304697929,3.27921667998043,45.25383610497238,1,3.27921667998043,-0.2468611318979015,0.2468611318979015
raw_CU_diffT/TC23LFP09/TC23LFP09_45deg.parquet,TC23LFP09_45deg.parquet,TC23LFP09,LFP,lithium-ion,45.0,,45.0,discharge,65,0.0180869018250135,1.1935763420081478,0.6628157323974596,3.27654646340858,45.25727919889504,1,3.27654646340858,-0.2753705234832182,0.2753705234832182
raw_CU_diffT/TC23LFP09/TC23LFP09_45deg.parquet,TC23LFP09_45deg.parquet,TC23LFP09,LFP,lithium-ion,45.0,,45.0,discharge,66,0.0180839582798683,1.211660300288016,0.6728580997183043,3.27368551708161,45.26572555248619,1,3.27368551708161,-0.2658770950495182,0.2658770950495182
raw_CU_diffT/TC23LFP09/TC23LFP09_45deg.parquet,TC23LFP09_45deg.parquet,TC23LFP09,LFP,lithium-ion,45.0,,45.0,discharge,67,0.0180868211512315,1.2297471214392477,0.6829020568462796,3.27120603026489,45.27342389502762,1,3.27120603026489,-0.24686373345411994,0.24686373345411994
raw_CU_diffT/TC23LFP09/TC23LFP09_45deg.parquet,TC23LFP09_45deg.parquet,TC23LFP09,LFP,lithium-ion,45.0,,45.0,discharge,68,0.0180867928694717,1.2478339143087191,0.6929459982688536,3.26872654344818,45.27763745856353,1,3.26872654344818,-0.25636958718271785,0.25636958718271785
raw_CU_diffT/TC23LFP09/TC23LFP09_45deg.parquet,TC23LFP09_45deg.parquet,TC23LFP09,LFP,lithium-ion,45.0,,45.0,discharge,69,0.0180853618054357,1.265919276114155,0.7029891449942443,3.26605632687634,45.28154544198895,1,3.26605632687634,-0.2753548238757446,0.2753548238757446
raw_CU_diffT/TC23LFP09/TC23LFP09_45deg.parquet,TC23LFP09_45deg.parquet,TC23LFP09,LFP,lithium-ion,45.0,,45.0,discharge,70,0.0180872285712521,1.284006504685407,0.7130333283703361,3.26319538054936,45.28924281767956,1,3.26319538054936,-0.2943525696701954,0.2943525696701954
raw_CU_diffT/TC23LFP09/TC23LFP09_45deg.parquet,TC23LFP09_45deg.parquet,TC23LFP09,LFP,lithium-ion,45.0,,45.0,discharge,71,0.0180847004468902,1.3020912051322973,0.7230761078306988,3.26014370446725,45.30029864640884,1,3.26014370446725,-0.32286447534278295,0.32286447534278295
raw_CU_diffT/TC23LFP09/TC23LFP09_45deg.parquet,TC23LFP09_45deg.parquet,TC23LFP09,LFP,lithium-ion,45.0,,45.0,discharge,72,0.0180841925978052,1.3201753977301025,0.7331186052727678,3.25671056887488,45.30527234806629,1,3.25671056887488,-0.3228753141456764,0.3228753141456764
raw_CU_diffT/TC23LFP09/TC23LFP09_45deg.parquet,TC23LFP09_45deg.parquet,TC23LFP09,LFP,lithium-ion,45.0,,45.0,discharge,73,0.018083324413729,1.3382587221438316,0.7431606205956427,3.25365889279277,45.30515671270718,1,3.25365889279277,-0.30388144586126487,0.30388144586126487
raw_CU_diffT/TC23LFP09/TC23LFP09_45deg.parquet,TC23LFP09_45deg.parquet,TC23LFP09,LFP,lithium-ion,45.0,,45.0,discharge,74,0.0180844379137914,1.356343160057623,0.7532032542663628,3.25060721671066,45.30688806629835,1,3.25060721671066,-0.28488038404410077,0.28488038404410077
raw_CU_diffT/TC23LFP09/TC23LFP09_45deg.parquet,TC23LFP09_45deg.parquet,TC23LFP09,LFP,lithium-ion,45.0,,45.0,discharge,75,0.0180843940070267,1.3744275540646498,0.7632458635548183,3.24793700013882,45.30488212707183,1,3.24793700013882,-0.28487479980591957,0.28487479980591957
raw_CU_diffT/TC23LFP09/TC23LFP09_45deg.parquet,TC23LFP09_45deg.parquet,TC23LFP09,LFP,lithium-ion,45.0,,45.0,discharge,76,0.0180850635210479,1.3925126175856977,0.773288844637193,3.24488532405671,45.30233674033149,1,3.24488532405671,-0.35133849062350464,0.35133849062350464
raw_CU_diffT/TC23LFP09/TC23LFP09_45deg.parquet,TC23LFP09_45deg.parquet,TC23LFP09,LFP,lithium-ion,45.0,,45.0,discharge,77,0.0180851817860919,1.4105977993717895,0.783331891394405,3.24087999919894,45.30035168508288,1,3.24087999919894,-0.4557793324553927,0.4557793324553927
raw_CU_diffT/TC23LFP09/TC23LFP09_45deg.parquet,TC23LFP09_45deg.parquet,TC23LFP09,LFP,lithium-ion,45.0,,45.0,discharge,78,0.018085820129316,1.4286836195011057,0.7933752926357973,3.23573029581039,45.30125966850829,1,3.23573029581039,-0.5412565814974357,0.5412565814974357
raw_CU_diffT/TC23LFP09/TC23LFP09_45deg.parquet,TC23LFP09_45deg.parquet,TC23LFP09,LFP,lithium-ion,45.0,,45.0,discharge,79,0.0180842609835874,1.4467678804846928,0.8034178280537969,3.23000840315643,45.3015129558011,1,3.23000840315643,-0.5507750404466947,0.5507750404466947
raw_CU_diffT/TC23LFP09/TC23LFP09_45deg.parquet,TC23LFP09_45deg.parquet,TC23LFP09,LFP,lithium-ion,45.0,,45.0,discharge,80,0.0180841559688886,1.4648520364535815,0.8134603051551293,3.22466797001274,45.29917941988951,1,3.22466797001274,-0.5222776398236988,0.5222776398236988
raw_CU_diffT/TC23LFP09/TC23LFP09_45deg.parquet,TC23LFP09_45deg.parquet,TC23LFP09,LFP,lithium-ion,45.0,,45.0,discharge,81,0.0180849218967201,1.4829369583503016,0.8235032075908107,3.21951826662419,45.29810284530387,1,3.21951826662419,-0.5602537310984985,0.5602537310984985
raw_CU_diffT/TC23LFP09/TC23LFP09_45deg.parquet,TC23LFP09_45deg.parquet,TC23LFP09,LFP,lithium-ion,45.0,,45.0,discharge,82,0.0180846702352702,1.5010216285855718,0.833545970274084,3.21341491445997,45.29635011049725,1,3.21341491445997,-0.6932026112656331,0.6932026112656331
raw_CU_diffT/TC23LFP09/TC23LFP09_45deg.parquet,TC23LFP09_45deg.parquet,TC23LFP09,LFP,lithium-ion,45.0,,45.0,discharge,83,0.0180845316392676,1.5191061602248397,0.8435886559923507,3.20559499449957,45.29370922651935,1,3.20559499449957,-0.6362303131243721,0.6362303131243721
raw_CU_diffT/TC23LFP09/TC23LFP09_45deg.parquet,TC23LFP09_45deg.parquet,TC23LFP09,LFP,lithium-ion,45.0,,45.0,discharge,84,0.0180843852408707,1.5371905454657102,0.8536312604127922,3.20063602086614,45.28778538674034,1,3.20063602086614,-0.32286530159339577,0.32286530159339577
raw_CU_diffT/TC23LFP09/TC23LFP09_45deg.parquet,TC23LFP09_45deg.parquet,TC23LFP09,LFP,lithium-ion,45.0,,45.0,discharge,85,0.0180848910296357,1.5552754364953458,0.8636741457073923,3.19911018282509,45.28491298342541,1,3.19911018282509,-0.11394712738311341,0.11394712738311341
raw_CU_diffT/TC23LFP09/TC23LFP09_45deg.parquet,TC23LFP09_45deg.parquet,TC23LFP09,LFP,lithium-ion,45.0,,45.0,discharge,86,0.0180868449169567,1.5733622814123025,0.8737181160329286,3.19834726380456,45.28726856353591,1,3.19834726380456,-0.07596256784731281,0.07596256784731281
raw_CU_diffT/TC23LFP09/TC23LFP09_45deg.parquet,TC23LFP09_45deg.parquet,TC23LFP09,LFP,lithium-ion,45.0,,45.0,discharge,87,0.0180846283588234,1.591446909771126,0.8837608554614113,3.19758434478403,45.28941127071824,1,3.19758434478403,-0.0854546004061092,0.0854546004061092
raw_CU_diffT/TC23LFP09/TC23LFP09_45deg.parquet,TC23LFP09_45deg.parquet,TC23LFP09,LFP,lithium-ion,45.0,,45.0,discharge,88,0.0180875809229513,1.6095344906940772,0.8938052345051293,3.19663069600837,45.28971787292818,1,3.19663069600837,-0.1139346534295953,0.1139346534295953
raw_CU_diffT/TC23LFP09/TC23LFP09_45deg.parquet,TC23LFP09_45deg.parquet,TC23LFP09,LFP,lithium-ion,45.0,,45.0,discharge,89,0.0180870044912614,1.6276214951853385,0.9038492934453236,3.19529558772245,45.291618674033145,1,3.19529558772245,-0.18990988627652428,0.18990988627652428
raw_CU_diffT/TC23LFP09/TC23LFP09_45deg.parquet,TC23LFP09_45deg.parquet,TC23LFP09,LFP,lithium-ion,45.0,,45.0,discharge,90,0.0180850069412794,1.645706502126618,0.9138922431078728,3.19281610090574,45.292484364640885,1,3.19281610090574,-0.5222396690721212,0.5222396690721212
raw_CU_diffT/TC23LFP09/TC23LFP09_45deg.parquet,TC23LFP09_45deg.parquet,TC23LFP09,LFP,lithium-ion,45.0,,45.0,discharge,91,0.0180858177662732,1.6637923198928912,0.9239356430370226,3.18480545119021,45.29688842541436,1,3.18480545119021,-1.6428428902316057,1.6428428902316057
raw_CU_diffT/TC23LFP09/TC23LFP09_45deg.parquet,TC23LFP09_45deg.parquet,TC23LFP09,LFP,lithium-ion,45.0,,45.0,discharge,92,0.0180840842840665,1.6818764041769578,0.9339780803304044,3.15981985326794,45.3156632044199,1,3.15981985326794,-3.1146946026217677,3.1146946026217677
raw_CU_diffT/TC23LFP09/TC23LFP09_45deg.parquet,TC23LFP09_45deg.parquet,TC23LFP09,LFP,lithium-ion,45.0,,45.0,discharge,93,0.0180845415620323,1.69996094573899,0.9440207715589718,3.12224609150699,45.33318171270719,1,3.12224609150699,-4.206405194416504,4.206405194416504
raw_CU_diffT/TC23LFP09/TC23LFP09_45deg.parquet,TC23LFP09_45deg.parquet,TC23LFP09,LFP,lithium-ion,45.0,,45.0,discharge,94,0.0180866536343532,1.7180475993733433,0.954064635661626,3.07532657174457,45.34475535911603,1,3.07532657174457,-5.288956916554753,5.288956916554753
raw_CU_diffT/TC23LFP09/TC23LFP09_45deg.parquet,TC23LFP09_45deg.parquet,TC23LFP09,LFP,lithium-ion,45.0,,45.0,discharge,95,0.0180848165607311,1.7361324159340743,0.9641074796022217,3.01600961789859,45.353636767955805,1,3.01600961789859,-6.883923861525716,6.883923861525716
raw_CU_diffT/TC23LFP09/TC23LFP09_45deg.parquet,TC23LFP09_45deg.parquet,TC23LFP09,LFP,lithium-ion,45.0,,45.0,discharge,96,0.0180870018174438,1.754219417751518,0.974151537057594,2.93704749927404,45.36266511049723,1,2.93704749927404,-9.780417388166967,9.780417388166967
raw_CU_diffT/TC23LFP09/TC23LFP09_45deg.parquet,TC23LFP09_45deg.parquet,TC23LFP09,LFP,lithium-ion,45.0,,45.0,discharge,97,0.0180845553775959,1.772303973129114,0.9841942359582077,2.81955797011288,45.37683582872928,1,2.81955797011288,-18.81711679110805,18.81711679110805
raw_CU_diffT/TC23LFP09/TC23LFP09_45deg.parquet,TC23LFP09_45deg.parquet,TC23LFP09,LFP,lithium-ion,45.0,,45.0,discharge,98,0.0177968198474965,1.7901007929766104,0.9940771498250472,2.56436155774658,45.415948950276245,1,2.56436155774658,-22.267097935580978,22.267097935580978
raw_CU_diffT/TC23LFP09/TC23LFP09_45deg.parquet,TC23LFP09_45deg.parquet,TC23LFP09,LFP,lithium-ion,45.0,,45.0,discharge,99,0.0028329887926765,1.792933781769287,0.9956503625936016,2.53022093157799,45.33180955801106,1,2.53022093157799,-16.84235619157448,16.84235619157448
raw_CU_diffT/TC23LFP09/TC23LFP09_45deg.parquet,TC23LFP09_45deg.parquet,TC23LFP09,LFP,lithium-ion,45.0,,45.0,discharge,100,0.0020311227879861,1.794964904557273,0.9967782838592352,2.51515328092258,45.29251591160221,1,2.51515328092258,-12.354201990706088,12.354201990706088
raw_CU_diffT/TC23LFP09/TC23LFP09_45deg.parquet,TC23LFP09_45deg.parquet,TC23LFP09,LFP,lithium-ion,45.0,,45.0,discharge,101,0.001732646198715,1.796697550755988,0.9977404553758512,2.50409095512494,45.27636958563536,1,2.50409095512494,-12.278734670264384,12.278734670264384
raw_CU_diffT/TC23LFP09/TC23LFP09_45deg.parquet,TC23LFP09_45deg.parquet,TC23LFP09,LFP,lithium-ion,45.0,,45.0,discharge,102,0.0015357366853641,1.7982332874413522,0.9985932792799902,2.49302862932729,45.26643447513813,1,2.49302862932729,-16.108735021975917,16.108735021975917
raw_CU_diffT/TC23LFP09/TC23LFP09_45deg.parquet,TC23LFP09_45deg.parquet,TC23LFP09,LFP,lithium-ion,45.0,,45.0,discharge,103,0.0013633724009321,1.7995966598422843,0.9993503860059276,2.47872389769241,45.25951864640884,1,2.47872389769241,-20.576600262700822,20.576600262700822
raw_CU_diffT/TC23LFP09/TC23LFP09_45deg.parquet,TC23LFP09_45deg.parquet,TC23LFP09,LFP,lithium-ion,45.0,,45.0,discharge,104,0.0011698030943804,1.8007664629366646,1.0000000000000004,2.46441916605753,45.24527196132597,1,2.46441916605753,-22.020356342996,22.020356342996
raw_CU_diffT/TC23LFP09/TC23LFP09_45deg.parquet,TC23LFP09_45deg.parquet,TC23LFP09,LFP,lithium-ion,45.0,,45.0,discharge,0,0.0180836388522242,0.0180836388522242,0.0100421899365749,3.33986874211233,45.21862908839779,5,3.3309680202061833,-0.10603734379080217,0.10603734379080217
raw_CU_diffT/TC23LFP09/TC23LFP09_45deg.parquet,TC23LFP09_45deg.parquet,TC23LFP09,LFP,lithium-ion,45.0,,45.0,discharge,1,0.0180846688805946,0.0361683077328188,0.0200849518675709,3.32651765925311,45.23527046961326,5,3.329903112406697,-0.08483089854149739,0.08483089854149739
raw_CU_diffT/TC23LFP09/TC23LFP09_45deg.parquet,TC23LFP09_45deg.parquet,TC23LFP09,LFP,lithium-ion,45.0,,45.0,discharge,2,0.0180837961676556,0.0542521039004744,0.0301272291644086,3.32651765925311,45.25085806629835,5,3.3292641677270054,-0.16285992745957856,0.16285992745957856
raw_CU_diffT/TC23LFP09/TC23LFP09_45deg.parquet,TC23LFP09_45deg.parquet,TC23LFP09,LFP,lithium-ion,45.0,,45.0,discharge,3,0.0180840263970093,0.0723361302974837,0.0401696343120023,3.32670838900824,45.26083690607735,5,3.326632097106188,-0.1310472992399525,0.1310472992399525
raw_CU_diffT/TC23LFP09/TC23LFP09_45deg.parquet,TC23LFP09_45deg.parquet,TC23LFP09,LFP,lithium-ion,45.0,,45.0,discharge,4,0.0180838824453624,0.0904200127428461,0.0502119595204979,3.32670838900824,45.2632864640884,5,3.326632097106188,-0.0018993819986974358,0.0018993819986974358
raw_CU_diffT/TC23LFP09/TC23LFP09_45deg.parquet,TC23LFP09_45deg.parquet,TC23LFP09,LFP,lithium-ion,45.0,,45.0,discharge,5,0.0180831010820417,0.1085031138248878,0.0602538508230225,3.32670838900824,45.26537745856353,5,3.32659395115516,-0.007597216225292414,0.007597216225292414
raw_CU_diffT/TC23LFP09/TC23LFP09_45deg.parquet,TC23LFP09_45deg.parquet,TC23LFP09,LFP,lithium-ion,45.0,,45.0,discharge,6,0.0180834524845842,0.126586566309472,0.0702959372660886,3.32651765925311,45.268956436464094,5,3.32647951330208,-0.011395840962478587,0.011395840962478587
