Repository: DNV007/delivered-energy-decomposition

# Three-term energy accounting for a cold commercial sodium-ion 18650 cell

This repository holds the analysis code and the derived data behind a reanalysis
of a public commercial-cell archive. No new measurements were made. The
manuscript reporting the work is not distributed here; what is here is
everything needed to regenerate its numbers from the raw archive and to check
them.

**Source data.** Droese, D., Schlösser, A., Otto, M. *Dataset: Evaluation of
Commercial Sodium-Ion Batteries by State-of-the-Art Lithium-Ion Battery
Configurations.* Technische Universität Berlin, DepositOnce, 2025.
DOI [10.14279/depositonce-25036](https://doi.org/10.14279/depositonce-25036),
CC BY 4.0.

File: data_processed/ocv/ocv_temperature_points.csv (part 20 of 22)
member_path,file_name,cell_id,cell_family,chemistry_type,temperature_deg_c,voltage_v,ambient_temperature_from_file_deg_c,direction,segment_index,segment_capacity_ah,cumulative_capacity_ah,soc_fraction_by_capacity,ocv_voltage_v,ocv_temperature_mean_deg_c
raw_CU_diffT/TC23SIB09/TC23SIB09_25deg.parquet,TC23SIB09_25deg.parquet,TC23SIB09,SIB,sodium-ion,25.0,,25.0,discharge,17,0.0177056380924347,0.31874278500371417,0.2025755718970936,3.66025080357805,25.6380826519337
raw_CU_diffT/TC23SIB09/TC23SIB09_25deg.parquet,TC23SIB09_25deg.parquet,TC23SIB09,SIB,sodium-ion,25.0,,25.0,discharge,18,0.0177056156958512,0.3364484006995654,0.21382829790102628,3.6375459534099,25.621325801104973
raw_CU_diffT/TC23SIB09/TC23SIB09_25deg.parquet,TC23SIB09_25deg.parquet,TC23SIB09,SIB,sodium-ion,25.0,,25.0,discharge,19,0.0177063266873794,0.3541547273869448,0.22508147577249044,3.61522269736222,25.63456392265193
raw_CU_diffT/TC23SIB09/TC23SIB09_25deg.parquet,TC23SIB09_25deg.parquet,TC23SIB09,SIB,sodium-ion,25.0,,25.0,discharge,20,0.0177078292138478,0.3718625566007926,0.23633560856802802,3.59366262955549,25.632159060773482
raw_CU_diffT/TC23SIB09/TC23SIB09_25deg.parquet,TC23SIB09_25deg.parquet,TC23SIB09,SIB,sodium-ion,25.0,,25.0,discharge,21,0.0177082191369457,0.3895707757377383,0.24758998917747155,3.57248415586923,25.65720179558011
raw_CU_diffT/TC23SIB09/TC23SIB09_25deg.parquet,TC23SIB09_25deg.parquet,TC23SIB09,SIB,sodium-ion,25.0,,25.0,discharge,22,0.0177068240352821,0.4072775997730204,0.2588434831362028,3.55187807336368,25.643432486187848
raw_CU_diffT/TC23SIB09/TC23SIB09_25deg.parquet,TC23SIB09_25deg.parquet,TC23SIB09,SIB,sodium-ion,25.0,,25.0,discharge,23,0.0177098430126677,0.4249874427856881,0.27009889579270296,3.53165358497861,25.652206823204423
raw_CU_diffT/TC23SIB09/TC23SIB09_25deg.parquet,TC23SIB09_25deg.parquet,TC23SIB09,SIB,sodium-ion,25.0,,25.0,discharge,24,0.0177089239907163,0.4426963667764044,0.2813537243688532,3.51161989365377,25.6482329281768
raw_CU_diffT/TC23SIB09/TC23SIB09_25deg.parquet,TC23SIB09_25deg.parquet,TC23SIB09,SIB,sodium-ion,25.0,,25.0,discharge,25,0.0177056243993969,0.4604019911758013,0.29260645590428597,3.49196779644941,25.665259640883974
raw_CU_diffT/TC23SIB09/TC23SIB09_25deg.parquet,TC23SIB09_25deg.parquet,TC23SIB09,SIB,sodium-ion,25.0,,25.0,discharge,26,0.0177145451405165,0.4781165363163178,0.303864856977412,3.47231569924504,25.65086535911603
raw_CU_diffT/TC23SIB09/TC23SIB09_25deg.parquet,TC23SIB09_25deg.parquet,TC23SIB09,SIB,sodium-ion,25.0,,25.0,discharge,27,0.0177107231492909,0.4958272594656087,0.31512082900086313,3.45266360204068,25.667715524861876
raw_CU_diffT/TC23SIB09/TC23SIB09_25deg.parquet,TC23SIB09_25deg.parquet,TC23SIB09,SIB,sodium-ion,25.0,,25.0,discharge,28,0.0177082574222594,0.5135355168878681,0.32637523394236906,3.43320230189655,25.662272955801104
raw_CU_diffT/TC23SIB09/TC23SIB09_25deg.parquet,TC23SIB09_25deg.parquet,TC23SIB09,SIB,sodium-ion,25.0,,25.0,discharge,29,0.0177056744473381,0.5312411913352062,0.3376279972855502,3.41374100175242,25.675072596685084
raw_CU_diffT/TC23SIB09/TC23SIB09_25deg.parquet,TC23SIB09_25deg.parquet,TC23SIB09,SIB,sodium-ion,25.0,,25.0,discharge,30,0.0177117249000724,0.5489529162352786,0.34888460596729454,3.39389810748782,25.674330082872924
raw_CU_diffT/TC23SIB09/TC23SIB09_25deg.parquet,TC23SIB09_25deg.parquet,TC23SIB09,SIB,sodium-ion,25.0,,25.0,discharge,31,0.0177064959997447,0.5666594122350234,0.36013789144448605,3.37405521322322,25.672077320441982
raw_CU_diffT/TC23SIB09/TC23SIB09_25deg.parquet,TC23SIB09_25deg.parquet,TC23SIB09,SIB,sodium-ion,25.0,,25.0,discharge,32,0.0177060868756074,0.5843654991106307,0.37139091690463566,3.35402152189838,25.685400662983422
raw_CU_diffT/TC23SIB09/TC23SIB09_25deg.parquet,TC23SIB09_25deg.parquet,TC23SIB09,SIB,sodium-ion,25.0,,25.0,discharge,33,0.01770787921768,0.6020733783283108,0.3826450814798884,3.33417862763378,25.677106519337016
raw_CU_diffT/TC23SIB09/TC23SIB09_25deg.parquet,TC23SIB09_25deg.parquet,TC23SIB09,SIB,sodium-ion,25.0,,25.0,discharge,34,0.0177109534696848,0.6197843317979955,0.3939011998824505,3.31433573336917,25.689551160220994
raw_CU_diffT/TC23SIB09/TC23SIB09_25deg.parquet,TC23SIB09_25deg.parquet,TC23SIB09,SIB,sodium-ion,25.0,,25.0,discharge,35,0.0177089357344885,0.637493267532484,0.40515603592230337,3.29449283910457,25.67859229281768
raw_CU_diffT/TC23SIB09/TC23SIB09_25deg.parquet,TC23SIB09_25deg.parquet,TC23SIB09,SIB,sodium-ion,25.0,,25.0,discharge,36,0.0177063772618959,0.65519964479438,0.41640924593617856,3.27464994483997,25.70514397790055
raw_CU_diffT/TC23SIB09/TC23SIB09_25deg.parquet,TC23SIB09_25deg.parquet,TC23SIB09,SIB,sodium-ion,25.0,,25.0,discharge,37,0.0177076700362475,0.6729073148306275,0.427663277567094,3.25480705057537,25.693078563535913
raw_CU_diffT/TC23SIB09/TC23SIB09_25deg.parquet,TC23SIB09_25deg.parquet,TC23SIB09,SIB,sodium-ion,25.0,,25.0,discharge,38,0.0177097958190216,0.690617110649649,0.43891866022988035,3.23477335925053,25.695280911602207
raw_CU_diffT/TC23SIB09/TC23SIB09_25deg.parquet,TC23SIB09_25deg.parquet,TC23SIB09,SIB,sodium-ion,25.0,,25.0,discharge,39,0.0177067910583058,0.7083239017079548,0.4501721332302397,3.21454887086546,25.6960564640884
raw_CU_diffT/TC23SIB09/TC23SIB09_25deg.parquet,TC23SIB09_25deg.parquet,TC23SIB09,SIB,sodium-ion,25.0,,25.0,discharge,40,0.0177104543116231,0.7260343560195779,0.4614279343950961,3.19413358542015,25.706848453038678
raw_CU_diffT/TC23SIB09/TC23SIB09_25deg.parquet,TC23SIB09_25deg.parquet,TC23SIB09,SIB,sodium-ion,25.0,,25.0,discharge,41,0.0177135391484686,0.7437478951680465,0.4726856961144109,3.17371829997483,25.69818314917127
raw_CU_diffT/TC23SIB09/TC23SIB09_25deg.parquet,TC23SIB09_25deg.parquet,TC23SIB09,SIB,sodium-ion,25.0,,25.0,discharge,42,0.0177121801044137,0.7614600752724602,0.4839425940992676,3.15292142040905,25.708814116022097
raw_CU_diffT/TC23SIB09/TC23SIB09_25deg.parquet,TC23SIB09_25deg.parquet,TC23SIB09,SIB,sodium-ion,25.0,,25.0,discharge,43,0.0177057063297272,0.7791657816021874,0.49519537770516064,3.1323153379035,25.70026773480663
raw_CU_diffT/TC23SIB09/TC23SIB09_25deg.parquet,TC23SIB09_25deg.parquet,TC23SIB09,SIB,sodium-ion,25.0,,25.0,discharge,44,0.0177074919088642,0.7968732735110516,0.5064492961280028,3.11151845833772,25.698401988950273
raw_CU_diffT/TC23SIB09/TC23SIB09_25deg.parquet,TC23SIB09_25deg.parquet,TC23SIB09,SIB,sodium-ion,25.0,,25.0,discharge,45,0.0177058595778274,0.8145791330888791,0.5177021771300504,3.09110317289241,25.69978607734806
raw_CU_diffT/TC23SIB09/TC23SIB09_25deg.parquet,TC23SIB09_25deg.parquet,TC23SIB09,SIB,sodium-ion,25.0,,25.0,discharge,46,0.0177148515892784,0.8322939846781575,0.5289607729653362,3.0706878874471,25.681316022099445
raw_CU_diffT/TC23SIB09/TC23SIB09_25deg.parquet,TC23SIB09_25deg.parquet,TC23SIB09,SIB,sodium-ion,25.0,,25.0,discharge,47,0.017713641643212,0.8500076263213695,0.5402185998247333,3.05046339906202,25.705203508287294
raw_CU_diffT/TC23SIB09/TC23SIB09_25deg.parquet,TC23SIB09_25deg.parquet,TC23SIB09,SIB,sodium-ion,25.0,,25.0,discharge,48,0.017709911633411,0.8677175379547805,0.5514740560928443,3.03062050479742,25.6917441160221
raw_CU_diffT/TC23SIB09/TC23SIB09_25deg.parquet,TC23SIB09_25deg.parquet,TC23SIB09,SIB,sodium-ion,25.0,,25.0,discharge,49,0.0177123121786344,0.8854298501334149,0.5627310380168897,3.01077761053282,25.706629254143643
raw_CU_diffT/TC23SIB09/TC23SIB09_25deg.parquet,TC23SIB09_25deg.parquet,TC23SIB09,SIB,sodium-ion,25.0,,25.0,discharge,50,0.0177120476515228,0.9031418977849377,0.5739878518218956,2.99112551332845,25.691423867403316
raw_CU_diffT/TC23SIB09/TC23SIB09_25deg.parquet,TC23SIB09_25deg.parquet,TC23SIB09,SIB,sodium-ion,25.0,,25.0,discharge,51,0.0177106225807567,0.9208525203656944,0.5852437599294581,2.97166421318432,25.703220331491718
raw_CU_diffT/TC23SIB09/TC23SIB09_25deg.parquet,TC23SIB09_25deg.parquet,TC23SIB09,SIB,sodium-ion,25.0,,25.0,discharge,52,0.0177071452872917,0.9385596656529861,0.5964974580584879,2.9522029130402,25.69955825966851
raw_CU_diffT/TC23SIB09/TC23SIB09_25deg.parquet,TC23SIB09_25deg.parquet,TC23SIB09,SIB,sodium-ion,25.0,,25.0,discharge,53,0.0177066365655327,0.9562663022185188,0.6077508328716463,2.9329324099563,25.704165386740335
raw_CU_diffT/TC23SIB09/TC23SIB09_25deg.parquet,TC23SIB09_25deg.parquet,TC23SIB09,SIB,sodium-ion,25.0,,25.0,discharge,54,0.0177108383383367,0.9739771405568556,0.6190068781029878,2.91385270393265,25.709548370165745
raw_CU_diffT/TC23SIB09/TC23SIB09_25deg.parquet,TC23SIB09_25deg.parquet,TC23SIB09,SIB,sodium-ion,25.0,,25.0,discharge,55,0.017707269920298,0.9916844104771536,0.6302606554419753,2.89496379496923,25.704124060773477
raw_CU_diffT/TC23SIB09/TC23SIB09_25deg.parquet,TC23SIB09_25deg.parquet,TC23SIB09,SIB,sodium-ion,25.0,,25.0,discharge,56,0.0177105327808628,1.0093949432580165,0.6415165064776112,2.87588408894557,25.713235303867407
raw_CU_diffT/TC23SIB09/TC23SIB09_25deg.parquet,TC23SIB09_25deg.parquet,TC23SIB09,SIB,sodium-ion,25.0,,25.0,discharge,57,0.0177106216326199,1.0271055648906364,0.6527724139825896,2.85699517998216,25.702806685082873
raw_CU_diffT/TC23SIB09/TC23SIB09_25deg.parquet,TC23SIB09_25deg.parquet,TC23SIB09,SIB,sodium-ion,25.0,,25.0,discharge,58,0.0177103154760715,1.044815880366708,0.6640281269111233,2.83867866219945,25.717023508287298
raw_CU_diffT/TC23SIB09/TC23SIB09_25deg.parquet,TC23SIB09_25deg.parquet,TC23SIB09,SIB,sodium-ion,25.0,,25.0,discharge,59,0.017705917544901,1.062521797911609,0.675281044753889,2.82074373853721,25.707345524861875
raw_CU_diffT/TC23SIB09/TC23SIB09_25deg.parquet,TC23SIB09_25deg.parquet,TC23SIB09,SIB,sodium-ion,25.0,,25.0,discharge,60,0.0177095639240819,1.080231361835691,0.6865362800368686,2.80586156783876,25.726811795580108
raw_CU_diffT/TC23SIB09/TC23SIB09_25deg.parquet,TC23SIB09_25deg.parquet,TC23SIB09,SIB,sodium-ion,25.0,,25.0,discharge,61,0.0177089264969145,1.0979402883326055,0.6977911102058222,2.79765729424859,25.744453480662983
raw_CU_diffT/TC23SIB09/TC23SIB09_25deg.parquet,TC23SIB09_25deg.parquet,TC23SIB09,SIB,sodium-ion,25.0,,25.0,discharge,62,0.0177085944698425,1.115648882802448,0.7090457293564337,2.79231497656196,25.750098674033147
raw_CU_diffT/TC23SIB09/TC23SIB09_25deg.parquet,TC23SIB09_25deg.parquet,TC23SIB09,SIB,sodium-ion,25.0,,25.0,discharge,63,0.0177064525242376,1.1333553353266856,0.7202989872029584,2.78773584711629,25.762679060773483
raw_CU_diffT/TC23SIB09/TC23SIB09_25deg.parquet,TC23SIB09_25deg.parquet,TC23SIB09,SIB,sodium-ion,25.0,,25.0,discharge,64,0.0177071580621043,1.1510624933887899,0.731552693450964,2.78277512355014,25.7612617679558
raw_CU_diffT/TC23SIB09/TC23SIB09_25deg.parquet,TC23SIB09_25deg.parquet,TC23SIB09,SIB,sodium-ion,25.0,,25.0,discharge,65,0.0177114149220573,1.1687739083108473,0.7428091051275473,2.7768604146828,25.757321215469617
raw_CU_diffT/TC23SIB09/TC23SIB09_25deg.parquet,TC23SIB09_25deg.parquet,TC23SIB09,SIB,sodium-ion,25.0,,25.0,discharge,66,0.0177081825504535,1.1864820908613007,0.754063462484607,2.77018251757452,25.762434834254147
raw_CU_diffT/TC23SIB09/TC23SIB09_25deg.parquet,TC23SIB09_25deg.parquet,TC23SIB09,SIB,sodium-ion,25.0,,25.0,discharge,67,0.0177068376078071,1.2041889284691079,0.7653169650692967,2.76197824398435,25.76263817679558
raw_CU_diffT/TC23SIB09/TC23SIB09_25deg.parquet,TC23SIB09_25deg.parquet,TC23SIB09,SIB,sodium-ion,25.0,,25.0,discharge,68,0.0177075243668115,1.2218964528359193,0.7765709041206441,2.75186599979181,25.751678011049723
raw_CU_diffT/TC23SIB09/TC23SIB09_25deg.parquet,TC23SIB09_25deg.parquet,TC23SIB09,SIB,sodium-ion,25.0,,25.0,discharge,69,0.0177058989434917,1.239602351779411,0.7878238101413662,2.73908259675596,25.748875110497234
raw_CU_diffT/TC23SIB09/TC23SIB09_25deg.parquet,TC23SIB09_25deg.parquet,TC23SIB09,SIB,sodium-ion,25.0,,25.0,discharge,70,0.0177101457445968,1.2573124975240078,0.7990794151978092,2.72267404957562,25.737441906077343
raw_CU_diffT/TC23SIB09/TC23SIB09_25deg.parquet,TC23SIB09_25deg.parquet,TC23SIB09,SIB,sodium-ion,25.0,,25.0,discharge,71,0.0177094532104438,1.2750219507344516,0.8103345801172244,2.70244956119055,25.728422541436462
raw_CU_diffT/TC23SIB09/TC23SIB09_25deg.parquet,TC23SIB09_25deg.parquet,TC23SIB09,SIB,sodium-ion,25.0,,25.0,discharge,72,0.017713057136062,1.2927350078705135,0.8215920354956789,2.67802753748027,25.731907348066297
raw_CU_diffT/TC23SIB09/TC23SIB09_25deg.parquet,TC23SIB09_25deg.parquet,TC23SIB09,SIB,sodium-ion,25.0,,25.0,discharge,73,0.0177108563719641,1.3104458642424777,0.8328480921882127,2.64902638432431,25.72794209944751
raw_CU_diffT/TC23SIB09/TC23SIB09_25deg.parquet,TC23SIB09_25deg.parquet,TC23SIB09,SIB,sodium-ion,25.0,,25.0,discharge,74,0.0177119088335898,1.3281577730760674,0.8441048177680931,2.61620928996362,25.716881353591162
raw_CU_diffT/TC23SIB09/TC23SIB09_25deg.parquet,TC23SIB09_25deg.parquet,TC23SIB09,SIB,sodium-ion,25.0,,25.0,discharge,75,0.0177082908971573,1.3458660639732247,0.8553592439844228,2.58033944263915,25.704477209944756
raw_CU_diffT/TC23SIB09/TC23SIB09_25deg.parquet,TC23SIB09_25deg.parquet,TC23SIB09,SIB,sodium-ion,25.0,,25.0,discharge,76,0.0177103476503329,1.3635764116235576,0.8666149773611664,2.54160763941113,25.71786
raw_CU_diffT/TC23SIB09/TC23SIB09_25deg.parquet,TC23SIB09_25deg.parquet,TC23SIB09,SIB,sodium-ion,25.0,,25.0,discharge,77,0.0177114380224703,1.381287849646028,0.8778714037191153,2.50115866264098,25.719395414364637
raw_CU_diffT/TC23SIB09/TC23SIB09_25deg.parquet,TC23SIB09_25deg.parquet,TC23SIB09,SIB,sodium-ion,25.0,,25.0,discharge,78,0.0177153987642328,1.3990032484102608,0.8891303473090313,2.45861091820823,25.724626132596686
raw_CU_diffT/TC23SIB09/TC23SIB09_25deg.parquet,TC23SIB09_25deg.parquet,TC23SIB09,SIB,sodium-ion,25.0,,25.0,discharge,79,0.0177066870107897,1.4167099354210504,0.9003837541824504,2.41415520317311,25.73040649171271
raw_CU_diffT/TC23SIB09/TC23SIB09_25deg.parquet,TC23SIB09_25deg.parquet,TC23SIB09,SIB,sodium-ion,25.0,,25.0,discharge,80,0.0177076535205301,1.4344175889415804,0.9116377753168744,2.36779151753563,25.755000801104977
raw_CU_diffT/TC23SIB09/TC23SIB09_25deg.parquet,TC23SIB09_25deg.parquet,TC23SIB09,SIB,sodium-ion,25.0,,25.0,discharge,81,0.0177061176166073,1.4521237065581878,0.922890820314331,2.31932906423555,25.748757348066295
raw_CU_diffT/TC23SIB09/TC23SIB09_25deg.parquet,TC23SIB09_25deg.parquet,TC23SIB09,SIB,sodium-ion,25.0,,25.0,discharge,82,0.0177099606428132,1.469833667201001,0.9341463077301516,2.26876784327286,25.768247624309385
raw_CU_diffT/TC23SIB09/TC23SIB09_25deg.parquet,TC23SIB09_25deg.parquet,TC23SIB09,SIB,sodium-ion,25.0,,25.0,discharge,83,0.0177053274620192,1.4875389946630202,0.9453988505483429,2.21591705758733,25.791223287292816
raw_CU_diffT/TC23SIB09/TC23SIB09_25deg.parquet,TC23SIB09_25deg.parquet,TC23SIB09,SIB,sodium-ion,25.0,,25.0,discharge,84,0.0177104589373209,1.5052494536003411,0.9566546546530412,2.16115830129944,25.832794530386742
raw_CU_diffT/TC23SIB09/TC23SIB09_25deg.parquet,TC23SIB09_25deg.parquet,TC23SIB09,SIB,sodium-ion,25.0,,25.0,discharge,85,0.017706418819546,1.522955872419887,0.9679078910786977,2.10563635677061,25.87930171270718
raw_CU_diffT/TC23SIB09/TC23SIB09_25deg.parquet,TC23SIB09_25deg.parquet,TC23SIB09,SIB,sodium-ion,25.0,,25.0,discharge,86,0.0150315636829135,1.5379874361028005,0.9774611351138162,2.05908187407289,25.908934198895036
raw_CU_diffT/TC23SIB09/TC23SIB09_25deg.parquet,TC23SIB09_25deg.parquet,TC23SIB09,SIB,sodium-ion,25.0,,25.0,discharge,87,0.0062062268831846,1.5441936629859851,0.9814054752505493,2.04439050043467,25.756106187845305
raw_CU_diffT/TC23SIB09/TC23SIB09_25deg.parquet,TC23SIB09_25deg.parquet,TC23SIB09,SIB,sodium-ion,25.0,,25.0,discharge,88,0.0040924747234659,1.548286137709451,0.9840064295202148,2.03599542978426,25.6778982320442
raw_CU_diffT/TC23SIB09/TC23SIB09_25deg.parquet,TC23SIB09_25deg.parquet,TC23SIB09,SIB,sodium-ion,25.0,,25.0,discharge,89,0.0031575220541739,1.551443659763625,0.9860131787424584,2.03027151797717,25.62120740331492
raw_CU_diffT/TC23SIB09/TC23SIB09_25deg.parquet,TC23SIB09_25deg.parquet,TC23SIB09,SIB,sodium-ion,25.0,,25.0,discharge,90,0.0026095505875581,1.554053210351183,0.9876716671147139,2.02588318559173,25.57738408839779
raw_CU_diffT/TC23SIB09/TC23SIB09_25deg.parquet,TC23SIB09_25deg.parquet,TC23SIB09,SIB,sodium-ion,25.0,,25.0,discharge,91,0.0022432419125684,1.5562964522637515,0.9890973496233761,2.022067244387,25.576000110497233
raw_CU_diffT/TC23SIB09/TC23SIB09_25deg.parquet,TC23SIB09_25deg.parquet,TC23SIB09,SIB,sodium-ion,25.0,,25.0,discharge,92,0.0020019481029683,1.5582984003667197,0.9903696789150411,2.01901449142321,25.55315917127072
raw_CU_diffT/TC23SIB09/TC23SIB09_25deg.parquet,TC23SIB09_25deg.parquet,TC23SIB09,SIB,sodium-ion,25.0,,25.0,discharge,93,0.0017956184088172,1.560094018775537,0.9915108762791505,2.0163433325799,25.538580414364645
raw_CU_diffT/TC23SIB09/TC23SIB09_25deg.parquet,TC23SIB09_25deg.parquet,TC23SIB09,SIB,sodium-ion,25.0,,25.0,discharge,94,0.0016391413584207,1.5617331601339577,0.9925526253436772,2.01367217373659,25.533264171270716
raw_CU_diffT/TC23SIB09/TC23SIB09_25deg.parquet,TC23SIB09_25deg.parquet,TC23SIB09,SIB,sodium-ion,25.0,,25.0,discharge,95,0.0015092823796623,1.56324244251362,0.9935118431067105,2.01138260901375,25.527061685082877
raw_CU_diffT/TC23SIB09/TC23SIB09_25deg.parquet,TC23SIB09_25deg.parquet,TC23SIB09,SIB,sodium-ion,25.0,,25.0,discharge,96,0.0014048940216933,1.5646473365353133,0.9944047173090114,2.00947463841138,25.521991602209944
raw_CU_diffT/TC23SIB09/TC23SIB09_25deg.parquet,TC23SIB09_25deg.parquet,TC23SIB09,SIB,sodium-ion,25.0,,25.0,discharge,97,0.0013150752781674,1.5659624118134807,0.9952405076048118,2.00756666780902,25.51730872928177
raw_CU_diffT/TC23SIB09/TC23SIB09_25deg.parquet,TC23SIB09_25deg.parquet,TC23SIB09,SIB,sodium-ion,25.0,,25.0,discharge,98,0.0012354799062844,1.567197891719765,0.9960257114128916,2.00565869720665,25.523148232044196
raw_CU_diffT/TC23SIB09/TC23SIB09_25deg.parquet,TC23SIB09_25deg.parquet,TC23SIB09,SIB,sodium-ion,25.0,,25.0,discharge,99,0.0011764251419045,1.5683743168616695,0.9967733832258007,2.00394152366452,25.514727265193372
raw_CU_diffT/TC23SIB09/TC23SIB09_25deg.parquet,TC23SIB09_25deg.parquet,TC23SIB09,SIB,sodium-ion,25.0,,25.0,discharge,100,0.0011153357259013,1.5694896525875708,0.9974822299296691,2.00222435012239,25.514229419889503
raw_CU_diffT/TC23SIB09/TC23SIB09_25deg.parquet,TC23SIB09_25deg.parquet,TC23SIB09,SIB,sodium-ion,25.0,,25.0,discharge,101,0.0010546559966733,1.570544308584244,0.9981525118991208,2.0006979736405,25.512305193370167
raw_CU_diffT/TC23SIB09/TC23SIB09_25deg.parquet,TC23SIB09_25deg.parquet,TC23SIB09,SIB,sodium-ion,25.0,,25.0,discharge,102,0.0010147322915889,1.571559040875833,0.9987974205338015,1.99917159715861,25.49606425414365
raw_CU_diffT/TC23SIB09/TC23SIB09_25deg.parquet,TC23SIB09_25deg.parquet,TC23SIB09,SIB,sodium-ion,25.0,,25.0,discharge,103,0.0009649344750448,1.572523975350878,0.9994106803857011,1.99783601773695,25.488968314917127
raw_CU_diffT/TC23SIB09/TC23SIB09_25deg.parquet,TC23SIB09_25deg.parquet,TC23SIB09,SIB,sodium-ion,25.0,,25.0,discharge,104,0.0009272656784817,1.5734512410293597,1.0000000000000002,1.99630964125506,25.486317679558006
raw_CU_diffT/TC23SIB09/TC23SIB09_25deg.parquet,TC23SIB09_25deg.parquet,TC23SIB09,SIB,sodium-ion,25.0,,25.0,charge,0,0.0177090955370639,0.0177090955370639,0.012332352845203594,2.08980020077097,25.56220511049724
raw_CU_diffT/TC23SIB09/TC23SIB09_25deg.parquet,TC23SIB09_25deg.parquet,TC23SIB09,SIB,sodium-ion,25.0,,25.0,charge,1,0.0177059315620358,0.0354150270990997,0.024662502344880124,2.15448040419116,25.58917864640884
raw_CU_diffT/TC23SIB09/TC23SIB09_25deg.parquet,TC23SIB09_25deg.parquet,TC23SIB09,SIB,sodium-ion,25.0,,25.0,charge,2,0.0177071324478758,0.0531221595469755,0.036993488123737296,2.21419988404521,25.60663629834254
raw_CU_diffT/TC23SIB09/TC23SIB09_25deg.parquet,TC23SIB09_25deg.parquet,TC23SIB09,SIB,sodium-ion,25.0,,25.0,charge,3,0.0177038873235455,0.070826046870521,0.04932221404589066,2.27010342269452,25.567688038674035
raw_CU_diffT/TC23SIB09/TC23SIB09_25deg.parquet,TC23SIB09_25deg.parquet,TC23SIB09,SIB,sodium-ion,25.0,,25.0,charge,4,0.0177052391742294,0.08853128604475041,0.061651881376914575,2.32314500544028,25.593769281767955
raw_CU_diffT/TC23SIB09/TC23SIB09_25deg.parquet,TC23SIB09_25deg.parquet,TC23SIB09,SIB,sodium-ion,25.0,,25.0,charge,5,0.0177071743726803,0.10623846041743071,0.07398289635158703,2.37351542934273,25.540403342541435
raw_CU_diffT/TC23SIB09/TC23SIB09_25deg.parquet,TC23SIB09_25deg.parquet,TC23SIB09,SIB,sodium-ion,25.0,,25.0,charge,6,0.0177046819899222,0.12394314240735291,0.0863121756676803,2.4214054914621,25.538258646408842
raw_CU_diffT/TC23SIB09/TC23SIB09_25deg.parquet,TC23SIB09_25deg.parquet,TC23SIB09,SIB,sodium-ion,25.0,,25.0,charge,7,0.0177082484511643,0.14165139085851722,0.09864393861476166,2.46662439473817,25.52425309392265
raw_CU_diffT/TC23SIB09/TC23SIB09_25deg.parquet,TC23SIB09_25deg.parquet,TC23SIB09,SIB,sodium-ion,25.0,,25.0,charge,8,0.0177064703499256,0.1593578612084428,0.11097446331837515,2.50936293623115,25.552524613259674
raw_CU_diffT/TC23SIB09/TC23SIB09_25deg.parquet,TC23SIB09_25deg.parquet,TC23SIB09,SIB,sodium-ion,25.0,,25.0,charge,9,0.0177077183545735,0.1770655795630163,0.1233058571140119,2.54904872476036,25.57983046961326
raw_CU_diffT/TC23SIB09/TC23SIB09_25deg.parquet,TC23SIB09_25deg.parquet,TC23SIB09,SIB,sodium-ion,25.0,,25.0,charge,10,0.0177052885958538,0.1947708681588701,0.13563555886152587,2.58720813680767,25.53131430939227
raw_CU_diffT/TC23SIB09/TC23SIB09_25deg.parquet,TC23SIB09_25deg.parquet,TC23SIB09,SIB,sodium-ion,25.0,,25.0,charge,11,0.0177067042179594,0.2124775723768295,0.1479662464273875,2.62422276649356,25.5244208839779
raw_CU_diffT/TC23SIB09/TC23SIB09_25deg.parquet,TC23SIB09_25deg.parquet,TC23SIB09,SIB,sodium-ion,25.0,,25.0,charge,12,0.0177050143910228,0.23018258676785228,0.16029575722270287,2.66009261381803,25.525872679558013
raw_CU_diffT/TC23SIB09/TC23SIB09_25deg.parquet,TC23SIB09_25deg.parquet,TC23SIB09,SIB,sodium-ion,25.0,,25.0,charge,13,0.0177053985460392,0.24788798531389147,0.1726255355379037,2.69233731699801,25.52399883977901
raw_CU_diffT/TC23SIB09/TC23SIB09_25deg.parquet,TC23SIB09_25deg.parquet,TC23SIB09,SIB,sodium-ion,25.0,,25.0,charge,14,0.0177071323505198,0.2655951176644113,0.18495652124896358,2.72038448485278,25.52789779005525
raw_CU_diffT/TC23SIB09/TC23SIB09_25deg.parquet,TC23SIB09_25deg.parquet,TC23SIB09,SIB,sodium-ion,25.0,,25.0,charge,15,0.0177098611407444,0.2833049788051557,0.1972894072492743,2.74461571150283,25.508753093922653
raw_CU_diffT/TC23SIB09/TC23SIB09_25deg.parquet,TC23SIB09_25deg.parquet,TC23SIB09,SIB,sodium-ion,25.0,,25.0,charge,16,0.0177122907494198,0.30101726955457553,0.20962398519321915,2.76579418518908,25.543446620498617
raw_CU_diffT/TC23SIB09/TC23SIB09_25deg.parquet,TC23SIB09_25deg.parquet,TC23SIB09,SIB,sodium-ion,25.0,,25.0,charge,17,0.0177081627102563,0.31872543226483185,0.22195568843159724,2.78430150003203,25.48562502762431
raw_CU_diffT/TC23SIB09/TC23SIB09_25deg.parquet,TC23SIB09_25deg.parquet,TC23SIB09,SIB,sodium-ion,25.0,,25.0,charge,18,0.0177102384621583,0.33643567072699015,0.23428883719297341,2.80090084427261,25.478319171270716
raw_CU_diffT/TC23SIB09/TC23SIB09_25deg.parquet,TC23SIB09_25deg.parquet,TC23SIB09,SIB,sodium-ion,25.0,,25.0,charge,19,0.0177094738509507,0.35414514457794083,0.24662145349038597,2.81540142085059,25.475871132596684
raw_CU_diffT/TC23SIB09/TC23SIB09_25deg.parquet,TC23SIB09_25deg.parquet,TC23SIB09,SIB,sodium-ion,25.0,,25.0,charge,20,0.017703481926725,0.3718486265046658,0.2589498971001749,2.82837562094667,25.471163729281763
raw_CU_diffT/TC23SIB09/TC23SIB09_25deg.parquet,TC23SIB09_25deg.parquet,TC23SIB09,SIB,sodium-ion,25.0,,25.0,charge,21,0.0177056983935569,0.3895543248982227,0.271279884224763,2.84058663280181,25.469687375690604
raw_CU_diffT/TC23SIB09/TC23SIB09_25deg.parquet,TC23SIB09_25deg.parquet,TC23SIB09,SIB,sodium-ion,25.0,,25.0,charge,22,0.0177045515725927,0.40725887647081543,0.28360907272015223,2.85260684759671,25.493854337016568
raw_CU_diffT/TC23SIB09/TC23SIB09_25deg.parquet,TC23SIB09_25deg.parquet,TC23SIB09,SIB,sodium-ion,25.0,,25.0,charge,23,0.0177066005385556,0.42496547700937104,0.2959396880852068,2.86481785945185,25.50892201657458
raw_CU_diffT/TC23SIB09/TC23SIB09_25deg.parquet,TC23SIB09_25deg.parquet,TC23SIB09,SIB,sodium-ion,25.0,,25.0,charge,24,0.017704471095829,0.44266994810520005,0.3082688205377652,2.87664727718652,25.468429337016577
raw_CU_diffT/TC23SIB09/TC23SIB09_25deg.parquet,TC23SIB09_25deg.parquet,TC23SIB09,SIB,sodium-ion,25.0,,25.0,charge,25,0.0177051878718199,0.46037513597701996,0.3205984521425481,2.88714111549953,25.50931091160221
raw_CU_diffT/TC23SIB09/TC23SIB09_25deg.parquet,TC23SIB09_25deg.parquet,TC23SIB09,SIB,sodium-ion,25.0,,25.0,charge,26,0.0177127560286839,0.47808789200570384,0.33293335410010755,2.89591778027041,25.50083035911602
raw_CU_diffT/TC23SIB09/TC23SIB09_25deg.parquet,TC23SIB09_25deg.parquet,TC23SIB09,SIB,sodium-ion,25.0,,25.0,charge,27,0.0177030293887692,0.49579092139447306,0.345261482569141,2.90393125680035,25.468682872928174
raw_CU_diffT/TC23SIB09/TC23SIB09_25deg.parquet,TC23SIB09_25deg.parquet,TC23SIB09,SIB,sodium-ion,25.0,,25.0,charge,28,0.0177092564324599,0.5135001778269329,0.35759394745952444,2.91194473333028,25.50603839779005
raw_CU_diffT/TC23SIB09/TC23SIB09_25deg.parquet,TC23SIB09_25deg.parquet,TC23SIB09,SIB,sodium-ion,25.0,,25.0,charge,29,0.0177114585809695,0.5312116364079024,0.3699279458936386,2.92148458634211,25.490124392265198
raw_CU_diffT/TC23SIB09/TC23SIB09_25deg.parquet,TC23SIB09_25deg.parquet,TC23SIB09,SIB,sodium-ion,25.0,,25.0,charge,30,0.0177086587081051,0.5489202951160075,0.38225999453760046,2.9329324099563,25.524184696132593
raw_CU_diffT/TC23SIB09/TC23SIB09_25deg.parquet,TC23SIB09_25deg.parquet,TC23SIB09,SIB,sodium-ion,25.0,,25.0,charge,31,0.0177103076657451,0.5666306027817526,0.39459319149133343,2.94762378359452,25.542241270718232
raw_CU_diffT/TC23SIB09/TC23SIB09_25deg.parquet,TC23SIB09_25deg.parquet,TC23SIB09,SIB,sodium-ion,25.0,,25.0,charge,32,0.0177116789430251,0.5843422817247776,0.4069273433823318,2.9642231278351,25.50361428176796
raw_CU_diffT/TC23SIB09/TC23SIB09_25deg.parquet,TC23SIB09_25deg.parquet,TC23SIB09,SIB,sodium-ion,25.0,,25.0,charge,33,0.0177061944705844,0.6020484761953621,0.4192576759676425,2.98253964561781,25.47972856353591
raw_CU_diffT/TC23SIB09/TC23SIB09_25deg.parquet,TC23SIB09_25deg.parquet,TC23SIB09,SIB,sodium-ion,25.0,,25.0,charge,34,0.0177058315182518,0.6197543077136138,0.43158775579830394,3.00200094576194,25.497650359116022
raw_CU_diffT/TC23SIB09/TC23SIB09_25deg.parquet,TC23SIB09_25deg.parquet,TC23SIB09,SIB,sodium-ion,25.0,,25.0,charge,35,0.0177077979521395,0.6374621056657533,0.44391920502451127,3.02203463708677,25.486824806629834
raw_CU_diffT/TC23SIB09/TC23SIB09_25deg.parquet,TC23SIB09_25deg.parquet,TC23SIB09,SIB,sodium-ion,25.0,,25.0,charge,36,0.0177068654455381,0.6551689711112915,0.4562500048668799,3.04283151665256,25.50697306629834
raw_CU_diffT/TC23SIB09/TC23SIB09_25deg.parquet,TC23SIB09_25deg.parquet,TC23SIB09,SIB,sodium-ion,25.0,,25.0,charge,37,0.0177087548584801,0.6728777259697716,0.46858212046854425,3.06381919327858,25.50573245856354
raw_CU_diffT/TC23SIB09/TC23SIB09_25deg.parquet,TC23SIB09_25deg.parquet,TC23SIB09,SIB,sodium-ion,25.0,,25.0,charge,38,0.0177024469983473,0.6905801729681189,0.4809098433694807,3.08557005814555,25.51757027624309
raw_CU_diffT/TC23SIB09/TC23SIB09_25deg.parquet,TC23SIB09_25deg.parquet,TC23SIB09,SIB,sodium-ion,25.0,,25.0,charge,39,0.0177080579452158,0.7082882309133347,0.4932414736510303,3.10770251713299,25.52610160220994
raw_CU_diffT/TC23SIB09/TC23SIB09_25deg.parquet,TC23SIB09_25deg.parquet,TC23SIB09,SIB,sodium-ion,25.0,,25.0,charge,40,0.0177047498934751,0.7259929808068099,0.505570800254156,3.13059816436137,25.508390690607737
raw_CU_diffT/TC23SIB09/TC23SIB09_25deg.parquet,TC23SIB09_25deg.parquet,TC23SIB09,SIB,sodium-ion,25.0,,25.0,charge,41,0.0177031398765651,0.743696120683375,0.5178990056652604,3.15349381158976,25.528065994475135
raw_CU_diffT/TC23SIB09/TC23SIB09_25deg.parquet,TC23SIB09_25deg.parquet,TC23SIB09,SIB,sodium-ion,25.0,,25.0,charge,42,0.0177065304254384,0.7614026511088133,0.5302295722045746,3.17677105293862,25.53526314917127
raw_CU_diffT/TC23SIB09/TC23SIB09_25deg.parquet,TC23SIB09_25deg.parquet,TC23SIB09,SIB,sodium-ion,25.0,,25.0,charge,43,0.0177055027904865,0.7791081538992999,0.5425594231140705,3.20023909134772,25.51785784530387
raw_CU_diffT/TC23SIB09/TC23SIB09_25deg.parquet,TC23SIB09_25deg.parquet,TC23SIB09,SIB,sodium-ion,25.0,,25.0,charge,44,0.0177063264592661,0.796814480358566,0.5548898476143517,3.22370712975681,25.504323839779005
raw_CU_diffT/TC23SIB09/TC23SIB09_25deg.parquet,TC23SIB09_25deg.parquet,TC23SIB09,SIB,sodium-ion,25.0,,25.0,charge,45,0.0177073791518182,0.8145218595103841,0.5672210051941944,3.24736596522614,25.524395662983427
raw_CU_diffT/TC23SIB09/TC23SIB09_25deg.parquet,TC23SIB09_25deg.parquet,TC23SIB09,SIB,sodium-ion,25.0,,25.0,charge,46,0.0177058669809302,0.8322277264913144,0.5795511097205418,3.27102480069548,25.528201322314047
raw_CU_diffT/TC23SIB09/TC23SIB09_25deg.parquet,TC23SIB09_25deg.parquet,TC23SIB09,SIB,sodium-ion,25.0,,25.0,charge,47,0.0177048035834478,0.8499325300747622,0.5918804737125724,3.29468363616481,25.51897955801105
raw_CU_diffT/TC23SIB09/TC23SIB09_25deg.parquet,TC23SIB09_25deg.parquet,TC23SIB09,SIB,sodium-ion,25.0,,25.0,charge,48,0.0177049665571957,0.8676374966319579,0.6042099511971163,3.31796087751367,25.508820359116022
raw_CU_diffT/TC23SIB09/TC23SIB09_25deg.parquet,TC23SIB09_25deg.parquet,TC23SIB09,SIB,sodium-ion,25.0,,25.0,charge,49,0.0177041562009089,0.8853416528328668,0.6165388643614984,3.34104732180229,25.52788861878453
raw_CU_diffT/TC23SIB09/TC23SIB09_25deg.parquet,TC23SIB09_25deg.parquet,TC23SIB09,SIB,sodium-ion,25.0,,25.0,charge,50,0.0177003907134834,0.9030420435463502,0.6288651552959948,3.36394296903068,25.531576740331488
raw_CU_diffT/TC23SIB09/TC23SIB09_25deg.parquet,TC23SIB09_25deg.parquet,TC23SIB09,SIB,sodium-ion,25.0,,25.0,charge,51,0.0177025842251379,0.9207446277714881,0.6411929737596436,3.3870294133193,25.522506160220992
raw_CU_diffT/TC23SIB09/TC23SIB09_25deg.parquet,TC23SIB09_25deg.parquet,TC23SIB09,SIB,sodium-ion,25.0,,25.0,charge,52,0.0177065862564305,0.9384512140279186,0.653523579178837,3.40916187230674,25.512432265193368
raw_CU_diffT/TC23SIB09/TC23SIB09_25deg.parquet,TC23SIB09_25deg.parquet,TC23SIB09,SIB,sodium-ion,25.0,,25.0,charge,53,0.0177012505394316,0.9561524645673503,0.6658504688834376,3.43091273717371,25.50773273480663
raw_CU_diffT/TC23SIB09/TC23SIB09_25deg.parquet,TC23SIB09_25deg.parquet,TC23SIB09,SIB,sodium-ion,25.0,,25.0,charge,54,0.0177020101447762,0.9738544747121265,0.6781778875659926,3.45209121085997,25.56403516574586
raw_CU_diffT/TC23SIB09/TC23SIB09_25deg.parquet,TC23SIB09_25deg.parquet,TC23SIB09,SIB,sodium-ion,25.0,,25.0,charge,55,0.0177048491376419,0.9915593238497684,0.6905072832812917,3.47269729336551,25.56357961325967
raw_CU_diffT/TC23SIB09/TC23SIB09_25deg.parquet,TC23SIB09_25deg.parquet,TC23SIB09,SIB,sodium-ion,25.0,,25.0,charge,56,0.017702586189135,1.0092619100389033,0.702835103112639,3.49292178175059,25.536900386740335
raw_CU_diffT/TC23SIB09/TC23SIB09_25deg.parquet,TC23SIB09_25deg.parquet,TC23SIB09,SIB,sodium-ion,25.0,,25.0,charge,57,0.0177020427991199,1.0269639528380232,0.7151625445351972,3.51276467601519,25.513672707182327
raw_CU_diffT/TC23SIB09/TC23SIB09_25deg.parquet,TC23SIB09_25deg.parquet,TC23SIB09,SIB,sodium-ion,25.0,,25.0,charge,58,0.0177010848342335,1.0446650376722568,0.7274893188451428,3.53279836734003,25.5011508839779
raw_CU_diffT/TC23SIB09/TC23SIB09_25deg.parquet,TC23SIB09_25deg.parquet,TC23SIB09,SIB,sodium-ion,25.0,,25.0,charge,59,0.0177049801618094,1.0623700178340663,0.739818805803739,3.55245046454439,25.522193895027627
raw_CU_diffT/TC23SIB09/TC23SIB09_25deg.parquet,TC23SIB09_25deg.parquet,TC23SIB09,SIB,sodium-ion,25.0,,25.0,charge,60,0.0177024471549675,1.0800724649890339,0.7521465288137436,3.57248415586923,25.53677370165746
raw_CU_diffT/TC23SIB09/TC23SIB09_25deg.parquet,TC23SIB09_25deg.parquet,TC23SIB09,SIB,sodium-ion,25.0,,25.0,charge,61,0.0177042172358565,1.0977766822248904,0.7644754844819627,3.59270864425431,25.544907845303868
raw_CU_diffT/TC23SIB09/TC23SIB09_25deg.parquet,TC23SIB09_25deg.parquet,TC23SIB09,SIB,sodium-ion,25.0,,25.0,charge,62,0.0177049929887711,1.1154816752136616,0.7768049803730658,3.61312392969962,25.546781298342538
raw_CU_diffT/TC23SIB09/TC23SIB09_25deg.parquet,TC23SIB09_25deg.parquet,TC23SIB09,SIB,sodium-ion,25.0,,25.0,charge,63,0.0177019837985798,1.1331836590122415,0.7891323807085184,3.6339208092654,25.54799533149171
raw_CU_diffT/TC23SIB09/TC23SIB09_25deg.parquet,TC23SIB09_25deg.parquet,TC23SIB09,SIB,sodium-ion,25.0,,25.0,charge,64,0.0177024162906391,1.1508860753028807,0.80146008222506,3.65548087707213,25.551943646408837
raw_CU_diffT/TC23SIB09/TC23SIB09_25deg.parquet,TC23SIB09_25deg.parquet,TC23SIB09,SIB,sodium-ion,25.0,,25.0,charge,65,0.0177002326586896,1.1685863079615704,0.8137862630925301,3.67761333605957,25.56629674033149
raw_CU_diffT/TC23SIB09/TC23SIB09_25deg.parquet,TC23SIB09_25deg.parquet,TC23SIB09,SIB,sodium-ion,25.0,,25.0,charge,66,0.0177019621749978,1.1862882701365682,0.8261136483696393,3.7006997803482,25.58050533149171
raw_CU_diffT/TC23SIB09/TC23SIB09_25deg.parquet,TC23SIB09_25deg.parquet,TC23SIB09,SIB,sodium-ion,25.0,,25.0,charge,67,0.0177017404433447,1.2039900105799128,0.8384408792360967,3.72435861581753,25.59130563535912
raw_CU_diffT/TC23SIB09/TC23SIB09_25deg.parquet,TC23SIB09_25deg.parquet,TC23SIB09,SIB,sodium-ion,25.0,,25.0,charge,68,0.0177015402057755,1.2216915507856883,0.8507679706600653,3.74973462482899,25.600594171270718
raw_CU_diffT/TC23SIB09/TC23SIB09_25deg.parquet,TC23SIB09_25deg.parquet,TC23SIB09,SIB,sodium-ion,25.0,,25.0,charge,69,0.0177020757506083,1.2393936265362966,0.8630954350295538,3.7758738220814,25.611083232044198
raw_CU_diffT/TC23SIB09/TC23SIB09_25deg.parquet,TC23SIB09_25deg.parquet,TC23SIB09,SIB,sodium-ion,25.0,,25.0,charge,70,0.0177022377039677,1.2570958642402643,0.8754230121809723,3.80334859875546,25.629991215469612
raw_CU_diffT/TC23SIB09/TC23SIB09_25deg.parquet,TC23SIB09_25deg.parquet,TC23SIB09,SIB,sodium-ion,25.0,,25.0,charge,71,0.0177035171775821,1.2747993814178464,0.887751480338938,3.83120496955,25.666381933701658
raw_CU_diffT/TC23SIB09/TC23SIB09_25deg.parquet,TC23SIB09_25deg.parquet,TC23SIB09,SIB,sodium-ion,25.0,,25.0,charge,72,0.0177019803289188,1.2925013617467653,0.90007887825817,3.85963373152524,25.734944861878454
raw_CU_diffT/TC23SIB09/TC23SIB09_25deg.parquet,TC23SIB09_25deg.parquet,TC23SIB09,SIB,sodium-ion,25.0,,25.0,charge,73,0.0177018951595273,1.3102032569062927,0.9124062168666943,3.88691771113907,25.865700828729278
raw_CU_diffT/TC23SIB09/TC23SIB09_25deg.parquet,TC23SIB09_25deg.parquet,TC23SIB09,SIB,sodium-ion,25.0,,25.0,charge,74,0.0177024391916882,1.327905696097981,0.9247339343311886,3.91191212603006,26.066166629834257
raw_CU_diffT/TC23SIB09/TC23SIB09_25deg.parquet,TC23SIB09_25deg.parquet,TC23SIB09,SIB,sodium-ion,25.0,,25.0,charge,75,0.0177032655218505,1.3456089616198315,0.9370622272398158,3.93442617913797,26.27535773480663
raw_CU_diffT/TC23SIB09/TC23SIB09_25deg.parquet,TC23SIB09_25deg.parquet,TC23SIB09,SIB,sodium-ion,25.0,,25.0,charge,76,0.0177035068250945,1.363312468444926,0.949390688188462,3.95484146458329,26.447034613259664
raw_CU_diffT/TC23SIB09/TC23SIB09_25deg.parquet,TC23SIB09_25deg.parquet,TC23SIB09,SIB,sodium-ion,25.0,,25.0,charge,77,0.0177022475684117,1.3810147160133377,0.9617182722093337,3.97277638824552,26.59105406077348
raw_CU_diffT/TC23SIB09/TC23SIB09_25deg.parquet,TC23SIB09_25deg.parquet,TC23SIB09,SIB,sodium-ion,25.0,,25.0,charge,78,0.0177022097446765,1.398716925758014,0.9740458298903143,3.98861254424516,26.719531546961324
raw_CU_diffT/TC23SIB09/TC23SIB09_25deg.parquet,TC23SIB09_25deg.parquet,TC23SIB09,SIB,sodium-ion,25.0,,25.0,charge,79,0.0177053000024226,1.4164222257604366,0.9863755395811944,4.00196833846171,26.846591519337018
raw_CU_diffT/TC23SIB09/TC23SIB09_25deg.parquet,TC23SIB09_25deg.parquet,TC23SIB09,SIB,sodium-ion,25.0,,25.0,charge,80,0.0177018489797974,1.434124074740234,0.998702846030836,4.01322536501567,26.970951795580113
raw_CU_diffT/TC23SIB09/TC23SIB09_25deg.parquet,TC23SIB09_25deg.parquet,TC23SIB09,SIB,sodium-ion,25.0,,25.0,charge,81,5.60177704556829e-05,1.4341800925106896,0.9987418559796736,4.00845543850976,26.169458453038676
raw_CU_diffT/TC23SIB09/TC23SIB09_25deg.parquet,TC23SIB09_25deg.parquet,TC23SIB09,SIB,sodium-ion,25.0,,25.0,charge,82,5.55260159136621e-05,1.4342356185266032,0.9987805234779037,4.00540268554597,25.81352306629834
raw_CU_diffT/TC23SIB09/TC23SIB09_25deg.parquet,TC23SIB09_25deg.parquet,TC23SIB09,SIB,sodium-ion,25.0,,25.0,charge,83,5.77981614620025e-05,1.4342934166880652,0.9988207732647695,4.00330391788337,25.660163508287294
raw_CU_diffT/TC23SIB09/TC23SIB09_25deg.parquet,TC23SIB09_25deg.parquet,TC23SIB09,SIB,sodium-ion,25.0,,25.0,charge,84,5.93415664729069e-05,1.4343527582545381,0.9988620978561129,4.001395947281,25.58805701657459
raw_CU_diffT/TC23SIB09/TC23SIB09_25deg.parquet,TC23SIB09_25deg.parquet,TC23SIB09,SIB,sodium-ion,25.0,,25.0,charge,85,6.39076362142154e-05,1.4344166658907522,0.9989066021910546,3.99986957079911,25.554701933701658
raw_CU_diffT/TC23SIB09/TC23SIB09_25deg.parquet,TC23SIB09_25deg.parquet,TC23SIB09,SIB,sodium-ion,25.0,,25.0,charge,86,6.17478851679498e-05,1.4344784137759201,0.9989496025072334,3.99853399137746,25.540166104972375
raw_CU_diffT/TC23SIB09/TC23SIB09_25deg.parquet,TC23SIB09_25deg.parquet,TC23SIB09,SIB,sodium-ion,25.0,,25.0,charge,87,6.75613568692916e-05,1.4345459751327894,0.998996651239331,3.99758000607627,25.531846408839783
raw_CU_diffT/TC23SIB09/TC23SIB09_25deg.parquet,TC23SIB09_25deg.parquet,TC23SIB09,SIB,sodium-ion,25.0,,25.0,charge,88,6.778811382491e-05,1.4346137632466143,0.9990438578816268,3.99681681783533,25.5239841160221
raw_CU_diffT/TC23SIB09/TC23SIB09_25deg.parquet,TC23SIB09_25deg.parquet,TC23SIB09,SIB,sodium-ion,25.0,,25.0,charge,89,7.56605798771942e-05,1.4346894238264916,0.999096546793128,3.99586283253414,25.513096988950274
raw_CU_diffT/TC23SIB09/TC23SIB09_25deg.parquet,TC23SIB09_25deg.parquet,TC23SIB09,SIB,sodium-ion,25.0,,25.0,charge,90,7.37202735446566e-05,1.4347631441000361,0.9991478845039271,3.9950996442932,25.50336066298343
raw_CU_diffT/TC23SIB09/TC23SIB09_25deg.parquet,TC23SIB09_25deg.parquet,TC23SIB09,SIB,sodium-ion,25.0,,25.0,charge,91,7.92692832136133e-05,1.4348424133832498,0.9992030864631877,3.99452725311249,25.498514254143643
raw_CU_diffT/TC23SIB09/TC23SIB09_25deg.parquet,TC23SIB09_25deg.parquet,TC23SIB09,SIB,sodium-ion,25.0,,25.0,charge,92,8.20331570579317e-05,1.4349244465403077,0.999260213143414,3.99376406487154,25.495290276243093
raw_CU_diffT/TC23SIB09/TC23SIB09_25deg.parquet,TC23SIB09_25deg.parquet,TC23SIB09,SIB,sodium-ion,25.0,,25.0,charge,93,8.29870053933773e-05,1.435007433545701,0.9993180040695477,3.99319167369083,25.49416602209945
raw_CU_diffT/TC23SIB09/TC23SIB09_25deg.parquet,TC23SIB09_25deg.parquet,TC23SIB09,SIB,sodium-ion,25.0,,25.0,charge,94,8.72560261686152e-05,1.4350946895718697,0.9993787678787626,3.99281007957036,25.49213850828729
raw_CU_diffT/TC23SIB09/TC23SIB09_25deg.parquet,TC23SIB09_25deg.parquet,TC23SIB09,SIB,sodium-ion,25.0,,25.0,charge,95,8.52398944722106e-05,1.4351799294663419,0.9994381276836108,3.99223768838965,25.489161574585633
raw_CU_diffT/TC23SIB09/TC23SIB09_25deg.parquet,TC23SIB09_25deg.parquet,TC23SIB09,SIB,sodium-ion,25.0,,25.0,charge,96,8.90692969921907e-05,1.435268998763334,0.9995001542278735,3.99185609426918,25.487379861878456
raw_CU_diffT/TC23SIB09/TC23SIB09_25deg.parquet,TC23SIB09_25deg.parquet,TC23SIB09,SIB,sodium-ion,25.0,,25.0,charge,97,8.75711027013743e-05,1.4353565698660353,0.9995611374517369,3.99166529720894,25.484762762430943
raw_CU_diffT/TC23SIB09/TC23SIB09_25deg.parquet,TC23SIB09_25deg.parquet,TC23SIB09,SIB,sodium-ion,25.0,,25.0,charge,98,8.84887122971625e-05,1.4354450585783325,0.9996227596853842,3.99128370308847,25.481080276243098
raw_CU_diffT/TC23SIB09/TC23SIB09_25deg.parquet,TC23SIB09_25deg.parquet,TC23SIB09,SIB,sodium-ion,25.0,,25.0,charge,99,9.40107872736301e-05,1.435539069365606,0.9996882274105702,3.99090210896799,25.48106339779005
raw_CU_diffT/TC23SIB09/TC23SIB09_25deg.parquet,TC23SIB09_25deg.parquet,TC23SIB09,SIB,sodium-ion,25.0,,25.0,charge,100,8.86755727548162e-05,1.4356277449383608,0.999749979771083,3.99071131190776,25.48422317679558
