Repository: DNV007/delivered-energy-decomposition

# Three-term energy accounting for a cold commercial sodium-ion 18650 cell

This repository holds the analysis code and the derived data behind a reanalysis
of a public commercial-cell archive. No new measurements were made. The
manuscript reporting the work is not distributed here; what is here is
everything needed to regenerate its numbers from the raw archive and to check
them.

**Source data.** Droese, D., Schlösser, A., Otto, M. *Dataset: Evaluation of
Commercial Sodium-Ion Batteries by State-of-the-Art Lithium-Ion Battery
Configurations.* Technische Universität Berlin, DepositOnce, 2025.
DOI [10.14279/depositonce-25036](https://doi.org/10.14279/depositonce-25036),
CC BY 4.0.

File: data_processed/ocv/ocv_slope_points.csv (part 21 of 85)
member_path,file_name,cell_id,cell_family,chemistry_type,temperature_deg_c,voltage_v,ambient_temperature_from_file_deg_c,direction,segment_index,segment_capacity_ah,cumulative_capacity_ah,soc_fraction_by_capacity,ocv_voltage_v,ocv_temperature_mean_deg_c,smoothing_window_segments,smoothed_ocv_voltage_v,dv_dcapacity_fraction_v,abs_dv_dcapacity_fraction_v
raw_CU_diffT/TC23LFP09/TC23LFP09_45deg.parquet,TC23LFP09_45deg.parquet,TC23LFP09,LFP,lithium-ion,45.0,,45.0,discharge,7,0.0180833997198981,0.1446699660293701,0.0803379944079169,3.32632692949797,45.27609569060774,5,3.326365075449,-0.013295124076364573,0.013295124076364573
raw_CU_diffT/TC23LFP09/TC23LFP09_45deg.parquet,TC23LFP09_45deg.parquet,TC23LFP09,LFP,lithium-ion,45.0,,45.0,discharge,8,0.0180834909314903,0.1627534569608604,0.090380102201284,3.32613619974284,45.27909395027625,5,3.326212491644894,-0.015194123560917205,0.015194123560917205
raw_CU_diffT/TC23LFP09/TC23LFP09_45deg.parquet,TC23LFP09_45deg.parquet,TC23LFP09,LFP,lithium-ion,45.0,,45.0,discharge,9,0.0180841493146717,0.1808376062755321,0.1004225756074026,3.32613619974284,45.28001506925207,5,3.3260599078407878,-0.015192531473076087,0.015192531473076087
raw_CU_diffT/TC23LFP09/TC23LFP09_45deg.parquet,TC23LFP09_45deg.parquet,TC23LFP09,LFP,lithium-ion,45.0,,45.0,discharge,10,0.0180872816054471,0.1989248878809792,0.1104667884343955,3.32594546998771,45.27947375690608,5,3.3259073240366845,-0.015191268005992242,0.015191268005992242
raw_CU_diffT/TC23LFP09/TC23LFP09_45deg.parquet,TC23LFP09_45deg.parquet,TC23LFP09,LFP,lithium-ion,45.0,,45.0,discharge,11,0.0180871571728857,0.2170120450538649,0.1205109321616112,3.32575474023258,45.27419497237568,5,3.32575474023258,-0.01519119415686987,0.01519119415686987
raw_CU_diffT/TC23LFP09/TC23LFP09_45deg.parquet,TC23LFP09_45deg.parquet,TC23LFP09,LFP,lithium-ion,45.0,,45.0,discharge,12,0.0180874574649496,0.2350995025188145,0.1305552426467436,3.32556401047745,45.26967461325968,5,3.325602156428476,-0.015192603318070041,0.015192603318070041
raw_CU_diffT/TC23LFP09/TC23LFP09_45deg.parquet,TC23LFP09_45deg.parquet,TC23LFP09,LFP,lithium-ion,45.0,,45.0,discharge,13,0.0180838025985497,0.2531833051173642,0.1405975235147796,3.32537328072232,45.269801381215466,5,3.3254495726243705,-0.013294013411211836,0.013294013411211836
raw_CU_diffT/TC23LFP09/TC23LFP09_45deg.parquet,TC23LFP09_45deg.parquet,TC23LFP09,LFP,lithium-ion,45.0,,45.0,discharge,14,0.0180870697661752,0.2712703748835394,0.1506416187033801,3.32537328072232,45.2676782320442,5,3.32533513477129,-0.011393633105939216,0.011393633105939216
raw_CU_diffT/TC23LFP09/TC23LFP09_45deg.parquet,TC23LFP09_45deg.parquet,TC23LFP09,LFP,lithium-ion,45.0,,45.0,discharge,15,0.0180867908498453,0.2893571657333847,0.160685559004417,3.32518255096718,45.2625153038674,5,3.3252206969182097,-0.009495150405058439,0.009495150405058439
raw_CU_diffT/TC23LFP09/TC23LFP09_45deg.parquet,TC23LFP09_45deg.parquet,TC23LFP09,LFP,lithium-ion,45.0,,45.0,discharge,16,0.0180843598642315,0.3074415255976162,0.1707281493327263,3.32518255096718,45.26087842541436,5,3.325144405016156,-0.011393825487346021,0.011393825487346021
raw_CU_diffT/TC23LFP09/TC23LFP09_45deg.parquet,TC23LFP09_45deg.parquet,TC23LFP09,LFP,lithium-ion,45.0,,45.0,discharge,17,0.0180870781136919,0.3255286037113081,0.1807722491568622,3.32499182121205,45.26280082872928,5,3.3249918212120506,-0.013293272295072711,0.013293272295072711
raw_CU_diffT/TC23LFP09/TC23LFP09_45deg.parquet,TC23LFP09_45deg.parquet,TC23LFP09,LFP,lithium-ion,45.0,,45.0,discharge,18,0.0180839968763732,0.3436126005876813,0.190814637911083,3.32499182121205,45.26422751381215,5,3.3248773833589724,-0.013294308894785445,0.013294308894785445
raw_CU_diffT/TC23LFP09/TC23LFP09_45deg.parquet,TC23LFP09_45deg.parquet,TC23LFP09,LFP,lithium-ion,45.0,,45.0,discharge,19,0.0180848840767075,0.3616974846643888,0.2008575193445894,3.32461036170179,45.264923093922654,5,3.3247247995548683,-0.015193393398220678,0.015193393398220678
raw_CU_diffT/TC23LFP09/TC23LFP09_45deg.parquet,TC23LFP09_45deg.parquet,TC23LFP09,LFP,lithium-ion,45.0,,45.0,discharge,20,0.018084494294574,0.3797819789589628,0.2109001843246346,3.32461036170179,45.26846038674034,5,3.3245722157507642,-0.017092706240219968,0.017092706240219968
raw_CU_diffT/TC23LFP09/TC23LFP09_45deg.parquet,TC23LFP09_45deg.parquet,TC23LFP09,LFP,lithium-ion,45.0,,45.0,discharge,21,0.0180845731219176,0.3978665520808804,0.2209428930790089,3.32441963194666,45.27168168508288,5,3.3243814859956324,-0.017092737395415725,0.017092737395415725
raw_CU_diffT/TC23LFP09/TC23LFP09_45deg.parquet,TC23LFP09_45deg.parquet,TC23LFP09,LFP,lithium-ion,45.0,,45.0,discharge,22,0.0180844095344464,0.4159509616153268,0.2309855109901369,3.32422890219153,45.273550607734805,5,3.324228902191526,-0.018992877981332867,0.018992877981332867
raw_CU_diffT/TC23LFP09/TC23LFP09_45deg.parquet,TC23LFP09_45deg.parquet,TC23LFP09,LFP,lithium-ion,45.0,,45.0,discharge,23,0.0180832635040406,0.4340342251193674,0.2410274924886987,3.32403817243639,45.27295997237569,5,3.3240000264853675,-0.026590905263162767,0.026590905263162767
raw_CU_diffT/TC23LFP09/TC23LFP09_45deg.parquet,TC23LFP09_45deg.parquet,TC23LFP09,LFP,lithium-ion,45.0,,45.0,discharge,24,0.0180828714729582,0.4521170965923256,0.2510692562849152,3.32384744268126,45.27434226519337,5,3.3236948588771553,-0.03418666828306982,0.03418666828306982
raw_CU_diffT/TC23LFP09/TC23LFP09_45deg.parquet,TC23LFP09_45deg.parquet,TC23LFP09,LFP,lithium-ion,45.0,,45.0,discharge,25,0.0180845188901606,0.4702016154824862,0.2611119349233593,3.323465983171,45.27378309392265,5,3.323313399366892,-0.04368195310445344,0.04368195310445344
raw_CU_diffT/TC23LFP09/TC23LFP09_45deg.parquet,TC23LFP09_45deg.parquet,TC23LFP09,LFP,lithium-ion,45.0,,45.0,discharge,26,0.0180841670597966,0.4882857825422828,0.2711544181836846,3.3228937939056,45.27175546961325,5,3.32281750200355,-0.058879231524201714,0.058879231524201714
raw_CU_diffT/TC23LFP09/TC23LFP09_45deg.parquet,TC23LFP09_45deg.parquet,TC23LFP09,LFP,lithium-ion,45.0,,45.0,discharge,27,0.0180827123301126,0.5063684948723953,0.2811960936048402,3.32232160464021,45.27141809392265,5,3.322130874885076,-0.07976511535485997,0.07976511535485997
raw_CU_diffT/TC23LFP09/TC23LFP09_45deg.parquet,TC23LFP09_45deg.parquet,TC23LFP09,LFP,lithium-ion,45.0,,45.0,discharge,28,0.018085858372134,0.5244543532445294,0.2912395160831998,3.32155868561968,45.27253712707182,5,3.3212153720604443,-0.10635799105534716,0.10635799105534716
raw_CU_diffT/TC23LFP09/TC23LFP09_45deg.parquet,TC23LFP09_45deg.parquet,TC23LFP09,LFP,lithium-ion,45.0,,45.0,discharge,29,0.0180829192282786,0.542537272472808,0.3012813063988575,3.32041430708889,45.27188185082873,5,3.319994701627602,-0.14624619647344161,0.14624619647344161
raw_CU_diffT/TC23LFP09/TC23LFP09_45deg.parquet,TC23LFP09_45deg.parquet,TC23LFP09,LFP,lithium-ion,45.0,,45.0,discharge,30,0.0180837564564232,0.5606210289292313,0.3113235616432897,3.31888846904784,45.26890395027624,5,3.3182781338314156,-0.20133175352415833,0.20133175352415833
raw_CU_diffT/TC23LFP09/TC23LFP09_45deg.parquet,TC23LFP09_45deg.parquet,TC23LFP09,LFP,lithium-ion,45.0,,45.0,discharge,31,0.0180825273863965,0.5787035563156278,0.3213651343616686,3.31679044174139,45.26943179558011,5,3.3159512308188077,-0.2640055439602236,0.2640055439602236
raw_CU_diffT/TC23LFP09/TC23LFP09_45deg.parquet,TC23LFP09_45deg.parquet,TC23LFP09,LFP,lithium-ion,45.0,,45.0,discharge,32,0.0180837630500801,0.5967873193657078,0.3314073932676843,3.31373876565928,45.272884060773485,5,3.312975846638752,-0.32476116106283826,0.32476116106283826
raw_CU_diffT/TC23LFP09/TC23LFP09_45deg.parquet,TC23LFP09_45deg.parquet,TC23LFP09,LFP,lithium-ion,45.0,,45.0,discharge,33,0.0180851137041572,0.614872433069865,0.3414504022176979,3.30992417055664,45.27546044198896,5,3.3094282731933,-0.366532994330413,0.366532994330413
raw_CU_diffT/TC23LFP09/TC23LFP09_45deg.parquet,TC23LFP09_45deg.parquet,TC23LFP09,LFP,lithium-ion,45.0,,45.0,discharge,34,0.0180850232954975,0.6329574563653626,0.3514933609620565,3.30553738618861,45.26823930939226,5,3.305613678090664,-0.37413345975377865,0.37413345975377865
raw_CU_diffT/TC23LFP09/TC23LFP09_45deg.parquet,TC23LFP09_45deg.parquet,TC23LFP09,LFP,lithium-ion,45.0,,45.0,discharge,35,0.0180847182396277,0.6510421746049903,0.3615361503030659,3.30115060182058,45.261017430939226,5,3.301913520841108,-0.3456639732234521,0.3456639732234521
raw_CU_diffT/TC23LFP09/TC23LFP09_45deg.parquet,TC23LFP09_45deg.parquet,TC23LFP09,LFP,lithium-ion,45.0,,45.0,discharge,36,0.0180829310988194,0.6691251057038097,0.3715779472106617,3.29771746622821,45.25383621546961,5,3.298671115003868,-0.29060512937732597,0.29060512937732597
raw_CU_diffT/TC23LFP09/TC23LFP09_45deg.parquet,TC23LFP09_45deg.parquet,TC23LFP09,LFP,lithium-ion,45.0,,45.0,discharge,37,0.0180824142776822,0.6872075199814919,0.3816194571176118,3.2952379794115,45.24245146408839,5,3.2960771903340755,-0.22222411065371261,0.22222411065371261
raw_CU_diffT/TC23LFP09/TC23LFP09_45deg.parquet,TC23LFP09_45deg.parquet,TC23LFP09,LFP,lithium-ion,45.0,,45.0,discharge,38,0.018084155320521,0.7052916753020129,0.3916619338588932,3.29371214137044,45.23284350828729,5,3.294208038733786,-0.15953493285277887,0.15953493285277887
raw_CU_diffT/TC23LFP09/TC23LFP09_45deg.parquet,TC23LFP09_45deg.parquet,TC23LFP09,LFP,lithium-ion,45.0,,45.0,discharge,39,0.0180842938381329,0.7233759691401458,0.4017044875216493,3.29256776283965,45.22938922651933,5,3.2928729304478646,-0.11015516859734475,0.11015516859734475
raw_CU_diffT/TC23LFP09/TC23LFP09_45deg.parquet,TC23LFP09_45deg.parquet,TC23LFP09,LFP,lithium-ion,45.0,,45.0,discharge,40,0.0180839250665089,0.7414598942066547,0.4117468363984815,3.29180484381913,45.2293335635359,5,3.2919955735742583,-0.07597053087678773,0.07597053087678773
raw_CU_diffT/TC23LFP09/TC23LFP09_45deg.parquet,TC23LFP09_45deg.parquet,TC23LFP09,LFP,lithium-ion,45.0,,45.0,discharge,41,0.0180836843182551,0.7595435785249098,0.4217890515832114,3.2910419247986,45.23204922651934,5,3.2913470924068102,-0.05508002319498928,0.05508002319498928
raw_CU_diffT/TC23LFP09/TC23LFP09_45deg.parquet,TC23LFP09_45deg.parquet,TC23LFP09,LFP,lithium-ion,45.0,,45.0,discharge,42,0.0180827706584216,0.7776263491833314,0.4318307593951908,3.29085119504347,45.23599411602211,5,3.290889340994494,-0.04178620492831442,0.04178620492831442
raw_CU_diffT/TC23LFP09/TC23LFP09_45deg.parquet,TC23LFP09_45deg.parquet,TC23LFP09,LFP,lithium-ion,45.0,,45.0,discharge,43,0.0180828339516239,0.7957091831349553,0.4418725023550939,3.2904697355332,45.23966417127073,5,3.29050788148423,-0.03228924796707133,0.03228924796707133
raw_CU_diffT/TC23LFP09/TC23LFP09_45deg.parquet,TC23LFP09_45deg.parquet,TC23LFP09,LFP,lithium-ion,45.0,,45.0,discharge,44,0.0180828779550656,0.8137920610900209,0.4519142697509484,3.29027900577807,45.24041392265194,5,3.2902408598270463,-0.02659150943028976,0.02659150943028976
raw_CU_diffT/TC23LFP09/TC23LFP09_45deg.parquet,TC23LFP09_45deg.parquet,TC23LFP09,LFP,lithium-ion,45.0,,45.0,discharge,45,0.0180823233188558,0.8318743844088767,0.4619557291467256,3.28989754626781,45.23568403314918,5,3.2899738381698604,-0.024691989552508176,0.024691989552508176
raw_CU_diffT/TC23LFP09/TC23LFP09_45deg.parquet,TC23LFP09_45deg.parquet,TC23LFP09,LFP,lithium-ion,45.0,,45.0,discharge,46,0.0180831975283166,0.8499575819371933,0.4719976740077082,3.28970681651268,45.23240983425414,5,3.289744962463702,-0.022792957487467902,0.022792957487467902
raw_CU_diffT/TC23LFP09/TC23LFP09_45deg.parquet,TC23LFP09_45deg.parquet,TC23LFP09,LFP,lithium-ion,45.0,,45.0,discharge,47,0.018081630805527,0.8680392127427203,0.4820387488376113,3.28951608675754,45.23058306629834,5,3.289516086757544,-0.01899503037114414,0.01899503037114414
raw_CU_diffT/TC23LFP09/TC23LFP09_45deg.parquet,TC23LFP09_45deg.parquet,TC23LFP09,LFP,lithium-ion,45.0,,45.0,discharge,48,0.0180813886796541,0.8861206014223745,0.4920796892103942,3.28932535700241,45.23207259668508,5,3.289363502953438,-0.01709381624706907,0.01709381624706907
raw_CU_diffT/TC23LFP09/TC23LFP09_45deg.parquet,TC23LFP09_45deg.parquet,TC23LFP09,LFP,lithium-ion,45.0,,45.0,discharge,49,0.0180846282367296,0.904205229659104,0.5021224285710759,3.28913462724728,45.22942179558011,5,3.289172773198306,-0.01709165687415748,0.01709165687415748
raw_CU_diffT/TC23LFP09/TC23LFP09_45deg.parquet,TC23LFP09_45deg.parquet,TC23LFP09,LFP,lithium-ion,45.0,,45.0,discharge,50,0.018087263289789,0.9222924929488932,0.5121666312270342,3.28913462724728,45.22857743093922,5,3.289020189394202,-0.017091820571636163,0.017091820571636163
raw_CU_diffT/TC23LFP09/TC23LFP09_45deg.parquet,TC23LFP09_45deg.parquet,TC23LFP09,LFP,lithium-ion,45.0,,45.0,discharge,51,0.0180843448618872,0.9403768378107804,0.5222092132242553,3.28875316773702,45.22726759668508,5,3.28882945963907,-0.018990984752207396,0.018990984752207396
raw_CU_diffT/TC23LFP09/TC23LFP09_45deg.parquet,TC23LFP09_45deg.parquet,TC23LFP09,LFP,lithium-ion,45.0,,45.0,discharge,52,0.0180864754921813,0.9584633133029616,0.53225297840116,3.28875316773702,45.22356041436464,5,3.288638729883938,-0.02088880388708958,0.02088880388708958
raw_CU_diffT/TC23LFP09/TC23LFP09_45deg.parquet,TC23LFP09_45deg.parquet,TC23LFP09,LFP,lithium-ion,45.0,,45.0,discharge,53,0.0180865469164139,0.9765498602193756,0.5422967832413049,3.28837170822675,45.22027784530386,5,3.28840985417778,-0.022789153845081955,0.022789153845081955
raw_CU_diffT/TC23LFP09/TC23LFP09_45deg.parquet,TC23LFP09_45deg.parquet,TC23LFP09,LFP,lithium-ion,45.0,,45.0,discharge,54,0.0180843176767374,0.9946341778961127,0.5523393501420932,3.28818097847162,45.2242667679558,5,3.2881809784716216,-0.02469007572832993,0.02469007572832993
raw_CU_diffT/TC23LFP09/TC23LFP09_45deg.parquet,TC23LFP09_45deg.parquet,TC23LFP09,LFP,lithium-ion,45.0,,45.0,discharge,55,0.0180839313918353,1.0127181092879485,0.5623817025314999,3.28799024871649,45.22784842541436,5,3.2879139568144353,-0.026589496540736945,0.026589496540736945
raw_CU_diffT/TC23LFP09/TC23LFP09_45deg.parquet,TC23LFP09_45deg.parquet,TC23LFP09,LFP,lithium-ion,45.0,,45.0,discharge,56,0.0180840076590439,1.030802116946992,0.5724240972735437,3.28760878920623,45.23087975138122,5,3.2876469351572526,-0.030387104379400398,0.030387104379400398
raw_CU_diffT/TC23LFP09/TC23LFP09_45deg.parquet,TC23LFP09_45deg.parquet,TC23LFP09,LFP,lithium-ion,45.0,,45.0,discharge,57,0.0180847957096914,1.0488869126566835,0.5824669296351588,3.28741805945109,45.23264367403315,5,3.287303621598016,-0.04178282349317897,0.04178282349317897
raw_CU_diffT/TC23LFP09/TC23LFP09_45deg.parquet,TC23LFP09_45deg.parquet,TC23LFP09,LFP,lithium-ion,45.0,,45.0,discharge,58,0.0180840099823278,1.0669709226390114,0.5925093256673665,3.28703659994083,45.233825276243095,5,3.2868077242346745,-0.055078003573242995,0.055078003573242995
raw_CU_diffT/TC23LFP09/TC23LFP09_45deg.parquet,TC23LFP09_45deg.parquet,TC23LFP09,LFP,lithium-ion,45.0,,45.0,discharge,59,0.018084073120433,1.0850549957594444,0.6025517567613695,3.28646441067544,45.23751839779006,5,3.286197389018252,-0.07026467196351405,0.07026467196351405
raw_CU_diffT/TC23LFP09/TC23LFP09_45deg.parquet,TC23LFP09_45deg.parquet,TC23LFP09,LFP,lithium-ion,45.0,,45.0,discharge,60,0.0180869774323754,1.1031419731918195,0.6125958006752479,3.28551076189978,45.24122685082872,5,3.2853963240466997,-0.09494783109249738,0.09494783109249738
raw_CU_diffT/TC23LFP09/TC23LFP09_45deg.parquet,TC23LFP09_45deg.parquet,TC23LFP09,LFP,lithium-ion,45.0,,45.0,discharge,61,0.0180866495756303,1.12122862276745,0.6226396625240157,3.28455711312412,45.24527220994474,5,3.2842900914669357,-0.12722933645511603,0.12722933645511603
raw_CU_diffT/TC23LFP09/TC23LFP09_45deg.parquet,TC23LFP09_45deg.parquet,TC23LFP09,LFP,lithium-ion,45.0,,45.0,discharge,62,0.0180869950047827,1.1393156177722326,0.6326837161961875,3.28341273459333,45.25129251381217,5,3.2828405453279346,-0.16141085163320668,0.16141085163320668
raw_CU_diffT/TC23LFP09/TC23LFP09_45deg.parquet,TC23LFP09_45deg.parquet,TC23LFP09,LFP,lithium-ion,45.0,,45.0,discharge,63,0.0180866941606894,1.157402311932922,0.64272760280389,3.28150543704201,45.25331856353592,5,3.2810476856296935,-0.19748939336392368,0.19748939336392368
raw_CU_diffT/TC23LFP09/TC23LFP09_45deg.parquet,TC23LFP09_45deg.parquet,TC23LFP09,LFP,lithium-ion,45.0,,45.0,discharge,64,0.0180871282502122,1.1754894401831342,0.6527717304697929,3.27921667998043,45.25383610497238,5,3.278873366421192,-0.2297706909846795,0.2297706909846795
raw_CU_diffT/TC23LFP09/TC23LFP09_45deg.parquet,TC23LFP09_45deg.parquet,TC23LFP09,LFP,lithium-ion,45.0,,45.0,discharge,65,0.0180869018250135,1.1935763420081478,0.6628157323974596,3.27654646340858,45.25727919889504,5,3.276432025555504,-0.2487825556959251,0.2487825556959251
raw_CU_diffT/TC23LFP09/TC23LFP09_45deg.parquet,TC23LFP09_45deg.parquet,TC23LFP09,LFP,lithium-ion,45.0,,45.0,discharge,66,0.0180839582798683,1.211660300288016,0.6728580997183043,3.27368551708161,45.26572555248619,5,3.2738762468367377,-0.2582770850379461,0.2582770850379461
raw_CU_diffT/TC23LFP09/TC23LFP09_45deg.parquet,TC23LFP09_45deg.parquet,TC23LFP09,LFP,lithium-ion,45.0,,45.0,discharge,67,0.0180868211512315,1.2297471214392477,0.6829020568462796,3.27120603026489,45.27342389502762,5,3.2712441762159203,-0.26395430258537544,0.26395430258537544
raw_CU_diffT/TC23LFP09/TC23LFP09_45deg.parquet,TC23LFP09_45deg.parquet,TC23LFP09,LFP,lithium-ion,45.0,,45.0,discharge,68,0.0180867928694717,1.2478339143087191,0.6929459982688536,3.26872654344818,45.27763745856353,5,3.268573959644076,-0.2677631566227774,0.2677631566227774
raw_CU_diffT/TC23LFP09/TC23LFP09_45deg.parquet,TC23LFP09_45deg.parquet,TC23LFP09,LFP,lithium-ion,45.0,,45.0,discharge,69,0.0180853618054357,1.265919276114155,0.7029891449942443,3.26605632687634,45.28154544198895,5,3.2658655971212043,-0.27915283496406573,0.27915283496406573
raw_CU_diffT/TC23LFP09/TC23LFP09_45deg.parquet,TC23LFP09_45deg.parquet,TC23LFP09,LFP,lithium-ion,45.0,,45.0,discharge,70,0.0180872285712521,1.284006504685407,0.7130333283703361,3.26319538054936,45.28924281767956,5,3.2629665048432024,-0.2943520387599108,0.2943520387599108
raw_CU_diffT/TC23LFP09/TC23LFP09_45deg.parquet,TC23LFP09_45deg.parquet,TC23LFP09,LFP,lithium-ion,45.0,,45.0,discharge,71,0.0180847004468902,1.3020912051322973,0.7230761078306988,3.26014370446725,45.30029864640884,5,3.2599529747121196,-0.3038720520861773,0.3038720520861773
raw_CU_diffT/TC23LFP09/TC23LFP09_45deg.parquet,TC23LFP09_45deg.parquet,TC23LFP09,LFP,lithium-ion,45.0,,45.0,discharge,72,0.0180841925978052,1.3201753977301025,0.7331186052727678,3.25671056887488,45.30527234806629,5,3.256863152678984,-0.3057826875287617,0.3057826875287617
raw_CU_diffT/TC23LFP09/TC23LFP09_45deg.parquet,TC23LFP09_45deg.parquet,TC23LFP09,LFP,lithium-ion,45.0,,45.0,discharge,73,0.018083324413729,1.3382587221438316,0.7431606205956427,3.25365889279277,45.30515671270718,5,3.2538114765968764,-0.3038814458610659,0.3038814458610659
raw_CU_diffT/TC23LFP09/TC23LFP09_45deg.parquet,TC23LFP09_45deg.parquet,TC23LFP09,LFP,lithium-ion,45.0,,45.0,discharge,74,0.0180844379137914,1.356343160057623,0.7532032542663628,3.25060721671066,45.30688806629835,5,3.2507598005147686,-0.3095700812677933,0.3095700812677933
raw_CU_diffT/TC23LFP09/TC23LFP09_45deg.parquet,TC23LFP09_45deg.parquet,TC23LFP09,LFP,lithium-ion,45.0,,45.0,discharge,75,0.0180843940070267,1.3744275540646498,0.7632458635548183,3.24793700013882,45.30488212707183,5,3.24759368657958,-0.3361523200184422,0.3361523200184422
raw_CU_diffT/TC23LFP09/TC23LFP09_45deg.parquet,TC23LFP09_45deg.parquet,TC23LFP09,LFP,lithium-ion,45.0,,45.0,discharge,76,0.0180850635210479,1.3925126175856977,0.773288844637193,3.24488532405671,45.30233674033149,5,3.244007967183104,-0.38362381436121495,0.38362381436121495
raw_CU_diffT/TC23LFP09/TC23LFP09_45deg.parquet,TC23LFP09_45deg.parquet,TC23LFP09,LFP,lithium-ion,45.0,,45.0,discharge,77,0.0180851817860919,1.4105977993717895,0.783331891394405,3.24087999919894,45.30035168508288,5,3.2398882044722574,-0.43678951562867496,0.43678951562867496
raw_CU_diffT/TC23LFP09/TC23LFP09_45deg.parquet,TC23LFP09_45deg.parquet,TC23LFP09,LFP,lithium-ion,45.0,,45.0,discharge,78,0.018085820129316,1.4286836195011057,0.7933752926357973,3.23573029581039,45.30125966850829,5,3.235234398447042,-0.48428180810302024,0.48428180810302024
raw_CU_diffT/TC23LFP09/TC23LFP09_45deg.parquet,TC23LFP09_45deg.parquet,TC23LFP09,LFP,lithium-ion,45.0,,45.0,discharge,79,0.0180842609835874,1.4467678804846928,0.8034178280537969,3.23000840315643,45.3015129558011,5,3.230160986960538,-0.5260853515001429,0.5260853515001429
raw_CU_diffT/TC23LFP09/TC23LFP09_45deg.parquet,TC23LFP09_45deg.parquet,TC23LFP09,LFP,lithium-ion,45.0,,45.0,discharge,80,0.0180841559688886,1.4648520364535815,0.8134603051551293,3.22466797001274,45.29917941988951,5,3.2246679700127445,-0.573554240332868,0.573554240332868
raw_CU_diffT/TC23LFP09/TC23LFP09_45deg.parquet,TC23LFP09_45deg.parquet,TC23LFP09,LFP,lithium-ion,45.0,,45.0,discharge,81,0.0180849218967201,1.4829369583503016,0.8235032075908107,3.21951826662419,45.29810284530387,5,3.2186409097505804,-0.5925387348434299,0.5925387348434299
raw_CU_diffT/TC23LFP09/TC23LFP09_45deg.parquet,TC23LFP09_45deg.parquet,TC23LFP09,LFP,lithium-ion,45.0,,45.0,discharge,82,0.0180846702352702,1.5010216285855718,0.833545970274084,3.21341491445997,45.29635011049725,5,3.212766433292522,-0.5469645401713876,0.5469645401713876
raw_CU_diffT/TC23LFP09/TC23LFP09_45deg.parquet,TC23LFP09_45deg.parquet,TC23LFP09,LFP,lithium-ion,45.0,,45.0,discharge,83,0.0180845316392676,1.5191061602248397,0.8435886559923507,3.20559499449957,45.29370922651935,5,3.207654875854992,-0.4653032560042334,0.4653032560042334
raw_CU_diffT/TC23LFP09/TC23LFP09_45deg.parquet,TC23LFP09_45deg.parquet,TC23LFP09,LFP,lithium-ion,45.0,,45.0,discharge,84,0.0180843852408707,1.5371905454657102,0.8536312604127922,3.20063602086614,45.28778538674034,5,3.2034206752910657,-0.36844231727005194,0.36844231727005194
raw_CU_diffT/TC23LFP09/TC23LFP09_45deg.parquet,TC23LFP09_45deg.parquet,TC23LFP09,LFP,lithium-ion,45.0,,45.0,discharge,85,0.0180848910296357,1.5552754364953458,0.8636741457073923,3.19911018282509,45.28491298342541,5,3.200254561355878,-0.24688393814324172,0.24688393814324172
raw_CU_diffT/TC23LFP09/TC23LFP09_45deg.parquet,TC23LFP09_45deg.parquet,TC23LFP09,LFP,lithium-ion,45.0,,45.0,discharge,86,0.0180868449169567,1.5733622814123025,0.8737181160329286,3.19834726380456,45.28726856353591,5,3.1984617016576378,-0.142425392535813,0.142425392535813
raw_CU_diffT/TC23LFP09/TC23LFP09_45deg.parquet,TC23LFP09_45deg.parquet,TC23LFP09,LFP,lithium-ion,45.0,,45.0,discharge,87,0.0180846283588234,1.591446909771126,0.8837608554614113,3.19758434478403,45.28941127071824,5,3.1973936150288997,-0.11583900946880021,0.11583900946880021
raw_CU_diffT/TC23LFP09/TC23LFP09_45deg.parquet,TC23LFP09_45deg.parquet,TC23LFP09,LFP,lithium-ion,45.0,,45.0,discharge,88,0.0180875809229513,1.6095344906940772,0.8938052345051293,3.19663069600837,45.28971787292818,5,3.19613479864503,-0.1974879832935983,0.1974879832935983
raw_CU_diffT/TC23LFP09/TC23LFP09_45deg.parquet,TC23LFP09_45deg.parquet,TC23LFP09,LFP,lithium-ion,45.0,,45.0,discharge,89,0.0180870044912614,1.6276214951853385,0.9038492934453236,3.19529558772245,45.291618674033145,5,3.1934264361221603,-0.5108673052010602,0.5108673052010602
raw_CU_diffT/TC23LFP09/TC23LFP09_45deg.parquet,TC23LFP09_45deg.parquet,TC23LFP09,LFP,lithium-ion,45.0,,45.0,discharge,90,0.0180850069412794,1.645706502126618,0.9138922431078728,3.19281610090574,45.292484364640885,5,3.185873537818942,-1.116653415049143,1.116653415049143
raw_CU_diffT/TC23LFP09/TC23LFP09_45deg.parquet,TC23LFP09_45deg.parquet,TC23LFP09,LFP,lithium-ion,45.0,,45.0,discharge,91,0.0180858177662732,1.6637923198928912,0.9239356430370226,3.18480545119021,45.29688842541436,5,3.170996616918666,-1.93527398021385,1.93527398021385
raw_CU_diffT/TC23LFP09/TC23LFP09_45deg.parquet,TC23LFP09_45deg.parquet,TC23LFP09,LFP,lithium-ion,45.0,,45.0,discharge,92,0.0180840842840665,1.6818764041769578,0.9339780803304044,3.15981985326794,45.3156632044199,5,3.14700281372309,-2.9551621894735547,2.9551621894735547
raw_CU_diffT/TC23LFP09/TC23LFP09_45deg.parquet,TC23LFP09_45deg.parquet,TC23LFP09,LFP,lithium-ion,45.0,,45.0,discharge,93,0.0180845415620323,1.69996094573899,0.9440207715589718,3.12224609150699,45.33318171270719,5,3.1116415171216603,-4.227266895322856,4.227266895322856
raw_CU_diffT/TC23LFP09/TC23LFP09_45deg.parquet,TC23LFP09_45deg.parquet,TC23LFP09,LFP,lithium-ion,45.0,,45.0,discharge,94,0.0180866536343532,1.7180475993733433,0.954064635661626,3.07532657174457,45.34475535911603,5,3.062089926738426,-5.854908957730345,5.854908957730345
raw_CU_diffT/TC23LFP09/TC23LFP09_45deg.parquet,TC23LFP09_45deg.parquet,TC23LFP09,LFP,lithium-ion,45.0,,45.0,discharge,95,0.0180848165607311,1.7361324159340743,0.9641074796022217,3.01600961789859,45.353636767955805,5,2.994037550107414,-8.942346170656663,8.942346170656663
raw_CU_diffT/TC23LFP09/TC23LFP09_45deg.parquet,TC23LFP09_45deg.parquet,TC23LFP09,LFP,lithium-ion,45.0,,45.0,discharge,96,0.0180870018174438,1.754219417751518,0.974151537057594,2.93704749927404,45.36266511049723,5,2.882460643355332,-10.982245574009198,10.982245574009198
raw_CU_diffT/TC23LFP09/TC23LFP09_45deg.parquet,TC23LFP09_45deg.parquet,TC23LFP09,LFP,lithium-ion,45.0,,45.0,discharge,97,0.0180845553775959,1.772303973129114,0.9841942359582077,2.81955797011288,45.37683582872928,5,2.7734395153220164,-10.492894724021625,10.492894724021625
raw_CU_diffT/TC23LFP09/TC23LFP09_45deg.parquet,TC23LFP09_45deg.parquet,TC23LFP09,LFP,lithium-ion,45.0,,45.0,discharge,98,0.0177968198474965,1.7901007929766104,0.9940771498250472,2.56436155774658,45.415948950276245,5,2.673268247926814,-48.874450601177614,48.874450601177614
raw_CU_diffT/TC23LFP09/TC23LFP09_45deg.parquet,TC23LFP09_45deg.parquet,TC23LFP09,LFP,lithium-ion,45.0,,45.0,discharge,99,0.0028329887926765,1.792933781769287,0.9956503625936016,2.53022093157799,45.33180955801106,5,2.586676939096994,-56.70578674027024,56.70578674027024
raw_CU_diffT/TC23LFP09/TC23LFP09_45deg.parquet,TC23LFP09_45deg.parquet,TC23LFP09,LFP,lithium-ion,45.0,,45.0,discharge,100,0.0020311227879861,1.794964904557273,0.9967782838592352,2.51515328092258,45.29251591160221,5,2.521371070939876,-36.26016075089501,36.26016075089501
raw_CU_diffT/TC23LFP09/TC23LFP09_45deg.parquet,TC23LFP09_45deg.parquet,TC23LFP09,LFP,lithium-ion,45.0,,45.0,discharge,101,0.001732646198715,1.796697550755988,0.9977404553758512,2.50409095512494,45.27636958563536,5,2.5042435389290425,-16.544832667871333,16.544832667871333
raw_CU_diffT/TC23LFP09/TC23LFP09_45deg.parquet,TC23LFP09_45deg.parquet,TC23LFP09,LFP,lithium-ion,45.0,,45.0,discharge,102,0.0015357366853641,1.7982332874413522,0.9985932792799902,2.49302862932729,45.26643447513813,5,2.4910831858249503,-11.467315368200161,11.467315368200161
raw_CU_diffT/TC23LFP09/TC23LFP09_45deg.parquet,TC23LFP09_45deg.parquet,TC23LFP09,LFP,lithium-ion,45.0,,45.0,discharge,103,0.0013633724009321,1.7995966598422843,0.9993503860059276,2.47872389769241,45.25951864640884,5,2.485065662050543,-8.92452399340118,8.92452399340118
raw_CU_diffT/TC23LFP09/TC23LFP09_45deg.parquet,TC23LFP09_45deg.parquet,TC23LFP09,LFP,lithium-ion,45.0,,45.0,discharge,104,0.0011698030943804,1.8007664629366646,1.0000000000000004,2.46441916605753,45.24527196132597,5,2.47872389769241,-9.762357978731979,9.762357978731979
raw_CU_diffT/TC23LFP09/TC23LFP09_45deg.parquet,TC23LFP09_45deg.parquet,TC23LFP09,LFP,lithium-ion,45.0,,45.0,discharge,0,0.0180836388522242,0.0180836388522242,0.0100421899365749,3.33986874211233,45.21862908839779,11,3.328838204607212,-0.03300949294976311,0.03300949294976311
raw_CU_diffT/TC23LFP09/TC23LFP09_45deg.parquet,TC23LFP09_45deg.parquet,TC23LFP09,LFP,lithium-ion,45.0,,45.0,discharge,1,0.0180846688805946,0.0361683077328188,0.0200849518675709,3.32651765925311,45.23527046961326,11,3.3285066981280544,-0.030070875283172427,0.030070875283172427
raw_CU_diffT/TC23LFP09/TC23LFP09_45deg.parquet,TC23LFP09_45deg.parquet,TC23LFP09,LFP,lithium-ion,45.0,,45.0,discharge,2,0.0180837961676556,0.0542521039004744,0.0301272291644086,3.32651765925311,45.25085806629835,11,3.3282342270492937,-0.025172701954460308,0.025172701954460308
raw_CU_diffT/TC23LFP09/TC23LFP09_45deg.parquet,TC23LFP09_45deg.parquet,TC23LFP09,LFP,lithium-ion,45.0,,45.0,discharge,3,0.0180840263970093,0.0723361302974837,0.0401696343120023,3.32670838900824,45.26083690607735,11,3.328001112904132,-0.020891746253909105,0.020891746253909105
raw_CU_diffT/TC23LFP09/TC23LFP09_45deg.parquet,TC23LFP09_45deg.parquet,TC23LFP09,LFP,lithium-ion,45.0,,45.0,discharge,4,0.0180838824453624,0.0904200127428461,0.0502119595204979,3.32670838900824,45.2632864640884,11,3.327814621588003,-0.01774594857212719,0.01774594857212719
raw_CU_diffT/TC23LFP09/TC23LFP09_45deg.parquet,TC23LFP09_45deg.parquet,TC23LFP09,LFP,lithium-ion,45.0,,45.0,discharge,5,0.0180831010820417,0.1085031138248878,0.0602538508230225,3.32670838900824,45.26537745856353,11,3.3276446987152486,-0.07234584402624478,0.07234584402624478
raw_CU_diffT/TC23LFP09/TC23LFP09_45deg.parquet,TC23LFP09_45deg.parquet,TC23LFP09,LFP,lithium-ion,45.0,,45.0,discharge,6,0.0180834524845842,0.126586566309472,0.0702959372660886,3.32651765925311,45.268956436464094,11,3.3263616076352718,-0.06820220770345031,0.06820220770345031
raw_CU_diffT/TC23LFP09/TC23LFP09_45deg.parquet,TC23LFP09_45deg.parquet,TC23LFP09,LFP,lithium-ion,45.0,,45.0,discharge,7,0.0180833997198981,0.1446699660293701,0.0803379944079169,3.32632692949797,45.27609569060774,11,3.32627491229203,-0.009496519685683324,0.009496519685683324
raw_CU_diffT/TC23LFP09/TC23LFP09_45deg.parquet,TC23LFP09_45deg.parquet,TC23LFP09,LFP,lithium-ion,45.0,,45.0,discharge,8,0.0180834909314903,0.1627534569608604,0.090380102201284,3.32613619974284,45.27909395027625,11,3.3261708778801395,-0.011222900745082143,0.011222900745082143
raw_CU_diffT/TC23LFP09/TC23LFP09_45deg.parquet,TC23LFP09_45deg.parquet,TC23LFP09,LFP,lithium-ion,45.0,,45.0,discharge,9,0.0180841493146717,0.1808376062755321,0.1004225756074026,3.32613619974284,45.28001506925207,11,3.326049504399602,-0.012948030731877225,0.012948030731877225
raw_CU_diffT/TC23LFP09/TC23LFP09_45deg.parquet,TC23LFP09_45deg.parquet,TC23LFP09,LFP,lithium-ion,45.0,,45.0,discharge,10,0.0180872816054471,0.1989248878809792,0.1104667884343955,3.32594546998771,45.27947375690608,11,3.3259107918504145,-0.013810243642012665,0.013810243642012665
raw_CU_diffT/TC23LFP09/TC23LFP09_45deg.parquet,TC23LFP09_45deg.parquet,TC23LFP09,LFP,lithium-ion,45.0,,45.0,discharge,11,0.0180871571728857,0.2170120450538649,0.1205109321616112,3.32575474023258,45.27419497237568,11,3.325772079301227,-0.013810176506410698,0.013810176506410698
raw_CU_diffT/TC23LFP09/TC23LFP09_45deg.parquet,TC23LFP09_45deg.parquet,TC23LFP09,LFP,lithium-ion,45.0,,45.0,discharge,12,0.0180874574649496,0.2350995025188145,0.1305552426467436,3.32556401047745,45.26967461325968,11,3.3256333667520397,-0.012948067019749487,0.012948067019749487
raw_CU_diffT/TC23LFP09/TC23LFP09_45deg.parquet,TC23LFP09_45deg.parquet,TC23LFP09,LFP,lithium-ion,45.0,,45.0,discharge,13,0.0180838025985497,0.2531833051173642,0.1405975235147796,3.32537328072232,45.269801381215466,11,3.325511993271502,-0.012948224254046181,0.012948224254046181
raw_CU_diffT/TC23LFP09/TC23LFP09_45deg.parquet,TC23LFP09_45deg.parquet,TC23LFP09,LFP,lithium-ion,45.0,,45.0,discharge,14,0.0180870697661752,0.2712703748835394,0.1506416187033801,3.32537328072232,45.2676782320442,11,3.325373280722316,-0.013810464370607178,0.013810464370607178
raw_CU_diffT/TC23LFP09/TC23LFP09_45deg.parquet,TC23LFP09_45deg.parquet,TC23LFP09,LFP,lithium-ion,45.0,,45.0,discharge,15,0.0180867908498453,0.2893571657333847,0.160685559004417,3.32518255096718,45.2625153038674,11,3.3252345681731295,-0.013811499158236984,0.013811499158236984
raw_CU_diffT/TC23LFP09/TC23LFP09_45deg.parquet,TC23LFP09_45deg.parquet,TC23LFP09,LFP,lithium-ion,45.0,,45.0,discharge,16,0.0180843598642315,0.3074415255976162,0.1707281493327263,3.32518255096718,45.26087842541436,11,3.325095855623943,-0.01381138950227978,0.01381138950227978
raw_CU_diffT/TC23LFP09/TC23LFP09_45deg.parquet,TC23LFP09_45deg.parquet,TC23LFP09,LFP,lithium-ion,45.0,,45.0,discharge,17,0.0180870781136919,0.3255286037113081,0.1807722491568622,3.32499182121205,45.26280082872928,11,3.3249571430747564,-0.013811528148295338,0.013811528148295338
raw_CU_diffT/TC23LFP09/TC23LFP09_45deg.parquet,TC23LFP09_45deg.parquet,TC23LFP09,LFP,lithium-ion,45.0,,45.0,discharge,18,0.0180839968763732,0.3436126005876813,0.190814637911083,3.32499182121205,45.26422751381215,11,3.324818430525569,-0.01381236578424705,0.01381236578424705
raw_CU_diffT/TC23LFP09/TC23LFP09_45deg.parquet,TC23LFP09_45deg.parquet,TC23LFP09,LFP,lithium-ion,45.0,,45.0,discharge,19,0.0180848840767075,0.3616974846643888,0.2008575193445894,3.32461036170179,45.264923093922654,11,3.324679717976382,-0.01553873500583336,0.01553873500583336
raw_CU_diffT/TC23LFP09/TC23LFP09_45deg.parquet,TC23LFP09_45deg.parquet,TC23LFP09,LFP,lithium-ion,45.0,,45.0,discharge,20,0.018084494294574,0.3797819789589628,0.2109001843246346,3.32461036170179,45.26846038674034,11,3.324506327289898,-0.018991897494942123,0.018991897494942123
raw_CU_diffT/TC23LFP09/TC23LFP09_45deg.parquet,TC23LFP09_45deg.parquet,TC23LFP09,LFP,lithium-ion,45.0,,45.0,discharge,21,0.0180845731219176,0.3978665520808804,0.2209428930790089,3.32441963194666,45.27168168508288,11,3.324298258466118,-0.023308325119785422,0.023308325119785422
raw_CU_diffT/TC23LFP09/TC23LFP09_45deg.parquet,TC23LFP09_45deg.parquet,TC23LFP09,LFP,lithium-ion,45.0,,45.0,discharge,22,0.0180844095344464,0.4159509616153268,0.2309855109901369,3.32422890219153,45.273550607734805,11,3.324038172436394,-0.028489120015166236,0.028489120015166236
raw_CU_diffT/TC23LFP09/TC23LFP09_45deg.parquet,TC23LFP09_45deg.parquet,TC23LFP09,LFP,lithium-ion,45.0,,45.0,discharge,23,0.0180832635040406,0.4340342251193674,0.2410274924886987,3.32403817243639,45.27295997237569,11,3.323726069200724,-0.036260325358767886,0.036260325358767886
raw_CU_diffT/TC23LFP09/TC23LFP09_45deg.parquet,TC23LFP09_45deg.parquet,TC23LFP09,LFP,lithium-ion,45.0,,45.0,discharge,24,0.0180828714729582,0.4521170965923256,0.2510692562849152,3.32384744268126,45.27434226519337,11,3.3233099315531636,-0.046618184022236164,0.046618184022236164
raw_CU_diffT/TC23LFP09/TC23LFP09_45deg.parquet,TC23LFP09_45deg.parquet,TC23LFP09,LFP,lithium-ion,45.0,,45.0,discharge,25,0.0180845188901606,0.4702016154824862,0.2611119349233593,3.323465983171,45.27378309392265,11,3.3227897594937144,-0.06129288830788937,0.06129288830788937
raw_CU_diffT/TC23LFP09/TC23LFP09_45deg.parquet,TC23LFP09_45deg.parquet,TC23LFP09,LFP,lithium-ion,45.0,,45.0,discharge,26,0.0180841670597966,0.4882857825422828,0.2711544181836846,3.3228937939056,45.27175546961325,11,3.322078857679132,-0.0837431437250018,0.0837431437250018
raw_CU_diffT/TC23LFP09/TC23LFP09_45deg.parquet,TC23LFP09_45deg.parquet,TC23LFP09,LFP,lithium-ion,45.0,,45.0,discharge,27,0.0180827123301126,0.5063684948723953,0.2811960936048402,3.32232160464021,45.27141809392265,11,3.3211078698348246,-0.11308686305977744,0.11308686305977744
raw_CU_diffT/TC23LFP09/TC23LFP09_45deg.parquet,TC23LFP09_45deg.parquet,TC23LFP09,LFP,lithium-ion,45.0,,45.0,discharge,28,0.018085858372134,0.5244543532445294,0.2912395160831998,3.32155868561968,45.27253712707182,11,3.319807439686198,-0.14848644491564755,0.14848644491564755
raw_CU_diffT/TC23LFP09/TC23LFP09_45deg.parquet,TC23LFP09_45deg.parquet,TC23LFP09,LFP,lithium-ion,45.0,,45.0,discharge,29,0.0180829192282786,0.542537272472808,0.3012813063988575,3.32041430708889,45.27188185082873,11,3.3181255500273092,-0.1864774285597548,0.1864774285597548
raw_CU_diffT/TC23LFP09/TC23LFP09_45deg.parquet,TC23LFP09_45deg.parquet,TC23LFP09,LFP,lithium-ion,45.0,,45.0,discharge,30,0.0180837564564232,0.5606210289292313,0.3113235616432897,3.31888846904784,45.26890395027624,11,3.316062200858156,-0.21928799185886305,0.21928799185886305
raw_CU_diffT/TC23LFP09/TC23LFP09_45deg.parquet,TC23LFP09_45deg.parquet,TC23LFP09,LFP,lithium-ion,45.0,,45.0,discharge,31,0.0180825273863965,0.5787035563156278,0.3213651343616686,3.31679044174139,45.26943179558011,11,3.3137214265906305,-0.24173312520608192,0.24173312520608192
raw_CU_diffT/TC23LFP09/TC23LFP09_45deg.parquet,TC23LFP09_45deg.parquet,TC23LFP09,LFP,lithium-ion,45.0,,45.0,discharge,32,0.0180837630500801,0.5967873193657078,0.3314073932676843,3.31373876565928,45.272884060773485,11,3.311207261636621,-0.2546652017421138,0.2546652017421138
raw_CU_diffT/TC23LFP09/TC23LFP09_45deg.parquet,TC23LFP09_45deg.parquet,TC23LFP09,LFP,lithium-ion,45.0,,45.0,discharge,33,0.0180851137041572,0.614872433069865,0.3414504022176979,3.30992417055664,45.27546044198896,11,3.3086064013393695,-0.2606993591198261,0.2606993591198261
raw_CU_diffT/TC23LFP09/TC23LFP09_45deg.parquet,TC23LFP09_45deg.parquet,TC23LFP09,LFP,lithium-ion,45.0,,45.0,discharge,34,0.0180850232954975,0.6329574563653626,0.3514933609620565,3.30553738618861,45.26823930939226,11,3.3059708629048212,-0.2607021717755913,0.2607021717755913
raw_CU_diffT/TC23LFP09/TC23LFP09_45deg.parquet,TC23LFP09_45deg.parquet,TC23LFP09,LFP,lithium-ion,45.0,,45.0,discharge,35,0.0180847182396277,0.6510421746049903,0.3615361503030659,3.30115060182058,45.261017430939226,11,3.3033700026075703,-0.25553712818793883,0.25553712818793883
raw_CU_diffT/TC23LFP09/TC23LFP09_45deg.parquet,TC23LFP09_45deg.parquet,TC23LFP09,LFP,lithium-ion,45.0,,45.0,discharge,36,0.0180829310988194,0.6691251057038097,0.3715779472106617,3.29771746622821,45.25383621546961,11,3.3008384985849117,-0.24346649933201547,0.24346649933201547
raw_CU_diffT/TC23LFP09/TC23LFP09_45deg.parquet,TC23LFP09_45deg.parquet,TC23LFP09,LFP,lithium-ion,45.0,,45.0,discharge,37,0.0180824142776822,0.6872075199814919,0.3816194571176118,3.2952379794115,45.24245146408839,11,3.298480385248737,-0.2227397967258753,0.2227397967258753
raw_CU_diffT/TC23LFP09/TC23LFP09_45deg.parquet,TC23LFP09_45deg.parquet,TC23LFP09,LFP,lithium-ion,45.0,,45.0,discharge,38,0.018084155320521,0.7052916753020129,0.3916619338588932,3.29371214137044,45.23284350828729,11,3.2963650188736384,-0.19423883812484632,0.19423883812484632
raw_CU_diffT/TC23LFP09/TC23LFP09_45deg.parquet,TC23LFP09_45deg.parquet,TC23LFP09,LFP,lithium-ion,45.0,,45.0,discharge,39,0.0180842938381329,0.7233759691401458,0.4017044875216493,3.29256776283965,45.22938922651933,11,3.2945790948028604,-0.15970803289349078,0.15970803289349078
raw_CU_diffT/TC23LFP09/TC23LFP09_45deg.parquet,TC23LFP09_45deg.parquet,TC23LFP09,LFP,lithium-ion,45.0,,45.0,discharge,40,0.0180839250665089,0.7414598942066547,0.4117468363984815,3.29180484381913,45.2293335635359,11,3.2931572911736966,-0.12258880314229259,0.12258880314229259
raw_CU_diffT/TC23LFP09/TC23LFP09_45deg.parquet,TC23LFP09_45deg.parquet,TC23LFP09,LFP,lithium-ion,45.0,,45.0,discharge,41,0.0180836843182551,0.7595435785249098,0.4217890515832114,3.2910419247986,45.23204922651934,11,3.2921169470547964,-0.08892232759077956,0.08892232759077956
raw_CU_diffT/TC23LFP09/TC23LFP09_45deg.parquet,TC23LFP09_45deg.parquet,TC23LFP09,LFP,lithium-ion,45.0,,45.0,discharge,42,0.0180827706584216,0.7776263491833314,0.4318307593951908,3.29085119504347,45.23599411602211,11,3.2913713671029172,-0.06388801520421339,0.06388801520421339
raw_CU_diffT/TC23LFP09/TC23LFP09_45deg.parquet,TC23LFP09_45deg.parquet,TC23LFP09,LFP,lithium-ion,45.0,,45.0,discharge,43,0.0180828339516239,0.7957091831349553,0.4418725023550939,3.2904697355332,45.23966417127073,11,3.290833855974818,-0.04748418250210307,0.04748418250210307
raw_CU_diffT/TC23LFP09/TC23LFP09_45deg.parquet,TC23LFP09_45deg.parquet,TC23LFP09,LFP,lithium-ion,45.0,,45.0,discharge,44,0.0180828779550656,0.8137920610900209,0.4519142697509484,3.29027900577807,45.24041392265194,11,3.2904177183272583,-0.03626099033516539,0.03626099033516539
raw_CU_diffT/TC23LFP09/TC23LFP09_45deg.parquet,TC23LFP09_45deg.parquet,TC23LFP09,LFP,lithium-ion,45.0,,45.0,discharge,45,0.0180823233188558,0.8318743844088767,0.4619557291467256,3.28989754626781,45.23568403314918,11,3.290105615091588,-0.029354087768552972,0.029354087768552972
raw_CU_diffT/TC23LFP09/TC23LFP09_45deg.parquet,TC23LFP09_45deg.parquet,TC23LFP09,LFP,lithium-ion,45.0,,45.0,discharge,46,0.0180831975283166,0.8499575819371933,0.4719976740077082,3.28970681651268,45.23240983425414,11,3.2898281899932145,-0.02417404962903902,0.02417404962903902
