Repository: DNV007/delivered-energy-decomposition

# Three-term energy accounting for a cold commercial sodium-ion 18650 cell

This repository holds the analysis code and the derived data behind a reanalysis
of a public commercial-cell archive. No new measurements were made. The
manuscript reporting the work is not distributed here; what is here is
everything needed to regenerate its numbers from the raw archive and to check
them.

**Source data.** Droese, D., Schlösser, A., Otto, M. *Dataset: Evaluation of
Commercial Sodium-Ion Batteries by State-of-the-Art Lithium-Ion Battery
Configurations.* Technische Universität Berlin, DepositOnce, 2025.
DOI [10.14279/depositonce-25036](https://doi.org/10.14279/depositonce-25036),
CC BY 4.0.

File: data_processed/ocv/ocv_temperature_points.csv (part 21 of 22)
member_path,file_name,cell_id,cell_family,chemistry_type,temperature_deg_c,voltage_v,ambient_temperature_from_file_deg_c,direction,segment_index,segment_capacity_ah,cumulative_capacity_ah,soc_fraction_by_capacity,ocv_voltage_v,ocv_temperature_mean_deg_c
raw_CU_diffT/TC23SIB09/TC23SIB09_25deg.parquet,TC23SIB09_25deg.parquet,TC23SIB09,SIB,sodium-ion,25.0,,25.0,charge,101,8.92136415823058e-05,1.435716958579943,0.9998121068347885,3.99032971778728,25.487193756906077
raw_CU_diffT/TC23SIB09/TC23SIB09_25deg.parquet,TC23SIB09_25deg.parquet,TC23SIB09,SIB,sodium-ion,25.0,,25.0,charge,102,9.17498293533815e-05,1.4358087084092963,0.9998760000622379,3.98994812366681,25.4884103038674
raw_CU_diffT/TC23SIB09/TC23SIB09_25deg.parquet,TC23SIB09_25deg.parquet,TC23SIB09,SIB,sodium-ion,25.0,,25.0,charge,103,8.91533213225677e-05,1.4358978617306188,0.9999380851198045,3.98994812366681,25.48308552486188
raw_CU_diffT/TC23SIB09/TC23SIB09_25deg.parquet,TC23SIB09_25deg.parquet,TC23SIB09,SIB,sodium-ion,25.0,,25.0,charge,104,8.89089488688889e-05,1.4359867706794878,1.0,3.98956652954634,25.480911767955796
raw_CU_diffT/TC23SIB09/TC23SIB09_35deg.parquet,TC23SIB09_35deg.parquet,TC23SIB09,SIB,sodium-ion,35.0,,35.0,discharge,0,0.0165280168345317,0.0165280168345317,0.010570834150720632,4.03497622988264,35.47313776243094
raw_CU_diffT/TC23SIB09/TC23SIB09_35deg.parquet,TC23SIB09_35deg.parquet,TC23SIB09,SIB,sodium-ion,35.0,,35.0,discharge,1,0.016529228471789,0.033057245306320704,0.02114244322904607,4.00425790318455,35.48128933701658
raw_CU_diffT/TC23SIB09/TC23SIB09_35deg.parquet,TC23SIB09_35deg.parquet,TC23SIB09,SIB,sodium-ion,35.0,,35.0,discharge,2,0.0165286834681858,0.0495859287745065,0.031713703739073285,3.97964508241404,35.480390828729284
raw_CU_diffT/TC23SIB09/TC23SIB09_35deg.parquet,TC23SIB09_35deg.parquet,TC23SIB09,SIB,sodium-ion,35.0,,35.0,discharge,3,0.0165288891521535,0.06611481792666,0.04228509579852545,3.95922979696873,35.4843241160221
raw_CU_diffT/TC23SIB09/TC23SIB09_35deg.parquet,TC23SIB09_35deg.parquet,TC23SIB09,SIB,sodium-ion,35.0,,35.0,discharge,4,0.016529000218984,0.082643818145644,0.052856558893060436,3.94243965566791,35.48691430939226
raw_CU_diffT/TC23SIB09/TC23SIB09_35deg.parquet,TC23SIB09_35deg.parquet,TC23SIB09,SIB,sodium-ion,35.0,,35.0,discharge,5,0.0165292344029651,0.0991730525486091,0.0634281717647919,3.92851147027064,35.495401602209945
raw_CU_diffT/TC23SIB09/TC23SIB09_35deg.parquet,TC23SIB09_35deg.parquet,TC23SIB09,SIB,sodium-ion,35.0,,35.0,discharge,6,0.0165289366257482,0.1157019891743573,0.07399959418696096,3.91553727017456,35.50044444751381
raw_CU_diffT/TC23SIB09/TC23SIB09_35deg.parquet,TC23SIB09_35deg.parquet,TC23SIB09,SIB,sodium-ion,35.0,,35.0,discharge,7,0.0165289206286182,0.1322309098029755,0.0845710063778355,3.90199067889776,35.49895466850828
raw_CU_diffT/TC23SIB09/TC23SIB09_35deg.parquet,TC23SIB09_35deg.parquet,TC23SIB09,SIB,sodium-ion,35.0,,35.0,discharge,8,0.0165286750677407,0.1487595848707162,0.09514226151518475,3.88577292877765,35.5071785359116
raw_CU_diffT/TC23SIB09/TC23SIB09_35deg.parquet,TC23SIB09_35deg.parquet,TC23SIB09,SIB,sodium-ion,35.0,,35.0,discharge,9,0.0165272087264506,0.1652867935971668,0.1057125788237103,3.86631162863352,35.48692386740331
raw_CU_diffT/TC23SIB09/TC23SIB09_35deg.parquet,TC23SIB09_35deg.parquet,TC23SIB09,SIB,sodium-ion,35.0,,35.0,discharge,10,0.0165270977295228,0.1818138913266896,0.11628282514186072,3.84379757552561,35.48826834254144
raw_CU_diffT/TC23SIB09/TC23SIB09_35deg.parquet,TC23SIB09_35deg.parquet,TC23SIB09,SIB,sodium-ion,35.0,,35.0,discharge,11,0.0165289189629482,0.1983428102896378,0.12685423626742165,3.8191847547551,35.48775950276243
raw_CU_diffT/TC23SIB09/TC23SIB09_35deg.parquet,TC23SIB09_35deg.parquet,TC23SIB09,SIB,sodium-ion,35.0,,35.0,discharge,12,0.0165270613574551,0.2148698716470929,0.1374244593230658,3.79323635456292,35.476183812154694
raw_CU_diffT/TC23SIB09/TC23SIB09_35deg.parquet,TC23SIB09_35deg.parquet,TC23SIB09,SIB,sodium-ion,35.0,,35.0,discharge,13,0.0165289812732989,0.2313988529203918,0.14799591030049702,3.76671556319004,35.47756331491713
raw_CU_diffT/TC23SIB09/TC23SIB09_35deg.parquet,TC23SIB09_35deg.parquet,TC23SIB09,SIB,sodium-ion,35.0,,35.0,discharge,14,0.0165286960708466,0.2479275489912384,0.15856717887081595,3.74076716299787,35.48020715469613
raw_CU_diffT/TC23SIB09/TC23SIB09_35deg.parquet,TC23SIB09_35deg.parquet,TC23SIB09,SIB,sodium-ion,35.0,,35.0,discharge,15,0.0165288955061343,0.2644564444973727,0.16913857499408763,3.71500955986594,35.47336640883978
raw_CU_diffT/TC23SIB09/TC23SIB09_35deg.parquet,TC23SIB09_35deg.parquet,TC23SIB09,SIB,sodium-ion,35.0,,35.0,discharge,16,0.0165284091763548,0.2809848536737275,0.1797096600751155,3.69020594203519,35.47980850828729
raw_CU_diffT/TC23SIB09/TC23SIB09_35deg.parquet,TC23SIB09_35deg.parquet,TC23SIB09,SIB,sodium-ion,35.0,,35.0,discharge,17,0.0165286591799435,0.297513512853671,0.19028090505109627,3.66597471538514,35.4900223480663
raw_CU_diffT/TC23SIB09/TC23SIB09_35deg.parquet,TC23SIB09_35deg.parquet,TC23SIB09,SIB,sodium-ion,35.0,,35.0,discharge,18,0.0165290252559839,0.3140425381096549,0.20085238415856105,3.64269747403628,35.48126323204419
raw_CU_diffT/TC23SIB09/TC23SIB09_35deg.parquet,TC23SIB09_35deg.parquet,TC23SIB09,SIB,sodium-ion,35.0,,35.0,discharge,19,0.016528992588865,0.33057153069851986,0.21142384237309603,3.61999262386813,35.491983922651926
raw_CU_diffT/TC23SIB09/TC23SIB09_35deg.parquet,TC23SIB09_35deg.parquet,TC23SIB09,SIB,sodium-ion,35.0,,35.0,discharge,20,0.0165288236803329,0.3471003543788528,0.2219951925586946,3.59805096194093,35.50362480662983
raw_CU_diffT/TC23SIB09/TC23SIB09_35deg.parquet,TC23SIB09_35deg.parquet,TC23SIB09,SIB,sodium-ion,35.0,,35.0,discharge,21,0.0165283906321516,0.3636287450110044,0.23256626577939474,3.57668169119444,35.49720953038675
raw_CU_diffT/TC23SIB09/TC23SIB09_35deg.parquet,TC23SIB09_35deg.parquet,TC23SIB09,SIB,sodium-ion,35.0,,35.0,discharge,22,0.0165285779150706,0.380157322926075,0.24313745878074952,3.55607560868889,35.50250665745856
raw_CU_diffT/TC23SIB09/TC23SIB09_35deg.parquet,TC23SIB09_35deg.parquet,TC23SIB09,SIB,sodium-ion,35.0,,35.0,discharge,23,0.0165274176584582,0.39668474058453324,0.25370790971605095,3.53585112030381,35.512630828729286
raw_CU_diffT/TC23SIB09/TC23SIB09_35deg.parquet,TC23SIB09_35deg.parquet,TC23SIB09,SIB,sodium-ion,35.0,,35.0,discharge,24,0.0165275573927038,0.413212297977237,0.2642784500212719,3.51562663191874,35.52695997237569
raw_CU_diffT/TC23SIB09/TC23SIB09_35deg.parquet,TC23SIB09_35deg.parquet,TC23SIB09,SIB,sodium-ion,35.0,,35.0,discharge,25,0.0165292883562275,0.42974158633346454,0.2748500973999255,3.49597453471437,35.51739226519337
raw_CU_diffT/TC23SIB09/TC23SIB09_35deg.parquet,TC23SIB09_35deg.parquet,TC23SIB09,SIB,sodium-ion,35.0,,35.0,discharge,26,0.0165290119191809,0.4462705982526454,0.2854215679775628,3.47632243751001,35.5259605801105
raw_CU_diffT/TC23SIB09/TC23SIB09_35deg.parquet,TC23SIB09_35deg.parquet,TC23SIB09,SIB,sodium-ion,35.0,,35.0,discharge,27,0.016529272504891,0.4627998707575364,0.295993205218167,3.45686113736588,35.529277403314914
raw_CU_diffT/TC23SIB09/TC23SIB09_35deg.parquet,TC23SIB09_35deg.parquet,TC23SIB09,SIB,sodium-ion,35.0,,35.0,discharge,28,0.0165289955485986,0.479328866306135,0.3065646653256607,3.43739983722175,35.524270469613256
raw_CU_diffT/TC23SIB09/TC23SIB09_35deg.parquet,TC23SIB09_35deg.parquet,TC23SIB09,SIB,sodium-ion,35.0,,35.0,discharge,29,0.0165283892053965,0.49585725551153154,0.31713573763385017,3.41793853707762,35.53748314917127
raw_CU_diffT/TC23SIB09/TC23SIB09_35deg.parquet,TC23SIB09_35deg.parquet,TC23SIB09,SIB,sodium-ion,35.0,,35.0,discharge,30,0.0165277133572331,0.5123849688687646,0.3277063776894035,3.39828643987326,35.53858273480663
raw_CU_diffT/TC23SIB09/TC23SIB09_35deg.parquet,TC23SIB09_35deg.parquet,TC23SIB09,SIB,sodium-ion,35.0,,35.0,discharge,31,0.016528468856298,0.5289134377250626,0.3382775009399703,3.37844354560866,35.5379646961326
raw_CU_diffT/TC23SIB09/TC23SIB09_35deg.parquet,TC23SIB09_35deg.parquet,TC23SIB09,SIB,sodium-ion,35.0,,35.0,discharge,32,0.0165273265763102,0.5454407643013728,0.34884789362180485,3.35860065134406,35.54760665745856
raw_CU_diffT/TC23SIB09/TC23SIB09_35deg.parquet,TC23SIB09_35deg.parquet,TC23SIB09,SIB,sodium-ion,35.0,,35.0,discharge,33,0.0165290088743565,0.5619697731757293,0.3594193622520619,3.33875775707945,35.53411334254143
raw_CU_diffT/TC23SIB09/TC23SIB09_35deg.parquet,TC23SIB09_35deg.parquet,TC23SIB09,SIB,sodium-ion,35.0,,35.0,discharge,34,0.0165272873807155,0.5784970605564448,0.36998972986554524,3.31910565987509,35.55304005524862
raw_CU_diffT/TC23SIB09/TC23SIB09_35deg.parquet,TC23SIB09_35deg.parquet,TC23SIB09,SIB,sodium-ion,35.0,,35.0,discharge,35,0.0165290181125949,0.5950260786690397,0.38056120440430824,3.29926276561049,35.541607320442
raw_CU_diffT/TC23SIB09/TC23SIB09_35deg.parquet,TC23SIB09_35deg.parquet,TC23SIB09,SIB,sodium-ion,35.0,,35.0,discharge,36,0.0165290962308142,0.6115551748998539,0.39113272890519,3.27941987134589,35.54580582872928
raw_CU_diffT/TC23SIB09/TC23SIB09_35deg.parquet,TC23SIB09_35deg.parquet,TC23SIB09,SIB,sodium-ion,35.0,,35.0,discharge,37,0.0165284566315549,0.6280836315314088,0.40170384433717016,3.25976777414152,35.549351132596684
raw_CU_diffT/TC23SIB09/TC23SIB09_35deg.parquet,TC23SIB09_35deg.parquet,TC23SIB09,SIB,sodium-ion,35.0,,35.0,discharge,38,0.0165289649319347,0.6446125964633435,0.41227528486314474,3.23992487987692,35.54498052486188
raw_CU_diffT/TC23SIB09/TC23SIB09_35deg.parquet,TC23SIB09_35deg.parquet,TC23SIB09,SIB,sodium-ion,35.0,,35.0,discharge,39,0.0165287962921751,0.6611413927555185,0.42284661753208197,3.22008198561232,35.56017359116022
raw_CU_diffT/TC23SIB09/TC23SIB09_35deg.parquet,TC23SIB09_35deg.parquet,TC23SIB09,SIB,sodium-ion,35.0,,35.0,discharge,40,0.0165286139564035,0.677670006711922,0.4334178335844147,3.20042988840795,35.54617113259669
raw_CU_diffT/TC23SIB09/TC23SIB09_35deg.parquet,TC23SIB09_35deg.parquet,TC23SIB09,SIB,sodium-ion,35.0,,35.0,discharge,41,0.0165288267396466,0.6941988334515686,0.44398918572666046,3.18039619708311,35.54906850828729
raw_CU_diffT/TC23SIB09/TC23SIB09_35deg.parquet,TC23SIB09_35deg.parquet,TC23SIB09,SIB,sodium-ion,35.0,,35.0,discharge,42,0.0165292165987341,0.7107280500503027,0.4545607872113287,3.16055330281851,35.5607276519337
raw_CU_diffT/TC23SIB09/TC23SIB09_35deg.parquet,TC23SIB09_35deg.parquet,TC23SIB09,SIB,sodium-ion,35.0,,35.0,discharge,43,0.0165291592565477,0.7272572093068504,0.4651323520216186,3.14090120561415,35.55717494475138
raw_CU_diffT/TC23SIB09/TC23SIB09_35deg.parquet,TC23SIB09_35deg.parquet,TC23SIB09,SIB,sodium-ion,35.0,,35.0,discharge,44,0.0165275562612029,0.7437847655680534,0.4757028916031649,3.12105831134955,35.55446665745856
raw_CU_diffT/TC23SIB09/TC23SIB09_35deg.parquet,TC23SIB09_35deg.parquet,TC23SIB09,SIB,sodium-ion,35.0,,35.0,discharge,45,0.0165288783999831,0.7603136439680365,0.4862742767858447,3.10159701120542,35.559309917127074
raw_CU_diffT/TC23SIB09/TC23SIB09_35deg.parquet,TC23SIB09_35deg.parquet,TC23SIB09,SIB,sodium-ion,35.0,,35.0,discharge,46,0.0165283434446595,0.776841987412696,0.4968453198268107,3.08232650812152,35.54860566298342
raw_CU_diffT/TC23SIB09/TC23SIB09_35deg.parquet,TC23SIB09_35deg.parquet,TC23SIB09,SIB,sodium-ion,35.0,,35.0,discharge,47,0.0165283938652957,0.7933703812779916,0.5074163951153349,3.06324680209787,35.55948284530386
raw_CU_diffT/TC23SIB09/TC23SIB09_35deg.parquet,TC23SIB09_35deg.parquet,TC23SIB09,SIB,sodium-ion,35.0,,35.0,discharge,48,0.0165289993250002,0.8098993806029918,0.5179878576381041,3.04435789313445,35.54573455801105
raw_CU_diffT/TC23SIB09/TC23SIB09_35deg.parquet,TC23SIB09_35deg.parquet,TC23SIB09,SIB,sodium-ion,35.0,,35.0,discharge,49,0.0165289515161187,0.8264283321191105,0.5285592895837167,3.02585057829151,35.5580291436464
raw_CU_diffT/TC23SIB09/TC23SIB09_35deg.parquet,TC23SIB09_35deg.parquet,TC23SIB09,SIB,sodium-ion,35.0,,35.0,discharge,50,0.0165275112365754,0.8429558433556859,0.5391298003688335,3.0075340605088,35.55188676795581
raw_CU_diffT/TC23SIB09/TC23SIB09_35deg.parquet,TC23SIB09_35deg.parquet,TC23SIB09,SIB,sodium-ion,35.0,,35.0,discharge,51,0.0165275852624385,0.8594834286181243,0.5497003584987183,2.98921754272609,35.5586099723757
raw_CU_diffT/TC23SIB09/TC23SIB09_35deg.parquet,TC23SIB09_35deg.parquet,TC23SIB09,SIB,sodium-ion,35.0,,35.0,discharge,52,0.0165278035081607,0.8760112321262851,0.5602710562121573,2.97128261906385,35.557547900552485
raw_CU_diffT/TC23SIB09/TC23SIB09_35deg.parquet,TC23SIB09_35deg.parquet,TC23SIB09,SIB,sodium-ion,35.0,,35.0,discharge,53,0.0165287254037679,0.892539957530053,0.5708423435429513,2.95353849246185,35.57031395027624
raw_CU_diffT/TC23SIB09/TC23SIB09_35deg.parquet,TC23SIB09_35deg.parquet,TC23SIB09,SIB,sodium-ion,35.0,,35.0,discharge,54,0.0165289722416081,0.9090689297716611,0.5814137887439783,2.93579436585985,35.56967
raw_CU_diffT/TC23SIB09/TC23SIB09_35deg.parquet,TC23SIB09_35deg.parquet,TC23SIB09,SIB,sodium-ion,35.0,,35.0,discharge,55,0.0165287550466436,0.9255976848183047,0.591985095033485,2.91843183337833,35.55553008287292
raw_CU_diffT/TC23SIB09/TC23SIB09_35deg.parquet,TC23SIB09_35deg.parquet,TC23SIB09,SIB,sodium-ion,35.0,,35.0,discharge,56,0.0165289177810303,0.942126602599335,0.6025565054031259,2.90126009795704,35.56787022099447
raw_CU_diffT/TC23SIB09/TC23SIB09_35deg.parquet,TC23SIB09_35deg.parquet,TC23SIB09,SIB,sodium-ion,35.0,,35.0,discharge,57,0.016528895942809,0.958655498542144,0.6131279018056819,2.88427915959598,35.57152162983426
raw_CU_diffT/TC23SIB09/TC23SIB09_35deg.parquet,TC23SIB09_35deg.parquet,TC23SIB09,SIB,sodium-ion,35.0,,35.0,discharge,58,0.0165289013460981,0.9751843998882421,0.6236993016640229,2.86748901829517,35.5714053038674
raw_CU_diffT/TC23SIB09/TC23SIB09_35deg.parquet,TC23SIB09_35deg.parquet,TC23SIB09,SIB,sodium-ion,35.0,,35.0,discharge,59,0.0165282827690867,0.9917126826573288,0.6342703058986746,2.85108047111482,35.57694872928177
raw_CU_diffT/TC23SIB09/TC23SIB09_35deg.parquet,TC23SIB09_35deg.parquet,TC23SIB09,SIB,sodium-ion,35.0,,35.0,discharge,60,0.0165292223497144,1.0082419050070432,0.6448419110615009,2.83524431511519,35.584344226519335
raw_CU_diffT/TC23SIB09/TC23SIB09_35deg.parquet,TC23SIB09_35deg.parquet,TC23SIB09,SIB,sodium-ion,35.0,,35.0,discharge,61,0.0165289714012823,1.0247708764083256,0.6554133557250803,2.81998055029626,35.57297806629834
raw_CU_diffT/TC23SIB09/TC23SIB09_35deg.parquet,TC23SIB09_35deg.parquet,TC23SIB09,SIB,sodium-ion,35.0,,35.0,discharge,62,0.0165284872334608,1.0412993636417864,0.6659844907291407,2.8081511325616,35.591097099447516
raw_CU_diffT/TC23SIB09/TC23SIB09_35deg.parquet,TC23SIB09_35deg.parquet,TC23SIB09,SIB,sodium-ion,35.0,,35.0,discharge,63,0.016528859394738,1.0578282230365244,0.6765558637566238,2.80261801781474,35.59794828729282
raw_CU_diffT/TC23SIB09/TC23SIB09_35deg.parquet,TC23SIB09_35deg.parquet,TC23SIB09,SIB,sodium-ion,35.0,,35.0,discharge,64,0.0165286020920576,1.074356825128582,0.6871270722208694,2.79956526485095,35.62212895027624
raw_CU_diffT/TC23SIB09/TC23SIB09_35deg.parquet,TC23SIB09_35deg.parquet,TC23SIB09,SIB,sodium-ion,35.0,,35.0,discharge,65,0.0165290538722672,1.090885879000849,0.6976985696304685,2.7967033089474,35.61330569060773
raw_CU_diffT/TC23SIB09/TC23SIB09_35deg.parquet,TC23SIB09_35deg.parquet,TC23SIB09,SIB,sodium-ion,35.0,,35.0,discharge,66,0.0165274172839505,1.1074132962847996,0.7082690203262457,2.79365055598362,35.62231767955801
raw_CU_diffT/TC23SIB09/TC23SIB09_35deg.parquet,TC23SIB09_35deg.parquet,TC23SIB09,SIB,sodium-ion,35.0,,35.0,discharge,67,0.0165291491062963,1.1239424453910958,0.7188405786447329,2.79002541183913,35.608233701657454
raw_CU_diffT/TC23SIB09/TC23SIB09_35deg.parquet,TC23SIB09_35deg.parquet,TC23SIB09,SIB,sodium-ion,35.0,,35.0,discharge,68,0.0165291303836135,1.1404715757747093,0.7294121249887421,2.78582787651392,35.61545881215469
raw_CU_diffT/TC23SIB09/TC23SIB09_35deg.parquet,TC23SIB09_35deg.parquet,TC23SIB09,SIB,sodium-ion,35.0,,35.0,discharge,69,0.0165285681548072,1.1570001439295166,0.7399833117477191,2.78010396470682,35.60752419889502
raw_CU_diffT/TC23SIB09/TC23SIB09_35deg.parquet,TC23SIB09_35deg.parquet,TC23SIB09,SIB,sodium-ion,35.0,,35.0,discharge,70,0.0165288118922415,1.173528955821758,0.7505546543940006,2.77228128523713,35.591223701657455
raw_CU_diffT/TC23SIB09/TC23SIB09_35deg.parquet,TC23SIB09_35deg.parquet,TC23SIB09,SIB,sodium-ion,35.0,,35.0,discharge,71,0.016528360052035,1.190057315873793,0.7611257080565563,2.76140585280364,35.59554005524862
raw_CU_diffT/TC23SIB09/TC23SIB09_35deg.parquet,TC23SIB09_35deg.parquet,TC23SIB09,SIB,sodium-ion,35.0,,35.0,discharge,72,0.0165286712795316,1.2065859871533247,0.7716969607710782,2.74747766740637,35.58676168508287
raw_CU_diffT/TC23SIB09/TC23SIB09_35deg.parquet,TC23SIB09_35deg.parquet,TC23SIB09,SIB,sodium-ion,35.0,,35.0,discharge,73,0.0165275581419226,1.2231135452952473,0.7822675015554776,2.73106912022603,35.5854541160221
raw_CU_diffT/TC23SIB09/TC23SIB09_35deg.parquet,TC23SIB09_35deg.parquet,TC23SIB09,SIB,sodium-ion,35.0,,35.0,discharge,74,0.0165280766391274,1.2396416219343747,0.7928383739554612,2.7116078200819,35.57364002762431
raw_CU_diffT/TC23SIB09/TC23SIB09_35deg.parquet,TC23SIB09_35deg.parquet,TC23SIB09,SIB,sodium-ion,35.0,,35.0,discharge,75,0.0165274532076178,1.2561690751419925,0.8034088476269611,2.68871217285351,35.571796988950275
raw_CU_diffT/TC23SIB09/TC23SIB09_35deg.parquet,TC23SIB09_35deg.parquet,TC23SIB09,SIB,sodium-ion,35.0,,35.0,discharge,76,0.0165292075973708,1.2726982827393634,0.8139804433546217,2.6620005844204,35.57871046961326
raw_CU_diffT/TC23SIB09/TC23SIB09_35deg.parquet,TC23SIB09_35deg.parquet,TC23SIB09,SIB,sodium-ion,35.0,,35.0,discharge,77,0.0165275320030893,1.2892258147424527,0.824550967421391,2.63109146066208,35.5661064640884
raw_CU_diffT/TC23SIB09/TC23SIB09_35deg.parquet,TC23SIB09_35deg.parquet,TC23SIB09,SIB,sodium-ion,35.0,,35.0,discharge,78,0.0165293003658974,1.3057551151083502,0.8351226224810767,2.5967479898195,35.57710237569061
raw_CU_diffT/TC23SIB09/TC23SIB09_35deg.parquet,TC23SIB09_35deg.parquet,TC23SIB09,SIB,sodium-ion,35.0,,35.0,discharge,79,0.016528511168148,1.322283626276498,0.84569377279306,2.56030575131431,35.57393091160221
raw_CU_diffT/TC23SIB09/TC23SIB09_35deg.parquet,TC23SIB09_35deg.parquet,TC23SIB09,SIB,sodium-ion,35.0,,35.0,discharge,80,0.0165291998164391,1.3388128260929373,0.8562653635442653,2.52233713632724,35.56976897790055
raw_CU_diffT/TC23SIB09/TC23SIB09_35deg.parquet,TC23SIB09_35deg.parquet,TC23SIB09,SIB,sodium-ion,35.0,,35.0,discharge,81,0.0165288126198785,1.3553416387128159,0.8668367066559222,2.4824605507378,35.57656571823205
raw_CU_diffT/TC23SIB09/TC23SIB09_35deg.parquet,TC23SIB09_35deg.parquet,TC23SIB09,SIB,sodium-ion,35.0,,35.0,discharge,82,0.0165285249435383,1.3718701636563542,0.8774078657782406,2.44105758866647,35.57810127071823
raw_CU_diffT/TC23SIB09/TC23SIB09_35deg.parquet,TC23SIB09_35deg.parquet,TC23SIB09,SIB,sodium-ion,35.0,,35.0,discharge,83,0.0165269449958603,1.3883971086522144,0.8879780144124262,2.39793745305301,35.58956182320442
raw_CU_diffT/TC23SIB09/TC23SIB09_35deg.parquet,TC23SIB09_35deg.parquet,TC23SIB09,SIB,sodium-ion,35.0,,35.0,discharge,84,0.0165287008359571,1.4049258094881716,0.8985492860303699,2.35290934683718,35.59087878453039
raw_CU_diffT/TC23SIB09/TC23SIB09_35deg.parquet,TC23SIB09_35deg.parquet,TC23SIB09,SIB,sodium-ion,35.0,,35.0,discharge,85,0.0165274329102578,1.4214532423984294,0.9091197467202744,2.30616406707922,35.605690414364645
raw_CU_diffT/TC23SIB09/TC23SIB09_35deg.parquet,TC23SIB09_35deg.parquet,TC23SIB09,SIB,sodium-ion,35.0,,35.0,discharge,86,0.0165276043981787,1.4379808467966082,0.9196903170888167,2.2575108167189,35.60362638121548
raw_CU_diffT/TC23SIB09/TC23SIB09_35deg.parquet,TC23SIB09_35deg.parquet,TC23SIB09,SIB,sodium-ion,35.0,,35.0,discharge,87,0.0165288988528782,1.4545097456494864,0.9302617153525674,2.20675879869598,35.6240270718232
raw_CU_diffT/TC23SIB09/TC23SIB09_35deg.parquet,TC23SIB09_35deg.parquet,TC23SIB09,SIB,sodium-ion,35.0,,35.0,discharge,88,0.0165292578704962,1.4710390035199827,0.9408333432334427,2.1546712012514,35.642147403314915
raw_CU_diffT/TC23SIB09/TC23SIB09_35deg.parquet,TC23SIB09_35deg.parquet,TC23SIB09,SIB,sodium-ion,35.0,,35.0,discharge,89,0.016529233871689,1.4875682373916717,0.9514049557653855,2.10201121262611,35.66239251381215
raw_CU_diffT/TC23SIB09/TC23SIB09_35deg.parquet,TC23SIB09_35deg.parquet,TC23SIB09,SIB,sodium-ion,35.0,,35.0,discharge,90,0.0165288113375696,1.5040970487292413,0.9619762980569152,2.04916042694059,35.70996240331492
raw_CU_diffT/TC23SIB09/TC23SIB09_35deg.parquet,TC23SIB09_35deg.parquet,TC23SIB09,SIB,sodium-ion,35.0,,35.0,discharge,91,0.0165293042669541,1.5206263529961954,0.9725479556116022,1.99707282949601,35.7488546961326
raw_CU_diffT/TC23SIB09/TC23SIB09_35deg.parquet,TC23SIB09_35deg.parquet,TC23SIB09,SIB,sodium-ion,35.0,,35.0,discharge,92,0.0129697509640737,1.533596103960269,0.9808430274154334,1.95776863508728,35.74787331491713
raw_CU_diffT/TC23SIB09/TC23SIB09_35deg.parquet,TC23SIB09_35deg.parquet,TC23SIB09,SIB,sodium-ion,35.0,,35.0,discharge,93,0.0064174021937039,1.5400135061539728,0.9849474093837759,1.94250487026835,35.63453171270718
raw_CU_diffT/TC23SIB09/TC23SIB09_35deg.parquet,TC23SIB09_35deg.parquet,TC23SIB09,SIB,sodium-ion,35.0,,35.0,discharge,94,0.0043908774970251,1.544404383650998,0.9877556856737788,1.93315581431676,35.56473458563536
raw_CU_diffT/TC23SIB09/TC23SIB09_35deg.parquet,TC23SIB09_35deg.parquet,TC23SIB09,SIB,sodium-ion,35.0,,35.0,discharge,95,0.0033762053957261,1.547780589046724,0.9899150074880223,1.92647791720848,35.52556129834254
raw_CU_diffT/TC23SIB09/TC23SIB09_35deg.parquet,TC23SIB09_35deg.parquet,TC23SIB09,SIB,sodium-ion,35.0,,35.0,discharge,96,0.0027600872176198,1.5505406762643439,0.9916802782105222,1.92151719364233,35.4863617679558
raw_CU_diffT/TC23SIB09/TC23SIB09_35deg.parquet,TC23SIB09_35deg.parquet,TC23SIB09,SIB,sodium-ion,35.0,,35.0,discharge,97,0.0023328081290167,1.5528734843933605,0.9931722737768485,1.91712886125689,35.47730983425414
raw_CU_diffT/TC23SIB09/TC23SIB09_35deg.parquet,TC23SIB09_35deg.parquet,TC23SIB09,SIB,sodium-ion,35.0,,35.0,discharge,98,0.0020332174154932,1.5549067018088536,0.9944726599215812,1.91369451417263,35.45501861878453
raw_CU_diffT/TC23SIB09/TC23SIB09_35deg.parquet,TC23SIB09_35deg.parquet,TC23SIB09,SIB,sodium-ion,35.0,,35.0,discharge,99,0.0017972888755011,1.5567039906843547,0.9956221531011963,1.91064176120885,35.454155773480664
raw_CU_diffT/TC23SIB09/TC23SIB09_35deg.parquet,TC23SIB09_35deg.parquet,TC23SIB09,SIB,sodium-ion,35.0,,35.0,discharge,100,0.0016226129908634,1.5583266036752181,0.9966599287151093,1.90797060236554,35.43789174033149
raw_CU_diffT/TC23SIB09/TC23SIB09_35deg.parquet,TC23SIB09_35deg.parquet,TC23SIB09,SIB,sodium-ion,35.0,,35.0,discharge,101,0.0014702750033144,1.5597968786785326,0.9976002734262495,1.90549024058246,35.431120828729284
raw_CU_diffT/TC23SIB09/TC23SIB09_35deg.parquet,TC23SIB09_35deg.parquet,TC23SIB09,SIB,sodium-ion,35.0,,35.0,discharge,102,0.001347019999285,1.5611438986778177,0.9984617878567283,1.90339147291986,35.42654080110498
raw_CU_diffT/TC23SIB09/TC23SIB09_35deg.parquet,TC23SIB09_35deg.parquet,TC23SIB09,SIB,sodium-ion,35.0,,35.0,discharge,103,0.0012444500826086,1.5623883487604262,0.9992577015809098,1.90129270525726,35.427731077348064
raw_CU_diffT/TC23SIB09/TC23SIB09_35deg.parquet,TC23SIB09_35deg.parquet,TC23SIB09,SIB,sodium-ion,35.0,,35.0,discharge,104,0.0011606199276276,1.5635489686880537,1.0000000000000002,1.89957553171513,35.436399585635364
raw_CU_diffT/TC23SIB09/TC23SIB09_35deg.parquet,TC23SIB09_35deg.parquet,TC23SIB09,SIB,sodium-ion,35.0,,35.0,charge,0,0.0165283177197082,0.0165283177197082,0.011544459043419306,2.00107956776098,35.447612679558006
raw_CU_diffT/TC23SIB09/TC23SIB09_35deg.parquet,TC23SIB09_35deg.parquet,TC23SIB09,SIB,sodium-ion,35.0,,35.0,charge,1,0.016527223825188,0.0330555415448962,0.023088154039299084,2.06938491532566,35.462879834254146
raw_CU_diffT/TC23SIB09/TC23SIB09_35deg.parquet,TC23SIB09_35deg.parquet,TC23SIB09,SIB,sodium-ion,35.0,,35.0,charge,2,0.0165268386992872,0.0495823802441834,0.0346315800380393,2.1327295393242,35.44575093922652
raw_CU_diffT/TC23SIB09/TC23SIB09_35deg.parquet,TC23SIB09_35deg.parquet,TC23SIB09,SIB,sodium-ion,35.0,,35.0,charge,3,0.0165288483782452,0.0661112286224286,0.0461764097281179,2.19149503387706,35.44087994475138
raw_CU_diffT/TC23SIB09/TC23SIB09_35deg.parquet,TC23SIB09_35deg.parquet,TC23SIB09,SIB,sodium-ion,35.0,,35.0,charge,4,0.0165284922878853,0.08263972091031391,0.05772099070137937,2.24682618134566,35.42090701657458
raw_CU_diffT/TC23SIB09/TC23SIB09_35deg.parquet,TC23SIB09_35deg.parquet,TC23SIB09,SIB,sodium-ion,35.0,,35.0,charge,5,0.0165284238969275,0.09916814480724141,0.06926552390591903,2.29910457585047,35.4250964917127
raw_CU_diffT/TC23SIB09/TC23SIB09_35deg.parquet,TC23SIB09_35deg.parquet,TC23SIB09,SIB,sodium-ion,35.0,,35.0,charge,6,0.0165282590031264,0.1156964038103678,0.080809941937834,2.34852101445174,35.41361964088398
raw_CU_diffT/TC23SIB09/TC23SIB09_35deg.parquet,TC23SIB09_35deg.parquet,TC23SIB09,SIB,sodium-ion,35.0,,35.0,charge,7,0.0165286714290313,0.1322250752393991,0.09235464803499846,2.39488470008922,35.41973549723757
raw_CU_diffT/TC23SIB09/TC23SIB09_35deg.parquet,TC23SIB09_35deg.parquet,TC23SIB09,SIB,sodium-ion,35.0,,35.0,charge,8,0.0165280588639406,0.1487531341033397,0.10389892627660491,2.43800483570268,35.42404171270718
raw_CU_diffT/TC23SIB09/TC23SIB09_35deg.parquet,TC23SIB09_35deg.parquet,TC23SIB09,SIB,sodium-ion,35.0,,35.0,charge,9,0.0165283452947694,0.1652814793981091,0.11544340458025204,2.47769062423189,35.42160701657458
raw_CU_diffT/TC23SIB09/TC23SIB09_35deg.parquet,TC23SIB09_35deg.parquet,TC23SIB09,SIB,sodium-ion,35.0,,35.0,charge,10,0.0165286201916952,0.18181009958980432,0.12698807488990696,2.5143236597973,35.43576403314918
raw_CU_diffT/TC23SIB09/TC23SIB09_35deg.parquet,TC23SIB09_35deg.parquet,TC23SIB09,SIB,sodium-ion,35.0,,35.0,charge,11,0.0165286751569997,0.19833877474680403,0.1385327835909286,2.54904872476036,35.43970748618784
raw_CU_diffT/TC23SIB09/TC23SIB09_35deg.parquet,TC23SIB09_35deg.parquet,TC23SIB09,SIB,sodium-ion,35.0,,35.0,charge,12,0.0165281548171304,0.21486692956393444,0.15007712885252392,2.58510936914507,35.44025185082872
raw_CU_diffT/TC23SIB09/TC23SIB09_35deg.parquet,TC23SIB09_35deg.parquet,TC23SIB09,SIB,sodium-ion,35.0,,35.0,charge,13,0.0165285559874691,0.23139548555140355,0.16162175431774453,2.62136081059001,35.416708729281765
raw_CU_diffT/TC23SIB09/TC23SIB09_35deg.parquet,TC23SIB09_35deg.parquet,TC23SIB09,SIB,sodium-ion,35.0,,35.0,charge,14,0.0165289155406585,0.24792440109206204,0.17316663091844903,2.65494109319165,35.4062667679558
raw_CU_diffT/TC23SIB09/TC23SIB09_35deg.parquet,TC23SIB09_35deg.parquet,TC23SIB09,SIB,sodium-ion,35.0,,35.0,charge,15,0.016528863566784,0.26445326465884605,0.1847114712171974,2.68451463752831,35.39206488950276
raw_CU_diffT/TC23SIB09/TC23SIB09_35deg.parquet,TC23SIB09_35deg.parquet,TC23SIB09,SIB,sodium-ion,35.0,,35.0,charge,16,0.0165285311504464,0.28098179580929245,0.19625607933461547,2.70969984947954,35.39065798342541
raw_CU_diffT/TC23SIB09/TC23SIB09_35deg.parquet,TC23SIB09_35deg.parquet,TC23SIB09,SIB,sodium-ion,35.0,,35.0,charge,17,0.0165285955038405,0.29751039131313295,0.2078007324006566,2.73164151140674,35.38891185082872
raw_CU_diffT/TC23SIB09/TC23SIB09_35deg.parquet,TC23SIB09_35deg.parquet,TC23SIB09,SIB,sodium-ion,35.0,,35.0,charge,18,0.0165284687426078,0.3140388600557408,0.219345296928355,2.7512936086111,35.37947044198894
raw_CU_diffT/TC23SIB09/TC23SIB09_35deg.parquet,TC23SIB09_35deg.parquet,TC23SIB09,SIB,sodium-ion,35.0,,35.0,charge,19,0.0165280005936811,0.33056686064942187,0.23088953447019783,2.76827454697216,35.382069281767954
raw_CU_diffT/TC23SIB09/TC23SIB09_35deg.parquet,TC23SIB09_35deg.parquet,TC23SIB09,SIB,sodium-ion,35.0,,35.0,charge,20,0.0165286118140467,0.34709547246346856,0.24243419892835463,2.78372910885132,35.37942486187845
raw_CU_diffT/TC23SIB09/TC23SIB09_35deg.parquet,TC23SIB09_35deg.parquet,TC23SIB09,SIB,sodium-ion,35.0,,35.0,charge,21,0.0165268176964402,0.36362229015990877,0.2539776102573317,2.79746649718835,35.37827196132597
raw_CU_diffT/TC23SIB09/TC23SIB09_35deg.parquet,TC23SIB09_35deg.parquet,TC23SIB09,SIB,sodium-ion,35.0,,35.0,charge,22,0.0165289404444588,0.38015123060436756,0.2655225042524805,2.81005910316396,35.36508549723757
raw_CU_diffT/TC23SIB09/TC23SIB09_35deg.parquet,TC23SIB09_35deg.parquet,TC23SIB09,SIB,sodium-ion,35.0,,35.0,charge,23,0.0165287751105699,0.39668000571493744,0.27706728276761855,2.82150692677816,35.37615339779005
raw_CU_diffT/TC23SIB09/TC23SIB09_35deg.parquet,TC23SIB09_35deg.parquet,TC23SIB09,SIB,sodium-ion,35.0,,35.0,charge,24,0.0165287608835858,0.41320876659852324,0.28861205134569956,2.8321915621514,35.36994665745856
raw_CU_diffT/TC23SIB09/TC23SIB09_35deg.parquet,TC23SIB09_35deg.parquet,TC23SIB09,SIB,sodium-ion,35.0,,35.0,charge,25,0.0165289237574142,0.42973769035593745,0.30015693368552415,2.84306699458489,35.368139944751384
raw_CU_diffT/TC23SIB09/TC23SIB09_35deg.parquet,TC23SIB09_35deg.parquet,TC23SIB09,SIB,sodium-ion,35.0,,35.0,charge,26,0.0165277950107717,0.4462654853667092,0.31170102763480556,2.85432402113884,35.36641248618784
raw_CU_diffT/TC23SIB09/TC23SIB09_35deg.parquet,TC23SIB09_35deg.parquet,TC23SIB09,SIB,sodium-ion,35.0,,35.0,charge,27,0.0165285838022134,0.4627940691689226,0.3232456725276643,2.86577184475304,35.36574889502762
raw_CU_diffT/TC23SIB09/TC23SIB09_35deg.parquet,TC23SIB09_35deg.parquet,TC23SIB09,SIB,sodium-ion,35.0,,35.0,charge,28,0.0165280146496999,0.47932208381862246,0.3347899198871508,2.87664727718652,35.373173287292815
raw_CU_diffT/TC23SIB09/TC23SIB09_35deg.parquet,TC23SIB09_35deg.parquet,TC23SIB09,SIB,sodium-ion,35.0,,35.0,charge,29,0.0165284809743849,0.4958505647930074,0.34633449295832297,2.88618713019835,35.36359544198895
raw_CU_diffT/TC23SIB09/TC23SIB09_35deg.parquet,TC23SIB09_35deg.parquet,TC23SIB09,SIB,sodium-ion,35.0,,35.0,charge,30,0.01652897437162,0.5123795391646274,0.3578794106504221,2.89458220084876,35.37392878453039
raw_CU_diffT/TC23SIB09/TC23SIB09_35deg.parquet,TC23SIB09_35deg.parquet,TC23SIB09,SIB,sodium-ion,35.0,,35.0,charge,31,0.0165287982558037,0.5289083374204311,0.3694242053317065,2.90278647443893,35.37081074585635
raw_CU_diffT/TC23SIB09/TC23SIB09_35deg.parquet,TC23SIB09_35deg.parquet,TC23SIB09,SIB,sodium-ion,35.0,,35.0,charge,32,0.01652859599644,0.545436933416871,0.38096885874181136,2.91175393627005,35.384950055248616
raw_CU_diffT/TC23SIB09/TC23SIB09_35deg.parquet,TC23SIB09_35deg.parquet,TC23SIB09,SIB,sodium-ion,35.0,,35.0,charge,33,0.016528366074816,0.561965299491687,0.3925133515596033,2.92262936870353,35.37826132596685
raw_CU_diffT/TC23SIB09/TC23SIB09_35deg.parquet,TC23SIB09_35deg.parquet,TC23SIB09,SIB,sodium-ion,35.0,,35.0,charge,34,0.0165290835620934,0.5784943830537804,0.40405834551747666,2.93522197467914,35.384559475138126
raw_CU_diffT/TC23SIB09/TC23SIB09_35deg.parquet,TC23SIB09_35deg.parquet,TC23SIB09,SIB,sodium-ion,35.0,,35.0,charge,35,0.0165283275298973,0.5950227105836777,0.4156028114129742,2.94972255125712,35.384805
raw_CU_diffT/TC23SIB09/TC23SIB09_35deg.parquet,TC23SIB09_35deg.parquet,TC23SIB09,SIB,sodium-ion,35.0,,35.0,charge,36,0.0165286910523588,0.6115514016360365,0.4271475312163551,2.96613109843746,35.39029317679557
raw_CU_diffT/TC23SIB09/TC23SIB09_35deg.parquet,TC23SIB09_35deg.parquet,TC23SIB09,SIB,sodium-ion,35.0,,35.0,charge,37,0.0165283615856871,0.6280797632217237,0.4386920208986456,2.98368442797923,35.39209226519337
raw_CU_diffT/TC23SIB09/TC23SIB09_35deg.parquet,TC23SIB09_35deg.parquet,TC23SIB09,SIB,sodium-ion,35.0,,35.0,charge,38,0.0165270483756374,0.6446068115973611,0.4502355933490743,3.00200094576194,35.387257900552484
raw_CU_diffT/TC23SIB09/TC23SIB09_35deg.parquet,TC23SIB09_35deg.parquet,TC23SIB09,SIB,sodium-ion,35.0,,35.0,charge,39,0.0165283282514673,0.6611351398488284,0.4617800597485636,3.02108065178559,35.39380986187845
raw_CU_diffT/TC23SIB09/TC23SIB09_35deg.parquet,TC23SIB09_35deg.parquet,TC23SIB09,SIB,sodium-ion,35.0,,35.0,charge,40,0.0165277006256799,0.6776628404745083,0.4733240877731184,3.04035115486948,35.392847099447515
raw_CU_diffT/TC23SIB09/TC23SIB09_35deg.parquet,TC23SIB09_35deg.parquet,TC23SIB09,SIB,sodium-ion,35.0,,35.0,charge,41,0.016528758497579,0.6941915989720873,0.48486885468465607,3.06038484619432,35.401296657458566
raw_CU_diffT/TC23SIB09/TC23SIB09_35deg.parquet,TC23SIB09_35deg.parquet,TC23SIB09,SIB,sodium-ion,35.0,,35.0,charge,42,0.0165289251045304,0.7107205240766177,0.4964137379653948,3.0806093345794,35.38929397790055
raw_CU_diffT/TC23SIB09/TC23SIB09_35deg.parquet,TC23SIB09_35deg.parquet,TC23SIB09,SIB,sodium-ion,35.0,,35.0,charge,43,0.0165287492947753,0.727249273371393,0.507958498449092,3.10121541708494,35.39893480662984
raw_CU_diffT/TC23SIB09/TC23SIB09_35deg.parquet,TC23SIB09_35deg.parquet,TC23SIB09,SIB,sodium-ion,35.0,,35.0,charge,44,0.0165286569951864,0.7437779303665794,0.5195031944647143,3.12220309371097,35.39193864640884
raw_CU_diffT/TC23SIB09/TC23SIB09_35deg.parquet,TC23SIB09_35deg.parquet,TC23SIB09,SIB,sodium-ion,35.0,,35.0,charge,45,0.0165274769946078,0.7603054073611871,0.5310470662906893,3.14357236445746,35.39806223756906
raw_CU_diffT/TC23SIB09/TC23SIB09_35deg.parquet,TC23SIB09_35deg.parquet,TC23SIB09,SIB,sodium-ion,35.0,,35.0,charge,46,0.0165285988184056,0.7768340061795928,0.5425917216718398,3.16513243226419,35.40555861878453
raw_CU_diffT/TC23SIB09/TC23SIB09_35deg.parquet,TC23SIB09_35deg.parquet,TC23SIB09,SIB,sodium-ion,35.0,,35.0,charge,47,0.0165264320586403,0.7933604382382331,0.5541348636461334,3.18669250007092,35.40064406077348
raw_CU_diffT/TC23SIB09/TC23SIB09_35deg.parquet,TC23SIB09_35deg.parquet,TC23SIB09,SIB,sodium-ion,35.0,,35.0,charge,48,0.0165284514798731,0.8098888897181062,0.5656794161164079,3.20863416199812,35.401587707182316
raw_CU_diffT/TC23SIB09/TC23SIB09_35deg.parquet,TC23SIB09_35deg.parquet,TC23SIB09,SIB,sodium-ion,35.0,,35.0,charge,49,0.016528982876094,0.8264178725942002,0.5772243397485883,3.23057582392533,35.40365980662983
raw_CU_diffT/TC23SIB09/TC23SIB09_35deg.parquet,TC23SIB09_35deg.parquet,TC23SIB09,SIB,sodium-ion,35.0,,35.0,charge,50,0.0165289563701654,0.8429468289643656,0.5887692448672931,3.25270828291277,35.400170138121545
raw_CU_diffT/TC23SIB09/TC23SIB09_35deg.parquet,TC23SIB09_35deg.parquet,TC23SIB09,SIB,sodium-ion,35.0,,35.0,charge,51,0.0165283202096702,0.8594751491740358,0.6003137056498649,3.27484074190021,35.41210986187845
raw_CU_diffT/TC23SIB09/TC23SIB09_35deg.parquet,TC23SIB09_35deg.parquet,TC23SIB09,SIB,sodium-ion,35.0,,35.0,charge,52,0.0165270525983349,0.8760022017723706,0.6118572810497019,3.29678240382741,35.403342237569056
raw_CU_diffT/TC23SIB09/TC23SIB09_35deg.parquet,TC23SIB09_35deg.parquet,TC23SIB09,SIB,sodium-ion,35.0,,35.0,charge,53,0.0165286767491821,0.8925308785215528,0.623401990862808,3.31872406575462,35.397171712707184
raw_CU_diffT/TC23SIB09/TC23SIB09_35deg.parquet,TC23SIB09_35deg.parquet,TC23SIB09,SIB,sodium-ion,35.0,,35.0,charge,54,0.0165291894124963,0.909060067934049,0.6349470587535316,3.34028413356135,35.405830883977906
raw_CU_diffT/TC23SIB09/TC23SIB09_35deg.parquet,TC23SIB09_35deg.parquet,TC23SIB09,SIB,sodium-ion,35.0,,35.0,charge,55,0.016528152104411,0.9255882200384601,0.6464914021203862,3.36203499842831,35.40751223756906
raw_CU_diffT/TC23SIB09/TC23SIB09_35deg.parquet,TC23SIB09_35deg.parquet,TC23SIB09,SIB,sodium-ion,35.0,,35.0,charge,56,0.0165282005129277,0.9421164205513878,0.6580357792989177,3.38359506623504,35.401887624309396
raw_CU_diffT/TC23SIB09/TC23SIB09_35deg.parquet,TC23SIB09_35deg.parquet,TC23SIB09,SIB,sodium-ion,35.0,,35.0,charge,57,0.0165274598505793,0.9586438804019671,0.669579639150381,3.4047735399213,35.40747687845304
raw_CU_diffT/TC23SIB09/TC23SIB09_35deg.parquet,TC23SIB09_35deg.parquet,TC23SIB09,SIB,sodium-ion,35.0,,35.0,charge,58,0.0165286660825173,0.9751725464844845,0.6811243415131901,3.42557041948709,35.41235696132596
raw_CU_diffT/TC23SIB09/TC23SIB09_35deg.parquet,TC23SIB09_35deg.parquet,TC23SIB09,SIB,sodium-ion,35.0,,35.0,charge,59,0.0165285559025227,0.9917011023870071,0.6926689669190786,3.4459857049324,35.40164312154697
raw_CU_diffT/TC23SIB09/TC23SIB09_35deg.parquet,TC23SIB09_35deg.parquet,TC23SIB09,SIB,sodium-ion,35.0,,35.0,charge,60,0.0165289032395165,1.0082300056265237,0.7042138349278603,3.46621019331747,35.41182044198896
raw_CU_diffT/TC23SIB09/TC23SIB09_35deg.parquet,TC23SIB09_35deg.parquet,TC23SIB09,SIB,sodium-ion,35.0,,35.0,charge,61,0.0165288393676335,1.0247588449941571,0.7157586583243378,3.48586229052184,35.412983149171275
raw_CU_diffT/TC23SIB09/TC23SIB09_35deg.parquet,TC23SIB09_35deg.parquet,TC23SIB09,SIB,sodium-ion,35.0,,35.0,charge,62,0.0165286228177536,1.0412874678119108,0.727303330468204,3.50570518478644,35.416073038674035
raw_CU_diffT/TC23SIB09/TC23SIB09_35deg.parquet,TC23SIB09_35deg.parquet,TC23SIB09,SIB,sodium-ion,35.0,,35.0,charge,63,0.0165289321292773,1.057816399941188,0.7388482186554857,3.52516648493057,35.41728165745856
raw_CU_diffT/TC23SIB09/TC23SIB09_35deg.parquet,TC23SIB09_35deg.parquet,TC23SIB09,SIB,sodium-ion,35.0,,35.0,charge,64,0.0165287882613413,1.0743451882025292,0.7503930063559832,3.54481858213493,35.418090994475136
raw_CU_diffT/TC23SIB09/TC23SIB09_35deg.parquet,TC23SIB09_35deg.parquet,TC23SIB09,SIB,sodium-ion,35.0,,35.0,charge,65,0.0165284590968736,1.0908736472994027,0.7619375641464693,3.5644706793393,35.41598220994475
raw_CU_diffT/TC23SIB09/TC23SIB09_35deg.parquet,TC23SIB09_35deg.parquet,TC23SIB09,SIB,sodium-ion,35.0,,35.0,charge,66,0.0165284717938257,1.1074021190932284,0.773482130805338,3.5843135736039,35.41983475138122
raw_CU_diffT/TC23SIB09/TC23SIB09_35deg.parquet,TC23SIB09_35deg.parquet,TC23SIB09,SIB,sodium-ion,35.0,,35.0,charge,67,0.0165284066013902,1.1239305256946186,0.7850266519295422,3.60453806198897,35.43212972375691
raw_CU_diffT/TC23SIB09/TC23SIB09_35deg.parquet,TC23SIB09_35deg.parquet,TC23SIB09,SIB,sodium-ion,35.0,,35.0,charge,68,0.0165292889795767,1.1404598146741953,0.7965717893644326,3.62495334743428,35.43242922651934
raw_CU_diffT/TC23SIB09/TC23SIB09_35deg.parquet,TC23SIB09_35deg.parquet,TC23SIB09,SIB,sodium-ion,35.0,,35.0,charge,69,0.0165284634004205,1.156988278074616,0.8081163501607977,3.6459410240603,35.4404358839779
raw_CU_diffT/TC23SIB09/TC23SIB09_35deg.parquet,TC23SIB09_35deg.parquet,TC23SIB09,SIB,sodium-ion,35.0,,35.0,charge,70,0.0165281461929926,1.1735164242676086,0.8196606893987308,3.66750109186704,35.43386604972376
raw_CU_diffT/TC23SIB09/TC23SIB09_35deg.parquet,TC23SIB09_35deg.parquet,TC23SIB09,SIB,sodium-ion,35.0,,35.0,charge,71,0.0165269171840568,1.1900433414516653,0.8312041702163717,3.68963355085448,35.45113121546961
raw_CU_diffT/TC23SIB09/TC23SIB09_35deg.parquet,TC23SIB09_35deg.parquet,TC23SIB09,SIB,sodium-ion,35.0,,35.0,charge,72,0.0165284259395057,1.2065717673911711,0.8427487048475817,3.71252919808286,35.445441353591164
raw_CU_diffT/TC23SIB09/TC23SIB09_35deg.parquet,TC23SIB09_35deg.parquet,TC23SIB09,SIB,sodium-ion,35.0,,35.0,charge,73,0.0165285905889827,1.2231003579801538,0.8542933544807645,3.73599723649196,35.46091627071823
raw_CU_diffT/TC23SIB09/TC23SIB09_35deg.parquet,TC23SIB09_35deg.parquet,TC23SIB09,SIB,sodium-ion,35.0,,35.0,charge,74,0.0165286788918333,1.2396290368719871,0.8658380657904383,3.76041926020224,35.462589834254146
raw_CU_diffT/TC23SIB09/TC23SIB09_35deg.parquet,TC23SIB09_35deg.parquet,TC23SIB09,SIB,sodium-ion,35.0,,35.0,charge,75,0.0165283380985314,1.2561573749705186,0.8773825390677619,3.78560447215346,35.45558245856354
raw_CU_diffT/TC23SIB09/TC23SIB09_35deg.parquet,TC23SIB09_35deg.parquet,TC23SIB09,SIB,sodium-ion,35.0,,35.0,charge,76,0.0165288758342737,1.2726862508047923,0.888927387934928,3.81174366940587,35.47191306629834
raw_CU_diffT/TC23SIB09/TC23SIB09_35deg.parquet,TC23SIB09_35deg.parquet,TC23SIB09,SIB,sodium-ion,35.0,,35.0,charge,77,0.0165280600170669,1.2892143108218592,0.9004716669819534,3.83826446077875,35.47550975138121
raw_CU_diffT/TC23SIB09/TC23SIB09_35deg.parquet,TC23SIB09_35deg.parquet,TC23SIB09,SIB,sodium-ion,35.0,,35.0,charge,78,0.016528531106779,1.3057428419286383,0.9120162750688714,3.86554844039258,35.47243897790055
raw_CU_diffT/TC23SIB09/TC23SIB09_35deg.parquet,TC23SIB09_35deg.parquet,TC23SIB09,SIB,sodium-ion,35.0,,35.0,charge,79,0.0165286266278652,1.3222714685565036,0.9235609498739688,3.89302321706664,35.48444314917127
