Repository: DNV007/delivered-energy-decomposition

# Three-term energy accounting for a cold commercial sodium-ion 18650 cell

This repository holds the analysis code and the derived data behind a reanalysis
of a public commercial-cell archive. No new measurements were made. The
manuscript reporting the work is not distributed here; what is here is
everything needed to regenerate its numbers from the raw archive and to check
them.

**Source data.** Droese, D., Schlösser, A., Otto, M. *Dataset: Evaluation of
Commercial Sodium-Ion Batteries by State-of-the-Art Lithium-Ion Battery
Configurations.* Technische Universität Berlin, DepositOnce, 2025.
DOI [10.14279/depositonce-25036](https://doi.org/10.14279/depositonce-25036),
CC BY 4.0.

File: data_processed/ocv/ocv_slope_points.csv (part 22 of 85)
member_path,file_name,cell_id,cell_family,chemistry_type,temperature_deg_c,voltage_v,ambient_temperature_from_file_deg_c,direction,segment_index,segment_capacity_ah,cumulative_capacity_ah,soc_fraction_by_capacity,ocv_voltage_v,ocv_temperature_mean_deg_c,smoothing_window_segments,smoothed_ocv_voltage_v,dv_dcapacity_fraction_v,abs_dv_dcapacity_fraction_v
raw_CU_diffT/TC23LFP09/TC23LFP09_45deg.parquet,TC23LFP09_45deg.parquet,TC23LFP09,LFP,lithium-ion,45.0,,45.0,discharge,47,0.018081630805527,0.8680392127427203,0.4820387488376113,3.28951608675754,45.23058306629834,11,3.2896201211694347,-0.021585331156103393,0.021585331156103393
raw_CU_diffT/TC23LFP09/TC23LFP09_45deg.parquet,TC23LFP09_45deg.parquet,TC23LFP09,LFP,lithium-ion,45.0,,45.0,discharge,48,0.0180813886796541,0.8861206014223745,0.4920796892103942,3.28932535700241,45.23207259668508,11,3.2893947132770056,-0.021583685619305015,0.021583685619305015
raw_CU_diffT/TC23LFP09/TC23LFP09_45deg.parquet,TC23LFP09_45deg.parquet,TC23LFP09,LFP,lithium-ion,45.0,,45.0,discharge,49,0.0180846282367296,0.904205229659104,0.5021224285710759,3.28913462724728,45.22942179558011,11,3.2891866444532254,-0.020716824473936413,0.020716824473936413
raw_CU_diffT/TC23LFP09/TC23LFP09_45deg.parquet,TC23LFP09_45deg.parquet,TC23LFP09,LFP,lithium-ion,45.0,,45.0,discharge,50,0.018087263289789,0.9222924929488932,0.5121666312270342,3.28913462724728,45.22857743093922,11,3.2889785756294456,-0.020716986823117622,0.020716986823117622
raw_CU_diffT/TC23LFP09/TC23LFP09_45deg.parquet,TC23LFP09_45deg.parquet,TC23LFP09,LFP,lithium-ion,45.0,,45.0,discharge,51,0.0180843448618872,0.9403768378107804,0.5222092132242553,3.28875316773702,45.22726759668508,11,3.288770506805665,-0.02071743791151448,0.02071743791151448
raw_CU_diffT/TC23LFP09/TC23LFP09_45deg.parquet,TC23LFP09_45deg.parquet,TC23LFP09,LFP,lithium-ion,45.0,,45.0,discharge,52,0.0180864754921813,0.9584633133029616,0.53225297840116,3.28875316773702,45.22356041436464,11,3.2885624379818847,-0.02157934719690502,0.02157934719690502
raw_CU_diffT/TC23LFP09/TC23LFP09_45deg.parquet,TC23LFP09_45deg.parquet,TC23LFP09,LFP,lithium-ion,45.0,,45.0,discharge,53,0.0180865469164139,0.9765498602193756,0.5422967832413049,3.28837170822675,45.22027784530386,11,3.2883370300894565,-0.024170527489275173,0.024170527489275173
raw_CU_diffT/TC23LFP09/TC23LFP09_45deg.parquet,TC23LFP09_45deg.parquet,TC23LFP09,LFP,lithium-ion,45.0,,45.0,discharge,54,0.0180843176767374,0.9946341778961127,0.5523393501420932,3.28818097847162,45.2242667679558,11,3.288076944059732,-0.029351863810887835,0.029351863810887835
raw_CU_diffT/TC23LFP09/TC23LFP09_45deg.parquet,TC23LFP09_45deg.parquet,TC23LFP09,LFP,lithium-ion,45.0,,45.0,discharge,55,0.0180839313918353,1.0127181092879485,0.5623817025314999,3.28799024871649,45.22784842541436,11,3.287747501755413,-0.03712168151167816,0.03712168151167816
raw_CU_diffT/TC23LFP09/TC23LFP09_45deg.parquet,TC23LFP09_45deg.parquet,TC23LFP09,LFP,lithium-ion,45.0,,45.0,discharge,56,0.0180840076590439,1.030802116946992,0.5724240972735437,3.28760878920623,45.23087975138122,11,3.2873313641078536,-0.04489013460636215,0.04489013460636215
raw_CU_diffT/TC23LFP09/TC23LFP09_45deg.parquet,TC23LFP09_45deg.parquet,TC23LFP09,LFP,lithium-ion,45.0,,45.0,discharge,57,0.0180847957096914,1.0488869126566835,0.5824669296351588,3.28741805945109,45.23264367403315,11,3.2868458701856995,-0.056976502476118185,0.056976502476118185
raw_CU_diffT/TC23LFP09/TC23LFP09_45deg.parquet,TC23LFP09_45deg.parquet,TC23LFP09,LFP,lithium-ion,45.0,,45.0,discharge,58,0.0180840099823278,1.0669709226390114,0.5925093256673665,3.28703659994083,45.233825276243095,11,3.2861869855770625,-0.07424307359104887,0.07424307359104887
raw_CU_diffT/TC23LFP09/TC23LFP09_45deg.parquet,TC23LFP09_45deg.parquet,TC23LFP09,LFP,lithium-ion,45.0,,45.0,discharge,59,0.018084073120433,1.0850549957594444,0.6025517567613695,3.28646441067544,45.23751839779006,11,3.285354710281943,-0.09408929683152678,0.09408929683152678
raw_CU_diffT/TC23LFP09/TC23LFP09_45deg.parquet,TC23LFP09_45deg.parquet,TC23LFP09,LFP,lithium-ion,45.0,,45.0,discharge,60,0.0180869774323754,1.1031419731918195,0.6125958006752479,3.28551076189978,45.24122685082872,11,3.284297027094394,-0.11738992429877726,0.11738992429877726
raw_CU_diffT/TC23LFP09/TC23LFP09_45deg.parquet,TC23LFP09_45deg.parquet,TC23LFP09,LFP,lithium-ion,45.0,,45.0,discharge,61,0.0180866495756303,1.12122862276745,0.6226396625240157,3.28455711312412,45.24527220994474,11,3.2829965969457677,-0.13896844634533068,0.13896844634533068
raw_CU_diffT/TC23LFP09/TC23LFP09_45deg.parquet,TC23LFP09_45deg.parquet,TC23LFP09,LFP,lithium-ion,45.0,,45.0,discharge,62,0.0180869950047827,1.1393156177722326,0.6326837161961875,3.28341273459333,45.25129251381217,11,3.2815054370420103,-0.15882126530445362,0.15882126530445362
raw_CU_diffT/TC23LFP09/TC23LFP09_45deg.parquet,TC23LFP09_45deg.parquet,TC23LFP09,LFP,lithium-ion,45.0,,45.0,discharge,63,0.0180866941606894,1.157402311932922,0.64272760280389,3.28150543704201,45.25331856353592,11,3.2798062083144726,-0.1795359778760428,0.1795359778760428
raw_CU_diffT/TC23LFP09/TC23LFP09_45deg.parquet,TC23LFP09_45deg.parquet,TC23LFP09,LFP,lithium-ion,45.0,,45.0,discharge,64,0.0180871282502122,1.1754894401831342,0.6527717304697929,3.27921667998043,45.25383610497238,11,3.2778989107631555,-0.20025092494233832,0.20025092494233832
raw_CU_diffT/TC23LFP09/TC23LFP09_45deg.parquet,TC23LFP09_45deg.parquet,TC23LFP09,LFP,lithium-ion,45.0,,45.0,discharge,65,0.0180869018250135,1.1935763420081478,0.6628157323974596,3.27654646340858,45.25727919889504,11,3.275783544388057,-0.22012408275213602,0.22012408275213602
raw_CU_diffT/TC23LFP09/TC23LFP09_45deg.parquet,TC23LFP09_45deg.parquet,TC23LFP09,LFP,lithium-ion,45.0,,45.0,discharge,66,0.0180839582798683,1.211660300288016,0.6728580997183043,3.27368551708161,45.26572555248619,11,3.2734774482578275,-0.24083871314167027,0.24083871314167027
raw_CU_diffT/TC23LFP09/TC23LFP09_45deg.parquet,TC23LFP09_45deg.parquet,TC23LFP09,LFP,lithium-ion,45.0,,45.0,discharge,67,0.0180868211512315,1.2297471214392477,0.6829020568462796,3.27120603026489,45.27342389502762,11,3.270945944235169,-0.2606743054658125,0.2606743054658125
raw_CU_diffT/TC23LFP09/TC23LFP09_45deg.parquet,TC23LFP09_45deg.parquet,TC23LFP09,LFP,lithium-ion,45.0,,45.0,discharge,68,0.0180867928694717,1.2478339143087191,0.6929459982688536,3.26872654344818,45.27763745856353,11,3.2682410495260275,-0.2744963350865248,0.2744963350865248
raw_CU_diffT/TC23LFP09/TC23LFP09_45deg.parquet,TC23LFP09_45deg.parquet,TC23LFP09,LFP,lithium-ion,45.0,,45.0,discharge,69,0.0180853618054357,1.265919276114155,0.7029891449942443,3.26605632687634,45.28154544198895,11,3.265432120404995,-0.28139791608086284,0.28139791608086284
raw_CU_diffT/TC23LFP09/TC23LFP09_45deg.parquet,TC23LFP09_45deg.parquet,TC23LFP09,LFP,lithium-ion,45.0,,45.0,discharge,70,0.0180872285712521,1.284006504685407,0.7130333283703361,3.26319538054936,45.28924281767956,11,3.2625885131466674,-0.2848562823499776,0.2848562823499776
raw_CU_diffT/TC23LFP09/TC23LFP09_45deg.parquet,TC23LFP09_45deg.parquet,TC23LFP09,LFP,lithium-ion,45.0,,45.0,discharge,71,0.0180847004468902,1.3020912051322973,0.7230761078306988,3.26014370446725,45.30029864640884,11,3.259710227751043,-0.2917862748630853,0.2917862748630853
raw_CU_diffT/TC23LFP09/TC23LFP09_45deg.parquet,TC23LFP09_45deg.parquet,TC23LFP09,LFP,lithium-ion,45.0,,45.0,discharge,72,0.0180841925978052,1.3201753977301025,0.7331186052727678,3.25671056887488,45.30527234806629,11,3.2567279079435276,-0.3090639195463041,0.3090639195463041
raw_CU_diffT/TC23LFP09/TC23LFP09_45deg.parquet,TC23LFP09_45deg.parquet,TC23LFP09,LFP,lithium-ion,45.0,,45.0,discharge,73,0.018083324413729,1.3382587221438316,0.7431606205956427,3.25365889279277,45.30515671270718,11,3.2535028411749365,-0.33582262599068713,0.33582262599068713
raw_CU_diffT/TC23LFP09/TC23LFP09_45deg.parquet,TC23LFP09_45deg.parquet,TC23LFP09,LFP,lithium-ion,45.0,,45.0,discharge,74,0.0180844379137914,1.356343160057623,0.7532032542663628,3.25060721671066,45.30688806629835,11,3.249983010239323,-0.3625751222670317,0.3625751222670317
raw_CU_diffT/TC23LFP09/TC23LFP09_45deg.parquet,TC23LFP09_45deg.parquet,TC23LFP09,LFP,lithium-ion,45.0,,45.0,discharge,75,0.0180843940070267,1.3744275540646498,0.7632458635548183,3.24793700013882,45.30488212707183,11,3.2462204323426316,-0.38501317495669696,0.38501317495669696
raw_CU_diffT/TC23LFP09/TC23LFP09_45deg.parquet,TC23LFP09_45deg.parquet,TC23LFP09,LFP,lithium-ion,45.0,,45.0,discharge,76,0.0180850635210479,1.3925126175856977,0.773288844637193,3.24488532405671,45.30233674033149,11,3.242249785622162,-0.4091758107150554,0.4091758107150554
raw_CU_diffT/TC23LFP09/TC23LFP09_45deg.parquet,TC23LFP09_45deg.parquet,TC23LFP09,LFP,lithium-ion,45.0,,45.0,discharge,77,0.0180851817860919,1.4105977993717895,0.783331891394405,3.24087999919894,45.30035168508288,11,3.238001713803318,-0.44283230896880355,0.44283230896880355
raw_CU_diffT/TC23LFP09/TC23LFP09_45deg.parquet,TC23LFP09_45deg.parquet,TC23LFP09,LFP,lithium-ion,45.0,,45.0,discharge,78,0.018085820129316,1.4286836195011057,0.7933752926357973,3.23573029581039,45.30125966850829,11,3.2333548434055626,-0.47133208802043214,0.47133208802043214
raw_CU_diffT/TC23LFP09/TC23LFP09_45deg.parquet,TC23LFP09_45deg.parquet,TC23LFP09,LFP,lithium-ion,45.0,,45.0,discharge,79,0.0180842609835874,1.4467678804846928,0.8034178280537969,3.23000840315643,45.3015129558011,11,3.2285345823213234,-0.47307955645050015,0.47307955645050015
raw_CU_diffT/TC23LFP09/TC23LFP09_45deg.parquet,TC23LFP09_45deg.parquet,TC23LFP09,LFP,lithium-ion,45.0,,45.0,discharge,80,0.0180841559688886,1.4648520364535815,0.8134603051551293,3.22466797001274,45.29917941988951,11,3.2238530337862725,-0.45753249115753647,0.45753249115753647
raw_CU_diffT/TC23LFP09/TC23LFP09_45deg.parquet,TC23LFP09_45deg.parquet,TC23LFP09,LFP,lithium-ion,45.0,,45.0,discharge,81,0.0180849218967201,1.4829369583503016,0.8235032075908107,3.21951826662419,45.29810284530387,11,3.2193448759377024,-0.4385338462349182,0.4385338462349182
raw_CU_diffT/TC23LFP09/TC23LFP09_45deg.parquet,TC23LFP09_45deg.parquet,TC23LFP09,LFP,lithium-ion,45.0,,45.0,discharge,82,0.0180846702352702,1.5010216285855718,0.833545970274084,3.21341491445997,45.29635011049725,11,3.2150447869129137,-0.4143671905622739,0.4143671905622739
raw_CU_diffT/TC23LFP09/TC23LFP09_45deg.parquet,TC23LFP09_45deg.parquet,TC23LFP09,LFP,lithium-ion,45.0,,45.0,discharge,83,0.0180845316392676,1.5191061602248397,0.8435886559923507,3.20559499449957,45.29370922651935,11,3.2110221229864986,-0.38329262956452226,0.38329262956452226
raw_CU_diffT/TC23LFP09/TC23LFP09_45deg.parquet,TC23LFP09_45deg.parquet,TC23LFP09,LFP,lithium-ion,45.0,,45.0,discharge,84,0.0180843852408707,1.5371905454657102,0.8536312604127922,3.20063602086614,45.28778538674034,11,3.207346240433049,-0.35134862463800687,0.35134862463800687
raw_CU_diffT/TC23LFP09/TC23LFP09_45deg.parquet,TC23LFP09_45deg.parquet,TC23LFP09,LFP,lithium-ion,45.0,,45.0,discharge,85,0.0180848910296357,1.5552754364953458,0.8636741457073923,3.19911018282509,45.28491298342541,11,3.2039651220466228,-0.3487334046887156,0.3487334046887156
raw_CU_diffT/TC23LFP09/TC23LFP09_45deg.parquet,TC23LFP09_45deg.parquet,TC23LFP09,LFP,lithium-ion,45.0,,45.0,discharge,86,0.0180868449169567,1.5733622814123025,0.8737181160329286,3.19834726380456,45.28726856353591,11,3.20034125669912,-0.45060714363953025,0.45060714363953025
raw_CU_diffT/TC23LFP09/TC23LFP09_45deg.parquet,TC23LFP09_45deg.parquet,TC23LFP09,LFP,lithium-ion,45.0,,45.0,discharge,87,0.0180846283588234,1.591446909771126,0.8837608554614113,3.19758434478403,45.28941127071824,11,3.1949141282121882,-0.6827627592228112,0.6827627592228112
raw_CU_diffT/TC23LFP09/TC23LFP09_45deg.parquet,TC23LFP09_45deg.parquet,TC23LFP09,LFP,lithium-ion,45.0,,45.0,discharge,88,0.0180875809229513,1.6095344906940772,0.8938052345051293,3.19663069600837,45.28971787292818,11,3.186626053398281,-1.0021073817309798,1.0021073817309798
raw_CU_diffT/TC23LFP09/TC23LFP09_45deg.parquet,TC23LFP09_45deg.parquet,TC23LFP09,LFP,lithium-ion,45.0,,45.0,discharge,89,0.0180870044912614,1.6276214951853385,0.9038492934453236,3.19529558772245,45.291618674033145,11,3.1747834695114623,-1.4251673242755771,1.4251673242755771
raw_CU_diffT/TC23LFP09/TC23LFP09_45deg.parquet,TC23LFP09_45deg.parquet,TC23LFP09,LFP,lithium-ion,45.0,,45.0,discharge,90,0.0180850069412794,1.645706502126618,0.9138922431078728,3.19281610090574,45.292484364640885,11,3.1579992510598673,-2.0216606815499745,2.0216606815499745
raw_CU_diffT/TC23LFP09/TC23LFP09_45deg.parquet,TC23LFP09_45deg.parquet,TC23LFP09,LFP,lithium-ion,45.0,,45.0,discharge,91,0.0180858177662732,1.6637923198928912,0.9239356430370226,3.18480545119021,45.29688842541436,11,3.1341753707370446,-2.9005655784769147,2.9005655784769147
raw_CU_diffT/TC23LFP09/TC23LFP09_45deg.parquet,TC23LFP09_45deg.parquet,TC23LFP09,LFP,lithium-ion,45.0,,45.0,discharge,92,0.0180840842840665,1.6818764041769578,0.9339780803304044,3.15981985326794,45.3156632044199,11,3.0997399804014374,-4.580528987219793,4.580528987219793
raw_CU_diffT/TC23LFP09/TC23LFP09_45deg.parquet,TC23LFP09_45deg.parquet,TC23LFP09,LFP,lithium-ion,45.0,,45.0,discharge,93,0.0180845415620323,1.69996094573899,0.9440207715589718,3.12224609150699,45.33318171270719,11,3.0421742724889422,-5.881947416874908,5.881947416874908
raw_CU_diffT/TC23LFP09/TC23LFP09_45deg.parquet,TC23LFP09_45deg.parquet,TC23LFP09,LFP,lithium-ion,45.0,,45.0,discharge,94,0.0180866536343532,1.7180475993733433,0.954064635661626,3.07532657174457,45.34475535911603,11,2.9815915666316344,-6.094276465502276,6.094276465502276
raw_CU_diffT/TC23LFP09/TC23LFP09_45deg.parquet,TC23LFP09_45deg.parquet,TC23LFP09,LFP,lithium-ion,45.0,,45.0,discharge,95,0.0180848165607311,1.7361324159340743,0.9641074796022217,3.01600961789859,45.353636767955805,11,2.9197604478316466,-6.195201533008117,6.195201533008117
raw_CU_diffT/TC23LFP09/TC23LFP09_45deg.parquet,TC23LFP09_45deg.parquet,TC23LFP09,LFP,lithium-ion,45.0,,45.0,discharge,96,0.0180870018174438,1.754219417751518,0.974151537057594,2.93704749927404,45.36266511049723,11,2.857149070942483,-6.247908588507045,6.247908588507045
raw_CU_diffT/TC23LFP09/TC23LFP09_45deg.parquet,TC23LFP09_45deg.parquet,TC23LFP09,LFP,lithium-ion,45.0,,45.0,discharge,97,0.0180845553775959,1.772303973129114,0.9841942359582077,2.81955797011288,45.37683582872928,11,2.7942602689549445,-6.26365152702337,6.26365152702337
raw_CU_diffT/TC23LFP09/TC23LFP09_45deg.parquet,TC23LFP09_45deg.parquet,TC23LFP09,LFP,lithium-ion,45.0,,45.0,discharge,98,0.0177968198474965,1.7901007929766104,0.9940771498250472,2.56436155774658,45.415948950276245,11,2.7323424548117146,-33.653175371449606,33.653175371449606
raw_CU_diffT/TC23LFP09/TC23LFP09_45deg.parquet,TC23LFP09_45deg.parquet,TC23LFP09,LFP,lithium-ion,45.0,,45.0,discharge,99,0.0028329887926765,1.792933781769287,0.9956503625936016,2.53022093157799,45.33180955801106,11,2.672540007043582,-36.67195113881007,36.67195113881007
raw_CU_diffT/TC23LFP09/TC23LFP09_45deg.parquet,TC23LFP09_45deg.parquet,TC23LFP09,LFP,lithium-ion,45.0,,45.0,discharge,100,0.0020311227879861,1.794964904557273,0.9967782838592352,2.51515328092258,45.29251591160221,11,2.632261350573483,-40.35397616327464,40.35397616327464
raw_CU_diffT/TC23LFP09/TC23LFP09_45deg.parquet,TC23LFP09_45deg.parquet,TC23LFP09,LFP,lithium-ion,45.0,,45.0,discharge,101,0.001732646198715,1.796697550755988,0.9977404553758512,2.50409095512494,45.27636958563536,11,2.5896226542040264,-47.81793443176775,47.81793443176775
raw_CU_diffT/TC23LFP09/TC23LFP09_45deg.parquet,TC23LFP09_45deg.parquet,TC23LFP09,LFP,lithium-ion,45.0,,45.0,discharge,102,0.0015357366853641,1.7982332874413522,0.9985932792799902,2.49302862932729,45.26643447513813,11,2.546194548570275,-51.27114163319061,51.27114163319061
raw_CU_diffT/TC23LFP09/TC23LFP09_45deg.parquet,TC23LFP09_45deg.parquet,TC23LFP09,LFP,lithium-ion,45.0,,45.0,discharge,103,0.0013633724009321,1.7995966598422843,0.9993503860059276,2.47872389769241,45.25951864640884,11,2.5071426312070457,-31.72051010319319,31.72051010319319
raw_CU_diffT/TC23LFP09/TC23LFP09_45deg.parquet,TC23LFP09_45deg.parquet,TC23LFP09,LFP,lithium-ion,45.0,,45.0,discharge,104,0.0011698030943804,1.8007664629366646,1.0000000000000004,2.46441916605753,45.24527196132597,11,2.4976061434504566,-14.680237562000752,14.680237562000752
raw_CU_diffT/TC23LTO09/TC23LTO09_05deg.parquet,TC23LTO09_05deg.parquet,TC23LTO09,LTO,lithium-ion,5.0,,5.0,charge,0,0.015040167933774,0.015040167933774,0.0104754176637834,2.32349487751801,5.82190593922652,1,2.32349487751801,1.438545610905273,1.438545610905273
raw_CU_diffT/TC23LTO09/TC23LTO09_05deg.parquet,TC23LTO09_05deg.parquet,TC23LTO09,LTO,lithium-ion,5.0,,5.0,charge,1,0.0150398522202479,0.0300800201540219,0.0209506154343408,2.33856392729421,5.943626988950276,1,2.33856392729421,1.056145361602475,1.056145361602475
raw_CU_diffT/TC23LTO09/TC23LTO09_05deg.parquet,TC23LTO09_05deg.parquet,TC23LTO09,LTO,lithium-ion,5.0,,5.0,charge,2,0.0150400637651437,0.0451200839191655,0.031425960545084,2.34562158351851,6.215546712707183,1,2.34562158351851,0.5189594993722153,0.5189594993722153
raw_CU_diffT/TC23LTO09/TC23LTO09_05deg.parquet,TC23LTO09_05deg.parquet,TC23LTO09,LTO,lithium-ion,5.0,,5.0,charge,3,0.0150403779782073,0.0601604618973729,0.0419015245039871,2.34943653282894,6.068769668508288,1,2.34943653282894,0.30955085091225953,0.30955085091225953
raw_CU_diffT/TC23LTO09/TC23LTO09_05deg.parquet,TC23LTO09_05deg.parquet,TC23LTO09,LTO,lithium-ion,5.0,,5.0,charge,4,0.0150401941420039,0.0752006560393768,0.0523769604216993,2.35210699734624,5.744169751381214,1,2.35210699734624,0.200299721270369,0.200299721270369
raw_CU_diffT/TC23LTO09/TC23LTO09_05deg.parquet,TC23LTO09_05deg.parquet,TC23LTO09,LTO,lithium-ion,5.0,,5.0,charge,5,0.0150400435829541,0.0902406996223309,0.0628522914756271,2.35363297707041,5.605408591160221,1,2.35363297707041,0.12746534904955809,0.12746534904955809
raw_CU_diffT/TC23LTO09/TC23LTO09_05deg.parquet,TC23LTO09_05deg.parquet,TC23LTO09,LTO,lithium-ion,5.0,,5.0,charge,6,0.0150397448997665,0.1052804445220974,0.0733274144978923,2.35477746186354,5.592032569060774,1,2.35477746186354,0.081944506961392,0.081944506961392
raw_CU_diffT/TC23LTO09/TC23LTO09_05deg.parquet,TC23LTO09_05deg.parquet,TC23LTO09,LTO,lithium-ion,5.0,,5.0,charge,7,0.0150381477309397,0.1203185922530371,0.0838014250983672,2.3553497042601,5.617127044198894,1,2.3553497042601,0.054634736762068314,0.054634736762068314
raw_CU_diffT/TC23LTO09/TC23LTO09_05deg.parquet,TC23LTO09_05deg.parquet,TC23LTO09,LTO,lithium-ion,5.0,,5.0,charge,8,0.0150380207804947,0.1353566130335318,0.0942753472783576,2.35592194665667,5.654298922651934,1,2.35592194665667,0.06373629354486354,0.06373629354486354
raw_CU_diffT/TC23LTO09/TC23LTO09_05deg.parquet,TC23LTO09_05deg.parquet,TC23LTO09,LTO,lithium-ion,5.0,,5.0,charge,9,0.015039673137194,0.1503962861707258,0.1047504203182741,2.35668493651876,5.680351906077348,1,2.35668493651876,0.0546281404333655,0.0546281404333655
raw_CU_diffT/TC23LTO09/TC23LTO09_05deg.parquet,TC23LTO09_05deg.parquet,TC23LTO09,LTO,lithium-ion,5.0,,5.0,charge,10,0.0150410351932111,0.1654373213639369,0.115226442024836,2.3570664314498,5.7036827624309385,1,2.3570664314498,0.03641822018634855,0.03641822018634855
raw_CU_diffT/TC23LTO09/TC23LTO09_05deg.parquet,TC23LTO09_05deg.parquet,TC23LTO09,LTO,lithium-ion,5.0,,5.0,charge,11,0.0150392113250984,0.1804765326890353,0.1257011934144487,2.35744792638084,5.722418922651935,1,2.35744792638084,0.03641906765004421,0.03641906765004421
raw_CU_diffT/TC23LTO09/TC23LTO09_05deg.parquet,TC23LTO09_05deg.parquet,TC23LTO09,LTO,lithium-ion,5.0,,5.0,charge,12,0.0150403350952595,0.1955168677842948,0.1361767275055477,2.35782942131188,5.747358093922652,1,2.35782942131188,0.027313323108629106,0.027313323108629106
raw_CU_diffT/TC23LTO09/TC23LTO09_05deg.parquet,TC23LTO09_05deg.parquet,TC23LTO09,LTO,lithium-ion,5.0,,5.0,charge,13,0.0150401934595373,0.2105570612438321,0.1466521629479247,2.35802016877741,5.757398922651934,1,2.35802016877741,0.018209060101739283,0.018209060101739283
raw_CU_diffT/TC23LTO09/TC23LTO09_05deg.parquet,TC23LTO09_05deg.parquet,TC23LTO09,LTO,lithium-ion,5.0,,5.0,charge,14,0.0150401354213681,0.2255971966652002,0.1571275579669457,2.35821091624293,5.75790406077348,1,2.35821091624293,0.02731361899400042,0.02731361899400042
raw_CU_diffT/TC23LTO09/TC23LTO09_05deg.parquet,TC23LTO09_05deg.parquet,TC23LTO09,LTO,lithium-ion,5.0,,5.0,charge,15,0.0150401511859451,0.2406373478511453,0.1676029639659323,2.35859241117397,5.7653484254143645,1,2.35859241117397,0.03641874842294612,0.03641874842294612
raw_CU_diffT/TC23LTO09/TC23LTO09_05deg.parquet,TC23LTO09_05deg.parquet,TC23LTO09,LTO,lithium-ion,5.0,,5.0,charge,16,0.0150396588276328,0.2556770066787781,0.1780780270392958,2.35897390610501,5.7533279005524856,1,2.35897390610501,0.027314456363086492,0.027314456363086492
raw_CU_diffT/TC23LTO09/TC23LTO09_05deg.parquet,TC23LTO09_05deg.parquet,TC23LTO09,LTO,lithium-ion,5.0,,5.0,charge,17,0.015039830737815,0.2707168374165931,0.1885532098474234,2.35916465357054,5.753444834254142,1,2.35916465357054,0.027314412897538887,0.027314412897538887
raw_CU_diffT/TC23LTO09/TC23LTO09_05deg.parquet,TC23LTO09_05deg.parquet,TC23LTO09,LTO,lithium-ion,5.0,,5.0,charge,18,0.015039687546609,0.2857565249632021,0.1990282929234406,2.35954614850158,5.756120027624308,1,2.35954614850158,0.027314307270501104,0.027314307270501104
raw_CU_diffT/TC23LTO09/TC23LTO09_05deg.parquet,TC23LTO09_05deg.parquet,TC23LTO09,LTO,lithium-ion,5.0,,5.0,charge,19,0.0150401797305817,0.3007967046937838,0.2095037188036541,2.3597368959671,5.7589987569060765,1,2.3597368959671,0.018208976097824348,0.018208976097824348
raw_CU_diffT/TC23LTO09/TC23LTO09_05deg.parquet,TC23LTO09_05deg.parquet,TC23LTO09,LTO,lithium-ion,5.0,,5.0,charge,20,0.0150402879203867,0.3158369926141705,0.2199792200376402,2.35992764343262,5.77122135359116,1,2.35992764343262,0.02731324152850334,0.02731324152850334
raw_CU_diffT/TC23LTO09/TC23LTO09_05deg.parquet,TC23LTO09_05deg.parquet,TC23LTO09,LTO,lithium-ion,5.0,,5.0,charge,21,0.0150403701098615,0.3308773627240319,0.2304547785162714,2.36030913836366,5.765726022099447,1,2.36030913836366,0.03641791233455649,0.03641791233455649
raw_CU_diffT/TC23LTO09/TC23LTO09_05deg.parquet,TC23LTO09_05deg.parquet,TC23LTO09,LTO,lithium-ion,5.0,,5.0,charge,22,0.0150401304690278,0.3459174931930597,0.2409301700860069,2.36069063329471,5.773935193370165,1,2.36069063329471,0.027313459192527034,0.027313459192527034
raw_CU_diffT/TC23LTO09/TC23LTO09_05deg.parquet,TC23LTO09_05deg.parquet,TC23LTO09,LTO,lithium-ion,5.0,,5.0,charge,23,0.0150407670381743,0.360958260231234,0.251406005023643,2.36088138076023,5.7719380939226514,1,2.36088138076023,0.027313206834222115,0.027313206834222115
raw_CU_diffT/TC23LTO09/TC23LTO09_05deg.parquet,TC23LTO09_05deg.parquet,TC23LTO09,LTO,lithium-ion,5.0,,5.0,charge,24,0.0150402972187454,0.3759985574499794,0.2618815127338992,2.36126287569127,5.770261270718232,1,2.36126287569127,0.03641763954453836,0.03641763954453836
raw_CU_diffT/TC23LTO09/TC23LTO09_05deg.parquet,TC23LTO09_05deg.parquet,TC23LTO09,LTO,lithium-ion,5.0,,5.0,charge,25,0.0150404286785241,0.3910389861285036,0.2723571120053731,2.36164437062232,5.769971160220994,1,2.36164437062232,0.0364178780461657,0.0364178780461657
raw_CU_diffT/TC23LTO09/TC23LTO09_05deg.parquet,TC23LTO09_05deg.parquet,TC23LTO09,LTO,lithium-ion,5.0,,5.0,charge,26,0.0150401002252978,0.4060790863538013,0.2828324825104699,2.36202586555336,5.771026519337016,1,2.36202586555336,0.05462677481973799,0.05462677481973799
raw_CU_diffT/TC23LTO09/TC23LTO09_05deg.parquet,TC23LTO09_05deg.parquet,TC23LTO09,LTO,lithium-ion,5.0,,5.0,charge,27,0.0150403112530309,0.4211193976068322,0.2933079999955507,2.36278885541544,5.770503259668507,1,2.36278885541544,0.05462692009281511,0.05462692009281511
raw_CU_diffT/TC23LTO09/TC23LTO09_05deg.parquet,TC23LTO09_05deg.parquet,TC23LTO09,LTO,lithium-ion,5.0,,5.0,charge,28,0.0150398602649387,0.4361592578717709,0.3037832033692035,2.36317035034649,5.778046381215469,1,2.36317035034649,0.05462836162057272,0.05462836162057272
raw_CU_diffT/TC23LTO09/TC23LTO09_05deg.parquet,TC23LTO09_05deg.parquet,TC23LTO09,LTO,lithium-ion,5.0,,5.0,charge,29,0.0150398349904348,0.4511990928622058,0.3142583891392639,2.36393334020857,5.77942270718232,1,2.36393334020857,0.063733357622624,0.063733357622624
raw_CU_diffT/TC23LTO09/TC23LTO09_05deg.parquet,TC23LTO09_05deg.parquet,TC23LTO09,LTO,lithium-ion,5.0,,5.0,charge,30,0.015039669003813,0.4662387618660187,0.3247334593002968,2.36450558260514,5.790675331491713,1,2.36450558260514,0.06373262078008679,0.06373262078008679
raw_CU_diffT/TC23LTO09/TC23LTO09_05deg.parquet,TC23LTO09_05deg.parquet,TC23LTO09,LTO,lithium-ion,5.0,,5.0,charge,31,0.0150401054815777,0.4812788673475964,0.3352088334663718,2.36526857246723,5.791691988950276,1,2.36526857246723,0.08193995686897892,0.08193995686897892
raw_CU_diffT/TC23LTO09/TC23LTO09_05deg.parquet,TC23LTO09_05deg.parquet,TC23LTO09,LTO,lithium-ion,5.0,,5.0,charge,32,0.0150404463316985,0.4963193136792949,0.345684445033212,2.36622230979483,5.795293812154696,1,2.36622230979483,0.09104509727195875,0.09104509727195875
raw_CU_diffT/TC23LTO09/TC23LTO09_05deg.parquet,TC23LTO09_05deg.parquet,TC23LTO09,LTO,lithium-ion,5.0,,5.0,charge,33,0.0150399497119806,0.5113592633912756,0.3561597107063768,2.36717604712244,5.801921436464087,1,2.36717604712244,0.10015034237801501,0.10015034237801501
raw_CU_diffT/TC23LTO09/TC23LTO09_05deg.parquet,TC23LTO09_05deg.parquet,TC23LTO09,LTO,lithium-ion,5.0,,5.0,charge,34,0.015040183025547,0.5263994464168226,0.3666351388815206,2.36832053191557,5.798538508287292,1,2.36832053191557,0.11835879602608657,0.11835879602608657
raw_CU_diffT/TC23LTO09/TC23LTO09_05deg.parquet,TC23LTO09_05deg.parquet,TC23LTO09,LTO,lithium-ion,5.0,,5.0,charge,35,0.0150401716550016,0.5414396180718242,0.3771105591371245,2.36965576417422,5.803500635359115,1,2.36965576417422,0.13656981699445225,0.13656981699445225
raw_CU_diffT/TC23LTO09/TC23LTO09_05deg.parquet,TC23LTO09_05deg.parquet,TC23LTO09,LTO,lithium-ion,5.0,,5.0,charge,36,0.0150397962408375,0.5564794143126617,0.3875857179182432,2.37118174389839,5.81498453038674,1,2.37118174389839,0.14567666137716628,0.14567666137716628
raw_CU_diffT/TC23LTO09/TC23LTO09_05deg.parquet,TC23LTO09_05deg.parquet,TC23LTO09,LTO,lithium-ion,5.0,,5.0,charge,37,0.015039669408671,0.5715190837213326,0.3980607883612581,2.37270772362257,5.813319944751381,1,2.37270772362257,0.1547809057751266,0.1547809057751266
raw_CU_diffT/TC23LTO09/TC23LTO09_05deg.parquet,TC23LTO09_05deg.parquet,TC23LTO09,LTO,lithium-ion,5.0,,5.0,charge,38,0.0150398779929357,0.5865589617142684,0.4085360040823909,2.37442445081226,5.822137127071822,1,2.37442445081226,0.18209138940670755,0.18209138940670755
raw_CU_diffT/TC23LTO09/TC23LTO09_05deg.parquet,TC23LTO09_05deg.parquet,TC23LTO09,LTO,lithium-ion,5.0,,5.0,charge,39,0.0150402468814887,0.6015992085957571,0.4190114767329464,2.376522672933,5.827740027624309,1,2.376522672933,0.20029879819591656,0.20029879819591656
raw_CU_diffT/TC23LTO09/TC23LTO09_05deg.parquet,TC23LTO09_05deg.parquet,TC23LTO09,LTO,lithium-ion,5.0,,5.0,charge,40,0.0150402115901564,0.6166394201859136,0.4294869248032281,2.37862089505373,5.827924668508288,1,2.37862089505373,0.20940289798009815,0.20940289798009815
raw_CU_diffT/TC23LTO09/TC23LTO09_05deg.parquet,TC23LTO09_05deg.parquet,TC23LTO09,LTO,lithium-ion,5.0,,5.0,charge,41,0.0150402957375211,0.6316797159234346,0.4399624314818176,2.38090986463999,5.833034613259668,1,2.38090986463999,0.22762845048360703,0.22762845048360703
raw_CU_diffT/TC23LTO09/TC23LTO09_05deg.parquet,TC23LTO09_05deg.parquet,TC23LTO09,LTO,lithium-ion,5.0,,5.0,charge,42,0.015038193120611,0.6467179090440457,0.4504364736960196,2.38338958169177,5.83700953038674,1,2.38338958169177,0.23673280032929256,0.23673280032929256
raw_CU_diffT/TC23LTO09/TC23LTO09_05deg.parquet,TC23LTO09_05deg.parquet,TC23LTO09,LTO,lithium-ion,5.0,,5.0,charge,43,0.0150402276525555,0.6617581366966012,0.4609119329536989,2.38586929874355,5.849121878453039,1,2.38586929874355,0.24582735921461563,0.24582735921461563
raw_CU_diffT/TC23LTO09/TC23LTO09_05deg.parquet,TC23LTO09_05deg.parquet,TC23LTO09,LTO,lithium-ion,5.0,,5.0,charge,44,0.015039534902053,0.6767976715986542,0.4713869097133847,2.38853976326085,5.848083287292817,1,2.38853976326085,0.2640372827930122,0.2640372827930122
raw_CU_diffT/TC23LTO09/TC23LTO09_05deg.parquet,TC23LTO09_05deg.parquet,TC23LTO09,LTO,lithium-ion,5.0,,5.0,charge,45,0.0150400827698076,0.6918377543684618,0.4818622680608013,2.39140097524368,5.850148397790054,1,2.39140097524368,0.28224250597087064,0.28224250597087064
raw_CU_diffT/TC23LTO09/TC23LTO09_05deg.parquet,TC23LTO09_05deg.parquet,TC23LTO09,LTO,lithium-ion,5.0,,5.0,charge,46,0.0150400285289536,0.7068777828974154,0.4923375886296771,2.39445293469202,5.85452044198895,1,2.39445293469202,0.29134670778307736,0.29134670778307736
raw_CU_diffT/TC23LTO09/TC23LTO09_05deg.parquet,TC23LTO09_05deg.parquet,TC23LTO09,LTO,lithium-ion,5.0,,5.0,charge,47,0.0150401200685065,0.721917902965922,0.5028129729554904,2.39750489414037,5.858554419889503,1,2.39750489414037,0.29135056114216695,0.29135056114216695
raw_CU_diffT/TC23LTO09/TC23LTO09_05deg.parquet,TC23LTO09_05deg.parquet,TC23LTO09,LTO,lithium-ion,5.0,,5.0,charge,48,0.0150396307087594,0.7369575336746813,0.5132880164441694,2.40055685358871,5.866058839779007,1,2.40055685358871,0.30045194643592765,0.30045194643592765
raw_CU_diffT/TC23LTO09/TC23LTO09_05deg.parquet,TC23LTO09_05deg.parquet,TC23LTO09,LTO,lithium-ion,5.0,,5.0,charge,49,0.0150404054918757,0.751997939166557,0.5237635995662341,2.40379956050258,5.871522099447514,1,2.40379956050258,0.30955187747875357,0.30955187747875357
raw_CU_diffT/TC23LTO09/TC23LTO09_05deg.parquet,TC23LTO09_05deg.parquet,TC23LTO09,LTO,lithium-ion,5.0,,5.0,charge,50,0.0150401317581985,0.7670380709247555,0.5342389920338719,2.40704226741644,5.8719389502762445,1,2.40704226741644,0.3186612340028887,0.3186612340028887
raw_CU_diffT/TC23LTO09/TC23LTO09_05deg.parquet,TC23LTO09_05deg.parquet,TC23LTO09,LTO,lithium-ion,5.0,,5.0,charge,51,0.0150399540857891,0.7820780250105446,0.544714260753377,2.41047572179583,5.872860220994476,1,2.41047572179583,0.3277710978937307,0.3277710978937307
raw_CU_diffT/TC23LTO09/TC23LTO09_05deg.parquet,TC23LTO09_05deg.parquet,TC23LTO09,LTO,lithium-ion,5.0,,5.0,charge,52,0.015039639147947,0.7971176641584916,0.555189310119917,2.41390917617522,5.881301795580111,1,2.41390917617522,0.3368742779129974,0.3368742779129974
raw_CU_diffT/TC23LTO09/TC23LTO09_05deg.parquet,TC23LTO09_05deg.parquet,TC23LTO09,LTO,lithium-ion,5.0,,5.0,charge,53,0.0150400711660455,0.8121577353245372,0.5656646603853591,2.41753337802013,5.876744226519337,1,2.41753337802013,0.3459718531169358,0.3459718531169358
raw_CU_diffT/TC23LTO09/TC23LTO09_05deg.parquet,TC23LTO09_05deg.parquet,TC23LTO09,LTO,lithium-ion,5.0,,5.0,charge,54,0.0150402828280203,0.8271980181525574,0.5761401580725322,2.42115757986504,5.876852928176797,1,2.42115757986504,0.3459770188164413,0.3459770188164413
raw_CU_diffT/TC23LTO09/TC23LTO09_05deg.parquet,TC23LTO09_05deg.parquet,TC23LTO09,LTO,lithium-ion,5.0,,5.0,charge,55,0.0150396220695792,0.8422376402221367,0.5866151955440563,2.42478178170995,5.898186215469614,1,2.42478178170995,0.34598088449668296,0.34598088449668296
raw_CU_diffT/TC23LTO09/TC23LTO09_05deg.parquet,TC23LTO09_05deg.parquet,TC23LTO09,LTO,lithium-ion,5.0,,5.0,charge,56,0.0150399467201084,0.8572775869422451,0.5970904591333939,2.42840598355486,6.22299096685083,1,2.42840598355486,0.3550772467103087,0.3550772467103087
raw_CU_diffT/TC23LTO09/TC23LTO09_05deg.parquet,TC23LTO09_05deg.parquet,TC23LTO09,LTO,lithium-ion,5.0,,5.0,charge,57,0.015040314614732,0.8723179015569771,0.6075659789598863,2.43222093286529,6.311136988950276,1,2.43222093286529,0.3641859661436939,0.3641859661436939
raw_CU_diffT/TC23LTO09/TC23LTO09_05deg.parquet,TC23LTO09_05deg.parquet,TC23LTO09,LTO,lithium-ion,5.0,,5.0,charge,58,0.0150396208007326,0.8873575223577097,0.6180410155476637,2.43603588217572,6.058718149171272,1,2.43603588217572,0.3732970330903953,0.3732970330903953
raw_CU_diffT/TC23LTO09/TC23LTO09_05deg.parquet,TC23LTO09_05deg.parquet,TC23LTO09,LTO,lithium-ion,5.0,,5.0,charge,59,0.0150397892286747,0.9023973115863844,0.6285161694448387,2.44004157895167,5.791838397790055,1,2.44004157895167,0.3732974386283274,0.3732974386283274
raw_CU_diffT/TC23LTO09/TC23LTO09_05deg.parquet,TC23LTO09_05deg.parquet,TC23LTO09,LTO,lithium-ion,5.0,,5.0,charge,60,0.0150395864485837,0.917436898034968,0.6389911821064799,2.4438565282621,5.725374226519337,1,2.4438565282621,0.38238486592305776,0.38238486592305776
raw_CU_diffT/TC23LTO09/TC23LTO09_05deg.parquet,TC23LTO09_05deg.parquet,TC23LTO09,LTO,lithium-ion,5.0,,5.0,charge,61,0.0150410296181552,0.9324779276531232,0.6494671999300373,2.44805297250358,5.740786629834253,1,2.44805297250358,0.39148236195873665,0.39148236195873665
raw_CU_diffT/TC23LTO09/TC23LTO09_05deg.parquet,TC23LTO09_05deg.parquet,TC23LTO09,LTO,lithium-ion,5.0,,5.0,charge,62,0.0150402165921619,0.9475181442452852,0.6599426514841961,2.45205866927953,5.768682016574585,1,2.45205866927953,0.39148832572467995,0.39148832572467995
raw_CU_diffT/TC23LTO09/TC23LTO09_05deg.parquet,TC23LTO09_05deg.parquet,TC23LTO09,LTO,lithium-ion,5.0,,5.0,charge,63,0.0150405917061292,0.9625587359514144,0.670418364303754,2.456255113521,5.801689309392264,1,2.456255113521,0.4097276837255066,0.4097276837255066
raw_CU_diffT/TC23LTO09/TC23LTO09_05deg.parquet,TC23LTO09_05deg.parquet,TC23LTO09,LTO,lithium-ion,5.0,,5.0,charge,64,0.0150380987883164,0.9775968347397308,0.6808923408158848,2.460642305228,5.848540497237569,1,2.460642305228,0.40974604156430416,0.40974604156430416
raw_CU_diffT/TC23LTO09/TC23LTO09_05deg.parquet,TC23LTO09_05deg.parquet,TC23LTO09,LTO,lithium-ion,5.0,,5.0,charge,65,0.0150391810664018,0.9926360158061326,0.6913670711304346,2.46483874946947,5.868547403314918,1,2.46483874946947,0.40971852693168387,0.40971852693168387
raw_CU_diffT/TC23LTO09/TC23LTO09_05deg.parquet,TC23LTO09_05deg.parquet,TC23LTO09,LTO,lithium-ion,5.0,,5.0,charge,66,0.0150400326448808,1.0076760484510134,0.7018423945660375,2.46922594117647,5.877727265193371,1,2.46922594117647,0.4188121712970485,0.4188121712970485
raw_CU_diffT/TC23LTO09/TC23LTO09_05deg.parquet,TC23LTO09_05deg.parquet,TC23LTO09,LTO,lithium-ion,5.0,,5.0,charge,67,0.0150400241011809,1.0227160725521944,0.712317712050987,2.47361313288347,5.8891059116022095,1,2.47361313288347,0.4006032240555868,0.4006032240555868
raw_CU_diffT/TC23LTO09/TC23LTO09_05deg.parquet,TC23LTO09_05deg.parquet,TC23LTO09,LTO,lithium-ion,5.0,,5.0,charge,68,0.0150400105708993,1.0377560831230936,0.7227930201121486,2.47761882965942,5.917407679558012,1,2.47761882965942,0.3823894506495691,0.3823894506495691
raw_CU_diffT/TC23LTO09/TC23LTO09_05deg.parquet,TC23LTO09_05deg.parquet,TC23LTO09,LTO,lithium-ion,5.0,,5.0,charge,69,0.0150403821532993,1.052796465276393,0.7332685869789869,2.48162452643537,5.939594143646409,1,2.48162452643537,0.34597245869494486,0.34597245869494486
raw_CU_diffT/TC23LTO09/TC23LTO09_05deg.parquet,TC23LTO09_05deg.parquet,TC23LTO09,LTO,lithium-ion,5.0,,5.0,charge,70,0.0150397957566216,1.0678362610330143,0.7437437454228512,2.48486723334924,5.959880662983426,1,2.48486723334924,0.3095621656406422,0.3095621656406422
raw_CU_diffT/TC23LTO09/TC23LTO09_05deg.parquet,TC23LTO09_05deg.parquet,TC23LTO09,LTO,lithium-ion,5.0,,5.0,charge,71,0.0150397417752908,1.082876002808305,0.7542188662689314,2.4881099402631,5.986275165745856,1,2.4881099402631,0.31868987624078216,0.31868987624078216
raw_CU_diffT/TC23LTO09/TC23LTO09_05deg.parquet,TC23LTO09_05deg.parquet,TC23LTO09,LTO,lithium-ion,5.0,,5.0,charge,72,0.0150377448435912,1.0979137476518963,0.7646925962599566,2.49154339464249,5.998400580110498,1,2.49154339464249,0.33691818623327663,0.33691818623327663
raw_CU_diffT/TC23LTO09/TC23LTO09_05deg.parquet,TC23LTO09_05deg.parquet,TC23LTO09,LTO,lithium-ion,5.0,,5.0,charge,73,0.0150380521145029,1.1129517997663994,0.7751665402639601,2.4951675964874,6.010099530386741,1,2.4951675964874,0.37327712482144193,0.37327712482144193
raw_CU_diffT/TC23LTO09/TC23LTO09_05deg.parquet,TC23LTO09_05deg.parquet,TC23LTO09,LTO,lithium-ion,5.0,,5.0,charge,74,0.0150423435706434,1.1279941433370428,0.7856434732502449,2.49936404072887,6.01336723756906,1,2.49936404072887,0.42778537933799043,0.42778537933799043
raw_CU_diffT/TC23LTO09/TC23LTO09_05deg.parquet,TC23LTO09_05deg.parquet,TC23LTO09,LTO,lithium-ion,5.0,,5.0,charge,75,0.0150464321329328,1.1430405754699755,0.7961232539040433,2.50413272736691,6.004370856353592,1,2.50413272736691,0.47334779149797157,0.47334779149797157
raw_CU_diffT/TC23LTO09/TC23LTO09_05deg.parquet,TC23LTO09_05deg.parquet,TC23LTO09,LTO,lithium-ion,5.0,,5.0,charge,76,0.0150399739778552,1.158080549447831,0.8065985364782942,2.509282908936,5.996026022099447,1,2.509282908936,0.5007533899846521,0.5007533899846521
raw_CU_diffT/TC23LTO09/TC23LTO09_05deg.parquet,TC23LTO09_05deg.parquet,TC23LTO09,LTO,lithium-ion,5.0,,5.0,charge,77,0.0150400959398659,1.173120645387697,0.8170739039986046,2.5146238379706,5.985867541436464,1,2.5146238379706,0.5553758661498733,0.5553758661498733
raw_CU_diffT/TC23LTO09/TC23LTO09_05deg.parquet,TC23LTO09_05deg.parquet,TC23LTO09,LTO,lithium-ion,5.0,,5.0,charge,78,0.0150402353745512,1.188160880762248,0.8275493686346234,2.52091850433281,5.982291850828729,1,2.52091850433281,0.6373164718428797,0.6373164718428797
raw_CU_diffT/TC23LTO09/TC23LTO09_05deg.parquet,TC23LTO09_05deg.parquet,TC23LTO09,LTO,lithium-ion,5.0,,5.0,charge,79,0.0150401348148732,1.2032010155771211,0.838024763231223,2.52797616055711,5.993428397790055,1,2.52797616055711,0.7010500583811137,0.7010500583811137
raw_CU_diffT/TC23LTO09/TC23LTO09_05deg.parquet,TC23LTO09_05deg.parquet,TC23LTO09,LTO,lithium-ion,5.0,,5.0,charge,80,0.015040140245227,1.2182411558223485,0.8485001616100426,2.53560605917797,5.981157182320442,1,2.53560605917797,0.7647954137904094,0.7647954137904094
raw_CU_diffT/TC23LTO09/TC23LTO09_05deg.parquet,TC23LTO09_05deg.parquet,TC23LTO09,LTO,lithium-ion,5.0,,5.0,charge,81,0.015039649742628,1.2332808055649762,0.8589752183557361,2.54399894766092,5.969991215469614,1,2.54399894766092,0.8103098655738421,0.8103098655738421
raw_CU_diffT/TC23LTO09/TC23LTO09_05deg.parquet,TC23LTO09_05deg.parquet,TC23LTO09,LTO,lithium-ion,5.0,,5.0,charge,82,0.0150404136253135,1.2483212191902897,0.8694508071427081,2.55258258360939,5.957544696132596,1,2.55258258360939,0.8011895687297113,0.8011895687297113
raw_CU_diffT/TC23LTO09/TC23LTO09_05deg.parquet,TC23LTO09_05deg.parquet,TC23LTO09,LTO,lithium-ion,5.0,,5.0,charge,83,0.015040248495868,1.2633614676861578,0.8799262809176724,2.56078472462681,5.95827273480663,1,2.56078472462681,0.7465832210665724,0.7465832210665724
raw_CU_diffT/TC23LTO09/TC23LTO09_05deg.parquet,TC23LTO09_05deg.parquet,TC23LTO09,LTO,lithium-ion,5.0,,5.0,charge,84,0.0150395373440035,1.2784010050301613,0.8904012593781672,2.56822387578215,5.944770220994475,1,2.56822387578215,0.664646770678317,0.664646770678317
raw_CU_diffT/TC23LTO09/TC23LTO09_05deg.parquet,TC23LTO09_05deg.parquet,TC23LTO09,LTO,lithium-ion,5.0,,5.0,charge,85,0.015040147544686,1.2934411525748473,0.9008766628410312,2.57470928960989,5.936018591160222,1,2.57470928960989,0.6100556007903322,0.6100556007903322
raw_CU_diffT/TC23LTO09/TC23LTO09_05deg.parquet,TC23LTO09_05deg.parquet,TC23LTO09,LTO,lithium-ion,5.0,,5.0,charge,86,0.0150375355183471,1.3084786880931945,0.9113502470378492,2.5810039559721,5.935708839779005,1,2.5810039559721,0.6008730939631306,0.6008730939631306
raw_CU_diffT/TC23LTO09/TC23LTO09_05deg.parquet,TC23LTO09_05deg.parquet,TC23LTO09,LTO,lithium-ion,5.0,,5.0,charge,87,0.0150440922699328,1.323522780363127,0.921828397986294,2.58729862233431,5.942038287292817,1,2.58729862233431,0.6281088911431993,0.6281088911431993
raw_CU_diffT/TC23LTO09/TC23LTO09_05deg.parquet,TC23LTO09_05deg.parquet,TC23LTO09,LTO,lithium-ion,5.0,,5.0,charge,88,0.015041433643769,1.3385642140068963,0.9323046972120984,2.59416553109309,5.937180193370168,1,2.59416553109309,0.6739576555370803,0.6739576555370803
raw_CU_diffT/TC23LTO09/TC23LTO09_05deg.parquet,TC23LTO09_05deg.parquet,TC23LTO09,LTO,lithium-ion,5.0,,5.0,charge,89,0.0150296156635495,1.3535938296704455,0.9427727652612772,2.6014139347829,5.926247430939228,1,2.6014139347829,0.6833014196242289,0.6833014196242289
