Repository: DNV007/delivered-energy-decomposition

# Three-term energy accounting for a cold commercial sodium-ion 18650 cell

This repository holds the analysis code and the derived data behind a reanalysis
of a public commercial-cell archive. No new measurements were made. The
manuscript reporting the work is not distributed here; what is here is
everything needed to regenerate its numbers from the raw archive and to check
them.

**Source data.** Droese, D., Schlösser, A., Otto, M. *Dataset: Evaluation of
Commercial Sodium-Ion Batteries by State-of-the-Art Lithium-Ion Battery
Configurations.* Technische Universität Berlin, DepositOnce, 2025.
DOI [10.14279/depositonce-25036](https://doi.org/10.14279/depositonce-25036),
CC BY 4.0.

File: data_processed/ocv/ocv_temperature_points.csv (part 22 of 22)
member_path,file_name,cell_id,cell_family,chemistry_type,temperature_deg_c,voltage_v,ambient_temperature_from_file_deg_c,direction,segment_index,segment_capacity_ah,cumulative_capacity_ah,soc_fraction_by_capacity,ocv_voltage_v,ocv_temperature_mean_deg_c
raw_CU_diffT/TC23SIB09/TC23SIB09_35deg.parquet,TC23SIB09_35deg.parquet,TC23SIB09,SIB,sodium-ion,35.0,,35.0,charge,80,0.016528646563416,1.3388001151199196,0.9351056386033598,3.92049799374071,35.48493389502762
raw_CU_diffT/TC23SIB09/TC23SIB09_35deg.parquet,TC23SIB09_35deg.parquet,TC23SIB09,SIB,sodium-ion,35.0,,35.0,charge,81,0.0165279179557568,1.3553280330756763,0.9466498184254667,3.94720958217382,35.479534530386736
raw_CU_diffT/TC23SIB09/TC23SIB09_35deg.parquet,TC23SIB09_35deg.parquet,TC23SIB09,SIB,sodium-ion,35.0,,35.0,charge,82,0.0165288180117918,1.371856851087468,0.9581946269056264,3.97201320000458,35.49077596685083
raw_CU_diffT/TC23SIB09/TC23SIB09_35deg.parquet,TC23SIB09_35deg.parquet,TC23SIB09,SIB,sodium-ion,35.0,,35.0,charge,83,0.0165289692084507,1.3883858202959187,0.9697395409914301,3.99452725311249,35.495919281767954
raw_CU_diffT/TC23SIB09/TC23SIB09_35deg.parquet,TC23SIB09_35deg.parquet,TC23SIB09,SIB,sodium-ion,35.0,,35.0,charge,84,0.0105381482409753,1.398923968536894,0.9771000735528509,4.00597507672668,35.48814143646409
raw_CU_diffT/TC23SIB09/TC23SIB09_35deg.parquet,TC23SIB09_35deg.parquet,TC23SIB09,SIB,sodium-ion,35.0,,35.0,charge,85,0.0061330794505092,1.4050570479874032,0.9813838177140618,4.01131739441331,35.459826685082874
raw_CU_diffT/TC23SIB09/TC23SIB09_35deg.parquet,TC23SIB09_35deg.parquet,TC23SIB09,SIB,sodium-ion,35.0,,35.0,charge,86,0.0042503113708732,1.4093073593582763,0.984352513401967,4.01398855325662,35.46247129834254
raw_CU_diffT/TC23SIB09/TC23SIB09_35deg.parquet,TC23SIB09_35deg.parquet,TC23SIB09,SIB,sodium-ion,35.0,,35.0,charge,87,0.0032181038065676,1.4125254631648438,0.9866002477583856,4.01608732091922,35.45332077348066
raw_CU_diffT/TC23SIB09/TC23SIB09_35deg.parquet,TC23SIB09_35deg.parquet,TC23SIB09,SIB,sodium-ion,35.0,,35.0,charge,88,0.0025782874978956,1.4151037506627395,0.9884010925222859,4.01723210328064,35.44132569060773
raw_CU_diffT/TC23SIB09/TC23SIB09_35deg.parquet,TC23SIB09_35deg.parquet,TC23SIB09,SIB,sodium-ion,35.0,,35.0,charge,89,0.0021133808937648,1.4172171315565043,0.989877216080954,4.01818608858182,35.441497983425414
raw_CU_diffT/TC23SIB09/TC23SIB09_35deg.parquet,TC23SIB09_35deg.parquet,TC23SIB09,SIB,sodium-ion,35.0,,35.0,charge,90,0.0018013676994448,1.4190184992559491,0.9911354092002442,4.01875847976253,35.44301475138121
raw_CU_diffT/TC23SIB09/TC23SIB09_35deg.parquet,TC23SIB09_35deg.parquet,TC23SIB09,SIB,sodium-ion,35.0,,35.0,charge,91,0.0015499132791091,1.4205684125350582,0.9922179700921002,4.01933087094324,35.43451099447513
raw_CU_diffT/TC23SIB09/TC23SIB09_35deg.parquet,TC23SIB09_35deg.parquet,TC23SIB09,SIB,sodium-ion,35.0,,35.0,charge,92,0.0013617223839006,1.4219301349189588,0.9931690861437177,4.01952166800348,35.431530138121545
raw_CU_diffT/TC23SIB09/TC23SIB09_35deg.parquet,TC23SIB09_35deg.parquet,TC23SIB09,SIB,sodium-ion,35.0,,35.0,charge,93,0.0012274491245779,1.4231575840435366,0.9940264169614617,4.01971246506371,35.423642458563535
raw_CU_diffT/TC23SIB09/TC23SIB09_35deg.parquet,TC23SIB09_35deg.parquet,TC23SIB09,SIB,sodium-ion,35.0,,35.0,charge,94,0.0010909807659075,1.424248564809444,0.9947884293442559,4.01990326212395,35.42877660220995
raw_CU_diffT/TC23SIB09/TC23SIB09_35deg.parquet,TC23SIB09_35deg.parquet,TC23SIB09,SIB,sodium-ion,35.0,,35.0,charge,95,0.0009931934384993,1.4252417582479433,0.9954821406564045,4.02009405918419,35.41494488950276
raw_CU_diffT/TC23SIB09/TC23SIB09_35deg.parquet,TC23SIB09_35deg.parquet,TC23SIB09,SIB,sodium-ion,35.0,,35.0,charge,96,0.0009132340055478,1.426154992253491,0.9961200030664146,4.02009405918419,35.4145358839779
raw_CU_diffT/TC23SIB09/TC23SIB09_35deg.parquet,TC23SIB09_35deg.parquet,TC23SIB09,SIB,sodium-ion,35.0,,35.0,charge,97,0.0008485911422727,1.4270035833957637,0.9967127146691745,4.02009405918419,35.421169779005524
raw_CU_diffT/TC23SIB09/TC23SIB09_35deg.parquet,TC23SIB09_35deg.parquet,TC23SIB09,SIB,sodium-ion,35.0,,35.0,charge,98,0.0007956723590749,1.4277992557548387,0.997268464329672,4.02028485624442,35.41813519337016
raw_CU_diffT/TC23SIB09/TC23SIB09_35deg.parquet,TC23SIB09_35deg.parquet,TC23SIB09,SIB,sodium-ion,35.0,,35.0,charge,99,0.0007394568602878,1.4285387126151265,0.9977849494059353,4.02028485624442,35.41963516574586
raw_CU_diffT/TC23SIB09/TC23SIB09_35deg.parquet,TC23SIB09_35deg.parquet,TC23SIB09,SIB,sodium-ion,35.0,,35.0,charge,100,0.0007096585888303,1.4292483712039568,0.9982806214188101,4.02028485624442,35.414963342541434
raw_CU_diffT/TC23SIB09/TC23SIB09_35deg.parquet,TC23SIB09_35deg.parquet,TC23SIB09,SIB,sodium-ion,35.0,,35.0,charge,101,0.0006682808459554,1.4299166520499123,0.9987473925074634,4.02028485624442,35.41558140883978
raw_CU_diffT/TC23SIB09/TC23SIB09_35deg.parquet,TC23SIB09_35deg.parquet,TC23SIB09,SIB,sodium-ion,35.0,,35.0,charge,102,0.0006303910612408,1.430547043111153,0.9991876988901968,4.02047565330466,35.415326546961325
raw_CU_diffT/TC23SIB09/TC23SIB09_35deg.parquet,TC23SIB09_35deg.parquet,TC23SIB09,SIB,sodium-ion,35.0,,35.0,charge,103,0.0005927986587251,1.4311398417698782,0.9996017482782046,4.02047565330466,35.417043950276245
raw_CU_diffT/TC23SIB09/TC23SIB09_35deg.parquet,TC23SIB09_35deg.parquet,TC23SIB09,SIB,sodium-ion,35.0,,35.0,charge,104,0.0005701809816725,1.4317100227515507,1.0,4.02028485624442,35.41796397790055
raw_CU_diffT/TC23SIB09/TC23SIB09_45deg.parquet,TC23SIB09_45deg.parquet,TC23SIB09,SIB,sodium-ion,45.0,,45.0,discharge,0,0.0165310139380222,0.0165310139380222,0.010172966346664657,4.0347854328224,45.42857933701658
raw_CU_diffT/TC23SIB09/TC23SIB09_45deg.parquet,TC23SIB09_45deg.parquet,TC23SIB09,SIB,sodium-ion,45.0,,45.0,discharge,1,0.0165316097916394,0.033062623729661594,0.020346299373728834,4.0029223237629,45.453436104972376
raw_CU_diffT/TC23SIB09/TC23SIB09_45deg.parquet,TC23SIB09_45deg.parquet,TC23SIB09,SIB,sodium-ion,45.0,,45.0,discharge,2,0.0165299162914181,0.0495925400210797,0.03051859024325665,3.97792790887191,45.47847301104972
raw_CU_diffT/TC23SIB09/TC23SIB09_45deg.parquet,TC23SIB09_45deg.parquet,TC23SIB09,SIB,sodium-ion,45.0,,45.0,discharge,3,0.0165334578485037,0.0661259978695834,0.04069306053996186,3.95846660872778,45.4924444198895
raw_CU_diffT/TC23SIB09/TC23SIB09_45deg.parquet,TC23SIB09_45deg.parquet,TC23SIB09,SIB,sodium-ion,45.0,,45.0,discharge,4,0.0165314271061755,0.0826574249757589,0.05086628114481872,3.94358443802933,45.48201143646409
raw_CU_diffT/TC23SIB09/TC23SIB09_45deg.parquet,TC23SIB09_45deg.parquet,TC23SIB09,SIB,sodium-ion,45.0,,45.0,discharge,5,0.0165302624029947,0.0991876873787536,0.061038785006812334,3.9319458173549,45.460849392265196
raw_CU_diffT/TC23SIB09/TC23SIB09_45deg.parquet,TC23SIB09_45deg.parquet,TC23SIB09,SIB,sodium-ion,45.0,,45.0,discharge,6,0.0165296874931498,0.1157173748719034,0.07121093507692564,3.92164277610213,45.44714317679558
raw_CU_diffT/TC23SIB09/TC23SIB09_45deg.parquet,TC23SIB09_45deg.parquet,TC23SIB09,SIB,sodium-ion,45.0,,45.0,discharge,7,0.016528849231415,0.1322462241033184,0.08138256929190449,3.91000415542769,45.43946582872928
raw_CU_diffT/TC23SIB09/TC23SIB09_45deg.parquet,TC23SIB09_45deg.parquet,TC23SIB09,SIB,sodium-ion,45.0,,45.0,discharge,8,0.0165304452883521,0.1487766693916705,0.09155518569911723,3.8964575641509,45.43980331491713
raw_CU_diffT/TC23SIB09/TC23SIB09_45deg.parquet,TC23SIB09_45deg.parquet,TC23SIB09,SIB,sodium-ion,45.0,,45.0,discharge,9,0.0165305544583434,0.1653072238500139,0.1017278692880922,3.88004901697056,45.45217925414365
raw_CU_diffT/TC23SIB09/TC23SIB09_45deg.parquet,TC23SIB09_45deg.parquet,TC23SIB09,SIB,sodium-ion,45.0,,45.0,discharge,10,0.0165322010166365,0.1818394248666504,0.11190156614716458,3.86039691976619,45.4622429558011
raw_CU_diffT/TC23SIB09/TC23SIB09_45deg.parquet,TC23SIB09_45deg.parquet,TC23SIB09,SIB,sodium-ion,45.0,,45.0,discharge,11,0.0165323170023217,0.19837174186897208,0.12207533438228665,3.83807366371851,45.46477781767956
raw_CU_diffT/TC23SIB09/TC23SIB09_45deg.parquet,TC23SIB09_45deg.parquet,TC23SIB09,SIB,sodium-ion,45.0,,45.0,discharge,12,0.0165305786440193,0.21490232051299138,0.13224803285480524,3.81365164000824,45.462845055248614
raw_CU_diffT/TC23SIB09/TC23SIB09_45deg.parquet,TC23SIB09_45deg.parquet,TC23SIB09,SIB,sodium-ion,45.0,,45.0,discharge,13,0.0165314743124298,0.23143379482542117,0.1424212825097638,3.78808483393654,45.459423895027626
raw_CU_diffT/TC23SIB09/TC23SIB09_45deg.parquet,TC23SIB09_45deg.parquet,TC23SIB09,SIB,sodium-ion,45.0,,45.0,discharge,14,0.0165313488792688,0.24796514370468997,0.1525944549748216,3.7623272308046,45.45541082872929
raw_CU_diffT/TC23SIB09/TC23SIB09_45deg.parquet,TC23SIB09_45deg.parquet,TC23SIB09,SIB,sodium-ion,45.0,,45.0,discharge,15,0.0165293918556488,0.26449453556033875,0.1627664231135446,3.73695122179314,45.4495605801105
raw_CU_diffT/TC23SIB09/TC23SIB09_45deg.parquet,TC23SIB09_45deg.parquet,TC23SIB09,SIB,sodium-ion,45.0,,45.0,discharge,16,0.016530465633678,0.28102500119401674,0.1729390520410006,3.71214760396239,45.447237182320436
raw_CU_diffT/TC23SIB09/TC23SIB09_45deg.parquet,TC23SIB09_45deg.parquet,TC23SIB09,SIB,sodium-ion,45.0,,45.0,discharge,17,0.0165312090773233,0.29755621027134005,0.18311213847379854,3.68772558025211,45.4500570718232
raw_CU_diffT/TC23SIB09/TC23SIB09_45deg.parquet,TC23SIB09_45deg.parquet,TC23SIB09,SIB,sodium-ion,45.0,,45.0,discharge,18,0.0165309063274454,0.31408711659878547,0.19328503859834395,3.66444833890325,45.45421776243093
raw_CU_diffT/TC23SIB09/TC23SIB09_45deg.parquet,TC23SIB09_45deg.parquet,TC23SIB09,SIB,sodium-ion,45.0,,45.0,discharge,19,0.0165330977485542,0.3306202143473397,0.20345928729432455,3.64155269167486,45.457459668508285
raw_CU_diffT/TC23SIB09/TC23SIB09_45deg.parquet,TC23SIB09_45deg.parquet,TC23SIB09,SIB,sodium-ion,45.0,,45.0,discharge,20,0.0165317111761288,0.34715192552346846,0.21363268271205652,3.61942023268742,45.45496781767955
raw_CU_diffT/TC23SIB09/TC23SIB09_45deg.parquet,TC23SIB09_45deg.parquet,TC23SIB09,SIB,sodium-ion,45.0,,45.0,discharge,21,0.0165332444499804,0.36368516997344885,0.2238070216861457,3.59805096194093,45.43790306629834
raw_CU_diffT/TC23SIB09/TC23SIB09_45deg.parquet,TC23SIB09_45deg.parquet,TC23SIB09,SIB,sodium-ion,45.0,,45.0,discharge,22,0.016533661771876,0.38021883174532484,0.23398161747458487,3.57725408237515,45.41432303867404
raw_CU_diffT/TC23SIB09/TC23SIB09_45deg.parquet,TC23SIB09_45deg.parquet,TC23SIB09,SIB,sodium-ion,45.0,,45.0,discharge,23,0.0165309296044799,0.3967497613498047,0.24415453192350806,3.55702959399007,45.39015151933702
raw_CU_diffT/TC23SIB09/TC23SIB09_45deg.parquet,TC23SIB09_45deg.parquet,TC23SIB09,SIB,sodium-ion,45.0,,45.0,discharge,24,0.0165335103600778,0.4132832717098825,0.2543290345351383,3.53718669972547,45.3781876243094
raw_CU_diffT/TC23SIB09/TC23SIB09_45deg.parquet,TC23SIB09_45deg.parquet,TC23SIB09,SIB,sodium-ion,45.0,,45.0,discharge,25,0.0165311187922857,0.4298143905021682,0.2645020654077236,3.51772539958134,45.38017229281768
raw_CU_diffT/TC23SIB09/TC23SIB09_45deg.parquet,TC23SIB09_45deg.parquet,TC23SIB09,SIB,sodium-ion,45.0,,45.0,discharge,26,0.0165318632251106,0.44634625372727876,0.27467555439437885,3.49826409943721,45.39447104972375
raw_CU_diffT/TC23SIB09/TC23SIB09_45deg.parquet,TC23SIB09_45deg.parquet,TC23SIB09,SIB,sodium-ion,45.0,,45.0,discharge,27,0.0165313012377224,0.46287755496500116,0.2848486975414619,3.47918439341356,45.42130348066299
raw_CU_diffT/TC23SIB09/TC23SIB09_45deg.parquet,TC23SIB09_45deg.parquet,TC23SIB09,SIB,sodium-ion,45.0,,45.0,discharge,28,0.0165326755294138,0.47941023049441495,0.2950226864093931,3.46029548445014,45.45824107734806
raw_CU_diffT/TC23SIB09/TC23SIB09_45deg.parquet,TC23SIB09_45deg.parquet,TC23SIB09,SIB,sodium-ion,45.0,,45.0,discharge,29,0.0165298367664562,0.49594006726087114,0.3051949283403159,3.44140657548672,45.48594964088397
raw_CU_diffT/TC23SIB09/TC23SIB09_45deg.parquet,TC23SIB09_45deg.parquet,TC23SIB09,SIB,sodium-ion,45.0,,45.0,discharge,30,0.0165318511865153,0.5124719184473865,0.31536840991857956,3.4225176665233,45.49717458563536
raw_CU_diffT/TC23SIB09/TC23SIB09_45deg.parquet,TC23SIB09_45deg.parquet,TC23SIB09,SIB,sodium-ion,45.0,,45.0,discharge,31,0.0165297810256489,0.5290016994730354,0.3255406175473502,3.40362875755988,45.486467099447516
raw_CU_diffT/TC23SIB09/TC23SIB09_45deg.parquet,TC23SIB09_45deg.parquet,TC23SIB09,SIB,sodium-ion,45.0,,45.0,discharge,32,0.0165311586331955,0.545532858106231,0.3357136729375021,3.38473984859646,45.47795607734806
raw_CU_diffT/TC23SIB09/TC23SIB09_45deg.parquet,TC23SIB09_45deg.parquet,TC23SIB09,SIB,sodium-ion,45.0,,45.0,discharge,33,0.016530614809549,0.56206347291578,0.34588639366580715,3.36566014257281,45.482169198895036
raw_CU_diffT/TC23SIB09/TC23SIB09_45deg.parquet,TC23SIB09_45deg.parquet,TC23SIB09,SIB,sodium-ion,45.0,,45.0,discharge,34,0.0165323493578517,0.5785958222736317,0.3560601818120926,3.34658043654915,45.49488298342541
raw_CU_diffT/TC23SIB09/TC23SIB09_45deg.parquet,TC23SIB09_45deg.parquet,TC23SIB09,SIB,sodium-ion,45.0,,45.0,discharge,35,0.0165307248684213,0.595126547142053,0.3662329702691654,3.3275007305255,45.51316240331492
raw_CU_diffT/TC23SIB09/TC23SIB09_45deg.parquet,TC23SIB09_45deg.parquet,TC23SIB09,SIB,sodium-ion,45.0,,45.0,discharge,36,0.0165310003052544,0.6116575474473075,0.37640592822640595,3.30861182156208,45.53089160220994
raw_CU_diffT/TC23SIB09/TC23SIB09_45deg.parquet,TC23SIB09_45deg.parquet,TC23SIB09,SIB,sodium-ion,45.0,,45.0,discharge,37,0.016530286750272,0.6281878341975795,0.38657844707139055,3.28972291259866,45.53748140883978
raw_CU_diffT/TC23SIB09/TC23SIB09_45deg.parquet,TC23SIB09_45deg.parquet,TC23SIB09,SIB,sodium-ion,45.0,,45.0,discharge,38,0.0165322363065194,0.644720070504099,0.396752165647388,3.27083400363524,45.53050129834254
raw_CU_diffT/TC23SIB09/TC23SIB09_45deg.parquet,TC23SIB09_45deg.parquet,TC23SIB09,SIB,sodium-ion,45.0,,45.0,discharge,39,0.016530452279129,0.6612505227832279,0.406924786356632,3.25213589173206,45.52442947513812
raw_CU_diffT/TC23SIB09/TC23SIB09_45deg.parquet,TC23SIB09_45deg.parquet,TC23SIB09,SIB,sodium-ion,45.0,,45.0,discharge,40,0.0165328122782043,0.6777833350614322,0.41709885937795194,3.23324698276864,45.51788212707182
raw_CU_diffT/TC23SIB09/TC23SIB09_45deg.parquet,TC23SIB09_45deg.parquet,TC23SIB09,SIB,sodium-ion,45.0,,45.0,discharge,41,0.0165294230947829,0.6943127581562151,0.42727084674082305,3.21454887086546,45.5151370718232
raw_CU_diffT/TC23SIB09/TC23SIB09_45deg.parquet,TC23SIB09_45deg.parquet,TC23SIB09,SIB,sodium-ion,45.0,,45.0,discharge,42,0.0165351735964901,0.7108479317527052,0.4374463728860437,3.19604155602251,45.51620350828729
raw_CU_diffT/TC23SIB09/TC23SIB09_45deg.parquet,TC23SIB09_45deg.parquet,TC23SIB09,SIB,sodium-ion,45.0,,45.0,discharge,43,0.0165290578635483,0.7273769896162535,0.44761813549046553,3.17753424117957,45.52258154696133
raw_CU_diffT/TC23SIB09/TC23SIB09_45deg.parquet,TC23SIB09_45deg.parquet,TC23SIB09,SIB,sodium-ion,45.0,,45.0,discharge,44,0.0165326738604061,0.7439096634766597,0.4577921233313116,3.15902692633662,45.532222348066306
raw_CU_diffT/TC23SIB09/TC23SIB09_45deg.parquet,TC23SIB09_45deg.parquet,TC23SIB09,SIB,sodium-ion,45.0,,45.0,discharge,45,0.0165314689706898,0.7604411324473495,0.4679653696990343,3.14051961149367,45.53663660220994
raw_CU_diffT/TC23SIB09/TC23SIB09_45deg.parquet,TC23SIB09_45deg.parquet,TC23SIB09,SIB,sodium-ion,45.0,,45.0,discharge,46,0.0165310951092914,0.7769722275566409,0.4781383859974196,3.12182149959049,45.537027458563536
raw_CU_diffT/TC23SIB09/TC23SIB09_45deg.parquet,TC23SIB09_45deg.parquet,TC23SIB09,SIB,sodium-ion,45.0,,45.0,discharge,47,0.0165320641860488,0.7935042917426897,0.48831199865276625,3.10350498180778,45.53434502762431
raw_CU_diffT/TC23SIB09/TC23SIB09_45deg.parquet,TC23SIB09_45deg.parquet,TC23SIB09,SIB,sodium-ion,45.0,,45.0,discharge,48,0.0165329141084863,0.810037205851176,0.4984861343390889,3.08518846402507,45.52706928176796
raw_CU_diffT/TC23SIB09/TC23SIB09_45deg.parquet,TC23SIB09_45deg.parquet,TC23SIB09,SIB,sodium-ion,45.0,,45.0,discharge,49,0.0165333928150051,0.8265705986661811,0.508660564615043,3.06725354036284,45.51718513812154
raw_CU_diffT/TC23SIB09/TC23SIB09_45deg.parquet,TC23SIB09_45deg.parquet,TC23SIB09,SIB,sodium-ion,45.0,,45.0,discharge,50,0.0165329836360148,0.843103582302196,0.5188347430876831,3.0493186167006,45.513595110497235
raw_CU_diffT/TC23SIB09/TC23SIB09_45deg.parquet,TC23SIB09_45deg.parquet,TC23SIB09,SIB,sodium-ion,45.0,,45.0,discharge,51,0.0165299624425585,0.8596335447447545,0.5290070623580095,3.03138369303837,45.51394367403314
raw_CU_diffT/TC23SIB09/TC23SIB09_45deg.parquet,TC23SIB09_45deg.parquet,TC23SIB09,SIB,sodium-ion,45.0,,45.0,discharge,52,0.0165294034884248,0.8761629482331793,0.5391790376553883,3.0138303634966,45.51637237569061
raw_CU_diffT/TC23SIB09/TC23SIB09_45deg.parquet,TC23SIB09_45deg.parquet,TC23SIB09,SIB,sodium-ion,45.0,,45.0,discharge,53,0.0165306689715594,0.8926936172047387,0.5493517917142751,2.99646783101508,45.51730138121547
raw_CU_diffT/TC23SIB09/TC23SIB09_45deg.parquet,TC23SIB09_45deg.parquet,TC23SIB09,SIB,sodium-ion,45.0,,45.0,discharge,54,0.0165314506772596,0.9092250678819983,0.5595250268244639,2.97910529853355,45.53147281767956
raw_CU_diffT/TC23SIB09/TC23SIB09_45deg.parquet,TC23SIB09_45deg.parquet,TC23SIB09,SIB,sodium-ion,45.0,,45.0,discharge,55,0.0165307449276441,0.9257558128096424,0.5696978276257159,2.96193356311226,45.55493668508287
raw_CU_diffT/TC23SIB09/TC23SIB09_45deg.parquet,TC23SIB09_45deg.parquet,TC23SIB09,SIB,sodium-ion,45.0,,45.0,discharge,56,0.0165327358546043,0.9422885486642467,0.5798718536169679,2.94495262475121,45.563511049723765
raw_CU_diffT/TC23SIB09/TC23SIB09_45deg.parquet,TC23SIB09_45deg.parquet,TC23SIB09,SIB,sodium-ion,45.0,,45.0,discharge,57,0.0165304647669437,0.9588190134311905,0.5900444820110471,2.92835328051063,45.54798848066299
raw_CU_diffT/TC23SIB09/TC23SIB09_45deg.parquet,TC23SIB09_45deg.parquet,TC23SIB09,SIB,sodium-ion,45.0,,45.0,discharge,58,0.016531516689724,0.9753505301209144,0.6002177577444295,2.91156313920981,45.531863397790055
raw_CU_diffT/TC23SIB09/TC23SIB09_45deg.parquet,TC23SIB09_45deg.parquet,TC23SIB09,SIB,sodium-ion,45.0,,45.0,discharge,59,0.0165333658723493,0.9918838959932638,0.6103921714402313,2.89515459202947,45.523035580110495
raw_CU_diffT/TC23SIB09/TC23SIB09_45deg.parquet,TC23SIB09_45deg.parquet,TC23SIB09,SIB,sodium-ion,45.0,,45.0,discharge,60,0.0165333163560568,1.0084172123493205,0.6205665546643645,2.87874604484912,45.52313035911602
raw_CU_diffT/TC23SIB09/TC23SIB09_45deg.parquet,TC23SIB09_45deg.parquet,TC23SIB09,SIB,sodium-ion,45.0,,45.0,discharge,61,0.0165328617982362,1.0249500741475566,0.6307406581596542,2.86271909178925,45.52893881215469
raw_CU_diffT/TC23SIB09/TC23SIB09_45deg.parquet,TC23SIB09_45deg.parquet,TC23SIB09,SIB,sodium-ion,45.0,,45.0,discharge,62,0.0165333662379897,1.0414834403855462,0.6409150720804662,2.84707373284985,45.540607265193366
raw_CU_diffT/TC23SIB09/TC23SIB09_45deg.parquet,TC23SIB09_45deg.parquet,TC23SIB09,SIB,sodium-ion,45.0,,45.0,discharge,63,0.0165330616634709,1.058016502049017,0.6510892985701658,2.83161917097069,45.55192662983426
raw_CU_diffT/TC23SIB09/TC23SIB09_45deg.parquet,TC23SIB09_45deg.parquet,TC23SIB09,SIB,sodium-ion,45.0,,45.0,discharge,64,0.0165320538834552,1.0745485559324723,0.6612629048854334,2.81692779733248,45.55662610497238
raw_CU_diffT/TC23SIB09/TC23SIB09_45deg.parquet,TC23SIB09_45deg.parquet,TC23SIB09,SIB,sodium-ion,45.0,,45.0,discharge,65,0.0165333643368649,1.0910819202693371,0.6714373176363184,2.80528917665805,45.56579190607735
raw_CU_diffT/TC23SIB09/TC23SIB09_45deg.parquet,TC23SIB09_45deg.parquet,TC23SIB09,SIB,sodium-ion,45.0,,45.0,discharge,66,0.0165325330781057,1.1076144533474428,0.6816112188416071,2.79956526485095,45.58397593922651
raw_CU_diffT/TC23SIB09/TC23SIB09_45deg.parquet,TC23SIB09_45deg.parquet,TC23SIB09,SIB,sodium-ion,45.0,,45.0,discharge,67,0.0165322008121203,1.124146654159563,0.6917849155748229,2.79613091776669,45.59275096685083
raw_CU_diffT/TC23SIB09/TC23SIB09_45deg.parquet,TC23SIB09_45deg.parquet,TC23SIB09,SIB,sodium-ion,45.0,,45.0,discharge,68,0.0165321615127326,1.1406788156722956,0.7019585881237177,2.79288736774267,45.590681215469615
raw_CU_diffT/TC23SIB09/TC23SIB09_45deg.parquet,TC23SIB09_45deg.parquet,TC23SIB09,SIB,sodium-ion,45.0,,45.0,discharge,69,0.0165305298756304,1.157209345547926,0.7121312565848177,2.78945302065842,45.584989696132595
raw_CU_diffT/TC23SIB09/TC23SIB09_45deg.parquet,TC23SIB09_45deg.parquet,TC23SIB09,SIB,sodium-ion,45.0,,45.0,discharge,70,0.0165323522409973,1.1737416977889232,0.7223050465053524,2.78544628239345,45.57673165745856
raw_CU_diffT/TC23SIB09/TC23SIB09_45deg.parquet,TC23SIB09_45deg.parquet,TC23SIB09,SIB,sodium-ion,45.0,,45.0,discharge,71,0.016533748409138,1.1902754461980611,0.7324796956092116,2.78010396470682,45.569878591160226
raw_CU_diffT/TC23SIB09/TC23SIB09_45deg.parquet,TC23SIB09_45deg.parquet,TC23SIB09,SIB,sodium-ion,45.0,,45.0,discharge,72,0.0165320992477554,1.2068075454458165,0.7426533298410666,2.77285367641784,45.5599211878453
raw_CU_diffT/TC23SIB09/TC23SIB09_45deg.parquet,TC23SIB09_45deg.parquet,TC23SIB09,SIB,sodium-ion,45.0,,45.0,discharge,73,0.0165330801341003,1.2233406255799169,0.7528275676973464,2.76235983810482,45.552212265193376
raw_CU_diffT/TC23SIB09/TC23SIB09_45deg.parquet,TC23SIB09_45deg.parquet,TC23SIB09,SIB,sodium-ion,45.0,,45.0,discharge,74,0.0165347748138307,1.2398754003937476,0.7630028484370166,2.74881324682803,45.544229475138124
raw_CU_diffT/TC23SIB09/TC23SIB09_45deg.parquet,TC23SIB09_45deg.parquet,TC23SIB09,SIB,sodium-ion,45.0,,45.0,discharge,75,0.016530500795638,1.2564059011893856,0.7731754990026757,2.73183230846698,45.53660497237569
raw_CU_diffT/TC23SIB09/TC23SIB09_45deg.parquet,TC23SIB09_45deg.parquet,TC23SIB09,SIB,sodium-ion,45.0,,45.0,discharge,76,0.0165314216376537,1.2729373228270393,0.7833487162422769,2.71141702302166,45.53368008287292
raw_CU_diffT/TC23SIB09/TC23SIB09_45deg.parquet,TC23SIB09_45deg.parquet,TC23SIB09,SIB,sodium-ion,45.0,,45.0,discharge,77,0.016531097596256,1.2894684204232953,0.7935217340711072,2.6875673904921,45.533152154696126
raw_CU_diffT/TC23SIB09/TC23SIB09_45deg.parquet,TC23SIB09_45deg.parquet,TC23SIB09,SIB,sodium-ion,45.0,,45.0,discharge,78,0.0165290669355094,1.3059974873588047,0.8036935022582933,2.65932942557709,45.53284596685083
raw_CU_diffT/TC23SIB09/TC23SIB09_45deg.parquet,TC23SIB09_45deg.parquet,TC23SIB09,SIB,sodium-ion,45.0,,45.0,discharge,79,0.0165327291437804,1.3225302165025852,0.8138675241197934,2.62765711357782,45.532286215469604
raw_CU_diffT/TC23SIB09/TC23SIB09_45deg.parquet,TC23SIB09_45deg.parquet,TC23SIB09,SIB,sodium-ion,45.0,,45.0,discharge,80,0.0165313107081162,1.3390615272107014,0.824040673094831,2.59331364273524,45.54297273480663
raw_CU_diffT/TC23SIB09/TC23SIB09_45deg.parquet,TC23SIB09_45deg.parquet,TC23SIB09,SIB,sodium-ion,45.0,,45.0,discharge,81,0.0165316584482765,1.3555931856589778,0.8342140360645431,2.55706220129029,45.54493668508287
raw_CU_diffT/TC23SIB09/TC23SIB09_45deg.parquet,TC23SIB09_45deg.parquet,TC23SIB09,SIB,sodium-ion,45.0,,45.0,discharge,82,0.0165320709545557,1.3721252566135336,0.8443876528851391,2.51966597748393,45.54045933701658
raw_CU_diffT/TC23SIB09/TC23SIB09_45deg.parquet,TC23SIB09_45deg.parquet,TC23SIB09,SIB,sodium-ion,45.0,,45.0,discharge,83,0.0165316826487012,1.3886569392622348,0.854561030747471,2.4803617830752,45.53651008287292
raw_CU_diffT/TC23SIB09/TC23SIB09_45deg.parquet,TC23SIB09_45deg.parquet,TC23SIB09,SIB,sodium-ion,45.0,,45.0,discharge,84,0.0165306745982289,1.4051876138604638,0.8647337882689354,2.43972200924481,45.53832638121547
raw_CU_diffT/TC23SIB09/TC23SIB09_45deg.parquet,TC23SIB09_45deg.parquet,TC23SIB09,SIB,sodium-ion,45.0,,45.0,discharge,85,0.0165303050538198,1.4217179189142835,0.8749063183776801,2.39755585893253,45.542719198895036
raw_CU_diffT/TC23SIB09/TC23SIB09_45deg.parquet,TC23SIB09_45deg.parquet,TC23SIB09,SIB,sodium-ion,45.0,,45.0,discharge,86,0.0165328624660103,1.4382507813802938,0.8850804222839092,2.35386333213836,45.54554939226519
raw_CU_diffT/TC23SIB09/TC23SIB09_45deg.parquet,TC23SIB09_45deg.parquet,TC23SIB09,SIB,sodium-ion,45.0,,45.0,discharge,87,0.0165323681859442,1.454783149566238,0.8952542220167525,2.30883522592254,45.55182212707182
raw_CU_diffT/TC23SIB09/TC23SIB09_45deg.parquet,TC23SIB09_45deg.parquet,TC23SIB09,SIB,sodium-ion,45.0,,45.0,discharge,88,0.0165311171089148,1.4713142666751529,0.9054272518534138,2.26228074322482,45.561420110497245
raw_CU_diffT/TC23SIB09/TC23SIB09_45deg.parquet,TC23SIB09_45deg.parquet,TC23SIB09,SIB,sodium-ion,45.0,,45.0,discharge,89,0.0165315814517051,1.487845848126858,0.9156005674404589,2.21515386934639,45.572793066298345
raw_CU_diffT/TC23SIB09/TC23SIB09_45deg.parquet,TC23SIB09_45deg.parquet,TC23SIB09,SIB,sodium-ion,45.0,,45.0,discharge,90,0.0165310948311256,1.5043769429579836,0.9257735835676647,2.16745460428725,45.58705922651934
raw_CU_diffT/TC23SIB09/TC23SIB09_45deg.parquet,TC23SIB09_45deg.parquet,TC23SIB09,SIB,sodium-ion,45.0,,45.0,discharge,91,0.0165310406100333,1.520907983568017,0.9359465663279307,2.12090012158953,45.60233889502762
raw_CU_diffT/TC23SIB09/TC23SIB09_45deg.parquet,TC23SIB09_45deg.parquet,TC23SIB09,SIB,sodium-ion,45.0,,45.0,discharge,92,0.0165311505431218,1.5374391341111389,0.9461196167395587,2.07491803007252,45.61604574585636
raw_CU_diffT/TC23SIB09/TC23SIB09_45deg.parquet,TC23SIB09_45deg.parquet,TC23SIB09,SIB,sodium-ion,45.0,,45.0,discharge,93,0.0165308292754957,1.5539699633866346,0.956292469447358,2.02874514149528,45.63151613259669
raw_CU_diffT/TC23SIB09/TC23SIB09_45deg.parquet,TC23SIB09_45deg.parquet,TC23SIB09,SIB,sodium-ion,45.0,,45.0,discharge,94,0.0165328812584947,1.5705028446451292,0.9664665849182322,1.98047348525543,45.65985814917127
raw_CU_diffT/TC23SIB09/TC23SIB09_45deg.parquet,TC23SIB09_45deg.parquet,TC23SIB09,SIB,sodium-ion,45.0,,45.0,discharge,95,0.0165331170455095,1.5870359616906387,0.9766408454893026,1.9297214672325,45.69340674033149
raw_CU_diffT/TC23SIB09/TC23SIB09_45deg.parquet,TC23SIB09_45deg.parquet,TC23SIB09,SIB,sodium-ion,45.0,,45.0,discharge,96,0.014024017390613,1.6010599790812516,0.9852710394686088,1.88488415807691,45.69758845303868
raw_CU_diffT/TC23SIB09/TC23SIB09_45deg.parquet,TC23SIB09_45deg.parquet,TC23SIB09,SIB,sodium-ion,45.0,,45.0,discharge,97,0.0066153869011064,1.607675365982358,0.9893420606756221,1.86714003147491,45.59619372928177
raw_CU_diffT/TC23SIB09/TC23SIB09_45deg.parquet,TC23SIB09_45deg.parquet,TC23SIB09,SIB,sodium-ion,45.0,,45.0,discharge,98,0.0043667995477768,1.6120421655301347,0.9920293311000931,1.85645539610167,45.52234908839778
raw_CU_diffT/TC23SIB09/TC23SIB09_45deg.parquet,TC23SIB09_45deg.parquet,TC23SIB09,SIB,sodium-ion,45.0,,45.0,discharge,99,0.0032507546964661,1.6152929202266009,0.994029802350822,1.84920510781268,45.47973074585635
raw_CU_diffT/TC23SIB09/TC23SIB09_45deg.parquet,TC23SIB09_45deg.parquet,TC23SIB09,SIB,sodium-ion,45.0,,45.0,discharge,100,0.0025946425724166,1.6178875627990175,0.9956265109175062,1.84348119600558,45.45616132596685
raw_CU_diffT/TC23SIB09/TC23SIB09_45deg.parquet,TC23SIB09_45deg.parquet,TC23SIB09,SIB,sodium-ion,45.0,,45.0,discharge,101,0.0021641385414507,1.6200517013404683,0.996958293023204,1.83928366068038,45.443446104972374
raw_CU_diffT/TC23SIB09/TC23SIB09_45deg.parquet,TC23SIB09_45deg.parquet,TC23SIB09,SIB,sodium-ion,45.0,,45.0,discharge,102,0.0018580332363815,1.6219097345768498,0.9981017019910726,1.83546771947565,45.4335523756906
raw_CU_diffT/TC23SIB09/TC23SIB09_45deg.parquet,TC23SIB09_45deg.parquet,TC23SIB09,SIB,sodium-ion,45.0,,45.0,discharge,103,0.0016314557180393,1.623541190294889,0.9991056781644586,1.8326057635721,45.424978646408846
raw_CU_diffT/TC23SIB09/TC23SIB09_45deg.parquet,TC23SIB09_45deg.parquet,TC23SIB09,SIB,sodium-ion,45.0,,45.0,discharge,104,0.0014532680267108,1.6249944583215998,1.0,1.82993460472879,45.418008977900556
raw_CU_diffT/TC23SIB09/TC23SIB09_45deg.parquet,TC23SIB09_45deg.parquet,TC23SIB09,SIB,sodium-ion,45.0,,45.0,charge,0,0.0165303427973516,0.0165303427973516,0.011150008668714979,1.93735334964197,45.391565276243085
raw_CU_diffT/TC23SIB09/TC23SIB09_45deg.parquet,TC23SIB09_45deg.parquet,TC23SIB09,SIB,sodium-ion,45.0,,45.0,charge,1,0.0165299598000053,0.0330603025973569,0.022299758998943955,2.0085206531102,45.384817762430934
raw_CU_diffT/TC23SIB09/TC23SIB09_45deg.parquet,TC23SIB09_45deg.parquet,TC23SIB09,SIB,sodium-ion,45.0,,45.0,charge,2,0.0165310814919184,0.0495913840892753,0.033450265930213094,2.07453643595205,45.37587571823204
raw_CU_diffT/TC23SIB09/TC23SIB09_45deg.parquet,TC23SIB09_45deg.parquet,TC23SIB09,SIB,sodium-ion,45.0,,45.0,charge,3,0.0165318084808639,0.0661231925701392,0.04460126322838773,2.13578229228798,45.36891878453039
raw_CU_diffT/TC23SIB09/TC23SIB09_45deg.parquet,TC23SIB09_45deg.parquet,TC23SIB09,SIB,sodium-ion,45.0,,45.0,charge,4,0.0165295882458583,0.0826527808159975,0.05575076293877109,2.19321220741918,45.363519254143654
raw_CU_diffT/TC23SIB09/TC23SIB09_45deg.parquet,TC23SIB09_45deg.parquet,TC23SIB09,SIB,sodium-ion,45.0,,45.0,charge,5,0.0165323987068611,0.0991851795228586,0.06690215835482301,2.24720777546613,45.36365762430939
raw_CU_diffT/TC23SIB09/TC23SIB09_45deg.parquet,TC23SIB09_45deg.parquet,TC23SIB09,SIB,sodium-ion,45.0,,45.0,charge,6,0.0165320351914389,0.1157172147142975,0.0780533085732914,2.29776899642882,45.36558011049725
raw_CU_diffT/TC23SIB09/TC23SIB09_45deg.parquet,TC23SIB09_45deg.parquet,TC23SIB09,SIB,sodium-ion,45.0,,45.0,charge,7,0.0165295034505219,0.1322467181648194,0.08920275108772018,2.34527746442772,45.367101104972384
raw_CU_diffT/TC23SIB09/TC23SIB09_45deg.parquet,TC23SIB09_45deg.parquet,TC23SIB09,SIB,sodium-ion,45.0,,45.0,charge,8,0.0165290025491175,0.14877572071393688,0.1003518557352898,2.3895423824026,45.370425966850824
raw_CU_diffT/TC23SIB09/TC23SIB09_45deg.parquet,TC23SIB09_45deg.parquet,TC23SIB09,SIB,sodium-ion,45.0,,45.0,charge,9,0.0165314487616744,0.16530716947561128,0.11150261039650704,2.43018215623298,45.37858767955802
raw_CU_diffT/TC23SIB09/TC23SIB09_45deg.parquet,TC23SIB09_45deg.parquet,TC23SIB09,SIB,sodium-ion,45.0,,45.0,charge,10,0.0165301459283221,0.18183731540393339,0.12265248627357865,2.46719678591888,45.38702480662983
raw_CU_diffT/TC23SIB09/TC23SIB09_45deg.parquet,TC23SIB09_45deg.parquet,TC23SIB09,SIB,sodium-ion,45.0,,45.0,charge,11,0.0165289078023627,0.1983662232062961,0.13380152701278594,2.50134945970122,45.395558591160224
raw_CU_diffT/TC23SIB09/TC23SIB09_45deg.parquet,TC23SIB09_45deg.parquet,TC23SIB09,SIB,sodium-ion,45.0,,45.0,charge,12,0.0165288005231065,0.2148950237294026,0.14495049539023697,2.53454814818238,45.40000419889503
raw_CU_diffT/TC23SIB09/TC23SIB09_45deg.parquet,TC23SIB09_45deg.parquet,TC23SIB09,SIB,sodium-ion,45.0,,45.0,charge,13,0.0165290095661861,0.23142403329558872,0.15609960477094353,2.56927321314543,45.392747430939224
raw_CU_diffT/TC23SIB09/TC23SIB09_45deg.parquet,TC23SIB09_45deg.parquet,TC23SIB09,SIB,sodium-ion,45.0,,45.0,charge,14,0.0165284160205834,0.2479524493161721,0.16724831379464017,2.60571545165061,45.37318339779005
raw_CU_diffT/TC23SIB09/TC23SIB09_45deg.parquet,TC23SIB09_45deg.parquet,TC23SIB09,SIB,sodium-ion,45.0,,45.0,charge,15,0.0165294415645077,0.2644818908806798,0.17839771456585748,2.64024971955343,45.35591690607735
raw_CU_diffT/TC23SIB09/TC23SIB09_45deg.parquet,TC23SIB09_45deg.parquet,TC23SIB09,SIB,sodium-ion,45.0,,45.0,charge,16,0.0165283813869977,0.2810102722676775,0.18954640022858782,2.67173123449246,45.34969723756906
raw_CU_diffT/TC23SIB09/TC23SIB09_45deg.parquet,TC23SIB09_45deg.parquet,TC23SIB09,SIB,sodium-ion,45.0,,45.0,charge,17,0.0165289758939336,0.2975392481616111,0.20069548689676434,2.69920601116653,45.35001345303868
raw_CU_diffT/TC23SIB09/TC23SIB09_45deg.parquet,TC23SIB09_45deg.parquet,TC23SIB09,SIB,sodium-ion,45.0,,45.0,charge,18,0.0165297067483699,0.314068954909981,0.2118450665391883,2.72286484663586,45.35065779005526
raw_CU_diffT/TC23SIB09/TC23SIB09_45deg.parquet,TC23SIB09_45deg.parquet,TC23SIB09,SIB,sodium-ion,45.0,,45.0,charge,19,0.0165320214080897,0.33060097631807067,0.2229962074605438,2.74385252326188,45.343962182320446
raw_CU_diffT/TC23SIB09/TC23SIB09_45deg.parquet,TC23SIB09_45deg.parquet,TC23SIB09,SIB,sodium-ion,45.0,,45.0,charge,20,0.0165307853970726,0.34713176171514326,0.23414651467060096,2.76235983810482,45.33900964088398
raw_CU_diffT/TC23SIB09/TC23SIB09_45deg.parquet,TC23SIB09_45deg.parquet,TC23SIB09,SIB,sodium-ion,45.0,,45.0,charge,21,0.0165307600687778,0.36366252178392106,0.24529680479627522,2.7789591823454,45.33569505524863
raw_CU_diffT/TC23SIB09/TC23SIB09_45deg.parquet,TC23SIB09_45deg.parquet,TC23SIB09,SIB,sodium-ion,45.0,,45.0,charge,22,0.0165293038223444,0.38019182560626547,0.25644611265796646,2.79365055598362,45.32945450276243
raw_CU_diffT/TC23SIB09/TC23SIB09_45deg.parquet,TC23SIB09_45deg.parquet,TC23SIB09,SIB,sodium-ion,45.0,,45.0,charge,23,0.0165295667384302,0.39672139234469567,0.26759559786120907,2.80700635020018,45.32244356353592
raw_CU_diffT/TC23SIB09/TC23SIB09_45deg.parquet,TC23SIB09_45deg.parquet,TC23SIB09,SIB,sodium-ion,45.0,,45.0,charge,24,0.0165291301809007,0.41325052252559635,0.2787447885986745,2.81902656499508,45.32150367403315
raw_CU_diffT/TC23SIB09/TC23SIB09_45deg.parquet,TC23SIB09_45deg.parquet,TC23SIB09,SIB,sodium-ion,45.0,,45.0,charge,25,0.0165287609969503,0.42977928352254663,0.28989373031503385,2.83066518566951,45.322242486187854
raw_CU_diffT/TC23SIB09/TC23SIB09_45deg.parquet,TC23SIB09_45deg.parquet,TC23SIB09,SIB,sodium-ion,45.0,,45.0,charge,26,0.0165286348247615,0.44630791834730815,0.3010425869260197,2.8421130092837,45.32717375690608
raw_CU_diffT/TC23SIB09/TC23SIB09_45deg.parquet,TC23SIB09_45deg.parquet,TC23SIB09,SIB,sodium-ion,45.0,,45.0,charge,27,0.0165298577023176,0.4628377760496257,0.312192268389552,2.85375162995813,45.33326591160221
raw_CU_diffT/TC23SIB09/TC23SIB09_45deg.parquet,TC23SIB09_45deg.parquet,TC23SIB09,SIB,sodium-ion,45.0,,45.0,charge,28,0.0165280764921107,0.4793658525417364,0.3233407483952869,2.86539025063256,45.33991897790057
raw_CU_diffT/TC23SIB09/TC23SIB09_45deg.parquet,TC23SIB09_45deg.parquet,TC23SIB09,SIB,sodium-ion,45.0,,45.0,charge,29,0.0165285577343622,0.4958944102760986,0.3344895530074345,2.87588408894557,45.342029999999994
raw_CU_diffT/TC23SIB09/TC23SIB09_45deg.parquet,TC23SIB09_45deg.parquet,TC23SIB09,SIB,sodium-ion,45.0,,45.0,charge,30,0.0165273982805721,0.5124218085566707,0.34563757554748786,2.88504234783693,45.33858718232044
raw_CU_diffT/TC23SIB09/TC23SIB09_45deg.parquet,TC23SIB09_45deg.parquet,TC23SIB09,SIB,sodium-ion,45.0,,45.0,charge,31,0.0165285643618625,0.5289503729185332,0.3567863846300017,2.89343741848734,45.33658099447515
raw_CU_diffT/TC23SIB09/TC23SIB09_45deg.parquet,TC23SIB09_45deg.parquet,TC23SIB09,SIB,sodium-ion,45.0,,45.0,charge,32,0.0165274659681234,0.5454778388866566,0.36793445282650583,2.90202328619798,45.33808022099448
raw_CU_diffT/TC23SIB09/TC23SIB09_45deg.parquet,TC23SIB09_45deg.parquet,TC23SIB09,SIB,sodium-ion,45.0,,45.0,charge,33,0.0165276597028411,0.5620054985894977,0.37908265170050465,2.91156313920981,45.34274828729282
raw_CU_diffT/TC23SIB09/TC23SIB09_45deg.parquet,TC23SIB09_45deg.parquet,TC23SIB09,SIB,sodium-ion,45.0,,45.0,charge,34,0.0165320077451919,0.5785375063346896,0.3902337834059939,2.923010962824,45.3447432320442
raw_CU_diffT/TC23SIB09/TC23SIB09_45deg.parquet,TC23SIB09_45deg.parquet,TC23SIB09,SIB,sodium-ion,45.0,,45.0,charge,35,0.0165317189238677,0.5950692252585573,0.4013847202963902,2.93560356879962,45.345968895027625
raw_CU_diffT/TC23SIB09/TC23SIB09_45deg.parquet,TC23SIB09_45deg.parquet,TC23SIB09,SIB,sodium-ion,45.0,,45.0,charge,36,0.0165302895886437,0.611599514847201,0.4125346930748903,2.95048573949807,45.34738370165747
raw_CU_diffT/TC23SIB09/TC23SIB09_45deg.parquet,TC23SIB09_45deg.parquet,TC23SIB09,SIB,sodium-ion,45.0,,45.0,charge,37,0.0165327312964869,0.6281322461436879,0.423686312828529,2.96670348961817,45.345725856353596
raw_CU_diffT/TC23SIB09/TC23SIB09_45deg.parquet,TC23SIB09_45deg.parquet,TC23SIB09,SIB,sodium-ion,45.0,,45.0,charge,38,0.0165324706069731,0.644664716750661,0.43483775674247843,2.9840660220997,45.343434640883984
raw_CU_diffT/TC23SIB09/TC23SIB09_45deg.parquet,TC23SIB09_45deg.parquet,TC23SIB09,SIB,sodium-ion,45.0,,45.0,charge,39,0.0165298289435853,0.6611945456942463,0.44598741880773707,3.00238253988241,45.346422016574586
raw_CU_diffT/TC23SIB09/TC23SIB09_45deg.parquet,TC23SIB09_45deg.parquet,TC23SIB09,SIB,sodium-ion,45.0,,45.0,charge,40,0.0165309289636814,0.6777254746579277,0.45713782285601184,3.02108065178559,45.35118552486189
raw_CU_diffT/TC23SIB09/TC23SIB09_45deg.parquet,TC23SIB09_45deg.parquet,TC23SIB09,SIB,sodium-ion,45.0,,45.0,charge,41,0.0165312373917206,0.6942567120496482,0.46828843494445566,3.04054195192972,45.35500837016575
raw_CU_diffT/TC23SIB09/TC23SIB09_45deg.parquet,TC23SIB09_45deg.parquet,TC23SIB09,SIB,sodium-ion,45.0,,45.0,charge,42,0.0165310907914819,0.7107878028411301,0.4794389481484449,3.06038484619432,45.35697237569061
raw_CU_diffT/TC23SIB09/TC23SIB09_45deg.parquet,TC23SIB09_45deg.parquet,TC23SIB09,SIB,sodium-ion,45.0,,45.0,charge,43,0.0165310838185132,0.7273188866596433,0.4905894566490434,3.08041853751916,45.35909433701658
raw_CU_diffT/TC23SIB09/TC23SIB09_45deg.parquet,TC23SIB09_45deg.parquet,TC23SIB09,SIB,sodium-ion,45.0,,45.0,charge,44,0.0165313790800361,0.7438502657396794,0.5017401643087628,3.10083382296447,45.36224185082873
raw_CU_diffT/TC23SIB09/TC23SIB09_45deg.parquet,TC23SIB09_45deg.parquet,TC23SIB09,SIB,sodium-ion,45.0,,45.0,charge,45,0.0165292928260985,0.7603795585657779,0.5128894647532917,3.12182149959049,45.36622428176796
raw_CU_diffT/TC23SIB09/TC23SIB09_45deg.parquet,TC23SIB09_45deg.parquet,TC23SIB09,SIB,sodium-ion,45.0,,45.0,charge,46,0.0165324228041711,0.776911981369949,0.5240408764234055,3.14319077033699,45.36872720994475
raw_CU_diffT/TC23SIB09/TC23SIB09_45deg.parquet,TC23SIB09_45deg.parquet,TC23SIB09,SIB,sodium-ion,45.0,,45.0,charge,47,0.0165302940416884,0.7934422754116374,0.5351908522055631,3.16456004108348,45.37326754143646
raw_CU_diffT/TC23SIB09/TC23SIB09_45deg.parquet,TC23SIB09_45deg.parquet,TC23SIB09,SIB,sodium-ion,45.0,,45.0,charge,48,0.0165321795212782,0.8099744549329155,0.5463420997770615,3.18592931182997,45.37421820441988
raw_CU_diffT/TC23SIB09/TC23SIB09_45deg.parquet,TC23SIB09_45deg.parquet,TC23SIB09,SIB,sodium-ion,45.0,,45.0,charge,49,0.0165326677891893,0.8265071227221048,0.5574936766939044,3.20768017669694,45.371843425414376
raw_CU_diffT/TC23SIB09/TC23SIB09_45deg.parquet,TC23SIB09_45deg.parquet,TC23SIB09,SIB,sodium-ion,45.0,,45.0,charge,50,0.0165326798696659,0.8430398025917707,0.5686452617592423,3.22924024450367,45.36803022099448
raw_CU_diffT/TC23SIB09/TC23SIB09_45deg.parquet,TC23SIB09_45deg.parquet,TC23SIB09,SIB,sodium-ion,45.0,,45.0,charge,51,0.0165305482074501,0.8595703507992208,0.5797954089807029,3.25118190643088,45.36807248618784
raw_CU_diffT/TC23SIB09/TC23SIB09_45deg.parquet,TC23SIB09_45deg.parquet,TC23SIB09,SIB,sodium-ion,45.0,,45.0,charge,52,0.0165311448644565,0.8761014956636773,0.5909459586578701,3.27274197423761,45.36646665745856
raw_CU_diffT/TC23SIB09/TC23SIB09_45deg.parquet,TC23SIB09_45deg.parquet,TC23SIB09,SIB,sodium-ion,45.0,,45.0,charge,53,0.0165305128728739,0.8926320085365512,0.6020960820455339,3.29449283910457,45.36209419889502
raw_CU_diffT/TC23SIB09/TC23SIB09_45deg.parquet,TC23SIB09_45deg.parquet,TC23SIB09,SIB,sodium-ion,45.0,,45.0,charge,54,0.0165285608225523,0.9091605693591035,0.6132448887407203,3.3160529069113,45.357606657458575
raw_CU_diffT/TC23SIB09/TC23SIB09_45deg.parquet,TC23SIB09_45deg.parquet,TC23SIB09,SIB,sodium-ion,45.0,,45.0,charge,55,0.0165311586006557,0.9256917279597592,0.6243954476831969,3.3374221776578,45.3595593922652
raw_CU_diffT/TC23SIB09/TC23SIB09_45deg.parquet,TC23SIB09_45deg.parquet,TC23SIB09,SIB,sodium-ion,45.0,,45.0,charge,56,0.0165318009927943,0.9422235289525535,0.6355464399305362,3.35860065134406,45.365823176795594
raw_CU_diffT/TC23SIB09/TC23SIB09_45deg.parquet,TC23SIB09_45deg.parquet,TC23SIB09,SIB,sodium-ion,45.0,,45.0,charge,57,0.0165307730879366,0.9587543020404901,0.6466967388378633,3.37977912503031,45.372307679558006
raw_CU_diffT/TC23SIB09/TC23SIB09_45deg.parquet,TC23SIB09_45deg.parquet,TC23SIB09,SIB,sodium-ion,45.0,,45.0,charge,58,0.0165334066504047,0.9752877086908948,0.6578488141296678,3.4005760045961,45.37189643646409
raw_CU_diffT/TC23SIB09/TC23SIB09_45deg.parquet,TC23SIB09_45deg.parquet,TC23SIB09,SIB,sodium-ion,45.0,,45.0,charge,59,0.0165305780524082,0.991818286743303,0.6689989814820805,3.42099129004141,45.371600690607735
raw_CU_diffT/TC23SIB09/TC23SIB09_45deg.parquet,TC23SIB09_45deg.parquet,TC23SIB09,SIB,sodium-ion,45.0,,45.0,charge,60,0.0165301444296274,1.0083484311729303,0.680148856348256,3.44102498136625,45.37015458563536
raw_CU_diffT/TC23SIB09/TC23SIB09_45deg.parquet,TC23SIB09_45deg.parquet,TC23SIB09,SIB,sodium-ion,45.0,,45.0,charge,61,0.0165303631671601,1.0248787943400903,0.6912988787567671,3.46067707857061,45.36826314917127
raw_CU_diffT/TC23SIB09/TC23SIB09_45deg.parquet,TC23SIB09_45deg.parquet,TC23SIB09,SIB,sodium-ion,45.0,,45.0,charge,62,0.0165309546401571,1.0414097489802474,0.702449300124279,3.47975678459427,45.36787193370166
raw_CU_diffT/TC23SIB09/TC23SIB09_45deg.parquet,TC23SIB09_45deg.parquet,TC23SIB09,SIB,sodium-ion,45.0,,45.0,charge,63,0.0165301844443465,1.0579399334245938,0.7135992019810904,3.49921808473839,45.37277270718233
raw_CU_diffT/TC23SIB09/TC23SIB09_45deg.parquet,TC23SIB09_45deg.parquet,TC23SIB09,SIB,sodium-ion,45.0,,45.0,charge,64,0.0165297814511008,1.0744697148756945,0.7247488320118279,3.51829779076205,45.37835613259667
raw_CU_diffT/TC23SIB09/TC23SIB09_45deg.parquet,TC23SIB09_45deg.parquet,TC23SIB09,SIB,sodium-ion,45.0,,45.0,charge,65,0.0165308401033934,1.091000554979088,0.7358991761222664,3.53737749678571,45.38336856353591
raw_CU_diffT/TC23SIB09/TC23SIB09_45deg.parquet,TC23SIB09_45deg.parquet,TC23SIB09,SIB,sodium-ion,45.0,,45.0,charge,66,0.0165308725871629,1.107531427566251,0.7470495421435821,3.55645720280936,45.38572417127071
raw_CU_diffT/TC23SIB09/TC23SIB09_45deg.parquet,TC23SIB09_45deg.parquet,TC23SIB09,SIB,sodium-ion,45.0,,45.0,charge,67,0.0165298600798121,1.124061287646063,0.7581992252107764,3.57553690883302,45.388735110497244
raw_CU_diffT/TC23SIB09/TC23SIB09_45deg.parquet,TC23SIB09_45deg.parquet,TC23SIB09,SIB,sodium-ion,45.0,,45.0,charge,68,0.0165290563554472,1.1405903440015102,0.7693483661516675,3.59499820897714,45.39169237569062
raw_CU_diffT/TC23SIB09/TC23SIB09_45deg.parquet,TC23SIB09_45deg.parquet,TC23SIB09,SIB,sodium-ion,45.0,,45.0,charge,69,0.0165315544504496,1.1571218984519598,0.7804991921018334,3.61484110324175,45.39407964088398
raw_CU_diffT/TC23SIB09/TC23SIB09_45deg.parquet,TC23SIB09_45deg.parquet,TC23SIB09,SIB,sodium-ion,45.0,,45.0,charge,70,0.0165310084307222,1.173652906882682,0.7916496497520331,3.63506559162682,45.39807185082873
raw_CU_diffT/TC23SIB09/TC23SIB09_45deg.parquet,TC23SIB09_45deg.parquet,TC23SIB09,SIB,sodium-ion,45.0,,45.0,charge,71,0.0165315395416429,1.190184446424325,0.8028004656459452,3.65586247119261,45.40620400552487
raw_CU_diffT/TC23SIB09/TC23SIB09_45deg.parquet,TC23SIB09_45deg.parquet,TC23SIB09,SIB,sodium-ion,45.0,,45.0,charge,72,0.0165316845029373,1.2067161309272623,0.813951379318815,3.67704094487886,45.41371193370166
raw_CU_diffT/TC23SIB09/TC23SIB09_45deg.parquet,TC23SIB09_45deg.parquet,TC23SIB09,SIB,sodium-ion,45.0,,45.0,charge,73,0.0165308427173538,1.223246973644616,0.825101725192416,3.69898260680607,45.41979367403315
raw_CU_diffT/TC23SIB09/TC23SIB09_45deg.parquet,TC23SIB09_45deg.parquet,TC23SIB09,SIB,sodium-ion,45.0,,45.0,charge,74,0.0165313668676949,1.239778340512311,0.8362524246146952,3.72149665991398,45.42338422651934
raw_CU_diffT/TC23SIB09/TC23SIB09_45deg.parquet,TC23SIB09_45deg.parquet,TC23SIB09,SIB,sodium-ion,45.0,,45.0,charge,75,0.0165318668222964,1.2563102073346075,0.8474034612651983,3.74496469832308,45.42771364640884
raw_CU_diffT/TC23SIB09/TC23SIB09_45deg.parquet,TC23SIB09_45deg.parquet,TC23SIB09,SIB,sodium-ion,45.0,,45.0,charge,76,0.0165317022887513,1.2728419096233587,0.8585543869349141,3.76919592497312,45.42882279005526
raw_CU_diffT/TC23SIB09/TC23SIB09_45deg.parquet,TC23SIB09_45deg.parquet,TC23SIB09,SIB,sodium-ion,45.0,,45.0,charge,77,0.0165322926808463,1.289374202304205,0.8697057108345433,3.79419033986411,45.4272699723757
raw_CU_diffT/TC23SIB09/TC23SIB09_45deg.parquet,TC23SIB09_45deg.parquet,TC23SIB09,SIB,sodium-ion,45.0,,45.0,charge,78,0.016531037689299,1.305905239993504,0.8808561882201708,3.81975714593581,45.42805190607736
raw_CU_diffT/TC23SIB09/TC23SIB09_45deg.parquet,TC23SIB09_45deg.parquet,TC23SIB09,SIB,sodium-ion,45.0,,45.0,charge,79,0.0165320867247064,1.3224373267182103,0.8920073731987397,3.84608714024845,45.43347922651934
raw_CU_diffT/TC23SIB09/TC23SIB09_45deg.parquet,TC23SIB09_45deg.parquet,TC23SIB09,SIB,sodium-ion,45.0,,45.0,charge,80,0.0165316758966207,1.338969002614831,0.9031582810664966,3.87318032280204,45.43989820441988
raw_CU_diffT/TC23SIB09/TC23SIB09_45deg.parquet,TC23SIB09_45deg.parquet,TC23SIB09,SIB,sodium-ion,45.0,,45.0,charge,81,0.0165309536079503,1.3554999562227814,0.9143087017377668,3.90027350535563,45.44514624309393
raw_CU_diffT/TC23SIB09/TC23SIB09_45deg.parquet,TC23SIB09_45deg.parquet,TC23SIB09,SIB,sodium-ion,45.0,,45.0,charge,82,0.0165311054237032,1.3720310616464846,0.9254592248114482,3.92736668790922,45.45027831491713
raw_CU_diffT/TC23SIB09/TC23SIB09_45deg.parquet,TC23SIB09_45deg.parquet,TC23SIB09,SIB,sodium-ion,45.0,,45.0,charge,83,0.0165303957048117,1.3885614573512963,0.936609269167181,3.95312429104116,45.45717370165745
raw_CU_diffT/TC23SIB09/TC23SIB09_45deg.parquet,TC23SIB09_45deg.parquet,TC23SIB09,SIB,sodium-ion,45.0,,45.0,charge,84,0.0165320841742199,1.4050935415255161,0.9477604524254017,3.97697392357073,45.46505160220994
raw_CU_diffT/TC23SIB09/TC23SIB09_45deg.parquet,TC23SIB09_45deg.parquet,TC23SIB09,SIB,sodium-ion,45.0,,45.0,charge,85,0.0165309866000652,1.4216245281255813,0.958910895350437,3.99796160019675,45.46948662983425
raw_CU_diffT/TC23SIB09/TC23SIB09_45deg.parquet,TC23SIB09_45deg.parquet,TC23SIB09,SIB,sodium-ion,45.0,,45.0,charge,86,0.0160604131219044,1.4376849412474857,0.9697439281391502,4.01532413267827,45.474471878453045
raw_CU_diffT/TC23SIB09/TC23SIB09_45deg.parquet,TC23SIB09_45deg.parquet,TC23SIB09,SIB,sodium-ion,45.0,,45.0,charge,87,0.0083346308384746,1.4460195720859603,0.9753657840945161,4.02181123272632,45.459496408839776
raw_CU_diffT/TC23SIB09/TC23SIB09_45deg.parquet,TC23SIB09_45deg.parquet,TC23SIB09,SIB,sodium-ion,45.0,,45.0,charge,88,0.0058273424539475,1.4518469145399078,0.9792964296760158,4.02562717393105,45.445295552486186
raw_CU_diffT/TC23SIB09/TC23SIB09_45deg.parquet,TC23SIB09_45deg.parquet,TC23SIB09,SIB,sodium-ion,45.0,,45.0,charge,89,0.0044415426462784,1.4562884571861863,0.9822923287699177,4.02810753571412,45.42618226519337
raw_CU_diffT/TC23SIB09/TC23SIB09_45deg.parquet,TC23SIB09_45deg.parquet,TC23SIB09,SIB,sodium-ion,45.0,,45.0,charge,90,0.003609096986586,1.4598975541727723,0.9847267285388756,4.02982470925625,45.403162679558015
raw_CU_diffT/TC23SIB09/TC23SIB09_45deg.parquet,TC23SIB09_45deg.parquet,TC23SIB09,SIB,sodium-ion,45.0,,45.0,charge,91,0.0029802791062031,1.4628778332789754,0.9867369795225804,4.03116028867791,45.38388917127073
raw_CU_diffT/TC23SIB09/TC23SIB09_45deg.parquet,TC23SIB09_45deg.parquet,TC23SIB09,SIB,sodium-ion,45.0,,45.0,charge,92,0.0025691480181698,1.4654469812971451,0.9884699153137483,4.03230507103933,45.373332817679554
raw_CU_diffT/TC23SIB09/TC23SIB09_45deg.parquet,TC23SIB09_45deg.parquet,TC23SIB09,SIB,sodium-ion,45.0,,45.0,charge,93,0.0022440335416473,1.4676910148387925,0.9899835556386339,4.03306825928027,45.37093740331492
raw_CU_diffT/TC23SIB09/TC23SIB09_45deg.parquet,TC23SIB09_45deg.parquet,TC23SIB09,SIB,sodium-ion,45.0,,45.0,charge,94,0.0020032876149187,1.4696943024537112,0.9913348085767069,4.03383144752122,45.37601348066299
raw_CU_diffT/TC23SIB09/TC23SIB09_45deg.parquet,TC23SIB09_45deg.parquet,TC23SIB09,SIB,sodium-ion,45.0,,45.0,charge,95,0.0017939015827159,1.4714882040364272,0.9925448269316384,4.03440383870193,45.3864529281768
raw_CU_diffT/TC23SIB09/TC23SIB09_45deg.parquet,TC23SIB09_45deg.parquet,TC23SIB09,SIB,sodium-ion,45.0,,45.0,charge,96,0.0016355685307868,1.473123772567214,0.9936480468418432,4.0347854328224,45.39718339779005
raw_CU_diffT/TC23SIB09/TC23SIB09_45deg.parquet,TC23SIB09_45deg.parquet,TC23SIB09,SIB,sodium-ion,45.0,,45.0,charge,97,0.0014906147899584,1.4746143873571724,0.9946534928893634,4.03516702694287,45.404894530386755
raw_CU_diffT/TC23SIB09/TC23SIB09_45deg.parquet,TC23SIB09_45deg.parquet,TC23SIB09,SIB,sodium-ion,45.0,,45.0,charge,98,0.0013757986072808,1.4759901859644533,0.9955814933903601,4.03554862106335,45.40566486187845
raw_CU_diffT/TC23SIB09/TC23SIB09_45deg.parquet,TC23SIB09_45deg.parquet,TC23SIB09,SIB,sodium-ion,45.0,,45.0,charge,99,0.0012792915174285,1.4772694774818818,0.9964443981518648,4.03573941812358,45.40524276243094
raw_CU_diffT/TC23SIB09/TC23SIB09_45deg.parquet,TC23SIB09_45deg.parquet,TC23SIB09,SIB,sodium-ion,45.0,,45.0,charge,100,0.001186726869722,1.4784562043516039,0.9972448664208542,4.03612101224406,45.39914878453038
raw_CU_diffT/TC23SIB09/TC23SIB09_45deg.parquet,TC23SIB09_45deg.parquet,TC23SIB09,SIB,sodium-ion,45.0,,45.0,charge,101,0.0011163715759111,1.479572575927515,0.9979978787994547,4.03650260636453,45.39193662983426
raw_CU_diffT/TC23SIB09/TC23SIB09_45deg.parquet,TC23SIB09_45deg.parquet,TC23SIB09,SIB,sodium-ion,45.0,,45.0,charge,102,0.0010380546172455,1.4806106305447604,0.9986980650038655,4.03650260636453,45.38764668508288
raw_CU_diffT/TC23SIB09/TC23SIB09_45deg.parquet,TC23SIB09_45deg.parquet,TC23SIB09,SIB,sodium-ion,45.0,,45.0,charge,103,0.0009912576905812,1.4816018882353417,0.9993666858533183,4.036884200485,45.38449767955802
raw_CU_diffT/TC23SIB09/TC23SIB09_45deg.parquet,TC23SIB09_45deg.parquet,TC23SIB09,SIB,sodium-ion,45.0,,45.0,charge,104,0.0009389140631285,1.48254080229847,1.0,4.036884200485,45.38134248618784
