Repository: DNV007/delivered-energy-decomposition

# Three-term energy accounting for a cold commercial sodium-ion 18650 cell

This repository holds the analysis code and the derived data behind a reanalysis
of a public commercial-cell archive. No new measurements were made. The
manuscript reporting the work is not distributed here; what is here is
everything needed to regenerate its numbers from the raw archive and to check
them.

**Source data.** Droese, D., Schlösser, A., Otto, M. *Dataset: Evaluation of
Commercial Sodium-Ion Batteries by State-of-the-Art Lithium-Ion Battery
Configurations.* Technische Universität Berlin, DepositOnce, 2025.
DOI [10.14279/depositonce-25036](https://doi.org/10.14279/depositonce-25036),
CC BY 4.0.

File: data_processed/ocv/ocv_slope_points.csv (part 23 of 85)
member_path,file_name,cell_id,cell_family,chemistry_type,temperature_deg_c,voltage_v,ambient_temperature_from_file_deg_c,direction,segment_index,segment_capacity_ah,cumulative_capacity_ah,soc_fraction_by_capacity,ocv_voltage_v,ocv_temperature_mean_deg_c,smoothing_window_segments,smoothed_ocv_voltage_v,dv_dcapacity_fraction_v,abs_dv_dcapacity_fraction_v
raw_CU_diffT/TC23LTO09/TC23LTO09_05deg.parquet,TC23LTO09_05deg.parquet,TC23LTO09,LTO,lithium-ion,5.0,,5.0,charge,90,0.0117458352193779,1.3653396648898235,0.9509536931787548,2.60694561128303,5.908983480662983,1,2.60694561128303,0.6504540325719859,0.6504540325719859
raw_CU_diffT/TC23LTO09/TC23LTO09_05deg.parquet,TC23LTO09_05deg.parquet,TC23LTO09,LTO,lithium-ion,5.0,,5.0,charge,91,0.0095711949850942,1.374910859874918,0.9576199927474732,2.6111420555245,5.90756867403315,1,2.6111420555245,0.6015574626109128,0.6015574626109128
raw_CU_diffT/TC23LTO09/TC23LTO09_05deg.parquet,TC23LTO09_05deg.parquet,TC23LTO09,LTO,lithium-ion,5.0,,5.0,charge,92,0.0080543309410227,1.3829651908159406,0.9632298024903606,2.61438476243837,5.892916436464088,1,2.61438476243837,0.5841149108098307,0.5841149108098307
raw_CU_diffT/TC23LTO09/TC23LTO09_05deg.parquet,TC23LTO09_05deg.parquet,TC23LTO09,LTO,lithium-ion,5.0,,5.0,charge,93,0.0069701675719873,1.389935358387928,0.9680844967214778,2.61724597442119,5.877112127071825,1,2.61724597442119,0.5126270640934081,0.5126270640934081
raw_CU_diffT/TC23LTO09/TC23LTO09_05deg.parquet,TC23LTO09_05deg.parquet,TC23LTO09,LTO,lithium-ion,5.0,,5.0,charge,94,0.006156497376358,1.3960918557642858,0.9723724728695708,2.61915344907641,5.865312237569063,1,2.61915344907641,0.44533000338566353,0.44533000338566353
raw_CU_diffT/TC23LTO09/TC23LTO09_05deg.parquet,TC23LTO09_05deg.parquet,TC23LTO09,LTO,lithium-ion,5.0,,5.0,charge,95,0.0055293491244418,1.4016212048887275,0.976223642732996,2.6208701762661,5.852978756906078,1,2.6208701762661,0.4111723899126787,0.4111723899126787
raw_CU_diffT/TC23LTO09/TC23LTO09_05deg.parquet,TC23LTO09_05deg.parquet,TC23LTO09,LTO,lithium-ion,5.0,,5.0,charge,96,0.0050506064249899,1.4066718113137175,0.979741370193894,2.62220540852475,5.85443317679558,1,2.62220540852475,0.36586323327156833,0.36586323327156833
raw_CU_diffT/TC23LTO09/TC23LTO09_05deg.parquet,TC23LTO09_05deg.parquet,TC23LTO09,LTO,lithium-ion,5.0,,5.0,charge,97,0.0046518518868498,1.4113236632005672,0.9829813666912326,2.62334989331788,5.850331767955801,1,2.62334989331788,0.30146826252894243,0.30146826252894243
raw_CU_diffT/TC23LTO09/TC23LTO09_05deg.parquet,TC23LTO09_05deg.parquet,TC23LTO09,LTO,lithium-ion,5.0,,5.0,charge,98,0.0043239497895234,1.4156476129900906,0.985992980670673,2.62411288317997,5.853047624309393,1,2.62411288317997,0.33336644330273657,0.33336644330273657
raw_CU_diffT/TC23LTO09/TC23LTO09_05deg.parquet,TC23LTO09_05deg.parquet,TC23LTO09,LTO,lithium-ion,5.0,,5.0,charge,99,0.0040283195083407,1.4196759324984312,0.9887986893249144,2.6252573679731,5.850643066298342,1,2.6252573679731,0.4233301700720631,0.4233301700720631
raw_CU_diffT/TC23LTO09/TC23LTO09_05deg.parquet,TC23LTO09_05deg.parquet,TC23LTO09,LTO,lithium-ion,5.0,,5.0,charge,100,0.0037541923685457,1.423430124866977,0.9914134695071486,2.62640185276623,5.84891776243094,1,2.62640185276623,0.41460783716740934,0.41460783716740934
raw_CU_diffT/TC23LTO09/TC23LTO09_05deg.parquet,TC23LTO09_05deg.parquet,TC23LTO09,LTO,lithium-ion,5.0,,5.0,charge,101,0.0034826546383949,1.4269127795053718,0.9938391247309826,2.62735559009384,5.84767640883978,1,2.62735559009384,0.49908033742724456,0.49908033742724456
raw_CU_diffT/TC23LTO09/TC23LTO09_05deg.parquet,TC23LTO09_05deg.parquet,TC23LTO09,LTO,lithium-ion,5.0,,5.0,charge,102,0.0032124752616574,1.4301252547670291,0.9960766010842128,2.62869082235249,5.845989530386739,1,2.62869082235249,0.5763958216463152,0.5763958216463152
raw_CU_diffT/TC23LTO09/TC23LTO09_05deg.parquet,TC23LTO09_05deg.parquet,TC23LTO09,LTO,lithium-ion,5.0,,5.0,charge,103,0.0029462836946672,1.4330715384616963,0.9981286760606052,2.62983530714562,5.848431408839779,1,2.62983530714562,0.6925245781446847,0.6925245781446847
raw_CU_diffT/TC23LTO09/TC23LTO09_05deg.parquet,TC23LTO09_05deg.parquet,TC23LTO09,LTO,lithium-ion,5.0,,5.0,charge,104,0.0026867688917356,1.435758307353432,1.0,2.63136128686979,5.855247651933702,1,2.63136128686979,0.8154546051838204,0.8154546051838204
raw_CU_diffT/TC23LTO09/TC23LTO09_05deg.parquet,TC23LTO09_05deg.parquet,TC23LTO09,LTO,lithium-ion,5.0,,5.0,charge,0,0.015040167933774,0.015040167933774,0.0104754176637834,2.32349487751801,5.82190593922652,5,2.33589346277691,0.32321752650088237,0.32321752650088237
raw_CU_diffT/TC23LTO09/TC23LTO09_05deg.parquet,TC23LTO09_05deg.parquet,TC23LTO09,LTO,lithium-ion,5.0,,5.0,charge,1,0.0150398522202479,0.0300800201540219,0.0209506154343408,2.33856392729421,5.943626988950276,5,2.3392792302899172,0.28406578747481603,0.28406578747481603
raw_CU_diffT/TC23LTO09/TC23LTO09_05deg.parquet,TC23LTO09_05deg.parquet,TC23LTO09,LTO,lithium-ion,5.0,,5.0,charge,2,0.0150400637651437,0.0451200839191655,0.031425960545084,2.34562158351851,6.215546712707183,5,2.3418447837011818,0.4101540876925611,0.4101540876925611
raw_CU_diffT/TC23LTO09/TC23LTO09_05deg.parquet,TC23LTO09_05deg.parquet,TC23LTO09,LTO,lithium-ion,5.0,,5.0,charge,3,0.0150403779782073,0.0601604618973729,0.0419015245039871,2.34943653282894,6.068769668508288,5,2.3478724036116616,0.4424749577522107,0.4424749577522107
raw_CU_diffT/TC23LTO09/TC23LTO09_05deg.parquet,TC23LTO09_05deg.parquet,TC23LTO09,LTO,lithium-ion,5.0,,5.0,charge,4,0.0150401941420039,0.0752006560393768,0.0523769604216993,2.35210699734624,5.744169751381214,5,2.351115110525528,0.24764334809439958,0.24764334809439958
raw_CU_diffT/TC23LTO09/TC23LTO09_05deg.parquet,TC23LTO09_05deg.parquet,TC23LTO09,LTO,lithium-ion,5.0,,5.0,charge,5,0.0150400435829541,0.0902406996223309,0.0628522914756271,2.35363297707041,5.605408591160221,5,2.353060734673846,0.15477917676970776,0.15477917676970776
raw_CU_diffT/TC23LTO09/TC23LTO09_05deg.parquet,TC23LTO09_05deg.parquet,TC23LTO09,LTO,lithium-ion,5.0,,5.0,charge,6,0.0150397448997665,0.1052804445220974,0.0733274144978923,2.35477746186354,5.592032569060774,5,2.354357817439392,0.1056191695934956,0.1056191695934956
raw_CU_diffT/TC23LTO09/TC23LTO09_05deg.parquet,TC23LTO09_05deg.parquet,TC23LTO09,LTO,lithium-ion,5.0,,5.0,charge,7,0.0150381477309397,0.1203185922530371,0.0838014250983672,2.3553497042601,5.617127044198894,5,2.355273405273896,0.07648853922238175,0.07648853922238175
raw_CU_diffT/TC23LTO09/TC23LTO09_05deg.parquet,TC23LTO09_05deg.parquet,TC23LTO09,LTO,lithium-ion,5.0,,5.0,charge,8,0.0150380207804947,0.1353566130335318,0.0942753472783576,2.35592194665667,5.654298922651934,5,2.3559600961497735,0.05827489768469718,0.05827489768469718
raw_CU_diffT/TC23LTO09/TC23LTO09_05deg.parquet,TC23LTO09_05deg.parquet,TC23LTO09,LTO,lithium-ion,5.0,,5.0,charge,9,0.015039673137194,0.1503962861707258,0.1047504203182741,2.35668493651876,5.680351906077348,5,2.356494189053234,0.04916400719515934,0.04916400719515934
raw_CU_diffT/TC23LTO09/TC23LTO09_05deg.parquet,TC23LTO09_05deg.parquet,TC23LTO09,LTO,lithium-ion,5.0,,5.0,charge,10,0.0150410351932111,0.1654373213639369,0.115226442024836,2.3570664314498,5.7036827624309385,5,2.35699013246359,0.04370142259175225,0.04370142259175225
raw_CU_diffT/TC23LTO09/TC23LTO09_05deg.parquet,TC23LTO09_05deg.parquet,TC23LTO09,LTO,lithium-ion,5.0,,5.0,charge,11,0.0150392113250984,0.1804765326890353,0.1257011934144487,2.35744792638084,5.722418922651935,5,2.357409776887738,0.03459852245212858,0.03459852245212858
raw_CU_diffT/TC23LTO09/TC23LTO09_05deg.parquet,TC23LTO09_05deg.parquet,TC23LTO09,LTO,lithium-ion,5.0,,5.0,charge,12,0.0150403350952595,0.1955168677842948,0.1361767275055477,2.35782942131188,5.747358093922652,5,2.357714972832572,0.029134302769136866,0.029134302769136866
raw_CU_diffT/TC23LTO09/TC23LTO09_05deg.parquet,TC23LTO09_05deg.parquet,TC23LTO09,LTO,lithium-ion,5.0,,5.0,charge,13,0.0150401934595373,0.2105570612438321,0.1466521629479247,2.35802016877741,5.757398922651934,5,2.3580201687774056,0.029134496162171786,0.029134496162171786
raw_CU_diffT/TC23LTO09/TC23LTO09_05deg.parquet,TC23LTO09_05deg.parquet,TC23LTO09,LTO,lithium-ion,5.0,,5.0,charge,14,0.0150401354213681,0.2255971966652002,0.1571275579669457,2.35821091624293,5.75790406077348,5,2.3583253647222397,0.027313630446016646,0.027313630446016646
raw_CU_diffT/TC23LTO09/TC23LTO09_05deg.parquet,TC23LTO09_05deg.parquet,TC23LTO09,LTO,lithium-ion,5.0,,5.0,charge,15,0.0150401511859451,0.2406373478511453,0.1676029639659323,2.35859241117397,5.7653484254143645,5,2.358592411173972,0.02731412092917651,0.02731412092917651
raw_CU_diffT/TC23LTO09/TC23LTO09_05deg.parquet,TC23LTO09_05deg.parquet,TC23LTO09,LTO,lithium-ion,5.0,,5.0,charge,16,0.0150396588276328,0.2556770066787781,0.1780780270392958,2.35897390610501,5.7533279005524856,5,2.358897607118806,0.02913530911095563,0.02913530911095563
raw_CU_diffT/TC23LTO09/TC23LTO09_05deg.parquet,TC23LTO09_05deg.parquet,TC23LTO09,LTO,lithium-ion,5.0,,5.0,charge,17,0.015039830737815,0.2707168374165931,0.1885532098474234,2.35916465357054,5.753444834254142,5,2.35920280306364,0.02731430887506292,0.02731430887506292
raw_CU_diffT/TC23LTO09/TC23LTO09_05deg.parquet,TC23LTO09_05deg.parquet,TC23LTO09,LTO,lithium-ion,5.0,,5.0,charge,18,0.015039687546609,0.2857565249632021,0.1990282929234406,2.35954614850158,5.756120027624308,5,2.35946984951537,0.02549307536452261,0.02549307536452261
raw_CU_diffT/TC23LTO09/TC23LTO09_05deg.parquet,TC23LTO09_05deg.parquet,TC23LTO09,LTO,lithium-ion,5.0,,5.0,charge,19,0.0150401797305817,0.3007967046937838,0.2095037188036541,2.3597368959671,5.7589987569060765,5,2.3597368959671003,0.027313451048556203,0.027313451048556203
raw_CU_diffT/TC23LTO09/TC23LTO09_05deg.parquet,TC23LTO09_05deg.parquet,TC23LTO09,LTO,lithium-ion,5.0,,5.0,charge,20,0.0150402879203867,0.3158369926141705,0.2199792200376402,2.35992764343262,5.77122135359116,5,2.360042091911934,0.027313301231203013,0.027313301231203013
raw_CU_diffT/TC23LTO09/TC23LTO09_05deg.parquet,TC23LTO09_05deg.parquet,TC23LTO09,LTO,lithium-ion,5.0,,5.0,charge,21,0.0150403701098615,0.3308773627240319,0.2304547785162714,2.36030913836366,5.765726022099447,5,2.3603091383636636,0.02731346326362427,0.02731346326362427
raw_CU_diffT/TC23LTO09/TC23LTO09_05deg.parquet,TC23LTO09_05deg.parquet,TC23LTO09,LTO,lithium-ion,5.0,,5.0,charge,22,0.0150401304690278,0.3459174931930597,0.2409301700860069,2.36069063329471,5.773935193370165,5,2.360614334308498,0.03095473997645115,0.03095473997645115
raw_CU_diffT/TC23LTO09/TC23LTO09_05deg.parquet,TC23LTO09_05deg.parquet,TC23LTO09,LTO,lithium-ion,5.0,,5.0,charge,23,0.0150407670381743,0.360958260231234,0.251406005023643,2.36088138076023,5.7719380939226514,5,2.360957679746438,0.03277550693314879,0.03277550693314879
raw_CU_diffT/TC23LTO09/TC23LTO09_05deg.parquet,TC23LTO09_05deg.parquet,TC23LTO09,LTO,lithium-ion,5.0,,5.0,charge,24,0.0150402972187454,0.3759985574499794,0.2618815127338992,2.36126287569127,5.770261270718232,5,2.3613010251843782,0.03641760771361646,0.03641760771361646
raw_CU_diffT/TC23LTO09/TC23LTO09_05deg.parquet,TC23LTO09_05deg.parquet,TC23LTO09,LTO,lithium-ion,5.0,,5.0,charge,25,0.0150404286785241,0.3910389861285036,0.2723571120053731,2.36164437062232,5.769971160220994,5,2.3617206696085242,0.041880599517980954,0.041880599517980954
raw_CU_diffT/TC23LTO09/TC23LTO09_05deg.parquet,TC23LTO09_05deg.parquet,TC23LTO09,LTO,lithium-ion,5.0,,5.0,charge,26,0.0150401002252978,0.4060790863538013,0.2828324825104699,2.36202586555336,5.771026519337016,5,2.362178463525776,0.04734337517012932,0.04734337517012932
raw_CU_diffT/TC23LTO09/TC23LTO09_05deg.parquet,TC23LTO09_05deg.parquet,TC23LTO09,LTO,lithium-ion,5.0,,5.0,charge,27,0.0150403112530309,0.4211193976068322,0.2933079999955507,2.36278885541544,5.770503259668507,5,2.362712556429236,0.052806605172293075,0.052806605172293075
raw_CU_diffT/TC23LTO09/TC23LTO09_05deg.parquet,TC23LTO09_05deg.parquet,TC23LTO09,LTO,lithium-ion,5.0,,5.0,charge,28,0.0150398602649387,0.4361592578717709,0.3037832033692035,2.36317035034649,5.778046381215469,5,2.3632847988258,0.05827022587436659,0.05827022587436659
raw_CU_diffT/TC23LTO09/TC23LTO09_05deg.parquet,TC23LTO09_05deg.parquet,TC23LTO09,LTO,lithium-ion,5.0,,5.0,charge,29,0.0150398349904348,0.4511990928622058,0.3142583891392639,2.36393334020857,5.77942270718232,5,2.363933340208574,0.06373347820488107,0.06373347820488107
raw_CU_diffT/TC23LTO09/TC23LTO09_05deg.parquet,TC23LTO09_05deg.parquet,TC23LTO09,LTO,lithium-ion,5.0,,5.0,charge,30,0.015039669003813,0.4662387618660187,0.3247334593002968,2.36450558260514,5.790675331491713,5,2.364620031084452,0.07101648475877198,0.07101648475877198
raw_CU_diffT/TC23LTO09/TC23LTO09_05deg.parquet,TC23LTO09_05deg.parquet,TC23LTO09,LTO,lithium-ion,5.0,,5.0,charge,31,0.0150401054815777,0.4812788673475964,0.3352088334663718,2.36526857246723,5.791691988950276,5,2.365421170439642,0.08011918815155639,0.08011918815155639
raw_CU_diffT/TC23LTO09/TC23LTO09_05deg.parquet,TC23LTO09_05deg.parquet,TC23LTO09,LTO,lithium-ion,5.0,,5.0,charge,32,0.0150404463316985,0.4963193136792949,0.345684445033212,2.36622230979483,5.795293812154696,5,2.366298608781042,0.09104533777330914,0.09104533777330914
raw_CU_diffT/TC23LTO09/TC23LTO09_05deg.parquet,TC23LTO09_05deg.parquet,TC23LTO09,LTO,lithium-ion,5.0,,5.0,charge,33,0.0150399497119806,0.5113592633912756,0.3561597107063768,2.36717604712244,5.801921436464087,5,2.367328645094858,0.10561312427707037,0.10561312427707037
raw_CU_diffT/TC23LTO09/TC23LTO09_05deg.parquet,TC23LTO09_05deg.parquet,TC23LTO09,LTO,lithium-ion,5.0,,5.0,charge,34,0.015040183025547,0.5263994464168226,0.3666351388815206,2.36832053191557,5.798538508287292,5,2.36851127938109,0.11835879327280452,0.11835879327280452
raw_CU_diffT/TC23LTO09/TC23LTO09_05deg.parquet,TC23LTO09_05deg.parquet,TC23LTO09,LTO,lithium-ion,5.0,,5.0,charge,35,0.0150401716550016,0.5414396180718242,0.3771105591371245,2.36965576417422,5.803500635359115,5,2.369808362146638,0.13110698795303222,0.13110698795303222
raw_CU_diffT/TC23LTO09/TC23LTO09_05deg.parquet,TC23LTO09_05deg.parquet,TC23LTO09,LTO,lithium-ion,5.0,,5.0,charge,36,0.0150397962408375,0.5564794143126617,0.3875857179182432,2.37118174389839,5.81498453038674,5,2.3712580428846017,0.14749769642615718,0.14749769642615718
raw_CU_diffT/TC23LTO09/TC23LTO09_05deg.parquet,TC23LTO09_05deg.parquet,TC23LTO09,LTO,lithium-ion,5.0,,5.0,charge,37,0.015039669408671,0.5715190837213326,0.3980607883612581,2.37270772362257,5.813319944751381,5,2.372898471088088,0.16388569762051475,0.16388569762051475
raw_CU_diffT/TC23LTO09/TC23LTO09_05deg.parquet,TC23LTO09_05deg.parquet,TC23LTO09,LTO,lithium-ion,5.0,,5.0,charge,38,0.0150398779929357,0.5865589617142684,0.4085360040823909,2.37442445081226,5.822137127071822,5,2.37469149726399,0.1784498206569225,0.1784498206569225
raw_CU_diffT/TC23LTO09/TC23LTO09_05deg.parquet,TC23LTO09_05deg.parquet,TC23LTO09,LTO,lithium-ion,5.0,,5.0,charge,39,0.0150402468814887,0.6015992085957571,0.4190114767329464,2.376522672933,5.827740027624309,5,2.37663712141231,0.19483612506314785,0.19483612506314785
raw_CU_diffT/TC23LTO09/TC23LTO09_05deg.parquet,TC23LTO09_05deg.parquet,TC23LTO09,LTO,lithium-ion,5.0,,5.0,charge,40,0.0150402115901564,0.6166394201859136,0.4294869248032281,2.37862089505373,5.827924668508288,5,2.37877349302615,0.2112238033757876,0.2112238033757876
raw_CU_diffT/TC23LTO09/TC23LTO09_05deg.parquet,TC23LTO09_05deg.parquet,TC23LTO09,LTO,lithium-ion,5.0,,5.0,charge,41,0.0150402957375211,0.6316797159234346,0.4399624314818176,2.38090986463999,5.833034613259668,5,2.381062462612408,0.22398590645514105,0.22398590645514105
raw_CU_diffT/TC23LTO09/TC23LTO09_05deg.parquet,TC23LTO09_05deg.parquet,TC23LTO09,LTO,lithium-ion,5.0,,5.0,charge,42,0.015038193120611,0.6467179090440457,0.4504364736960196,2.38338958169177,5.83700953038674,5,2.383465880677978,0.23673181492480921,0.23673181492480921
raw_CU_diffT/TC23LTO09/TC23LTO09_05deg.parquet,TC23LTO09_05deg.parquet,TC23LTO09,LTO,lithium-ion,5.0,,5.0,charge,43,0.0150402276525555,0.6617581366966012,0.4609119329536989,2.38586929874355,5.849121878453039,5,2.386021896715968,0.25129009622604315,0.25129009622604315
raw_CU_diffT/TC23LTO09/TC23LTO09_05deg.parquet,TC23LTO09_05deg.parquet,TC23LTO09,LTO,lithium-ion,5.0,,5.0,charge,44,0.015039534902053,0.6767976715986542,0.4713869097133847,2.38853976326085,5.848083287292817,5,2.3887305107263743,0.26403741545931325,0.26403741545931325
raw_CU_diffT/TC23LTO09/TC23LTO09_05deg.parquet,TC23LTO09_05deg.parquet,TC23LTO09,LTO,lithium-ion,5.0,,5.0,charge,45,0.0150400827698076,0.6918377543684618,0.4818622680608013,2.39140097524368,5.850148397790054,5,2.391553573216094,0.27495881611069706,0.27495881611069706
raw_CU_diffT/TC23LTO09/TC23LTO09_05deg.parquet,TC23LTO09_05deg.parquet,TC23LTO09,LTO,lithium-ion,5.0,,5.0,charge,46,0.0150400285289536,0.7068777828974154,0.4923375886296771,2.39445293469202,5.85452044198895,5,2.394491084185126,0.28588392376383354,0.28588392376383354
raw_CU_diffT/TC23LTO09/TC23LTO09_05deg.parquet,TC23LTO09_05deg.parquet,TC23LTO09,LTO,lithium-ion,5.0,,5.0,charge,47,0.0150401200685065,0.721917902965922,0.5028129729554904,2.39750489414037,5.858554419889503,5,2.3975430436334717,0.29499256165411225,0.29499256165411225
raw_CU_diffT/TC23LTO09/TC23LTO09_05deg.parquet,TC23LTO09_05deg.parquet,TC23LTO09,LTO,lithium-ion,5.0,,5.0,charge,48,0.0150396307087594,0.7369575336746813,0.5132880164441694,2.40055685358871,5.866058839779007,5,2.400671302068024,0.30227315157937085,0.30227315157937085
raw_CU_diffT/TC23LTO09/TC23LTO09_05deg.parquet,TC23LTO09_05deg.parquet,TC23LTO09,LTO,lithium-ion,5.0,,5.0,charge,49,0.0150404054918757,0.751997939166557,0.5237635995662341,2.40379956050258,5.871522099447514,5,2.403875859488786,0.3095519437595726,0.3095519437595726
raw_CU_diffT/TC23LTO09/TC23LTO09_05deg.parquet,TC23LTO09_05deg.parquet,TC23LTO09,LTO,lithium-ion,5.0,,5.0,charge,50,0.0150401317581985,0.7670380709247555,0.5342389920338719,2.40704226741644,5.8719389502762445,5,2.407156715895756,0.3186611909809187,0.3186611909809187
raw_CU_diffT/TC23LTO09/TC23LTO09_05deg.parquet,TC23LTO09_05deg.parquet,TC23LTO09,LTO,lithium-ion,5.0,,5.0,charge,51,0.0150399540857891,0.7820780250105446,0.544714260753377,2.41047572179583,5.872860220994476,5,2.4105520207820397,0.3277711741559983,0.3277711741559983
raw_CU_diffT/TC23LTO09/TC23LTO09_05deg.parquet,TC23LTO09_05deg.parquet,TC23LTO09,LTO,lithium-ion,5.0,,5.0,charge,52,0.015039639147947,0.7971176641584916,0.555189310119917,2.41390917617522,5.881301795580111,5,2.414023624654532,0.3350534913756462,0.3350534913756462
raw_CU_diffT/TC23LTO09/TC23LTO09_05deg.parquet,TC23LTO09_05deg.parquet,TC23LTO09,LTO,lithium-ion,5.0,,5.0,charge,53,0.0150400711660455,0.8121577353245372,0.5656646603853591,2.41753337802013,5.876744226519337,5,2.417571527513234,0.3405091140209464,0.3405091140209464
raw_CU_diffT/TC23LTO09/TC23LTO09_05deg.parquet,TC23LTO09_05deg.parquet,TC23LTO09,LTO,lithium-ion,5.0,,5.0,charge,54,0.0150402828280203,0.8271980181525574,0.5761401580725322,2.42115757986504,5.876852928176797,5,2.42115757986504,0.3459771788164119,0.3459771788164119
raw_CU_diffT/TC23LTO09/TC23LTO09_05deg.parquet,TC23LTO09_05deg.parquet,TC23LTO09,LTO,lithium-ion,5.0,,5.0,charge,55,0.0150396220695792,0.8422376402221367,0.5866151955440563,2.42478178170995,5.898186215469614,5,2.424819931203054,0.35144370126033664,0.35144370126033664
raw_CU_diffT/TC23LTO09/TC23LTO09_05deg.parquet,TC23LTO09_05deg.parquet,TC23LTO09,LTO,lithium-ion,5.0,,5.0,charge,56,0.0150399467201084,0.8572775869422451,0.5970904591333939,2.42840598355486,6.22299096685083,5,2.428520432034172,0.35689829043299426,0.35689829043299426
raw_CU_diffT/TC23LTO09/TC23LTO09_05deg.parquet,TC23LTO09_05deg.parquet,TC23LTO09,LTO,lithium-ion,5.0,,5.0,charge,57,0.015040314614732,0.8723179015569771,0.6075659789598863,2.43222093286529,6.311136988950276,5,2.432297231851498,0.3623651203149336,0.3623651203149336
raw_CU_diffT/TC23LTO09/TC23LTO09_05deg.parquet,TC23LTO09_05deg.parquet,TC23LTO09,LTO,lithium-ion,5.0,,5.0,charge,58,0.0150396208007326,0.8873575223577097,0.6180410155476637,2.43603588217572,6.058718149171272,5,2.4361121811619277,0.3696551506071586,0.3696551506071586
raw_CU_diffT/TC23LTO09/TC23LTO09_05deg.parquet,TC23LTO09_05deg.parquet,TC23LTO09,LTO,lithium-ion,5.0,,5.0,charge,59,0.0150397892286747,0.9023973115863844,0.6285161694448387,2.44004157895167,5.791838397790055,5,2.4400415789516723,0.37693951336899545,0.37693951336899545
raw_CU_diffT/TC23LTO09/TC23LTO09_05deg.parquet,TC23LTO09_05deg.parquet,TC23LTO09,LTO,lithium-ion,5.0,,5.0,charge,60,0.0150395864485837,0.917436898034968,0.6389911821064799,2.4438565282621,5.725374226519337,5,2.44400912623452,0.3823862636872519,0.3823862636872519
raw_CU_diffT/TC23LTO09/TC23LTO09_05deg.parquet,TC23LTO09_05deg.parquet,TC23LTO09,LTO,lithium-ion,5.0,,5.0,charge,61,0.0150410296181552,0.9324779276531232,0.6494671999300373,2.44805297250358,5.740786629834253,5,2.448052972503576,0.38966220046124533,0.38966220046124533
raw_CU_diffT/TC23LTO09/TC23LTO09_05deg.parquet,TC23LTO09_05deg.parquet,TC23LTO09,LTO,lithium-ion,5.0,,5.0,charge,62,0.0150402165921619,0.9475181442452852,0.6599426514841961,2.45205866927953,5.768682016574585,5,2.452173117758842,0.3969510929345148,0.3969510929345148
raw_CU_diffT/TC23LTO09/TC23LTO09_05deg.parquet,TC23LTO09_05deg.parquet,TC23LTO09,LTO,lithium-ion,5.0,,5.0,charge,63,0.0150405917061292,0.9625587359514144,0.670418364303754,2.456255113521,5.801689309392264,5,2.456369562000316,0.402442455448508,0.402442455448508
raw_CU_diffT/TC23LTO09/TC23LTO09_05deg.parquet,TC23LTO09_05deg.parquet,TC23LTO09,LTO,lithium-ion,5.0,,5.0,charge,64,0.0150380987883164,0.9775968347397308,0.6808923408158848,2.460642305228,5.848540497237569,5,2.460604155734894,0.4079240335561849,0.4079240335561849
raw_CU_diffT/TC23LTO09/TC23LTO09_05deg.parquet,TC23LTO09_05deg.parquet,TC23LTO09,LTO,lithium-ion,5.0,,5.0,charge,65,0.0150391810664018,0.9926360158061326,0.6913670711304346,2.46483874946947,5.868547403314918,5,2.464915048455682,0.40971914557904654,0.40971914557904654
raw_CU_diffT/TC23LTO09/TC23LTO09_05deg.parquet,TC23LTO09_05deg.parquet,TC23LTO09,LTO,lithium-ion,5.0,,5.0,charge,66,0.0150400326448808,1.0076760484510134,0.7018423945660375,2.46922594117647,5.877727265193371,5,2.469187791683366,0.40424478935669583,0.40424478935669583
raw_CU_diffT/TC23LTO09/TC23LTO09_05deg.parquet,TC23LTO09_05deg.parquet,TC23LTO09,LTO,lithium-ion,5.0,,5.0,charge,67,0.0150400241011809,1.0227160725521944,0.712317712050987,2.47361313288347,5.8891059116022095,5,2.47338423592484,0.39149861314540146,0.39149861314540146
raw_CU_diffT/TC23LTO09/TC23LTO09_05deg.parquet,TC23LTO09_05deg.parquet,TC23LTO09,LTO,lithium-ion,5.0,,5.0,charge,68,0.0150400105708993,1.0377560831230936,0.7227930201121486,2.47761882965942,5.917407679558012,5,2.477389932700794,0.37146430769688266,0.37146430769688266
raw_CU_diffT/TC23LTO09/TC23LTO09_05deg.parquet,TC23LTO09_05deg.parquet,TC23LTO09,LTO,lithium-ion,5.0,,5.0,charge,69,0.0150403821532993,1.052796465276393,0.7332685869789869,2.48162452643537,5.939594143646409,5,2.48116673251812,0.3514362690789312,0.3514362690789312
raw_CU_diffT/TC23LTO09/TC23LTO09_05deg.parquet,TC23LTO09_05deg.parquet,TC23LTO09,LTO,lithium-ion,5.0,,5.0,charge,70,0.0150397957566216,1.0678362610330143,0.7437437454228512,2.48486723334924,5.959880662983426,5,2.484752784869924,0.3386974152175668,0.3386974152175668
raw_CU_diffT/TC23LTO09/TC23LTO09_05deg.parquet,TC23LTO09_05deg.parquet,TC23LTO09,LTO,lithium-ion,5.0,,5.0,charge,71,0.0150397417752908,1.082876002808305,0.7542188662689314,2.4881099402631,5.986275165745856,5,2.48826253823552,0.33689968996900177,0.33689968996900177
raw_CU_diffT/TC23LTO09/TC23LTO09_05deg.parquet,TC23LTO09_05deg.parquet,TC23LTO09,LTO,lithium-ion,5.0,,5.0,charge,72,0.0150377448435912,1.0979137476518963,0.7646925962599566,2.49154339464249,5.998400580110498,5,2.49181044109422,0.35330869811301113,0.35330869811301113
raw_CU_diffT/TC23LTO09/TC23LTO09_05deg.parquet,TC23LTO09_05deg.parquet,TC23LTO09,LTO,lithium-ion,5.0,,5.0,charge,73,0.0150380521145029,1.1129517997663994,0.7751665402639601,2.4951675964874,6.010099530386741,5,2.495663539897754,0.3860260369155242,0.3860260369155242
raw_CU_diffT/TC23LTO09/TC23LTO09_05deg.parquet,TC23LTO09_05deg.parquet,TC23LTO09,LTO,lithium-ion,5.0,,5.0,charge,74,0.0150423435706434,1.1279941433370428,0.7856434732502449,2.49936404072887,6.01336723756906,5,2.499898133632334,0.4223266682678002,0.4223266682678002
raw_CU_diffT/TC23LTO09/TC23LTO09_05deg.parquet,TC23LTO09_05deg.parquet,TC23LTO09,LTO,lithium-ion,5.0,,5.0,charge,75,0.0150464321329328,1.1430405754699755,0.7961232539040433,2.50413272736691,6.004370856353592,5,2.504514222297956,0.4660687643043815,0.4660687643043815
raw_CU_diffT/TC23LTO09/TC23LTO09_05deg.parquet,TC23LTO09_05deg.parquet,TC23LTO09,LTO,lithium-ion,5.0,,5.0,charge,76,0.0150399739778552,1.158080549447831,0.8065985364782942,2.509282908936,5.996026022099447,5,2.509664403867038,0.518962459189126,0.518962459189126
raw_CU_diffT/TC23LTO09/TC23LTO09_05deg.parquet,TC23LTO09_05deg.parquet,TC23LTO09,LTO,lithium-ion,5.0,,5.0,charge,77,0.0150400959398659,1.173120645387697,0.8170739039986046,2.5146238379706,5.985867541436464,5,2.5153868278326863,0.5735850935920581,0.5735850935920581
raw_CU_diffT/TC23LTO09/TC23LTO09_05deg.parquet,TC23LTO09_05deg.parquet,TC23LTO09,LTO,lithium-ion,5.0,,5.0,charge,78,0.0150402353745512,1.188160880762248,0.8275493686346234,2.52091850433281,5.982291850828729,5,2.521681494194898,0.631853724790048,0.631853724790048
raw_CU_diffT/TC23LTO09/TC23LTO09_05deg.parquet,TC23LTO09_05deg.parquet,TC23LTO09,LTO,lithium-ion,5.0,,5.0,charge,79,0.0150401348148732,1.2032010155771211,0.838024763231223,2.52797616055711,5.993428397790055,5,2.528624701939882,0.6937664199935512,0.6937664199935512
raw_CU_diffT/TC23LTO09/TC23LTO09_05deg.parquet,TC23LTO09_05deg.parquet,TC23LTO09,LTO,lithium-ion,5.0,,5.0,charge,80,0.015040140245227,1.2182411558223485,0.8485001616100426,2.53560605917797,5.981157182320442,5,2.53621645106764,0.7429435563184086,0.7429435563184086
raw_CU_diffT/TC23LTO09/TC23LTO09_05deg.parquet,TC23LTO09_05deg.parquet,TC23LTO09,LTO,lithium-ion,5.0,,5.0,charge,81,0.015039649742628,1.2332808055649762,0.8589752183557361,2.54399894766092,5.969991215469614,5,2.54418969512644,0.7647870908927246,0.7647870908927246
raw_CU_diffT/TC23LTO09/TC23LTO09_05deg.parquet,TC23LTO09_05deg.parquet,TC23LTO09,LTO,lithium-ion,5.0,,5.0,charge,82,0.0150404136253135,1.2483212191902897,0.8694508071427081,2.55258258360939,5.957544696132596,5,2.552239238171448,0.7574883885887829,0.7574883885887829
raw_CU_diffT/TC23LTO09/TC23LTO09_05deg.parquet,TC23LTO09_05deg.parquet,TC23LTO09,LTO,lithium-ion,5.0,,5.0,charge,83,0.015040248495868,1.2633614676861578,0.8799262809176724,2.56078472462681,5.95827273480663,5,2.560059884257832,0.7265536682425875,0.7265536682425875
raw_CU_diffT/TC23LTO09/TC23LTO09_05deg.parquet,TC23LTO09_05deg.parquet,TC23LTO09,LTO,lithium-ion,5.0,,5.0,charge,84,0.0150395373440035,1.2784010050301613,0.8904012593781672,2.56822387578215,5.944770220994475,5,2.567460885920068,0.6846762051996365,0.6846762051996365
raw_CU_diffT/TC23LTO09/TC23LTO09_05deg.parquet,TC23LTO09_05deg.parquet,TC23LTO09,LTO,lithium-ion,5.0,,5.0,charge,85,0.015040147544686,1.2934411525748473,0.9008766628410312,2.57470928960989,5.936018591160222,5,2.574404093665052,0.6501184249500369,0.6501184249500369
raw_CU_diffT/TC23LTO09/TC23LTO09_05deg.parquet,TC23LTO09_05deg.parquet,TC23LTO09,LTO,lithium-ion,5.0,,5.0,charge,86,0.0150375355183471,1.3084786880931945,0.9113502470378492,2.5810039559721,5.935708839779005,5,2.581080254958308,0.6354696113096168,0.6354696113096168
raw_CU_diffT/TC23LTO09/TC23LTO09_05deg.parquet,TC23LTO09_05deg.parquet,TC23LTO09,LTO,lithium-ion,5.0,,5.0,charge,87,0.0150440922699328,1.323522780363127,0.921828397986294,2.58729862233431,5.942038287292817,5,2.5877182667584577,0.6244612728097962,0.6244612728097962
raw_CU_diffT/TC23LTO09/TC23LTO09_05deg.parquet,TC23LTO09_05deg.parquet,TC23LTO09,LTO,lithium-ion,5.0,,5.0,charge,88,0.015041433643769,1.3385642140068963,0.9323046972120984,2.59416553109309,5.937180193370168,5,2.594165531093086,0.5956044454649714,0.5956044454649714
raw_CU_diffT/TC23LTO09/TC23LTO09_05deg.parquet,TC23LTO09_05deg.parquet,TC23LTO09,LTO,lithium-ion,5.0,,5.0,charge,89,0.0150296156635495,1.3535938296704455,0.9427727652612772,2.6014139347829,5.926247430939228,5,2.600193151003566,0.6242900487401073,0.6242900487401073
raw_CU_diffT/TC23LTO09/TC23LTO09_05deg.parquet,TC23LTO09_05deg.parquet,TC23LTO09,LTO,lithium-ion,5.0,,5.0,charge,90,0.0117458352193779,1.3653396648898235,0.9509536931787548,2.60694561128303,5.908983480662983,5,2.605610379024378,0.6788587395725756,0.6788587395725756
raw_CU_diffT/TC23LTO09/TC23LTO09_05deg.parquet,TC23LTO09_05deg.parquet,TC23LTO09,LTO,lithium-ion,5.0,,5.0,charge,91,0.0095711949850942,1.374910859874918,0.9576199927474732,2.6111420555245,5.90756867403315,5,2.610226467689998,0.659866770899896,0.659866770899896
raw_CU_diffT/TC23LTO09/TC23LTO09_05deg.parquet,TC23LTO09_05deg.parquet,TC23LTO09,LTO,lithium-ion,5.0,,5.0,charge,92,0.0080543309410227,1.3829651908159406,0.9632298024903606,2.61438476243837,5.892916436464088,5,2.6137743705487004,0.6009286912421885,0.6009286912421885
raw_CU_diffT/TC23LTO09/TC23LTO09_05deg.parquet,TC23LTO09_05deg.parquet,TC23LTO09,LTO,lithium-ion,5.0,,5.0,charge,93,0.0069701675719873,1.389935358387928,0.9680844967214778,2.61724597442119,5.877112127071825,5,2.616559283545314,0.5430492331971095,0.5430492331971095
raw_CU_diffT/TC23LTO09/TC23LTO09_05deg.parquet,TC23LTO09_05deg.parquet,TC23LTO09,LTO,lithium-ion,5.0,,5.0,charge,94,0.006156497376358,1.3960918557642858,0.9723724728695708,2.61915344907641,5.865312237569063,5,2.6187719541453642,0.48944510859928414,0.48944510859928414
raw_CU_diffT/TC23LTO09/TC23LTO09_05deg.parquet,TC23LTO09_05deg.parquet,TC23LTO09,LTO,lithium-ion,5.0,,5.0,charge,95,0.0055293491244418,1.4016212048887275,0.976223642732996,2.6208701762661,5.852978756906078,5,2.620564980321266,0.42629792437105607,0.42629792437105607
raw_CU_diffT/TC23LTO09/TC23LTO09_05deg.parquet,TC23LTO09_05deg.parquet,TC23LTO09,LTO,lithium-ion,5.0,,5.0,charge,96,0.0050506064249899,1.4066718113137175,0.979741370193894,2.62220540852475,5.85443317679558,5,2.621938362073022,0.38332130366455885,0.38332130366455885
raw_CU_diffT/TC23LTO09/TC23LTO09_05deg.parquet,TC23LTO09_05deg.parquet,TC23LTO09,LTO,lithium-ion,5.0,,5.0,charge,97,0.0046518518868498,1.4113236632005672,0.9829813666912326,2.62334989331788,5.850331767955801,5,2.6231591458523598,0.3718986671984226,0.3718986671984226
raw_CU_diffT/TC23LTO09/TC23LTO09_05deg.parquet,TC23LTO09_05deg.parquet,TC23LTO09,LTO,lithium-ion,5.0,,5.0,charge,98,0.0043239497895234,1.4156476129900906,0.985992980670673,2.62411288317997,5.853047624309393,5,2.624265481152386,0.3672347971282761,0.3672347971282761
raw_CU_diffT/TC23LTO09/TC23LTO09_05deg.parquet,TC23LTO09_05deg.parquet,TC23LTO09,LTO,lithium-ion,5.0,,5.0,charge,99,0.0040283195083407,1.4196759324984312,0.9887986893249144,2.6252573679731,5.850643066298342,5,2.6252955174662036,0.38854907869608724,0.38854907869608724
raw_CU_diffT/TC23LTO09/TC23LTO09_05deg.parquet,TC23LTO09_05deg.parquet,TC23LTO09,LTO,lithium-ion,5.0,,5.0,charge,100,0.0037541923685457,1.423430124866977,0.9914134695071486,2.62640185276623,5.84891776243094,5,2.626363703273126,0.44135938285955945,0.44135938285955945
raw_CU_diffT/TC23LTO09/TC23LTO09_05deg.parquet,TC23LTO09_05deg.parquet,TC23LTO09,LTO,lithium-ion,5.0,,5.0,charge,101,0.0034826546383949,1.4269127795053718,0.9938391247309826,2.62735559009384,5.84767640883978,5,2.6275081880662556,0.5102049622499862,0.5102049622499862
raw_CU_diffT/TC23LTO09/TC23LTO09_05deg.parquet,TC23LTO09_05deg.parquet,TC23LTO09,LTO,lithium-ion,5.0,,5.0,charge,102,0.0032124752616574,1.4301252547670291,0.9960766010842128,2.62869082235249,5.845989530386739,5,2.628728971845594,0.4088935702884555,0.4088935702884555
raw_CU_diffT/TC23LTO09/TC23LTO09_05deg.parquet,TC23LTO09_05deg.parquet,TC23LTO09,LTO,lithium-ion,5.0,,5.0,charge,103,0.0029462836946672,1.4330715384616963,0.9981286760606052,2.62983530714562,5.848431408839779,5,2.629310751615435,0.3173792837322935,0.3173792837322935
raw_CU_diffT/TC23LTO09/TC23LTO09_05deg.parquet,TC23LTO09_05deg.parquet,TC23LTO09,LTO,lithium-ion,5.0,,5.0,charge,104,0.0026867688917356,1.435758307353432,1.0,2.63136128686979,5.855247651933702,5,2.6299624721226333,0.34826707096424464,0.34826707096424464
raw_CU_diffT/TC23LTO09/TC23LTO09_05deg.parquet,TC23LTO09_05deg.parquet,TC23LTO09,LTO,lithium-ion,5.0,,5.0,charge,0,0.015040167933774,0.015040167933774,0.0104754176637834,2.32349487751801,5.82190593922652,11,2.3438094825960536,0.14957752735446153,0.14957752735446153
raw_CU_diffT/TC23LTO09/TC23LTO09_05deg.parquet,TC23LTO09_05deg.parquet,TC23LTO09,LTO,lithium-ion,5.0,,5.0,charge,1,0.0150398522202479,0.0300800201540219,0.0209506154343408,2.33856392729421,5.943626988950276,11,2.3453763367771225,0.13429387659333258,0.13429387659333258
raw_CU_diffT/TC23LTO09/TC23LTO09_05deg.parquet,TC23LTO09_05deg.parquet,TC23LTO09,LTO,lithium-ion,5.0,,5.0,charge,2,0.0150400637651437,0.0451200839191655,0.031425960545084,2.34562158351851,6.215546712707183,11,2.3466230077124948,0.10882061613376948,0.10882061613376948
raw_CU_diffT/TC23LTO09/TC23LTO09_05deg.parquet,TC23LTO09_05deg.parquet,TC23LTO09,LTO,lithium-ion,5.0,,5.0,charge,3,0.0150403779782073,0.0601604618973729,0.0419015245039871,2.34943653282894,6.068769668508288,11,2.3476562231507367,0.09241015671831576,0.09241015671831576
raw_CU_diffT/TC23LTO09/TC23LTO09_05deg.parquet,TC23LTO09_05deg.parquet,TC23LTO09,LTO,lithium-ion,5.0,,5.0,charge,4,0.0150401941420039,0.0752006560393768,0.0523769604216993,2.35210699734624,5.744169751381214,11,2.348559094487539,0.08000968710700818,0.08000968710700818
raw_CU_diffT/TC23LTO09/TC23LTO09_05deg.parquet,TC23LTO09_05deg.parquet,TC23LTO09,LTO,lithium-ion,5.0,,5.0,charge,5,0.0150400435829541,0.0902406996223309,0.0628522914756271,2.35363297707041,5.605408591160221,11,2.3493324887568354,0.18424808366471268,0.18424808366471268
raw_CU_diffT/TC23LTO09/TC23LTO09_05deg.parquet,TC23LTO09_05deg.parquet,TC23LTO09,LTO,lithium-ion,5.0,,5.0,charge,6,0.0150397448997665,0.1052804445220974,0.0733274144978923,2.35477746186354,5.592032569060774,11,2.352419129562547,0.2309359261632551,0.2309359261632551
raw_CU_diffT/TC23LTO09/TC23LTO09_05deg.parquet,TC23LTO09_05deg.parquet,TC23LTO09,LTO,lithium-ion,5.0,,5.0,charge,7,0.0150381477309397,0.1203185922530371,0.0838014250983672,2.3553497042601,5.617127044198894,11,2.3541705381096083,0.1374143893710027,0.1374143893710027
raw_CU_diffT/TC23LTO09/TC23LTO09_05deg.parquet,TC23LTO09_05deg.parquet,TC23LTO09,LTO,lithium-ion,5.0,,5.0,charge,8,0.0150380207804947,0.1353566130335318,0.0942753472783576,2.35592194665667,5.654298922651934,11,2.3552976822240534,0.09188276217277291,0.09188276217277291
raw_CU_diffT/TC23LTO09/TC23LTO09_05deg.parquet,TC23LTO09_05deg.parquet,TC23LTO09,LTO,lithium-ion,5.0,,5.0,charge,9,0.015039673137194,0.1503962861707258,0.1047504203182741,2.35668493651876,5.680351906077348,11,2.356095353443507,0.06621482846891524,0.06621482846891524
raw_CU_diffT/TC23LTO09/TC23LTO09_05deg.parquet,TC23LTO09_05deg.parquet,TC23LTO09,LTO,lithium-ion,5.0,,5.0,charge,10,0.0150410351932111,0.1654373213639369,0.115226442024836,2.3570664314498,5.7036827624309385,11,2.3566849365187554,0.05131598076444277,0.05131598076444277
raw_CU_diffT/TC23LTO09/TC23LTO09_05deg.parquet,TC23LTO09_05deg.parquet,TC23LTO09,LTO,lithium-ion,5.0,,5.0,charge,11,0.0150392113250984,0.1804765326890353,0.1257011934144487,2.35744792638084,5.722418922651935,11,2.3571704755219005,0.042213319461623655,0.042213319461623655
raw_CU_diffT/TC23LTO09/TC23LTO09_05deg.parquet,TC23LTO09_05deg.parquet,TC23LTO09,LTO,lithium-ion,5.0,,5.0,charge,12,0.0150403350952595,0.1955168677842948,0.1361767275055477,2.35782942131188,5.747358093922652,11,2.3575693111316283,0.03724554972315275,0.03724554972315275
raw_CU_diffT/TC23LTO09/TC23LTO09_05deg.parquet,TC23LTO09_05deg.parquet,TC23LTO09,LTO,lithium-ion,5.0,,5.0,charge,13,0.0150401934595373,0.2105570612438321,0.1466521629479247,2.35802016877741,5.757398922651934,11,2.357950806062672,0.034762744714825544,0.034762744714825544
raw_CU_diffT/TC23LTO09/TC23LTO09_05deg.parquet,TC23LTO09_05deg.parquet,TC23LTO09,LTO,lithium-ion,5.0,,5.0,charge,14,0.0150401354213681,0.2255971966652002,0.1571275579669457,2.35821091624293,5.75790406077348,11,2.3582976196363474,0.030624373992949927,0.030624373992949927
raw_CU_diffT/TC23LTO09/TC23LTO09_05deg.parquet,TC23LTO09_05deg.parquet,TC23LTO09,LTO,lithium-ion,5.0,,5.0,charge,15,0.0150401511859451,0.2406373478511453,0.1676029639659323,2.35859241117397,5.7653484254143645,11,2.358592411173971,0.028141760145175,0.028141760145175
raw_CU_diffT/TC23LTO09/TC23LTO09_05deg.parquet,TC23LTO09_05deg.parquet,TC23LTO09,LTO,lithium-ion,5.0,,5.0,charge,16,0.0150396588276328,0.2556770066787781,0.1780780270392958,2.35897390610501,5.7533279005524856,11,2.3588872027115944,0.028142059936740793,0.028142059936740793
raw_CU_diffT/TC23LTO09/TC23LTO09_05deg.parquet,TC23LTO09_05deg.parquet,TC23LTO09,LTO,lithium-ion,5.0,,5.0,charge,17,0.015039830737815,0.2707168374165931,0.1885532098474234,2.35916465357054,5.753444834254142,11,2.359181994249219,0.027314318331733034,0.027314318331733034
raw_CU_diffT/TC23LTO09/TC23LTO09_05deg.parquet,TC23LTO09_05deg.parquet,TC23LTO09,LTO,lithium-ion,5.0,,5.0,charge,18,0.015039687546609,0.2857565249632021,0.1990282929234406,2.35954614850158,5.756120027624308,11,2.3594594451081603,0.027313982232627154,0.027313982232627154
raw_CU_diffT/TC23LTO09/TC23LTO09_05deg.parquet,TC23LTO09_05deg.parquet,TC23LTO09,LTO,lithium-ion,5.0,,5.0,charge,19,0.0150401797305817,0.3007967046937838,0.2095037188036541,2.3597368959671,5.7589987569060765,11,2.359754236645784,0.028968819656583378,0.028968819656583378
raw_CU_diffT/TC23LTO09/TC23LTO09_05deg.parquet,TC23LTO09_05deg.parquet,TC23LTO09,LTO,lithium-ion,5.0,,5.0,charge,20,0.0150402879203867,0.3158369926141705,0.2199792200376402,2.35992764343262,5.77122135359116,11,2.3600663688620918,0.029796317760926172,0.029796317760926172
raw_CU_diffT/TC23LTO09/TC23LTO09_05deg.parquet,TC23LTO09_05deg.parquet,TC23LTO09,LTO,lithium-ion,5.0,,5.0,charge,21,0.0150403701098615,0.3308773627240319,0.2304547785162714,2.36030913836366,5.765726022099447,11,2.3603785010784,0.03145185975502329,0.03145185975502329
raw_CU_diffT/TC23LTO09/TC23LTO09_05deg.parquet,TC23LTO09_05deg.parquet,TC23LTO09,LTO,lithium-ion,5.0,,5.0,charge,22,0.0150401304690278,0.3459174931930597,0.2409301700860069,2.36069063329471,5.773935193370165,11,2.360725314652075,0.033934390070086806,0.033934390070086806
raw_CU_diffT/TC23LTO09/TC23LTO09_05deg.parquet,TC23LTO09_05deg.parquet,TC23LTO09,LTO,lithium-ion,5.0,,5.0,charge,23,0.0150407670381743,0.360958260231234,0.251406005023643,2.36088138076023,5.7719380939226514,11,2.3610894689044346,0.03641728163290736,0.03641728163290736
raw_CU_diffT/TC23LTO09/TC23LTO09_05deg.parquet,TC23LTO09_05deg.parquet,TC23LTO09,LTO,lithium-ion,5.0,,5.0,charge,24,0.0150402972187454,0.3759985574499794,0.2618815127338992,2.36126287569127,5.770261270718232,11,2.361488304514161,0.03972831957982237,0.03972831957982237
raw_CU_diffT/TC23LTO09/TC23LTO09_05deg.parquet,TC23LTO09_05deg.parquet,TC23LTO09,LTO,lithium-ion,5.0,,5.0,charge,25,0.0150404286785241,0.3910389861285036,0.2723571120053731,2.36164437062232,5.769971160220994,11,2.361921821481255,0.04386704368970129,0.04386704368970129
raw_CU_diffT/TC23LTO09/TC23LTO09_05deg.parquet,TC23LTO09_05deg.parquet,TC23LTO09,LTO,lithium-ion,5.0,,5.0,charge,26,0.0150401002252978,0.4060790863538013,0.2828324825104699,2.36202586555336,5.771026519337016,11,2.3624073604844016,0.04883321952789288,0.04883321952789288
raw_CU_diffT/TC23LTO09/TC23LTO09_05deg.parquet,TC23LTO09_05deg.parquet,TC23LTO09,LTO,lithium-ion,5.0,,5.0,charge,27,0.0150403112530309,0.4211193976068322,0.2933079999955507,2.36278885541544,5.770503259668507,11,2.362944921523599,0.05379985168394796,0.05379985168394796
raw_CU_diffT/TC23LTO09/TC23LTO09_05deg.parquet,TC23LTO09_05deg.parquet,TC23LTO09,LTO,lithium-ion,5.0,,5.0,charge,28,0.0150398602649387,0.4361592578717709,0.3037832033692035,2.36317035034649,5.778046381215469,11,2.363534504598847,0.0604222518702926,0.0604222518702926
raw_CU_diffT/TC23LTO09/TC23LTO09_05deg.parquet,TC23LTO09_05deg.parquet,TC23LTO09,LTO,lithium-ion,5.0,,5.0,charge,29,0.0150398349904348,0.4511990928622058,0.3142583891392639,2.36393334020857,5.77942270718232,11,2.364210791067514,0.06869974727180761,0.06869974727180761
