Repository: DNV007/delivered-energy-decomposition

# Three-term energy accounting for a cold commercial sodium-ion 18650 cell

This repository holds the analysis code and the derived data behind a reanalysis
of a public commercial-cell archive. No new measurements were made. The
manuscript reporting the work is not distributed here; what is here is
everything needed to regenerate its numbers from the raw archive and to check
them.

**Source data.** Droese, D., Schlösser, A., Otto, M. *Dataset: Evaluation of
Commercial Sodium-Ion Batteries by State-of-the-Art Lithium-Ion Battery
Configurations.* Technische Universität Berlin, DepositOnce, 2025.
DOI [10.14279/depositonce-25036](https://doi.org/10.14279/depositonce-25036),
CC BY 4.0.

File: data_processed/ocv/ocv_slope_points.csv (part 25 of 85)
member_path,file_name,cell_id,cell_family,chemistry_type,temperature_deg_c,voltage_v,ambient_temperature_from_file_deg_c,direction,segment_index,segment_capacity_ah,cumulative_capacity_ah,soc_fraction_by_capacity,ocv_voltage_v,ocv_temperature_mean_deg_c,smoothing_window_segments,smoothed_ocv_voltage_v,dv_dcapacity_fraction_v,abs_dv_dcapacity_fraction_v
raw_CU_diffT/TC23LTO09/TC23LTO09_05deg.parquet,TC23LTO09_05deg.parquet,TC23LTO09,LTO,lithium-ion,5.0,,5.0,discharge,74,0.01504101472801,1.1281717414715464,0.7512466438507289,2.35458671439802,6.083056353591159,1,2.35458671439802,-0.01904460527616436,0.01904460527616436
raw_CU_diffT/TC23LTO09/TC23LTO09_05deg.parquet,TC23LTO09_05deg.parquet,TC23LTO09,LTO,lithium-ion,5.0,,5.0,discharge,75,0.0150411765580986,1.143212918029645,0.7612625244063783,2.3543959669325,6.090190165745856,1,2.3543959669325,-0.01904484008427687,0.01904484008427687
raw_CU_diffT/TC23LTO09/TC23LTO09_05deg.parquet,TC23LTO09_05deg.parquet,TC23LTO09,LTO,lithium-ion,5.0,,5.0,discharge,76,0.0150406438550862,1.1582535618847314,0.7712780502364699,2.35420521946698,6.089919337016575,1,2.35420521946698,-0.019045239285091498,0.019045239285091498
raw_CU_diffT/TC23LTO09/TC23LTO09_05deg.parquet,TC23LTO09_05deg.parquet,TC23LTO09,LTO,lithium-ion,5.0,,5.0,discharge,77,0.0150405460057965,1.173294107890528,0.7812935109089725,2.35401447200145,6.084268259668509,1,2.35401447200145,-0.019045415380162467,0.019045415380162467
raw_CU_diffT/TC23LTO09/TC23LTO09_05deg.parquet,TC23LTO09_05deg.parquet,TC23LTO09,LTO,lithium-ion,5.0,,5.0,discharge,78,0.0150403657240612,1.188334473614589,0.7913088515323341,2.35382372453593,6.08938593922652,1,2.35382372453593,-0.019045306143922858,0.019045306143922858
raw_CU_diffT/TC23LTO09/TC23LTO09_05deg.parquet,TC23LTO09_05deg.parquet,TC23LTO09,LTO,lithium-ion,5.0,,5.0,discharge,79,0.0150407185431738,1.203375192157763,0.8013244270970299,2.35363297707041,6.093592707182322,1,2.35363297707041,-0.028563739839370328,0.028563739839370328
raw_CU_diffT/TC23LTO09/TC23LTO09_05deg.parquet,TC23LTO09_05deg.parquet,TC23LTO09,LTO,lithium-ion,5.0,,5.0,discharge,80,0.0150431731429746,1.2184183653007374,0.8113416371733825,2.35325148213937,6.0891341160221,1,2.35325148213937,-0.03808658538775944,0.03808658538775944
raw_CU_diffT/TC23LTO09/TC23LTO09_05deg.parquet,TC23LTO09_05deg.parquet,TC23LTO09,LTO,lithium-ion,5.0,,5.0,discharge,81,0.0150410918816686,1.233459457182406,0.8213574613432161,2.35286998720832,6.0904036187845305,1,2.35286998720832,-0.03808678154972256,0.03808678154972256
raw_CU_diffT/TC23LTO09/TC23LTO09_05deg.parquet,TC23LTO09_05deg.parquet,TC23LTO09,LTO,lithium-ion,5.0,,5.0,discharge,82,0.0150430181558512,1.2485024753382572,0.8313745682140442,2.35248849227728,6.0998835911602205,1,2.35248849227728,-0.03808716227295861,0.03808716227295861
raw_CU_diffT/TC23LTO09/TC23LTO09_05deg.parquet,TC23LTO09_05deg.parquet,TC23LTO09,LTO,lithium-ion,5.0,,5.0,discharge,83,0.0150407912404176,1.2635432665786748,0.8413901921876465,2.35210699734624,6.102480994475137,1,2.35210699734624,-0.03808967091794102,0.03808967091794102
raw_CU_diffT/TC23LTO09/TC23LTO09_05deg.parquet,TC23LTO09_05deg.parquet,TC23LTO09,LTO,lithium-ion,5.0,,5.0,discharge,84,0.0150410364640442,1.2785843030427189,0.8514059794550274,2.35172550241519,6.099941546961326,1,2.35172550241519,-0.038086826937970386,0.038086826937970386
raw_CU_diffT/TC23LTO09/TC23LTO09_05deg.parquet,TC23LTO09_05deg.parquet,TC23LTO09,LTO,lithium-ion,5.0,,5.0,discharge,85,0.0150430377416932,1.293627340784412,0.8614230993680171,2.35134400748415,6.099980662983426,1,2.35134400748415,-0.04760538282653215,0.04760538282653215
raw_CU_diffT/TC23LTO09/TC23LTO09_05deg.parquet,TC23LTO09_05deg.parquet,TC23LTO09,LTO,lithium-ion,5.0,,5.0,discharge,86,0.0150430303295404,1.3086703711139525,0.8714402143452734,2.35077176508759,6.103537182320442,1,2.35077176508759,-0.0571265528221403,0.0571265528221403
raw_CU_diffT/TC23LTO09/TC23LTO09_05deg.parquet,TC23LTO09_05deg.parquet,TC23LTO09,LTO,lithium-ion,5.0,,5.0,discharge,87,0.0150429855715624,1.3237133566855148,0.8814572995183079,2.35019952269102,6.097993066298344,1,2.35019952269102,-0.06664913052910038,0.06664913052910038
raw_CU_diffT/TC23LTO09/TC23LTO09_05deg.parquet,TC23LTO09_05deg.parquet,TC23LTO09,LTO,lithium-ion,5.0,,5.0,discharge,88,0.0150424988174746,1.3387558555029897,0.8914740605630548,2.34943653282894,6.09850685082873,1,2.34943653282894,-0.08569939181393238,0.08569939181393238
raw_CU_diffT/TC23LTO09/TC23LTO09_05deg.parquet,TC23LTO09_05deg.parquet,TC23LTO09,LTO,lithium-ion,5.0,,5.0,discharge,89,0.0150405854342515,1.353796440937241,0.9014895474908636,2.34848279550133,6.104526325966851,1,2.34848279550133,-0.10474669685132199,0.10474669685132199
raw_CU_diffT/TC23LTO09/TC23LTO09_05deg.parquet,TC23LTO09_05deg.parquet,TC23LTO09,LTO,lithium-ion,5.0,,5.0,discharge,90,0.0150411164863146,1.3688375574235556,0.9115053880448674,2.3473383107082,6.107172624309391,1,2.3473383107082,-0.123788385675482,0.123788385675482
raw_CU_diffT/TC23LTO09/TC23LTO09_05deg.parquet,TC23LTO09_05deg.parquet,TC23LTO09,LTO,lithium-ion,5.0,,5.0,discharge,91,0.0150414065182849,1.3838789639418403,0.9215214217304096,2.34600307844955,6.106096712707182,1,2.34600307844955,-0.16186318134138844,0.16186318134138844
raw_CU_diffT/TC23LTO09/TC23LTO09_05deg.parquet,TC23LTO09_05deg.parquet,TC23LTO09,LTO,lithium-ion,5.0,,5.0,discharge,92,0.0150431399602654,1.3989221039021058,0.931538609710482,2.34409560379433,6.108296519337016,1,2.34409560379433,-0.2285020008767873,0.2285020008767873
raw_CU_diffT/TC23LTO09/TC23LTO09_05deg.parquet,TC23LTO09_05deg.parquet,TC23LTO09,LTO,lithium-ion,5.0,,5.0,discharge,93,0.015043357724876,1.413965461626982,0.9415559426994452,2.34142513927703,6.120548591160221,1,2.34142513927703,-0.32371236269385406,0.32371236269385406
raw_CU_diffT/TC23LTO09/TC23LTO09_05deg.parquet,TC23LTO09_05deg.parquet,TC23LTO09,LTO,lithium-ion,5.0,,5.0,discharge,94,0.0150431683424744,1.4290086299694562,0.9515731495791572,2.3376101899666,6.126209060773481,1,2.3376101899666,-0.46652696589569587,0.46652696589569587
raw_CU_diffT/TC23LTO09/TC23LTO09_05deg.parquet,TC23LTO09_05deg.parquet,TC23LTO09,LTO,lithium-ion,5.0,,5.0,discharge,95,0.0150432426069511,1.444051872576407,0.9615904059113922,2.33207851346648,6.140341243093923,1,2.33207851346648,-0.7235940362743207,0.7235940362743207
raw_CU_diffT/TC23LTO09/TC23LTO09_05deg.parquet,TC23LTO09_05deg.parquet,TC23LTO09,LTO,lithium-ion,5.0,,5.0,discharge,96,0.0150431771157827,1.45909504969219,0.9716076186332274,2.32311338258696,6.1875255801104965,1,2.32311338258696,-1.152065824000573,1.152065824000573
raw_CU_diffT/TC23LTO09/TC23LTO09_05deg.parquet,TC23LTO09_05deg.parquet,TC23LTO09,LTO,lithium-ion,5.0,,5.0,discharge,97,0.0150426962630231,1.474137745955213,0.981624511156454,2.30899807013837,6.313821850828729,1,2.30899807013837,-1.7168216902683753,1.7168216902683753
raw_CU_diffT/TC23LTO09/TC23LTO09_05deg.parquet,TC23LTO09_05deg.parquet,TC23LTO09,LTO,lithium-ion,5.0,,5.0,discharge,98,0.0082073982626782,1.4823451442178912,0.987089796425469,2.2986977070002,6.254182348066298,1,2.2986977070002,-2.316829697109256,2.316829697109256
raw_CU_diffT/TC23LTO09/TC23LTO09_05deg.parquet,TC23LTO09_05deg.parquet,TC23LTO09,LTO,lithium-ion,5.0,,5.0,discharge,99,0.005396501292909,1.4877416455108,0.9906833126746404,2.28935108118965,6.165784696132596,1,2.28935108118965,-3.275654937701404,3.275654937701404
raw_CU_diffT/TC23LTO09/TC23LTO09_05deg.parquet,TC23LTO09_05deg.parquet,TC23LTO09,LTO,lithium-ion,5.0,,5.0,discharge,100,0.004018456039045,1.4917601015498452,0.9933591921545292,2.27924146551701,6.093272845303867,1,2.27924146551701,-4.58173880819038,4.58173880819038
raw_CU_diffT/TC23LTO09/TC23LTO09_05deg.parquet,TC23LTO09_05deg.parquet,TC23LTO09,LTO,lithium-ion,5.0,,5.0,discharge,101,0.0031837246025988,1.494943826152444,0.995479226130498,2.26817811251676,6.045303729281768,1,2.26817811251676,-6.657416194236021,6.657416194236021
raw_CU_diffT/TC23LTO09/TC23LTO09_05deg.parquet,TC23LTO09_05deg.parquet,TC23LTO09,LTO,lithium-ion,5.0,,5.0,discharge,102,0.0026288169825052,1.4975726431349492,0.997229748557898,2.2544442949992,6.018862209944752,1,2.2544442949992,-10.33147675659518,10.33147675659518
raw_CU_diffT/TC23LTO09/TC23LTO09_05deg.parquet,TC23LTO09_05deg.parquet,TC23LTO09,LTO,lithium-ion,5.0,,5.0,discharge,103,0.0022330260654009,1.49980566920035,0.9987167148375846,2.23594179084361,5.9838133701657465,1,2.23594179084361,-17.332850799610128,17.332850799610128
raw_CU_diffT/TC23LTO09/TC23LTO09_05deg.parquet,TC23LTO09_05deg.parquet,TC23LTO09,LTO,lithium-ion,5.0,,5.0,discharge,104,0.0019271514466482,1.5017328206469982,0.9999999999999996,2.20828340834299,5.95593629834254,1,2.20828340834299,-21.552795365117127,21.552795365117127
raw_CU_diffT/TC23LTO09/TC23LTO09_05deg.parquet,TC23LTO09_05deg.parquet,TC23LTO09,LTO,lithium-ion,5.0,,5.0,discharge,0,0.0150426868238067,0.0150426868238067,0.0100168862376769,2.66111789149115,5.921226795580109,5,2.6470661615310633,-0.5395921725363253,0.5395921725363253
raw_CU_diffT/TC23LTO09/TC23LTO09_05deg.parquet,TC23LTO09_05deg.parquet,TC23LTO09,LTO,lithium-ion,5.0,,5.0,discharge,1,0.0150412343746039,0.0300839211984106,0.0200328052931875,2.64585809424943,5.960889226519338,5,2.6416616500079524,-0.4944908979461218,0.4944908979461218
raw_CU_diffT/TC23LTO09/TC23LTO09_05deg.parquet,TC23LTO09_05deg.parquet,TC23LTO09,LTO,lithium-ion,5.0,,5.0,discharge,2,0.015043426321318,0.0451273475197286,0.030050183960344,2.63422249885261,5.959484364640884,5,2.637160009821644,-0.6894014755313549,0.6894014755313549
raw_CU_diffT/TC23LTO09/TC23LTO09_05deg.parquet,TC23LTO09_05deg.parquet,TC23LTO09,LTO,lithium-ion,5.0,,5.0,discharge,3,0.0150410187657484,0.060168366285477,0.0400659594424755,2.62544811543862,5.961907651933702,5,2.627851533504192,-0.8245915622384246,0.8245915622384246
raw_CU_diffT/TC23LTO09/TC23LTO09_05deg.parquet,TC23LTO09_05deg.parquet,TC23LTO09,LTO,lithium-ion,5.0,,5.0,discharge,4,0.0150431739726704,0.0752115402581474,0.0500831700713204,2.61915344907641,5.970892458563536,5,2.6206412793074763,-0.6664748883827372,0.6664748883827372
raw_CU_diffT/TC23LTO09/TC23LTO09_05deg.parquet,TC23LTO09_05deg.parquet,TC23LTO09,LTO,lithium-ion,5.0,,5.0,discharge,5,0.0150428625894418,0.0902544028475892,0.060100173350879,2.61457550990389,5.992924254143646,5,2.614499210917682,-0.6017244022149555,0.6017244022149555
raw_CU_diffT/TC23LTO09/TC23LTO09_05deg.parquet,TC23LTO09_05deg.parquet,TC23LTO09,LTO,lithium-ion,5.0,,5.0,discharge,6,0.0150436128802852,0.1052980157278744,0.0701176762471691,2.60980682326585,6.27806511049724,5,2.6085860394865144,-0.6093312620104143,0.6093312620104143
raw_CU_diffT/TC23LTO09/TC23LTO09_05deg.parquet,TC23LTO09_05deg.parquet,TC23LTO09,LTO,lithium-ion,5.0,,5.0,discharge,7,0.0150433401699416,0.120341355897816,0.080134997546347,2.60351215690364,6.419191298342541,5,2.6022913731243023,-0.6588525622957491,0.6588525622957491
raw_CU_diffT/TC23LTO09/TC23LTO09_05deg.parquet,TC23LTO09_05deg.parquet,TC23LTO09,LTO,lithium-ion,5.0,,5.0,discharge,8,0.0150430251432415,0.1353843810410575,0.0901521090700603,2.59588225828278,6.172036160220993,5,2.595386314872422,-0.7121718166297342,0.7121718166297342
raw_CU_diffT/TC23LTO09/TC23LTO09_05deg.parquet,TC23LTO09_05deg.parquet,TC23LTO09,LTO,lithium-ion,5.0,,5.0,discharge,9,0.0150432260680914,0.1504276071091489,0.1001693543891113,2.58768011726535,5.877435718232045,5,2.5880234627032896,-0.7350188083698015,0.7350188083698015
raw_CU_diffT/TC23LTO09/TC23LTO09_05deg.parquet,TC23LTO09_05deg.parquet,TC23LTO09,LTO,lithium-ion,5.0,,5.0,discharge,10,0.0150431788785668,0.1654707859877157,0.1101865682847799,2.58005021864449,5.772143480662983,5,2.580660610534158,-0.7217390561214359,0.7217390561214359
raw_CU_diffT/TC23LTO09/TC23LTO09_05deg.parquet,TC23LTO09_05deg.parquet,TC23LTO09,LTO,lithium-ion,5.0,,5.0,discharge,11,0.0150410810608181,0.1805118670485338,0.1202023852490372,2.57299256242019,5.769048674033148,5,2.5735648048167556,-0.6912807780567789,0.6912807780567789
raw_CU_diffT/TC23LTO09/TC23LTO09_05deg.parquet,TC23LTO09_05deg.parquet,TC23LTO09,LTO,lithium-ion,5.0,,5.0,discharge,12,0.0150428698919631,0.1955547369404969,0.1302193933913258,2.56669789605798,5.797498950276243,5,2.566812344537294,-0.6664748223584667,0.6664748223584667
raw_CU_diffT/TC23LTO09/TC23LTO09_05deg.parquet,TC23LTO09_05deg.parquet,TC23LTO09,LTO,lithium-ion,5.0,,5.0,discharge,13,0.0150432276514385,0.2105979645919354,0.1402366397647236,2.56040322969577,5.822700027624309,5,2.560212482230248,-0.6588619185818345,0.6588619185818345
raw_CU_diffT/TC23LTO09/TC23LTO09_05deg.parquet,TC23LTO09_05deg.parquet,TC23LTO09,LTO,lithium-ion,5.0,,5.0,discharge,14,0.0150426812932193,0.2256406458851547,0.1502535223195967,2.55391781586804,5.848783342541437,5,2.5536126199232037,-0.6665345794794462,0.6665345794794462
raw_CU_diffT/TC23LTO09/TC23LTO09_05deg.parquet,TC23LTO09_05deg.parquet,TC23LTO09,LTO,lithium-ion,5.0,,5.0,discharge,15,0.0150407550185229,0.2406814009036776,0.1602691221731331,2.54705090710926,5.867124198895028,5,2.546860159643742,-0.679835069437388,0.679835069437388
raw_CU_diffT/TC23LTO09/TC23LTO09_05deg.parquet,TC23LTO09_05deg.parquet,TC23LTO09,LTO,lithium-ion,5.0,,5.0,discharge,16,0.015043920927995,0.2557253218316726,0.1702868301975962,2.53999325088497,5.876725801104973,5,2.539993250884966,-0.6855325931448562,0.6855325931448562
raw_CU_diffT/TC23LTO09/TC23LTO09_05deg.parquet,TC23LTO09_05deg.parquet,TC23LTO09,LTO,lithium-ion,5.0,,5.0,discharge,17,0.0150414827363117,0.2707668045679843,0.1803029146365254,2.53293559466067,5.889881933701657,5,2.5331263421261903,-0.6760702076722112,0.6760702076722112
raw_CU_diffT/TC23LTO09/TC23LTO09_05deg.parquet,TC23LTO09_05deg.parquet,TC23LTO09,LTO,lithium-ion,5.0,,5.0,discharge,18,0.0150412941236491,0.2858080986916333,0.1903188734787705,2.52606868590189,5.886856740331492,5,2.526450180832936,-0.6512763633454028,0.6512763633454028
raw_CU_diffT/TC23LTO09/TC23LTO09_05deg.parquet,TC23LTO09_05deg.parquet,TC23LTO09,LTO,lithium-ion,5.0,,5.0,discharge,19,0.015043258962339,0.3008513576539723,0.2003361407020159,2.51958327207416,5.885955165745856,5,2.5200792154845155,-0.6150895655906794,0.6150895655906794
raw_CU_diffT/TC23LTO09/TC23LTO09_05deg.parquet,TC23LTO09_05deg.parquet,TC23LTO09,LTO,lithium-ion,5.0,,5.0,discharge,20,0.0150413026240338,0.3158926602780061,0.2103521052046452,2.51367010064299,5.875661602209947,5,2.514127894560244,-0.5751081098056545,0.5751081098056545
raw_CU_diffT/TC23LTO09/TC23LTO09_05deg.parquet,TC23LTO09_05deg.parquet,TC23LTO09,LTO,lithium-ion,5.0,,5.0,discharge,21,0.015043042462706,0.3309357027407121,0.2203692282613451,2.50813842414287,5.865494475138121,5,2.508558068567016,-0.5331665254630877,0.5331665254630877
raw_CU_diffT/TC23LTO09/TC23LTO09_05deg.parquet,TC23LTO09_05deg.parquet,TC23LTO09,LTO,lithium-ion,5.0,,5.0,discharge,22,0.0150438702277203,0.3459795729684324,0.2303869025246264,2.50317899003931,5.862547928176795,5,2.503446036491038,-0.49127914274023965,0.49127914274023965
raw_CU_diffT/TC23LTO09/TC23LTO09_05deg.parquet,TC23LTO09_05deg.parquet,TC23LTO09,LTO,lithium-ion,5.0,,5.0,discharge,23,0.0150426123866658,0.3610221853550983,0.2404037391948039,2.49821955593575,5.859892099447513,5,2.498715499346104,-0.4532105776929001,0.4532105776929001
raw_CU_diffT/TC23LTO09/TC23LTO09_05deg.parquet,TC23LTO09_05deg.parquet,TC23LTO09,LTO,lithium-ion,5.0,,5.0,discharge,24,0.015042998355938,0.3760651837110362,0.250420832880921,2.49402311169427,5.856275441988951,5,2.4943664571322124,-0.41705092610202144,0.41705092610202144
raw_CU_diffT/TC23LTO09/TC23LTO09_05deg.parquet,TC23LTO09_05deg.parquet,TC23LTO09,LTO,lithium-ion,5.0,,5.0,discharge,25,0.0150408902655321,0.3911060739765684,0.260436522795091,2.49001741491832,5.855742154696133,5,2.490360760356258,-0.3827804518919464,0.3827804518919464
raw_CU_diffT/TC23LTO09/TC23LTO09_05deg.parquet,TC23LTO09_05deg.parquet,TC23LTO09,LTO,lithium-ion,5.0,,5.0,discharge,26,0.0150427326205475,0.4061488065971159,0.2704534395286991,2.48639321307341,5.852427320441988,5,2.4866984090182442,-0.35991727217300706,0.35991727217300706
raw_CU_diffT/TC23LTO09/TC23LTO09_05deg.parquet,TC23LTO09_05deg.parquet,TC23LTO09,LTO,lithium-ion,5.0,,5.0,discharge,27,0.0150415756987635,0.4211903822958794,0.2804695858710845,2.48315050615954,5.84762859116022,5,2.483150506159544,-0.35610707802722175,0.35610707802722175
raw_CU_diffT/TC23LTO09/TC23LTO09_05deg.parquet,TC23LTO09_05deg.parquet,TC23LTO09,LTO,lithium-ion,5.0,,5.0,discharge,28,0.0150428859479304,0.4362332682438098,0.2904866047050003,2.47990779924568,5.846398314917127,5,2.479564453807738,-0.36560230092104007,0.36560230092104007
raw_CU_diffT/TC23LTO09/TC23LTO09_05deg.parquet,TC23LTO09_05deg.parquet,TC23LTO09,LTO,lithium-ion,5.0,,5.0,discharge,29,0.0150437235715349,0.4512769918153447,0.3005041813103072,2.47628359740077,5.859882403314917,5,2.4758258034835157,-0.38462782353732905,0.38462782353732905
raw_CU_diffT/TC23LTO09/TC23LTO09_05deg.parquet,TC23LTO09_05deg.parquet,TC23LTO09,LTO,lithium-ion,5.0,,5.0,discharge,30,0.0150441666971735,0.4663211585125182,0.3105220529918304,2.47208715315929,5.883375883977901,5,2.471858256200668,-0.40751857445393114,0.40751857445393114
raw_CU_diffT/TC23LTO09/TC23LTO09_05deg.parquet,TC23LTO09_05deg.parquet,TC23LTO09,LTO,lithium-ion,5.0,,5.0,discharge,31,0.0150408662392236,0.4813620247517418,0.3205377269069436,2.4676999614523,5.901939668508287,5,2.4676618119591938,-0.4265680347110674,0.4265680347110674
raw_CU_diffT/TC23LTO09/TC23LTO09_05deg.parquet,TC23LTO09_05deg.parquet,TC23LTO09,LTO,lithium-ion,5.0,,5.0,discharge,32,0.0150434288327233,0.4964054535844651,0.3305551072464384,2.4633127697453,5.918532430939227,5,2.463312769745302,-0.4360861389176449,0.4360861389176449
raw_CU_diffT/TC23LTO09/TC23LTO09_05deg.parquet,TC23LTO09_05deg.parquet,TC23LTO09,LTO,lithium-ion,5.0,,5.0,discharge,33,0.0150412186630612,0.5114466722475264,0.3405710158396734,2.45892557803831,5.929717983425414,5,2.4589255780383064,-0.43421670019048975,0.43421670019048975
raw_CU_diffT/TC23LTO09/TC23LTO09_05deg.parquet,TC23LTO09_05deg.parquet,TC23LTO09,LTO,lithium-ion,5.0,,5.0,discharge,34,0.0150409893939145,0.5264876616414409,0.3505867717631767,2.45453838633131,5.934863867403315,5,2.454614685317518,-0.42847408359317285,0.42847408359317285
raw_CU_diffT/TC23LTO09/TC23LTO09_05deg.parquet,TC23LTO09_05deg.parquet,TC23LTO09,LTO,lithium-ion,5.0,,5.0,discharge,35,0.0150432963444034,0.5415309579858443,0.360604063879042,2.45015119462431,5.939196602209944,5,2.4503419420898362,-0.4227617970225168,0.4227617970225168
raw_CU_diffT/TC23LTO09/TC23LTO09_05deg.parquet,TC23LTO09_05deg.parquet,TC23LTO09,LTO,lithium-ion,5.0,,5.0,discharge,36,0.0150408754038807,0.5565718333897249,0.3706197438968767,2.44614549784836,5.945312817679557,5,2.446145497848362,-0.41324612417125195,0.41324612417125195
raw_CU_diffT/TC23LTO09/TC23LTO09_05deg.parquet,TC23LTO09_05deg.parquet,TC23LTO09,LTO,lithium-ion,5.0,,5.0,discharge,37,0.01504296153004,0.571614794919765,0.3806368130607237,2.44194905360689,5.9488027348066295,5,2.4420635020862003,-0.40180917572222086,0.40180917572222086
raw_CU_diffT/TC23LTO09/TC23LTO09_05deg.parquet,TC23LTO09_05deg.parquet,TC23LTO09,LTO,lithium-ion,5.0,,5.0,discharge,38,0.0150415861813219,0.5866563811010869,0.3906529663834176,2.43794335683094,5.952417348066299,5,2.4380959548033516,-0.3942145267917567,0.3942145267917567
raw_CU_diffT/TC23LTO09/TC23LTO09_05deg.parquet,TC23LTO09_05deg.parquet,TC23LTO09,LTO,lithium-ion,5.0,,5.0,discharge,39,0.0150412737975105,0.6016976548985974,0.4006689116905397,2.4341284075205,5.951273867403315,5,2.434166557013608,-0.388507048685355,0.388507048685355
raw_CU_diffT/TC23LTO09/TC23LTO09_05deg.parquet,TC23LTO09_05deg.parquet,TC23LTO09,LTO,lithium-ion,5.0,,5.0,discharge,40,0.015041139317719,0.6167387942163164,0.4106847674479165,2.43031345821007,5.946136933701658,5,2.4303134582100716,-0.38088694313155713,0.38088694313155713
raw_CU_diffT/TC23LTO09/TC23LTO09_05deg.parquet,TC23LTO09_05deg.parquet,TC23LTO09,LTO,lithium-ion,5.0,,5.0,discharge,41,0.0150414662345442,0.6317802604508606,0.4207008408983614,2.42649850889964,5.9484541160221,5,2.426536658392744,-0.37514227869294814,0.37514227869294814
raw_CU_diffT/TC23LTO09/TC23LTO09_05deg.parquet,TC23LTO09_05deg.parquet,TC23LTO09,LTO,lithium-ion,5.0,,5.0,discharge,42,0.015043670247696,0.6468239306985566,0.430718381995462,2.42268355958921,5.956275276243095,5,2.4227980080685216,-0.37133427191170654,0.37133427191170654
raw_CU_diffT/TC23LTO09/TC23LTO09_05deg.parquet,TC23LTO09_05deg.parquet,TC23LTO09,LTO,lithium-ion,5.0,,5.0,discharge,43,0.0150413762613035,0.6618653069598601,0.4407343955329588,2.4190593577443,5.960065580110498,5,2.419097507237404,-0.36562683647538563,0.36562683647538563
raw_CU_diffT/TC23LTO09/TC23LTO09_05deg.parquet,TC23LTO09_05deg.parquet,TC23LTO09,LTO,lithium-ion,5.0,,5.0,discharge,44,0.0150432892314164,0.6769085961912765,0.4507516829123044,2.41543515589939,5.958504696132598,5,2.4154733053924957,-0.359920776997086,0.359920776997086
raw_CU_diffT/TC23LTO09/TC23LTO09_05deg.parquet,TC23LTO09_05deg.parquet,TC23LTO09,LTO,lithium-ion,5.0,,5.0,discharge,45,0.0150407361893118,0.6919493323805883,0.4607672702275179,2.41181095405448,5.962605524861879,5,2.4118872530406916,-0.35420931776609166,0.35420931776609166
raw_CU_diffT/TC23LTO09/TC23LTO09_05deg.parquet,TC23LTO09_05deg.parquet,TC23LTO09,LTO,lithium-ion,5.0,,5.0,discharge,46,0.0150432367477361,0.7069925691283244,0.4707845226581167,2.4083774996751,5.972898895027625,5,2.408377499675096,-0.3484900242993092,0.3484900242993092
raw_CU_diffT/TC23LTO09/TC23LTO09_05deg.parquet,TC23LTO09_05deg.parquet,TC23LTO09,LTO,lithium-ion,5.0,,5.0,discharge,47,0.0150411986736937,0.7220337678020181,0.4808004179404835,2.40475329783019,5.977803508287292,5,2.404905895802604,-0.34279935652632787,0.34279935652632787
raw_CU_diffT/TC23LTO09/TC23LTO09_05deg.parquet,TC23LTO09_05deg.parquet,TC23LTO09,LTO,lithium-ion,5.0,,5.0,discharge,48,0.0150413055001053,0.7370750733021234,0.4908163843582814,2.40151059091632,5.976145966850829,5,2.4015105909163217,-0.3351845130810318,0.3351845130810318
raw_CU_diffT/TC23LTO09/TC23LTO09_05deg.parquet,TC23LTO09_05deg.parquet,TC23LTO09,LTO,lithium-ion,5.0,,5.0,discharge,49,0.0150409256043308,0.7521159989064542,0.500832097804466,2.39807713653693,5.976387679558011,5,2.3981915850162463,-0.3256622144622838,0.3256622144622838
raw_CU_diffT/TC23LTO09/TC23LTO09_05deg.parquet,TC23LTO09_05deg.parquet,TC23LTO09,LTO,lithium-ion,5.0,,5.0,discharge,50,0.0150413293469774,0.7671573282534316,0.5108480801018344,2.39483442962307,5.981156906077349,5,2.394987027595484,-0.3180372858443832,0.3180372858443832
raw_CU_diffT/TC23LTO09/TC23LTO09_05deg.parquet,TC23LTO09_05deg.parquet,TC23LTO09,LTO,lithium-ion,5.0,,5.0,discharge,51,0.0150415859829049,0.7821989142363366,0.520864233292403,2.39178247017472,5.982398066298343,5,2.391820619667826,-0.3123222569390691,0.3123222569390691
raw_CU_diffT/TC23LTO09/TC23LTO09_05deg.parquet,TC23LTO09_05deg.parquet,TC23LTO09,LTO,lithium-ion,5.0,,5.0,discharge,52,0.0150414959323865,0.797240410168723,0.5308803265185642,2.38873051072638,5.983658425414365,5,2.388730510726378,-0.3047086355875166,0.3047086355875166
raw_CU_diffT/TC23LTO09/TC23LTO09_05deg.parquet,TC23LTO09_05deg.parquet,TC23LTO09,LTO,lithium-ion,5.0,,5.0,discharge,53,0.0150411860547463,0.8122815962234693,0.5408962133980065,2.38567855127803,5.984724226519337,5,2.3857167007711357,-0.29899715020131623,0.29899715020131623
raw_CU_diffT/TC23LTO09/TC23LTO09_05deg.parquet,TC23LTO09_05deg.parquet,TC23LTO09,LTO,lithium-ion,5.0,,5.0,discharge,54,0.0150413241781771,0.8273229204016463,0.5509121922534842,2.38262659182969,5.99509549723757,5,2.382741040309,-0.2932670331121585,0.2932670331121585
raw_CU_diffT/TC23LTO09/TC23LTO09_05deg.parquet,TC23LTO09_05deg.parquet,TC23LTO09,LTO,lithium-ion,5.0,,5.0,discharge,55,0.0150429495475119,0.8423658699491583,0.5609292534381967,2.37976537984686,5.998584834254143,5,2.379841678833072,-0.2837430620058399,0.2837430620058399
raw_CU_diffT/TC23LTO09/TC23LTO09_05deg.parquet,TC23LTO09_05deg.parquet,TC23LTO09,LTO,lithium-ion,5.0,,5.0,discharge,56,0.0150414676209373,0.8574073375700956,0.5709453278118372,2.37690416786404,5.99761546961326,5,2.377056765836458,-0.27232723979993523,0.27232723979993523
raw_CU_diffT/TC23LTO09/TC23LTO09_05deg.parquet,TC23LTO09_05deg.parquet,TC23LTO09,LTO,lithium-ion,5.0,,5.0,discharge,57,0.0150419150926704,0.872449252662766,0.5809617001557471,2.37423370334674,6.002190414364641,5,2.3743863013191566,-0.26280303660962545,0.26280303660962545
raw_CU_diffT/TC23LTO09/TC23LTO09_05deg.parquet,TC23LTO09_05deg.parquet,TC23LTO09,LTO,lithium-ion,5.0,,5.0,discharge,58,0.0150417027274694,0.8874909553902354,0.5909779310862191,2.37175398629496,5.998778563535912,5,2.371792135788064,-0.2532636186502657,0.2532636186502657
raw_CU_diffT/TC23LTO09/TC23LTO09_05deg.parquet,TC23LTO09_05deg.parquet,TC23LTO09,LTO,lithium-ion,5.0,,5.0,discharge,59,0.015044117457881,0.9025350728481164,0.6009957699794248,2.36927426924318,6.010740165745856,5,2.369312418736284,-0.23993404394022377,0.23993404394022377
raw_CU_diffT/TC23LTO09/TC23LTO09_05deg.parquet,TC23LTO09_05deg.parquet,TC23LTO09,LTO,lithium-ion,5.0,,5.0,discharge,60,0.0150414108278457,0.917576483675962,0.6110118065346926,2.3667945521914,6.120064392265192,5,2.3669852996569203,-0.22661418784124976,0.22661418784124976
raw_CU_diffT/TC23LTO09/TC23LTO09_05deg.parquet,TC23LTO09_05deg.parquet,TC23LTO09,LTO,lithium-ion,5.0,,5.0,discharge,61,0.0150430698604613,0.9326195535364236,0.6210289478354869,2.36450558260514,6.436017790055248,5,2.36477262905687,-0.21326933212262134,0.21326933212262134
raw_CU_diffT/TC23LTO09/TC23LTO09_05deg.parquet,TC23LTO09_05deg.parquet,TC23LTO09,LTO,lithium-ion,5.0,,5.0,discharge,62,0.0150434123058007,0.9476629658422242,0.6310463171697467,2.36259810794992,6.306581132596684,5,2.3627125564292357,-0.19422587607350295,0.19422587607350295
raw_CU_diffT/TC23LTO09/TC23LTO09_05deg.parquet,TC23LTO09_05deg.parquet,TC23LTO09,LTO,lithium-ion,5.0,,5.0,discharge,63,0.0150432688325425,0.9627062346747668,0.641063590965535,2.36069063329471,6.006765359116022,5,2.3608813807602282,-0.1694742889042402,0.1694742889042402
raw_CU_diffT/TC23LTO09/TC23LTO09_05deg.parquet,TC23LTO09_05deg.parquet,TC23LTO09,LTO,lithium-ion,5.0,,5.0,discharge,64,0.015042892185748,0.9777491268605146,0.6510806139531973,2.35897390610501,5.873063839779006,5,2.3593172515429517,-0.1409119452300871,0.1409119452300871
raw_CU_diffT/TC23LTO09/TC23LTO09_05deg.parquet,TC23LTO09_05deg.parquet,TC23LTO09,LTO,lithium-ion,5.0,,5.0,discharge,65,0.0150432470892578,0.9927923739497724,0.6610978732701887,2.35763867384636,5.868217430939227,5,2.3580583182705097,-0.1104435845021925,0.1104435845021925
raw_CU_diffT/TC23LTO09/TC23LTO09_05deg.parquet,TC23LTO09_05deg.parquet,TC23LTO09,LTO,lithium-ion,5.0,,5.0,discharge,66,0.015042994510282,1.0078353684600545,0.6711149643954933,2.35668493651876,5.9161573480662994,5,2.3571045809429023,-0.0799777962638899,0.0799777962638899
raw_CU_diffT/TC23LTO09/TC23LTO09_05deg.parquet,TC23LTO09_05deg.parquet,TC23LTO09,LTO,lithium-ion,5.0,,5.0,discharge,67,0.0150426597797484,1.022878028239803,0.6811318326246019,2.35630344158771,5.962866657458563,5,2.35645603956013,-0.05332043394159314,0.05332043394159314
raw_CU_diffT/TC23LTO09/TC23LTO09_05deg.parquet,TC23LTO09_05deg.parquet,TC23LTO09,LTO,lithium-ion,5.0,,5.0,discharge,68,0.0150415896464405,1.037919617886243,0.6911479882547091,2.35592194665667,5.999069281767955,5,2.356036395135984,-0.036181983218114055,0.036181983218114055
raw_CU_diffT/TC23LTO09/TC23LTO09_05deg.parquet,TC23LTO09_05deg.parquet,TC23LTO09,LTO,lithium-ion,5.0,,5.0,discharge,69,0.0150435080394848,1.052963125925728,0.7011654213377816,2.35573119919115,6.0258991160220985,5,2.355731199191148,-0.028562663477444517,0.028562663477444517
raw_CU_diffT/TC23LTO09/TC23LTO09_05deg.parquet,TC23LTO09_05deg.parquet,TC23LTO09,LTO,lithium-ion,5.0,,5.0,discharge,70,0.0150430989510735,1.0680062248768014,0.7111825820099392,2.35554045172563,6.046573508287292,5,2.355464152739418,-0.024756269354114124,0.024756269354114124
raw_CU_diffT/TC23LTO09/TC23LTO09_05deg.parquet,TC23LTO09_05deg.parquet,TC23LTO09,LTO,lithium-ion,5.0,,5.0,discharge,71,0.0150408307105796,1.083047055587381,0.7211982322666203,2.35515895679458,6.066415220994474,5,2.3552352557807916,-0.02285265693275562,0.02285265693275562
raw_CU_diffT/TC23LTO09/TC23LTO09_05deg.parquet,TC23LTO09_05deg.parquet,TC23LTO09,LTO,lithium-ion,5.0,,5.0,discharge,72,0.0150425051970374,1.0980895607844183,0.7312149975595015,2.35496820932906,6.0711542265193374,5,2.355006358822166,-0.022852402214681433,0.022852402214681433
raw_CU_diffT/TC23LTO09/TC23LTO09_05deg.parquet,TC23LTO09_05deg.parquet,TC23LTO09,LTO,lithium-ion,5.0,,5.0,discharge,73,0.015041165959118,1.1131307267435364,0.741230871057317,2.35477746186354,6.07746458563536,5,2.3547774618635398,-0.02094905403635039,0.02094905403635039
raw_CU_diffT/TC23LTO09/TC23LTO09_05deg.parquet,TC23LTO09_05deg.parquet,TC23LTO09,LTO,lithium-ion,5.0,,5.0,discharge,74,0.01504101472801,1.1281717414715464,0.7512466438507289,2.35458671439802,6.083056353591159,5,2.35458671439802,-0.019044605276249627,0.019044605276249627
raw_CU_diffT/TC23LTO09/TC23LTO09_05deg.parquet,TC23LTO09_05deg.parquet,TC23LTO09,LTO,lithium-ion,5.0,,5.0,discharge,75,0.0150411765580986,1.143212918029645,0.7612625244063783,2.3543959669325,6.090190165745856,5,2.354395966932498,-0.019044840084475823,0.019044840084475823
raw_CU_diffT/TC23LTO09/TC23LTO09_05deg.parquet,TC23LTO09_05deg.parquet,TC23LTO09,LTO,lithium-ion,5.0,,5.0,discharge,76,0.0150406438550862,1.1582535618847314,0.7712780502364699,2.35420521946698,6.089919337016575,5,2.354205219466976,-0.01904523928477886,0.01904523928477886
raw_CU_diffT/TC23LTO09/TC23LTO09_05deg.parquet,TC23LTO09_05deg.parquet,TC23LTO09,LTO,lithium-ion,5.0,,5.0,discharge,77,0.0150405460057965,1.173294107890528,0.7812935109089725,2.35401447200145,6.084268259668509,5,2.354014472001454,-0.020949979746518466,0.020949979746518466
raw_CU_diffT/TC23LTO09/TC23LTO09_05deg.parquet,TC23LTO09_05deg.parquet,TC23LTO09,LTO,lithium-ion,5.0,,5.0,discharge,78,0.0150403657240612,1.188334473614589,0.7913088515323341,2.35382372453593,6.08938593922652,5,2.3537855750428283,-0.024758853311141138,0.024758853311141138
raw_CU_diffT/TC23LTO09/TC23LTO09_05deg.parquet,TC23LTO09_05deg.parquet,TC23LTO09,LTO,lithium-ion,5.0,,5.0,discharge,79,0.0150407185431738,1.203375192157763,0.8013244270970299,2.35363297707041,6.093592707182322,5,2.3535185285910964,-0.028564982876815748,0.028564982876815748
raw_CU_diffT/TC23LTO09/TC23LTO09_05deg.parquet,TC23LTO09_05deg.parquet,TC23LTO09,LTO,lithium-ion,5.0,,5.0,discharge,80,0.0150431731429746,1.2184183653007374,0.8113416371733825,2.35325148213937,6.0891341160221,5,2.353213332646262,-0.03237386106641793,0.03237386106641793
raw_CU_diffT/TC23LTO09/TC23LTO09_05deg.parquet,TC23LTO09_05deg.parquet,TC23LTO09,LTO,lithium-ion,5.0,,5.0,discharge,81,0.0150410918816686,1.233459457182406,0.8213574613432161,2.35286998720832,6.0904036187845305,5,2.352869987208324,-0.03618219860383931,0.03618219860383931
raw_CU_diffT/TC23LTO09/TC23LTO09_05deg.parquet,TC23LTO09_05deg.parquet,TC23LTO09,LTO,lithium-ion,5.0,,5.0,discharge,82,0.0150430181558512,1.2485024753382572,0.8313745682140442,2.35248849227728,6.0998835911602205,5,2.35248849227728,-0.03808716227335651,0.03808716227335651
raw_CU_diffT/TC23LTO09/TC23LTO09_05deg.parquet,TC23LTO09_05deg.parquet,TC23LTO09,LTO,lithium-ion,5.0,,5.0,discharge,83,0.0150407912404176,1.2635432665786748,0.8413901921876465,2.35210699734624,6.102480994475137,5,2.352106997346236,-0.039994123413350735,0.039994123413350735
raw_CU_diffT/TC23LTO09/TC23LTO09_05deg.parquet,TC23LTO09_05deg.parquet,TC23LTO09,LTO,lithium-ion,5.0,,5.0,discharge,84,0.0150410364640442,1.2785843030427189,0.8514059794550274,2.35172550241519,6.099941546961326,5,2.35168735292209,-0.04379959761403995,0.04379959761403995
raw_CU_diffT/TC23LTO09/TC23LTO09_05deg.parquet,TC23LTO09_05deg.parquet,TC23LTO09,LTO,lithium-ion,5.0,,5.0,discharge,85,0.0150430377416932,1.293627340784412,0.8614230993680171,2.35134400748415,6.099980662983426,5,2.351229559004838,-0.04950959513755038,0.04950959513755038
raw_CU_diffT/TC23LTO09/TC23LTO09_05deg.parquet,TC23LTO09_05deg.parquet,TC23LTO09,LTO,lithium-ion,5.0,,5.0,discharge,86,0.0150430303295404,1.3086703711139525,0.8714402143452734,2.35077176508759,6.103537182320442,5,2.350695466101378,-0.05903078824651686,0.05903078824651686
raw_CU_diffT/TC23LTO09/TC23LTO09_05deg.parquet,TC23LTO09_05deg.parquet,TC23LTO09,LTO,lithium-ion,5.0,,5.0,discharge,87,0.0150429855715624,1.3237133566855148,0.8814572995183079,2.35019952269102,6.097993066298344,5,2.350046924718606,-0.07236182512022538,0.07236182512022538
raw_CU_diffT/TC23LTO09/TC23LTO09_05deg.parquet,TC23LTO09_05deg.parquet,TC23LTO09,LTO,lithium-ion,5.0,,5.0,discharge,88,0.0150424988174746,1.3387558555029897,0.8914740605630548,2.34943653282894,6.09850685082873,5,2.349245785363416,-0.08760355357360083,0.08760355357360083
raw_CU_diffT/TC23LTO09/TC23LTO09_05deg.parquet,TC23LTO09_05deg.parquet,TC23LTO09,LTO,lithium-ion,5.0,,5.0,discharge,89,0.0150405854342515,1.353796440937241,0.9014895474908636,2.34848279550133,6.104526325966851,5,2.348292048035808,-0.10855554538674994,0.10855554538674994
raw_CU_diffT/TC23LTO09/TC23LTO09_05deg.parquet,TC23LTO09_05deg.parquet,TC23LTO09,LTO,lithium-ion,5.0,,5.0,discharge,90,0.0150411164863146,1.3688375574235556,0.9115053880448674,2.3473383107082,6.107172624309391,5,2.3470712642564697,-0.14092815781185664,0.14092815781185664
raw_CU_diffT/TC23LTO09/TC23LTO09_05deg.parquet,TC23LTO09_05deg.parquet,TC23LTO09,LTO,lithium-ion,5.0,,5.0,discharge,91,0.0150414065182849,1.3838789639418403,0.9215214217304096,2.34600307844955,6.106096712707182,5,2.345468985546088,-0.18852354161288076,0.18852354161288076
raw_CU_diffT/TC23LTO09/TC23LTO09_05deg.parquet,TC23LTO09_05deg.parquet,TC23LTO09,LTO,lithium-ion,5.0,,5.0,discharge,92,0.0150431399602654,1.3989221039021058,0.931538609710482,2.34409560379433,6.108296519337016,5,2.343294464439142,-0.2608731130733446,0.2608731130733446
raw_CU_diffT/TC23LTO09/TC23LTO09_05deg.parquet,TC23LTO09_05deg.parquet,TC23LTO09,LTO,lithium-ion,5.0,,5.0,discharge,93,0.015043357724876,1.413965461626982,0.9415559426994452,2.34142513927703,6.120548591160221,5,2.340242504990798,-0.3808381865677717,0.3808381865677717
raw_CU_diffT/TC23LTO09/TC23LTO09_05deg.parquet,TC23LTO09_05deg.parquet,TC23LTO09,LTO,lithium-ion,5.0,,5.0,discharge,94,0.0150431683424744,1.4290086299694562,0.9515731495791572,2.3376101899666,6.126209060773481,5,2.3356645658182797,-0.5788741993115991,0.5788741993115991
raw_CU_diffT/TC23LTO09/TC23LTO09_05deg.parquet,TC23LTO09_05deg.parquet,TC23LTO09,LTO,lithium-ion,5.0,,5.0,discharge,95,0.0150432426069511,1.444051872576407,0.9615904059113922,2.33207851346648,6.140341243093923,5,2.328645059087088,-0.7769110221042865,0.7769110221042865
raw_CU_diffT/TC23LTO09/TC23LTO09_05deg.parquet,TC23LTO09_05deg.parquet,TC23LTO09,LTO,lithium-ion,5.0,,5.0,discharge,96,0.0150431771157827,1.45909504969219,0.9716076186332274,2.32311338258696,6.1875255801104965,5,2.320099572631722,-0.9083182583826641,0.9083182583826641
raw_CU_diffT/TC23LTO09/TC23LTO09_05deg.parquet,TC23LTO09_05deg.parquet,TC23LTO09,LTO,lithium-ion,5.0,,5.0,discharge,97,0.0150426962630231,1.474137745955213,0.981624511156454,2.30899807013837,6.313821850828729,5,2.3104477508763326,-1.591137650363578,1.591137650363578
raw_CU_diffT/TC23LTO09/TC23LTO09_05deg.parquet,TC23LTO09_05deg.parquet,TC23LTO09,LTO,lithium-ion,5.0,,5.0,discharge,98,0.0082073982626782,1.4823451442178912,0.987089796425469,2.2986977070002,6.254182348066298,5,2.299880341286438,-2.611622779982895,2.611622779982895
raw_CU_diffT/TC23LTO09/TC23LTO09_05deg.parquet,TC23LTO09_05deg.parquet,TC23LTO09,LTO,lithium-ion,5.0,,5.0,discharge,99,0.005396501292909,1.4877416455108,0.9906833126746404,2.28935108118965,6.165784696132596,5,2.288893287272398,-3.642102275593345,3.642102275593345
raw_CU_diffT/TC23LTO09/TC23LTO09_05deg.parquet,TC23LTO09_05deg.parquet,TC23LTO09,LTO,lithium-ion,5.0,,5.0,discharge,100,0.004018456039045,1.4917601015498452,0.9933591921545292,2.27924146551701,6.093272845303867,5,2.2779825322445637,-5.10565218952479,5.10565218952479
raw_CU_diffT/TC23LTO09/TC23LTO09_05deg.parquet,TC23LTO09_05deg.parquet,TC23LTO09,LTO,lithium-ion,5.0,,5.0,discharge,101,0.0031837246025988,1.494943826152444,0.995479226130498,2.26817811251676,6.045303729281768,5,2.265431349013246,-7.7507113071357026,7.7507113071357026
raw_CU_diffT/TC23LTO09/TC23LTO09_05deg.parquet,TC23LTO09_05deg.parquet,TC23LTO09,LTO,lithium-ion,5.0,,5.0,discharge,102,0.0026288169825052,1.4975726431349492,0.997229748557898,2.2544442949992,6.018862209944752,5,2.249217814443914,-6.983419049660824,6.983419049660824
raw_CU_diffT/TC23LTO09/TC23LTO09_05deg.parquet,TC23LTO09_05deg.parquet,TC23LTO09,LTO,lithium-ion,5.0,,5.0,discharge,103,0.0022330260654009,1.49980566920035,0.9987167148375846,2.23594179084361,5.9838133701657465,5,2.24171190167564,-6.02835777235623,6.02835777235623
raw_CU_diffT/TC23LTO09/TC23LTO09_05deg.parquet,TC23LTO09_05deg.parquet,TC23LTO09,LTO,lithium-ion,5.0,,5.0,discharge,104,0.0019271514466482,1.5017328206469982,0.9999999999999996,2.20828340834299,5.95593629834254,5,2.232889831395266,-6.874598521634991,6.874598521634991
raw_CU_diffT/TC23LTO09/TC23LTO09_05deg.parquet,TC23LTO09_05deg.parquet,TC23LTO09,LTO,lithium-ion,5.0,,5.0,discharge,0,0.0150426868238067,0.0150426868238067,0.0100168862376769,2.66111789149115,5.921226795580109,11,2.6333959265020184,-0.3364515899344652,0.3364515899344652
raw_CU_diffT/TC23LTO09/TC23LTO09_05deg.parquet,TC23LTO09_05deg.parquet,TC23LTO09,LTO,lithium-ion,5.0,,5.0,discharge,1,0.0150412343746039,0.0300839211984106,0.0200328052931875,2.64585809424943,5.960889226519338,11,2.630026054611137,-0.3336503742329455,0.3336503742329455
raw_CU_diffT/TC23LTO09/TC23LTO09_05deg.parquet,TC23LTO09_05deg.parquet,TC23LTO09,LTO,lithium-ion,5.0,,5.0,discharge,2,0.015043426321318,0.0451273475197286,0.030050183960344,2.63422249885261,5.959484364640884,11,2.6267118173977,-0.33643038070175635,0.33643038070175635
raw_CU_diffT/TC23LTO09/TC23LTO09_05deg.parquet,TC23LTO09_05deg.parquet,TC23LTO09,LTO,lithium-ion,5.0,,5.0,discharge,3,0.0150410187657484,0.060168366285477,0.0400659594424755,2.62544811543862,5.961907651933702,11,2.623286310829376,-0.3487301692815947,0.3487301692815947
raw_CU_diffT/TC23LTO09/TC23LTO09_05deg.parquet,TC23LTO09_05deg.parquet,TC23LTO09,LTO,lithium-ion,5.0,,5.0,discharge,4,0.0150431739726704,0.0752115402581474,0.0500831700713204,2.61915344907641,5.970892458563536,11,2.619725691472973,-0.3577620521631957,0.3577620521631957
raw_CU_diffT/TC23LTO09/TC23LTO09_05deg.parquet,TC23LTO09_05deg.parquet,TC23LTO09,LTO,lithium-ion,5.0,,5.0,discharge,5,0.0150428625894418,0.0902544028475892,0.060100173350879,2.61457550990389,5.992924254143646,11,2.6161188303067475,-0.5799012439744331,0.5799012439744331
raw_CU_diffT/TC23LTO09/TC23LTO09_05deg.parquet,TC23LTO09_05deg.parquet,TC23LTO09,LTO,lithium-ion,5.0,,5.0,discharge,6,0.0150436128802852,0.1052980157278744,0.0701176762471691,2.60980682326585,6.27806511049724,11,2.608107436754842,-0.7590663279669627,0.7590663279669627
raw_CU_diffT/TC23LTO09/TC23LTO09_05deg.parquet,TC23LTO09_05deg.parquet,TC23LTO09,LTO,lithium-ion,5.0,,5.0,discharge,7,0.0150433401699416,0.120341355897816,0.080134997546347,2.60351215690364,6.419191298342541,11,2.600911055101074,-0.694165602913273,0.694165602913273
raw_CU_diffT/TC23LTO09/TC23LTO09_05deg.parquet,TC23LTO09_05deg.parquet,TC23LTO09,LTO,lithium-ion,5.0,,5.0,discharge,8,0.0150430251432415,0.1353843810410575,0.0901521090700603,2.59588225828278,6.172036160220993,11,2.594200212450452,-0.6595469992508072,0.6595469992508072
raw_CU_diffT/TC23LTO09/TC23LTO09_05deg.parquet,TC23LTO09_05deg.parquet,TC23LTO09,LTO,lithium-ion,5.0,,5.0,discharge,9,0.0150432260680914,0.1504276071091489,0.1001693543891113,2.58768011726535,5.877435718232045,11,2.5876974579440355,-0.6517536147192402,0.6517536147192402
raw_CU_diffT/TC23LTO09/TC23LTO09_05deg.parquet,TC23LTO09_05deg.parquet,TC23LTO09,LTO,lithium-ion,5.0,,5.0,discharge,10,0.0150431788785668,0.1654707859877157,0.1101865682847799,2.58005021864449,5.772143480662983,11,2.5811426814015674,-0.6656513220433453,0.6656513220433453
raw_CU_diffT/TC23LTO09/TC23LTO09_05deg.parquet,TC23LTO09_05deg.parquet,TC23LTO09,LTO,lithium-ion,5.0,,5.0,discharge,11,0.0150410810608181,0.1805118670485338,0.1202023852490372,2.57299256242019,5.769048674033148,11,2.5743624760362107,-0.6872956835924526,0.6872956835924526
