Repository: DNV007/delivered-energy-decomposition

# Three-term energy accounting for a cold commercial sodium-ion 18650 cell

This repository holds the analysis code and the derived data behind a reanalysis
of a public commercial-cell archive. No new measurements were made. The
manuscript reporting the work is not distributed here; what is here is
everything needed to regenerate its numbers from the raw archive and to check
them.

**Source data.** Droese, D., Schlösser, A., Otto, M. *Dataset: Evaluation of
Commercial Sodium-Ion Batteries by State-of-the-Art Lithium-Ion Battery
Configurations.* Technische Universität Berlin, DepositOnce, 2025.
DOI [10.14279/depositonce-25036](https://doi.org/10.14279/depositonce-25036),
CC BY 4.0.

File: data_processed/ocv/ocv_slope_points.csv (part 26 of 85)
member_path,file_name,cell_id,cell_family,chemistry_type,temperature_deg_c,voltage_v,ambient_temperature_from_file_deg_c,direction,segment_index,segment_capacity_ah,cumulative_capacity_ah,soc_fraction_by_capacity,ocv_voltage_v,ocv_temperature_mean_deg_c,smoothing_window_segments,smoothed_ocv_voltage_v,dv_dcapacity_fraction_v,abs_dv_dcapacity_fraction_v
raw_CU_diffT/TC23LTO09/TC23LTO09_05deg.parquet,TC23LTO09_05deg.parquet,TC23LTO09,LTO,lithium-ion,5.0,,5.0,discharge,12,0.0150428698919631,0.1955547369404969,0.1302193933913258,2.56669789605798,5.797498950276243,11,2.5673741825266494,-0.7002310872586008,0.7002310872586008
raw_CU_diffT/TC23LTO09/TC23LTO09_05deg.parquet,TC23LTO09_05deg.parquet,TC23LTO09,LTO,lithium-ion,5.0,,5.0,discharge,13,0.0150432276514385,0.2105979645919354,0.1402366397647236,2.56040322969577,5.822700027624309,11,2.560333866981036,-0.6976386794513019,0.6976386794513019
raw_CU_diffT/TC23LTO09/TC23LTO09_05deg.parquet,TC23LTO09_05deg.parquet,TC23LTO09,LTO,lithium-ion,5.0,,5.0,discharge,14,0.0150426812932193,0.2256406458851547,0.1502535223195967,2.55391781586804,5.848783342541437,11,2.5533975955075245,-0.6821135787402284,0.6821135787402284
raw_CU_diffT/TC23LTO09/TC23LTO09_05deg.parquet,TC23LTO09_05deg.parquet,TC23LTO09,LTO,lithium-ion,5.0,,5.0,discharge,15,0.0150407550185229,0.2406814009036776,0.1602691221731331,2.54705090710926,5.867124198895028,11,2.5466694121782187,-0.6621801907928528,0.6621801907928528
raw_CU_diffT/TC23LTO09/TC23LTO09_05deg.parquet,TC23LTO09_05deg.parquet,TC23LTO09,LTO,lithium-ion,5.0,,5.0,discharge,16,0.015043920927995,0.2557253218316726,0.1702868301975962,2.53999325088497,5.876725801104973,11,2.540131976314435,-0.6431180485465404,0.6431180485465404
raw_CU_diffT/TC23LTO09/TC23LTO09_05deg.parquet,TC23LTO09_05deg.parquet,TC23LTO09,LTO,lithium-ion,5.0,,5.0,discharge,17,0.0150414827363117,0.2707668045679843,0.1803029146365254,2.53293559466067,5.889881933701657,11,2.5337852879161735,-0.6275940176520436,0.6275940176520436
raw_CU_diffT/TC23LTO09/TC23LTO09_05deg.parquet,TC23LTO09_05deg.parquet,TC23LTO09,LTO,lithium-ion,5.0,,5.0,discharge,18,0.0150412941236491,0.2858080986916333,0.1903188734787705,2.52606868590189,5.886856740331492,11,2.527559984268698,-0.6119775621551327,0.6119775621551327
raw_CU_diffT/TC23LTO09/TC23LTO09_05deg.parquet,TC23LTO09_05deg.parquet,TC23LTO09,LTO,lithium-ion,5.0,,5.0,discharge,19,0.015043258962339,0.3008513576539723,0.2003361407020159,2.51958327207416,5.885955165745856,11,2.521525428086744,-0.5912003856834502,0.5912003856834502
raw_CU_diffT/TC23LTO09/TC23LTO09_05deg.parquet,TC23LTO09_05deg.parquet,TC23LTO09,LTO,lithium-ion,5.0,,5.0,discharge,20,0.0150413026240338,0.3158926602780061,0.2103521052046452,2.51367010064299,5.875661602209947,11,2.515716300727678,-0.5652397474677713,0.5652397474677713
raw_CU_diffT/TC23LTO09/TC23LTO09_05deg.parquet,TC23LTO09_05deg.parquet,TC23LTO09,LTO,lithium-ion,5.0,,5.0,discharge,21,0.015043042462706,0.3309357027407121,0.2203692282613451,2.50813842414287,5.865494475138121,11,2.5102019649062375,-0.5331662206592398,0.5331662206592398
raw_CU_diffT/TC23LTO09/TC23LTO09_05deg.parquet,TC23LTO09_05deg.parquet,TC23LTO09,LTO,lithium-ion,5.0,,5.0,discharge,22,0.0150438702277203,0.3459795729684324,0.2303869025246264,2.50317899003931,5.862547928176795,11,2.505034442658471,-0.49854982690220595,0.49854982690220595
raw_CU_diffT/TC23LTO09/TC23LTO09_05deg.parquet,TC23LTO09_05deg.parquet,TC23LTO09,LTO,lithium-ion,5.0,,5.0,discharge,23,0.0150426123866658,0.3610221853550983,0.2404037391948039,2.49821955593575,5.859892099447513,11,2.500213733984381,-0.4665401751521898,0.4665401751521898
raw_CU_diffT/TC23LTO09/TC23LTO09_05deg.parquet,TC23LTO09_05deg.parquet,TC23LTO09,LTO,lithium-ion,5.0,,5.0,discharge,24,0.015042998355938,0.3760651837110362,0.250420832880921,2.49402311169427,5.856275441988951,11,2.4956878168479153,-0.4414622165850375,0.4414622165850375
raw_CU_diffT/TC23LTO09/TC23LTO09_05deg.parquet,TC23LTO09_05deg.parquet,TC23LTO09,LTO,lithium-ion,5.0,,5.0,discharge,25,0.0150408902655321,0.3911060739765684,0.260436522795091,2.49001741491832,5.855742154696133,11,2.4913699878556548,-0.4241559653012956,0.4241559653012956
raw_CU_diffT/TC23LTO09/TC23LTO09_05deg.parquet,TC23LTO09_05deg.parquet,TC23LTO09,LTO,lithium-ion,5.0,,5.0,discharge,26,0.0150427326205475,0.4061488065971159,0.2704534395286991,2.48639321307341,5.852427320441988,11,2.4871908842928647,-0.41202661042623845,0.41202661042623845
raw_CU_diffT/TC23LTO09/TC23LTO09_05deg.parquet,TC23LTO09_05deg.parquet,TC23LTO09,LTO,lithium-ion,5.0,,5.0,discharge,27,0.0150415756987635,0.4211903822958794,0.2804695858710845,2.48315050615954,5.84762859116022,11,2.4831158248021765,-0.4042347495337566,0.4042347495337566
raw_CU_diffT/TC23LTO09/TC23LTO09_05deg.parquet,TC23LTO09_05deg.parquet,TC23LTO09,LTO,lithium-ion,5.0,,5.0,discharge,28,0.0150428859479304,0.4362332682438098,0.2904866047050003,2.47990779924568,5.846398314917127,11,2.47909278734754,-0.3990125883247657,0.3990125883247657
raw_CU_diffT/TC23LTO09/TC23LTO09_05deg.parquet,TC23LTO09_05deg.parquet,TC23LTO09,LTO,lithium-ion,5.0,,5.0,discharge,29,0.0150437235715349,0.4512769918153447,0.3005041813103072,2.47628359740077,5.859882403314917,11,2.4751217719289547,-0.39726443324765626,0.39726443324765626
raw_CU_diffT/TC23LTO09/TC23LTO09_05deg.parquet,TC23LTO09_05deg.parquet,TC23LTO09,LTO,lithium-ion,5.0,,5.0,discharge,30,0.0150441666971735,0.4663211585125182,0.3105220529918304,2.47208715315929,5.883375883977901,11,2.4711334158316856,-0.398167780538941,0.398167780538941
raw_CU_diffT/TC23LTO09/TC23LTO09_05deg.parquet,TC23LTO09_05deg.parquet,TC23LTO09,LTO,lithium-ion,5.0,,5.0,discharge,31,0.0150408662392236,0.4813620247517418,0.3205377269069436,2.4676999614523,5.901939668508287,11,2.4671450597344164,-0.4007739100856753,0.4007739100856753
raw_CU_diffT/TC23LTO09/TC23LTO09_05deg.parquet,TC23LTO09_05deg.parquet,TC23LTO09,LTO,lithium-ion,5.0,,5.0,discharge,32,0.0150434288327233,0.4964054535844651,0.3305551072464384,2.4633127697453,5.918532430939227,11,2.4631046816010964,-0.4068293173519635,0.4068293173519635
raw_CU_diffT/TC23LTO09/TC23LTO09_05deg.parquet,TC23LTO09_05deg.parquet,TC23LTO09,LTO,lithium-ion,5.0,,5.0,discharge,33,0.0150412186630612,0.5114466722475264,0.3405710158396734,2.45892557803831,5.929717983425414,11,2.458994940753042,-0.41292147835117987,0.41292147835117987
raw_CU_diffT/TC23LTO09/TC23LTO09_05deg.parquet,TC23LTO09_05deg.parquet,TC23LTO09,LTO,lithium-ion,5.0,,5.0,discharge,34,0.0150409893939145,0.5264876616414409,0.3505867717631767,2.45453838633131,5.934863867403315,11,2.4548331778689345,-0.4163552081107582,0.4163552081107582
raw_CU_diffT/TC23LTO09/TC23LTO09_05deg.parquet,TC23LTO09_05deg.parquet,TC23LTO09,LTO,lithium-ion,5.0,,5.0,discharge,35,0.0150432963444034,0.5415309579858443,0.360604063879042,2.45015119462431,5.939196602209944,11,2.4506540743061436,-0.41549103341691307,0.41549103341691307
raw_CU_diffT/TC23LTO09/TC23LTO09_05deg.parquet,TC23LTO09_05deg.parquet,TC23LTO09,LTO,lithium-ion,5.0,,5.0,discharge,36,0.0150408754038807,0.5565718333897249,0.3706197438968767,2.44614549784836,5.945312817679557,11,2.446509652100721,-0.41116821231642575,0.41116821231642575
raw_CU_diffT/TC23LTO09/TC23LTO09_05deg.parquet,TC23LTO09_05deg.parquet,TC23LTO09,LTO,lithium-ion,5.0,,5.0,discharge,37,0.01504296153004,0.571614794919765,0.3806368130607237,2.44194905360689,5.9488027348066295,11,2.442417251931349,-0.40509864658041295,0.40509864658041295
raw_CU_diffT/TC23LTO09/TC23LTO09_05deg.parquet,TC23LTO09_05deg.parquet,TC23LTO09,LTO,lithium-ion,5.0,,5.0,discharge,38,0.0150415861813219,0.5866563811010869,0.3906529663834176,2.43794335683094,5.952417348066299,11,2.4383942144767126,-0.3981964597481067,0.3981964597481067
raw_CU_diffT/TC23LTO09/TC23LTO09_05deg.parquet,TC23LTO09_05deg.parquet,TC23LTO09,LTO,lithium-ion,5.0,,5.0,discharge,39,0.0150412737975105,0.6016976548985974,0.4006689116905397,2.4341284075205,5.951273867403315,11,2.434440539736811,-0.39127715575796174,0.39127715575796174
raw_CU_diffT/TC23LTO09/TC23LTO09_05deg.parquet,TC23LTO09_05deg.parquet,TC23LTO09,LTO,lithium-ion,5.0,,5.0,discharge,40,0.015041139317719,0.6167387942163164,0.4106847674479165,2.43031345821007,5.946136933701658,11,2.4305562277116444,-0.383483910286202,0.383483910286202
raw_CU_diffT/TC23LTO09/TC23LTO09_05deg.parquet,TC23LTO09_05deg.parquet,TC23LTO09,LTO,lithium-ion,5.0,,5.0,discharge,41,0.0150414662345442,0.6317802604508606,0.4207008408983614,2.42649850889964,5.9484541160221,11,2.426758619079898,-0.37739275909459025,0.37739275909459025
raw_CU_diffT/TC23LTO09/TC23LTO09_05deg.parquet,TC23LTO09_05deg.parquet,TC23LTO09,LTO,lithium-ion,5.0,,5.0,discharge,42,0.015043670247696,0.6468239306985566,0.430718381995462,2.42268355958921,5.956275276243095,11,2.422995691805519,-0.3713339023080522,0.3713339023080522
raw_CU_diffT/TC23LTO09/TC23LTO09_05deg.parquet,TC23LTO09_05deg.parquet,TC23LTO09,LTO,lithium-ion,5.0,,5.0,discharge,43,0.0150413762613035,0.6618653069598601,0.4407343955329588,2.4190593577443,5.960065580110498,11,2.419319467924558,-0.3644148525985855,0.3644148525985855
raw_CU_diffT/TC23LTO09/TC23LTO09_05deg.parquet,TC23LTO09_05deg.parquet,TC23LTO09,LTO,lithium-ion,5.0,,5.0,discharge,44,0.0150432892314164,0.6769085961912765,0.4507516829123044,2.41543515589939,5.958504696132598,11,2.415695266079648,-0.3592281705735161,0.3592281705735161
raw_CU_diffT/TC23LTO09/TC23LTO09_05deg.parquet,TC23LTO09_05deg.parquet,TC23LTO09,LTO,lithium-ion,5.0,,5.0,discharge,45,0.0150407361893118,0.6919493323805883,0.4607672702275179,2.41181095405448,5.962605524861879,11,2.4121230862707908,-0.3531705250613584,0.3531705250613584
raw_CU_diffT/TC23LTO09/TC23LTO09_05deg.parquet,TC23LTO09_05deg.parquet,TC23LTO09,LTO,lithium-ion,5.0,,5.0,discharge,46,0.0150432367477361,0.7069925691283244,0.4707845226581167,2.4083774996751,5.972898895027625,11,2.408620269176668,-0.3462392549880917,0.3462392549880917
raw_CU_diffT/TC23LTO09/TC23LTO09_05deg.parquet,TC23LTO09_05deg.parquet,TC23LTO09,LTO,lithium-ion,5.0,,5.0,discharge,47,0.0150411986736937,0.7220337678020181,0.4808004179404835,2.40475329783019,5.977803508287292,11,2.405186814797281,-0.33933673457747204,0.33933673457747204
raw_CU_diffT/TC23LTO09/TC23LTO09_05deg.parquet,TC23LTO09_05deg.parquet,TC23LTO09,LTO,lithium-ion,5.0,,5.0,discharge,48,0.0150413055001053,0.7370750733021234,0.4908163843582814,2.40151059091632,5.976145966850829,11,2.401822723132628,-0.33328008568358314,0.33328008568358314
raw_CU_diffT/TC23LTO09/TC23LTO09_05deg.parquet,TC23LTO09_05deg.parquet,TC23LTO09,LTO,lithium-ion,5.0,,5.0,discharge,49,0.0150409256043308,0.7521159989064542,0.500832097804466,2.39807713653693,5.976387679558011,11,2.3985106535040273,-0.3272203457269569,0.3272203457269569
raw_CU_diffT/TC23LTO09/TC23LTO09_05deg.parquet,TC23LTO09_05deg.parquet,TC23LTO09,LTO,lithium-ion,5.0,,5.0,discharge,50,0.0150413293469774,0.7671573282534316,0.5108480801018344,2.39483442962307,5.981156906077349,11,2.395267946590161,-0.32028798433668726,0.32028798433668726
raw_CU_diffT/TC23LTO09/TC23LTO09_05deg.parquet,TC23LTO09_05deg.parquet,TC23LTO09,LTO,lithium-ion,5.0,,5.0,discharge,51,0.0150415859829049,0.7821989142363366,0.520864233292403,2.39178247017472,5.982398066298343,11,2.39209460239103,-0.3133610249091845,0.3133610249091845
raw_CU_diffT/TC23LTO09/TC23LTO09_05deg.parquet,TC23LTO09_05deg.parquet,TC23LTO09,LTO,lithium-ion,5.0,,5.0,discharge,52,0.0150414959323865,0.797240410168723,0.5308803265185642,2.38873051072638,5.983658425414365,11,2.388990620906634,-0.30470860705329983,0.30470860705329983
raw_CU_diffT/TC23LTO09/TC23LTO09_05deg.parquet,TC23LTO09_05deg.parquet,TC23LTO09,LTO,lithium-ion,5.0,,5.0,discharge,53,0.0150411860547463,0.8122815962234693,0.5408962133980065,2.38567855127803,5.984724226519337,11,2.38599068349434,-0.29605393853653084,0.29605393853653084
raw_CU_diffT/TC23LTO09/TC23LTO09_05deg.parquet,TC23LTO09_05deg.parquet,TC23LTO09,LTO,lithium-ion,5.0,,5.0,discharge,54,0.0150413241781771,0.8273229204016463,0.5509121922534842,2.38262659182969,5.99509549723757,11,2.3830601087967818,-0.28824658626484734,0.28824658626484734
raw_CU_diffT/TC23LTO09/TC23LTO09_05deg.parquet,TC23LTO09_05deg.parquet,TC23LTO09,LTO,lithium-ion,5.0,,5.0,discharge,55,0.0150429495475119,0.8423658699491583,0.5609292534381967,2.37976537984686,5.998584834254143,11,2.3802162374926428,-0.27958831925694483,0.27958831925694483
raw_CU_diffT/TC23LTO09/TC23LTO09_05deg.parquet,TC23LTO09_05deg.parquet,TC23LTO09,LTO,lithium-ion,5.0,,5.0,discharge,56,0.0150414676209373,0.8574073375700956,0.5709453278118372,2.37690416786404,5.99761546961326,11,2.3774590695819215,-0.27007658740831175,0.27007658740831175
raw_CU_diffT/TC23LTO09/TC23LTO09_05deg.parquet,TC23LTO09_05deg.parquet,TC23LTO09,LTO,lithium-ion,5.0,,5.0,discharge,57,0.0150419150926704,0.872449252662766,0.5809617001557471,2.37423370334674,6.002190414364641,11,2.374805945743304,-0.2596867748774372,0.2596867748774372
raw_CU_diffT/TC23LTO09/TC23LTO09_05deg.parquet,TC23LTO09_05deg.parquet,TC23LTO09,LTO,lithium-ion,5.0,,5.0,discharge,58,0.0150417027274694,0.8874909553902354,0.5909779310862191,2.37175398629496,5.998778563535912,11,2.3722568659767878,-0.24841654118156953,0.24841654118156953
raw_CU_diffT/TC23LTO09/TC23LTO09_05deg.parquet,TC23LTO09_05deg.parquet,TC23LTO09,LTO,lithium-ion,5.0,,5.0,discharge,59,0.015044117457881,0.9025350728481164,0.6009957699794248,2.36927426924318,6.010740165745856,11,2.369829170961059,-0.23456749197804072,0.23456749197804072
raw_CU_diffT/TC23LTO09/TC23LTO09_05deg.parquet,TC23LTO09_05deg.parquet,TC23LTO09,LTO,lithium-ion,5.0,,5.0,discharge,60,0.0150414108278457,0.917576483675962,0.6110118065346926,2.3667945521914,6.120064392265192,11,2.3675575420534836,-0.21813165198243212,0.21813165198243212
raw_CU_diffT/TC23LTO09/TC23LTO09_05deg.parquet,TC23LTO09_05deg.parquet,TC23LTO09,LTO,lithium-ion,5.0,,5.0,discharge,61,0.0150430698604613,0.9326195535364236,0.6210289478354869,2.36450558260514,6.436017790055248,11,2.365459319932747,-0.19820901162127313,0.19820901162127313
raw_CU_diffT/TC23LTO09/TC23LTO09_05deg.parquet,TC23LTO09_05deg.parquet,TC23LTO09,LTO,lithium-ion,5.0,,5.0,discharge,62,0.0150434123058007,0.9476629658422242,0.6310463171697467,2.36259810794992,6.306581132596684,11,2.363586526634899,-0.17656897824852535,0.17656897824852535
raw_CU_diffT/TC23LTO09/TC23LTO09_05deg.parquet,TC23LTO09_05deg.parquet,TC23LTO09,LTO,lithium-ion,5.0,,5.0,discharge,63,0.0150432688325425,0.9627062346747668,0.641063590965535,2.36069063329471,6.006765359116022,11,2.3619218214812565,-0.1557986780225491,0.1557986780225491
raw_CU_diffT/TC23LTO09/TC23LTO09_05deg.parquet,TC23LTO09_05deg.parquet,TC23LTO09,LTO,lithium-ion,5.0,,5.0,discharge,64,0.015042892185748,0.9777491268605146,0.6510806139531973,2.35897390610501,5.873063839779006,11,2.360465204471819,-0.13502608896112633,0.13502608896112633
raw_CU_diffT/TC23LTO09/TC23LTO09_05deg.parquet,TC23LTO09_05deg.parquet,TC23LTO09,LTO,lithium-ion,5.0,,5.0,discharge,65,0.0150432470892578,0.9927923739497724,0.6610978732701887,2.35763867384636,5.868217430939227,11,2.359216675606587,-0.11511763604201519,0.11511763604201519
raw_CU_diffT/TC23LTO09/TC23LTO09_05deg.parquet,TC23LTO09_05deg.parquet,TC23LTO09,LTO,lithium-ion,5.0,,5.0,discharge,66,0.015042994510282,1.0078353684600545,0.6711149643954933,2.35668493651876,5.9161573480662994,11,2.3581588942068765,-0.09607741814006943,0.09607741814006943
raw_CU_diffT/TC23LTO09/TC23LTO09_05deg.parquet,TC23LTO09_05deg.parquet,TC23LTO09,LTO,lithium-ion,5.0,,5.0,discharge,67,0.0150426597797484,1.022878028239803,0.6811318326246019,2.35630344158771,5.962866657458563,11,2.3572918602726873,-0.07876946947123997,0.07876946947123997
raw_CU_diffT/TC23LTO09/TC23LTO09_05deg.parquet,TC23LTO09_05deg.parquet,TC23LTO09,LTO,lithium-ion,5.0,,5.0,discharge,68,0.0150415896464405,1.037919617886243,0.6911479882547091,2.35592194665667,5.999069281767955,11,2.3565808924466527,-0.06318835210299767,0.06318835210299767
raw_CU_diffT/TC23LTO09/TC23LTO09_05deg.parquet,TC23LTO09_05deg.parquet,TC23LTO09,LTO,lithium-ion,5.0,,5.0,discharge,69,0.0150435080394848,1.052963125925728,0.7011654213377816,2.35573119919115,6.0258991160220985,11,2.3560259907287717,-0.04846987395936253,0.04846987395936253
raw_CU_diffT/TC23LTO09/TC23LTO09_05deg.parquet,TC23LTO09_05deg.parquet,TC23LTO09,LTO,lithium-ion,5.0,,5.0,discharge,70,0.0150430989510735,1.0680062248768014,0.7111825820099392,2.35554045172563,6.046573508287292,11,2.3556098144403617,-0.03635499912348905,0.03635499912348905
raw_CU_diffT/TC23LTO09/TC23LTO09_05deg.parquet,TC23LTO09_05deg.parquet,TC23LTO09,LTO,lithium-ion,5.0,,5.0,discharge,71,0.0150408307105796,1.083047055587381,0.7211982322666203,2.35515895679458,6.066415220994474,11,2.355297682224055,-0.02770057568071138,0.02770057568071138
raw_CU_diffT/TC23LTO09/TC23LTO09_05deg.parquet,TC23LTO09_05deg.parquet,TC23LTO09,LTO,lithium-ion,5.0,,5.0,discharge,72,0.0150425051970374,1.0980895607844183,0.7312149975595015,2.35496820932906,6.0711542265193374,11,2.355054912722481,-0.023371697922414114,0.023371697922414114
raw_CU_diffT/TC23LTO09/TC23LTO09_05deg.parquet,TC23LTO09_05deg.parquet,TC23LTO09,LTO,lithium-ion,5.0,,5.0,discharge,73,0.015041165959118,1.1131307267435364,0.741230871057317,2.35477746186354,6.07746458563536,11,2.354829483899592,-0.02164159582599723,0.02164159582599723
raw_CU_diffT/TC23LTO09/TC23LTO09_05deg.parquet,TC23LTO09_05deg.parquet,TC23LTO09,LTO,lithium-ion,5.0,,5.0,discharge,74,0.01504101472801,1.1281717414715464,0.7512466438507289,2.35458671439802,6.083056353591159,11,2.3546213957553865,-0.021641587591076927,0.021641587591076927
raw_CU_diffT/TC23LTO09/TC23LTO09_05deg.parquet,TC23LTO09_05deg.parquet,TC23LTO09,LTO,lithium-ion,5.0,,5.0,discharge,75,0.0150411765580986,1.143212918029645,0.7612625244063783,2.3543959669325,6.090190165745856,11,2.3543959669324974,-0.0233732434904681,0.0233732434904681
raw_CU_diffT/TC23LTO09/TC23LTO09_05deg.parquet,TC23LTO09_05deg.parquet,TC23LTO09,LTO,lithium-ion,5.0,,5.0,discharge,76,0.0150406438550862,1.1582535618847314,0.7712780502364699,2.35420521946698,6.089919337016575,11,2.3541531974309238,-0.024239395453335533,0.024239395453335533
raw_CU_diffT/TC23LTO09/TC23LTO09_05deg.parquet,TC23LTO09_05deg.parquet,TC23LTO09,LTO,lithium-ion,5.0,,5.0,discharge,77,0.0150405460057965,1.173294107890528,0.7812935109089725,2.35401447200145,6.084268259668509,11,2.353910427929351,-0.025105330650049495,0.025105330650049495
raw_CU_diffT/TC23LTO09/TC23LTO09_05deg.parquet,TC23LTO09_05deg.parquet,TC23LTO09,LTO,lithium-ion,5.0,,5.0,discharge,78,0.0150403657240612,1.188334473614589,0.7913088515323341,2.35382372453593,6.08938593922652,11,2.3536503177490946,-0.02683654744107855,0.02683654744107855
raw_CU_diffT/TC23LTO09/TC23LTO09_05deg.parquet,TC23LTO09_05deg.parquet,TC23LTO09,LTO,lithium-ion,5.0,,5.0,discharge,79,0.0150407185431738,1.203375192157763,0.8013244270970299,2.35363297707041,6.093592707182322,11,2.353372866890154,-0.028565152381816006,0.028565152381816006
raw_CU_diffT/TC23LTO09/TC23LTO09_05deg.parquet,TC23LTO09_05deg.parquet,TC23LTO09,LTO,lithium-ion,5.0,,5.0,discharge,80,0.0150431731429746,1.2184183653007374,0.8113416371733825,2.35325148213937,6.0891341160221,11,2.353078075352529,-0.031161991214418094,0.031161991214418094
raw_CU_diffT/TC23LTO09/TC23LTO09_05deg.parquet,TC23LTO09_05deg.parquet,TC23LTO09,LTO,lithium-ion,5.0,,5.0,discharge,81,0.0150410918816686,1.233459457182406,0.8213574613432161,2.35286998720832,6.0904036187845305,11,2.3527486024575377,-0.03462412516486779,0.03462412516486779
raw_CU_diffT/TC23LTO09/TC23LTO09_05deg.parquet,TC23LTO09_05deg.parquet,TC23LTO09,LTO,lithium-ion,5.0,,5.0,discharge,82,0.0150430181558512,1.2485024753382572,0.8313745682140442,2.35248849227728,6.0998835911602205,11,2.3523844482051772,-0.03895316405494498,0.03895316405494498
raw_CU_diffT/TC23LTO09/TC23LTO09_05deg.parquet,TC23LTO09_05deg.parquet,TC23LTO09,LTO,lithium-ion,5.0,,5.0,discharge,83,0.0150407912404176,1.2635432665786748,0.8413901921876465,2.35210699734624,6.102480994475137,11,2.351968271916767,-0.04501500917498902,0.04501500917498902
raw_CU_diffT/TC23LTO09/TC23LTO09_05deg.parquet,TC23LTO09_05deg.parquet,TC23LTO09,LTO,lithium-ion,5.0,,5.0,discharge,84,0.0150410364640442,1.2785843030427189,0.8514059794550274,2.35172550241519,6.099941546961326,11,2.351482732913622,-0.05280161606295053,0.05280161606295053
raw_CU_diffT/TC23LTO09/TC23LTO09_05deg.parquet,TC23LTO09_05deg.parquet,TC23LTO09,LTO,lithium-ion,5.0,,5.0,discharge,85,0.0150430377416932,1.293627340784412,0.8614230993680171,2.35134400748415,6.099980662983426,11,2.350910490517057,-0.06145421754384017,0.06145421754384017
raw_CU_diffT/TC23LTO09/TC23LTO09_05deg.parquet,TC23LTO09_05deg.parquet,TC23LTO09,LTO,lithium-ion,5.0,,5.0,discharge,86,0.0150430303295404,1.3086703711139525,0.8714402143452734,2.35077176508759,6.103537182320442,11,2.3502515447270738,-0.0727065423761104,0.0727065423761104
raw_CU_diffT/TC23LTO09/TC23LTO09_05deg.parquet,TC23LTO09_05deg.parquet,TC23LTO09,LTO,lithium-ion,5.0,,5.0,discharge,87,0.0150429855715624,1.3237133566855148,0.8814572995183079,2.35019952269102,6.097993066298344,11,2.34945387350762,-0.09001952484726417,0.09001952484726417
raw_CU_diffT/TC23LTO09/TC23LTO09_05deg.parquet,TC23LTO09_05deg.parquet,TC23LTO09,LTO,lithium-ion,5.0,,5.0,discharge,88,0.0150424988174746,1.3387558555029897,0.8914740605630548,2.34943653282894,6.09850685082873,11,2.348448114143961,-0.11599749917651536,0.11599749917651536
raw_CU_diffT/TC23LTO09/TC23LTO09_05deg.parquet,TC23LTO09_05deg.parquet,TC23LTO09,LTO,lithium-ion,5.0,,5.0,discharge,89,0.0150405854342515,1.353796440937241,0.9014895474908636,2.34848279550133,6.104526325966851,11,2.347130222563994,-0.15495552944868507,0.15495552944868507
raw_CU_diffT/TC23LTO09/TC23LTO09_05deg.parquet,TC23LTO09_05deg.parquet,TC23LTO09,LTO,lithium-ion,5.0,,5.0,discharge,90,0.0150411164863146,1.3688375574235556,0.9115053880448674,2.3473383107082,6.107172624309391,11,2.3453441326595654,-0.21727848586330367,0.21727848586330367
raw_CU_diffT/TC23LTO09/TC23LTO09_05deg.parquet,TC23LTO09_05deg.parquet,TC23LTO09,LTO,lithium-ion,5.0,,5.0,discharge,91,0.0150414065182849,1.3838789639418403,0.9215214217304096,2.34600307844955,6.106096712707182,11,2.3427777122143665,-0.3176666911453765,0.3176666911453765
raw_CU_diffT/TC23LTO09/TC23LTO09_05deg.parquet,TC23LTO09_05deg.parquet,TC23LTO09,LTO,lithium-ion,5.0,,5.0,discharge,92,0.0150431399602654,1.3989221039021058,0.931538609710482,2.34409560379433,6.108296519337016,11,2.338980103582619,-0.42324840650000795,0.42324840650000795
raw_CU_diffT/TC23LTO09/TC23LTO09_05deg.parquet,TC23LTO09_05deg.parquet,TC23LTO09,LTO,lithium-ion,5.0,,5.0,discharge,93,0.015043357724876,1.413965461626982,0.9415559426994452,2.34142513927703,6.120548591160221,11,2.334298120337999,-0.5063408953254367,0.5063408953254367
raw_CU_diffT/TC23LTO09/TC23LTO09_05deg.parquet,TC23LTO09_05deg.parquet,TC23LTO09,LTO,lithium-ion,5.0,,5.0,discharge,94,0.0150431683424744,1.4290086299694562,0.9515731495791572,2.3376101899666,6.126209060773481,11,2.3288358065526094,-0.5868375865254194,0.5868375865254194
raw_CU_diffT/TC23LTO09/TC23LTO09_05deg.parquet,TC23LTO09_05deg.parquet,TC23LTO09,LTO,lithium-ion,5.0,,5.0,discharge,95,0.0150432426069511,1.444051872576407,0.9615904059113922,2.33207851346648,6.140341243093923,11,2.322541140190398,-0.6733920377598537,0.6733920377598537
raw_CU_diffT/TC23LTO09/TC23LTO09_05deg.parquet,TC23LTO09_05deg.parquet,TC23LTO09,LTO,lithium-ion,5.0,,5.0,discharge,96,0.0150431771157827,1.45909504969219,0.9716076186332274,2.32311338258696,6.1875255801104965,11,2.315344758536631,-0.7746761469815908,0.7746761469815908
raw_CU_diffT/TC23LTO09/TC23LTO09_05deg.parquet,TC23LTO09_05deg.parquet,TC23LTO09,LTO,lithium-ion,5.0,,5.0,discharge,97,0.0150426962630231,1.474137745955213,0.981624511156454,2.30899807013837,6.313821850828729,11,2.307021232768417,-1.4572869810900784,1.4572869810900784
raw_CU_diffT/TC23LTO09/TC23LTO09_05deg.parquet,TC23LTO09_05deg.parquet,TC23LTO09,LTO,lithium-ion,5.0,,5.0,discharge,98,0.0082073982626782,1.4823451442178912,0.987089796425469,2.2986977070002,6.254182348066298,11,2.2971890679547156,-2.7457447855259147,2.7457447855259147
raw_CU_diffT/TC23LTO09/TC23LTO09_05deg.parquet,TC23LTO09_05deg.parquet,TC23LTO09,LTO,lithium-ion,5.0,,5.0,discharge,99,0.005396501292909,1.4877416455108,0.9906833126746404,2.28935108118965,6.165784696132596,11,2.285085274233439,-2.562719760823768,2.562719760823768
raw_CU_diffT/TC23LTO09/TC23LTO09_05deg.parquet,TC23LTO09_05deg.parquet,TC23LTO09,LTO,lithium-ion,5.0,,5.0,discharge,100,0.004018456039045,1.4917601015498452,0.9933591921545292,2.27924146551701,6.093272845303867,11,2.2798327826601232,-2.3954809408926394,2.3954809408926394
raw_CU_diffT/TC23LTO09/TC23LTO09_05deg.parquet,TC23LTO09_05deg.parquet,TC23LTO09,LTO,lithium-ion,5.0,,5.0,discharge,101,0.0031837246025988,1.494943826152444,0.995479226130498,2.26817811251676,6.045303729281768,11,2.274027701459417,-3.1582434239010126,3.1582434239010126
raw_CU_diffT/TC23LTO09/TC23LTO09_05deg.parquet,TC23LTO09_05deg.parquet,TC23LTO09,LTO,lithium-ion,5.0,,5.0,discharge,102,0.0026288169825052,1.4975726431349492,0.997229748557898,2.2544442949992,6.018862209944752,11,2.267891991318474,-3.745203478089934,3.745203478089934
raw_CU_diffT/TC23LTO09/TC23LTO09_05deg.parquet,TC23LTO09_05deg.parquet,TC23LTO09,LTO,lithium-ion,5.0,,5.0,discharge,103,0.0022330260654009,1.49980566920035,0.9987167148375846,2.23594179084361,5.9838133701657465,11,2.262019694344203,-4.386306672953083,4.386306672953083
raw_CU_diffT/TC23LTO09/TC23LTO09_05deg.parquet,TC23LTO09_05deg.parquet,TC23LTO09,LTO,lithium-ion,5.0,,5.0,discharge,104,0.0019271514466482,1.5017328206469982,0.9999999999999996,2.20828340834299,5.95593629834254,11,2.2559066922348703,-4.7635570708454615,4.7635570708454615
raw_CU_diffT/TC23LTO09/TC23LTO09_15deg.parquet,TC23LTO09_15deg.parquet,TC23LTO09,LTO,lithium-ion,15.0,,15.0,charge,0,0.0151560807956631,0.0151560807956631,0.0103084686141905,2.30937956506941,15.683928784530387,1,2.30937956506941,1.9060278331403089,1.9060278331403089
raw_CU_diffT/TC23LTO09/TC23LTO09_15deg.parquet,TC23LTO09_15deg.parquet,TC23LTO09,LTO,lithium-ion,15.0,,15.0,charge,1,0.0151551249531484,0.0303112057488115,0.0206162871082942,2.32902655401813,15.651668729281768,1,2.32902655401813,1.3878759690351927,1.3878759690351927
raw_CU_diffT/TC23LTO09/TC23LTO09_15deg.parquet,TC23LTO09_15deg.parquet,TC23LTO09,LTO,lithium-ion,15.0,,15.0,charge,2,0.0151558470831194,0.0454670528319309,0.0309245967619689,2.33799168489764,15.628843922651935,1,2.33799168489764,0.6661286718646835,0.6661286718646835
raw_CU_diffT/TC23LTO09/TC23LTO09_15deg.parquet,TC23LTO09_15deg.parquet,TC23LTO09,LTO,lithium-ion,15.0,,15.0,charge,3,0.015158664847882,0.0606257176798128,0.0412348229295504,2.34276037153568,15.615402430939229,1,2.34276037153568,0.370029923491785,0.370029923491785
raw_CU_diffT/TC23LTO09/TC23LTO09_15deg.parquet,TC23LTO09_15deg.parquet,TC23LTO09,LTO,lithium-ion,15.0,,15.0,charge,4,0.0151563944472167,0.0757821121270296,0.0515435048750923,2.34562158351851,15.603554806629834,1,2.34562158351851,0.23128870841979676,0.23128870841979676
raw_CU_diffT/TC23LTO09/TC23LTO09_15deg.parquet,TC23LTO09_15deg.parquet,TC23LTO09,LTO,lithium-ion,15.0,,15.0,charge,5,0.0151576995920415,0.090939811719071,0.061853074520076,2.34752905817372,15.60313182320442,1,2.34752905817372,0.14801585695532538,0.14801585695532538
raw_CU_diffT/TC23LTO09/TC23LTO09_15deg.parquet,TC23LTO09_15deg.parquet,TC23LTO09,LTO,lithium-ion,15.0,,15.0,charge,6,0.0151576971416387,0.1060975088607097,0.0721626424984085,2.34867354296685,15.600400552486184,1,2.34867354296685,0.09250943236588682,0.09250943236588682
raw_CU_diffT/TC23LTO09/TC23LTO09_15deg.parquet,TC23LTO09_15deg.parquet,TC23LTO09,LTO,lithium-ion,15.0,,15.0,charge,7,0.015157964469487,0.1212554733301967,0.0824723923008399,2.34943653282894,15.603683176795585,1,2.34943653282894,0.08326537339488027,0.08326537339488027
raw_CU_diffT/TC23LTO09/TC23LTO09_15deg.parquet,TC23LTO09_15deg.parquet,TC23LTO09,LTO,lithium-ion,15.0,,15.0,charge,8,0.0151556078161165,0.1364110811463132,0.0927805392161112,2.35039027015654,15.60430439226519,1,2.35039027015654,0.07401961062038254,0.07401961062038254
raw_CU_diffT/TC23LTO09/TC23LTO09_15deg.parquet,TC23LTO09_15deg.parquet,TC23LTO09,LTO,lithium-ion,15.0,,15.0,charge,9,0.0151544035834258,0.151565484729739,0.1030878670677299,2.35096251255311,15.601469364640884,1,2.35096251255311,0.0462646375364244,0.0462646375364244
raw_CU_diffT/TC23LTO09/TC23LTO09_15deg.parquet,TC23LTO09_15deg.parquet,TC23LTO09,LTO,lithium-ion,15.0,,15.0,charge,10,0.0151548142710693,0.1667202990008083,0.1133954742501823,2.35134400748415,15.607915082872928,1,2.35134400748415,0.03701181053826019,0.03701181053826019
raw_CU_diffT/TC23LTO09/TC23LTO09_15deg.parquet,TC23LTO09_15deg.parquet,TC23LTO09,LTO,lithium-ion,15.0,,15.0,charge,11,0.0151541570191561,0.1818744560199644,0.1237026344001326,2.35172550241519,15.603322707182318,1,2.35172550241519,0.03701237659772971,0.03701237659772971
raw_CU_diffT/TC23LTO09/TC23LTO09_15deg.parquet,TC23LTO09_15deg.parquet,TC23LTO09,LTO,lithium-ion,15.0,,15.0,charge,12,0.0151543507064454,0.1970288067264098,0.1340099262872629,2.35210699734624,15.60760403314917,1,2.35210699734624,0.02775846159062212,0.02775846159062212
raw_CU_diffT/TC23LTO09/TC23LTO09_15deg.parquet,TC23LTO09_15deg.parquet,TC23LTO09,LTO,lithium-ion,15.0,,15.0,charge,13,0.0151564591205743,0.2121852658469842,0.144318652220646,2.35229774481176,15.609732734806627,1,2.35229774481176,0.02775300301294692,0.02775300301294692
raw_CU_diffT/TC23LTO09/TC23LTO09_15deg.parquet,TC23LTO09_15deg.parquet,TC23LTO09,LTO,lithium-ion,15.0,,15.0,charge,14,0.0151579274644877,0.2273431933114719,0.15462837685398,2.3526792397428,15.605329502762432,1,2.3526792397428,0.02775255156639389,0.02775255156639389
raw_CU_diffT/TC23LTO09/TC23LTO09_15deg.parquet,TC23LTO09_15deg.parquet,TC23LTO09,LTO,lithium-ion,15.0,,15.0,charge,15,0.0151579381949427,0.2425011315064146,0.1649381087856757,2.35286998720832,15.609300801104972,1,2.35286998720832,0.018503335484624017,0.018503335484624017
raw_CU_diffT/TC23LTO09/TC23LTO09_15deg.parquet,TC23LTO09_15deg.parquet,TC23LTO09,LTO,lithium-ion,15.0,,15.0,charge,16,0.015155242924415,0.2576563744308296,0.1752460075184055,2.35306073467385,15.603312707182322,1,2.35306073467385,0.027755724349489697,0.027755724349489697
raw_CU_diffT/TC23LTO09/TC23LTO09_15deg.parquet,TC23LTO09_15deg.parquet,TC23LTO09,LTO,lithium-ion,15.0,,15.0,charge,17,0.0151563872985618,0.2728127617293914,0.1855546846017612,2.35344222960489,15.611490607734806,1,2.35344222960489,0.02775475828714491,0.02775475828714491
raw_CU_diffT/TC23LTO09/TC23LTO09_15deg.parquet,TC23LTO09_15deg.parquet,TC23LTO09,LTO,lithium-ion,15.0,,15.0,charge,18,0.0151584086087218,0.2879711703381132,0.1958647364872591,2.35363297707041,15.609965165745855,1,2.35363297707041,0.018500500737872017,0.018500500737872017
raw_CU_diffT/TC23LTO09/TC23LTO09_15deg.parquet,TC23LTO09_15deg.parquet,TC23LTO09,LTO,lithium-ion,15.0,,15.0,charge,19,0.0151594168470203,0.3031305871851335,0.2061754741300445,2.35382372453593,15.60998226519337,1,2.35382372453593,0.018502227856686204,0.018502227856686204
raw_CU_diffT/TC23LTO09/TC23LTO09_15deg.parquet,TC23LTO09_15deg.parquet,TC23LTO09,LTO,lithium-ion,15.0,,15.0,charge,20,0.015155579449342,0.3182861666344755,0.2164836017515414,2.35401447200145,15.611577320441988,1,2.35401447200145,0.02775633122440979,0.02775633122440979
raw_CU_diffT/TC23LTO09/TC23LTO09_15deg.parquet,TC23LTO09_15deg.parquet,TC23LTO09,LTO,lithium-ion,15.0,,15.0,charge,21,0.0151559222998979,0.3334420889343734,0.2267919625642071,2.3543959669325,15.610877486187844,1,2.3543959669325,0.027756213584567035,0.027756213584567035
raw_CU_diffT/TC23LTO09/TC23LTO09_15deg.parquet,TC23LTO09_15deg.parquet,TC23LTO09,LTO,lithium-ion,15.0,,15.0,charge,22,0.0151559648443611,0.3485980537787345,0.2371003523136585,2.35458671439802,15.612231685082874,1,2.35458671439802,0.01850420172318934,0.01850420172318934
raw_CU_diffT/TC23LTO09/TC23LTO09_15deg.parquet,TC23LTO09_15deg.parquet,TC23LTO09,LTO,lithium-ion,15.0,,15.0,charge,23,0.015155796743624,0.3637538505223585,0.2474086277287253,2.35477746186354,15.612859337016571,1,2.35477746186354,0.018506201398722055,0.018506201398722055
raw_CU_diffT/TC23LTO09/TC23LTO09_15deg.parquet,TC23LTO09_15deg.parquet,TC23LTO09,LTO,lithium-ion,15.0,,15.0,charge,24,0.0151526901616461,0.3789065406840046,0.2577147901897079,2.35496820932906,15.60965497237569,1,2.35496820932906,0.018506493871711882,0.018506493871711882
raw_CU_diffT/TC23LTO09/TC23LTO09_15deg.parquet,TC23LTO09_15deg.parquet,TC23LTO09,LTO,lithium-ion,15.0,,15.0,charge,25,0.0151553175730102,0.3940618582570148,0.2680227396949765,2.35515895679458,15.613384944751385,1,2.35515895679458,0.027757583146922116,0.027757583146922116
raw_CU_diffT/TC23LTO09/TC23LTO09_15deg.parquet,TC23LTO09_15deg.parquet,TC23LTO09,LTO,lithium-ion,15.0,,15.0,charge,26,0.015155154400586,0.4092170126576008,0.278330578217872,2.35554045172563,15.618548066298342,1,2.35554045172563,0.037006199288327934,0.037006199288327934
raw_CU_diffT/TC23LTO09/TC23LTO09_15deg.parquet,TC23LTO09_15deg.parquet,TC23LTO09,LTO,lithium-ion,15.0,,15.0,charge,27,0.0151584133115242,0.424375425969125,0.2886406333019997,2.35592194665667,15.618797513812156,1,2.35592194665667,0.04625666557062402,0.04625666557062402
raw_CU_diffT/TC23LTO09/TC23LTO09_15deg.parquet,TC23LTO09_15deg.parquet,TC23LTO09,LTO,lithium-ion,15.0,,15.0,charge,28,0.0151565923613018,0.4395320183304268,0.2989494498595934,2.35649418905323,15.622442016574585,1,2.35649418905323,0.05550679426573879,0.05550679426573879
raw_CU_diffT/TC23LTO09/TC23LTO09_15deg.parquet,TC23LTO09_15deg.parquet,TC23LTO09,LTO,lithium-ion,15.0,,15.0,charge,29,0.0151583427095626,0.4546903610399894,0.3092594569235161,2.3570664314498,15.628207127071825,1,2.3570664314498,0.06476098566379562,0.06476098566379562
raw_CU_diffT/TC23LTO09/TC23LTO09_15deg.parquet,TC23LTO09_15deg.parquet,TC23LTO09,LTO,lithium-ion,15.0,,15.0,charge,30,0.015155867738789,0.4698462287787784,0.3195677806262266,2.35782942131188,15.632823535911603,1,2.35782942131188,0.06476190114597102,0.06476190114597102
raw_CU_diffT/TC23LTO09/TC23LTO09_15deg.parquet,TC23LTO09_15deg.parquet,TC23LTO09,LTO,lithium-ion,15.0,,15.0,charge,31,0.0151577425567548,0.4850039713355332,0.3298773794938309,2.35840166370845,15.634167845303867,1,2.35840166370845,0.07400227922731517,0.07400227922731517
raw_CU_diffT/TC23LTO09/TC23LTO09_15deg.parquet,TC23LTO09_15deg.parquet,TC23LTO09,LTO,lithium-ion,15.0,,15.0,charge,32,0.0151592273674515,0.5001631987029848,0.3401879882613342,2.35935540103606,15.637591850828729,1,2.35935540103606,0.10175018615697695,0.10175018615697695
raw_CU_diffT/TC23LTO09/TC23LTO09_15deg.parquet,TC23LTO09_15deg.parquet,TC23LTO09,LTO,lithium-ion,15.0,,15.0,charge,33,0.0151593422712546,0.5153225409742394,0.350498675181116,2.36049988582919,15.64595464088398,1,2.36049988582919,0.12026873237245184,0.12026873237245184
raw_CU_diffT/TC23LTO09/TC23LTO09_15deg.parquet,TC23LTO09_15deg.parquet,TC23LTO09,LTO,lithium-ion,15.0,,15.0,charge,34,0.0151552172032406,0.53047775817748,0.3608065564194868,2.36183511808784,15.648342872928175,1,2.36183511808784,0.13878482094185074,0.13878482094185074
raw_CU_diffT/TC23LTO09/TC23LTO09_15deg.parquet,TC23LTO09_15deg.parquet,TC23LTO09,LTO,lithium-ion,15.0,,15.0,charge,35,0.0151557507618553,0.5456335089393353,0.3711148005598707,2.36336109781201,15.659924530386744,1,2.36336109781201,0.15726873488725346,0.15726873488725346
raw_CU_diffT/TC23LTO09/TC23LTO09_15deg.parquet,TC23LTO09_15deg.parquet,TC23LTO09,LTO,lithium-ion,15.0,,15.0,charge,36,0.0151589122010297,0.560792421140365,0.3814251949656791,2.3650778250017,15.669290441988949,1,2.3650778250017,0.175776627038573,0.175776627038573
raw_CU_diffT/TC23LTO09/TC23LTO09_15deg.parquet,TC23LTO09_15deg.parquet,TC23LTO09,LTO,lithium-ion,15.0,,15.0,charge,37,0.0151555009081396,0.5759479220485045,0.3917332691670649,2.36698529965692,15.673606602209942,1,2.36698529965692,0.19429884096248884,0.19429884096248884
raw_CU_diffT/TC23LTO09/TC23LTO09_15deg.parquet,TC23LTO09_15deg.parquet,TC23LTO09,LTO,lithium-ion,15.0,,15.0,charge,38,0.0151555218851507,0.5911034439336552,0.4020413576360482,2.36908352177766,15.673104889502762,1,2.36908352177766,0.2035508761904623,0.2035508761904623
raw_CU_diffT/TC23LTO09/TC23LTO09_15deg.parquet,TC23LTO09_15deg.parquet,TC23LTO09,LTO,lithium-ion,15.0,,15.0,charge,39,0.0151555461693926,0.6062589901030478,0.4123494626220552,2.37118174389839,15.67797312154696,1,2.37118174389839,0.23130596736335463,0.23130596736335463
raw_CU_diffT/TC23LTO09/TC23LTO09_15deg.parquet,TC23LTO09_15deg.parquet,TC23LTO09,LTO,lithium-ion,15.0,,15.0,charge,40,0.0151557217238312,0.621414711826879,0.4226576870121116,2.37385220841569,15.682052154696132,1,2.37385220841569,0.24980384337081318,0.24980384337081318
raw_CU_diffT/TC23LTO09/TC23LTO09_15deg.parquet,TC23LTO09_15deg.parquet,TC23LTO09,LTO,lithium-ion,15.0,,15.0,charge,41,0.015156442759436,0.636571154586315,0.4329664018174014,2.37633192546748,15.68336063535912,1,2.37633192546748,0.2590453260441592,0.2590453260441592
raw_CU_diffT/TC23LTO09/TC23LTO09_15deg.parquet,TC23LTO09_15deg.parquet,TC23LTO09,LTO,lithium-ion,15.0,,15.0,charge,42,0.0151568413512628,0.6517279959375778,0.4432753877265071,2.3791931374503,15.687314005524865,1,2.3791931374503,0.2775435377062365,0.2775435377062365
raw_CU_diffT/TC23LTO09/TC23LTO09_15deg.parquet,TC23LTO09_15deg.parquet,TC23LTO09,LTO,lithium-ion,15.0,,15.0,charge,43,0.0151570486243245,0.6668850445619023,0.4535845146132098,2.38205434943312,15.697068066298344,1,2.38205434943312,0.2868042695233157,0.2868042695233157
raw_CU_diffT/TC23LTO09/TC23LTO09_15deg.parquet,TC23LTO09_15deg.parquet,TC23LTO09,LTO,lithium-ion,15.0,,15.0,charge,44,0.0151559325244771,0.6820409770863795,0.4638928823801637,2.38510630888147,15.695406464088396,1,2.38510630888147,0.29606300281514564,0.29606300281514564
raw_CU_diffT/TC23LTO09/TC23LTO09_15deg.parquet,TC23LTO09_15deg.parquet,TC23LTO09,LTO,lithium-ion,15.0,,15.0,charge,45,0.0151562616113914,0.6971972386977708,0.4742014739768908,2.38815826832981,15.701549033149169,1,2.38815826832981,0.30530041929873164,0.30530041929873164
raw_CU_diffT/TC23LTO09/TC23LTO09_15deg.parquet,TC23LTO09_15deg.parquet,TC23LTO09,LTO,lithium-ion,15.0,,15.0,charge,46,0.0151573136800501,0.712354552377821,0.4845107811422992,2.39140097524368,15.710415386740332,1,2.39140097524368,0.30528822341032935,0.30528822341032935
raw_CU_diffT/TC23LTO09/TC23LTO09_15deg.parquet,TC23LTO09_15deg.parquet,TC23LTO09,LTO,lithium-ion,15.0,,15.0,charge,47,0.0151575506588141,0.727512103036635,0.4948202494897561,2.39445293469202,15.705625939226518,1,2.39445293469202,0.3145770654866311,0.3145770654866311
raw_CU_diffT/TC23LTO09/TC23LTO09_15deg.parquet,TC23LTO09_15deg.parquet,TC23LTO09,LTO,lithium-ion,15.0,,15.0,charge,48,0.0151540772649438,0.7426661803015788,0.5051273553945619,2.39788638907141,15.708234198895026,1,2.39788638907141,0.3330807303717904,0.3330807303717904
raw_CU_diffT/TC23LTO09/TC23LTO09_15deg.parquet,TC23LTO09_15deg.parquet,TC23LTO09,LTO,lithium-ion,15.0,,15.0,charge,49,0.0151572209105756,0.7578234012121544,0.5154365994624432,2.4013198434508,15.713603977900554,1,2.4013198434508,0.33304854132515516,0.33304854132515516
raw_CU_diffT/TC23LTO09/TC23LTO09_15deg.parquet,TC23LTO09_15deg.parquet,TC23LTO09,LTO,lithium-ion,15.0,,15.0,charge,50,0.0151570061941903,0.7729804074063447,0.5257456974901215,2.40475329783019,15.71884270718232,1,2.40475329783019,0.34229529705042694,0.34229529705042694
raw_CU_diffT/TC23LTO09/TC23LTO09_15deg.parquet,TC23LTO09_15deg.parquet,TC23LTO09,LTO,lithium-ion,15.0,,15.0,charge,51,0.015157595792343,0.7881380031986877,0.5360551965353275,2.4083774996751,15.722133950276245,1,2.4083774996751,0.35154212773157667,0.35154212773157667
raw_CU_diffT/TC23LTO09/TC23LTO09_15deg.parquet,TC23LTO09_15deg.parquet,TC23LTO09,LTO,lithium-ion,15.0,,15.0,charge,52,0.0151574169149479,0.8032954201136355,0.5463645739163621,2.41200170152,15.721909972375691,1,2.41200170152,0.34229836918204626,0.34229836918204626
raw_CU_diffT/TC23LTO09/TC23LTO09_15deg.parquet,TC23LTO09_15deg.parquet,TC23LTO09,LTO,lithium-ion,15.0,,15.0,charge,53,0.0151569178865345,0.81845233800017,0.5566736118812371,2.41543515589939,15.730310220994475,1,2.41543515589939,0.3515645765002091,0.3515645765002091
