Repository: DNV007/delivered-energy-decomposition

# Three-term energy accounting for a cold commercial sodium-ion 18650 cell

This repository holds the analysis code and the derived data behind a reanalysis
of a public commercial-cell archive. No new measurements were made. The
manuscript reporting the work is not distributed here; what is here is
everything needed to regenerate its numbers from the raw archive and to check
them.

**Source data.** Droese, D., Schlösser, A., Otto, M. *Dataset: Evaluation of
Commercial Sodium-Ion Batteries by State-of-the-Art Lithium-Ion Battery
Configurations.* Technische Universität Berlin, DepositOnce, 2025.
DOI [10.14279/depositonce-25036](https://doi.org/10.14279/depositonce-25036),
CC BY 4.0.

File: data_processed/ocv/ocv_slope_points.csv (part 29 of 85)
member_path,file_name,cell_id,cell_family,chemistry_type,temperature_deg_c,voltage_v,ambient_temperature_from_file_deg_c,direction,segment_index,segment_capacity_ah,cumulative_capacity_ah,soc_fraction_by_capacity,ocv_voltage_v,ocv_temperature_mean_deg_c,smoothing_window_segments,smoothed_ocv_voltage_v,dv_dcapacity_fraction_v,abs_dv_dcapacity_fraction_v
raw_CU_diffT/TC23LTO09/TC23LTO09_15deg.parquet,TC23LTO09_15deg.parquet,TC23LTO09,LTO,lithium-ion,15.0,,15.0,discharge,35,0.0151565859480083,0.5456900940803283,0.3604609217960708,2.44938820476223,15.808461850828731,1,2.44938820476223,-0.41911222385017766,0.41911222385017766
raw_CU_diffT/TC23LTO09/TC23LTO09_15deg.parquet,TC23LTO09_15deg.parquet,TC23LTO09,LTO,lithium-ion,15.0,,15.0,discharge,36,0.0151594753789851,0.5608495694593134,0.3704746613312609,2.44538250798628,15.811780635359115,1,2.44538250798628,-0.40954528108575516,0.40954528108575516
raw_CU_diffT/TC23LTO09/TC23LTO09_15deg.parquet,TC23LTO09_15deg.parquet,TC23LTO09,LTO,lithium-ion,15.0,,15.0,discharge,37,0.0151594099355599,0.5760089793948733,0.3804883576371573,2.4411860637448,15.81793046961326,1,2.4411860637448,-0.40958389782625204,0.40958389782625204
raw_CU_diffT/TC23LTO09/TC23LTO09_15deg.parquet,TC23LTO09_15deg.parquet,TC23LTO09,LTO,lithium-ion,15.0,,15.0,discharge,38,0.0151564779804539,0.5911654573753272,0.3905001172114699,2.43718036696885,15.81805132596685,1,2.43718036696885,-0.3905402942084919,0.3905402942084919
raw_CU_diffT/TC23LTO09/TC23LTO09_15deg.parquet,TC23LTO09_15deg.parquet,TC23LTO09,LTO,lithium-ion,15.0,,15.0,discharge,39,0.015159147793207,0.6063246051685343,0.4005136403566746,2.43336541765842,15.815424254143643,1,2.43336541765842,-0.4000239625581088,0.4000239625581088
raw_CU_diffT/TC23LTO09/TC23LTO09_15deg.parquet,TC23LTO09_15deg.parquet,TC23LTO09,LTO,lithium-ion,15.0,,15.0,discharge,40,0.0151594765305151,0.6214840816990493,0.4105273806525191,2.42916897341694,15.82246436464088,1,2.42916897341694,-0.4000252223569589,0.4000252223569589
raw_CU_diffT/TC23LTO09/TC23LTO09_15deg.parquet,TC23LTO09_15deg.parquet,TC23LTO09,LTO,lithium-ion,15.0,,15.0,discharge,41,0.0151590422657667,0.636643123964816,0.4205408340905422,2.42535402410651,15.822584834254146,1,2.42535402410651,-0.3809838408062234,0.3809838408062234
raw_CU_diffT/TC23LTO09/TC23LTO09_15deg.parquet,TC23LTO09_15deg.parquet,TC23LTO09,LTO,lithium-ion,15.0,,15.0,discharge,42,0.0151589259194344,0.6518020498842504,0.4305542106748592,2.42153907479608,15.82427314917127,1,2.42153907479608,-0.3714573761884026,0.3714573761884026
raw_CU_diffT/TC23LTO09/TC23LTO09_15deg.parquet,TC23LTO09_15deg.parquet,TC23LTO09,LTO,lithium-ion,15.0,,15.0,discharge,43,0.0151592093163636,0.666961259200614,0.4405677744597859,2.41791487295117,15.82947732044199,1,2.41791487295117,-0.3714728003757273,0.3714728003757273
raw_CU_diffT/TC23LTO09/TC23LTO09_15deg.parquet,TC23LTO09_15deg.parquet,TC23LTO09,LTO,lithium-ion,15.0,,15.0,discharge,44,0.0151577285992921,0.6821189877999061,0.4505803601425877,2.41409992364074,15.830528342541438,1,2.41409992364074,-0.37149617305759364,0.37149617305759364
raw_CU_diffT/TC23LTO09/TC23LTO09_15deg.parquet,TC23LTO09_15deg.parquet,TC23LTO09,LTO,lithium-ion,15.0,,15.0,discharge,45,0.015157198696321,0.6972761864962271,0.4605925957928061,2.41047572179583,15.841290745856352,1,2.41047572179583,-0.36196384264036396,0.36196384264036396
raw_CU_diffT/TC23LTO09/TC23LTO09_15deg.parquet,TC23LTO09_15deg.parquet,TC23LTO09,LTO,lithium-ion,15.0,,15.0,discharge,46,0.0151583243026046,0.7124345107988317,0.4706055749732497,2.40685151995092,15.838076602209943,1,2.40685151995092,-0.3524163096706161,0.3524163096706161
raw_CU_diffT/TC23LTO09/TC23LTO09_15deg.parquet,TC23LTO09_15deg.parquet,TC23LTO09,LTO,lithium-ion,15.0,,15.0,discharge,47,0.0151591502990594,0.7275936610978911,0.4806190997737196,2.40341806557154,15.83930861878453,1,2.40341806557154,-0.3429163179634571,0.3429163179634571
raw_CU_diffT/TC23LTO09/TC23LTO09_15deg.parquet,TC23LTO09_15deg.parquet,TC23LTO09,LTO,lithium-ion,15.0,,15.0,discharge,48,0.0151560899947828,0.7427497510926739,0.4906306030603075,2.39998461119215,15.842815441988952,1,2.39998461119215,-0.3429126243809719,0.3429126243809719
raw_CU_diffT/TC23LTO09/TC23LTO09_15deg.parquet,TC23LTO09_15deg.parquet,TC23LTO09,LTO,lithium-ion,15.0,,15.0,discharge,49,0.0151594769697291,0.757909228062403,0.5006443436462791,2.39655115681276,15.84067864640884,1,2.39655115681276,-0.33338284584449696,0.33338284584449696
raw_CU_diffT/TC23LTO09/TC23LTO09_15deg.parquet,TC23LTO09_15deg.parquet,TC23LTO09,LTO,lithium-ion,15.0,,15.0,discharge,50,0.0151563116625734,0.7730655397249764,0.5106559933576911,2.39330844989889,15.842178425414366,1,2.39330844989889,-0.33342565401660806,0.33342565401660806
raw_CU_diffT/TC23LTO09/TC23LTO09_15deg.parquet,TC23LTO09_15deg.parquet,TC23LTO09,LTO,lithium-ion,15.0,,15.0,discharge,51,0.015155794517631,0.7882213342426074,0.5206673014639602,2.3898749955195,15.849011795580113,1,2.3898749955195,-0.33343381676883155,0.33343381676883155
raw_CU_diffT/TC23LTO09/TC23LTO09_15deg.parquet,TC23LTO09_15deg.parquet,TC23LTO09,LTO,lithium-ion,15.0,,15.0,discharge,52,0.0151555246090014,0.8033768588516088,0.5306784312794476,2.38663228860564,15.858187513812156,1,2.38663228860564,-0.31435394696534047,0.31435394696534047
raw_CU_diffT/TC23LTO09/TC23LTO09_15deg.parquet,TC23LTO09_15deg.parquet,TC23LTO09,LTO,lithium-ion,15.0,,15.0,discharge,53,0.0151585499901509,0.8185354088417597,0.5406915595400043,2.38358032915729,15.863339558011049,1,2.38358032915729,-0.31434785066213067,0.31434785066213067
raw_CU_diffT/TC23LTO09/TC23LTO09_15deg.parquet,TC23LTO09_15deg.parquet,TC23LTO09,LTO,lithium-ion,15.0,,15.0,discharge,54,0.0151560787183,0.8336914875600597,0.5507030553778013,2.38033762224343,15.860987513812155,1,2.38033762224343,-0.30484686978229547,0.30484686978229547
raw_CU_diffT/TC23LTO09/TC23LTO09_15deg.parquet,TC23LTO09_15deg.parquet,TC23LTO09,LTO,lithium-ion,15.0,,15.0,discharge,55,0.0151559229905798,0.8488474105506395,0.5607144483481316,2.3774764102606,15.86334908839779,1,2.3774764102606,-0.2857844198564976,0.2857844198564976
raw_CU_diffT/TC23LTO09/TC23LTO09_15deg.parquet,TC23LTO09_15deg.parquet,TC23LTO09,LTO,lithium-ion,15.0,,15.0,discharge,56,0.0151571080839055,0.864004518634545,0.5707266241434337,2.37461519827778,15.869707651933702,1,2.37461519827778,-0.2762314346343686,0.2762314346343686
raw_CU_diffT/TC23LTO09/TC23LTO09_15deg.parquet,TC23LTO09_15deg.parquet,TC23LTO09,LTO,lithium-ion,15.0,,15.0,discharge,57,0.0151589986483636,0.8791635172829085,0.5807400487695552,2.37194473376048,15.87107682320442,1,2.37194473376048,-0.26668494527827136,0.26668494527827136
raw_CU_diffT/TC23LTO09/TC23LTO09_15deg.parquet,TC23LTO09_15deg.parquet,TC23LTO09,LTO,lithium-ion,15.0,,15.0,discharge,58,0.0151593951002376,0.8943229123831461,0.5907537352758345,2.36927426924318,15.877057817679557,1,2.36927426924318,-0.26670626565967837,0.26670626565967837
raw_CU_diffT/TC23LTO09/TC23LTO09_15deg.parquet,TC23LTO09_15deg.parquet,TC23LTO09,LTO,lithium-ion,15.0,,15.0,discharge,59,0.0151565755234325,0.9094794879065786,0.6007655592831144,2.36660380472588,15.87731687845304,1,2.36660380472588,-0.2571718615178469,0.2571718615178469
raw_CU_diffT/TC23LTO09/TC23LTO09_15deg.parquet,TC23LTO09_15deg.parquet,TC23LTO09,LTO,lithium-ion,15.0,,15.0,discharge,60,0.0151607901396161,0.9246402780461948,0.6107801672962816,2.3641240876741,15.883382486187845,1,2.3641240876741,-0.23808805738195815,0.23808805738195815
raw_CU_diffT/TC23LTO09/TC23LTO09_15deg.parquet,TC23LTO09_15deg.parquet,TC23LTO09,LTO,lithium-ion,15.0,,15.0,discharge,61,0.0151605793706514,0.9398008574168462,0.6207946360839504,2.36183511808784,15.887026740331493,1,2.36183511808784,-0.21905797038891706,0.21905797038891706
raw_CU_diffT/TC23LTO09/TC23LTO09_15deg.parquet,TC23LTO09_15deg.parquet,TC23LTO09,LTO,lithium-ion,15.0,,15.0,discharge,62,0.0151582582969667,0.9549591157138128,0.6308075716637251,2.3597368959671,15.889025994475135,1,2.3597368959671,-0.20002957370587637,0.20002957370587637
raw_CU_diffT/TC23LTO09/TC23LTO09_15deg.parquet,TC23LTO09_15deg.parquet,TC23LTO09,LTO,lithium-ion,15.0,,15.0,discharge,63,0.0151576753303458,0.9701167910441588,0.6408201221592043,2.35782942131188,15.894187071823204,1,2.35782942131188,-0.19051868964466223,0.19051868964466223
raw_CU_diffT/TC23LTO09/TC23LTO09_15deg.parquet,TC23LTO09_15deg.parquet,TC23LTO09,LTO,lithium-ion,15.0,,15.0,discharge,64,0.0151560331400358,0.9852728241841944,0.6508315878898335,2.35592194665667,15.899279281767956,1,2.35592194665667,-0.18098218300438873,0.18098218300438873
raw_CU_diffT/TC23LTO09/TC23LTO09_15deg.parquet,TC23LTO09_15deg.parquet,TC23LTO09,LTO,lithium-ion,15.0,,15.0,discharge,65,0.0151598485151082,1.0004326726993027,0.6608455739037346,2.35420521946698,15.903165662983424,1,2.35420521946698,-0.15238749975652865,0.15238749975652865
raw_CU_diffT/TC23LTO09/TC23LTO09_15deg.parquet,TC23LTO09_15deg.parquet,TC23LTO09,LTO,lithium-ion,15.0,,15.0,discharge,66,0.0151591447543369,1.0155918174536396,0.6708590950415838,2.35286998720832,15.908136491712709,1,2.35286998720832,-0.1142971706284186,0.1142971706284186
raw_CU_diffT/TC23LTO09/TC23LTO09_15deg.parquet,TC23LTO09_15deg.parquet,TC23LTO09,LTO,lithium-ion,15.0,,15.0,discharge,67,0.0151578598395343,1.030749677293174,0.6808717674164096,2.35191624988072,15.921708232044196,1,2.35191624988072,-0.06667758172834226,0.06667758172834226
raw_CU_diffT/TC23LTO09/TC23LTO09_15deg.parquet,TC23LTO09_15deg.parquet,TC23LTO09,LTO,lithium-ion,15.0,,15.0,discharge,68,0.0151563820253887,1.0459060593185625,0.6908834636066665,2.35153475494967,15.937510690607736,1,2.35153475494967,-0.028577516839533246,0.028577516839533246
raw_CU_diffT/TC23LTO09/TC23LTO09_15deg.parquet,TC23LTO09_15deg.parquet,TC23LTO09,LTO,lithium-ion,15.0,,15.0,discharge,69,0.0151601289710067,1.0610661882895691,0.7008976348784506,2.35134400748415,15.95190917127072,1,2.35134400748415,-0.028577208712874835,0.028577208712874835
raw_CU_diffT/TC23LTO09/TC23LTO09_15deg.parquet,TC23LTO09_15deg.parquet,TC23LTO09,LTO,lithium-ion,15.0,,15.0,discharge,70,0.0151565780929986,1.0762227663825676,0.7109094605830824,2.35096251255311,15.957725055248618,1,2.35096251255311,-0.0285784208709714,0.0285784208709714
raw_CU_diffT/TC23LTO09/TC23LTO09_15deg.parquet,TC23LTO09_15deg.parquet,TC23LTO09,LTO,lithium-ion,15.0,,15.0,discharge,71,0.0151562696831173,1.091379036065685,0.7209210825645548,2.35077176508759,15.957173508287294,1,2.35077176508759,-0.019049883694464143,0.019049883694464143
raw_CU_diffT/TC23LTO09/TC23LTO09_15deg.parquet,TC23LTO09_15deg.parquet,TC23LTO09,LTO,lithium-ion,15.0,,15.0,discharge,72,0.0151605989669901,1.106539635032675,0.7309355642967764,2.35058101762207,15.95722541436464,1,2.35058101762207,-0.009523579634773682,0.009523579634773682
raw_CU_diffT/TC23LTO09/TC23LTO09_15deg.parquet,TC23LTO09_15deg.parquet,TC23LTO09,LTO,lithium-ion,15.0,,15.0,discharge,73,0.0151605930911383,1.121700228123813,0.7409500421476469,2.35058101762207,15.962127790055249,1,2.35058101762207,-0.009526961777567067,0.009526961777567067
raw_CU_diffT/TC23LTO09/TC23LTO09_15deg.parquet,TC23LTO09_15deg.parquet,TC23LTO09,LTO,lithium-ion,15.0,,15.0,discharge,74,0.015157010600514,1.1368572387243274,0.7509621535493427,2.35039027015654,15.958344806629832,1,2.35039027015654,-0.02857100984901706,0.02857100984901706
raw_CU_diffT/TC23LTO09/TC23LTO09_15deg.parquet,TC23LTO09_15deg.parquet,TC23LTO09,LTO,lithium-ion,15.0,,15.0,discharge,75,0.0151611481679286,1.152018386892256,0.7609769980616088,2.3500087752255,15.96290361878453,1,2.3500087752255,-0.028569894511193183,0.028569894511193183
raw_CU_diffT/TC23LTO09/TC23LTO09_15deg.parquet,TC23LTO09_15deg.parquet,TC23LTO09,LTO,lithium-ion,15.0,,15.0,discharge,76,0.0151605591042643,1.1671789459965205,0.7709914534621176,2.34981802775998,15.963136132596688,1,2.34981802775998,-0.019046862452540836,0.019046862452540836
raw_CU_diffT/TC23LTO09/TC23LTO09_15deg.parquet,TC23LTO09_15deg.parquet,TC23LTO09,LTO,lithium-ion,15.0,,15.0,discharge,77,0.0151611172369609,1.1823400632334813,0.781006277542631,2.34962728029446,15.963549392265191,1,2.34962728029446,-0.019047443242371287,0.019047443242371287
raw_CU_diffT/TC23LTO09/TC23LTO09_15deg.parquet,TC23LTO09_15deg.parquet,TC23LTO09,LTO,lithium-ion,15.0,,15.0,discharge,78,0.0151596346678143,1.1974996979012955,0.7910201222976131,2.34943653282894,15.959957099447513,1,2.34943653282894,-0.019050605520590125,0.019050605520590125
raw_CU_diffT/TC23LTO09/TC23LTO09_15deg.parquet,TC23LTO09_15deg.parquet,TC23LTO09,LTO,lithium-ion,15.0,,15.0,discharge,79,0.0151560848731566,1.2126557827744522,0.8010316222010607,2.34924578536342,15.965574171270717,1,2.34924578536342,-0.019051529168336856,0.019051529168336856
raw_CU_diffT/TC23LTO09/TC23LTO09_15deg.parquet,TC23LTO09_15deg.parquet,TC23LTO09,LTO,lithium-ion,15.0,,15.0,discharge,80,0.0151581643693974,1.2278139471438496,0.8110444957360622,2.34905503789789,15.961515911602213,1,2.34905503789789,-0.02857900074515385,0.02857900074515385
raw_CU_diffT/TC23LTO09/TC23LTO09_15deg.parquet,TC23LTO09_15deg.parquet,TC23LTO09,LTO,lithium-ion,15.0,,15.0,discharge,81,0.0151558302857564,1.242969777429606,0.8210558274693158,2.34867354296685,15.968865911602212,1,2.34867354296685,-0.028578892070015627,0.028578892070015627
raw_CU_diffT/TC23LTO09/TC23LTO09_15deg.parquet,TC23LTO09_15deg.parquet,TC23LTO09,LTO,lithium-ion,15.0,,15.0,discharge,82,0.0151585104365494,1.2581282878661555,0.8310689296023548,2.34848279550133,15.964686408839778,1,2.34848279550133,-0.01904954536189507,0.01904954536189507
raw_CU_diffT/TC23LTO09/TC23LTO09_15deg.parquet,TC23LTO09_15deg.parquet,TC23LTO09,LTO,lithium-ion,15.0,,15.0,discharge,83,0.0151588954345725,1.273287183300728,0.8410822860495984,2.34829204803581,15.967573397790057,1,2.34829204803581,-0.028574664914017944,0.028574664914017944
raw_CU_diffT/TC23LTO09/TC23LTO09_15deg.parquet,TC23LTO09_15deg.parquet,TC23LTO09,LTO,lithium-ion,15.0,,15.0,discharge,84,0.0151584436205758,1.2884456269213038,0.8510953440466934,2.34791055310476,15.961085110497237,1,2.34791055310476,-0.03809877086214897,0.03809877086214897
raw_CU_diffT/TC23LTO09/TC23LTO09_15deg.parquet,TC23LTO09_15deg.parquet,TC23LTO09,LTO,lithium-ion,15.0,,15.0,discharge,85,0.0151592168130916,1.3036048437343954,0.861108912783657,2.34752905817372,15.96476422651934,1,2.34752905817372,-0.04762815234602158,0.04762815234602158
raw_CU_diffT/TC23LTO09/TC23LTO09_15deg.parquet,TC23LTO09_15deg.parquet,TC23LTO09,LTO,lithium-ion,15.0,,15.0,discharge,86,0.0151565329368392,1.3187613766712347,0.8711207086599467,2.34695681577716,15.96207599447514,1,2.34695681577716,-0.04762841135772078,0.04762841135772078
raw_CU_diffT/TC23LTO09/TC23LTO09_15deg.parquet,TC23LTO09_15deg.parquet,TC23LTO09,LTO,lithium-ion,15.0,,15.0,discharge,87,0.0151589419110995,1.3339203185823345,0.8811340958077143,2.34657532084611,15.96904693370166,1,2.34657532084611,-0.0476288496604127,0.0476288496604127
raw_CU_diffT/TC23LTO09/TC23LTO09_15deg.parquet,TC23LTO09_15deg.parquet,TC23LTO09,LTO,lithium-ion,15.0,,15.0,discharge,88,0.015156333717211,1.3490766522995452,0.8911457600875327,2.34600307844955,15.96981361878453,1,2.34600307844955,-0.057157374765665736,0.057157374765665736
raw_CU_diffT/TC23LTO09/TC23LTO09_15deg.parquet,TC23LTO09_15deg.parquet,TC23LTO09,LTO,lithium-ion,15.0,,15.0,discharge,89,0.0151564369758034,1.3642330892753487,0.9011574925758228,2.34543083605298,15.968995165745854,1,2.34543083605298,-0.07619243753617866,0.07619243753617866
raw_CU_diffT/TC23LTO09/TC23LTO09_15deg.parquet,TC23LTO09_15deg.parquet,TC23LTO09,LTO,lithium-ion,15.0,,15.0,discharge,90,0.0151609827344532,1.379394072009802,0.9111722278093908,2.34447709872538,15.9739235359116,1,2.34447709872538,-0.09524478832415184,0.09524478832415184
raw_CU_diffT/TC23LTO09/TC23LTO09_15deg.parquet,TC23LTO09_15deg.parquet,TC23LTO09,LTO,lithium-ion,15.0,,15.0,discharge,91,0.0151573593435277,1.3945514313533296,0.9211845695766908,2.34352336139777,15.974768121546962,1,2.34352336139777,-0.11430551481419116,0.11430551481419116
raw_CU_diffT/TC23LTO09/TC23LTO09_15deg.parquet,TC23LTO09_15deg.parquet,TC23LTO09,LTO,lithium-ion,15.0,,15.0,discharge,92,0.0151577350755737,1.4097091664289032,0.9311971595374636,2.34218812913912,15.975698729281769,1,2.34218812913912,-0.1714657376224693,0.1714657376224693
raw_CU_diffT/TC23LTO09/TC23LTO09_15deg.parquet,TC23LTO09_15deg.parquet,TC23LTO09,LTO,lithium-ion,15.0,,15.0,discharge,93,0.0151566479359172,1.4248658143648203,0.9412090313775175,2.34008990701838,15.980670662983425,1,2.34008990701838,-0.24764517363746563,0.24764517363746563
raw_CU_diffT/TC23LTO09/TC23LTO09_15deg.parquet,TC23LTO09_15deg.parquet,TC23LTO09,LTO,lithium-ion,15.0,,15.0,discharge,94,0.0151596898390023,1.4400255042038228,0.9512229125763668,2.33722869503556,15.982341906077346,1,2.33722869503556,-0.3619635003097983,0.3619635003097983
raw_CU_diffT/TC23LTO09/TC23LTO09_15deg.parquet,TC23LTO09_15deg.parquet,TC23LTO09,LTO,lithium-ion,15.0,,15.0,discharge,95,0.0151569963037991,1.455182500507622,0.961235014534228,2.33284150332856,15.987727237569064,1,2.33284150332856,-0.6096927101801697,0.6096927101801697
raw_CU_diffT/TC23LTO09/TC23LTO09_15deg.parquet,TC23LTO09_15deg.parquet,TC23LTO09,LTO,lithium-ion,15.0,,15.0,discharge,96,0.015155767393283,1.470338267900905,0.971246304723244,2.32502085724218,15.995008066298343,1,2.32502085724218,-1.152564193734264,1.152564193734264
raw_CU_diffT/TC23LTO09/TC23LTO09_15deg.parquet,TC23LTO09_15deg.parquet,TC23LTO09,LTO,lithium-ion,15.0,,15.0,discharge,97,0.0151582706476442,1.4854965385485492,0.9812592484613796,2.30976106000045,16.024665883977903,1,2.30976106000045,-2.417748871233414,2.417748871233414
raw_CU_diffT/TC23LTO09/TC23LTO09_15deg.parquet,TC23LTO09_15deg.parquet,TC23LTO09,LTO,lithium-ion,15.0,,15.0,discharge,98,0.0125324965497087,1.498029035098258,0.9895377114712818,2.283628657224,16.117930138121547,1,2.283628657224,-4.982303173153014,4.982303173153014
raw_CU_diffT/TC23LTO09/TC23LTO09_15deg.parquet,TC23LTO09_15deg.parquet,TC23LTO09,LTO,lithium-ion,15.0,,15.0,discharge,99,0.0050053674731795,1.5030344025714375,0.9928440558467484,2.26474465813737,16.02307185082873,1,2.26474465813737,-7.972048750425415,7.972048750425415
raw_CU_diffT/TC23LTO09/TC23LTO09_15deg.parquet,TC23LTO09_15deg.parquet,TC23LTO09,LTO,lithium-ion,15.0,,15.0,discharge,100,0.0032435507386208,1.5062779533100583,0.9949866149692592,2.24452542679208,15.94276671270718,1,2.24452542679208,-13.385272979252363,13.385272979252363
raw_CU_diffT/TC23LTO09/TC23LTO09_15deg.parquet,TC23LTO09_15deg.parquet,TC23LTO09,LTO,lithium-ion,15.0,,15.0,discharge,101,0.002466862548566,1.5087448158586243,0.996616125121352,2.21782078161907,15.885346464088398,1,2.21782078161907,-24.25391776885874,24.25391776885874
raw_CU_diffT/TC23LTO09/TC23LTO09_15deg.parquet,TC23LTO09_15deg.parquet,TC23LTO09,LTO,lithium-ion,15.0,,15.0,discharge,102,0.0020144079937497,1.510759223852374,0.9979467619978086,2.17700082399745,15.845849668508288,1,2.17700082399745,-41.83886224854973,41.83886224854973
raw_CU_diffT/TC23LTO09/TC23LTO09_15deg.parquet,TC23LTO09_15deg.parquet,TC23LTO09,LTO,lithium-ion,15.0,,15.0,discharge,103,0.001691594091722,1.512450817944096,0.9990641609981232,2.11977658434099,15.819922044198895,1,2.11977658434099,-64.82744088095819,64.82744088095819
raw_CU_diffT/TC23LTO09/TC23LTO09_15deg.parquet,TC23LTO09_15deg.parquet,TC23LTO09,LTO,lithium-ion,15.0,,15.0,discharge,104,0.0014167363009388,1.5138675542450346,1.0000000000000002,2.04843703223593,15.79519267955801,1,2.04843703223593,-76.2305823565546,76.2305823565546
raw_CU_diffT/TC23LTO09/TC23LTO09_15deg.parquet,TC23LTO09_15deg.parquet,TC23LTO09,LTO,lithium-ion,15.0,,15.0,discharge,0,0.0151592304482689,0.0151592304482689,0.0100135777438131,2.66378835600845,15.78541312154696,5,2.6490372186747835,-0.5746218165155288,0.5746218165155288
raw_CU_diffT/TC23LTO09/TC23LTO09_15deg.parquet,TC23LTO09_15deg.parquet,TC23LTO09,LTO,lithium-ion,15.0,,15.0,discharge,1,0.015159744123946,0.0303189745722149,0.0200274948011122,2.64776556890464,15.805636243093923,5,2.6432830034648824,-0.5358906284931209,0.5358906284931209
raw_CU_diffT/TC23LTO09/TC23LTO09_15deg.parquet,TC23LTO09_15deg.parquet,TC23LTO09,LTO,lithium-ion,15.0,,15.0,discharge,2,0.0151597290951336,0.0454787036673485,0.0300414019309824,2.63555773111126,15.81727596685083,5,2.63830449461477,-0.7514777688208198,0.7514777688208198
raw_CU_diffT/TC23LTO09/TC23LTO09_15deg.parquet,TC23LTO09_15deg.parquet,TC23LTO09,LTO,lithium-ion,15.0,,15.0,discharge,3,0.0151591498550661,0.0606378535224145,0.0400549264381682,2.62602035783518,15.817208121546962,5,2.6282330284352318,-0.8915101496229738,0.8915101496229738
raw_CU_diffT/TC23LTO09/TC23LTO09_15deg.parquet,TC23LTO09_15deg.parquet,TC23LTO09,LTO,lithium-ion,15.0,,15.0,discharge,4,0.015158339924919,0.0757961934473336,0.0500679159380842,2.61839045921432,15.825926961325967,5,2.620450531841952,-0.7067389308309941,0.7067389308309941
raw_CU_diffT/TC23LTO09/TC23LTO09_15deg.parquet,TC23LTO09_15deg.parquet,TC23LTO09,LTO,lithium-ion,15.0,,15.0,discharge,5,0.0151592041323567,0.0909553975796903,0.0600814762986645,2.61343102511076,15.844831988950276,5,2.6140795664935323,-0.6076851609309131,0.6076851609309131
raw_CU_diffT/TC23LTO09/TC23LTO09_15deg.parquet,TC23LTO09_15deg.parquet,TC23LTO09,LTO,lithium-ion,15.0,,15.0,discharge,6,0.0151578409732371,0.1061132385529274,0.0700941362111734,2.60885308593824,15.862893066298344,5,2.608280843541678,-0.5753149206198884,0.5753149206198884
raw_CU_diffT/TC23LTO09/TC23LTO09_15deg.parquet,TC23LTO09_15deg.parquet,TC23LTO09,LTO,lithium-ion,15.0,,15.0,discharge,7,0.0151585920368132,0.1212718305897406,0.0801072922460636,2.60370290436916,15.872826546961328,5,2.602558419576032,-0.5943445453450806,0.5943445453450806
raw_CU_diffT/TC23LTO09/TC23LTO09_15deg.parquet,TC23LTO09_15deg.parquet,TC23LTO09,LTO,lithium-ion,15.0,,15.0,discharge,8,0.0151588581396833,0.1364306887294239,0.0901206240578039,2.59702674307591,15.865988512396694,5,2.596378201693134,-0.6381819085754046,0.6381819085754046
raw_CU_diffT/TC23LTO09/TC23LTO09_15deg.parquet,TC23LTO09_15deg.parquet,TC23LTO09,LTO,lithium-ion,15.0,,15.0,discharge,9,0.0151575800338959,0.1515882687633198,0.1001331116042822,2.58977833938609,15.84293635359116,5,2.58977833938609,-0.6686435492063367,0.6686435492063367
raw_CU_diffT/TC23LTO09/TC23LTO09_15deg.parquet,TC23LTO09_15deg.parquet,TC23LTO09,LTO,lithium-ion,15.0,,15.0,discharge,10,0.015159565175775,0.1667478339390948,0.110146910455619,2.58252993569627,15.818069475138122,5,2.582987729613524,-0.6705548357676321,0.6705548357676321
raw_CU_diffT/TC23LTO09/TC23LTO09_15deg.parquet,TC23LTO09_15deg.parquet,TC23LTO09,LTO,lithium-ion,15.0,,15.0,discharge,11,0.015157299472393,0.1819051334114877,0.120159212674456,2.57585377440302,15.79894085635359,5,2.576349717813374,-0.6534372977632756,0.6534372977632756
raw_CU_diffT/TC23LTO09/TC23LTO09_15deg.parquet,TC23LTO09_15deg.parquet,TC23LTO09,LTO,lithium-ion,15.0,,15.0,discharge,12,0.015158379904686,0.1970635133161737,0.1301722285833976,2.56974985550633,15.782552320441992,5,2.569902453478746,-0.6382157211928075,0.6382157211928075
raw_CU_diffT/TC23LTO09/TC23LTO09_15deg.parquet,TC23LTO09_15deg.parquet,TC23LTO09,LTO,lithium-ion,15.0,,15.0,discharge,13,0.0151563316598202,0.2122198449759939,0.1401838915041864,2.56383668407516,15.775269309392266,5,2.56356963762343,-0.6363581083477357,0.6363581083477357
raw_CU_diffT/TC23LTO09/TC23LTO09_15deg.parquet,TC23LTO09_15deg.parquet,TC23LTO09,LTO,lithium-ion,15.0,,15.0,discharge,14,0.0151561552140854,0.2273760001900793,0.1501954378720216,2.55754201771295,15.782914502762427,5,2.5571605227819063,-0.6496978864357033,0.6496978864357033
raw_CU_diffT/TC23LTO09/TC23LTO09_15deg.parquet,TC23LTO09_15deg.parquet,TC23LTO09,LTO,lithium-ion,15.0,,15.0,discharge,15,0.0151561917015677,0.242532191891647,0.1602070083420196,2.55086585641969,15.777899005524858,5,2.55056066047486,-0.6725680241996201,0.6725680241996201
raw_CU_diffT/TC23LTO09/TC23LTO09_15deg.parquet,TC23LTO09_15deg.parquet,TC23LTO09,LTO,lithium-ion,15.0,,15.0,discharge,16,0.015155859867503,0.25768805175915,0.1702183596157849,2.5438082001954,15.77970817679558,5,2.5436937517160843,-0.6896075226976563,0.6896075226976563
raw_CU_diffT/TC23LTO09/TC23LTO09_15deg.parquet,TC23LTO09_15deg.parquet,TC23LTO09,LTO,lithium-ion,15.0,,15.0,discharge,17,0.0151608775777755,0.2728489293369255,0.1802330253870823,2.5367505439711,15.775884005524858,5,2.5367505439711,-0.6895611190853117,0.6895611190853117
raw_CU_diffT/TC23LTO09/TC23LTO09_15deg.parquet,TC23LTO09_15deg.parquet,TC23LTO09,LTO,lithium-ion,15.0,,15.0,discharge,18,0.0151579217165606,0.2880068510534861,0.1902457386353822,2.52950214028128,15.763493093922651,5,2.5298836352123244,-0.6724892074463469,0.6724892074463469
raw_CU_diffT/TC23LTO09/TC23LTO09_15deg.parquet,TC23LTO09_15deg.parquet,TC23LTO09,LTO,lithium-ion,15.0,,15.0,discharge,19,0.015157658882007,0.3031645099354931,0.2002582782657504,2.52282597898803,15.75537599447514,5,2.5232837729052777,-0.642021132957936,0.642021132957936
raw_CU_diffT/TC23LTO09/TC23LTO09_15deg.parquet,TC23LTO09_15deg.parquet,TC23LTO09,LTO,lithium-ion,15.0,,15.0,discharge,20,0.0151572979458063,0.3183218078812994,0.2102705794761857,2.51653131262581,15.744036629834255,5,2.5170272560361697,-0.5982303048375144,0.5982303048375144
raw_CU_diffT/TC23LTO09/TC23LTO09_15deg.parquet,TC23LTO09_15deg.parquet,TC23LTO09,LTO,lithium-ion,15.0,,15.0,discharge,21,0.0151562334407465,0.3334780413220459,0.220282177517406,2.51080888866017,15.734886132596689,5,2.511304832070524,-0.5487175112172196,0.5487175112172196
raw_CU_diffT/TC23LTO09/TC23LTO09_15deg.parquet,TC23LTO09_15deg.parquet,TC23LTO09,LTO,lithium-ion,15.0,,15.0,discharge,22,0.0151561602838218,0.3486342016058677,0.230293727234105,2.50546795962556,15.730025966850826,5,2.506040202022128,-0.5010868261060466,0.5010868261060466
raw_CU_diffT/TC23LTO09/TC23LTO09_15deg.parquet,TC23LTO09_15deg.parquet,TC23LTO09,LTO,lithium-ion,15.0,,15.0,discharge,23,0.015156178195292,0.3637903798011597,0.2403052887824007,2.50089002045305,15.721703121546962,5,2.5012715153840896,-0.45534047450580317,0.45534047450580317
raw_CU_diffT/TC23LTO09/TC23LTO09_15deg.parquet,TC23LTO09_15deg.parquet,TC23LTO09,LTO,lithium-ion,15.0,,15.0,discharge,24,0.0151576081871693,0.378947987988329,0.2503177949257987,2.49650282874605,15.715893204419892,5,2.4969224731701978,-0.41530706063409184,0.41530706063409184
raw_CU_diffT/TC23LTO09/TC23LTO09_15deg.parquet,TC23LTO09_15deg.parquet,TC23LTO09,LTO,lithium-ion,15.0,,15.0,discharge,25,0.0151578510197545,0.3941058390080835,0.2603304614746328,2.49268787943562,15.707314419889505,5,2.49295492588735,-0.3924304682203399,0.3924304682203399
raw_CU_diffT/TC23LTO09/TC23LTO09_15deg.parquet,TC23LTO09_15deg.parquet,TC23LTO09,LTO,lithium-ion,15.0,,15.0,discharge,26,0.0151588138871266,0.4092646528952101,0.2703437640549145,2.48906367759071,15.70218502762431,5,2.48906367759071,-0.390507041972171,0.390507041972171
raw_CU_diffT/TC23LTO09/TC23LTO09_15deg.parquet,TC23LTO09_15deg.parquet,TC23LTO09,LTO,lithium-ion,15.0,,15.0,discharge,27,0.0151592582677123,0.4244239111629224,0.2803573601751327,2.48563022321132,15.706710856353592,5,2.485134279800966,-0.4019364095423583,0.4019364095423583
raw_CU_diffT/TC23LTO09/TC23LTO09_15deg.parquet,TC23LTO09_15deg.parquet,TC23LTO09,LTO,lithium-ion,15.0,,15.0,discharge,28,0.0151588458258516,0.439582756988774,0.2903706838528512,2.48143377896985,15.724795276243094,5,2.4810141345457,-0.4210090789958514,0.4210090789958514
raw_CU_diffT/TC23LTO09/TC23LTO09_15deg.parquet,TC23LTO09_15deg.parquet,TC23LTO09,LTO,lithium-ion,15.0,,15.0,discharge,29,0.0151575992757986,0.4547403562645726,0.3003831841097563,2.47685583979733,15.755374917127073,5,2.476703241824914,-0.44385960627286636,0.44385960627286636
raw_CU_diffT/TC23LTO09/TC23LTO09_15deg.parquet,TC23LTO09_15deg.parquet,TC23LTO09,LTO,lithium-ion,15.0,,15.0,discharge,30,0.0151593466579259,0.4698997029224985,0.3103968386169934,2.47208715315929,15.77985516574586,5,2.472125302652398,-0.4590822372205565,0.4590822372205565
raw_CU_diffT/TC23LTO09/TC23LTO09_15deg.parquet,TC23LTO09_15deg.parquet,TC23LTO09,LTO,lithium-ion,15.0,,15.0,discharge,31,0.0151588430580405,0.485058545980539,0.3204101604664073,2.46750921398678,15.789979530386738,5,2.467509213986776,-0.46099859980817826,0.46099859980817826
raw_CU_diffT/TC23LTO09/TC23LTO09_15deg.parquet,TC23LTO09_15deg.parquet,TC23LTO09,LTO,lithium-ion,15.0,,15.0,discharge,32,0.0151585889788152,0.5002171349593543,0.3304233144813071,2.46274052734874,15.797993370165743,5,2.462893125321154,-0.45719058678980673,0.45719058678980673
raw_CU_diffT/TC23LTO09/TC23LTO09_15deg.parquet,TC23LTO09_15deg.parquet,TC23LTO09,LTO,lithium-ion,15.0,,15.0,discharge,33,0.0151587197200128,0.5153758546793671,0.340436554858582,2.45835333564174,15.80766997237569,5,2.4583533356417417,-0.447679164214037,0.447679164214037
raw_CU_diffT/TC23LTO09/TC23LTO09_15deg.parquet,TC23LTO09_15deg.parquet,TC23LTO09,LTO,lithium-ion,15.0,,15.0,discharge,34,0.015157653452953,0.53053350813232,0.3504490909027355,2.45377539646922,15.80472232044199,5,2.453927994441642,-0.43627975402688435,0.43627975402688435
raw_CU_diffT/TC23LTO09/TC23LTO09_15deg.parquet,TC23LTO09_15deg.parquet,TC23LTO09,LTO,lithium-ion,15.0,,15.0,discharge,35,0.0151565859480083,0.5456900940803283,0.3604609217960708,2.44938820476223,15.808461850828731,5,2.4496171017208543,-0.42672947496154734,0.42672947496154734
raw_CU_diffT/TC23LTO09/TC23LTO09_15deg.parquet,TC23LTO09_15deg.parquet,TC23LTO09,LTO,lithium-ion,15.0,,15.0,discharge,36,0.0151594753789851,0.5608495694593134,0.3704746613312609,2.44538250798628,15.811780635359115,5,2.445382507986276,-0.4152597918195511,0.4152597918195511
raw_CU_diffT/TC23LTO09/TC23LTO09_15deg.parquet,TC23LTO09_15deg.parquet,TC23LTO09,LTO,lithium-ion,15.0,,15.0,discharge,37,0.0151594099355599,0.5760089793948733,0.3804883576371573,2.4411860637448,15.81793046961326,5,2.4413005122241165,-0.40577527186873397,0.40577527186873397
raw_CU_diffT/TC23LTO09/TC23LTO09_15deg.parquet,TC23LTO09_15deg.parquet,TC23LTO09,LTO,lithium-ion,15.0,,15.0,discharge,38,0.0151564779804539,0.5911654573753272,0.3905001172114699,2.43718036696885,15.81805132596685,5,2.4372566659550583,-0.4019693505484696,0.4019693505484696
raw_CU_diffT/TC23LTO09/TC23LTO09_15deg.parquet,TC23LTO09_15deg.parquet,TC23LTO09,LTO,lithium-ion,15.0,,15.0,discharge,39,0.015159147793207,0.6063246051685343,0.4005136403566746,2.43336541765842,15.815424254143643,5,2.433250969179104,-0.39621470229833733,0.39621470229833733
raw_CU_diffT/TC23LTO09/TC23LTO09_15deg.parquet,TC23LTO09_15deg.parquet,TC23LTO09,LTO,lithium-ion,15.0,,15.0,discharge,40,0.0151594765305151,0.6214840816990493,0.4105273806525191,2.42916897341694,15.82246436464088,5,2.42932157138936,-0.3885963512495749,0.3885963512495749
raw_CU_diffT/TC23LTO09/TC23LTO09_15deg.parquet,TC23LTO09_15deg.parquet,TC23LTO09,LTO,lithium-ion,15.0,,15.0,discharge,41,0.0151590422657667,0.636643123964816,0.4205408340905422,2.42535402410651,15.822584834254146,5,2.425468472585824,-0.38479367921445373,0.38479367921445373
raw_CU_diffT/TC23LTO09/TC23LTO09_15deg.parquet,TC23LTO09_15deg.parquet,TC23LTO09,LTO,lithium-ion,15.0,,15.0,discharge,42,0.0151589259194344,0.6518020498842504,0.4305542106748592,2.42153907479608,15.82427314917127,5,2.4216153737822883,-0.379076939797784,0.379076939797784
raw_CU_diffT/TC23LTO09/TC23LTO09_15deg.parquet,TC23LTO09_15deg.parquet,TC23LTO09,LTO,lithium-ion,15.0,,15.0,discharge,43,0.0151592093163636,0.666961259200614,0.4405677744597859,2.41791487295117,15.82947732044199,5,2.417876723458066,-0.37147168387421914,0.37147168387421914
raw_CU_diffT/TC23LTO09/TC23LTO09_15deg.parquet,TC23LTO09_15deg.parquet,TC23LTO09,LTO,lithium-ion,15.0,,15.0,discharge,44,0.0151577285992921,0.6821189877999061,0.4505803601425877,2.41409992364074,15.830528342541438,5,2.4141762226269483,-0.3657810420021974,0.3657810420021974
raw_CU_diffT/TC23LTO09/TC23LTO09_15deg.parquet,TC23LTO09_15deg.parquet,TC23LTO09,LTO,lithium-ion,15.0,,15.0,discharge,45,0.015157198696321,0.6972761864962271,0.4605925957928061,2.41047572179583,15.841290745856352,5,2.4105520207820397,-0.3600589112537591,0.3600589112537591
raw_CU_diffT/TC23LTO09/TC23LTO09_15deg.parquet,TC23LTO09_15deg.parquet,TC23LTO09,LTO,lithium-ion,15.0,,15.0,discharge,46,0.0151583243026046,0.7124345107988317,0.4706055749732497,2.40685151995092,15.838076602209943,5,2.406965968430236,-0.3543209484896863,0.3543209484896863
raw_CU_diffT/TC23LTO09/TC23LTO09_15deg.parquet,TC23LTO09_15deg.parquet,TC23LTO09,LTO,lithium-ion,15.0,,15.0,discharge,47,0.0151591502990594,0.7275936610978911,0.4806190997737196,2.40341806557154,15.83930861878453,5,2.40345621506464,-0.34672573000365503,0.34672573000365503
raw_CU_diffT/TC23LTO09/TC23LTO09_15deg.parquet,TC23LTO09_15deg.parquet,TC23LTO09,LTO,lithium-ion,15.0,,15.0,discharge,48,0.0151560899947828,0.7427497510926739,0.4906306030603075,2.39998461119215,15.842815441988952,5,2.400022760685252,-0.3410079799292731,0.3410079799292731
raw_CU_diffT/TC23LTO09/TC23LTO09_15deg.parquet,TC23LTO09_15deg.parquet,TC23LTO09,LTO,lithium-ion,15.0,,15.0,discharge,49,0.0151594769697291,0.757909228062403,0.5006443436462791,2.39655115681276,15.84067864640884,5,2.396627455798968,-0.33719454951678074,0.33719454951678074
raw_CU_diffT/TC23LTO09/TC23LTO09_15deg.parquet,TC23LTO09_15deg.parquet,TC23LTO09,LTO,lithium-ion,15.0,,15.0,discharge,50,0.0151563116625734,0.7730655397249764,0.5106559933576911,2.39330844989889,15.842178425414366,5,2.3932703004057876,-0.3315199113455094,0.3315199113455094
raw_CU_diffT/TC23LTO09/TC23LTO09_15deg.parquet,TC23LTO09_15deg.parquet,TC23LTO09,LTO,lithium-ion,15.0,,15.0,discharge,51,0.015155794517631,0.7882213342426074,0.5206673014639602,2.3898749955195,15.849011795580113,5,2.389989443998816,-0.32581260423712877,0.32581260423712877
raw_CU_diffT/TC23LTO09/TC23LTO09_15deg.parquet,TC23LTO09_15deg.parquet,TC23LTO09,LTO,lithium-ion,15.0,,15.0,discharge,52,0.0151555246090014,0.8033768588516088,0.5306784312794476,2.38663228860564,15.858187513812156,5,2.38674673708495,-0.32006829787745517,0.32006829787745517
raw_CU_diffT/TC23LTO09/TC23LTO09_15deg.parquet,TC23LTO09_15deg.parquet,TC23LTO09,LTO,lithium-ion,15.0,,15.0,discharge,53,0.0151585499901509,0.8185354088417597,0.5406915595400043,2.38358032915729,15.863339558011049,5,2.3835803291572923,-0.31053510758823677,0.31053510758823677
raw_CU_diffT/TC23LTO09/TC23LTO09_15deg.parquet,TC23LTO09_15deg.parquet,TC23LTO09,LTO,lithium-ion,15.0,,15.0,discharge,54,0.0151560787183,0.8336914875600597,0.5507030553778013,2.38033762224343,15.860987513812155,5,2.380528369708948,-0.2991311243412724,0.2991311243412724
raw_CU_diffT/TC23LTO09/TC23LTO09_15deg.parquet,TC23LTO09_15deg.parquet,TC23LTO09,LTO,lithium-ion,15.0,,15.0,discharge,55,0.0151559229905798,0.8488474105506395,0.5607144483481316,2.3774764102606,15.86334908839779,5,2.377590858739916,-0.2895951767287954,0.2895951767287954
raw_CU_diffT/TC23LTO09/TC23LTO09_15deg.parquet,TC23LTO09_15deg.parquet,TC23LTO09,LTO,lithium-ion,15.0,,15.0,discharge,56,0.0151571080839055,0.864004518634545,0.5707266241434337,2.37461519827778,15.869707651933702,5,2.374729646757094,-0.28004103179642925,0.28004103179642925
raw_CU_diffT/TC23LTO09/TC23LTO09_15deg.parquet,TC23LTO09_15deg.parquet,TC23LTO09,LTO,lithium-ion,15.0,,15.0,discharge,57,0.0151589986483636,0.8791635172829085,0.5807400487695552,2.37194473376048,15.87107682320442,5,2.371982883253584,-0.27049482984652684,0.27049482984652684
raw_CU_diffT/TC23LTO09/TC23LTO09_15deg.parquet,TC23LTO09_15deg.parquet,TC23LTO09,LTO,lithium-ion,15.0,,15.0,discharge,58,0.0151593951002376,0.8943229123831461,0.5907537352758345,2.36927426924318,15.877057817679557,5,2.369312418736284,-0.2609900683084021,0.2609900683084021
raw_CU_diffT/TC23LTO09/TC23LTO09_15deg.parquet,TC23LTO09_15deg.parquet,TC23LTO09,LTO,lithium-ion,15.0,,15.0,discharge,59,0.0151565755234325,0.9094794879065786,0.6007655592831144,2.36660380472588,15.87731687845304,5,2.366756402698296,-0.24955097369291934,0.24955097369291934
raw_CU_diffT/TC23LTO09/TC23LTO09_15deg.parquet,TC23LTO09_15deg.parquet,TC23LTO09,LTO,lithium-ion,15.0,,15.0,discharge,60,0.0151607901396161,0.9246402780461948,0.6107801672962816,2.3641240876741,15.883382486187845,5,2.36431483513962,-0.23618337834358272,0.23618337834358272
raw_CU_diffT/TC23LTO09/TC23LTO09_15deg.parquet,TC23LTO09_15deg.parquet,TC23LTO09,LTO,lithium-ion,15.0,,15.0,discharge,61,0.0151605793706514,0.9398008574168462,0.6207946360839504,2.36183511808784,15.887026740331493,5,2.36202586555336,-0.22096312664160678,0.22096312664160678
raw_CU_diffT/TC23LTO09/TC23LTO09_15deg.parquet,TC23LTO09_15deg.parquet,TC23LTO09,LTO,lithium-ion,15.0,,15.0,discharge,62,0.0151582582969667,0.9549591157138128,0.6308075716637251,2.3597368959671,15.889025994475135,5,2.359889493939518,-0.20574478811651886,0.20574478811651886
raw_CU_diffT/TC23LTO09/TC23LTO09_15deg.parquet,TC23LTO09_15deg.parquet,TC23LTO09,LTO,lithium-ion,15.0,,15.0,discharge,63,0.0151576753303458,0.9701167910441588,0.6408201221592043,2.35782942131188,15.894187071823204,5,2.357905720298094,-0.1886124706478114,0.1886124706478114
raw_CU_diffT/TC23LTO09/TC23LTO09_15deg.parquet,TC23LTO09_15deg.parquet,TC23LTO09,LTO,lithium-ion,15.0,,15.0,discharge,64,0.0151560331400358,0.9852728241841944,0.6508315878898335,2.35592194665667,15.899279281767956,5,2.35611269412219,-0.16764730991123145,0.16764730991123145
raw_CU_diffT/TC23LTO09/TC23LTO09_15deg.parquet,TC23LTO09_15deg.parquet,TC23LTO09,LTO,lithium-ion,15.0,,15.0,discharge,65,0.0151598485151082,1.0004326726993027,0.6608455739037346,2.35420521946698,15.903165662983424,5,2.3545485649049143,-0.1409585478126445,0.1409585478126445
raw_CU_diffT/TC23LTO09/TC23LTO09_15deg.parquet,TC23LTO09_15deg.parquet,TC23LTO09,LTO,lithium-ion,15.0,,15.0,discharge,66,0.0151591447543369,1.0155918174536396,0.6708590950415838,2.35286998720832,15.908136491712709,5,2.353289631632472,-0.10858239283501803,0.10858239283501803
raw_CU_diffT/TC23LTO09/TC23LTO09_15deg.parquet,TC23LTO09_15deg.parquet,TC23LTO09,LTO,lithium-ion,15.0,,15.0,discharge,67,0.0151578598395343,1.030749677293174,0.6808717674164096,2.35191624988072,15.921708232044196,5,2.352374043797968,-0.07810998797239677,0.07810998797239677
raw_CU_diffT/TC23LTO09/TC23LTO09_15deg.parquet,TC23LTO09_15deg.parquet,TC23LTO09,LTO,lithium-ion,15.0,,15.0,discharge,68,0.0151563820253887,1.0459060593185625,0.6908834636066665,2.35153475494967,15.937510690607736,5,2.351725502415194,-0.05334312844442479,0.05334312844442479
raw_CU_diffT/TC23LTO09/TC23LTO09_15deg.parquet,TC23LTO09_15deg.parquet,TC23LTO09,LTO,lithium-ion,15.0,,15.0,discharge,69,0.0151601289710067,1.0610661882895691,0.7008976348784506,2.35134400748415,15.95190917127072,5,2.351305857991048,-0.03428818795444499,0.03428818795444499
raw_CU_diffT/TC23LTO09/TC23LTO09_15deg.parquet,TC23LTO09_15deg.parquet,TC23LTO09,LTO,lithium-ion,15.0,,15.0,discharge,70,0.0151565780929986,1.0762227663825676,0.7109094605830824,2.35096251255311,15.957725055248618,5,2.3510388115393175,-0.022862814234315465,0.022862814234315465
raw_CU_diffT/TC23LTO09/TC23LTO09_15deg.parquet,TC23LTO09_15deg.parquet,TC23LTO09,LTO,lithium-ion,15.0,,15.0,discharge,71,0.0151562696831173,1.091379036065685,0.7209210825645548,2.35077176508759,15.957173508287294,5,2.3508480640737983,-0.019049883694549408,0.019049883694549408
raw_CU_diffT/TC23LTO09/TC23LTO09_15deg.parquet,TC23LTO09_15deg.parquet,TC23LTO09,LTO,lithium-ion,15.0,,15.0,discharge,72,0.0151605989669901,1.106539635032675,0.7309355642967764,2.35058101762207,15.95722541436464,5,2.350657316608276,-0.01904716665194428,0.01904716665194428
raw_CU_diffT/TC23LTO09/TC23LTO09_15deg.parquet,TC23LTO09_15deg.parquet,TC23LTO09,LTO,lithium-ion,15.0,,15.0,discharge,73,0.0151605930911383,1.121700228123813,0.7409500421476469,2.35058101762207,15.962127790055249,5,2.350466569142754,-0.01904942159079326,0.01904942159079326
raw_CU_diffT/TC23LTO09/TC23LTO09_15deg.parquet,TC23LTO09_15deg.parquet,TC23LTO09,LTO,lithium-ion,15.0,,15.0,discharge,74,0.015157010600514,1.1368572387243274,0.7509621535493427,2.35039027015654,15.958344806629832,5,2.350275821677232,-0.019049073004069328,0.019049073004069328
raw_CU_diffT/TC23LTO09/TC23LTO09_15deg.parquet,TC23LTO09_15deg.parquet,TC23LTO09,LTO,lithium-ion,15.0,,15.0,discharge,75,0.0151611481679286,1.152018386892256,0.7609769980616088,2.3500087752255,15.96290361878453,5,2.35008507421171,-0.020951601332157566,0.020951601332157566
