Repository: DNV007/delivered-energy-decomposition

# Three-term energy accounting for a cold commercial sodium-ion 18650 cell

This repository holds the analysis code and the derived data behind a reanalysis
of a public commercial-cell archive. No new measurements were made. The
manuscript reporting the work is not distributed here; what is here is
everything needed to regenerate its numbers from the raw archive and to check
them.

**Source data.** Droese, D., Schlösser, A., Otto, M. *Dataset: Evaluation of
Commercial Sodium-Ion Batteries by State-of-the-Art Lithium-Ion Battery
Configurations.* Technische Universität Berlin, DepositOnce, 2025.
DOI [10.14279/depositonce-25036](https://doi.org/10.14279/depositonce-25036),
CC BY 4.0.

File: data_processed/ocv/ocv_slope_points.csv (part 30 of 85)
member_path,file_name,cell_id,cell_family,chemistry_type,temperature_deg_c,voltage_v,ambient_temperature_from_file_deg_c,direction,segment_index,segment_capacity_ah,cumulative_capacity_ah,soc_fraction_by_capacity,ocv_voltage_v,ocv_temperature_mean_deg_c,smoothing_window_segments,smoothed_ocv_voltage_v,dv_dcapacity_fraction_v,abs_dv_dcapacity_fraction_v
raw_CU_diffT/TC23LTO09/TC23LTO09_15deg.parquet,TC23LTO09_15deg.parquet,TC23LTO09,LTO,lithium-ion,15.0,,15.0,discharge,76,0.0151605591042643,1.1671789459965205,0.7709914534621176,2.34981802775998,15.963136132596688,5,2.349856177253084,-0.02285623494314848,0.02285623494314848
raw_CU_diffT/TC23LTO09/TC23LTO09_15deg.parquet,TC23LTO09_15deg.parquet,TC23LTO09,LTO,lithium-ion,15.0,,15.0,discharge,77,0.0151611172369609,1.1823400632334813,0.781006277542631,2.34962728029446,15.963549392265191,5,2.34962728029446,-0.02095200129724617,0.02095200129724617
raw_CU_diffT/TC23LTO09/TC23LTO09_15deg.parquet,TC23LTO09_15deg.parquet,TC23LTO09,LTO,lithium-ion,15.0,,15.0,discharge,78,0.0151596346678143,1.1974996979012955,0.7910201222976131,2.34943653282894,15.959957099447513,5,2.349436532828938,-0.02095611221589877,0.02095611221589877
raw_CU_diffT/TC23LTO09/TC23LTO09_15deg.parquet,TC23LTO09_15deg.parquet,TC23LTO09,LTO,lithium-ion,15.0,,15.0,discharge,79,0.0151560848731566,1.2126557827744522,0.8010316222010607,2.34924578536342,15.965574171270717,5,2.349207635870312,-0.022861835001634745,0.022861835001634745
raw_CU_diffT/TC23LTO09/TC23LTO09_15deg.parquet,TC23LTO09_15deg.parquet,TC23LTO09,LTO,lithium-ion,15.0,,15.0,discharge,80,0.0151581643693974,1.2278139471438496,0.8110444957360622,2.34905503789789,15.961515911602213,5,2.348978738911686,-0.02286202705913354,0.02286202705913354
raw_CU_diffT/TC23LTO09/TC23LTO09_15deg.parquet,TC23LTO09_15deg.parquet,TC23LTO09,LTO,lithium-ion,15.0,,15.0,discharge,81,0.0151558302857564,1.242969777429606,0.8210558274693158,2.34867354296685,15.968865911602212,5,2.3487498419530595,-0.024766576457480483,0.024766576457480483
raw_CU_diffT/TC23LTO09/TC23LTO09_15deg.parquet,TC23LTO09_15deg.parquet,TC23LTO09,LTO,lithium-ion,15.0,,15.0,discharge,82,0.0151585104365494,1.2581282878661555,0.8310689296023548,2.34848279550133,15.964686408839778,5,2.348482795501328,-0.028574269661405083,0.028574269661405083
raw_CU_diffT/TC23LTO09/TC23LTO09_15deg.parquet,TC23LTO09_15deg.parquet,TC23LTO09,LTO,lithium-ion,15.0,,15.0,discharge,83,0.0151588954345725,1.273287183300728,0.8410822860495984,2.34829204803581,15.967573397790057,5,2.348177599556494,-0.03238435526905903,0.03238435526905903
raw_CU_diffT/TC23LTO09/TC23LTO09_15deg.parquet,TC23LTO09_15deg.parquet,TC23LTO09,LTO,lithium-ion,15.0,,15.0,discharge,84,0.0151584436205758,1.2884456269213038,0.8510953440466934,2.34791055310476,15.961085110497237,5,2.3478342541185557,-0.03619373515542179,0.03619373515542179
raw_CU_diffT/TC23LTO09/TC23LTO09_15deg.parquet,TC23LTO09_15deg.parquet,TC23LTO09,LTO,lithium-ion,15.0,,15.0,discharge,85,0.0151592168130916,1.3036048437343954,0.861108912783657,2.34752905817372,15.96476422651934,5,2.347452759187512,-0.04191196451476742,0.04191196451476742
raw_CU_diffT/TC23LTO09/TC23LTO09_15deg.parquet,TC23LTO09_15deg.parquet,TC23LTO09,LTO,lithium-ion,15.0,,15.0,discharge,86,0.0151565329368392,1.3187613766712347,0.8711207086599467,2.34695681577716,15.96207599447514,5,2.3469949652702597,-0.047626594749274886,0.047626594749274886
raw_CU_diffT/TC23LTO09/TC23LTO09_15deg.parquet,TC23LTO09_15deg.parquet,TC23LTO09,LTO,lithium-ion,15.0,,15.0,discharge,87,0.0151589419110995,1.3339203185823345,0.8811340958077143,2.34657532084611,15.96904693370166,5,2.346499021859904,-0.05524854773517518,0.05524854773517518
raw_CU_diffT/TC23LTO09/TC23LTO09_15deg.parquet,TC23LTO09_15deg.parquet,TC23LTO09,LTO,lithium-ion,15.0,,15.0,discharge,88,0.015156333717211,1.3490766522995452,0.8911457600875327,2.34600307844955,15.96981361878453,5,2.345888629970236,-0.06477833210726658,0.06477833210726658
raw_CU_diffT/TC23LTO09/TC23LTO09_15deg.parquet,TC23LTO09_15deg.parquet,TC23LTO09,LTO,lithium-ion,15.0,,15.0,discharge,89,0.0151564369758034,1.3642330892753487,0.9011574925758228,2.34543083605298,15.968995165745854,5,2.345201939094358,-0.07810024755336542,0.07810024755336542
raw_CU_diffT/TC23LTO09/TC23LTO09_15deg.parquet,TC23LTO09_15deg.parquet,TC23LTO09,LTO,lithium-ion,15.0,,15.0,discharge,90,0.0151609827344532,1.379394072009802,0.9111722278093908,2.34447709872538,15.9739235359116,5,2.3443245007529603,-0.10286801390188316,0.10286801390188316
raw_CU_diffT/TC23LTO09/TC23LTO09_15deg.parquet,TC23LTO09_15deg.parquet,TC23LTO09,LTO,lithium-ion,15.0,,15.0,discharge,91,0.0151573593435277,1.3945514313533296,0.9211845695766908,2.34352336139777,15.974768121546962,5,2.343141866466726,-0.14097681734554612,0.14097681734554612
raw_CU_diffT/TC23LTO09/TC23LTO09_15deg.parquet,TC23LTO09_15deg.parquet,TC23LTO09,LTO,lithium-ion,15.0,,15.0,discharge,92,0.0151577350755737,1.4097091664289032,0.9311971595374636,2.34218812913912,15.975698729281769,5,2.3415014382632418,-0.1981374872878945,0.1981374872878945
raw_CU_diffT/TC23LTO09/TC23LTO09_15deg.parquet,TC23LTO09_15deg.parquet,TC23LTO09,LTO,lithium-ion,15.0,,15.0,discharge,93,0.0151566479359172,1.4248658143648203,0.9412090313775175,2.34008990701838,15.980670662983425,5,2.339174319183878,-0.300979664203183,0.300979664203183
raw_CU_diffT/TC23LTO09/TC23LTO09_15deg.parquet,TC23LTO09_15deg.parquet,TC23LTO09,LTO,lithium-ion,15.0,,15.0,discharge,94,0.0151596898390023,1.4400255042038228,0.9512229125763668,2.33722869503556,15.982341906077346,5,2.33547381835276,-0.5086596548187856,0.5086596548187856
raw_CU_diffT/TC23LTO09/TC23LTO09_15deg.parquet,TC23LTO09_15deg.parquet,TC23LTO09,LTO,lithium-ion,15.0,,15.0,discharge,95,0.0151569963037991,1.455182500507622,0.961235014534228,2.33284150332856,15.987727237569064,5,2.3289884045250258,-0.8878642271384649,0.8878642271384649
raw_CU_diffT/TC23LTO09/TC23LTO09_15deg.parquet,TC23LTO09_15deg.parquet,TC23LTO09,LTO,lithium-ion,15.0,,15.0,discharge,96,0.015155767393283,1.470338267900905,0.971246304723244,2.32502085724218,15.995008066298343,5,2.31769615456615,-1.2878659196661175,1.2878659196661175
raw_CU_diffT/TC23LTO09/TC23LTO09_15deg.parquet,TC23LTO09_15deg.parquet,TC23LTO09,LTO,lithium-ion,15.0,,15.0,discharge,97,0.0151582706476442,1.4854965385485492,0.9812592484613796,2.30976106000045,16.024665883977903,5,2.303199347186512,-1.8232374580090323,1.8232374580090323
raw_CU_diffT/TC23LTO09/TC23LTO09_15deg.parquet,TC23LTO09_15deg.parquet,TC23LTO09,LTO,lithium-ion,15.0,,15.0,discharge,98,0.0125324965497087,1.498029035098258,0.9895377114712818,2.283628657224,16.117930138121547,5,2.2855361318792164,-5.242753276267251,5.242753276267251
raw_CU_diffT/TC23LTO09/TC23LTO09_15deg.parquet,TC23LTO09_15deg.parquet,TC23LTO09,LTO,lithium-ion,15.0,,15.0,discharge,99,0.0050053674731795,1.5030344025714375,0.9928440558467484,2.26474465813737,16.02307185082873,5,2.264096116754594,-10.069531420067165,10.069531420067165
raw_CU_diffT/TC23LTO09/TC23LTO09_15deg.parquet,TC23LTO09_15deg.parquet,TC23LTO09,LTO,lithium-ion,15.0,,15.0,discharge,100,0.0032435507386208,1.5062779533100583,0.9949866149692592,2.24452542679208,15.94276671270718,5,2.237544069553994,-16.776502440035983,16.776502440035983
raw_CU_diffT/TC23LTO09/TC23LTO09_15deg.parquet,TC23LTO09_15deg.parquet,TC23LTO09,LTO,lithium-ion,15.0,,15.0,discharge,101,0.002466862548566,1.5087448158586243,0.996616125121352,2.21782078161907,15.885346464088398,5,2.2047736549773918,-26.937296230256493,26.937296230256493
raw_CU_diffT/TC23LTO09/TC23LTO09_15deg.parquet,TC23LTO09_15deg.parquet,TC23LTO09,LTO,lithium-ion,15.0,,15.0,discharge,102,0.0020144079937497,1.510759223852374,0.9979467619978086,2.17700082399745,15.845849668508288,5,2.161512129797104,-24.93530651678293,24.93530651678293
raw_CU_diffT/TC23LTO09/TC23LTO09_15deg.parquet,TC23LTO09_15deg.parquet,TC23LTO09,LTO,lithium-ion,15.0,,15.0,discharge,103,0.001691594091722,1.512450817944096,0.9990641609981232,2.11977658434099,15.819922044198895,5,2.1407588055483604,-23.403081391307296,23.403081391307296
raw_CU_diffT/TC23LTO09/TC23LTO09_15deg.parquet,TC23LTO09_15deg.parquet,TC23LTO09,LTO,lithium-ion,15.0,,15.0,discharge,104,0.0014167363009388,1.5138675542450346,1.0000000000000002,2.04843703223593,15.79519267955801,5,2.1150714801914567,-27.448444984001664,27.448444984001664
raw_CU_diffT/TC23LTO09/TC23LTO09_15deg.parquet,TC23LTO09_15deg.parquet,TC23LTO09,LTO,lithium-ion,15.0,,15.0,discharge,0,0.0151592304482689,0.0151592304482689,0.0100135777438131,2.66378835600845,15.78541312154696,11,2.6341589163641017,-0.3610094443144117,0.3610094443144117
raw_CU_diffT/TC23LTO09/TC23LTO09_15deg.parquet,TC23LTO09_15deg.parquet,TC23LTO09,LTO,lithium-ion,15.0,,15.0,discharge,1,0.015159744123946,0.0303189745722149,0.0200274948011122,2.64776556890464,15.805636243093923,11,2.6305437977318356,-0.3480273233728326,0.3480273233728326
raw_CU_diffT/TC23LTO09/TC23LTO09_15deg.parquet,TC23LTO09_15deg.parquet,TC23LTO09,LTO,lithium-ion,15.0,,15.0,discharge,2,0.0151597290951336,0.0454787036673485,0.0300414019309824,2.63555773111126,15.81727596685083,11,2.6271886860615012,-0.3348626349375934,0.3348626349375934
raw_CU_diffT/TC23LTO09/TC23LTO09_15deg.parquet,TC23LTO09_15deg.parquet,TC23LTO09,LTO,lithium-ion,15.0,,15.0,discharge,3,0.0151591498550661,0.0606378535224145,0.0400549264381682,2.62602035783518,15.817208121546962,11,2.6238373590631023,-0.3374142843474033,0.3374142843474033
raw_CU_diffT/TC23LTO09/TC23LTO09_15deg.parquet,TC23LTO09_15deg.parquet,TC23LTO09,LTO,lithium-ion,15.0,,15.0,discharge,4,0.015158339924919,0.0757961934473336,0.0500679159380842,2.61839045921432,15.825926961325967,11,2.620431457095401,-0.34212046599319024,0.34212046599319024
raw_CU_diffT/TC23LTO09/TC23LTO09_15deg.parquet,TC23LTO09_15deg.parquet,TC23LTO09,LTO,lithium-ion,15.0,,15.0,discharge,5,0.0151592041323567,0.0909553975796903,0.0600814762986645,2.61343102511076,15.844831988950276,11,2.6169858642409345,-0.5712538185889571,0.5712538185889571
raw_CU_diffT/TC23LTO09/TC23LTO09_15deg.parquet,TC23LTO09_15deg.parquet,TC23LTO09,LTO,lithium-ion,15.0,,15.0,discharge,6,0.0151578409732371,0.1061132385529274,0.0700941362111734,2.60885308593824,15.862893066298344,11,2.608991811367714,-0.7533493362504373,0.7533493362504373
raw_CU_diffT/TC23LTO09/TC23LTO09_15deg.parquet,TC23LTO09_15deg.parquet,TC23LTO09,LTO,lithium-ion,15.0,,15.0,discharge,7,0.0151585920368132,0.1212718305897406,0.0801072922460636,2.60370290436916,15.872826546961328,11,2.6018994737860495,-0.6797219222113995,0.6797219222113995
raw_CU_diffT/TC23LTO09/TC23LTO09_15deg.parquet,TC23LTO09_15deg.parquet,TC23LTO09,LTO,lithium-ion,15.0,,15.0,discharge,8,0.0151588581396833,0.1364306887294239,0.0901206240578039,2.59702674307591,15.865988512396694,11,2.595379378600949,-0.6364470683450634,0.6364470683450634
raw_CU_diffT/TC23LTO09/TC23LTO09_15deg.parquet,TC23LTO09_15deg.parquet,TC23LTO09,LTO,lithium-ion,15.0,,15.0,discharge,9,0.0151575800338959,0.1515882687633198,0.1001331116042822,2.58977833938609,15.84293635359116,11,2.5891540749534734,-0.6173843276024229,0.6173843276024229
raw_CU_diffT/TC23LTO09/TC23LTO09_15deg.parquet,TC23LTO09_15deg.parquet,TC23LTO09,LTO,lithium-ion,15.0,,15.0,discharge,10,0.015159565175775,0.1667478339390948,0.110146910455619,2.58252993569627,15.818069475138122,11,2.5830154746994163,-0.6225863227143122,0.6225863227143122
raw_CU_diffT/TC23LTO09/TC23LTO09_15deg.parquet,TC23LTO09_15deg.parquet,TC23LTO09,LTO,lithium-ion,15.0,,15.0,discharge,11,0.015157299472393,0.1819051334114877,0.120159212674456,2.57585377440302,15.79894085635359,11,2.5766861269798382,-0.6433909386244636,0.6433909386244636
raw_CU_diffT/TC23LTO09/TC23LTO09_15deg.parquet,TC23LTO09_15deg.parquet,TC23LTO09,LTO,lithium-ion,15.0,,15.0,discharge,12,0.015158379904686,0.1970635133161737,0.1301722285833976,2.56974985550633,15.782552320441992,11,2.570131350437371,-0.664196742483881,0.664196742483881
raw_CU_diffT/TC23LTO09/TC23LTO09_15deg.parquet,TC23LTO09_15deg.parquet,TC23LTO09,LTO,lithium-ion,15.0,,15.0,discharge,13,0.0151563316598202,0.2122198449759939,0.1401838915041864,2.56383668407516,15.775269309392266,11,2.5633858264293816,-0.6737705141282078,0.6737705141282078
raw_CU_diffT/TC23LTO09/TC23LTO09_15deg.parquet,TC23LTO09_15deg.parquet,TC23LTO09,LTO,lithium-ion,15.0,,15.0,discharge,14,0.0151561552140854,0.2273760001900793,0.1501954378720216,2.55754201771295,15.782914502762427,11,2.5566403024213926,-0.6694434707589778,0.6694434707589778
raw_CU_diffT/TC23LTO09/TC23LTO09_15deg.parquet,TC23LTO09_15deg.parquet,TC23LTO09,LTO,lithium-ion,15.0,,15.0,discharge,15,0.0151561917015677,0.242532191891647,0.1602070083420196,2.55086585641969,15.777899005524858,11,2.5499814818068214,-0.6581912936660359,0.6581912936660359
raw_CU_diffT/TC23LTO09/TC23LTO09_15deg.parquet,TC23LTO09_15deg.parquet,TC23LTO09,LTO,lithium-ion,15.0,,15.0,discharge,16,0.015155859867503,0.25768805175915,0.1702183596157849,2.5438082001954,15.77970817679558,11,2.543461386621722,-0.6451031415184616,0.6451031415184616
raw_CU_diffT/TC23LTO09/TC23LTO09_15deg.parquet,TC23LTO09_15deg.parquet,TC23LTO09,LTO,lithium-ion,15.0,,15.0,discharge,17,0.0151608775777755,0.2728489293369255,0.1802330253870823,2.5367505439711,15.775884005524858,11,2.537062676187407,-0.632068161189693,0.632068161189693
raw_CU_diffT/TC23LTO09/TC23LTO09_15deg.parquet,TC23LTO09_15deg.parquet,TC23LTO09,LTO,lithium-ion,15.0,,15.0,discharge,18,0.0151579217165606,0.2880068510534861,0.1902457386353822,2.52950214028128,15.763493093922651,11,2.5308026911825636,-0.6182814395209135,0.6182814395209135
raw_CU_diffT/TC23LTO09/TC23LTO09_15deg.parquet,TC23LTO09_15deg.parquet,TC23LTO09,LTO,lithium-ion,15.0,,15.0,discharge,19,0.015157658882007,0.3031645099354931,0.2002582782657504,2.52282597898803,15.75537599447514,11,2.52468143160719,-0.6001088876958249,0.6001088876958249
raw_CU_diffT/TC23LTO09/TC23LTO09_15deg.parquet,TC23LTO09_15deg.parquet,TC23LTO09,LTO,lithium-ion,15.0,,15.0,discharge,20,0.0151572979458063,0.3183218078812994,0.2102705794761857,2.51653131262581,15.744036629834255,11,2.5187856008547054,-0.5750224291240187,0.5750224291240187
raw_CU_diffT/TC23LTO09/TC23LTO09_15deg.parquet,TC23LTO09_15deg.parquet,TC23LTO09,LTO,lithium-ion,15.0,,15.0,discharge,21,0.0151562334407465,0.3334780413220459,0.220282177517406,2.51080888866017,15.734886132596689,11,2.513167220961162,-0.5447337967921726,0.5447337967921726
raw_CU_diffT/TC23LTO09/TC23LTO09_15deg.parquet,TC23LTO09_15deg.parquet,TC23LTO09,LTO,lithium-ion,15.0,,15.0,discharge,22,0.0151561602838218,0.3486342016058677,0.230293727234105,2.50546795962556,15.730025966850826,11,2.507878313962609,-0.51528975630724,0.51528975630724
raw_CU_diffT/TC23LTO09/TC23LTO09_15deg.parquet,TC23LTO09_15deg.parquet,TC23LTO09,LTO,lithium-ion,15.0,,15.0,discharge,23,0.015156178195292,0.3637903798011597,0.2403052887824007,2.50089002045305,15.721703121546962,11,2.502849517144314,-0.49015251217399225,0.49015251217399225
raw_CU_diffT/TC23LTO09/TC23LTO09_15deg.parquet,TC23LTO09_15deg.parquet,TC23LTO09,LTO,lithium-ion,15.0,,15.0,discharge,24,0.0151576081871693,0.378947987988329,0.2503177949257987,2.49650282874605,15.715893204419892,11,2.4980634898275906,-0.46934180145689197,0.46934180145689197
raw_CU_diffT/TC23LTO09/TC23LTO09_15deg.parquet,TC23LTO09_15deg.parquet,TC23LTO09,LTO,lithium-ion,15.0,,15.0,discharge,25,0.0151578510197545,0.3941058390080835,0.2603304614746328,2.49268787943562,15.707314419889505,11,2.493450869297705,-0.4528712106196906,0.4528712106196906
raw_CU_diffT/TC23LTO09/TC23LTO09_15deg.parquet,TC23LTO09_15deg.parquet,TC23LTO09,LTO,lithium-ion,15.0,,15.0,discharge,26,0.0151588138871266,0.4092646528952101,0.2703437640549145,2.48906367759071,15.70218502762431,11,2.4889943148759754,-0.4407276497227457,0.4407276497227457
raw_CU_diffT/TC23LTO09/TC23LTO09_15deg.parquet,TC23LTO09_15deg.parquet,TC23LTO09,LTO,lithium-ion,15.0,,15.0,discharge,27,0.0151592582677123,0.4244239111629224,0.2803573601751327,2.48563022321132,15.706710856353592,11,2.4846244638476636,-0.43206825586354114,0.43206825586354114
raw_CU_diffT/TC23LTO09/TC23LTO09_15deg.parquet,TC23LTO09_15deg.parquet,TC23LTO09,LTO,lithium-ion,15.0,,15.0,discharge,28,0.0151588458258516,0.439582756988774,0.2903706838528512,2.48143377896985,15.724795276243094,11,2.4803413162127708,-0.4277624394740229,0.4277624394740229
raw_CU_diffT/TC23LTO09/TC23LTO09_15deg.parquet,TC23LTO09_15deg.parquet,TC23LTO09,LTO,lithium-ion,15.0,,15.0,discharge,29,0.0151575992757986,0.4547403562645726,0.3003831841097563,2.47685583979733,15.755374917127073,11,2.476058168577877,-0.4277553742888216,0.4277553742888216
raw_CU_diffT/TC23LTO09/TC23LTO09_15deg.parquet,TC23LTO09_15deg.parquet,TC23LTO09,LTO,lithium-ion,15.0,,15.0,discharge,30,0.0151593466579259,0.4698997029224985,0.3103968386169934,2.47208715315929,15.77985516574586,11,2.4717750209429847,-0.4286037181258706,0.4286037181258706
raw_CU_diffT/TC23LTO09/TC23LTO09_15deg.parquet,TC23LTO09_15deg.parquet,TC23LTO09,LTO,lithium-ion,15.0,,15.0,discharge,31,0.0151588430580405,0.485058545980539,0.3204101604664073,2.46750921398678,15.789979530386738,11,2.4674745326294083,-0.4320779949004674,0.4320779949004674
raw_CU_diffT/TC23LTO09/TC23LTO09_15deg.parquet,TC23LTO09_15deg.parquet,TC23LTO09,LTO,lithium-ion,15.0,,15.0,discharge,32,0.0151585889788152,0.5002171349593543,0.3304233144813071,2.46274052734874,15.797993370165743,11,2.46312202227978,-0.43727503391085065,0.43727503391085065
raw_CU_diffT/TC23LTO09/TC23LTO09_15deg.parquet,TC23LTO09_15deg.parquet,TC23LTO09,LTO,lithium-ion,15.0,,15.0,discharge,33,0.0151587197200128,0.5153758546793671,0.340436554858582,2.45835333564174,15.80766997237569,11,2.458717489894101,-0.4381543472507303,0.4381543472507303
raw_CU_diffT/TC23LTO09/TC23LTO09_15deg.parquet,TC23LTO09_15deg.parquet,TC23LTO09,LTO,lithium-ion,15.0,,15.0,discharge,34,0.015157653452953,0.53053350813232,0.3504490909027355,2.45377539646922,15.80472232044199,11,2.454347638865789,-0.4347212726094227,0.4347212726094227
raw_CU_diffT/TC23LTO09/TC23LTO09_15deg.parquet,TC23LTO09_15deg.parquet,TC23LTO09,LTO,lithium-ion,15.0,,15.0,discharge,35,0.0151565859480083,0.5456900940803283,0.3604609217960708,2.44938820476223,15.808461850828731,11,2.450012469194845,-0.42863461305616113,0.42863461305616113
raw_CU_diffT/TC23LTO09/TC23LTO09_15deg.parquet,TC23LTO09_15deg.parquet,TC23LTO09,LTO,lithium-ion,15.0,,15.0,discharge,36,0.0151594753789851,0.5608495694593134,0.3704746613312609,2.44538250798628,15.811780635359115,11,2.4457640029173193,-0.4208012252705089,0.4208012252705089
raw_CU_diffT/TC23LTO09/TC23LTO09_15deg.parquet,TC23LTO09_15deg.parquet,TC23LTO09,LTO,lithium-ion,15.0,,15.0,discharge,37,0.0151594099355599,0.5760089793948733,0.3804883576371573,2.4411860637448,15.81793046961326,11,2.4415848993545284,-0.4121825306917657,0.4121825306917657
raw_CU_diffT/TC23LTO09/TC23LTO09_15deg.parquet,TC23LTO09_15deg.parquet,TC23LTO09,LTO,lithium-ion,15.0,,15.0,discharge,38,0.0151564779804539,0.5911654573753272,0.3905001172114699,2.43718036696885,15.81805132596685,11,2.4375098398638397,-0.40439410255712005,0.40439410255712005
raw_CU_diffT/TC23LTO09/TC23LTO09_15deg.parquet,TC23LTO09_15deg.parquet,TC23LTO09,LTO,lithium-ion,15.0,,15.0,discharge,39,0.015159147793207,0.6063246051685343,0.4005136403566746,2.43336541765842,15.815424254143643,11,2.433486802409204,-0.39742690864179053,0.39742690864179053
raw_CU_diffT/TC23LTO09/TC23LTO09_15deg.parquet,TC23LTO09_15deg.parquet,TC23LTO09,LTO,lithium-ion,15.0,,15.0,discharge,40,0.0151594765305151,0.6214840816990493,0.4105273806525191,2.42916897341694,15.82246436464088,11,2.4295504683479865,-0.38963538914011053,0.38963538914011053
raw_CU_diffT/TC23LTO09/TC23LTO09_15deg.parquet,TC23LTO09_15deg.parquet,TC23LTO09,LTO,lithium-ion,15.0,,15.0,discharge,41,0.0151590422657667,0.636643123964816,0.4205408340905422,2.42535402410651,15.822584834254146,11,2.4256834970015038,-0.38358143796584443,0.38358143796584443
raw_CU_diffT/TC23LTO09/TC23LTO09_15deg.parquet,TC23LTO09_15deg.parquet,TC23LTO09,LTO,lithium-ion,15.0,,15.0,discharge,42,0.0151589259194344,0.6518020498842504,0.4305542106748592,2.42153907479608,15.82427314917127,11,2.421868547691073,-0.3775183360402963,0.3775183360402963
raw_CU_diffT/TC23LTO09/TC23LTO09_15deg.parquet,TC23LTO09_15deg.parquet,TC23LTO09,LTO,lithium-ion,15.0,,15.0,discharge,43,0.0151592093163636,0.666961259200614,0.4405677744597859,2.41791487295117,15.82947732044199,11,2.4181229610953774,-0.37147161620745806,0.37147161620745806
raw_CU_diffT/TC23LTO09/TC23LTO09_15deg.parquet,TC23LTO09_15deg.parquet,TC23LTO09,LTO,lithium-ion,15.0,,15.0,discharge,44,0.0151577285992921,0.6821189877999061,0.4505803601425877,2.41409992364074,15.830528342541438,11,2.414429396535733,-0.3663006599185792,0.3663006599185792
raw_CU_diffT/TC23LTO09/TC23LTO09_15deg.parquet,TC23LTO09_15deg.parquet,TC23LTO09,LTO,lithium-ion,15.0,,15.0,discharge,45,0.015157198696321,0.6972761864962271,0.4605925957928061,2.41047572179583,15.841290745856352,11,2.4107878540121392,-0.3602322154432187,0.3602322154432187
raw_CU_diffT/TC23LTO09/TC23LTO09_15deg.parquet,TC23LTO09_15deg.parquet,TC23LTO09,LTO,lithium-ion,15.0,,15.0,discharge,46,0.0151583243026046,0.7124345107988317,0.4706055749732497,2.40685151995092,15.838076602209943,11,2.4072156742032806,-0.3541477051422959,0.3541477051422959
raw_CU_diffT/TC23LTO09/TC23LTO09_15deg.parquet,TC23LTO09_15deg.parquet,TC23LTO09,LTO,lithium-ion,15.0,,15.0,discharge,47,0.0151591502990594,0.7275936610978911,0.4806190997737196,2.40341806557154,15.83930861878453,11,2.4036955164304747,-0.348111320413949,0.348111320413949
raw_CU_diffT/TC23LTO09/TC23LTO09_15deg.parquet,TC23LTO09_15deg.parquet,TC23LTO09,LTO,lithium-ion,15.0,,15.0,discharge,48,0.0151560899947828,0.7427497510926739,0.4906306030603075,2.39998461119215,15.842815441988952,11,2.400244721372403,-0.34291301136615004,0.34291301136615004
raw_CU_diffT/TC23LTO09/TC23LTO09_15deg.parquet,TC23LTO09_15deg.parquet,TC23LTO09,LTO,lithium-ion,15.0,,15.0,discharge,49,0.0151594769697291,0.757909228062403,0.5006443436462791,2.39655115681276,15.84067864640884,11,2.396828607671699,-0.3368476693480176,0.3368476693480176
raw_CU_diffT/TC23LTO09/TC23LTO09_15deg.parquet,TC23LTO09_15deg.parquet,TC23LTO09,LTO,lithium-ion,15.0,,15.0,discharge,50,0.0151563116625734,0.7730655397249764,0.5106559933576911,2.39330844989889,15.842178425414366,11,2.3934991973644135,-0.3290950116822273,0.3290950116822273
raw_CU_diffT/TC23LTO09/TC23LTO09_15deg.parquet,TC23LTO09_15deg.parquet,TC23LTO09,LTO,lithium-ion,15.0,,15.0,discharge,51,0.015155794517631,0.7882213342426074,0.5206673014639602,2.3898749955195,15.849011795580113,11,2.3902391497718636,-0.3213090370778815,0.3213090370778815
raw_CU_diffT/TC23LTO09/TC23LTO09_15deg.parquet,TC23LTO09_15deg.parquet,TC23LTO09,LTO,lithium-ion,15.0,,15.0,discharge,52,0.0151555246090014,0.8033768588516088,0.5306784312794476,2.38663228860564,15.858187513812156,11,2.3870658055727327,-0.31348675340187526,0.31348675340187526
raw_CU_diffT/TC23LTO09/TC23LTO09_15deg.parquet,TC23LTO09_15deg.parquet,TC23LTO09,LTO,lithium-ion,15.0,,15.0,discharge,53,0.0151585499901509,0.8185354088417597,0.5406915595400043,2.38358032915729,15.863339558011049,11,2.3839618240883365,-0.30655202297396045,0.30655202297396045
raw_CU_diffT/TC23LTO09/TC23LTO09_15deg.parquet,TC23LTO09_15deg.parquet,TC23LTO09,LTO,lithium-ion,15.0,,15.0,discharge,54,0.0151560787183,0.8336914875600597,0.5507030553778013,2.38033762224343,15.860987513812155,11,2.3809272053186756,-0.2987847214590431,0.2987847214590431
raw_CU_diffT/TC23LTO09/TC23LTO09_15deg.parquet,TC23LTO09_15deg.parquet,TC23LTO09,LTO,lithium-ion,15.0,,15.0,discharge,55,0.0151559229905798,0.8488474105506395,0.5607144483481316,2.3774764102606,15.86334908839779,11,2.377979289942434,-0.2901148253932746,0.2901148253932746
raw_CU_diffT/TC23LTO09/TC23LTO09_15deg.parquet,TC23LTO09_15deg.parquet,TC23LTO09,LTO,lithium-ion,15.0,,15.0,discharge,56,0.0151571080839055,0.864004518634545,0.5707266241434337,2.37461519827778,15.869707651933702,11,2.375118077959611,-0.27969470478176106,0.27969470478176106
raw_CU_diffT/TC23LTO09/TC23LTO09_15deg.parquet,TC23LTO09_15deg.parquet,TC23LTO09,LTO,lithium-ion,15.0,,15.0,discharge,57,0.0151589986483636,0.8791635172829085,0.5807400487695552,2.37194473376048,15.87107682320442,11,2.3723782507275746,-0.2675509640016571,0.2675509640016571
raw_CU_diffT/TC23LTO09/TC23LTO09_15deg.parquet,TC23LTO09_15deg.parquet,TC23LTO09,LTO,lithium-ion,15.0,,15.0,discharge,58,0.0151593951002376,0.8943229123831461,0.5907537352758345,2.36927426924318,15.877057817679557,11,2.3697598082463234,-0.25631414600944424,0.25631414600944424
raw_CU_diffT/TC23LTO09/TC23LTO09_15deg.parquet,TC23LTO09_15deg.parquet,TC23LTO09,LTO,lithium-ion,15.0,,15.0,discharge,59,0.0151565755234325,0.9094794879065786,0.6007655592831144,2.36660380472588,15.87731687845304,11,2.3672454098371762,-0.2441827951732023,0.2441827951732023
raw_CU_diffT/TC23LTO09/TC23LTO09_15deg.parquet,TC23LTO09_15deg.parquet,TC23LTO09,LTO,lithium-ion,15.0,,15.0,discharge,60,0.0151607901396161,0.9246402780461948,0.6107801672962816,2.3641240876741,15.883382486187845,11,2.364869736857499,-0.23029611637068115,0.23029611637068115
raw_CU_diffT/TC23LTO09/TC23LTO09_15deg.parquet,TC23LTO09_15deg.parquet,TC23LTO09,LTO,lithium-ion,15.0,,15.0,discharge,61,0.0151605793706514,0.9398008574168462,0.6207946360839504,2.36183511808784,15.887026740331493,11,2.3626327893072916,-0.21472886523875445,0.21472886523875445
raw_CU_diffT/TC23LTO09/TC23LTO09_15deg.parquet,TC23LTO09_15deg.parquet,TC23LTO09,LTO,lithium-ion,15.0,,15.0,discharge,62,0.0151582582969667,0.9549591157138128,0.6308075716637251,2.3597368959671,15.889025994475135,11,2.3605692485439227,-0.19569988802047078,0.19569988802047078
raw_CU_diffT/TC23LTO09/TC23LTO09_15deg.parquet,TC23LTO09_15deg.parquet,TC23LTO09,LTO,lithium-ion,15.0,,15.0,discharge,63,0.0151576753303458,0.9701167910441588,0.6408201221592043,2.35782942131188,15.894187071823204,11,2.358713795924758,-0.17406358305662195,0.17406358305662195
raw_CU_diffT/TC23LTO09/TC23LTO09_15deg.parquet,TC23LTO09_15deg.parquet,TC23LTO09,LTO,lithium-ion,15.0,,15.0,discharge,64,0.0151560331400358,0.9852728241841944,0.6508315878898335,2.35592194665667,15.899279281767956,11,2.3570837721284827,-0.15240664537381576,0.15240664537381576
raw_CU_diffT/TC23LTO09/TC23LTO09_15deg.parquet,TC23LTO09_15deg.parquet,TC23LTO09,LTO,lithium-ion,15.0,,15.0,discharge,65,0.0151598485151082,1.0004326726993027,0.6608455739037346,2.35420521946698,15.903165662983424,11,2.355661836476413,-0.13160766752299935,0.13160766752299935
raw_CU_diffT/TC23LTO09/TC23LTO09_15deg.parquet,TC23LTO09_15deg.parquet,TC23LTO09,LTO,lithium-ion,15.0,,15.0,discharge,66,0.0151591447543369,1.0155918174536396,0.6708590950415838,2.35286998720832,15.908136491712709,11,2.354447988968548,-0.11170027834118912,0.11170027834118912
raw_CU_diffT/TC23LTO09/TC23LTO09_15deg.parquet,TC23LTO09_15deg.parquet,TC23LTO09,LTO,lithium-ion,15.0,,15.0,discharge,67,0.0151578598395343,1.030749677293174,0.6808717674164096,2.35191624988072,15.921708232044196,11,2.3534248889262055,-0.09265880340440447,0.09265880340440447
raw_CU_diffT/TC23LTO09/TC23LTO09_15deg.parquet,TC23LTO09_15deg.parquet,TC23LTO09,LTO,lithium-ion,15.0,,15.0,discharge,68,0.0151563820253887,1.0459060593185625,0.6908834636066665,2.35153475494967,15.937510690607736,11,2.3525925363493845,-0.07533644533390316,0.07533644533390316
raw_CU_diffT/TC23LTO09/TC23LTO09_15deg.parquet,TC23LTO09_15deg.parquet,TC23LTO09,LTO,lithium-ion,15.0,,15.0,discharge,69,0.0151601289710067,1.0610661882895691,0.7008976348784506,2.35134400748415,15.95190917127072,11,2.351916249880717,-0.060611965829068026,0.060611965829068026
raw_CU_diffT/TC23LTO09/TC23LTO09_15deg.parquet,TC23LTO09_15deg.parquet,TC23LTO09,LTO,lithium-ion,15.0,,15.0,discharge,70,0.0151565780929986,1.0762227663825676,0.7109094605830824,2.35096251255311,15.957725055248618,11,2.3513786888415202,-0.04676486491982246,0.04676486491982246
raw_CU_diffT/TC23LTO09/TC23LTO09_15deg.parquet,TC23LTO09_15deg.parquet,TC23LTO09,LTO,lithium-ion,15.0,,15.0,discharge,71,0.0151562696831173,1.091379036065685,0.7209210825645548,2.35077176508759,15.957173508287294,11,2.350979853231793,-0.03463763599678771,0.03463763599678771
raw_CU_diffT/TC23LTO09/TC23LTO09_15deg.parquet,TC23LTO09_15deg.parquet,TC23LTO09,LTO,lithium-ion,15.0,,15.0,discharge,72,0.0151605989669901,1.106539635032675,0.7309355642967764,2.35058101762207,15.95722541436464,11,2.350685061694169,-0.025973407728542952,0.025973407728542952
raw_CU_diffT/TC23LTO09/TC23LTO09_15deg.parquet,TC23LTO09_15deg.parquet,TC23LTO09,LTO,lithium-ion,15.0,,15.0,discharge,73,0.0151605930911383,1.121700228123813,0.7409500421476469,2.35058101762207,15.962127790055249,11,2.3504596328712797,-0.021646865354711053,0.021646865354711053
raw_CU_diffT/TC23LTO09/TC23LTO09_15deg.parquet,TC23LTO09_15deg.parquet,TC23LTO09,LTO,lithium-ion,15.0,,15.0,discharge,74,0.015157010600514,1.1368572387243274,0.7509621535493427,2.35039027015654,15.958344806629832,11,2.3502515447270755,-0.020780806913435868,0.020780806913435868
raw_CU_diffT/TC23LTO09/TC23LTO09_15deg.parquet,TC23LTO09_15deg.parquet,TC23LTO09,LTO,lithium-ion,15.0,,15.0,discharge,75,0.0151611481679286,1.152018386892256,0.7609769980616088,2.3500087752255,15.96290361878453,11,2.35004345658287,-0.020778374208646255,0.020778374208646255
raw_CU_diffT/TC23LTO09/TC23LTO09_15deg.parquet,TC23LTO09_15deg.parquet,TC23LTO09,LTO,lithium-ion,15.0,,15.0,discharge,76,0.0151605591042643,1.1671789459965205,0.7709914534621176,2.34981802775998,15.963136132596688,11,2.3498353684386646,-0.02077839540294235,0.02077839540294235
raw_CU_diffT/TC23LTO09/TC23LTO09_15deg.parquet,TC23LTO09_15deg.parquet,TC23LTO09,LTO,lithium-ion,15.0,,15.0,discharge,77,0.0151611172369609,1.1823400632334813,0.781006277542631,2.34962728029446,15.963549392265191,11,2.349627280294459,-0.020779028991867676,0.020779028991867676
raw_CU_diffT/TC23LTO09/TC23LTO09_15deg.parquet,TC23LTO09_15deg.parquet,TC23LTO09,LTO,lithium-ion,15.0,,15.0,discharge,78,0.0151596346678143,1.1974996979012955,0.7910201222976131,2.34943653282894,15.959957099447513,11,2.3494191921502536,-0.02251475756366972,0.02251475756366972
raw_CU_diffT/TC23LTO09/TC23LTO09_15deg.parquet,TC23LTO09_15deg.parquet,TC23LTO09,LTO,lithium-ion,15.0,,15.0,discharge,79,0.0151560848731566,1.2126557827744522,0.8010316222010607,2.34924578536342,15.965574171270717,11,2.3491764226486804,-0.0251132605490767,0.0251132605490767
raw_CU_diffT/TC23LTO09/TC23LTO09_15deg.parquet,TC23LTO09_15deg.parquet,TC23LTO09,LTO,lithium-ion,15.0,,15.0,discharge,80,0.0151581643693974,1.2278139471438496,0.8110444957360622,2.34905503789789,15.961515911602213,11,2.3489163124684236,-0.026845695433422634,0.026845695433422634
raw_CU_diffT/TC23LTO09/TC23LTO09_15deg.parquet,TC23LTO09_15deg.parquet,TC23LTO09,LTO,lithium-ion,15.0,,15.0,discharge,81,0.0151558302857564,1.242969777429606,0.8210558274693158,2.34867354296685,15.968865911602212,11,2.3486388616094835,-0.028577054566667925,0.028577054566667925
raw_CU_diffT/TC23LTO09/TC23LTO09_15deg.parquet,TC23LTO09_15deg.parquet,TC23LTO09,LTO,lithium-ion,15.0,,15.0,discharge,82,0.0151585104365494,1.2581282878661555,0.8310689296023548,2.34848279550133,15.964686408839778,11,2.348344070071859,-0.03117193933636031,0.03117193933636031
raw_CU_diffT/TC23LTO09/TC23LTO09_15deg.parquet,TC23LTO09_15deg.parquet,TC23LTO09,LTO,lithium-ion,15.0,,15.0,discharge,83,0.0151588954345725,1.273287183300728,0.8410822860495984,2.34829204803581,15.967573397790057,11,2.348014597176867,-0.034635664975795066,0.034635664975795066
raw_CU_diffT/TC23LTO09/TC23LTO09_15deg.parquet,TC23LTO09_15deg.parquet,TC23LTO09,LTO,lithium-ion,15.0,,15.0,discharge,84,0.0151584436205758,1.2884456269213038,0.8510953440466934,2.34791055310476,15.961085110497237,11,2.347650442924507,-0.03983035651307887,0.03983035651307887
raw_CU_diffT/TC23LTO09/TC23LTO09_15deg.parquet,TC23LTO09_15deg.parquet,TC23LTO09,LTO,lithium-ion,15.0,,15.0,discharge,85,0.0151592168130916,1.3036048437343954,0.861108912783657,2.34752905817372,15.96476422651934,11,2.3472169259574125,-0.04676114333763337,0.04676114333763337
raw_CU_diffT/TC23LTO09/TC23LTO09_15deg.parquet,TC23LTO09_15deg.parquet,TC23LTO09,LTO,lithium-ion,15.0,,15.0,discharge,86,0.0151565329368392,1.3187613766712347,0.8711207086599467,2.34695681577716,15.96207599447514,11,2.3467140462755838,-0.05455375813784258,0.05455375813784258
raw_CU_diffT/TC23LTO09/TC23LTO09_15deg.parquet,TC23LTO09_15deg.parquet,TC23LTO09,LTO,lithium-ion,15.0,,15.0,discharge,87,0.0151589419110995,1.3339203185823345,0.8811340958077143,2.34657532084611,15.96904693370166,11,2.3461244632003355,-0.06754553418124942,0.06754553418124942
raw_CU_diffT/TC23LTO09/TC23LTO09_15deg.parquet,TC23LTO09_15deg.parquet,TC23LTO09,LTO,lithium-ion,15.0,,15.0,discharge,88,0.015156333717211,1.3490766522995452,0.8911457600875327,2.34600307844955,15.96981361878453,11,2.345361473338249,-0.08833404203649309,0.08833404203649309
raw_CU_diffT/TC23LTO09/TC23LTO09_15deg.parquet,TC23LTO09_15deg.parquet,TC23LTO09,LTO,lithium-ion,15.0,,15.0,discharge,89,0.0151564369758034,1.3642330892753487,0.9011574925758228,2.34543083605298,15.968995165745854,11,2.34435571397459,-0.11862121257507852,0.11862121257507852
raw_CU_diffT/TC23LTO09/TC23LTO09_15deg.parquet,TC23LTO09_15deg.parquet,TC23LTO09,LTO,lithium-ion,15.0,,15.0,discharge,90,0.0151609827344532,1.379394072009802,0.9111722278093908,2.34447709872538,15.9739235359116,11,2.342985800358572,-0.17058282874633335,0.17058282874633335
raw_CU_diffT/TC23LTO09/TC23LTO09_15deg.parquet,TC23LTO09_15deg.parquet,TC23LTO09,LTO,lithium-ion,15.0,,15.0,discharge,91,0.0151573593435277,1.3945514313533296,0.9211845695766908,2.34352336139777,15.974768121546962,11,2.3409396002738863,-0.271042089184661,0.271042089184661
raw_CU_diffT/TC23LTO09/TC23LTO09_15deg.parquet,TC23LTO09_15deg.parquet,TC23LTO09,LTO,lithium-ion,15.0,,15.0,discharge,92,0.0151577350755737,1.4097091664289032,0.9311971595374636,2.34218812913912,15.975698729281769,11,2.337558167930549,-0.4546451399817073,0.4546451399817073
raw_CU_diffT/TC23LTO09/TC23LTO09_15deg.parquet,TC23LTO09_15deg.parquet,TC23LTO09,LTO,lithium-ion,15.0,,15.0,discharge,93,0.0151566479359172,1.4248658143648203,0.9412090313775175,2.34008990701838,15.980670662983425,11,2.3318357439649025,-0.6546180438061953,0.6546180438061953
raw_CU_diffT/TC23LTO09/TC23LTO09_15deg.parquet,TC23LTO09_15deg.parquet,TC23LTO09,LTO,lithium-ion,15.0,,15.0,discharge,94,0.0151596898390023,1.4400255042038228,0.9512229125763668,2.33722869503556,15.982341906077346,11,2.324448614845614,-0.8269589388434468,0.8269589388434468
raw_CU_diffT/TC23LTO09/TC23LTO09_15deg.parquet,TC23LTO09_15deg.parquet,TC23LTO09,LTO,lithium-ion,15.0,,15.0,discharge,95,0.0151569963037991,1.455182500507622,0.961235014534228,2.33284150332856,15.987727237569064,11,2.3152753958218955,-1.0331725712806445,1.0331725712806445
raw_CU_diffT/TC23LTO09/TC23LTO09_15deg.parquet,TC23LTO09_15deg.parquet,TC23LTO09,LTO,lithium-ion,15.0,,15.0,discharge,96,0.015155767393283,1.470338267900905,0.971246304723244,2.32502085724218,15.995008066298343,11,2.3037611851758673,-1.3309884933976548,1.3309884933976548
raw_CU_diffT/TC23LTO09/TC23LTO09_15deg.parquet,TC23LTO09_15deg.parquet,TC23LTO09,LTO,lithium-ion,15.0,,15.0,discharge,97,0.0151582706476442,1.4854965385485492,0.9812592484613796,2.30976106000045,16.024665883977903,11,2.2886227726849286,-2.0212544457311594,2.0212544457311594
raw_CU_diffT/TC23LTO09/TC23LTO09_15deg.parquet,TC23LTO09_15deg.parquet,TC23LTO09,LTO,lithium-ion,15.0,,15.0,discharge,98,0.0125324965497087,1.498029035098258,0.9895377114712818,2.283628657224,16.117930138121547,11,2.268403541339645,-6.427485576612014,6.427485576612014
raw_CU_diffT/TC23LTO09/TC23LTO09_15deg.parquet,TC23LTO09_15deg.parquet,TC23LTO09,LTO,lithium-ion,15.0,,15.0,discharge,99,0.0050053674731795,1.5030344025714375,0.9928440558467484,2.26474465813737,16.02307185082873,11,2.241889643632149,-5.853265260957528,5.853265260957528
raw_CU_diffT/TC23LTO09/TC23LTO09_15deg.parquet,TC23LTO09_15deg.parquet,TC23LTO09,LTO,lithium-ion,15.0,,15.0,discharge,100,0.0032435507386208,1.5062779533100583,0.9949866149692592,2.24452542679208,15.94276671270718,11,2.232355738491808,-5.814142714387913,5.814142714387913
raw_CU_diffT/TC23LTO09/TC23LTO09_15deg.parquet,TC23LTO09_15deg.parquet,TC23LTO09,LTO,lithium-ion,15.0,,15.0,discharge,101,0.002466862548566,1.5087448158586243,0.996616125121352,2.21782078161907,15.885346464088398,11,2.2211906535099466,-8.449307160813078,8.449307160813078
raw_CU_diffT/TC23LTO09/TC23LTO09_15deg.parquet,TC23LTO09_15deg.parquet,TC23LTO09,LTO,lithium-ion,15.0,,15.0,discharge,102,0.0020144079937497,1.510759223852374,0.9979467619978086,2.17700082399745,15.845849668508288,11,2.2082118780434175,-11.50896374674221,11.50896374674221
raw_CU_diffT/TC23LTO09/TC23LTO09_15deg.parquet,TC23LTO09_15deg.parquet,TC23LTO09,LTO,lithium-ion,15.0,,15.0,discharge,103,0.001691594091722,1.512450817944096,0.9990641609981232,2.11977658434099,15.819922044198895,11,2.1937048520495557,-14.632893215041577,14.632893215041577
raw_CU_diffT/TC23LTO09/TC23LTO09_15deg.parquet,TC23LTO09_15deg.parquet,TC23LTO09,LTO,lithium-ion,15.0,,15.0,discharge,104,0.0014167363009388,1.5138675542450346,1.0000000000000002,2.04843703223593,15.79519267955801,11,2.178717551187148,-16.014828226166898,16.014828226166898
raw_CU_diffT/TC23LTO09/TC23LTO09_25deg.parquet,TC23LTO09_25deg.parquet,TC23LTO09,LTO,lithium-ion,25.0,,25.0,charge,0,0.0153014117328376,0.0153014117328376,0.0102620228666863,2.29316603050008,25.635314530386736,1,2.29316603050008,2.509036484248637,2.509036484248637
raw_CU_diffT/TC23LTO09/TC23LTO09_25deg.parquet,TC23LTO09_25deg.parquet,TC23LTO09,LTO,lithium-ion,25.0,,25.0,charge,1,0.0153032647417371,0.0306046764745747,0.0205252884696659,2.31891693834549,25.575611160220998,1,2.31891693834549,1.793499275877167,1.793499275877167
raw_CU_diffT/TC23LTO09/TC23LTO09_25deg.parquet,TC23LTO09_25deg.parquet,TC23LTO09,LTO,lithium-ion,25.0,,25.0,charge,2,0.0153030260931904,0.0459077025677651,0.0307883940209531,2.32998029134574,25.55097475138121,1,2.32998029134574,0.817769167634907,0.817769167634907
raw_CU_diffT/TC23LTO09/TC23LTO09_25deg.parquet,TC23LTO09_25deg.parquet,TC23LTO09,LTO,lithium-ion,25.0,,25.0,charge,3,0.0153033991577785,0.0612111017255436,0.0410517497712024,2.33570271531138,25.53564309392265,1,2.33570271531138,0.4460712867673067,0.4460712867673067
raw_CU_diffT/TC23LTO09/TC23LTO09_25deg.parquet,TC23LTO09_25deg.parquet,TC23LTO09,LTO,lithium-ion,25.0,,25.0,charge,4,0.0153000693352233,0.0765111710607669,0.0513128723474283,2.33913616969077,25.533981077348063,1,2.33913616969077,0.2602313598002297,0.2602313598002297
raw_CU_diffT/TC23LTO09/TC23LTO09_25deg.parquet,TC23LTO09_25deg.parquet,TC23LTO09,LTO,lithium-ion,25.0,,25.0,charge,5,0.0153053842787844,0.0918165553395513,0.0615775594360869,2.34104364434599,25.527534530386745,1,2.34104364434599,0.16725662941479413,0.16725662941479413
raw_CU_diffT/TC23LTO09/TC23LTO09_25deg.parquet,TC23LTO09_25deg.parquet,TC23LTO09,LTO,lithium-ion,25.0,,25.0,charge,6,0.0153028683254018,0.1071194236649531,0.0718405591790551,2.34256962407016,25.530985662983426,1,2.34256962407016,0.13011815270498062,0.13011815270498062
raw_CU_diffT/TC23LTO09/TC23LTO09_25deg.parquet,TC23LTO09_25deg.parquet,TC23LTO09,LTO,lithium-ion,25.0,,25.0,charge,7,0.0152974063668189,0.122416830031772,0.0820998958127067,2.34371410886329,25.53181298342541,1,2.34371410886329,0.09295173875814555,0.09295173875814555
raw_CU_diffT/TC23LTO09/TC23LTO09_25deg.parquet,TC23LTO09_25deg.parquet,TC23LTO09,LTO,lithium-ion,25.0,,25.0,charge,8,0.0153035137862752,0.1377203438180472,0.0923633284395394,2.34447709872538,25.53442011049724,1,2.34447709872538,0.06504927933882243,0.06504927933882243
raw_CU_diffT/TC23LTO09/TC23LTO09_25deg.parquet,TC23LTO09_25deg.parquet,TC23LTO09,LTO,lithium-ion,25.0,,25.0,charge,9,0.0153026944581659,0.1530230382762131,0.1026262115769563,2.34504934112194,25.537010303867405,1,2.34504934112194,0.05576741778537553,0.05576741778537553
raw_CU_diffT/TC23LTO09/TC23LTO09_25deg.parquet,TC23LTO09_25deg.parquet,TC23LTO09,LTO,lithium-ion,25.0,,25.0,charge,10,0.0152977712918044,0.1683208095680175,0.1128857929506758,2.34562158351851,25.534074613259666,1,2.34562158351851,0.04647973603441358,0.04647973603441358
raw_CU_diffT/TC23LTO09/TC23LTO09_25deg.parquet,TC23LTO09_25deg.parquet,TC23LTO09,LTO,lithium-ion,25.0,,25.0,charge,11,0.0152984161134433,0.1836192256814608,0.1231458067795517,2.34600307844955,25.53719654696133,1,2.34600307844955,0.037180870225299145,0.037180870225299145
