Repository: DNV007/delivered-energy-decomposition

# Three-term energy accounting for a cold commercial sodium-ion 18650 cell

This repository holds the analysis code and the derived data behind a reanalysis
of a public commercial-cell archive. No new measurements were made. The
manuscript reporting the work is not distributed here; what is here is
everything needed to regenerate its numbers from the raw archive and to check
them.

**Source data.** Droese, D., Schlösser, A., Otto, M. *Dataset: Evaluation of
Commercial Sodium-Ion Batteries by State-of-the-Art Lithium-Ion Battery
Configurations.* Technische Universität Berlin, DepositOnce, 2025.
DOI [10.14279/depositonce-25036](https://doi.org/10.14279/depositonce-25036),
CC BY 4.0.

File: data_processed/ocv/ocv_slope_points.csv (part 33 of 85)
member_path,file_name,cell_id,cell_family,chemistry_type,temperature_deg_c,voltage_v,ambient_temperature_from_file_deg_c,direction,segment_index,segment_capacity_ah,cumulative_capacity_ah,soc_fraction_by_capacity,ocv_voltage_v,ocv_temperature_mean_deg_c,smoothing_window_segments,smoothed_ocv_voltage_v,dv_dcapacity_fraction_v,abs_dv_dcapacity_fraction_v
raw_CU_diffT/TC23LTO09/TC23LTO09_25deg.parquet,TC23LTO09_25deg.parquet,TC23LTO09,LTO,lithium-ion,25.0,,25.0,charge,98,0.0043466708623529,1.4781581384772011,0.9913394190340166,2.6403264177493,25.667157569060777,11,2.6379507447696247,1.3166827790763591,1.3166827790763591
raw_CU_diffT/TC23LTO09/TC23LTO09_25deg.parquet,TC23LTO09_25deg.parquet,TC23LTO09,LTO,lithium-ion,25.0,,25.0,charge,99,0.0035255975079681,1.4816837359851691,0.9937038912067284,2.64395061959421,25.68868201657459,11,2.641193451683491,1.189828967310973,1.189828967310973
raw_CU_diffT/TC23LTO09/TC23LTO09_25deg.parquet,TC23LTO09_25deg.parquet,TC23LTO09,LTO,lithium-ion,25.0,,25.0,charge,100,0.0026625387437384,1.4843462747289076,0.9954895456253364,2.64585809424943,25.70125290055249,11,2.643073181252812,1.0759991749957862,1.0759991749957862
raw_CU_diffT/TC23LTO09/TC23LTO09_25deg.parquet,TC23LTO09_25deg.parquet,TC23LTO09,LTO,lithium-ion,25.0,,25.0,charge,101,0.0023176279972772,1.4866639027261848,0.9970438826969604,2.64871930623225,25.680143093922656,11,2.6447771919448044,1.24600012158362,1.24600012158362
raw_CU_diffT/TC23LTO09/TC23LTO09_25deg.parquet,TC23LTO09_25deg.parquet,TC23LTO09,LTO,lithium-ion,25.0,,25.0,charge,102,0.0017121862206422,1.488376088946827,0.99819217505423,2.6500545384909,25.653573232044195,11,2.64633496291323,1.3305034217426055,1.3305034217426055
raw_CU_diffT/TC23LTO09/TC23LTO09_25deg.parquet,TC23LTO09_25deg.parquet,TC23LTO09,LTO,lithium-ion,25.0,,25.0,charge,103,0.0015387624669925,1.4899148514138194,0.9992241592853836,2.65234350807716,25.65700966850828,11,2.647683819990847,1.4631607338878894,1.4631607338878894
raw_CU_diffT/TC23LTO09/TC23LTO09_25deg.parquet,TC23LTO09_25deg.parquet,TC23LTO09,LTO,lithium-ion,25.0,,25.0,charge,104,0.0011568341220507,1.49107168553587,1.0000000000000002,2.65253425554268,25.654440745856352,11,2.648910053697772,1.58052250136258,1.58052250136258
raw_CU_diffT/TC23LTO09/TC23LTO09_25deg.parquet,TC23LTO09_25deg.parquet,TC23LTO09,LTO,lithium-ion,25.0,,25.0,discharge,0,0.0153061689366646,0.0153061689366646,0.010030300752614,2.66493284080158,25.732136187845303,1,2.66493284080158,-1.6924364354068975,1.6924364354068975
raw_CU_diffT/TC23LTO09/TC23LTO09_25deg.parquet,TC23LTO09_25deg.parquet,TC23LTO09,LTO,lithium-ion,25.0,,25.0,discharge,1,0.0153069605709759,0.0306131295076405,0.020061120271894,2.64795631637016,25.750572209944742,1,2.64795631637016,-1.5214551756653805,1.5214551756653805
raw_CU_diffT/TC23LTO09/TC23LTO09_25deg.parquet,TC23LTO09_25deg.parquet,TC23LTO09,LTO,lithium-ion,25.0,,25.0,discharge,2,0.0153027041540745,0.045915833661715,0.0300891505143912,2.63441324631813,25.75658621546961,1,2.63441324631813,-1.217394676240275,1.217394676240275
raw_CU_diffT/TC23LTO09/TC23LTO09_25deg.parquet,TC23LTO09_25deg.parquet,TC23LTO09,LTO,lithium-ion,25.0,,25.0,discharge,3,0.0153019570404748,0.0612177907021898,0.0401166911651341,2.6235406407834,25.75451977900552,1,2.6235406407834,-0.9510897389412207,0.9510897389412207
raw_CU_diffT/TC23LTO09/TC23LTO09_25deg.parquet,TC23LTO09_25deg.parquet,TC23LTO09,LTO,lithium-ion,25.0,,25.0,discharge,4,0.0153032151542028,0.0765210058563926,0.0501450562716324,2.61533849976598,25.76075563535912,1,2.61533849976598,-0.6942065701996967,0.6942065701996967
raw_CU_diffT/TC23LTO09/TC23LTO09_25deg.parquet,TC23LTO09_25deg.parquet,TC23LTO09,LTO,lithium-ion,25.0,,25.0,discharge,5,0.0153068050178957,0.0918278108742883,0.0601757738552691,2.60961607580033,25.77864980662984,1,2.60961607580033,-0.5134918232226653,0.5134918232226653
raw_CU_diffT/TC23LTO09/TC23LTO09_25deg.parquet,TC23LTO09_25deg.parquet,TC23LTO09,LTO,lithium-ion,25.0,,25.0,discharge,6,0.0153029097943902,0.1071307206686785,0.0702039388561256,2.60503813662781,25.80066453038674,1,2.60503813662781,-0.5040171956085828,0.5040171956085828
raw_CU_diffT/TC23LTO09/TC23LTO09_25deg.parquet,TC23LTO09_25deg.parquet,TC23LTO09,LTO,lithium-ion,25.0,,25.0,discharge,7,0.0153051526956525,0.122435873364331,0.0802335736548337,2.59950646012769,25.8073641160221,1,2.59950646012769,-0.5895936678233795,0.5895936678233795
raw_CU_diffT/TC23LTO09/TC23LTO09_25deg.parquet,TC23LTO09_25deg.parquet,TC23LTO09,LTO,lithium-ion,25.0,,25.0,discharge,8,0.0153040627809535,0.1377399361452845,0.090262494220459,2.59321179376548,25.793367209944748,1,2.59321179376548,-0.6371565719090029,0.6371565719090029
raw_CU_diffT/TC23LTO09/TC23LTO09_25deg.parquet,TC23LTO09_25deg.parquet,TC23LTO09,LTO,lithium-ion,25.0,,25.0,discharge,9,0.0153042834700592,0.1530442196153437,0.100291559406081,2.58672637993774,25.76402099447514,1,2.58672637993774,-0.6465936802179897,0.6465936802179897
raw_CU_diffT/TC23LTO09/TC23LTO09_25deg.parquet,TC23LTO09_25deg.parquet,TC23LTO09,LTO,lithium-ion,25.0,,25.0,discharge,10,0.0153075110944414,0.1683517307097851,0.1103227396894395,2.58024096611001,25.74089270718232,1,2.58024096611001,-0.6085216376958158,0.6085216376958158
raw_CU_diffT/TC23LTO09/TC23LTO09_25deg.parquet,TC23LTO09_25deg.parquet,TC23LTO09,LTO,lithium-ion,25.0,,25.0,discharge,11,0.0153059558808361,0.1836576865906212,0.1203529008242272,2.57451854214437,25.72335944751381,1,2.57451854214437,-0.5515163244929511,0.5515163244929511
raw_CU_diffT/TC23LTO09/TC23LTO09_25deg.parquet,TC23LTO09_25deg.parquet,TC23LTO09,LTO,lithium-ion,25.0,,25.0,discharge,12,0.0153052361146487,0.1989629227052699,0.1303825902883204,2.56917761310976,25.713168149171278,1,2.56917761310976,-0.5230309522426353,0.5230309522426353
raw_CU_diffT/TC23LTO09/TC23LTO09_25deg.parquet,TC23LTO09_25deg.parquet,TC23LTO09,LTO,lithium-ion,25.0,,25.0,discharge,13,0.0153035242778802,0.2142664469831501,0.1404111579669625,2.56402743154068,25.719057430939223,1,2.56402743154068,-0.5420268007018905,0.5420268007018905
raw_CU_diffT/TC23LTO09/TC23LTO09_25deg.parquet,TC23LTO09_25deg.parquet,TC23LTO09,LTO,lithium-ion,25.0,,25.0,discharge,14,0.0153063282737462,0.2295727752568963,0.1504415631349175,2.55830500757503,25.713186519337015,1,2.55830500757503,-0.5990538125629712,0.5990538125629712
raw_CU_diffT/TC23LTO09/TC23LTO09_25deg.parquet,TC23LTO09_25deg.parquet,TC23LTO09,LTO,lithium-ion,25.0,,25.0,discharge,15,0.0153053640696955,0.2448781393265918,0.1604713364493595,2.55201034121282,25.71849903314917,1,2.55201034121282,-0.6561947787452596,0.6561947787452596
raw_CU_diffT/TC23LTO09/TC23LTO09_25deg.parquet,TC23LTO09_25deg.parquet,TC23LTO09,LTO,lithium-ion,25.0,,25.0,discharge,16,0.0153023808007027,0.2601805201272945,0.1704991547948377,2.54514343245405,25.71080511049724,1,2.54514343245405,-0.7038265578534464,0.7038265578534464
raw_CU_diffT/TC23LTO09/TC23LTO09_25deg.parquet,TC23LTO09_25deg.parquet,TC23LTO09,LTO,lithium-ion,25.0,,25.0,discharge,17,0.0153016047725378,0.2754821248998322,0.1805264646005293,2.53789502876423,25.71007986187845,1,2.53789502876423,-0.7228559888339561,0.7228559888339561
raw_CU_diffT/TC23LTO09/TC23LTO09_25deg.parquet,TC23LTO09_25deg.parquet,TC23LTO09,LTO,lithium-ion,25.0,,25.0,discharge,18,0.0153020385862458,0.290784163486078,0.1905540586891123,2.53064662507441,25.69749906077348,1,2.53064662507441,-0.7227414573442275,0.7227414573442275
raw_CU_diffT/TC23LTO09/TC23LTO09_25deg.parquet,TC23LTO09_25deg.parquet,TC23LTO09,LTO,lithium-ion,25.0,,25.0,discharge,19,0.0153064557373672,0.3060906192234452,0.2005845473853793,2.52339822138459,25.68752638121547,1,2.52339822138459,-0.6751411623989441,0.6751411623989441
raw_CU_diffT/TC23LTO09/TC23LTO09_25deg.parquet,TC23LTO09_25deg.parquet,TC23LTO09,LTO,lithium-ion,25.0,,25.0,discharge,20,0.0153040317903858,0.3213946510138311,0.2106134476425449,2.51710355502238,25.66760698895028,1,2.51710355502238,-0.5896324779547228,0.5896324779547228
raw_CU_diffT/TC23LTO09/TC23LTO09_25deg.parquet,TC23LTO09_25deg.parquet,TC23LTO09,LTO,lithium-ion,25.0,,25.0,discharge,21,0.0153028796861405,0.3366975306999716,0.2206415929131344,2.51157187852225,25.65097616022099,1,2.51157187852225,-0.5230975753001417,0.5230975753001417
raw_CU_diffT/TC23LTO09/TC23LTO09_25deg.parquet,TC23LTO09_25deg.parquet,TC23LTO09,LTO,lithium-ion,25.0,,25.0,discharge,22,0.0153019421224348,0.3519994728224064,0.2306691237879217,2.50661244441869,25.64039301104972,1,2.50661244441869,-0.475551102572652,0.475551102572652
raw_CU_diffT/TC23LTO09/TC23LTO09_25deg.parquet,TC23LTO09_25deg.parquet,TC23LTO09,LTO,lithium-ion,25.0,,25.0,discharge,23,0.0153025230569121,0.3673019958793185,0.2406970353554577,2.50203450524618,25.62700497237569,1,2.50203450524618,-0.4279594241322684,0.4279594241322684
raw_CU_diffT/TC23LTO09/TC23LTO09_25deg.parquet,TC23LTO09_25deg.parquet,TC23LTO09,LTO,lithium-ion,25.0,,25.0,discharge,24,0.0153048168906329,0.3826068127699514,0.2507264500974452,2.49802880847022,25.623250801104973,1,2.49802880847022,-0.4088814243956733,0.4088814243956733
raw_CU_diffT/TC23LTO09/TC23LTO09_25deg.parquet,TC23LTO09_25deg.parquet,TC23LTO09,LTO,lithium-ion,25.0,,25.0,discharge,25,0.0153064512755864,0.3979132640455378,0.2607569358698582,2.49383236422875,25.627121795580116,1,2.49383236422875,-0.43740463594902224,0.43740463594902224
raw_CU_diffT/TC23LTO09/TC23LTO09_25deg.parquet,TC23LTO09_25deg.parquet,TC23LTO09,LTO,lithium-ion,25.0,,25.0,discharge,26,0.0153052363806117,0.4132185004261495,0.27078662550824,2.48925442505623,25.64989690607735,1,2.48925442505623,-0.4659423204940083,0.4659423204940083
raw_CU_diffT/TC23LTO09/TC23LTO09_25deg.parquet,TC23LTO09_25deg.parquet,TC23LTO09,LTO,lithium-ion,25.0,,25.0,discharge,27,0.0153055890716223,0.4285240894977717,0.2808165462689178,2.48448573841819,25.67697878453038,1,2.48448573841819,-0.48498033539191,0.48498033539191
raw_CU_diffT/TC23LTO09/TC23LTO09_25deg.parquet,TC23LTO09_25deg.parquet,TC23LTO09,LTO,lithium-ion,25.0,,25.0,discharge,28,0.0153040513335893,0.4438281408313611,0.2908454593329595,2.47952630431463,25.69704290055248,1,2.47952630431463,-0.5135252706533464,0.5135252706533464
raw_CU_diffT/TC23LTO09/TC23LTO09_25deg.parquet,TC23LTO09_25deg.parquet,TC23LTO09,LTO,lithium-ion,25.0,,25.0,discharge,29,0.0153045010589206,0.4591326418902817,0.3008746671069543,2.47418537528003,25.71422135359116,1,2.47418537528003,-0.5040202218580845,0.5040202218580845
raw_CU_diffT/TC23LTO09/TC23LTO09_25deg.parquet,TC23LTO09_25deg.parquet,TC23LTO09,LTO,lithium-ion,25.0,,25.0,discharge,30,0.0153037111318194,0.4744363530221011,0.3109033572330366,2.46941668864199,25.727240331491718,1,2.46941668864199,-0.4755137568446628,0.4755137568446628
raw_CU_diffT/TC23LTO09/TC23LTO09_25deg.parquet,TC23LTO09_25deg.parquet,TC23LTO09,LTO,lithium-ion,25.0,,25.0,discharge,31,0.0153031111731395,0.4897394641952405,0.3209316541996011,2.46464800200395,25.72621157458563,1,2.46464800200395,-0.4850342381795656,0.4850342381795656
raw_CU_diffT/TC23LTO09/TC23LTO09_25deg.parquet,TC23LTO09_25deg.parquet,TC23LTO09,LTO,lithium-ion,25.0,,25.0,discharge,32,0.0153030687370291,0.5050425329322696,0.330959923357316,2.45968856790039,25.72943591160221,1,2.45968856790039,-0.4659966053341549,0.4659966053341549
raw_CU_diffT/TC23LTO09/TC23LTO09_25deg.parquet,TC23LTO09_25deg.parquet,TC23LTO09,LTO,lithium-ion,25.0,,25.0,discharge,33,0.0153043638854221,0.5203468968176918,0.3409890412400093,2.4553013761934,25.74194837016575,1,2.4553013761934,-0.43743252770860863,0.43743252770860863
raw_CU_diffT/TC23LTO09/TC23LTO09_25deg.parquet,TC23LTO09_25deg.parquet,TC23LTO09,LTO,lithium-ion,25.0,,25.0,discharge,34,0.0153052662161114,0.5356521630338031,0.351018750429922,2.4509141844864,25.73842121546961,1,2.4509141844864,-0.4279136992701069,0.4279136992701069
raw_CU_diffT/TC23LTO09/TC23LTO09_25deg.parquet,TC23LTO09_25deg.parquet,TC23LTO09,LTO,lithium-ion,25.0,,25.0,discharge,35,0.015305027463559,0.5509571904973621,0.3610483031626626,2.44671774024493,25.74167820441989,1,2.44671774024493,-0.4089200081946558,0.4089200081946558
raw_CU_diffT/TC23LTO09/TC23LTO09_25deg.parquet,TC23LTO09_25deg.parquet,TC23LTO09,LTO,lithium-ion,25.0,,25.0,discharge,36,0.0153033503812695,0.5662605408786316,0.3710767568849441,2.44271204346897,25.742133011049724,1,2.44271204346897,-0.39944247871456184,0.39944247871456184
raw_CU_diffT/TC23LTO09/TC23LTO09_25deg.parquet,TC23LTO09_25deg.parquet,TC23LTO09,LTO,lithium-ion,25.0,,25.0,discharge,37,0.0153026349739417,0.5815631758525733,0.3811047417929398,2.43870634669302,25.74366925414365,1,2.43870634669302,-0.39941290139182684,0.39941290139182684
raw_CU_diffT/TC23LTO09/TC23LTO09_25deg.parquet,TC23LTO09_25deg.parquet,TC23LTO09,LTO,lithium-ion,25.0,,25.0,discharge,38,0.0153056173632956,0.5968687932158689,0.3911346810934622,2.43470064991707,25.742800994475136,1,2.43470064991707,-0.38987365834728394,0.38987365834728394
raw_CU_diffT/TC23LTO09/TC23LTO09_25deg.parquet,TC23LTO09_25deg.parquet,TC23LTO09,LTO,lithium-ion,25.0,,25.0,discharge,39,0.0153049089547318,0.6121737021706007,0.4011641561660657,2.43088570060664,25.754070966850826,1,2.43088570060664,-0.38985943181663174,0.38985943181663174
raw_CU_diffT/TC23LTO09/TC23LTO09_25deg.parquet,TC23LTO09_25deg.parquet,TC23LTO09,LTO,lithium-ion,25.0,,25.0,discharge,40,0.0153066825965683,0.627480384767169,0.4111947935256609,2.42688000383069,25.751633674033148,1,2.42688000383069,-0.38987830120235856,0.38987830120235856
raw_CU_diffT/TC23LTO09/TC23LTO09_25deg.parquet,TC23LTO09_25deg.parquet,TC23LTO09,LTO,lithium-ion,25.0,,25.0,discharge,41,0.0153033519748301,0.6427837367419992,0.4212232482922202,2.42306505452025,25.75722093922652,1,2.42306505452025,-0.3804137160891372,0.3804137160891372
raw_CU_diffT/TC23LTO09/TC23LTO09_25deg.parquet,TC23LTO09_25deg.parquet,TC23LTO09,LTO,lithium-ion,25.0,,25.0,discharge,42,0.0153032522203459,0.6580869889623451,0.4312516376885695,2.41925010520982,25.757750165745847,1,2.41925010520982,-0.37091005128762333,0.37091005128762333
raw_CU_diffT/TC23LTO09/TC23LTO09_25deg.parquet,TC23LTO09_25deg.parquet,TC23LTO09,LTO,lithium-ion,25.0,,25.0,discharge,43,0.0153027765339474,0.6733897654962925,0.441279715362393,2.41562590336491,25.7618282320442,1,2.41562590336491,-0.37090815404073396,0.37090815404073396
raw_CU_diffT/TC23LTO09/TC23LTO09_25deg.parquet,TC23LTO09_25deg.parquet,TC23LTO09,LTO,lithium-ion,25.0,,25.0,discharge,44,0.015303401147952,0.6886931666442445,0.4513082023526396,2.41181095405448,25.77062707182321,1,2.41181095405448,-0.3708626517731801,0.3708626517731801
raw_CU_diffT/TC23LTO09/TC23LTO09_25deg.parquet,TC23LTO09_25deg.parquet,TC23LTO09,LTO,lithium-ion,25.0,,25.0,discharge,45,0.015306735422881,0.7039999020671255,0.4613388743298982,2.40818675220957,25.769184723756904,1,2.40818675220957,-0.3613171603575154,0.3613171603575154
raw_CU_diffT/TC23LTO09/TC23LTO09_25deg.parquet,TC23LTO09_25deg.parquet,TC23LTO09,LTO,lithium-ion,25.0,,25.0,discharge,46,0.0153062956055772,0.7193061976727027,0.471369258090043,2.40456255036466,25.77124256906077,1,2.40456255036466,-0.3613604452556274,0.3613604452556274
raw_CU_diffT/TC23LTO09/TC23LTO09_25deg.parquet,TC23LTO09_25deg.parquet,TC23LTO09,LTO,lithium-ion,25.0,,25.0,discharge,47,0.0153030691646528,0.7346092668373555,0.4813975275279844,2.40093834851975,25.771075000000003,1,2.40093834851975,-0.35186924092516847,0.35186924092516847
raw_CU_diffT/TC23LTO09/TC23LTO09_25deg.parquet,TC23LTO09_25deg.parquet,TC23LTO09,LTO,lithium-ion,25.0,,25.0,discharge,48,0.015304798303603,0.7499140651409585,0.4914269300896869,2.39750489414037,25.776017900552485,1,2.39750489414037,-0.3423615007713323,0.3423615007713323
raw_CU_diffT/TC23LTO09/TC23LTO09_25deg.parquet,TC23LTO09_25deg.parquet,TC23LTO09,LTO,lithium-ion,25.0,,25.0,discharge,49,0.015302775569508,0.7652168407104665,0.5014550071315027,2.39407143976098,25.783375828729284,1,2.39407143976098,-0.34237568974029386,0.34237568974029386
raw_CU_diffT/TC23LTO09/TC23LTO09_25deg.parquet,TC23LTO09_25deg.parquet,TC23LTO09,LTO,lithium-ion,25.0,,25.0,discharge,50,0.0153035296133203,0.7805203703237867,0.5114835783065173,2.39063798538159,25.78078596685083,1,2.39063798538159,-0.33283786941333915,0.33283786941333915
raw_CU_diffT/TC23LTO09/TC23LTO09_25deg.parquet,TC23LTO09_25deg.parquet,TC23LTO09,LTO,lithium-ion,25.0,,25.0,discharge,51,0.0153054008464799,0.7958257711702666,0.5215133757211903,2.38739527846773,25.783039198895025,1,2.38739527846773,-0.32331433084038963,0.32331433084038963
raw_CU_diffT/TC23LTO09/TC23LTO09_25deg.parquet,TC23LTO09_25deg.parquet,TC23LTO09,LTO,lithium-ion,25.0,,25.0,discharge,52,0.015304737022451,0.8111305081927177,0.5315427381246802,2.38415257155386,25.79155016528925,1,2.38415257155386,-0.3233456073939749,0.3233456073939749
raw_CU_diffT/TC23LTO09/TC23LTO09_25deg.parquet,TC23LTO09_25deg.parquet,TC23LTO09,LTO,lithium-ion,25.0,,25.0,discharge,53,0.0153024403069309,0.8264329484996487,0.541570595465244,2.38090986463999,25.79103809392265,1,2.38090986463999,-0.32334311035188534,0.32334311035188534
raw_CU_diffT/TC23LTO09/TC23LTO09_25deg.parquet,TC23LTO09_25deg.parquet,TC23LTO09,LTO,lithium-ion,25.0,,25.0,discharge,54,0.0153049734633082,0.8417379219629568,0.5516001128110267,2.37766715772613,25.79321364640884,1,2.37766715772613,-0.31383698486062883,0.31383698486062883
raw_CU_diffT/TC23LTO09/TC23LTO09_25deg.parquet,TC23LTO09_25deg.parquet,TC23LTO09,LTO,lithium-ion,25.0,,25.0,discharge,55,0.0153018653587862,0.857039787321743,0.5616275933817513,2.37461519827778,25.79789715469613,1,2.37461519827778,-0.29483060581546283,0.29483060581546283
raw_CU_diffT/TC23LTO09/TC23LTO09_25deg.parquet,TC23LTO09_25deg.parquet,TC23LTO09,LTO,lithium-ion,25.0,,25.0,discharge,56,0.0153038302542306,0.8723436175759736,0.5716563615700591,2.37175398629496,25.805414944751384,1,2.37175398629496,-0.28530773149863364,0.28530773149863364
raw_CU_diffT/TC23LTO09/TC23LTO09_25deg.parquet,TC23LTO09_25deg.parquet,TC23LTO09,LTO,lithium-ion,25.0,,25.0,discharge,57,0.0153030481307757,0.8876466657067492,0.5816846172242696,2.36889277431213,25.806451629834253,1,2.36889277431213,-0.27580252045139275,0.27580252045139275
raw_CU_diffT/TC23LTO09/TC23LTO09_25deg.parquet,TC23LTO09_25deg.parquet,TC23LTO09,LTO,lithium-ion,25.0,,25.0,discharge,58,0.0153032866167596,0.9029499523235088,0.5917130291609668,2.36622230979483,25.81186958563536,1,2.36622230979483,-0.2662894160305882,0.2662894160305882
raw_CU_diffT/TC23LTO09/TC23LTO09_25deg.parquet,TC23LTO09_25deg.parquet,TC23LTO09,LTO,lithium-ion,25.0,,25.0,discharge,59,0.0153033388679503,0.9182532911914592,0.6017414753384437,2.36355184527753,25.81537063535912,1,2.36355184527753,-0.26624073763811396,0.26624073763811396
raw_CU_diffT/TC23LTO09/TC23LTO09_25deg.parquet,TC23LTO09_25deg.parquet,TC23LTO09,LTO,lithium-ion,25.0,,25.0,discharge,60,0.0153088846190147,0.9335621758104738,0.6117735557075531,2.36088138076023,25.81229980662984,1,2.36088138076023,-0.24717523260832763,0.24717523260832763
raw_CU_diffT/TC23LTO09/TC23LTO09_25deg.parquet,TC23LTO09_25deg.parquet,TC23LTO09,LTO,lithium-ion,25.0,,25.0,discharge,61,0.015309399066898,0.9488715748773718,0.6218059732000153,2.35859241117397,25.82352143646409,1,2.35859241117397,-0.21867349643322598,0.21867349643322598
raw_CU_diffT/TC23LTO09/TC23LTO09_25deg.parquet,TC23LTO09_25deg.parquet,TC23LTO09,LTO,lithium-ion,25.0,,25.0,discharge,62,0.0153059153686913,0.9641774902460633,0.6318361077867491,2.35649418905323,25.81940383977901,1,2.35649418905323,-0.2092258985459381,0.2092258985459381
raw_CU_diffT/TC23LTO09/TC23LTO09_25deg.parquet,TC23LTO09_25deg.parquet,TC23LTO09,LTO,lithium-ion,25.0,,25.0,discharge,63,0.0153009311322191,0.9794784213782822,0.641862976148535,2.3543959669325,25.82394408839779,1,2.3543959669325,-0.1997355014517268,0.1997355014517268
raw_CU_diffT/TC23LTO09/TC23LTO09_25deg.parquet,TC23LTO09_25deg.parquet,TC23LTO09,LTO,lithium-ion,25.0,,25.0,discharge,64,0.0153030730640057,0.994781494442288,0.6518912481417652,2.35248849227728,25.830153259668517,1,2.35248849227728,-0.18070409142568167,0.18070409142568167
raw_CU_diffT/TC23LTO09/TC23LTO09_25deg.parquet,TC23LTO09_25deg.parquet,TC23LTO09,LTO,lithium-ion,25.0,,25.0,discharge,65,0.0153021508879419,1.0100836453302298,0.6619189158228841,2.35077176508759,25.83231370165745,1,2.35077176508759,-0.16167044241699102,0.16167044241699102
raw_CU_diffT/TC23LTO09/TC23LTO09_25deg.parquet,TC23LTO09_25deg.parquet,TC23LTO09,LTO,lithium-ion,25.0,,25.0,discharge,66,0.0153059171390154,1.025389562469245,0.6719490515697308,2.34924578536342,25.84626975138121,1,2.34924578536342,-0.13313301223944052,0.13313301223944052
raw_CU_diffT/TC23LTO09/TC23LTO09_25deg.parquet,TC23LTO09_25deg.parquet,TC23LTO09,LTO,lithium-ion,25.0,,25.0,discharge,67,0.0153023902415955,1.0406919527108405,0.6819768761019298,2.34810130057029,25.853339723756907,1,2.34810130057029,-0.10462120117689722,0.10462120117689722
raw_CU_diffT/TC23LTO09/TC23LTO09_25deg.parquet,TC23LTO09_25deg.parquet,TC23LTO09,LTO,lithium-ion,25.0,,25.0,discharge,68,0.0153019628532244,1.055993915564065,0.6920044205618314,2.34714756324268,25.864400773480657,1,2.34714756324268,-0.06657684429107746,0.06657684429107746
raw_CU_diffT/TC23LTO09/TC23LTO09_25deg.parquet,TC23LTO09_25deg.parquet,TC23LTO09,LTO,lithium-ion,25.0,,25.0,discharge,69,0.0153064171682642,1.0713003327323292,0.7020348839833414,2.34676606831163,25.87685488950276,1,2.34676606831163,-0.038031663087508605,0.038031663087508605
raw_CU_diffT/TC23LTO09/TC23LTO09_25deg.parquet,TC23LTO09_25deg.parquet,TC23LTO09,LTO,lithium-ion,25.0,,25.0,discharge,70,0.0153080002818362,1.0866083330141654,0.7120663848365768,2.34638457338059,25.88813593922652,1,2.34638457338059,-0.03803248551601257,0.03803248551601257
raw_CU_diffT/TC23LTO09/TC23LTO09_25deg.parquet,TC23LTO09_25deg.parquet,TC23LTO09,LTO,lithium-ion,25.0,,25.0,discharge,71,0.0153057553158969,1.1019140883300622,0.7220964145389552,2.34600307844955,25.8949532320442,1,2.34600307844955,-0.028527455640301014,0.028527455640301014
raw_CU_diffT/TC23LTO09/TC23LTO09_25deg.parquet,TC23LTO09_25deg.parquet,TC23LTO09,LTO,lithium-ion,25.0,,25.0,discharge,72,0.0153025380213836,1.1172166263514458,0.7321243359128738,2.34581233098403,25.902791712707185,1,2.34581233098403,-0.019020812605376136,0.019020812605376136
raw_CU_diffT/TC23LTO09/TC23LTO09_25deg.parquet,TC23LTO09_25deg.parquet,TC23LTO09,LTO,lithium-ion,25.0,,25.0,discharge,73,0.0153038622506915,1.1325204886021374,0.7421531250688143,2.34562158351851,25.904766381215463,1,2.34562158351851,-0.009509843465465906,0.009509843465465906
raw_CU_diffT/TC23LTO09/TC23LTO09_25deg.parquet,TC23LTO09_25deg.parquet,TC23LTO09,LTO,lithium-ion,25.0,,25.0,discharge,74,0.0153033751795324,1.1478238637816698,0.75218159504167,2.34562158351851,25.90343267955801,1,2.34562158351851,-0.009508193605270776,0.009508193605270776
raw_CU_diffT/TC23LTO09/TC23LTO09_25deg.parquet,TC23LTO09_25deg.parquet,TC23LTO09,LTO,lithium-ion,25.0,,25.0,discharge,75,0.0153056325226887,1.1631294963043586,0.7622115442763093,2.34543083605298,25.909010331491714,1,2.34543083605298,-0.019018197342873577,0.019018197342873577
raw_CU_diffT/TC23LTO09/TC23LTO09_25deg.parquet,TC23LTO09_25deg.parquet,TC23LTO09,LTO,lithium-ion,25.0,,25.0,discharge,76,0.0153049764627391,1.1784344727670977,0.7722410635876521,2.34524008858746,25.907601187845295,1,2.34524008858746,-0.019020656418589965,0.019020656418589965
raw_CU_diffT/TC23LTO09/TC23LTO09_25deg.parquet,TC23LTO09_25deg.parquet,TC23LTO09,LTO,lithium-ion,25.0,,25.0,discharge,77,0.0153016757289403,1.193736148496038,0.7822684198918542,2.34504934112194,25.911701988950277,1,2.34504934112194,-0.01902124970692398,0.01902124970692398
raw_CU_diffT/TC23LTO09/TC23LTO09_25deg.parquet,TC23LTO09_25deg.parquet,TC23LTO09,LTO,lithium-ion,25.0,,25.0,discharge,78,0.0153040214639155,1.2090401699599536,0.7922973133819703,2.34485859365642,25.910343259668505,1,2.34485859365642,-0.019020464474408527,0.019020464474408527
raw_CU_diffT/TC23LTO09/TC23LTO09_25deg.parquet,TC23LTO09_25deg.parquet,TC23LTO09,LTO,lithium-ion,25.0,,25.0,discharge,79,0.0153029389580771,1.2243431089180306,0.8023254974941114,2.3446678461909,25.90837718232044,1,2.3446678461909,-0.019022339568536495,0.019022339568536495
raw_CU_diffT/TC23LTO09/TC23LTO09_25deg.parquet,TC23LTO09_25deg.parquet,TC23LTO09,LTO,lithium-ion,25.0,,25.0,discharge,80,0.0153010046038517,1.2396441135218823,0.8123524140026658,2.34447709872538,25.910875,1,2.34447709872538,-0.02853213699674484,0.02853213699674484
raw_CU_diffT/TC23LTO09/TC23LTO09_25deg.parquet,TC23LTO09_25deg.parquet,TC23LTO09,LTO,lithium-ion,25.0,,25.0,discharge,81,0.0153030484016365,1.2549471619235189,0.8223806698343744,2.34409560379433,25.914131657458565,1,2.34409560379433,-0.02853074145478729,0.02853074145478729
raw_CU_diffT/TC23LTO09/TC23LTO09_25deg.parquet,TC23LTO09_25deg.parquet,TC23LTO09,LTO,lithium-ion,25.0,,25.0,discharge,82,0.0153054959454234,1.270252657868942,0.8324105295684304,2.34390485632881,25.91183627071823,1,2.34390485632881,-0.01901809253978115,0.01901809253978115
raw_CU_diffT/TC23LTO09/TC23LTO09_25deg.parquet,TC23LTO09_25deg.parquet,TC23LTO09,LTO,lithium-ion,25.0,,25.0,discharge,83,0.015305281700093,1.285557939569035,0.8424402489051663,2.34371410886329,25.910764806629835,1,2.34371410886329,-0.02853047160580502,0.02853047160580502
raw_CU_diffT/TC23LTO09/TC23LTO09_25deg.parquet,TC23LTO09_25deg.parquet,TC23LTO09,LTO,lithium-ion,25.0,,25.0,discharge,84,0.0153032648848619,1.300861204453897,0.8524686466007122,2.34333261393225,25.914933425414368,1,2.34333261393225,-0.028530741175003982,0.028530741175003982
raw_CU_diffT/TC23LTO09/TC23LTO09_25deg.parquet,TC23LTO09_25deg.parquet,TC23LTO09,LTO,lithium-ion,25.0,,25.0,discharge,85,0.0153044137159894,1.3161656181698864,0.8624977971379241,2.34314186646673,25.91978491712707,1,2.34314186646673,-0.02853360154352913,0.02853360154352913
raw_CU_diffT/TC23LTO09/TC23LTO09_25deg.parquet,TC23LTO09_25deg.parquet,TC23LTO09,LTO,lithium-ion,25.0,,25.0,discharge,86,0.0153014241921455,1.3314670423620318,0.8725249886072995,2.34276037153568,25.915481602209947,1,2.34276037153568,-0.038040644973534654,0.038040644973534654
raw_CU_diffT/TC23LTO09/TC23LTO09_25deg.parquet,TC23LTO09_25deg.parquet,TC23LTO09,LTO,lithium-ion,25.0,,25.0,discharge,87,0.0153057658678946,1.3467728082299264,0.8825550252245179,2.34237887660464,25.912224751381217,1,2.34237887660464,-0.0475431203961989,0.0475431203961989
raw_CU_diffT/TC23LTO09/TC23LTO09_25deg.parquet,TC23LTO09_25deg.parquet,TC23LTO09,LTO,lithium-ion,25.0,,25.0,discharge,88,0.0153061980548462,1.3620790062847723,0.8925853450585964,2.34180663420807,25.91393756906077,1,2.34180663420807,-0.05705911313215495,0.05705911313215495
raw_CU_diffT/TC23LTO09/TC23LTO09_25deg.parquet,TC23LTO09_25deg.parquet,TC23LTO09,LTO,lithium-ion,25.0,,25.0,discharge,89,0.0153019866159843,1.3773809929007568,0.9026129050904956,2.34123439181151,25.92279679558012,1,2.34123439181151,-0.0665807039970332,0.0665807039970332
raw_CU_diffT/TC23LTO09/TC23LTO09_25deg.parquet,TC23LTO09_25deg.parquet,TC23LTO09,LTO,lithium-ion,25.0,,25.0,discharge,90,0.0153010640793924,1.3926820569801492,0.9126398605740256,2.34047140194942,25.919641132596688,1,2.34047140194942,-0.08558967791913119,0.08558967791913119
raw_CU_diffT/TC23LTO09/TC23LTO09_25deg.parquet,TC23LTO09_25deg.parquet,TC23LTO09,LTO,lithium-ion,25.0,,25.0,discharge,91,0.0153057245920156,1.4079877815721649,0.922669870142707,2.33951766462182,25.915895469613258,1,2.33951766462182,-0.10459861498843281,0.10459861498843281
raw_CU_diffT/TC23LTO09/TC23LTO09_25deg.parquet,TC23LTO09_25deg.parquet,TC23LTO09,LTO,lithium-ion,25.0,,25.0,discharge,92,0.0153053777447936,1.4232931593169584,0.932699652418591,2.33837317982869,25.917363535911605,1,2.33837317982869,-0.1521780759865976,0.1521780759865976
raw_CU_diffT/TC23LTO09/TC23LTO09_25deg.parquet,TC23LTO09_25deg.parquet,TC23LTO09,LTO,lithium-ion,25.0,,25.0,discharge,93,0.0153009229338551,1.4385940822508136,0.942726515407899,2.33646570517347,25.919523453038675,1,2.33646570517347,-0.2282849448736357,0.2282849448736357
raw_CU_diffT/TC23LTO09/TC23LTO09_25deg.parquet,TC23LTO09_25deg.parquet,TC23LTO09,LTO,lithium-ion,25.0,,25.0,discharge,94,0.0153007998192096,1.4538948820700233,0.9527532977188264,2.33379524065617,25.921320303867407,1,2.33379524065617,-0.3709410515015321,0.3709410515015321
raw_CU_diffT/TC23LTO09/TC23LTO09_25deg.parquet,TC23LTO09_25deg.parquet,TC23LTO09,LTO,lithium-ion,25.0,,25.0,discharge,95,0.015302011870708,1.4691968939407312,0.9627808743004236,2.32902655401813,25.9235141160221,1,2.32902655401813,-0.6752964137794208,0.6752964137794208
raw_CU_diffT/TC23LTO09/TC23LTO09_25deg.parquet,TC23LTO09_25deg.parquet,TC23LTO09,LTO,lithium-ion,25.0,,25.0,discharge,96,0.0153018656896168,1.484498759630348,0.9728083550879452,2.32025217060414,25.93021334254144,1,2.32025217060414,-1.3980449018232974,1.3980449018232974
raw_CU_diffT/TC23LTO09/TC23LTO09_25deg.parquet,TC23LTO09_25deg.parquet,TC23LTO09,LTO,lithium-ion,25.0,,25.0,discharge,97,0.0153032022112631,1.4998019618416112,0.9828367117127929,2.30098667658646,25.94226251381216,1,2.30098667658646,-3.899467699996819,3.899467699996819
raw_CU_diffT/TC23LTO09/TC23LTO09_25deg.parquet,TC23LTO09_25deg.parquet,TC23LTO09,LTO,lithium-ion,25.0,,25.0,discharge,98,0.0135866381278012,1.5133885999694123,0.991740185024938,2.25062934568877,26.026797237569056,1,2.25062934568877,-12.186121154266743,12.186121154266743
raw_CU_diffT/TC23LTO09/TC23LTO09_25deg.parquet,TC23LTO09_25deg.parquet,TC23LTO09,LTO,lithium-ion,25.0,,25.0,discharge,99,0.003856292300569,1.5172448922699813,0.9942672557586238,2.21515031710176,25.919202679558012,1,2.21515031710176,-19.975961053318656,19.975961053318656
raw_CU_diffT/TC23LTO09/TC23LTO09_25deg.parquet,TC23LTO09_25deg.parquet,TC23LTO09,LTO,lithium-ion,25.0,,25.0,discharge,100,0.0025249812538121,1.5197698735237934,0.9959219037293372,2.1756655917388,25.8385491160221,1,2.1756655917388,-29.298951278653817,29.298951278653817
raw_CU_diffT/TC23LTO09/TC23LTO09_25deg.parquet,TC23LTO09_25deg.parquet,TC23LTO09,LTO,lithium-ion,25.0,,25.0,discharge,101,0.0019777240044754,1.5217475975282688,0.997217928009001,2.13217516959989,25.792236740331496,1,2.13217516959989,-38.06324019787962,38.06324019787962
raw_CU_diffT/TC23LTO09/TC23LTO09_25deg.parquet,TC23LTO09_25deg.parquet,TC23LTO09,LTO,lithium-ion,25.0,,25.0,discharge,102,0.0016495163856657,1.5233971139139346,0.9982988742283362,2.08696802027128,25.76227610497237,1,2.08696802027128,-48.50863282134492,48.50863282134492
raw_CU_diffT/TC23LTO09/TC23LTO09_25deg.parquet,TC23LTO09_25deg.parquet,TC23LTO09,LTO,lithium-ion,25.0,,25.0,discharge,103,0.0014019070926529,1.5247990210065876,0.99921755935619,2.03718293177016,25.73781279005525,1,2.03718293177016,-60.472584963650206,60.472584963650206
raw_CU_diffT/TC23LTO09/TC23LTO09_25deg.parquet,TC23LTO09_25deg.parquet,TC23LTO09,LTO,lithium-ion,25.0,,25.0,discharge,104,0.0011939989609928,1.5259930199675804,1.0,1.98568111607934,25.728701878453037,1,1.98568111607934,-65.8220097566021,65.8220097566021
raw_CU_diffT/TC23LTO09/TC23LTO09_25deg.parquet,TC23LTO09_25deg.parquet,TC23LTO09,LTO,lithium-ion,25.0,,25.0,discharge,0,0.0153061689366646,0.0153061689366646,0.010030300752614,2.66493284080158,25.732136187845303,5,2.6491008011632897,-0.6370406807430047,0.6370406807430047
raw_CU_diffT/TC23LTO09/TC23LTO09_25deg.parquet,TC23LTO09_25deg.parquet,TC23LTO09,LTO,lithium-ion,25.0,,25.0,discharge,1,0.0153069605709759,0.0306131295076405,0.020061120271894,2.64795631637016,25.750572209944742,5,2.6427107610683174,-0.5914715111600231,0.5914715111600231
raw_CU_diffT/TC23LTO09/TC23LTO09_25deg.parquet,TC23LTO09_25deg.parquet,TC23LTO09,LTO,lithium-ion,25.0,,25.0,discharge,2,0.0153027041540745,0.045915833661715,0.0300891505143912,2.63441324631813,25.75658621546961,5,2.63723630880785,-0.824612684338689,0.824612684338689
raw_CU_diffT/TC23LTO09/TC23LTO09_25deg.parquet,TC23LTO09_25deg.parquet,TC23LTO09,LTO,lithium-ion,25.0,,25.0,discharge,3,0.0153019570404748,0.0612177907021898,0.0401166911651341,2.6235406407834,25.75451977900552,5,2.6261729558075997,-0.9796213207597475,0.9796213207597475
raw_CU_diffT/TC23LTO09/TC23LTO09_25deg.parquet,TC23LTO09_25deg.parquet,TC23LTO09,LTO,lithium-ion,25.0,,25.0,discharge,4,0.0153032151542028,0.0765210058563926,0.0501450562716324,2.61533849976598,25.76075563535912,5,2.6175893198591296,-0.7759761339711986,0.7759761339711986
raw_CU_diffT/TC23LTO09/TC23LTO09_25deg.parquet,TC23LTO09_25deg.parquet,TC23LTO09,LTO,lithium-ion,25.0,,25.0,discharge,5,0.0153068050178957,0.0918278108742883,0.0601757738552691,2.60961607580033,25.77864980662984,5,2.610607962621042,-0.6504297527021379,0.6504297527021379
raw_CU_diffT/TC23LTO09/TC23LTO09_25deg.parquet,TC23LTO09_25deg.parquet,TC23LTO09,LTO,lithium-ion,25.0,,25.0,discharge,6,0.0153029097943902,0.1071307206686785,0.0702039388561256,2.60503813662781,25.80066453038674,5,2.604542193217458,-0.5877137040475304,0.5877137040475304
raw_CU_diffT/TC23LTO09/TC23LTO09_25deg.parquet,TC23LTO09_25deg.parquet,TC23LTO09,LTO,lithium-ion,25.0,,25.0,discharge,7,0.0153051526956525,0.122435873364331,0.0802335736548337,2.59950646012769,25.8073641160221,5,2.59881976925181,-0.578180062806382,0.578180062806382
raw_CU_diffT/TC23LTO09/TC23LTO09_25deg.parquet,TC23LTO09_25deg.parquet,TC23LTO09,LTO,lithium-ion,25.0,,25.0,discharge,8,0.0153040627809535,0.1377399361452845,0.090262494220459,2.59321179376548,25.793367209944748,5,2.592944747313746,-0.5972153776465063,0.5972153776465063
raw_CU_diffT/TC23LTO09/TC23LTO09_25deg.parquet,TC23LTO09_25deg.parquet,TC23LTO09,LTO,lithium-ion,25.0,,25.0,discharge,9,0.0153042834700592,0.1530442196153437,0.100291559406081,2.58672637993774,25.76402099447514,5,2.5868408284170585,-0.6066574127634965,0.6066574127634965
raw_CU_diffT/TC23LTO09/TC23LTO09_25deg.parquet,TC23LTO09_25deg.parquet,TC23LTO09,LTO,lithium-ion,25.0,,25.0,discharge,10,0.0153075110944414,0.1683517307097851,0.1103227396894395,2.58024096611001,25.74089270718232,5,2.5807750590134724,-0.5933112051293676,0.5933112051293676
raw_CU_diffT/TC23LTO09/TC23LTO09_25deg.parquet,TC23LTO09_25deg.parquet,TC23LTO09,LTO,lithium-ion,25.0,,25.0,discharge,11,0.0153059558808361,0.1836576865906212,0.1203529008242272,2.57451854214437,25.72335944751381,5,2.574938186568512,-0.574338263255072,0.574338263255072
raw_CU_diffT/TC23LTO09/TC23LTO09_25deg.parquet,TC23LTO09_25deg.parquet,TC23LTO09,LTO,lithium-ion,25.0,,25.0,discharge,12,0.0153052361146487,0.1989629227052699,0.1303825902883204,2.56917761310976,25.713168149171278,5,2.56925391209597,-0.5648743644627245,0.5648743644627245
raw_CU_diffT/TC23LTO09/TC23LTO09_25deg.parquet,TC23LTO09_25deg.parquet,TC23LTO09,LTO,lithium-ion,25.0,,25.0,discharge,13,0.0153035242778802,0.2142664469831501,0.1404111579669625,2.56402743154068,25.719057430939223,5,2.563607787116532,-0.5743616716094806,0.5743616716094806
raw_CU_diffT/TC23LTO09/TC23LTO09_25deg.parquet,TC23LTO09_25deg.parquet,TC23LTO09,LTO,lithium-ion,25.0,,25.0,discharge,14,0.0153063282737462,0.2295727752568963,0.1504415631349175,2.55830500757503,25.713186519337015,5,2.557732765178468,-0.6047584708414746,0.6047584708414746
raw_CU_diffT/TC23LTO09/TC23LTO09_25deg.parquet,TC23LTO09_25deg.parquet,TC23LTO09,LTO,lithium-ion,25.0,,25.0,discharge,15,0.0153053640696955,0.2448781393265918,0.1604713364493595,2.55201034121282,25.71849903314917,5,2.551476248309362,-0.6447813092907495,0.6447813092907495
raw_CU_diffT/TC23LTO09/TC23LTO09_25deg.parquet,TC23LTO09_25deg.parquet,TC23LTO09,LTO,lithium-ion,25.0,,25.0,discharge,16,0.0153023808007027,0.2601805201272945,0.1704991547948377,2.54514343245405,25.71080511049724,5,2.544800087016108,-0.6809995889192635,0.6809995889192635
raw_CU_diffT/TC23LTO09/TC23LTO09_25deg.parquet,TC23LTO09_25deg.parquet,TC23LTO09,LTO,lithium-ion,25.0,,25.0,discharge,17,0.0153016047725378,0.2754821248998322,0.1805264646005293,2.53789502876423,25.71007986187845,5,2.53781872977802,-0.6962244524030723,0.6962244524030723
raw_CU_diffT/TC23LTO09/TC23LTO09_25deg.parquet,TC23LTO09_25deg.parquet,TC23LTO09,LTO,lithium-ion,25.0,,25.0,discharge,18,0.0153020385862458,0.290784163486078,0.1905540586891123,2.53064662507441,25.69749906077348,5,2.530837372539932,-0.6828043246920998,0.6828043246920998
raw_CU_diffT/TC23LTO09/TC23LTO09_25deg.parquet,TC23LTO09_25deg.parquet,TC23LTO09,LTO,lithium-ion,25.0,,25.0,discharge,19,0.0153064557373672,0.3060906192234452,0.2005845473853793,2.52339822138459,25.68752638121547,5,2.524123061753572,-0.6466176684525919,0.6466176684525919
raw_CU_diffT/TC23LTO09/TC23LTO09_25deg.parquet,TC23LTO09_25deg.parquet,TC23LTO09,LTO,lithium-ion,25.0,,25.0,discharge,20,0.0153040317903858,0.3213946510138311,0.2106134476425449,2.51710355502238,25.66760698895028,5,2.517866544884464,-0.5972415350761509,0.5972415350761509
raw_CU_diffT/TC23LTO09/TC23LTO09_25deg.parquet,TC23LTO09_25deg.parquet,TC23LTO09,LTO,lithium-ion,25.0,,25.0,discharge,21,0.0153028796861405,0.3366975306999716,0.2206415929131344,2.51157187852225,25.65097616022099,5,2.5121441209188182,-0.5383147770751577,0.5383147770751577
raw_CU_diffT/TC23LTO09/TC23LTO09_25deg.parquet,TC23LTO09_25deg.parquet,TC23LTO09,LTO,lithium-ion,25.0,,25.0,discharge,22,0.0153019421224348,0.3519994728224064,0.2306691237879217,2.50661244441869,25.64039301104972,5,2.507070238335944,-0.4850621823967458,0.4850621823967458
raw_CU_diffT/TC23LTO09/TC23LTO09_25deg.parquet,TC23LTO09_25deg.parquet,TC23LTO09,LTO,lithium-ion,25.0,,25.0,discharge,23,0.0153025230569121,0.3673019958793185,0.2406970353554577,2.50203450524618,25.62700497237569,5,2.502416000177218,-0.45458489353802634,0.45458489353802634
raw_CU_diffT/TC23LTO09/TC23LTO09_25deg.parquet,TC23LTO09_25deg.parquet,TC23LTO09,LTO,lithium-ion,25.0,,25.0,discharge,24,0.0153048168906329,0.3826068127699514,0.2507264500974452,2.49802880847022,25.623250801104973,5,2.4979525094840143,-0.44311466107853903,0.44311466107853903
raw_CU_diffT/TC23LTO09/TC23LTO09_25deg.parquet,TC23LTO09_25deg.parquet,TC23LTO09,LTO,lithium-ion,25.0,,25.0,discharge,25,0.0153064512755864,0.3979132640455378,0.2607569358698582,2.49383236422875,25.627121795580116,5,2.493527168283914,-0.44501043923717987,0.44501043923717987
raw_CU_diffT/TC23LTO09/TC23LTO09_25deg.parquet,TC23LTO09_25deg.parquet,TC23LTO09,LTO,lithium-ion,25.0,,25.0,discharge,26,0.0153052363806117,0.4132185004261495,0.27078662550824,2.48925442505623,25.64989690607735,5,2.4890255280976037,-0.46213862027680364,0.46213862027680364
raw_CU_diffT/TC23LTO09/TC23LTO09_25deg.parquet,TC23LTO09_25deg.parquet,TC23LTO09,LTO,lithium-ion,25.0,,25.0,discharge,27,0.0153055890716223,0.4285240894977717,0.2808165462689178,2.48448573841819,25.67697878453038,5,2.4842568414595663,-0.4811761933697767,0.4811761933697767
raw_CU_diffT/TC23LTO09/TC23LTO09_25deg.parquet,TC23LTO09_25deg.parquet,TC23LTO09,LTO,lithium-ion,25.0,,25.0,discharge,28,0.0153040513335893,0.4438281408313611,0.2908454593329595,2.47952630431463,25.69704290055248,5,2.479373706342214,-0.4888004559431778,0.4888004559431778
raw_CU_diffT/TC23LTO09/TC23LTO09_25deg.parquet,TC23LTO09_25deg.parquet,TC23LTO09,LTO,lithium-ion,25.0,,25.0,discharge,29,0.0153045010589206,0.4591326418902817,0.3008746671069543,2.47418537528003,25.71422135359116,5,2.4744524217317583,-0.4926099806420865,0.4926099806420865
raw_CU_diffT/TC23LTO09/TC23LTO09_25deg.parquet,TC23LTO09_25deg.parquet,TC23LTO09,LTO,lithium-ion,25.0,,25.0,discharge,30,0.0153037111318194,0.4744363530221011,0.3109033572330366,2.46941668864199,25.727240331491718,5,2.469492987628198,-0.488827918330216,0.488827918330216
raw_CU_diffT/TC23LTO09/TC23LTO09_25deg.parquet,TC23LTO09_25deg.parquet,TC23LTO09,LTO,lithium-ion,25.0,,25.0,discharge,31,0.0153031111731395,0.4897394641952405,0.3209316541996011,2.46464800200395,25.72621157458563,5,2.464648002003952,-0.4736216157440225,0.4736216157440225
raw_CU_diffT/TC23LTO09/TC23LTO09_25deg.parquet,TC23LTO09_25deg.parquet,TC23LTO09,LTO,lithium-ion,25.0,,25.0,discharge,32,0.0153030687370291,0.5050425329322696,0.330959923357316,2.45968856790039,25.72943591160221,5,2.459993763845226,-0.45838660530787934,0.45838660530787934
raw_CU_diffT/TC23LTO09/TC23LTO09_25deg.parquet,TC23LTO09_25deg.parquet,TC23LTO09,LTO,lithium-ion,25.0,,25.0,discharge,33,0.0153043638854221,0.5203468968176918,0.3409890412400093,2.4553013761934,25.74194837016575,5,2.455453974165814,-0.4450404984487051,0.4450404984487051
raw_CU_diffT/TC23LTO09/TC23LTO09_25deg.parquet,TC23LTO09_25deg.parquet,TC23LTO09,LTO,lithium-ion,25.0,,25.0,discharge,34,0.0153052662161114,0.5356521630338031,0.351018750429922,2.4509141844864,25.73842121546961,5,2.4510667824588177,-0.42791369927012113,0.42791369927012113
