Repository: DNV007/delivered-energy-decomposition

# Three-term energy accounting for a cold commercial sodium-ion 18650 cell

This repository holds the analysis code and the derived data behind a reanalysis
of a public commercial-cell archive. No new measurements were made. The
manuscript reporting the work is not distributed here; what is here is
everything needed to regenerate its numbers from the raw archive and to check
them.

**Source data.** Droese, D., Schlösser, A., Otto, M. *Dataset: Evaluation of
Commercial Sodium-Ion Batteries by State-of-the-Art Lithium-Ion Battery
Configurations.* Technische Universität Berlin, DepositOnce, 2025.
DOI [10.14279/depositonce-25036](https://doi.org/10.14279/depositonce-25036),
CC BY 4.0.

File: data_processed/ocv/ocv_slope_points.csv (part 34 of 85)
member_path,file_name,cell_id,cell_family,chemistry_type,temperature_deg_c,voltage_v,ambient_temperature_from_file_deg_c,direction,segment_index,segment_capacity_ah,cumulative_capacity_ah,soc_fraction_by_capacity,ocv_voltage_v,ocv_temperature_mean_deg_c,smoothing_window_segments,smoothed_ocv_voltage_v,dv_dcapacity_fraction_v,abs_dv_dcapacity_fraction_v
raw_CU_diffT/TC23LTO09/TC23LTO09_25deg.parquet,TC23LTO09_25deg.parquet,TC23LTO09,LTO,lithium-ion,25.0,,25.0,discharge,35,0.015305027463559,0.5509571904973621,0.3610483031626626,2.44671774024493,25.74167820441989,5,2.4468703382173436,-0.4146265085832539,0.4146265085832539
raw_CU_diffT/TC23LTO09/TC23LTO09_25deg.parquet,TC23LTO09_25deg.parquet,TC23LTO09,LTO,lithium-ion,25.0,,25.0,discharge,36,0.0153033503812695,0.5662605408786316,0.3710767568849441,2.44271204346897,25.742133011049724,5,2.4427501929620776,-0.4051485330711131,0.4051485330711131
raw_CU_diffT/TC23LTO09/TC23LTO09_25deg.parquet,TC23LTO09_25deg.parquet,TC23LTO09,LTO,lithium-ion,25.0,,25.0,discharge,37,0.0153026349739417,0.5815631758525733,0.3811047417929398,2.43870634669302,25.74366925414365,5,2.4387444961861258,-0.3975113058402968,0.3975113058402968
raw_CU_diffT/TC23LTO09/TC23LTO09_25deg.parquet,TC23LTO09_25deg.parquet,TC23LTO09,LTO,lithium-ion,25.0,,25.0,discharge,38,0.0153056173632956,0.5968687932158689,0.3911346810934622,2.43470064991707,25.742800994475136,5,2.434776948903278,-0.3936776601948111,0.3936776601948111
raw_CU_diffT/TC23LTO09/TC23LTO09_25deg.parquet,TC23LTO09_25deg.parquet,TC23LTO09,LTO,lithium-ion,25.0,,25.0,discharge,39,0.0153049089547318,0.6121737021706007,0.4011641561660657,2.43088570060664,25.754070966850826,5,2.430847551113534,-0.38986075407626686,0.38986075407626686
raw_CU_diffT/TC23LTO09/TC23LTO09_25deg.parquet,TC23LTO09_25deg.parquet,TC23LTO09,LTO,lithium-ion,25.0,,25.0,discharge,40,0.0153066825965683,0.627480384767169,0.4111947935256609,2.42688000383069,25.751633674033148,5,2.426956302816894,-0.3841739764278458,0.3841739764278458
raw_CU_diffT/TC23LTO09/TC23LTO09_25deg.parquet,TC23LTO09_25deg.parquet,TC23LTO09,LTO,lithium-ion,25.0,,25.0,discharge,41,0.0153033519748301,0.6427837367419992,0.4212232482922202,2.42306505452025,25.75722093922652,5,2.4231413535064616,-0.38041371608879615,0.38041371608879615
raw_CU_diffT/TC23LTO09/TC23LTO09_25deg.parquet,TC23LTO09_25deg.parquet,TC23LTO09,LTO,lithium-ion,25.0,,25.0,discharge,42,0.0153032522203459,0.6580869889623451,0.4312516376885695,2.41925010520982,25.757750165745847,5,2.4193264041960303,-0.3766165416950997,0.3766165416950997
raw_CU_diffT/TC23LTO09/TC23LTO09_25deg.parquet,TC23LTO09_25deg.parquet,TC23LTO09,LTO,lithium-ion,25.0,,25.0,discharge,43,0.0153027765339474,0.6733897654962925,0.441279715362393,2.41562590336491,25.7618282320442,5,2.415587753871806,-0.3709086198586675,0.3709086198586675
raw_CU_diffT/TC23LTO09/TC23LTO09_25deg.parquet,TC23LTO09_25deg.parquet,TC23LTO09,LTO,lithium-ion,25.0,,25.0,discharge,44,0.015303401147952,0.6886931666442445,0.4513082023526396,2.41181095405448,25.77062707182321,5,2.411887253040688,-0.3670572962113141,0.3670572962113141
raw_CU_diffT/TC23LTO09/TC23LTO09_25deg.parquet,TC23LTO09_25deg.parquet,TC23LTO09,LTO,lithium-ion,25.0,,25.0,discharge,45,0.015306735422881,0.7039999020671255,0.4613388743298982,2.40818675220957,25.769184723756904,5,2.4082249017026736,-0.36321877497989874,0.36321877497989874
raw_CU_diffT/TC23LTO09/TC23LTO09_25deg.parquet,TC23LTO09_25deg.parquet,TC23LTO09,LTO,lithium-ion,25.0,,25.0,discharge,46,0.0153062956055772,0.7193061976727027,0.471369258090043,2.40456255036466,25.77124256906077,5,2.404600699857766,-0.3575558492019155,0.3575558492019155
raw_CU_diffT/TC23LTO09/TC23LTO09_25deg.parquet,TC23LTO09_25deg.parquet,TC23LTO09,LTO,lithium-ion,25.0,,25.0,discharge,47,0.0153030691646528,0.7346092668373555,0.4813975275279844,2.40093834851975,25.771075000000003,5,2.401052796999066,-0.35186838132811715,0.35186838132811715
raw_CU_diffT/TC23LTO09/TC23LTO09_25deg.parquet,TC23LTO09_25deg.parquet,TC23LTO09,LTO,lithium-ion,25.0,,25.0,discharge,48,0.015304798303603,0.7499140651409585,0.4914269300896869,2.39750489414037,25.776017900552485,5,2.39754304363347,-0.3461650146617501,0.3461650146617501
raw_CU_diffT/TC23LTO09/TC23LTO09_25deg.parquet,TC23LTO09_25deg.parquet,TC23LTO09,LTO,lithium-ion,25.0,,25.0,discharge,49,0.015302775569508,0.7652168407104665,0.5014550071315027,2.39407143976098,25.783375828729284,5,2.394109589254084,-0.3385717028554467,0.3385717028554467
raw_CU_diffT/TC23LTO09/TC23LTO09_25deg.parquet,TC23LTO09_25deg.parquet,TC23LTO09,LTO,lithium-ion,25.0,,25.0,discharge,50,0.0153035296133203,0.7805203703237867,0.5114835783065173,2.39063798538159,25.78078596685083,5,2.3907524338609063,-0.3328369392423127,0.3328369392423127
raw_CU_diffT/TC23LTO09/TC23LTO09_25deg.parquet,TC23LTO09_25deg.parquet,TC23LTO09,LTO,lithium-ion,25.0,,25.0,discharge,51,0.0153054008464799,0.7958257711702666,0.5215133757211903,2.38739527846773,25.783039198895025,5,2.38743342796083,-0.32901979536683257,0.32901979536683257
raw_CU_diffT/TC23LTO09/TC23LTO09_25deg.parquet,TC23LTO09_25deg.parquet,TC23LTO09,LTO,lithium-ion,25.0,,25.0,discharge,52,0.015304737022451,0.8111305081927177,0.5315427381246802,2.38415257155386,25.79155016528925,5,2.38415257155386,-0.3233450364910908,0.3233450364910908
raw_CU_diffT/TC23LTO09/TC23LTO09_25deg.parquet,TC23LTO09_25deg.parquet,TC23LTO09,LTO,lithium-ion,25.0,,25.0,discharge,53,0.0153024403069309,0.8264329484996487,0.541570595465244,2.38090986463999,25.79103809392265,5,2.380948014133098,-0.3157356668330067,0.3157356668330067
raw_CU_diffT/TC23LTO09/TC23LTO09_25deg.parquet,TC23LTO09_25deg.parquet,TC23LTO09,LTO,lithium-ion,25.0,,25.0,discharge,54,0.0153049734633082,0.8417379219629568,0.5516001128110267,2.37766715772613,25.79321364640884,5,2.377819755698544,-0.30813198165874667,0.30813198165874667
raw_CU_diffT/TC23LTO09/TC23LTO09_25deg.parquet,TC23LTO09_25deg.parquet,TC23LTO09,LTO,lithium-ion,25.0,,25.0,discharge,55,0.0153018653587862,0.857039787321743,0.5616275933817513,2.37461519827778,25.79789715469613,5,2.374767796250198,-0.29863436747172045,0.29863436747172045
raw_CU_diffT/TC23LTO09/TC23LTO09_25deg.parquet,TC23LTO09_25deg.parquet,TC23LTO09,LTO,lithium-ion,25.0,,25.0,discharge,56,0.0153038302542306,0.8723436175759736,0.5716563615700591,2.37175398629496,25.805414944751384,5,2.371830285281166,-0.28720949141347774,0.28720949141347774
raw_CU_diffT/TC23LTO09/TC23LTO09_25deg.parquet,TC23LTO09_25deg.parquet,TC23LTO09,LTO,lithium-ion,25.0,,25.0,discharge,57,0.0153030481307757,0.8876466657067492,0.5816846172242696,2.36889277431213,25.806451629834253,5,2.369007222791446,-0.27770451685010755,0.27770451685010755
raw_CU_diffT/TC23LTO09/TC23LTO09_25deg.parquet,TC23LTO09_25deg.parquet,TC23LTO09,LTO,lithium-ion,25.0,,25.0,discharge,58,0.0153032866167596,0.9029499523235088,0.5917130291609668,2.36622230979483,25.81186958563536,5,2.366260459287936,-0.2681915027712023,0.2681915027712023
raw_CU_diffT/TC23LTO09/TC23LTO09_25deg.parquet,TC23LTO09_25deg.parquet,TC23LTO09,LTO,lithium-ion,25.0,,25.0,discharge,59,0.0153033388679503,0.9182532911914592,0.6017414753384437,2.36355184527753,25.81537063535912,5,2.363628144263738,-0.25483317645523584,0.25483317645523584
raw_CU_diffT/TC23LTO09/TC23LTO09_25deg.parquet,TC23LTO09_25deg.parquet,TC23LTO09,LTO,lithium-ion,25.0,,25.0,discharge,60,0.0153088846190147,0.9335621758104738,0.6117735557075531,2.36088138076023,25.81229980662984,5,2.3611484272119574,-0.24147075627465142,0.24147075627465142
raw_CU_diffT/TC23LTO09/TC23LTO09_25deg.parquet,TC23LTO09_25deg.parquet,TC23LTO09,LTO,lithium-ion,25.0,,25.0,discharge,61,0.015309399066898,0.9488715748773718,0.6218059732000153,2.35859241117397,25.82352143646409,5,2.358783158639492,-0.2281815665789253,0.2281815665789253
raw_CU_diffT/TC23LTO09/TC23LTO09_25deg.parquet,TC23LTO09_25deg.parquet,TC23LTO09,LTO,lithium-ion,25.0,,25.0,discharge,62,0.0153059153686913,0.9641774902460633,0.6318361077867491,2.35649418905323,25.81940383977901,5,2.3565704880394422,-0.2111248547300022,0.2111248547300022
raw_CU_diffT/TC23LTO09/TC23LTO09_25deg.parquet,TC23LTO09_25deg.parquet,TC23LTO09,LTO,lithium-ion,25.0,,25.0,discharge,63,0.0153009311322191,0.9794784213782822,0.641862976148535,2.3543959669325,25.82394408839779,5,2.3545485649049143,-0.19402854460838626,0.19402854460838626
raw_CU_diffT/TC23LTO09/TC23LTO09_25deg.parquet,TC23LTO09_25deg.parquet,TC23LTO09,LTO,lithium-ion,25.0,,25.0,discharge,64,0.0153030730640057,0.994781494442288,0.6518912481417652,2.35248849227728,25.830153259668517,5,2.352679239742804,-0.1768997826977312,0.1768997826977312
raw_CU_diffT/TC23LTO09/TC23LTO09_25deg.parquet,TC23LTO09_25deg.parquet,TC23LTO09,LTO,lithium-ion,25.0,,25.0,discharge,65,0.0153021508879419,1.0100836453302298,0.6619189158228841,2.35077176508759,25.83231370165745,5,2.3510006620462165,-0.15596497747047522,0.15596497747047522
raw_CU_diffT/TC23LTO09/TC23LTO09_25deg.parquet,TC23LTO09_25deg.parquet,TC23LTO09,LTO,lithium-ion,25.0,,25.0,discharge,66,0.0153059171390154,1.025389562469245,0.6719490515697308,2.34924578536342,25.84626975138121,5,2.3495509813082522,-0.1293299632856133,0.1293299632856133
raw_CU_diffT/TC23LTO09/TC23LTO09_25deg.parquet,TC23LTO09_25deg.parquet,TC23LTO09,LTO,lithium-ion,25.0,,25.0,discharge,67,0.0153023902415955,1.0406919527108405,0.6819768761019298,2.34810130057029,25.853339723756907,5,2.348406496515122,-0.10081667794459293,0.10081667794459293
raw_CU_diffT/TC23LTO09/TC23LTO09_25deg.parquet,TC23LTO09_25deg.parquet,TC23LTO09,LTO,lithium-ion,25.0,,25.0,discharge,68,0.0153019628532244,1.055993915564065,0.6920044205618314,2.34714756324268,25.864400773480657,5,2.347529058173722,-0.07608165370896813,0.07608165370896813
raw_CU_diffT/TC23LTO09/TC23LTO09_25deg.parquet,TC23LTO09_25deg.parquet,TC23LTO09,LTO,lithium-ion,25.0,,25.0,discharge,69,0.0153064171682642,1.0713003327323292,0.7020348839833414,2.34676606831163,25.87685488950276,5,2.3468805167909483,-0.05514689481140067,0.05514689481140067
raw_CU_diffT/TC23LTO09/TC23LTO09_25deg.parquet,TC23LTO09_25deg.parquet,TC23LTO09,LTO,lithium-ion,25.0,,25.0,discharge,70,0.0153080002818362,1.0866083330141654,0.7120663848365768,2.34638457338059,25.88813593922652,5,2.3464227228736965,-0.038031369918059,0.038031369918059
raw_CU_diffT/TC23LTO09/TC23LTO09_25deg.parquet,TC23LTO09_25deg.parquet,TC23LTO09,LTO,lithium-ion,25.0,,25.0,discharge,71,0.0153057553158969,1.1019140883300622,0.7220964145389552,2.34600307844955,25.8949532320442,5,2.346117526928862,-0.026626691498677246,0.026626691498677246
raw_CU_diffT/TC23LTO09/TC23LTO09_25deg.parquet,TC23LTO09_25deg.parquet,TC23LTO09,LTO,lithium-ion,25.0,,25.0,discharge,72,0.0153025380213836,1.1172166263514458,0.7321243359128738,2.34581233098403,25.902791712707185,5,2.3458886299702377,-0.02092305845847875,0.02092305845847875
raw_CU_diffT/TC23LTO09/TC23LTO09_25deg.parquet,TC23LTO09_25deg.parquet,TC23LTO09,LTO,lithium-ion,25.0,,25.0,discharge,73,0.0153038622506915,1.1325204886021374,0.7421531250688143,2.34562158351851,25.904766381215463,5,2.345697882504716,-0.017118202527953486,0.017118202527953486
raw_CU_diffT/TC23LTO09/TC23LTO09_25deg.parquet,TC23LTO09_25deg.parquet,TC23LTO09,LTO,lithium-ion,25.0,,25.0,discharge,74,0.0153033751795324,1.1478238637816698,0.75218159504167,2.34562158351851,25.90343267955801,5,2.345545284532298,-0.015215353961778533,0.015215353961778533
raw_CU_diffT/TC23LTO09/TC23LTO09_25deg.parquet,TC23LTO09_25deg.parquet,TC23LTO09,LTO,lithium-ion,25.0,,25.0,discharge,75,0.0153056325226887,1.1631294963043586,0.7622115442763093,2.34543083605298,25.909010331491714,5,2.34539268655988,-0.015214557874088541,0.015214557874088541
raw_CU_diffT/TC23LTO09/TC23LTO09_25deg.parquet,TC23LTO09_25deg.parquet,TC23LTO09,LTO,lithium-ion,25.0,,25.0,discharge,76,0.0153049764627391,1.1784344727670977,0.7722410635876521,2.34524008858746,25.907601187845295,5,2.3452400885874622,-0.017119001028419234,0.017119001028419234
raw_CU_diffT/TC23LTO09/TC23LTO09_25deg.parquet,TC23LTO09_25deg.parquet,TC23LTO09,LTO,lithium-ion,25.0,,25.0,discharge,77,0.0153016757289403,1.193736148496038,0.7822684198918542,2.34504934112194,25.911701988950277,5,2.34504934112194,-0.01902124970703767,0.01902124970703767
raw_CU_diffT/TC23LTO09/TC23LTO09_25deg.parquet,TC23LTO09_25deg.parquet,TC23LTO09,LTO,lithium-ion,25.0,,25.0,discharge,78,0.0153040214639155,1.2090401699599536,0.7922973133819703,2.34485859365642,25.910343259668505,5,2.34485859365642,-0.020922645464963807,0.020922645464963807
raw_CU_diffT/TC23LTO09/TC23LTO09_25deg.parquet,TC23LTO09_25deg.parquet,TC23LTO09,LTO,lithium-ion,25.0,,25.0,discharge,79,0.0153029389580771,1.2243431089180306,0.8023254974941114,2.3446678461909,25.90837718232044,5,2.344629696697794,-0.022826807482431377,0.022826807482431377
raw_CU_diffT/TC23LTO09/TC23LTO09_25deg.parquet,TC23LTO09_25deg.parquet,TC23LTO09,LTO,lithium-ion,25.0,,25.0,discharge,80,0.0153010046038517,1.2396441135218823,0.8123524140026658,2.34447709872538,25.910875,5,2.344400799739168,-0.022826725872420184,0.022826725872420184
raw_CU_diffT/TC23LTO09/TC23LTO09_25deg.parquet,TC23LTO09_25deg.parquet,TC23LTO09,LTO,lithium-ion,25.0,,25.0,discharge,81,0.0153030484016365,1.2549471619235189,0.8223806698343744,2.34409560379433,25.914131657458565,5,2.344171902780542,-0.02472502035374191,0.02472502035374191
raw_CU_diffT/TC23LTO09/TC23LTO09_25deg.parquet,TC23LTO09_25deg.parquet,TC23LTO09,LTO,lithium-ion,25.0,,25.0,discharge,82,0.0153054959454234,1.270252657868942,0.8324105295684304,2.34390485632881,25.91183627071823,5,2.3439048563288116,-0.026625329555884036,0.026625329555884036
raw_CU_diffT/TC23LTO09/TC23LTO09_25deg.parquet,TC23LTO09_25deg.parquet,TC23LTO09,LTO,lithium-ion,25.0,,25.0,discharge,83,0.015305281700093,1.285557939569035,0.8424402489051663,2.34371410886329,25.910764806629835,5,2.343637809877082,-0.02662727050785918,0.02662727050785918
raw_CU_diffT/TC23LTO09/TC23LTO09_25deg.parquet,TC23LTO09_25deg.parquet,TC23LTO09,LTO,lithium-ion,25.0,,25.0,discharge,84,0.0153032648848619,1.300861204453897,0.8524686466007122,2.34333261393225,25.914933425414368,5,2.3433707634253524,-0.028529884496521163,0.028529884496521163
raw_CU_diffT/TC23LTO09/TC23LTO09_25deg.parquet,TC23LTO09_25deg.parquet,TC23LTO09,LTO,lithium-ion,25.0,,25.0,discharge,85,0.0153044137159894,1.3161656181698864,0.8624977971379241,2.34314186646673,25.91978491712707,5,2.343065567480518,-0.03423883548930462,0.03423883548930462
raw_CU_diffT/TC23LTO09/TC23LTO09_25deg.parquet,TC23LTO09_25deg.parquet,TC23LTO09,LTO,lithium-ion,25.0,,25.0,discharge,86,0.0153014241921455,1.3314670423620318,0.8725249886072995,2.34276037153568,25.915481602209947,5,2.342684072549474,-0.039942137609813244,0.039942137609813244
raw_CU_diffT/TC23LTO09/TC23LTO09_25deg.parquet,TC23LTO09_25deg.parquet,TC23LTO09,LTO,lithium-ion,25.0,,25.0,discharge,87,0.0153057658678946,1.3467728082299264,0.8825550252245179,2.34237887660464,25.912224751381217,5,2.3422644281253264,-0.04754322779282916,0.04754322779282916
raw_CU_diffT/TC23LTO09/TC23LTO09_25deg.parquet,TC23LTO09_25deg.parquet,TC23LTO09,LTO,lithium-ion,25.0,,25.0,discharge,88,0.0153061980548462,1.3620790062847723,0.8925853450585964,2.34180663420807,25.91393756906077,5,2.3417303352218637,-0.05896265374443033,0.05896265374443033
raw_CU_diffT/TC23LTO09/TC23LTO09_25deg.parquet,TC23LTO09_25deg.parquet,TC23LTO09,LTO,lithium-ion,25.0,,25.0,discharge,89,0.0153019866159843,1.3773809929007568,0.9026129050904956,2.34123439181151,25.92279679558012,5,2.341081793839092,-0.07228745763960376,0.07228745763960376
raw_CU_diffT/TC23LTO09/TC23LTO09_25deg.parquet,TC23LTO09_25deg.parquet,TC23LTO09,LTO,lithium-ion,25.0,,25.0,discharge,90,0.0153010640793924,1.3926820569801492,0.9126398605740256,2.34047140194942,25.919641132596688,5,2.340280654483902,-0.09319674822721424,0.09319674822721424
raw_CU_diffT/TC23LTO09/TC23LTO09_25deg.parquet,TC23LTO09_25deg.parquet,TC23LTO09,LTO,lithium-ion,25.0,,25.0,discharge,91,0.0153057245920156,1.4079877815721649,0.922669870142707,2.33951766462182,25.915895469613258,5,2.339212468676982,-0.12742034255565216,0.12742034255565216
raw_CU_diffT/TC23LTO09/TC23LTO09_25deg.parquet,TC23LTO09_25deg.parquet,TC23LTO09,LTO,lithium-ion,25.0,,25.0,discharge,92,0.0153053777447936,1.4232931593169584,0.932699652418591,2.33837317982869,25.917363535911605,5,2.3377246384459136,-0.18831829263700683,0.18831829263700683
raw_CU_diffT/TC23LTO09/TC23LTO09_25deg.parquet,TC23LTO09_25deg.parquet,TC23LTO09,LTO,lithium-ion,25.0,,25.0,discharge,93,0.0153009229338551,1.4385940822508136,0.942726515407899,2.33646570517347,25.919523453038675,5,2.335435668859656,-0.30628251788736804,0.30628251788736804
raw_CU_diffT/TC23LTO09/TC23LTO09_25deg.parquet,TC23LTO09_25deg.parquet,TC23LTO09,LTO,lithium-ion,25.0,,25.0,discharge,94,0.0153007998192096,1.4538948820700233,0.9527532977188264,2.33379524065617,25.921320303867407,5,2.33158257005612,-0.5649700630567196,0.5649700630567196
raw_CU_diffT/TC23LTO09/TC23LTO09_25deg.parquet,TC23LTO09_25deg.parquet,TC23LTO09,LTO,lithium-ion,25.0,,25.0,discharge,95,0.015302011870708,1.4691968939407312,0.9627808743004236,2.32902655401813,25.9235141160221,5,2.324105269407674,-1.2288503923111165,1.2288503923111165
raw_CU_diffT/TC23LTO09/TC23LTO09_25deg.parquet,TC23LTO09_25deg.parquet,TC23LTO09,LTO,lithium-ion,25.0,,25.0,discharge,96,0.0153018656896168,1.484498759630348,0.9728083550879452,2.32025217060414,25.93021334254144,5,2.306937997510734,-2.0390913041257903,2.0390913041257903
raw_CU_diffT/TC23LTO09/TC23LTO09_25deg.parquet,TC23LTO09_25deg.parquet,TC23LTO09,LTO,lithium-ion,25.0,,25.0,discharge,97,0.0153032022112631,1.4998019618416112,0.9828367117127929,2.30098667658646,25.94226251381216,5,2.283209012799852,-2.937628301674579,2.937628301674579
raw_CU_diffT/TC23LTO09/TC23LTO09_25deg.parquet,TC23LTO09_25deg.parquet,TC23LTO09,LTO,lithium-ion,25.0,,25.0,discharge,98,0.0135866381278012,1.5133885999694123,0.991740185024938,2.25062934568877,26.026797237569056,5,2.252536820343986,-12.355817264196617,12.355817264196617
raw_CU_diffT/TC23LTO09/TC23LTO09_25deg.parquet,TC23LTO09_25deg.parquet,TC23LTO09,LTO,lithium-ion,25.0,,25.0,discharge,99,0.003856292300569,1.5172448922699813,0.9942672557586238,2.21515031710176,25.919202679558012,5,2.2149214201431358,-21.522645981993037,21.522645981993037
raw_CU_diffT/TC23LTO09/TC23LTO09_25deg.parquet,TC23LTO09_25deg.parquet,TC23LTO09,LTO,lithium-ion,25.0,,25.0,discharge,100,0.0025249812538121,1.5197698735237934,0.9959219037293372,2.1756655917388,25.8385491160221,5,2.1721176888801,-29.833348442043075,29.833348442043075
raw_CU_diffT/TC23LTO09/TC23LTO09_25deg.parquet,TC23LTO09_25deg.parquet,TC23LTO09,LTO,lithium-ion,25.0,,25.0,discharge,101,0.0019777240044754,1.5217475975282688,0.997217928009001,2.13217516959989,25.792236740331496,5,2.1294284060963777,-38.12850588893184,38.12850588893184
raw_CU_diffT/TC23LTO09/TC23LTO09_25deg.parquet,TC23LTO09_25deg.parquet,TC23LTO09,LTO,lithium-ion,25.0,,25.0,discharge,102,0.0016495163856657,1.5233971139139346,0.9982988742283362,2.08696802027128,25.76227610497237,5,2.083534565891894,-33.05888375925019,33.05888375925019
raw_CU_diffT/TC23LTO09/TC23LTO09_25deg.parquet,TC23LTO09_25deg.parquet,TC23LTO09,LTO,lithium-ion,25.0,,25.0,discharge,103,0.0014019070926529,1.5247990210065876,0.99921755935619,2.03718293177016,25.73781279005525,5,2.0605018094301673,-28.021522482858018,28.021522482858018
raw_CU_diffT/TC23LTO09/TC23LTO09_25deg.parquet,TC23LTO09_25deg.parquet,TC23LTO09,LTO,lithium-ion,25.0,,25.0,discharge,104,0.0011939989609928,1.5259930199675804,1.0,1.98568111607934,25.728701878453037,5,2.036610689373593,-30.534098970422985,30.534098970422985
raw_CU_diffT/TC23LTO09/TC23LTO09_25deg.parquet,TC23LTO09_25deg.parquet,TC23LTO09,LTO,lithium-ion,25.0,,25.0,discharge,0,0.0153061689366646,0.0153061689366646,0.010030300752614,2.66493284080158,25.732136187845303,11,2.6326329366399297,-0.3930002209558383,0.3930002209558383
raw_CU_diffT/TC23LTO09/TC23LTO09_25deg.parquet,TC23LTO09_25deg.parquet,TC23LTO09,LTO,lithium-ion,25.0,,25.0,discharge,1,0.0153069605709759,0.0306131295076405,0.020061120271894,2.64795631637016,25.750572209944742,11,2.6286908223524845,-0.3783904942643801,0.3783904942643801
raw_CU_diffT/TC23LTO09/TC23LTO09_25deg.parquet,TC23LTO09_25deg.parquet,TC23LTO09,LTO,lithium-ion,25.0,,25.0,discharge,2,0.0153027041540745,0.045915833661715,0.0300891505143912,2.63441324631813,25.75658621546961,11,2.625042777074385,-0.3582453880549963,0.3582453880549963
raw_CU_diffT/TC23LTO09/TC23LTO09_25deg.parquet,TC23LTO09_25deg.parquet,TC23LTO09,LTO,lithium-ion,25.0,,25.0,discharge,3,0.0153019570404748,0.0612177907021898,0.0401166911651341,2.6235406407834,25.75451977900552,11,2.6215060011511735,-0.34975946679205094,0.34975946679205094
raw_CU_diffT/TC23LTO09/TC23LTO09_25deg.parquet,TC23LTO09_25deg.parquet,TC23LTO09,LTO,lithium-ion,25.0,,25.0,discharge,4,0.0153032151542028,0.0765210058563926,0.0501450562716324,2.61533849976598,25.76075563535912,11,2.61802803902983,-0.344639926876539,0.344639926876539
raw_CU_diffT/TC23LTO09/TC23LTO09_25deg.parquet,TC23LTO09_25deg.parquet,TC23LTO09,LTO,lithium-ion,25.0,,25.0,discharge,5,0.0153068050178957,0.0918278108742883,0.0601757738552691,2.60961607580033,25.77864980662984,11,2.6145928505825737,-0.5810836230434688,0.5810836230434688
raw_CU_diffT/TC23LTO09/TC23LTO09_25deg.parquet,TC23LTO09_25deg.parquet,TC23LTO09,LTO,lithium-ion,25.0,,25.0,discharge,6,0.0153029097943902,0.1071307206686785,0.0702039388561256,2.60503813662781,25.80066453038674,11,2.6063733688864636,-0.7668506683615988,0.7668506683615988
raw_CU_diffT/TC23LTO09/TC23LTO09_25deg.parquet,TC23LTO09_25deg.parquet,TC23LTO09,LTO,lithium-ion,25.0,,25.0,discharge,7,0.0153051526956525,0.122435873364331,0.0802335736548337,2.59950646012769,25.8073641160221,11,2.5992116685900637,-0.6760385373034126,0.6760385373034126
raw_CU_diffT/TC23LTO09/TC23LTO09_25deg.parquet,TC23LTO09_25deg.parquet,TC23LTO09,LTO,lithium-ion,25.0,,25.0,discharge,8,0.0153040627809535,0.1377399361452845,0.090262494220459,2.59321179376548,25.793367209944748,11,2.59281295815575,-0.6146793327037301,0.6146793327037301
raw_CU_diffT/TC23LTO09/TC23LTO09_25deg.parquet,TC23LTO09_25deg.parquet,TC23LTO09,LTO,lithium-ion,25.0,,25.0,discharge,9,0.0153042834700592,0.1530442196153437,0.100291559406081,2.58672637993774,25.76402099447514,11,2.586882446045898,-0.5826276791020746,0.5826276791020746
raw_CU_diffT/TC23LTO09/TC23LTO09_25deg.parquet,TC23LTO09_25deg.parquet,TC23LTO09,LTO,lithium-ion,25.0,,25.0,discharge,10,0.0153075110944414,0.1683517307097851,0.1103227396894395,2.58024096611001,25.74089270718232,11,2.581125340722884,-0.5791370131811959,0.5791370131811959
raw_CU_diffT/TC23LTO09/TC23LTO09_25deg.parquet,TC23LTO09_25deg.parquet,TC23LTO09,LTO,lithium-ion,25.0,,25.0,discharge,11,0.0153059558808361,0.1836576865906212,0.1203529008242272,2.57451854214437,25.72335944751381,11,2.575264191327767,-0.5964690346330599,0.5964690346330599
raw_CU_diffT/TC23LTO09/TC23LTO09_25deg.parquet,TC23LTO09_25deg.parquet,TC23LTO09,LTO,lithium-ion,25.0,,25.0,discharge,12,0.0153052361146487,0.1989629227052699,0.1303825902883204,2.56917761310976,25.713168149171278,11,2.5691602724310783,-0.6164005849219052,0.6164005849219052
raw_CU_diffT/TC23LTO09/TC23LTO09_25deg.parquet,TC23LTO09_25deg.parquet,TC23LTO09,LTO,lithium-ion,25.0,,25.0,discharge,13,0.0153035242778802,0.2142664469831501,0.1404111579669625,2.56402743154068,25.719057430939223,11,2.5629002874262343,-0.6284797245738218,0.6284797245738218
raw_CU_diffT/TC23LTO09/TC23LTO09_25deg.parquet,TC23LTO09_25deg.parquet,TC23LTO09,LTO,lithium-ion,25.0,,25.0,discharge,14,0.0153063282737462,0.2295727752568963,0.1504415631349175,2.55830500757503,25.713186519337015,11,2.5565535990279717,-0.6319004121387337,0.6319004121387337
raw_CU_diffT/TC23LTO09/TC23LTO09_25deg.parquet,TC23LTO09_25deg.parquet,TC23LTO09,LTO,lithium-ion,25.0,,25.0,discharge,15,0.0153053640696955,0.2448781393265918,0.1604713364493595,2.55201034121282,25.71849903314917,11,2.5502242513083937,-0.6267938641981488,0.6267938641981488
raw_CU_diffT/TC23LTO09/TC23LTO09_25deg.parquet,TC23LTO09_25deg.parquet,TC23LTO09,LTO,lithium-ion,25.0,,25.0,discharge,16,0.0153023808007027,0.2601805201272945,0.1704991547948377,2.54514343245405,25.71080511049724,11,2.543981606982234,-0.6190896583801475,0.6190896583801475
raw_CU_diffT/TC23LTO09/TC23LTO09_25deg.parquet,TC23LTO09_25deg.parquet,TC23LTO09,LTO,lithium-ion,25.0,,25.0,discharge,17,0.0153016047725378,0.2754821248998322,0.1805264646005293,2.53789502876423,25.71007986187845,11,2.537808325370808,-0.612179571851172,0.612179571851172
raw_CU_diffT/TC23LTO09/TC23LTO09_25deg.parquet,TC23LTO09_25deg.parquet,TC23LTO09,LTO,lithium-ion,25.0,,25.0,discharge,18,0.0153020385862458,0.290784163486078,0.1905540586891123,2.53064662507441,25.69749906077348,11,2.531704406474119,-0.6034387426114165,0.6034387426114165
raw_CU_diffT/TC23LTO09/TC23LTO09_25deg.parquet,TC23LTO09_25deg.parquet,TC23LTO09,LTO,lithium-ion,25.0,,25.0,discharge,19,0.0153064557373672,0.3060906192234452,0.2005845473853793,2.52339822138459,25.68752638121547,11,2.5257045316495317,-0.591294302410688,0.591294302410688
raw_CU_diffT/TC23LTO09/TC23LTO09_25deg.parquet,TC23LTO09_25deg.parquet,TC23LTO09,LTO,lithium-ion,25.0,,25.0,discharge,20,0.0153040317903858,0.3213946510138311,0.2106134476425449,2.51710355502238,25.66760698895028,11,2.519843382254415,-0.5766662367885118,0.5766662367885118
raw_CU_diffT/TC23LTO09/TC23LTO09_25deg.parquet,TC23LTO09_25deg.parquet,TC23LTO09,LTO,lithium-ion,25.0,,25.0,discharge,21,0.0153028796861405,0.3366975306999716,0.2206415929131344,2.51157187852225,25.65097616022099,11,2.5141382989674526,-0.5594130739460894,0.5594130739460894
raw_CU_diffT/TC23LTO09/TC23LTO09_25deg.parquet,TC23LTO09_25deg.parquet,TC23LTO09,LTO,lithium-ion,25.0,,25.0,discharge,22,0.0153019421224348,0.3519994728224064,0.2306691237879217,2.50661244441869,25.64039301104972,11,2.508623963146011,-0.5395339164149391,0.5395339164149391
raw_CU_diffT/TC23LTO09/TC23LTO09_25deg.parquet,TC23LTO09_25deg.parquet,TC23LTO09,LTO,lithium-ion,25.0,,25.0,discharge,23,0.0153025230569121,0.3673019958793185,0.2406970353554577,2.50203450524618,25.62700497237569,11,2.5033177154687745,-0.5204639200343877,0.5204639200343877
raw_CU_diffT/TC23LTO09/TC23LTO09_25deg.parquet,TC23LTO09_25deg.parquet,TC23LTO09,LTO,lithium-ion,25.0,,25.0,discharge,24,0.0153048168906329,0.3826068127699514,0.2507264500974452,2.49802880847022,25.623250801104973,11,2.4981848745783766,-0.5005147996600954,0.5005147996600954
raw_CU_diffT/TC23LTO09/TC23LTO09_25deg.parquet,TC23LTO09_25deg.parquet,TC23LTO09,LTO,lithium-ion,25.0,,25.0,discharge,25,0.0153064512755864,0.3979132640455378,0.2607569358698582,2.49383236422875,25.627121795580116,11,2.4932774625108673,-0.48235309645149016,0.48235309645149016
raw_CU_diffT/TC23LTO09/TC23LTO09_25deg.parquet,TC23LTO09_25deg.parquet,TC23LTO09,LTO,lithium-ion,25.0,,25.0,discharge,26,0.0153052363806117,0.4132185004261495,0.27078662550824,2.48925442505623,25.64989690607735,11,2.488508775872828,-0.47285825859120223,0.47285825859120223
raw_CU_diffT/TC23LTO09/TC23LTO09_25deg.parquet,TC23LTO09_25deg.parquet,TC23LTO09,LTO,lithium-ion,25.0,,25.0,discharge,27,0.0153055890716223,0.4285240894977717,0.2808165462689178,2.48448573841819,25.67697878453038,11,2.4837921112708408,-0.46768930189981006,0.46768930189981006
raw_CU_diffT/TC23LTO09/TC23LTO09_25deg.parquet,TC23LTO09_25deg.parquet,TC23LTO09,LTO,lithium-ion,25.0,,25.0,discharge,28,0.0153040513335893,0.4438281408313611,0.2908454593329595,2.47952630431463,25.69704290055248,11,2.4791274687049056,-0.4642481238380327,0.4642481238380327
raw_CU_diffT/TC23LTO09/TC23LTO09_25deg.parquet,TC23LTO09_25deg.parquet,TC23LTO09,LTO,lithium-ion,25.0,,25.0,discharge,29,0.0153045010589206,0.4591326418902817,0.3008746671069543,2.47418537528003,25.71422135359116,11,2.474480166817653,-0.46425330346319527,0.46425330346319527
raw_CU_diffT/TC23LTO09/TC23LTO09_25deg.parquet,TC23LTO09_25deg.parquet,TC23LTO09,LTO,lithium-ion,25.0,,25.0,discharge,30,0.0153037111318194,0.4744363530221011,0.3109033572330366,2.46941668864199,25.727240331491718,11,2.4698155242517172,-0.46427430687882065,0.46427430687882065
raw_CU_diffT/TC23LTO09/TC23LTO09_25deg.parquet,TC23LTO09_25deg.parquet,TC23LTO09,LTO,lithium-ion,25.0,,25.0,discharge,31,0.0153031111731395,0.4897394641952405,0.3209316541996011,2.46464800200395,25.72621157458563,11,2.4651682223644644,-0.46082572345430606,0.46082572345430606
raw_CU_diffT/TC23LTO09/TC23LTO09_25deg.parquet,TC23LTO09_25deg.parquet,TC23LTO09,LTO,lithium-ion,25.0,,25.0,discharge,32,0.0153030687370291,0.5050425329322696,0.330959923357316,2.45968856790039,25.72943591160221,11,2.4605729425132634,-0.45475529150918703,0.45475529150918703
raw_CU_diffT/TC23LTO09/TC23LTO09_25deg.parquet,TC23LTO09_25deg.parquet,TC23LTO09,LTO,lithium-ion,25.0,,25.0,discharge,33,0.0153043638854221,0.5203468968176918,0.3409890412400093,2.4553013761934,25.74194837016575,11,2.456047025376798,-0.44607774513183074,0.44607774513183074
raw_CU_diffT/TC23LTO09/TC23LTO09_25deg.parquet,TC23LTO09_25deg.parquet,TC23LTO09,LTO,lithium-ion,25.0,,25.0,discharge,34,0.0153052662161114,0.5356521630338031,0.351018750429922,2.4509141844864,25.73842121546961,11,2.451625152312435,-0.4348295325666527,0.4348295325666527
raw_CU_diffT/TC23LTO09/TC23LTO09_25deg.parquet,TC23LTO09_25deg.parquet,TC23LTO09,LTO,lithium-ion,25.0,,25.0,discharge,35,0.015305027463559,0.5509571904973621,0.3610483031626626,2.44671774024493,25.74167820441989,11,2.447324663998859,-0.42448205422164165,0.42448205422164165
raw_CU_diffT/TC23LTO09/TC23LTO09_25deg.parquet,TC23LTO09_25deg.parquet,TC23LTO09,LTO,lithium-ion,25.0,,25.0,discharge,36,0.0153033503812695,0.5662605408786316,0.3710767568849441,2.44271204346897,25.742133011049724,11,2.443110879078701,-0.4158695647032715,0.4158695647032715
raw_CU_diffT/TC23LTO09/TC23LTO09_25deg.parquet,TC23LTO09_25deg.parquet,TC23LTO09,LTO,lithium-ion,25.0,,25.0,discharge,37,0.0153026349739417,0.5815631758525733,0.3811047417929398,2.43870634669302,25.74366925414365,11,2.4389837975519617,-0.40546579134546334,0.40546579134546334
raw_CU_diffT/TC23LTO09/TC23LTO09_25deg.parquet,TC23LTO09_25deg.parquet,TC23LTO09,LTO,lithium-ion,25.0,,25.0,discharge,38,0.0153056173632956,0.5968687932158689,0.3911346810934622,2.43470064991707,25.742800994475136,11,2.434978100776009,-0.3967897052462632,0.3967897052462632
raw_CU_diffT/TC23LTO09/TC23LTO09_25deg.parquet,TC23LTO09_25deg.parquet,TC23LTO09,LTO,lithium-ion,25.0,,25.0,discharge,39,0.0153049089547318,0.6121737021706007,0.4011641561660657,2.43088570060664,25.754070966850826,11,2.431024426036107,-0.39072537015756836,0.39072537015756836
raw_CU_diffT/TC23LTO09/TC23LTO09_25deg.parquet,TC23LTO09_25deg.parquet,TC23LTO09,LTO,lithium-ion,25.0,,25.0,discharge,40,0.0153066825965683,0.627480384767169,0.4111947935256609,2.42688000383069,25.751633674033148,11,2.4271401140109408,-0.38469292765709895,0.38469292765709895
raw_CU_diffT/TC23LTO09/TC23LTO09_25deg.parquet,TC23LTO09_25deg.parquet,TC23LTO09,LTO,lithium-ion,25.0,,25.0,discharge,41,0.0153033519748301,0.6427837367419992,0.4212232482922202,2.42306505452025,25.75722093922652,11,2.4233078240218258,-0.3804137048172862,0.3804137048172862
raw_CU_diffT/TC23LTO09/TC23LTO09_25deg.parquet,TC23LTO09_25deg.parquet,TC23LTO09,LTO,lithium-ion,25.0,,25.0,discharge,42,0.0153032522203459,0.6580869889623451,0.4312516376885695,2.41925010520982,25.757750165745847,11,2.419510215390078,-0.37609782359058386,0.37609782359058386
raw_CU_diffT/TC23LTO09/TC23LTO09_25deg.parquet,TC23LTO09_25deg.parquet,TC23LTO09,LTO,lithium-ion,25.0,,25.0,discharge,43,0.0153027765339474,0.6733897654962925,0.441279715362393,2.41562590336491,25.7618282320442,11,2.415764628794383,-0.3709086480899373,0.3709086480899373
raw_CU_diffT/TC23LTO09/TC23LTO09_25deg.parquet,TC23LTO09_25deg.parquet,TC23LTO09,LTO,lithium-ion,25.0,,25.0,discharge,44,0.015303401147952,0.6886931666442445,0.4513082023526396,2.41181095405448,25.77062707182321,11,2.412071064234738,-0.3665385724192447,0.3665385724192447
raw_CU_diffT/TC23LTO09/TC23LTO09_25deg.parquet,TC23LTO09_25deg.parquet,TC23LTO09,LTO,lithium-ion,25.0,,25.0,discharge,45,0.015306735422881,0.7039999020671255,0.4613388743298982,2.40818675220957,25.769184723756904,11,2.408412181032461,-0.3613170610073837,0.3613170610073837
raw_CU_diffT/TC23LTO09/TC23LTO09_25deg.parquet,TC23LTO09_25deg.parquet,TC23LTO09,LTO,lithium-ion,25.0,,25.0,discharge,46,0.0153062956055772,0.7193061976727027,0.471369258090043,2.40456255036466,25.77124256906077,11,2.404822660544919,-0.35530840780032236,0.35530840780032236
raw_CU_diffT/TC23LTO09/TC23LTO09_25deg.parquet,TC23LTO09_25deg.parquet,TC23LTO09,LTO,lithium-ion,25.0,,25.0,discharge,47,0.0153030691646528,0.7346092668373555,0.4813975275279844,2.40093834851975,25.771075000000003,11,2.401285162093429,-0.35013937757445035,0.35013937757445035
raw_CU_diffT/TC23LTO09/TC23LTO09_25deg.parquet,TC23LTO09_25deg.parquet,TC23LTO09,LTO,lithium-ion,25.0,,25.0,discharge,48,0.015304798303603,0.7499140651409585,0.4914269300896869,2.39750489414037,25.776017900552485,11,2.39779968567799,-0.34581946921043993,0.34581946921043993
raw_CU_diffT/TC23LTO09/TC23LTO09_25deg.parquet,TC23LTO09_25deg.parquet,TC23LTO09,LTO,lithium-ion,25.0,,25.0,discharge,49,0.015302775569508,0.7652168407104665,0.5014550071315027,2.39407143976098,25.783375828729284,11,2.394348890619919,-0.3406466899952676,0.3406466899952676
raw_CU_diffT/TC23LTO09/TC23LTO09_25deg.parquet,TC23LTO09_25deg.parquet,TC23LTO09,LTO,lithium-ion,25.0,,25.0,discharge,50,0.0153035296133203,0.7805203703237867,0.5114835783065173,2.39063798538159,25.78078596685083,11,2.3909674582765827,-0.3337016404310731,0.3337016404310731
raw_CU_diffT/TC23LTO09/TC23LTO09_25deg.parquet,TC23LTO09_25deg.parquet,TC23LTO09,LTO,lithium-ion,25.0,,25.0,discharge,51,0.0153054008464799,0.7958257711702666,0.5215133757211903,2.38739527846773,25.783039198895025,11,2.387655388647982,-0.3267720881430449,0.3267720881430449
raw_CU_diffT/TC23LTO09/TC23LTO09_25deg.parquet,TC23LTO09_25deg.parquet,TC23LTO09,LTO,lithium-ion,25.0,,25.0,discharge,52,0.015304737022451,0.8111305081927177,0.5315427381246802,2.38415257155386,25.79155016528925,11,2.384412681734115,-0.31902215640288034,0.31902215640288034
raw_CU_diffT/TC23LTO09/TC23LTO09_25deg.parquet,TC23LTO09_25deg.parquet,TC23LTO09,LTO,lithium-ion,25.0,,25.0,discharge,53,0.0153024403069309,0.8264329484996487,0.541570595465244,2.38090986463999,25.79103809392265,11,2.3812566782136684,-0.3112399299814683,0.3112399299814683
raw_CU_diffT/TC23LTO09/TC23LTO09_25deg.parquet,TC23LTO09_25deg.parquet,TC23LTO09,LTO,lithium-ion,25.0,,25.0,discharge,54,0.0153049734633082,0.8417379219629568,0.5516001128110267,2.37766715772613,25.79321364640884,11,2.3781700374079553,-0.3043279438185351,0.3043279438185351
raw_CU_diffT/TC23LTO09/TC23LTO09_25deg.parquet,TC23LTO09_25deg.parquet,TC23LTO09,LTO,lithium-ion,25.0,,25.0,discharge,55,0.0153018653587862,0.857039787321743,0.5616275933817513,2.37461519827778,25.79789715469613,11,2.375152759316978,-0.29569465303893594,0.29569465303893594
raw_CU_diffT/TC23LTO09/TC23LTO09_25deg.parquet,TC23LTO09_25deg.parquet,TC23LTO09,LTO,lithium-ion,25.0,,25.0,discharge,56,0.0153038302542306,0.8723436175759736,0.5716563615700591,2.37175398629496,25.805414944751384,11,2.3722395252981037,-0.28530746638179494,0.28530746638179494
raw_CU_diffT/TC23LTO09/TC23LTO09_25deg.parquet,TC23LTO09_25deg.parquet,TC23LTO09,LTO,lithium-ion,25.0,,25.0,discharge,57,0.0153030481307757,0.8876466657067492,0.5816846172242696,2.36889277431213,25.806451629834253,11,2.369430335351331,-0.27493786884333815,0.27493786884333815
raw_CU_diffT/TC23LTO09/TC23LTO09_25deg.parquet,TC23LTO09_25deg.parquet,TC23LTO09,LTO,lithium-ion,25.0,,25.0,discharge,58,0.0153032866167596,0.9029499523235088,0.5917130291609668,2.36622230979483,25.81186958563536,11,2.366725189476662,-0.263695708616396,0.263695708616396
raw_CU_diffT/TC23LTO09/TC23LTO09_25deg.parquet,TC23LTO09_25deg.parquet,TC23LTO09,LTO,lithium-ion,25.0,,25.0,discharge,59,0.0153033388679503,0.9182532911914592,0.6017414753384437,2.36355184527753,25.81537063535912,11,2.364141428352779,-0.25068371959577007,0.25068371959577007
raw_CU_diffT/TC23LTO09/TC23LTO09_25deg.parquet,TC23LTO09_25deg.parquet,TC23LTO09,LTO,lithium-ion,25.0,,25.0,discharge,60,0.0153088846190147,0.9335621758104738,0.6117735557075531,2.36088138076023,25.81229980662984,11,2.361696392658366,-0.23680386404598153,0.23680386404598153
raw_CU_diffT/TC23LTO09/TC23LTO09_25deg.parquet,TC23LTO09_25deg.parquet,TC23LTO09,LTO,lithium-ion,25.0,,25.0,discharge,61,0.015309399066898,0.9488715748773718,0.6218059732000153,2.35859241117397,25.82352143646409,11,2.3593900823934244,-0.22213121253005852,0.22213121253005852
raw_CU_diffT/TC23LTO09/TC23LTO09_25deg.parquet,TC23LTO09_25deg.parquet,TC23LTO09,LTO,lithium-ion,25.0,,25.0,discharge,62,0.0153059153686913,0.9641774902460633,0.6318361077867491,2.35649418905323,25.81940383977901,11,2.3572398382366364,-0.20576480337740577,0.20576480337740577
raw_CU_diffT/TC23LTO09/TC23LTO09_25deg.parquet,TC23LTO09_25deg.parquet,TC23LTO09,LTO,lithium-ion,25.0,,25.0,discharge,63,0.0153009311322191,0.9794784213782822,0.641862976148535,2.3543959669325,25.82394408839779,11,2.3552630008666866,-0.18676587117749932,0.18676587117749932
raw_CU_diffT/TC23LTO09/TC23LTO09_25deg.parquet,TC23LTO09_25deg.parquet,TC23LTO09,LTO,lithium-ion,25.0,,25.0,discharge,64,0.0153030730640057,0.994781494442288,0.6518912481417652,2.35248849227728,25.830153259668517,11,2.3534942516409405,-0.16600557378248482,0.16600557378248482
raw_CU_diffT/TC23LTO09/TC23LTO09_25deg.parquet,TC23LTO09_25deg.parquet,TC23LTO09,LTO,lithium-ion,25.0,,25.0,discharge,65,0.0153021508879419,1.0100836453302298,0.6619189158228841,2.35077176508759,25.83231370165745,11,2.3519335905594008,-0.14524448437596504,0.14524448437596504
raw_CU_diffT/TC23LTO09/TC23LTO09_25deg.parquet,TC23LTO09_25deg.parquet,TC23LTO09,LTO,lithium-ion,25.0,,25.0,discharge,66,0.0153059171390154,1.025389562469245,0.6719490515697308,2.34924578536342,25.84626975138121,11,2.350581017622066,-0.12535444693745035,0.12535444693745035
raw_CU_diffT/TC23LTO09/TC23LTO09_25deg.parquet,TC23LTO09_25deg.parquet,TC23LTO09,LTO,lithium-ion,25.0,,25.0,discharge,67,0.0153023902415955,1.0406919527108405,0.6819768761019298,2.34810130057029,25.853339723756907,11,2.3494191921502536,-0.10721514599096338,0.10721514599096338
raw_CU_diffT/TC23LTO09/TC23LTO09_25deg.parquet,TC23LTO09_25deg.parquet,TC23LTO09,LTO,lithium-ion,25.0,,25.0,discharge,68,0.0153019628532244,1.055993915564065,0.6920044205618314,2.34714756324268,25.864400773480657,11,2.348430773465279,-0.08904899769062524,0.08904899769062524
raw_CU_diffT/TC23LTO09/TC23LTO09_25deg.parquet,TC23LTO09_25deg.parquet,TC23LTO09,LTO,lithium-ion,25.0,,25.0,discharge,69,0.0153064171682642,1.0713003327323292,0.7020348839833414,2.34676606831163,25.87685488950276,11,2.3476331022458257,-0.07174235082494818,0.07174235082494818
raw_CU_diffT/TC23LTO09/TC23LTO09_25deg.parquet,TC23LTO09_25deg.parquet,TC23LTO09,LTO,lithium-ion,25.0,,25.0,discharge,70,0.0153080002818362,1.0866083330141654,0.7120663848365768,2.34638457338059,25.88813593922652,11,2.3469914971345256,-0.05704771409429554,0.05704771409429554
raw_CU_diffT/TC23LTO09/TC23LTO09_25deg.parquet,TC23LTO09_25deg.parquet,TC23LTO09,LTO,lithium-ion,25.0,,25.0,discharge,71,0.0153057553158969,1.1019140883300622,0.7220964145389552,2.34600307844955,25.8949532320442,11,2.3464886174526955,-0.04408970343473584,0.04408970343473584
raw_CU_diffT/TC23LTO09/TC23LTO09_25deg.parquet,TC23LTO09_25deg.parquet,TC23LTO09,LTO,lithium-ion,25.0,,25.0,discharge,72,0.0153025380213836,1.1172166263514458,0.7321243359128738,2.34581233098403,25.902791712707185,11,2.346107122521652,-0.03371908732910356,0.03371908732910356
raw_CU_diffT/TC23LTO09/TC23LTO09_25deg.parquet,TC23LTO09_25deg.parquet,TC23LTO09,LTO,lithium-ion,25.0,,25.0,discharge,73,0.0153038622506915,1.1325204886021374,0.7421531250688143,2.34562158351851,25.904766381215463,11,2.3458123309840273,-0.02593665215253793,0.02593665215253793
raw_CU_diffT/TC23LTO09/TC23LTO09_25deg.parquet,TC23LTO09_25deg.parquet,TC23LTO09,LTO,lithium-ion,25.0,,25.0,discharge,74,0.0153033751795324,1.1478238637816698,0.75218159504167,2.34562158351851,25.90343267955801,11,2.345586902161138,-0.021612846206593872,0.021612846206593872
raw_CU_diffT/TC23LTO09/TC23LTO09_25deg.parquet,TC23LTO09_25deg.parquet,TC23LTO09,LTO,lithium-ion,25.0,,25.0,discharge,75,0.0153056325226887,1.1631294963043586,0.7622115442763093,2.34543083605298,25.909010331491714,11,2.3453788140169336,-0.02074712437359949,0.02074712437359949
