Repository: DNV007/delivered-energy-decomposition

# Three-term energy accounting for a cold commercial sodium-ion 18650 cell

This repository holds the analysis code and the derived data behind a reanalysis
of a public commercial-cell archive. No new measurements were made. The
manuscript reporting the work is not distributed here; what is here is
everything needed to regenerate its numbers from the raw archive and to check
them.

**Source data.** Droese, D., Schlösser, A., Otto, M. *Dataset: Evaluation of
Commercial Sodium-Ion Batteries by State-of-the-Art Lithium-Ion Battery
Configurations.* Technische Universität Berlin, DepositOnce, 2025.
DOI [10.14279/depositonce-25036](https://doi.org/10.14279/depositonce-25036),
CC BY 4.0.

File: data_processed/ocv/ocv_slope_points.csv (part 35 of 85)
member_path,file_name,cell_id,cell_family,chemistry_type,temperature_deg_c,voltage_v,ambient_temperature_from_file_deg_c,direction,segment_index,segment_capacity_ah,cumulative_capacity_ah,soc_fraction_by_capacity,ocv_voltage_v,ocv_temperature_mean_deg_c,smoothing_window_segments,smoothed_ocv_voltage_v,dv_dcapacity_fraction_v,abs_dv_dcapacity_fraction_v
raw_CU_diffT/TC23LTO09/TC23LTO09_25deg.parquet,TC23LTO09_25deg.parquet,TC23LTO09,LTO,lithium-ion,25.0,,25.0,discharge,76,0.0153049764627391,1.1784344727670977,0.7722410635876521,2.34524008858746,25.907601187845295,11,2.3451707258727286,-0.019885045232584275,0.019885045232584275
raw_CU_diffT/TC23LTO09/TC23LTO09_25deg.parquet,TC23LTO09_25deg.parquet,TC23LTO09,LTO,lithium-ion,25.0,,25.0,discharge,77,0.0153016757289403,1.193736148496038,0.7822684198918542,2.34504934112194,25.911701988950277,11,2.3449799784072063,-0.019021249707137144,0.019021249707137144
raw_CU_diffT/TC23LTO09/TC23LTO09_25deg.parquet,TC23LTO09_25deg.parquet,TC23LTO09,LTO,lithium-ion,25.0,,25.0,discharge,78,0.0153040214639155,1.2090401699599536,0.7922973133819703,2.34485859365642,25.910343259668505,11,2.3447892309416845,-0.019885092197512222,0.019885092197512222
raw_CU_diffT/TC23LTO09/TC23LTO09_25deg.parquet,TC23LTO09_25deg.parquet,TC23LTO09,LTO,lithium-ion,25.0,,25.0,discharge,79,0.0153029389580771,1.2243431089180306,0.8023254974941114,2.3446678461909,25.90837718232044,11,2.344581142797479,-0.021616404266865175,0.021616404266865175
raw_CU_diffT/TC23LTO09/TC23LTO09_25deg.parquet,TC23LTO09_25deg.parquet,TC23LTO09,LTO,lithium-ion,25.0,,25.0,discharge,80,0.0153010046038517,1.2396441135218823,0.8123524140026658,2.34447709872538,25.910875,11,2.34435571397459,-0.023345399610974482,0.023345399610974482
raw_CU_diffT/TC23LTO09/TC23LTO09_25deg.parquet,TC23LTO09_25deg.parquet,TC23LTO09,LTO,lithium-ion,25.0,,25.0,discharge,81,0.0153030484016365,1.2549471619235189,0.8223806698343744,2.34409560379433,25.914131657458565,11,2.344112944473017,-0.025070994999225604,0.025070994999225604
raw_CU_diffT/TC23LTO09/TC23LTO09_25deg.parquet,TC23LTO09_25deg.parquet,TC23LTO09,LTO,lithium-ion,25.0,,25.0,discharge,82,0.0153054959454234,1.270252657868942,0.8324105295684304,2.34390485632881,25.91183627071823,11,2.3438528342927607,-0.02766270425954076,0.02766270425954076
raw_CU_diffT/TC23LTO09/TC23LTO09_25deg.parquet,TC23LTO09_25deg.parquet,TC23LTO09,LTO,lithium-ion,25.0,,25.0,discharge,83,0.015305281700093,1.285557939569035,0.8424402489051663,2.34371410886329,25.910764806629835,11,2.343558042755136,-0.031123011565952652,0.031123011565952652
raw_CU_diffT/TC23LTO09/TC23LTO09_25deg.parquet,TC23LTO09_25deg.parquet,TC23LTO09,LTO,lithium-ion,25.0,,25.0,discharge,84,0.0153032648848619,1.300861204453897,0.8524686466007122,2.34333261393225,25.914933425414368,11,2.3432285698601447,-0.03544620282546873,0.03544620282546873
raw_CU_diffT/TC23LTO09/TC23LTO09_25deg.parquet,TC23LTO09_25deg.parquet,TC23LTO09,LTO,lithium-ion,25.0,,25.0,discharge,85,0.0153044137159894,1.3161656181698864,0.8624977971379241,2.34314186646673,25.91978491712707,11,2.3428470749291006,-0.041501393568438516,0.041501393568438516
raw_CU_diffT/TC23LTO09/TC23LTO09_25deg.parquet,TC23LTO09_25deg.parquet,TC23LTO09,LTO,lithium-ion,25.0,,25.0,discharge,86,0.0153014241921455,1.3314670423620318,0.8725249886072995,2.34276037153568,25.915481602209947,11,2.3423962172833224,-0.04841438521654595,0.04841438521654595
raw_CU_diffT/TC23LTO09/TC23LTO09_25deg.parquet,TC23LTO09_25deg.parquet,TC23LTO09,LTO,lithium-ion,25.0,,25.0,discharge,87,0.0153057658678946,1.3467728082299264,0.8825550252245179,2.34237887660464,25.912224751381217,11,2.3418759969228096,-0.05964512274769618,0.05964512274769618
raw_CU_diffT/TC23LTO09/TC23LTO09_25deg.parquet,TC23LTO09_25deg.parquet,TC23LTO09,LTO,lithium-ion,25.0,,25.0,discharge,88,0.0153061980548462,1.3620790062847723,0.8925853450585964,2.34180663420807,25.91393756906077,11,2.3411997104541427,-0.07867550632893483,0.07867550632893483
raw_CU_diffT/TC23LTO09/TC23LTO09_25deg.parquet,TC23LTO09_25deg.parquet,TC23LTO09,LTO,lithium-ion,25.0,,25.0,discharge,89,0.0153019866159843,1.3773809929007568,0.9026129050904956,2.34123439181151,25.92279679558012,11,2.3402979951625866,-0.10981518058343909,0.10981518058343909
raw_CU_diffT/TC23LTO09/TC23LTO09_25deg.parquet,TC23LTO09_25deg.parquet,TC23LTO09,LTO,lithium-ion,25.0,,25.0,discharge,90,0.0153010640793924,1.3926820569801492,0.9126398605740256,2.34047140194942,25.919641132596688,11,2.338997444261303,-0.16857958562580677,0.16857958562580677
raw_CU_diffT/TC23LTO09/TC23LTO09_25deg.parquet,TC23LTO09_25deg.parquet,TC23LTO09,LTO,lithium-ion,25.0,,25.0,discharge,91,0.0153057245920156,1.4079877815721649,0.922669870142707,2.33951766462182,25.915895469613258,11,2.336916562819249,-0.2930503479062452,0.2930503479062452
raw_CU_diffT/TC23LTO09/TC23LTO09_25deg.parquet,TC23LTO09_25deg.parquet,TC23LTO09,LTO,lithium-ion,25.0,,25.0,discharge,92,0.0153053777447936,1.4232931593169584,0.932699652418591,2.33837317982869,25.917363535911605,11,2.3331189541875017,-0.6052756078491228,0.6052756078491228
raw_CU_diffT/TC23LTO09/TC23LTO09_25deg.parquet,TC23LTO09_25deg.parquet,TC23LTO09,LTO,lithium-ion,25.0,,25.0,discharge,93,0.0153009229338551,1.4385940822508136,0.942726515407899,2.33646570517347,25.919523453038675,11,2.3247780877406043,-0.9900994223167032,0.9900994223167032
raw_CU_diffT/TC23LTO09/TC23LTO09_25deg.parquet,TC23LTO09_25deg.parquet,TC23LTO09,LTO,lithium-ion,25.0,,25.0,discharge,94,0.0153007998192096,1.4538948820700233,0.9527532977188264,2.33379524065617,25.921320303867407,11,2.3132638770945766,-1.3246815696145973,1.3246815696145973
raw_CU_diffT/TC23LTO09/TC23LTO09_25deg.parquet,TC23LTO09_25deg.parquet,TC23LTO09,LTO,lithium-ion,25.0,,25.0,discharge,95,0.015302011870708,1.4691968939407312,0.9627808743004236,2.32902655401813,25.9235141160221,11,2.298212167997057,-1.694723016915745,1.694723016915745
raw_CU_diffT/TC23LTO09/TC23LTO09_25deg.parquet,TC23LTO09_25deg.parquet,TC23LTO09,LTO,lithium-ion,25.0,,25.0,discharge,96,0.0153018656896168,1.484498759630348,0.9728083550879452,2.32025217060414,25.93021334254144,11,2.279276146874373,-2.088904473383309,2.088904473383309
raw_CU_diffT/TC23LTO09/TC23LTO09_25deg.parquet,TC23LTO09_25deg.parquet,TC23LTO09,LTO,lithium-ion,25.0,,25.0,discharge,97,0.0153032022112631,1.4998019618416112,0.9828367117127929,2.30098667658646,25.94226251381216,11,2.2563170882970507,-2.705709417969416,2.705709417969416
raw_CU_diffT/TC23LTO09/TC23LTO09_25deg.parquet,TC23LTO09_25deg.parquet,TC23LTO09,LTO,lithium-ion,25.0,,25.0,discharge,98,0.0135866381278012,1.5133885999694123,0.991740185024938,2.25062934568877,26.026797237569056,11,2.2289361566553665,-10.509199804261357,10.509199804261357
raw_CU_diffT/TC23LTO09/TC23LTO09_25deg.parquet,TC23LTO09_25deg.parquet,TC23LTO09,LTO,lithium-ion,25.0,,25.0,discharge,99,0.003856292300569,1.5172448922699813,0.9942672557586238,2.21515031710176,25.919202679558012,11,2.1970466485559004,-9.987585842845988,9.987585842845988
raw_CU_diffT/TC23LTO09/TC23LTO09_25deg.parquet,TC23LTO09_25deg.parquet,TC23LTO09,LTO,lithium-ion,25.0,,25.0,discharge,100,0.0025249812538121,1.5197698735237934,0.9959219037293372,2.1756655917388,25.8385491160221,11,2.1833717893458733,-10.632532534143365,10.632532534143365
raw_CU_diffT/TC23LTO09/TC23LTO09_25deg.parquet,TC23LTO09_25deg.parquet,TC23LTO09,LTO,lithium-ion,25.0,,25.0,discharge,101,0.0019777240044754,1.5217475975282688,0.997217928009001,2.13217516959989,25.792236740331496,11,2.167187926604511,-15.32963229569259,15.32963229569259
raw_CU_diffT/TC23LTO09/TC23LTO09_25deg.parquet,TC23LTO09_25deg.parquet,TC23LTO09,LTO,lithium-ion,25.0,,25.0,discharge,102,0.0016495163856657,1.5233971139139346,0.9982988742283362,2.08696802027128,25.76227610497237,11,2.148054896104558,-20.987428954856796,20.987428954856796
raw_CU_diffT/TC23LTO09/TC23LTO09_25deg.parquet,TC23LTO09_25deg.parquet,TC23LTO09,LTO,lithium-ion,25.0,,25.0,discharge,103,0.0014019070926529,1.5247990210065876,0.99921755935619,2.03718293177016,25.73781279005525,11,2.126207498892857,-25.251042284405912,25.251042284405912
raw_CU_diffT/TC23LTO09/TC23LTO09_25deg.parquet,TC23LTO09_25deg.parquet,TC23LTO09,LTO,lithium-ion,25.0,,25.0,discharge,104,0.0011939989609928,1.5259930199675804,1.0,1.98568111607934,25.728701878453037,11,2.1054705244268717,-26.502936203583207,26.502936203583207
raw_CU_diffT/TC23LTO09/TC23LTO09_35deg.parquet,TC23LTO09_35deg.parquet,TC23LTO09,LTO,lithium-ion,35.0,,35.0,charge,0,0.0152946085941245,0.0152946085941245,0.010227898955014,2.28458239455161,35.40859342541437,1,2.28458239455161,2.6858431719824627,2.6858431719824627
raw_CU_diffT/TC23LTO09/TC23LTO09_35deg.parquet,TC23LTO09_35deg.parquet,TC23LTO09,LTO,lithium-ion,35.0,,35.0,charge,1,0.0152929953493346,0.0305876039434591,0.0204547190916588,2.31205002958671,35.342996933701656,1,2.31205002958671,1.9024700804239387,1.9024700804239387
raw_CU_diffT/TC23LTO09/TC23LTO09_35deg.parquet,TC23LTO09_35deg.parquet,TC23LTO09,LTO,lithium-ion,35.0,,35.0,charge,2,0.0152931927240394,0.0458807966674985,0.0306816712178557,2.32349487751801,35.31667038674033,1,2.32349487751801,0.8486281354637697,0.8486281354637697
raw_CU_diffT/TC23LTO09/TC23LTO09_35deg.parquet,TC23LTO09_35deg.parquet,TC23LTO09,LTO,lithium-ion,35.0,,35.0,charge,3,0.0152944599042166,0.0611752565717151,0.0409094707400961,2.32940804894917,35.30703814917127,1,2.32940804894917,0.46625341826390354,0.46625341826390354
raw_CU_diffT/TC23LTO09/TC23LTO09_35deg.parquet,TC23LTO09_35deg.parquet,TC23LTO09,LTO,lithium-ion,35.0,,35.0,charge,4,0.0152937216789996,0.0764689782507147,0.0511367765921077,2.33303225079408,35.29706997237569,1,2.33303225079408,0.28909027700426293,0.28909027700426293
raw_CU_diffT/TC23LTO09/TC23LTO09_35deg.parquet,TC23LTO09_35deg.parquet,TC23LTO09,LTO,lithium-ion,35.0,,35.0,charge,5,0.0152931752584295,0.0917621535091442,0.0613637170386011,2.33532122038034,35.2968426243094,1,2.33532122038034,0.17718873040244887,0.17718873040244887
raw_CU_diffT/TC23LTO09/TC23LTO09_35deg.parquet,TC23LTO09_35deg.parquet,TC23LTO09,LTO,lithium-ion,35.0,,35.0,charge,6,0.0152932582436526,0.1070554117527968,0.0715907129794519,2.33665645263899,35.296951574585634,1,2.33665645263899,0.12122762985882218,0.12122762985882218
raw_CU_diffT/TC23LTO09/TC23LTO09_35deg.parquet,TC23LTO09_35deg.parquet,TC23LTO09,LTO,lithium-ion,35.0,,35.0,charge,7,0.0152951258892224,0.1223505376420192,0.0818189578630302,2.33780093743212,35.29936889502763,1,2.33780093743212,0.10257414238610352,0.10257414238610352
raw_CU_diffT/TC23LTO09/TC23LTO09_35deg.parquet,TC23LTO09_35deg.parquet,TC23LTO09,LTO,lithium-ion,35.0,,35.0,charge,8,0.0152936155585356,0.1376441532005548,0.0920461927495524,2.33875467475973,35.29998676795581,1,2.33875467475973,0.08392979785793386,0.08392979785793386
raw_CU_diffT/TC23LTO09/TC23LTO09_35deg.parquet,TC23LTO09_35deg.parquet,TC23LTO09,LTO,lithium-ion,35.0,,35.0,charge,9,0.0152933332595854,0.1529374864601402,0.1022732388554909,2.33951766462182,35.299905220994475,1,2.33951766462182,0.055953518550850845,0.055953518550850845
raw_CU_diffT/TC23LTO09/TC23LTO09_35deg.parquet,TC23LTO09_35deg.parquet,TC23LTO09,LTO,lithium-ion,35.0,,35.0,charge,10,0.0152938436302107,0.1682313300903509,0.1125006262594203,2.33989915955286,35.30191361878453,1,2.33989915955286,0.04662478392788216,0.04662478392788216
raw_CU_diffT/TC23LTO09/TC23LTO09_35deg.parquet,TC23LTO09_35deg.parquet,TC23LTO09,LTO,lithium-ion,35.0,,35.0,charge,11,0.015294711271564,0.1835260413619149,0.1227285938774845,2.34047140194942,35.304212541436456,1,2.34047140194942,0.04662425576663054,0.04662425576663054
raw_CU_diffT/TC23LTO09/TC23LTO09_35deg.parquet,TC23LTO09_35deg.parquet,TC23LTO09,LTO,lithium-ion,35.0,,35.0,charge,12,0.0152944210839764,0.1988204624458913,0.1329563674396298,2.34085289688047,35.30382245856354,1,2.34085289688047,0.046623512627192554,0.046623512627192554
raw_CU_diffT/TC23LTO09/TC23LTO09_35deg.parquet,TC23LTO09_35deg.parquet,TC23LTO09,LTO,lithium-ion,35.0,,35.0,charge,13,0.0152950595474806,0.2141155219933719,0.1431845679587754,2.34142513927703,35.30499356353592,1,2.34142513927703,0.037298342983234534,0.037298342983234534
raw_CU_diffT/TC23LTO09/TC23LTO09_35deg.parquet,TC23LTO09_35deg.parquet,TC23LTO09,LTO,lithium-ion,35.0,,35.0,charge,14,0.0152948150790376,0.2294103370724095,0.1534126049955726,2.34161588674255,35.31030038674034,1,2.34161588674255,0.027976322731234404,0.027976322731234404
raw_CU_diffT/TC23LTO09/TC23LTO09_35deg.parquet,TC23LTO09_35deg.parquet,TC23LTO09,LTO,lithium-ion,35.0,,35.0,charge,15,0.0152934253882428,0.2447037624606523,0.1636397127103187,2.3419973816736,35.30958259668508,1,2.3419973816736,0.027976237707406426,0.027976237707406426
raw_CU_diffT/TC23LTO09/TC23LTO09_35deg.parquet,TC23LTO09_35deg.parquet,TC23LTO09,LTO,lithium-ion,35.0,,35.0,charge,16,0.0152950940869776,0.2599988565476299,0.1738679363269162,2.34218812913912,35.30837361878453,1,2.34218812913912,0.018649848644443523,0.018649848644443523
raw_CU_diffT/TC23LTO09/TC23LTO09_35deg.parquet,TC23LTO09_35deg.parquet,TC23LTO09,LTO,lithium-ion,35.0,,35.0,charge,17,0.0152939144078291,0.275292770955459,0.1840953710616633,2.34237887660464,35.30813740331492,1,2.34237887660464,0.01865086359144641,0.01865086359144641
raw_CU_diffT/TC23LTO09/TC23LTO09_35deg.parquet,TC23LTO09_35deg.parquet,TC23LTO09,LTO,lithium-ion,35.0,,35.0,charge,18,0.0152934294116398,0.2905862003670988,0.1943224814669587,2.34256962407016,35.31029127071823,1,2.34256962407016,0.01865031652084781,0.01865031652084781
raw_CU_diffT/TC23LTO09/TC23LTO09_35deg.parquet,TC23LTO09_35deg.parquet,TC23LTO09,LTO,lithium-ion,35.0,,35.0,charge,19,0.0152948117373607,0.3058810121044595,0.2045505162690903,2.34276037153568,35.30910082872928,1,2.34276037153568,0.018650434590156806,0.018650434590156806
raw_CU_diffT/TC23LTO09/TC23LTO09_35deg.parquet,TC23LTO09_35deg.parquet,TC23LTO09,LTO,lithium-ion,35.0,,35.0,charge,20,0.0152932358056917,0.3211742479101512,0.2147774972050985,2.3429511190012,35.3096641160221,1,2.3429511190012,0.018651397915135703,0.018651397915135703
raw_CU_diffT/TC23LTO09/TC23LTO09_35deg.parquet,TC23LTO09_35deg.parquet,TC23LTO09,LTO,lithium-ion,35.0,,35.0,charge,21,0.015293231735476,0.3364674796456272,0.2250044754192484,2.34314186646673,35.306747320441985,1,2.34314186646673,0.018651503448069207,0.018651503448069207
raw_CU_diffT/TC23LTO09/TC23LTO09_35deg.parquet,TC23LTO09_35deg.parquet,TC23LTO09,LTO,lithium-ion,35.0,,35.0,charge,22,0.0152930627449307,0.3517605423905579,0.2352313406250654,2.34333261393225,35.30885513812155,1,2.34333261393225,0.018651120788163666,0.018651120788163666
raw_CU_diffT/TC23LTO09/TC23LTO09_35deg.parquet,TC23LTO09_35deg.parquet,TC23LTO09,LTO,lithium-ion,35.0,,35.0,charge,23,0.0152938593047965,0.3670544016953543,0.2454587385109943,2.34352336139777,35.31090005524862,1,2.34352336139777,0.018651221633547266,0.018651221633547266
raw_CU_diffT/TC23LTO09/TC23LTO09_35deg.parquet,TC23LTO09_35deg.parquet,TC23LTO09,LTO,lithium-ion,35.0,,35.0,charge,24,0.0152928973833629,0.3823472990787173,0.255685493135269,2.34371410886329,35.314471022099454,1,2.34371410886329,0.027977878812109225,0.027977878812109225
raw_CU_diffT/TC23LTO09/TC23LTO09_35deg.parquet,TC23LTO09_35deg.parquet,TC23LTO09,LTO,lithium-ion,35.0,,35.0,charge,25,0.0152927881406137,0.397640087219331,0.2659121747061018,2.34409560379433,35.31689773480663,1,2.34409560379433,0.027977848050355192,0.027977848050355192
raw_CU_diffT/TC23LTO09/TC23LTO09_35deg.parquet,TC23LTO09_35deg.parquet,TC23LTO09,LTO,lithium-ion,35.0,,35.0,charge,26,0.0152929982753854,0.4129330854947163,0.2761389967994722,2.34428635125985,35.31886077348066,1,2.34428635125985,0.027977538357731646,0.027977538357731646
raw_CU_diffT/TC23LTO09/TC23LTO09_35deg.parquet,TC23LTO09_35deg.parquet,TC23LTO09,LTO,lithium-ion,35.0,,35.0,charge,27,0.0152929912771549,0.4282260767718712,0.2863658142129455,2.3446678461909,35.31834270718232,1,2.3446678461909,0.04662607288160814,0.04662607288160814
raw_CU_diffT/TC23LTO09/TC23LTO09_35deg.parquet,TC23LTO09_35deg.parquet,TC23LTO09,LTO,lithium-ion,35.0,,35.0,charge,28,0.0152944726176204,0.4435205493894916,0.2965936222369668,2.34524008858746,35.3247667679558,1,2.34524008858746,0.046626047204554766,0.046626047204554766
raw_CU_diffT/TC23LTO09/TC23LTO09_35deg.parquet,TC23LTO09_35deg.parquet,TC23LTO09,LTO,lithium-ion,35.0,,35.0,charge,29,0.015293019343721,0.4588135687332126,0.3068204584192762,2.34562158351851,35.329201933701654,1,2.34562158351851,0.06528079498484374,0.06528079498484374
raw_CU_diffT/TC23LTO09/TC23LTO09_35deg.parquet,TC23LTO09_35deg.parquet,TC23LTO09,LTO,lithium-ion,35.0,,35.0,charge,30,0.015293022628749,0.4741065913619616,0.3170472967983685,2.34657532084611,35.33723464088398,1,2.34657532084611,0.11190184815804116,0.11190184815804116
raw_CU_diffT/TC23LTO09/TC23LTO09_35deg.parquet,TC23LTO09_35deg.parquet,TC23LTO09,LTO,lithium-ion,35.0,,35.0,charge,31,0.015294680029829,0.4894012713917906,0.3272752435242792,2.34791055310476,35.34556798342542,1,2.34791055310476,0.12122109849566698,0.12122109849566698
raw_CU_diffT/TC23LTO09/TC23LTO09_35deg.parquet,TC23LTO09_35deg.parquet,TC23LTO09,LTO,lithium-ion,35.0,,35.0,charge,32,0.0152951345692556,0.5046964059610463,0.3375034942124194,2.34905503789789,35.3570894198895,1,2.34905503789789,0.14920904747152974,0.14920904747152974
raw_CU_diffT/TC23LTO09/TC23LTO09_35deg.parquet,TC23LTO09_35deg.parquet,TC23LTO09,LTO,lithium-ion,35.0,,35.0,charge,33,0.0152928922486844,0.5199892982097306,0.3477302454030022,2.35096251255311,35.367993895027624,1,2.35096251255311,0.17719096282499436,0.17719096282499436
raw_CU_diffT/TC23LTO09/TC23LTO09_35deg.parquet,TC23LTO09_35deg.parquet,TC23LTO09,LTO,lithium-ion,35.0,,35.0,charge,34,0.0152931381030975,0.5352824363128281,0.3579571610027675,2.3526792397428,35.37184654696132,1,2.3526792397428,0.1865131255492969,0.1865131255492969
raw_CU_diffT/TC23LTO09/TC23LTO09_35deg.parquet,TC23LTO09_35deg.parquet,TC23LTO09,LTO,lithium-ion,35.0,,35.0,charge,35,0.0152934142050649,0.550575850517893,0.3681842612390343,2.35477746186354,35.37470834254144,1,2.35477746186354,0.2238138071143112,0.2238138071143112
raw_CU_diffT/TC23LTO09/TC23LTO09_35deg.parquet,TC23LTO09_35deg.parquet,TC23LTO09,LTO,lithium-ion,35.0,,35.0,charge,36,0.0152934525367902,0.5658693030546832,0.3784113871087138,2.35725717891532,35.38665754143646,1,2.35725717891532,0.24246635605425126,0.24246635605425126
raw_CU_diffT/TC23LTO09/TC23LTO09_35deg.parquet,TC23LTO09_35deg.parquet,TC23LTO09,LTO,lithium-ion,35.0,,35.0,charge,37,0.0152932441964106,0.5811625472510938,0.388638373655812,2.3597368959671,35.39032958563536,1,2.3597368959671,0.24246436757002243,0.24246436757002243
raw_CU_diffT/TC23LTO09/TC23LTO09_35deg.parquet,TC23LTO09_35deg.parquet,TC23LTO09,LTO,lithium-ion,35.0,,35.0,charge,38,0.0152937033935232,0.596456250644617,0.3988656672798542,2.36221661301888,35.3889758839779,1,2.36221661301888,0.25178890333613424,0.25178890333613424
raw_CU_diffT/TC23LTO09/TC23LTO09_35deg.parquet,TC23LTO09_35deg.parquet,TC23LTO09,LTO,lithium-ion,35.0,,35.0,charge,39,0.0152933908627629,0.61174964150738,0.4090927519065221,2.36488707753618,35.39686251381216,1,2.36488707753618,0.2704446578995885,0.2704446578995885
raw_CU_diffT/TC23LTO09/TC23LTO09_35deg.parquet,TC23LTO09_35deg.parquet,TC23LTO09,LTO,lithium-ion,35.0,,35.0,charge,40,0.0152931616871743,0.6270428031945543,0.4193196832775674,2.36774828951901,35.395546160220995,1,2.36774828951901,0.28909212112847626,0.28909212112847626
raw_CU_diffT/TC23LTO09/TC23LTO09_35deg.parquet,TC23LTO09_35deg.parquet,TC23LTO09,LTO,lithium-ion,35.0,,35.0,charge,41,0.0152937490175483,0.6423365522121026,0.429547007411571,2.37080024896735,35.40131610497237,1,2.37080024896735,0.298416441585303,0.298416441585303
raw_CU_diffT/TC23LTO09/TC23LTO09_35deg.parquet,TC23LTO09_35deg.parquet,TC23LTO09,LTO,lithium-ion,35.0,,35.0,charge,42,0.0152933258289172,0.6576298780410198,0.4397740485484302,2.37385220841569,35.4022229281768,1,2.37385220841569,0.2984226791685387,0.2984226791685387
raw_CU_diffT/TC23LTO09/TC23LTO09_35deg.parquet,TC23LTO09_35deg.parquet,TC23LTO09,LTO,lithium-ion,35.0,,35.0,charge,43,0.0152931096827862,0.672922987723806,0.4500009451428008,2.37690416786404,35.4070302762431,1,2.37690416786404,0.3077476837245712,0.3077476837245712
raw_CU_diffT/TC23LTO09/TC23LTO09_35deg.parquet,TC23LTO09_35deg.parquet,TC23LTO09,LTO,lithium-ion,35.0,,35.0,charge,44,0.0152933794660204,0.6882163671898264,0.4602280221481733,2.38014687477791,35.41078314917127,1,2.38014687477791,0.3263957429031592,0.3263957429031592
raw_CU_diffT/TC23LTO09/TC23LTO09_35deg.parquet,TC23LTO09_35deg.parquet,TC23LTO09,LTO,lithium-ion,35.0,,35.0,charge,45,0.0152934336369615,0.7035098008267878,0.4704551353790502,2.38358032915729,35.41826093922651,1,2.38358032915729,0.3450454145912687,0.3450454145912687
raw_CU_diffT/TC23LTO09/TC23LTO09_35deg.parquet,TC23LTO09_35deg.parquet,TC23LTO09,LTO,lithium-ion,35.0,,35.0,charge,46,0.0152935124761916,0.7188033133029794,0.4806823013317522,2.3872045310022,35.42302607734806,1,2.3872045310022,0.34504341676046124,0.34504341676046124
raw_CU_diffT/TC23LTO09/TC23LTO09_35deg.parquet,TC23LTO09_35deg.parquet,TC23LTO09,LTO,lithium-ion,35.0,,35.0,charge,47,0.0152936208584985,0.7340969341614779,0.4909095397624962,2.39063798538159,35.420706215469615,1,2.39063798538159,0.33571846650239934,0.33571846650239934
raw_CU_diffT/TC23LTO09/TC23LTO09_35deg.parquet,TC23LTO09_35deg.parquet,TC23LTO09,LTO,lithium-ion,35.0,,35.0,charge,48,0.0152934567369711,0.749390390898449,0.501136668440945,2.39407143976098,35.42592306629834,1,2.39407143976098,0.34502752117057867,0.34502752117057867
raw_CU_diffT/TC23LTO09/TC23LTO09_35deg.parquet,TC23LTO09_35deg.parquet,TC23LTO09,LTO,lithium-ion,35.0,,35.0,charge,49,0.0152949968103051,0.7646853877087542,0.5113648270061245,2.39769564160589,35.431240303867405,1,2.39769564160589,0.3543593315679061,0.3543593315679061
raw_CU_diffT/TC23LTO09/TC23LTO09_35deg.parquet,TC23LTO09_35deg.parquet,TC23LTO09,LTO,lithium-ion,35.0,,35.0,charge,50,0.0152929581048547,0.7799783458136088,0.5215916222364257,2.4013198434508,35.429150524861875,1,2.4013198434508,0.37303571107206324,0.37303571107206324
raw_CU_diffT/TC23LTO09/TC23LTO09_35deg.parquet,TC23LTO09_35deg.parquet,TC23LTO09,LTO,lithium-ion,35.0,,35.0,charge,51,0.0152928814279194,0.7952712272415282,0.5318183661908841,2.40532554022675,35.43417596685083,1,2.40532554022675,0.3730280589724515,0.3730280589724515
raw_CU_diffT/TC23LTO09/TC23LTO09_35deg.parquet,TC23LTO09_35deg.parquet,TC23LTO09,LTO,lithium-ion,35.0,,35.0,charge,52,0.0152936552827462,0.8105648825242744,0.5420456276420097,2.40894974207166,35.44237044198896,1,2.40894974207166,0.3636913232534198,0.3636913232534198
raw_CU_diffT/TC23LTO09/TC23LTO09_35deg.parquet,TC23LTO09_35deg.parquet,TC23LTO09,LTO,lithium-ion,35.0,,35.0,charge,53,0.0152937282428412,0.8258586107671156,0.5522729378834313,2.41276469138209,35.44598707182321,1,2.41276469138209,0.37299954438201155,0.37299954438201155
raw_CU_diffT/TC23LTO09/TC23LTO09_35deg.parquet,TC23LTO09_35deg.parquet,TC23LTO09,LTO,lithium-ion,35.0,,35.0,charge,54,0.0152950693953661,0.8411536801624817,0.5625011449881119,2.41657964069252,35.44828502762432,1,2.41657964069252,0.39165415440871243,0.39165415440871243
raw_CU_diffT/TC23LTO09/TC23LTO09_35deg.parquet,TC23LTO09_35deg.parquet,TC23LTO09,LTO,lithium-ion,35.0,,35.0,charge,55,0.0152935145350827,0.8564471946975644,0.5727283123176474,2.420776084934,35.45044041436464,1,2.420776084934,0.3916768981415686,0.3916768981415686
raw_CU_diffT/TC23LTO09/TC23LTO09_35deg.parquet,TC23LTO09_35deg.parquet,TC23LTO09,LTO,lithium-ion,35.0,,35.0,charge,56,0.0152931060686907,0.8717403007662551,0.5829552064951792,2.42459103424443,35.453174088397795,1,2.42459103424443,0.38233711431098527,0.38233711431098527
raw_CU_diffT/TC23LTO09/TC23LTO09_35deg.parquet,TC23LTO09_35deg.parquet,TC23LTO09,LTO,lithium-ion,35.0,,35.0,charge,57,0.0152946115939596,0.8870349123602147,0.5931831074562604,2.42859673102038,35.45202063535912,1,2.42859673102038,0.4009727042300284,0.4009727042300284
raw_CU_diffT/TC23LTO09/TC23LTO09_35deg.parquet,TC23LTO09_35deg.parquet,TC23LTO09,LTO,lithium-ion,35.0,,35.0,charge,58,0.0152943364986133,0.902329248858828,0.6034108244539933,2.43279317526185,35.46045174033149,1,2.43279317526185,0.40098167969475185,0.40098167969475185
raw_CU_diffT/TC23LTO09/TC23LTO09_35deg.parquet,TC23LTO09_35deg.parquet,TC23LTO09,LTO,lithium-ion,35.0,,35.0,charge,59,0.0152938935081322,0.9176231423669602,0.6136382452125744,2.43679887203781,35.4669150276243,1,2.43679887203781,0.4009772828593725,0.4009772828593725
raw_CU_diffT/TC23LTO09/TC23LTO09_35deg.parquet,TC23LTO09_35deg.parquet,TC23LTO09,LTO,lithium-ion,35.0,,35.0,charge,60,0.0152946570249507,0.9329177993919108,0.62386617655453,2.44099531627928,35.46610386740332,1,2.44099531627928,0.41031080996606306,0.41031080996606306
raw_CU_diffT/TC23LTO09/TC23LTO09_35deg.parquet,TC23LTO09_35deg.parquet,TC23LTO09,LTO,lithium-ion,35.0,,35.0,charge,61,0.0152932973670919,0.9482110967590028,0.6340931986582331,2.44519176052075,35.466785193370164,1,2.44519176052075,0.41030220684432095,0.41030220684432095
raw_CU_diffT/TC23LTO09/TC23LTO09_35deg.parquet,TC23LTO09_35deg.parquet,TC23LTO09,LTO,lithium-ion,35.0,,35.0,charge,62,0.0152952985270991,0.963506395286102,0.644321558989209,2.44938820476223,35.473600055248625,1,2.44938820476223,0.4103045352771204,0.4103045352771204
raw_CU_diffT/TC23LTO09/TC23LTO09_35deg.parquet,TC23LTO09_35deg.parquet,TC23LTO09,LTO,lithium-ion,35.0,,35.0,charge,63,0.0152931238275838,0.9787995191136858,0.6545484650425702,2.4535846490037,35.47528066298343,1,2.4535846490037,0.42896882773763423,0.42896882773763423
raw_CU_diffT/TC23LTO09/TC23LTO09_35deg.parquet,TC23LTO09_35deg.parquet,TC23LTO09,LTO,lithium-ion,35.0,,35.0,charge,64,0.0152942002414255,0.9940937193551111,0.66477609092161,2.45816258817622,35.481670193370164,1,2.45816258817622,0.4476131622728161,0.4476131622728161
raw_CU_diffT/TC23LTO09/TC23LTO09_35deg.parquet,TC23LTO09_35deg.parquet,TC23LTO09,LTO,lithium-ion,35.0,,35.0,charge,65,0.0152936604574729,1.009387379812584,0.6750033558332087,2.46274052734874,35.47968104972375,1,2.46274052734874,0.4476295614981325,0.4476295614981325
raw_CU_diffT/TC23LTO09/TC23LTO09_35deg.parquet,TC23LTO09_35deg.parquet,TC23LTO09,LTO,lithium-ion,35.0,,35.0,charge,66,0.0152930796365093,1.0246804594490937,0.6852302323348597,2.46731846652125,35.48110685082873,1,2.46731846652125,0.4476442080946299,0.4476442080946299
raw_CU_diffT/TC23LTO09/TC23LTO09_35deg.parquet,TC23LTO09_35deg.parquet,TC23LTO09,LTO,lithium-ion,35.0,,35.0,charge,67,0.0152926596708095,1.0399731191199029,0.6954568279946233,2.47189640569377,35.48087008287293,1,2.47189640569377,0.4662816707736681,0.4662816707736681
raw_CU_diffT/TC23LTO09/TC23LTO09_35deg.parquet,TC23LTO09_35deg.parquet,TC23LTO09,LTO,lithium-ion,35.0,,35.0,charge,68,0.0152939219575221,1.055267041077425,0.7056842677780446,2.47685583979733,35.485331160220994,1,2.47685583979733,0.4849325638015216,0.4849325638015216
raw_CU_diffT/TC23LTO09/TC23LTO09_35deg.parquet,TC23LTO09_35deg.parquet,TC23LTO09,LTO,lithium-ion,35.0,,35.0,charge,69,0.0152927842118168,1.070559825289242,0.7159109467215896,2.48181527390089,35.48580577348066,1,2.48181527390089,0.5035668088022476,0.5035668088022476
raw_CU_diffT/TC23LTO09/TC23LTO09_35deg.parquet,TC23LTO09_35deg.parquet,TC23LTO09,LTO,lithium-ion,35.0,,35.0,charge,70,0.01529480545244,1.085854630741682,0.7261389773208329,2.4871562029355,35.486267817679554,1,2.4871562029355,0.503561431784064,0.503561431784064
raw_CU_diffT/TC23LTO09/TC23LTO09_35deg.parquet,TC23LTO09_35deg.parquet,TC23LTO09,LTO,lithium-ion,35.0,,35.0,charge,71,0.0152931368646166,1.1011477676062984,0.736365892092394,2.49211563703906,35.49686511049723,1,2.49211563703906,0.5035623949553525,0.5035623949553525
raw_CU_diffT/TC23LTO09/TC23LTO09_35deg.parquet,TC23LTO09_35deg.parquet,TC23LTO09,LTO,lithium-ion,35.0,,35.0,charge,72,0.0152947509702197,1.116442518576518,0.7465938862579724,2.49745656607366,35.501235690607736,1,2.49745656607366,0.5035558896857282,0.5035558896857282
raw_CU_diffT/TC23LTO09/TC23LTO09_35deg.parquet,TC23LTO09_35deg.parquet,TC23LTO09,LTO,lithium-ion,35.0,,35.0,charge,73,0.0152935635491366,1.1317360821256548,0.7568210863644691,2.50241600017722,35.512447624309395,1,2.50241600017722,0.4849042347691608,0.4849042347691608
raw_CU_diffT/TC23LTO09/TC23LTO09_35deg.parquet,TC23LTO09_35deg.parquet,TC23LTO09,LTO,lithium-ion,35.0,,35.0,charge,74,0.0152949295914113,1.147031011717066,0.7670491999786418,2.50737543428078,35.540455165745854,1,2.50737543428078,0.4662578876087906,0.4662578876087906
raw_CU_diffT/TC23LTO09/TC23LTO09_35deg.parquet,TC23LTO09_35deg.parquet,TC23LTO09,LTO,lithium-ion,35.0,,35.0,charge,75,0.0152931727542297,1.162324184471296,0.7772761387505124,2.5119533734533,35.56764306629834,1,2.5119533734533,0.44763757286558814,0.44763757286558814
raw_CU_diffT/TC23LTO09/TC23LTO09_35deg.parquet,TC23LTO09_35deg.parquet,TC23LTO09,LTO,lithium-ion,35.0,,35.0,charge,76,0.0152930199084822,1.177617204379778,0.7875029753104922,2.51653131262581,35.58520740331492,1,2.51653131262581,0.4756148722080127,0.4756148722080127
raw_CU_diffT/TC23LTO09/TC23LTO09_35deg.parquet,TC23LTO09_35deg.parquet,TC23LTO09,LTO,lithium-ion,35.0,,35.0,charge,77,0.0152931594822111,1.1929103638619891,0.7977299052070217,2.5216814941949,35.59528574585635,1,2.5216814941949,0.5222051485096131,0.5222051485096131
raw_CU_diffT/TC23LTO09/TC23LTO09_35deg.parquet,TC23LTO09_35deg.parquet,TC23LTO09,LTO,lithium-ion,35.0,,35.0,charge,78,0.0152951566964972,1.2082055205584863,0.8079581706922185,2.52721317069502,35.58592607734807,1,2.52721317069502,0.5781611007431735,0.5781611007431735
raw_CU_diffT/TC23LTO09/TC23LTO09_35deg.parquet,TC23LTO09_35deg.parquet,TC23LTO09,LTO,lithium-ion,35.0,,35.0,charge,79,0.015293260993068,1.2234987815515543,0.8181851684716744,2.53350783705723,35.57916422651933,1,2.53350783705723,0.6341176572623368,0.6341176572623368
raw_CU_diffT/TC23LTO09/TC23LTO09_35deg.parquet,TC23LTO09_35deg.parquet,TC23LTO09,LTO,lithium-ion,35.0,,35.0,charge,80,0.0152945704897884,1.2387933520413428,0.8284130419453368,2.54018399835049,35.56900511049724,1,2.54018399835049,0.662102936615085,0.662102936615085
raw_CU_diffT/TC23LTO09/TC23LTO09_35deg.parquet,TC23LTO09_35deg.parquet,TC23LTO09,LTO,lithium-ion,35.0,,35.0,charge,81,0.0152929449736895,1.2540862970150324,0.8386398283944896,2.54705090710926,35.55168635359116,1,2.54705090710926,0.6807481315515815,0.6807481315515815
raw_CU_diffT/TC23LTO09/TC23LTO09_35deg.parquet,TC23LTO09_35deg.parquet,TC23LTO09,LTO,lithium-ion,35.0,,35.0,charge,82,0.0152947271692091,1.2693810241842414,0.8488678066437186,2.55410856333356,35.53881052486188,1,2.55410856333356,0.671414045987504,0.671414045987504
raw_CU_diffT/TC23LTO09/TC23LTO09_35deg.parquet,TC23LTO09_35deg.parquet,TC23LTO09,LTO,lithium-ion,35.0,,35.0,charge,83,0.0152933147316748,1.284674338915916,0.8590948403595657,2.56078472462681,35.52284372928177,1,2.56078472462681,0.634143935682701,0.634143935682701
raw_CU_diffT/TC23LTO09/TC23LTO09_35deg.parquet,TC23LTO09_35deg.parquet,TC23LTO09,LTO,lithium-ion,35.0,,35.0,charge,84,0.0152933268422712,1.2999676657581871,0.8693218821740809,2.56707939098903,35.51576643646409,1,2.56707939098903,0.5781635506166509,0.5781635506166509
raw_CU_diffT/TC23LTO09/TC23LTO09_35deg.parquet,TC23LTO09_35deg.parquet,TC23LTO09,LTO,lithium-ion,35.0,,35.0,charge,85,0.0152949224442397,1.3152625882024271,0.8795499910087559,2.57261106748915,35.512003950276245,1,2.57261106748915,0.5315167775791991,0.5315167775791991
raw_CU_diffT/TC23LTO09/TC23LTO09_35deg.parquet,TC23LTO09_35deg.parquet,TC23LTO09,LTO,lithium-ion,35.0,,35.0,charge,86,0.0152942887017676,1.3305568769041949,0.8897776760435062,2.57795199652375,35.51568337016575,1,2.57795199652375,0.5315408777033781,0.5315408777033781
raw_CU_diffT/TC23LTO09/TC23LTO09_35deg.parquet,TC23LTO09_35deg.parquet,TC23LTO09,LTO,lithium-ion,35.0,,35.0,charge,87,0.0152935825452696,1.3458504594494642,0.9000048888532066,2.58348367302388,35.51117671270718,1,2.58348367302388,0.5595406465854467,0.5595406465854467
raw_CU_diffT/TC23LTO09/TC23LTO09_35deg.parquet,TC23LTO09_35deg.parquet,TC23LTO09,LTO,lithium-ion,35.0,,35.0,charge,88,0.0152929947666232,1.3611434542160874,0.9102317086001772,2.58939684445505,35.50166447513813,1,2.58939684445505,0.5781963084759241,0.5781963084759241
raw_CU_diffT/TC23LTO09/TC23LTO09_35deg.parquet,TC23LTO09_35deg.parquet,TC23LTO09,LTO,lithium-ion,35.0,,35.0,charge,89,0.0152933155040223,1.3764367697201096,0.920458742832513,2.59531001588622,35.49384740331491,1,2.59531001588622,0.5595283914190219,0.5595283914190219
raw_CU_diffT/TC23LTO09/TC23LTO09_35deg.parquet,TC23LTO09_35deg.parquet,TC23LTO09,LTO,lithium-ion,35.0,,35.0,charge,90,0.0152939337695929,1.3917307034897026,0.9306861905149706,2.60084169238634,35.47105522099449,1,2.60084169238634,0.49425241626880734,0.49425241626880734
raw_CU_diffT/TC23LTO09/TC23LTO09_35deg.parquet,TC23LTO09_35deg.parquet,TC23LTO09,LTO,lithium-ion,35.0,,35.0,charge,91,0.0152929426899107,1.4070236461796133,0.9409129754369014,2.60541963155886,35.43897212707183,1,2.60541963155886,0.43830760325850804,0.43830760325850804
raw_CU_diffT/TC23LTO09/TC23LTO09_35deg.parquet,TC23LTO09_35deg.parquet,TC23LTO09,LTO,lithium-ion,35.0,,35.0,charge,92,0.0152935688082434,1.422317214987857,0.9511401790602984,2.60980682326585,35.428557734806624,1,2.60980682326585,0.5129104183544086,0.5129104183544086
raw_CU_diffT/TC23LTO09/TC23LTO09_35deg.parquet,TC23LTO09_35deg.parquet,TC23LTO09,LTO,lithium-ion,35.0,,35.0,charge,93,0.0152931998425059,1.4376104148303626,0.9613671359467972,2.61591074216254,35.441544806629835,1,2.61591074216254,0.6621238414830799,0.6621238414830799
raw_CU_diffT/TC23LTO09/TC23LTO09_35deg.parquet,TC23LTO09_35deg.parquet,TC23LTO09,LTO,lithium-ion,35.0,,35.0,charge,94,0.0152932867931921,1.4529037016235546,0.971594150979461,2.62334989331788,35.45834552486188,1,2.62334989331788,0.8118382226686265,0.8118382226686265
raw_CU_diffT/TC23LTO09/TC23LTO09_35deg.parquet,TC23LTO09_35deg.parquet,TC23LTO09,LTO,lithium-ion,35.0,,35.0,charge,95,0.0117152500517197,1.4646189516752743,0.97942844062632,2.63021680207666,35.47165679558011,1,2.63021680207666,0.9561970779558351,0.9561970779558351
raw_CU_diffT/TC23LTO09/TC23LTO09_35deg.parquet,TC23LTO09_35deg.parquet,TC23LTO09,LTO,lithium-ion,35.0,,35.0,charge,96,0.0079078096469902,1.4725267613222646,0.9847165967453312,2.63555773111126,35.46852961325966,1,2.63555773111126,1.087723734696965,1.087723734696965
raw_CU_diffT/TC23LTO09/TC23LTO09_35deg.parquet,TC23LTO09_35deg.parquet,TC23LTO09,LTO,lithium-ion,35.0,,35.0,charge,97,0.0059713744705507,1.4784981357928153,0.9887098087540914,2.64013567028378,35.467086187845304,1,2.64013567028378,1.207161994036369,1.207161994036369
raw_CU_diffT/TC23LTO09/TC23LTO09_35deg.parquet,TC23LTO09_35deg.parquet,TC23LTO09,LTO,lithium-ion,35.0,,35.0,charge,98,0.0045512790769012,1.4830494148697164,0.9917533663729832,2.64395061959421,35.46075787292818,1,2.64395061959421,1.4585746116188147,1.4585746116188147
raw_CU_diffT/TC23LTO09/TC23LTO09_35deg.parquet,TC23LTO09_35deg.parquet,TC23LTO09,LTO,lithium-ion,35.0,,35.0,charge,99,0.0035268640774182,1.4865762789471346,0.994111871279461,2.64776556890464,35.4621985359116,1,2.64776556890464,1.4419141814872773,1.4419141814872773
raw_CU_diffT/TC23LTO09/TC23LTO09_35deg.parquet,TC23LTO09_35deg.parquet,TC23LTO09,LTO,lithium-ion,35.0,,35.0,charge,100,0.0026088864639698,1.4891851654111044,0.9958565008967784,2.6500545384909,35.46215237569061,1,2.6500545384909,1.6882048120141917,1.6882048120141917
raw_CU_diffT/TC23LTO09/TC23LTO09_35deg.parquet,TC23LTO09_35deg.parquet,TC23LTO09,LTO,lithium-ion,35.0,,35.0,charge,101,0.0021423749227612,1.4913275403338655,0.9972891622230824,2.65291575047372,35.457191160220994,1,2.65291575047372,1.367338544156837,1.367338544156837
raw_CU_diffT/TC23LTO09/TC23LTO09_35deg.parquet,TC23LTO09_35deg.parquet,TC23LTO09,LTO,lithium-ion,35.0,,35.0,charge,102,0.0015792492441703,1.492906789578036,0.998345246894668,2.65386948780133,35.459297900552485,1,2.65386948780133,1.8724394886935443,1.8724394886935443
raw_CU_diffT/TC23LTO09/TC23LTO09_35deg.parquet,TC23LTO09_35deg.parquet,TC23LTO09,LTO,lithium-ion,35.0,,35.0,charge,103,0.0014466578514761,1.494353447429512,0.9993126642846794,2.65653995231863,35.463041298342546,1,2.65653995231863,0.984346552266743,0.984346552266743
raw_CU_diffT/TC23LTO09/TC23LTO09_35deg.parquet,TC23LTO09_35deg.parquet,TC23LTO09,LTO,lithium-ion,35.0,,35.0,charge,104,0.0010278289592835,1.4953812763887957,1.0,2.65634920485311,35.4626429558011,1,2.65634920485311,-0.2775171743128072,0.2775171743128072
raw_CU_diffT/TC23LTO09/TC23LTO09_35deg.parquet,TC23LTO09_35deg.parquet,TC23LTO09,LTO,lithium-ion,35.0,,35.0,charge,0,0.0152946085941245,0.0152946085941245,0.010227898955014,2.28458239455161,35.40859342541437,5,2.30670910055211,0.5548877386560644,0.5548877386560644
raw_CU_diffT/TC23LTO09/TC23LTO09_35deg.parquet,TC23LTO09_35deg.parquet,TC23LTO09,LTO,lithium-ion,35.0,,35.0,charge,1,0.0152929953493346,0.0305876039434591,0.0204547190916588,2.31205002958671,35.342996933701656,5,2.312383837651375,0.47934628113137023,0.47934628113137023
raw_CU_diffT/TC23LTO09/TC23LTO09_35deg.parquet,TC23LTO09_35deg.parquet,TC23LTO09,LTO,lithium-ion,35.0,,35.0,charge,2,0.0152931927240394,0.0458807966674985,0.0306816712178557,2.32349487751801,35.31667038674033,5,2.316513520279916,0.6979771476298424,0.6979771476298424
raw_CU_diffT/TC23LTO09/TC23LTO09_35deg.parquet,TC23LTO09_35deg.parquet,TC23LTO09,LTO,lithium-ion,35.0,,35.0,charge,3,0.0152944599042166,0.0611752565717151,0.0409094707400961,2.32940804894917,35.30703814917127,5,2.3266612854456623,0.7366766018975852,0.7366766018975852
raw_CU_diffT/TC23LTO09/TC23LTO09_35deg.parquet,TC23LTO09_35deg.parquet,TC23LTO09,LTO,lithium-ion,35.0,,35.0,charge,4,0.0152937216789996,0.0764689782507147,0.0511367765921077,2.33303225079408,35.29706997237569,5,2.331582570056118,0.3804795776978267,0.3804795776978267
raw_CU_diffT/TC23LTO09/TC23LTO09_35deg.parquet,TC23LTO09_35deg.parquet,TC23LTO09,LTO,lithium-ion,35.0,,35.0,charge,5,0.0152931752584295,0.0917621535091442,0.0613637170386011,2.33532122038034,35.2968426243094,5,2.33444378203894,0.23127785467167428,0.23127785467167428
raw_CU_diffT/TC23LTO09/TC23LTO09_35deg.parquet,TC23LTO09_35deg.parquet,TC23LTO09,LTO,lithium-ion,35.0,,35.0,charge,6,0.0152932582436526,0.1070554117527968,0.0715907129794519,2.33665645263899,35.296951574585634,5,2.336313107201052,0.1548003202529884,0.1548003202529884
raw_CU_diffT/TC23LTO09/TC23LTO09_35deg.parquet,TC23LTO09_35deg.parquet,TC23LTO09,LTO,lithium-ion,35.0,,35.0,charge,7,0.0152951258892224,0.1223505376420192,0.0818189578630302,2.33780093743212,35.29936889502763,5,2.3376101899666,0.10816822498397016,0.10816822498397016
raw_CU_diffT/TC23LTO09/TC23LTO09_35deg.parquet,TC23LTO09_35deg.parquet,TC23LTO09,LTO,lithium-ion,35.0,,35.0,charge,8,0.0152936155585356,0.1376441532005548,0.0920461927495524,2.33875467475973,35.29998676795581,5,2.338525777801104,0.0820647218409647,0.0820647218409647
raw_CU_diffT/TC23LTO09/TC23LTO09_35deg.parquet,TC23LTO09_35deg.parquet,TC23LTO09,LTO,lithium-ion,35.0,,35.0,charge,9,0.0152933332595854,0.1529374864601402,0.1022732388554909,2.33951766462182,35.299905220994475,5,2.33928876766319,0.06714372433181381,0.06714372433181381
raw_CU_diffT/TC23LTO09/TC23LTO09_35deg.parquet,TC23LTO09_35deg.parquet,TC23LTO09,LTO,lithium-ion,35.0,,35.0,charge,10,0.0152938436302107,0.1682313300903509,0.1125006262594203,2.33989915955286,35.30191361878453,5,2.3398991595528598,0.055950587128279494,0.055950587128279494
raw_CU_diffT/TC23LTO09/TC23LTO09_35deg.parquet,TC23LTO09_35deg.parquet,TC23LTO09,LTO,lithium-ion,35.0,,35.0,charge,11,0.015294711271564,0.1835260413619149,0.1227285938774845,2.34047140194942,35.304212541436456,5,2.34043325245632,0.04662432653582016,0.04662432653582016
raw_CU_diffT/TC23LTO09/TC23LTO09_35deg.parquet,TC23LTO09_35deg.parquet,TC23LTO09,LTO,lithium-ion,35.0,,35.0,charge,12,0.0152944210839764,0.1988204624458913,0.1329563674396298,2.34085289688047,35.30382245856354,5,2.340852896880466,0.041029033654908176,0.041029033654908176
raw_CU_diffT/TC23LTO09/TC23LTO09_35deg.parquet,TC23LTO09_35deg.parquet,TC23LTO09,LTO,lithium-ion,35.0,,35.0,charge,13,0.0152950595474806,0.2141155219933719,0.1431845679587754,2.34142513927703,35.30499356353592,5,2.341272541304614,0.037298581450514234,0.037298581450514234
