Repository: DNV007/delivered-energy-decomposition

# Three-term energy accounting for a cold commercial sodium-ion 18650 cell

This repository holds the analysis code and the derived data behind a reanalysis
of a public commercial-cell archive. No new measurements were made. The
manuscript reporting the work is not distributed here; what is here is
everything needed to regenerate its numbers from the raw archive and to check
them.

**Source data.** Droese, D., Schlösser, A., Otto, M. *Dataset: Evaluation of
Commercial Sodium-Ion Batteries by State-of-the-Art Lithium-Ion Battery
Configurations.* Technische Universität Berlin, DepositOnce, 2025.
DOI [10.14279/depositonce-25036](https://doi.org/10.14279/depositonce-25036),
CC BY 4.0.

File: data_processed/ocv/ocv_slope_points.csv (part 36 of 85)
member_path,file_name,cell_id,cell_family,chemistry_type,temperature_deg_c,voltage_v,ambient_temperature_from_file_deg_c,direction,segment_index,segment_capacity_ah,cumulative_capacity_ah,soc_fraction_by_capacity,ocv_voltage_v,ocv_temperature_mean_deg_c,smoothing_window_segments,smoothed_ocv_voltage_v,dv_dcapacity_fraction_v,abs_dv_dcapacity_fraction_v
raw_CU_diffT/TC23LTO09/TC23LTO09_35deg.parquet,TC23LTO09_35deg.parquet,TC23LTO09,LTO,lithium-ion,35.0,,35.0,charge,14,0.0152948150790376,0.2294103370724095,0.1534126049955726,2.34161588674255,35.31030038674034,5,2.341615886742554,0.0317053693287761,0.0317053693287761
raw_CU_diffT/TC23LTO09/TC23LTO09_35deg.parquet,TC23LTO09_35deg.parquet,TC23LTO09,LTO,lithium-ion,35.0,,35.0,charge,15,0.0152934253882428,0.2447037624606523,0.1636397127103187,2.3419973816736,35.30958259668508,5,2.3419210826873877,0.026110612567492808,0.026110612567492808
raw_CU_diffT/TC23LTO09/TC23LTO09_35deg.parquet,TC23LTO09_35deg.parquet,TC23LTO09,LTO,lithium-ion,35.0,,35.0,charge,16,0.0152950940869776,0.2599988565476299,0.1738679363269162,2.34218812913912,35.30837361878453,5,2.342149979646014,0.022379818373551075,0.022379818373551075
raw_CU_diffT/TC23LTO09/TC23LTO09_35deg.parquet,TC23LTO09_35deg.parquet,TC23LTO09,LTO,lithium-ion,35.0,,35.0,charge,17,0.0152939144078291,0.275292770955459,0.1840953710616633,2.34237887660464,35.30813740331492,5,2.34237887660464,0.020515890804659875,0.020515890804659875
raw_CU_diffT/TC23LTO09/TC23LTO09_35deg.parquet,TC23LTO09_35deg.parquet,TC23LTO09,LTO,lithium-ion,35.0,,35.0,charge,18,0.0152934294116398,0.2905862003670988,0.1943224814669587,2.34256962407016,35.31029127071823,5,2.3425696240701597,0.018650316520947285,0.018650316520947285
raw_CU_diffT/TC23LTO09/TC23LTO09_35deg.parquet,TC23LTO09_35deg.parquet,TC23LTO09,LTO,lithium-ion,35.0,,35.0,charge,19,0.0152948117373607,0.3058810121044595,0.2045505162690903,2.34276037153568,35.30910082872928,5,2.342760371535682,0.01865043459038418,0.01865043459038418
raw_CU_diffT/TC23LTO09/TC23LTO09_35deg.parquet,TC23LTO09_35deg.parquet,TC23LTO09,LTO,lithium-ion,35.0,,35.0,charge,20,0.0152932358056917,0.3211742479101512,0.2147774972050985,2.3429511190012,35.3096641160221,5,2.3429511190012042,0.018651397914865697,0.018651397914865697
raw_CU_diffT/TC23LTO09/TC23LTO09_35deg.parquet,TC23LTO09_35deg.parquet,TC23LTO09,LTO,lithium-ion,35.0,,35.0,charge,21,0.015293231735476,0.3364674796456272,0.2250044754192484,2.34314186646673,35.306747320441985,5,2.343141866466726,0.01865150344777078,0.01865150344777078
raw_CU_diffT/TC23LTO09/TC23LTO09_35deg.parquet,TC23LTO09_35deg.parquet,TC23LTO09,LTO,lithium-ion,35.0,,35.0,charge,22,0.0152930627449307,0.3517605423905579,0.2352313406250654,2.34333261393225,35.30885513812155,5,2.3433326139322483,0.020516135722829176,0.020516135722829176
raw_CU_diffT/TC23LTO09/TC23LTO09_35deg.parquet,TC23LTO09_35deg.parquet,TC23LTO09,LTO,lithium-ion,35.0,,35.0,charge,23,0.0152938593047965,0.3670544016953543,0.2454587385109943,2.34352336139777,35.31090005524862,5,2.3435615108908743,0.022381465960378932,0.022381465960378932
raw_CU_diffT/TC23LTO09/TC23LTO09_35deg.parquet,TC23LTO09_35deg.parquet,TC23LTO09,LTO,lithium-ion,35.0,,35.0,charge,24,0.0152928973833629,0.3823472990787173,0.255685493135269,2.34371410886329,35.314471022099454,5,2.343790407849498,0.02424745055803612,0.02424745055803612
raw_CU_diffT/TC23LTO09/TC23LTO09_35deg.parquet,TC23LTO09_35deg.parquet,TC23LTO09,LTO,lithium-ion,35.0,,35.0,charge,25,0.0152927881406137,0.397640087219331,0.2659121747061018,2.34409560379433,35.31689773480663,5,2.344057454301228,0.029842849975565855,0.029842849975565855
raw_CU_diffT/TC23LTO09/TC23LTO09_35deg.parquet,TC23LTO09_35deg.parquet,TC23LTO09,LTO,lithium-ion,35.0,,35.0,charge,26,0.0152929982753854,0.4129330854947163,0.2761389967994722,2.34428635125985,35.31886077348066,5,2.344400799739166,0.035438210700675654,0.035438210700675654
raw_CU_diffT/TC23LTO09/TC23LTO09_35deg.parquet,TC23LTO09_35deg.parquet,TC23LTO09,LTO,lithium-ion,35.0,,35.0,charge,27,0.0152929912771549,0.4282260767718712,0.2863658142129455,2.3446678461909,35.31834270718232,5,2.3447822946702095,0.04289627609146862,0.04289627609146862
raw_CU_diffT/TC23LTO09/TC23LTO09_35deg.parquet,TC23LTO09_35deg.parquet,TC23LTO09,LTO,lithium-ion,35.0,,35.0,charge,28,0.0152944726176204,0.4435205493894916,0.2965936222369668,2.34524008858746,35.3247667679558,5,2.345278238080566,0.059683538039323025,0.059683538039323025
raw_CU_diffT/TC23LTO09/TC23LTO09_35deg.parquet,TC23LTO09_35deg.parquet,TC23LTO09,LTO,lithium-ion,35.0,,35.0,charge,29,0.015293019343721,0.4588135687332126,0.3068204584192762,2.34562158351851,35.329201933701654,5,2.346003078449548,0.07833695959085674,0.07833695959085674
raw_CU_diffT/TC23LTO09/TC23LTO09_35deg.parquet,TC23LTO09_35deg.parquet,TC23LTO09,LTO,lithium-ion,35.0,,35.0,charge,30,0.015293022628749,0.4741065913619616,0.3170472967983685,2.34657532084611,35.33723464088398,5,2.3468805167909457,0.09884700308927563,0.09884700308927563
raw_CU_diffT/TC23LTO09/TC23LTO09_35deg.parquet,TC23LTO09_35deg.parquet,TC23LTO09,LTO,lithium-ion,35.0,,35.0,charge,31,0.015294680029829,0.4894012713917906,0.3272752435242792,2.34791055310476,35.34556798342542,5,2.348025001584076,0.12495030484900838,0.12495030484900838
raw_CU_diffT/TC23LTO09/TC23LTO09_35deg.parquet,TC23LTO09_35deg.parquet,TC23LTO09,LTO,lithium-ion,35.0,,35.0,charge,32,0.0152951345692556,0.5046964059610463,0.3375034942124194,2.34905503789789,35.3570894198895,5,2.349436532828934,0.14920521928091546,0.14920521928091546
raw_CU_diffT/TC23LTO09/TC23LTO09_35deg.parquet,TC23LTO09_35deg.parquet,TC23LTO09,LTO,lithium-ion,35.0,,35.0,charge,33,0.0152928922486844,0.5199892982097306,0.3477302454030022,2.35096251255311,35.367993895027624,5,2.35107696103242,0.17159513363645829,0.17159513363645829
raw_CU_diffT/TC23LTO09/TC23LTO09_35deg.parquet,TC23LTO09_35deg.parquet,TC23LTO09,LTO,lithium-ion,35.0,,35.0,charge,34,0.0152931381030975,0.5352824363128281,0.3579571610027675,2.3526792397428,35.37184654696132,5,2.352946286194532,0.1958388996816609,0.1958388996816609
raw_CU_diffT/TC23LTO09/TC23LTO09_35deg.parquet,TC23LTO09_35deg.parquet,TC23LTO09,LTO,lithium-ion,35.0,,35.0,charge,35,0.0152934142050649,0.550575850517893,0.3681842612390343,2.35477746186354,35.37470834254144,5,2.355082657808374,0.2144882625932638,0.2144882625932638
raw_CU_diffT/TC23LTO09/TC23LTO09_35deg.parquet,TC23LTO09_35deg.parquet,TC23LTO09,LTO,lithium-ion,35.0,,35.0,charge,36,0.0152934525367902,0.5658693030546832,0.3784113871087138,2.35725717891532,35.38665754143646,5,2.3573334779015283,0.22941060238615307,0.22941060238615307
raw_CU_diffT/TC23LTO09/TC23LTO09_35deg.parquet,TC23LTO09_35deg.parquet,TC23LTO09,LTO,lithium-ion,35.0,,35.0,charge,37,0.0152932441964106,0.5811625472510938,0.388638373655812,2.3597368959671,35.39032958563536,5,2.359775045460204,0.24619436460469046,0.24619436460469046
raw_CU_diffT/TC23LTO09/TC23LTO09_35deg.parquet,TC23LTO09_35deg.parquet,TC23LTO09,LTO,lithium-ion,35.0,,35.0,charge,38,0.0152937033935232,0.596456250644617,0.3988656672798542,2.36221661301888,35.3889758839779,5,2.362369210991298,0.25924923341199246,0.25924923341199246
raw_CU_diffT/TC23LTO09/TC23LTO09_35deg.parquet,TC23LTO09_35deg.parquet,TC23LTO09,LTO,lithium-ion,35.0,,35.0,charge,39,0.0152933908627629,0.61174964150738,0.4090927519065221,2.36488707753618,35.39686251381216,5,2.365077825001704,0.2704446019997988,0.2704446019997988
raw_CU_diffT/TC23LTO09/TC23LTO09_35deg.parquet,TC23LTO09_35deg.parquet,TC23LTO09,LTO,lithium-ion,35.0,,35.0,charge,40,0.0152931616871743,0.6270428031945543,0.4193196832775674,2.36774828951901,35.395546160220995,5,2.367900887491422,0.28163181330619125,0.28163181330619125
raw_CU_diffT/TC23LTO09/TC23LTO09_35deg.parquet,TC23LTO09_35deg.parquet,TC23LTO09,LTO,lithium-ion,35.0,,35.0,charge,41,0.0152937490175483,0.6423365522121026,0.429547007411571,2.37080024896735,35.40131610497237,5,2.370838398460454,0.29282128813430575,0.29282128813430575
raw_CU_diffT/TC23LTO09/TC23LTO09_35deg.parquet,TC23LTO09_35deg.parquet,TC23LTO09,LTO,lithium-ion,35.0,,35.0,charge,42,0.0152933258289172,0.6576298780410198,0.4397740485484302,2.37385220841569,35.4022229281768,5,2.3738903579087998,0.30401818348562415,0.30401818348562415
raw_CU_diffT/TC23LTO09/TC23LTO09_35deg.parquet,TC23LTO09_35deg.parquet,TC23LTO09,LTO,lithium-ion,35.0,,35.0,charge,43,0.0152931096827862,0.672922987723806,0.4500009451428008,2.37690416786404,35.4070302762431,5,2.377056765836456,0.3152083034252797,0.3152083034252797
raw_CU_diffT/TC23LTO09/TC23LTO09_35deg.parquet,TC23LTO09_35deg.parquet,TC23LTO09,LTO,lithium-ion,35.0,,35.0,charge,44,0.0152933794660204,0.6882163671898264,0.4602280221481733,2.38014687477791,35.41078314917127,5,2.380337622243426,0.3245306440030902,0.3245306440030902
raw_CU_diffT/TC23LTO09/TC23LTO09_35deg.parquet,TC23LTO09_35deg.parquet,TC23LTO09,LTO,lithium-ion,35.0,,35.0,charge,45,0.0152934336369615,0.7035098008267878,0.4704551353790502,2.38358032915729,35.41826093922651,5,2.383694777636606,0.33198966917308326,0.33198966917308326
raw_CU_diffT/TC23LTO09/TC23LTO09_35deg.parquet,TC23LTO09_35deg.parquet,TC23LTO09,LTO,lithium-ion,35.0,,35.0,charge,46,0.0152935124761916,0.7188033133029794,0.4806823013317522,2.3872045310022,35.42302607734806,5,2.387128232015994,0.3394480266588715,0.3394480266588715
raw_CU_diffT/TC23LTO09/TC23LTO09_35deg.parquet,TC23LTO09_35deg.parquet,TC23LTO09,LTO,lithium-ion,35.0,,35.0,charge,47,0.0152936208584985,0.7340969341614779,0.4909095397624962,2.39063798538159,35.420706215469615,5,2.39063798538159,0.3450439994758341,0.3450439994758341
raw_CU_diffT/TC23LTO09/TC23LTO09_35deg.parquet,TC23LTO09_35deg.parquet,TC23LTO09,LTO,lithium-ion,35.0,,35.0,charge,48,0.0152934567369711,0.749390390898449,0.501136668440945,2.39407143976098,35.42592306629834,5,2.3941858882402918,0.35062314068336775,0.35062314068336775
raw_CU_diffT/TC23LTO09/TC23LTO09_35deg.parquet,TC23LTO09_35deg.parquet,TC23LTO09,LTO,lithium-ion,35.0,,35.0,charge,49,0.0152949968103051,0.7646853877087542,0.5113648270061245,2.39769564160589,35.431240303867405,5,2.3978100900852017,0.35622462929467247,0.35622462929467247
raw_CU_diffT/TC23LTO09/TC23LTO09_35deg.parquet,TC23LTO09_35deg.parquet,TC23LTO09,LTO,lithium-ion,35.0,,35.0,charge,50,0.0152929581048547,0.7799783458136088,0.5215916222364257,2.4013198434508,35.429150524861875,5,2.401472441423216,0.3618445677312536,0.3618445677312536
raw_CU_diffT/TC23LTO09/TC23LTO09_35deg.parquet,TC23LTO09_35deg.parquet,TC23LTO09,LTO,lithium-ion,35.0,,35.0,charge,51,0.0152928814279194,0.7952712272415282,0.5318183661908841,2.40532554022675,35.43417596685083,5,2.405211091747438,0.36743161408939784,0.36743161408939784
raw_CU_diffT/TC23LTO09/TC23LTO09_35deg.parquet,TC23LTO09_35deg.parquet,TC23LTO09,LTO,lithium-ion,35.0,,35.0,charge,52,0.0152936552827462,0.8105648825242744,0.5420456276420097,2.40894974207166,35.44237044198896,5,2.408987891564764,0.37488184467139263,0.37488184467139263
raw_CU_diffT/TC23LTO09/TC23LTO09_35deg.parquet,TC23LTO09_35deg.parquet,TC23LTO09,LTO,lithium-ion,35.0,,35.0,charge,53,0.0152937282428412,0.8258586107671156,0.5522729378834313,2.41276469138209,35.44598707182321,5,2.412879139861404,0.3785947010879198,0.3785947010879198
raw_CU_diffT/TC23LTO09/TC23LTO09_35deg.parquet,TC23LTO09_35deg.parquet,TC23LTO09,LTO,lithium-ion,35.0,,35.0,charge,54,0.0152950693953661,0.8411536801624817,0.5625011449881119,2.41657964069252,35.44828502762432,5,2.41673223866494,0.3804625730657136,0.3804625730657136
raw_CU_diffT/TC23LTO09/TC23LTO09_35deg.parquet,TC23LTO09_35deg.parquet,TC23LTO09,LTO,lithium-ion,35.0,,35.0,charge,55,0.0152935145350827,0.8564471946975644,0.5727283123176474,2.420776084934,35.45044041436464,5,2.420661636454684,0.38794723500957673,0.38794723500957673
raw_CU_diffT/TC23LTO09/TC23LTO09_35deg.parquet,TC23LTO09_35deg.parquet,TC23LTO09,LTO,lithium-ion,35.0,,35.0,charge,56,0.0152931060686907,0.8717403007662551,0.5829552064951792,2.42459103424443,35.453174088397795,5,2.424667333230636,0.39352823013054206,0.39352823013054206
raw_CU_diffT/TC23LTO09/TC23LTO09_35deg.parquet,TC23LTO09_35deg.parquet,TC23LTO09,LTO,lithium-ion,35.0,,35.0,charge,57,0.0152946115939596,0.8870349123602147,0.5931831074562604,2.42859673102038,35.45202063535912,5,2.428711179499694,0.39537757088082515,0.39537757088082515
raw_CU_diffT/TC23LTO09/TC23LTO09_35deg.parquet,TC23LTO09_35deg.parquet,TC23LTO09,LTO,lithium-ion,35.0,,35.0,charge,58,0.0152943364986133,0.902329248858828,0.6034108244539933,2.43279317526185,35.46045174033149,5,2.43275502576875,0.399117025511444,0.399117025511444
raw_CU_diffT/TC23LTO09/TC23LTO09_35deg.parquet,TC23LTO09_35deg.parquet,TC23LTO09,LTO,lithium-ion,35.0,,35.0,charge,59,0.0152938935081322,0.9176231423669602,0.6136382452125744,2.43679887203781,35.4669150276243,5,2.436875171024014,0.4047076808442256,0.4047076808442256
raw_CU_diffT/TC23LTO09/TC23LTO09_35deg.parquet,TC23LTO09_35deg.parquet,TC23LTO09,LTO,lithium-ion,35.0,,35.0,charge,60,0.0152946570249507,0.9329177993919108,0.62386617655453,2.44099531627928,35.46610386740332,5,2.4410334657723842,0.40658071169407606,0.40658071169407606
raw_CU_diffT/TC23LTO09/TC23LTO09_35deg.parquet,TC23LTO09_35deg.parquet,TC23LTO09,LTO,lithium-ion,35.0,,35.0,charge,61,0.0152932973670919,0.9482110967590028,0.6340931986582331,2.44519176052075,35.466785193370164,5,2.4451917605207543,0.4121664848018014,0.4121664848018014
raw_CU_diffT/TC23LTO09/TC23LTO09_35deg.parquet,TC23LTO09_35deg.parquet,TC23LTO09,LTO,lithium-ion,35.0,,35.0,charge,62,0.0152952985270991,0.963506395286102,0.644321558989209,2.44938820476223,35.473600055248625,5,2.449464503748436,0.4214951893447676,0.4214951893447676
raw_CU_diffT/TC23LTO09/TC23LTO09_35deg.parquet,TC23LTO09_35deg.parquet,TC23LTO09,LTO,lithium-ion,35.0,,35.0,charge,63,0.0152931238275838,0.9787995191136858,0.6545484650425702,2.4535846490037,35.47528066298343,5,2.453813545962328,0.42896987790143726,0.42896987790143726
raw_CU_diffT/TC23LTO09/TC23LTO09_35deg.parquet,TC23LTO09_35deg.parquet,TC23LTO09,LTO,lithium-ion,35.0,,35.0,charge,64,0.0152942002414255,0.9940937193551111,0.66477609092161,2.45816258817622,35.481670193370164,5,2.458238887162428,0.4364229648661677,0.4364229648661677
raw_CU_diffT/TC23LTO09/TC23LTO09_35deg.parquet,TC23LTO09_35deg.parquet,TC23LTO09,LTO,lithium-ion,35.0,,35.0,charge,65,0.0152936604574729,1.009387379812584,0.6750033558332087,2.46274052734874,35.47968104972375,5,2.462740527348736,0.44762984483746493,0.44762984483746493
raw_CU_diffT/TC23LTO09/TC23LTO09_35deg.parquet,TC23LTO09_35deg.parquet,TC23LTO09,LTO,lithium-ion,35.0,,35.0,charge,66,0.0152930796365093,1.0246804594490937,0.6852302323348597,2.46731846652125,35.48110685082873,5,2.467394765507462,0.4588354157388608,0.4588354157388608
raw_CU_diffT/TC23LTO09/TC23LTO09_35deg.parquet,TC23LTO09_35deg.parquet,TC23LTO09,LTO,lithium-ion,35.0,,35.0,charge,67,0.0152926596708095,1.0399731191199029,0.6954568279946233,2.47189640569377,35.48087008287293,5,2.472125302652396,0.4700128601280227,0.4700128601280227
raw_CU_diffT/TC23LTO09/TC23LTO09_35deg.parquet,TC23LTO09_35deg.parquet,TC23LTO09,LTO,lithium-ion,35.0,,35.0,charge,68,0.0152939219575221,1.055267041077425,0.7056842677780446,2.47685583979733,35.485331160220994,5,2.477008437769748,0.4812025908220079,0.4812025908220079
raw_CU_diffT/TC23LTO09/TC23LTO09_35deg.parquet,TC23LTO09_35deg.parquet,TC23LTO09,LTO,lithium-ion,35.0,,35.0,charge,69,0.0152927842118168,1.070559825289242,0.7159109467215896,2.48181527390089,35.48580577348066,5,2.4819678718733096,0.4923778594339865,0.4923778594339865
raw_CU_diffT/TC23LTO09/TC23LTO09_35deg.parquet,TC23LTO09_35deg.parquet,TC23LTO09,LTO,lithium-ion,35.0,,35.0,charge,70,0.01529480545244,1.085854630741682,0.7261389773208329,2.4871562029355,35.486267817679554,5,2.487079903949288,0.4998333668198285,0.4998333668198285
raw_CU_diffT/TC23LTO09/TC23LTO09_35deg.parquet,TC23LTO09_35deg.parquet,TC23LTO09,LTO,lithium-ion,35.0,,35.0,charge,71,0.0152931368646166,1.1011477676062984,0.736365892092394,2.49211563703906,35.49686511049723,5,2.492191936025266,0.49983425691679884,0.49983425691679884
raw_CU_diffT/TC23LTO09/TC23LTO09_35deg.parquet,TC23LTO09_35deg.parquet,TC23LTO09,LTO,lithium-ion,35.0,,35.0,charge,72,0.0152947509702197,1.116442518576518,0.7465938862579724,2.49745656607366,35.501235690607736,5,2.497303968101244,0.4923665954181615,0.4923665954181615
raw_CU_diffT/TC23LTO09/TC23LTO09_35deg.parquet,TC23LTO09_35deg.parquet,TC23LTO09,LTO,lithium-ion,35.0,,35.0,charge,73,0.0152935635491366,1.1317360821256548,0.7568210863644691,2.50241600017722,35.512447624309395,5,2.5022634022048043,0.4811745353507746,0.4811745353507746
raw_CU_diffT/TC23LTO09/TC23LTO09_35deg.parquet,TC23LTO09_35deg.parquet,TC23LTO09,LTO,lithium-ion,35.0,,35.0,charge,74,0.0152949295914113,1.147031011717066,0.7670491999786418,2.50737543428078,35.540455165745854,5,2.5071465373221544,0.47558501635332107,0.47558501635332107
raw_CU_diffT/TC23LTO09/TC23LTO09_35deg.parquet,TC23LTO09_35deg.parquet,TC23LTO09,LTO,lithium-ion,35.0,,35.0,charge,75,0.0152931727542297,1.162324184471296,0.7772761387505124,2.5119533734533,35.56764306629834,5,2.511991522946402,0.47934529020062655,0.47934529020062655
raw_CU_diffT/TC23LTO09/TC23LTO09_35deg.parquet,TC23LTO09_35deg.parquet,TC23LTO09,LTO,lithium-ion,35.0,,35.0,charge,76,0.0152930199084822,1.177617204379778,0.7875029753104922,2.51653131262581,35.58520740331492,5,2.516950957049962,0.4979968967432029,0.4979968967432029
raw_CU_diffT/TC23LTO09/TC23LTO09_35deg.parquet,TC23LTO09_35deg.parquet,TC23LTO09,LTO,lithium-ion,35.0,,35.0,charge,77,0.0152931594822111,1.1929103638619891,0.7977299052070217,2.5216814941949,35.59528574585635,5,2.522177437605252,0.5315300403899954,0.5315300403899954
raw_CU_diffT/TC23LTO09/TC23LTO09_35deg.parquet,TC23LTO09_35deg.parquet,TC23LTO09,LTO,lithium-ion,35.0,,35.0,charge,78,0.0152951566964972,1.2082055205584863,0.8079581706922185,2.52721317069502,35.58592607734807,5,2.52782356258469,0.5744292096126031,0.5744292096126031
raw_CU_diffT/TC23LTO09/TC23LTO09_35deg.parquet,TC23LTO09_35deg.parquet,TC23LTO09,LTO,lithium-ion,35.0,,35.0,charge,79,0.015293260993068,1.2234987815515543,0.8181851684716744,2.53350783705723,35.57916422651933,5,2.53392748148138,0.6154670909631932,0.6154670909631932
raw_CU_diffT/TC23LTO09/TC23LTO09_35deg.parquet,TC23LTO09_35deg.parquet,TC23LTO09,LTO,lithium-ion,35.0,,35.0,charge,80,0.0152945704897884,1.2387933520413428,0.8284130419453368,2.54018399835049,35.56900511049724,5,2.540412895309112,0.6453174517227467,0.6453174517227467
raw_CU_diffT/TC23LTO09/TC23LTO09_35deg.parquet,TC23LTO09_35deg.parquet,TC23LTO09,LTO,lithium-ion,35.0,,35.0,charge,81,0.0152929449736895,1.2540862970150324,0.8386398283944896,2.54705090710926,35.55168635359116,5,2.54712720609547,0.6565033556683346,0.6565033556683346
raw_CU_diffT/TC23LTO09/TC23LTO09_35deg.parquet,TC23LTO09_35deg.parquet,TC23LTO09,LTO,lithium-ion,35.0,,35.0,charge,82,0.0152947271692091,1.2693810241842414,0.8488678066437186,2.55410856333356,35.53881052486188,5,2.55384151688183,0.6453041217362454,0.6453041217362454
raw_CU_diffT/TC23LTO09/TC23LTO09_35deg.parquet,TC23LTO09_35deg.parquet,TC23LTO09,LTO,lithium-ion,35.0,,35.0,charge,83,0.0152933147316748,1.284674338915916,0.8590948403595657,2.56078472462681,35.52284372928177,5,2.560326930709562,0.6192228992952522,0.6192228992952522
raw_CU_diffT/TC23LTO09/TC23LTO09_35deg.parquet,TC23LTO09_35deg.parquet,TC23LTO09,LTO,lithium-ion,35.0,,35.0,charge,84,0.0152933268422712,1.2999676657581871,0.8693218821740809,2.56707939098903,35.51576643646409,5,2.56650714859246,0.5893514026727189,0.5893514026727189
raw_CU_diffT/TC23LTO09/TC23LTO09_35deg.parquet,TC23LTO09_35deg.parquet,TC23LTO09,LTO,lithium-ion,35.0,,35.0,charge,85,0.0152949224442397,1.3152625882024271,0.8795499910087559,2.57261106748915,35.512003950276245,5,2.572382170530524,0.5669513324535558,0.5669513324535558
raw_CU_diffT/TC23LTO09/TC23LTO09_35deg.parquet,TC23LTO09_35deg.parquet,TC23LTO09,LTO,lithium-ion,35.0,,35.0,charge,86,0.0152942887017676,1.3305568769041949,0.8897776760435062,2.57795199652375,35.51568337016575,5,2.578104594496172,0.5557859795123079,0.5557859795123079
raw_CU_diffT/TC23LTO09/TC23LTO09_35deg.parquet,TC23LTO09_35deg.parquet,TC23LTO09,LTO,lithium-ion,35.0,,35.0,charge,87,0.0152935825452696,1.3458504594494642,0.9000048888532066,2.58348367302388,35.51117671270718,5,2.58375071947561,0.5520793973476543,0.5520793973476543
raw_CU_diffT/TC23LTO09/TC23LTO09_35deg.parquet,TC23LTO09_35deg.parquet,TC23LTO09,LTO,lithium-ion,35.0,,35.0,charge,88,0.0152929947666232,1.3611434542160874,0.9102317086001772,2.58939684445505,35.50166447513813,5,2.589396844455048,0.5446237760647819,0.5446237760647819
raw_CU_diffT/TC23LTO09/TC23LTO09_35deg.parquet,TC23LTO09_35deg.parquet,TC23LTO09,LTO,lithium-ion,35.0,,35.0,charge,89,0.0152933155040223,1.3764367697201096,0.920458742832513,2.59531001588622,35.49384740331491,5,2.59489037146207,0.5259564315778391,0.5259564315778391
raw_CU_diffT/TC23LTO09/TC23LTO09_35deg.parquet,TC23LTO09_35deg.parquet,TC23LTO09,LTO,lithium-ion,35.0,,35.0,charge,90,0.0152939337695929,1.3917307034897026,0.9306861905149706,2.60084169238634,35.47105522099449,5,2.600155001510464,0.5166369371424651,0.5166369371424651
raw_CU_diffT/TC23LTO09/TC23LTO09_35deg.parquet,TC23LTO09_35deg.parquet,TC23LTO09,LTO,lithium-ion,35.0,,35.0,charge,91,0.0152929426899107,1.4070236461796133,0.9409129754369014,2.60541963155886,35.43897212707183,5,2.6054577810519617,0.5334286033173328,0.5334286033173328
raw_CU_diffT/TC23LTO09/TC23LTO09_35deg.parquet,TC23LTO09_35deg.parquet,TC23LTO09,LTO,lithium-ion,35.0,,35.0,charge,92,0.0152935688082434,1.422317214987857,0.9511401790602984,2.60980682326585,35.428557734806624,5,2.6110657565382938,0.5614018656450241,0.5614018656450241
raw_CU_diffT/TC23LTO09/TC23LTO09_35deg.parquet,TC23LTO09_35deg.parquet,TC23LTO09,LTO,lithium-ion,35.0,,35.0,charge,93,0.0152931998425059,1.4376104148303626,0.9613671359467972,2.61591074216254,35.441544806629835,5,2.6169407784763576,0.5819232092511015,0.5819232092511015
raw_CU_diffT/TC23LTO09/TC23LTO09_35deg.parquet,TC23LTO09_35deg.parquet,TC23LTO09,LTO,lithium-ion,35.0,,35.0,charge,94,0.0152932867931921,1.4529037016235546,0.971594150979461,2.62334989331788,35.45834552486188,5,2.622968398386838,0.6940666334169521,0.6940666334169521
raw_CU_diffT/TC23LTO09/TC23LTO09_35deg.parquet,TC23LTO09_35deg.parquet,TC23LTO09,LTO,lithium-ion,35.0,,35.0,charge,95,0.0117152500517197,1.4646189516752743,0.97942844062632,2.63021680207666,35.47165679558011,5,2.6290341677904236,0.9451361391112414,0.9451361391112414
raw_CU_diffT/TC23LTO09/TC23LTO09_35deg.parquet,TC23LTO09_35deg.parquet,TC23LTO09,LTO,lithium-ion,35.0,,35.0,charge,96,0.0079078096469902,1.4725267613222646,0.9847165967453312,2.63555773111126,35.46852961325966,5,2.634642143276758,1.1529964312500738,1.1529964312500738
raw_CU_diffT/TC23LTO09/TC23LTO09_35deg.parquet,TC23LTO09_35deg.parquet,TC23LTO09,LTO,lithium-ion,35.0,,35.0,charge,97,0.0059713744705507,1.4784981357928153,0.9887098087540914,2.64013567028378,35.467086187845304,5,2.6395252783941094,1.2686713087305748,1.2686713087305748
raw_CU_diffT/TC23LTO09/TC23LTO09_35deg.parquet,TC23LTO09_35deg.parquet,TC23LTO09,LTO,lithium-ion,35.0,,35.0,charge,98,0.0045512790769012,1.4830494148697164,0.9917533663729832,2.64395061959421,35.46075787292818,5,2.6434928256769576,1.3984451756084582,1.3984451756084582
raw_CU_diffT/TC23LTO09/TC23LTO09_35deg.parquet,TC23LTO09_35deg.parquet,TC23LTO09,LTO,lithium-ion,35.0,,35.0,charge,99,0.0035268640774182,1.4865762789471346,0.994111871279461,2.64776556890464,35.4621985359116,5,2.64696442954945,1.5308454424995261,1.5308454424995261
raw_CU_diffT/TC23LTO09/TC23LTO09_35deg.parquet,TC23LTO09_35deg.parquet,TC23LTO09,LTO,lithium-ion,35.0,,35.0,charge,100,0.0026088864639698,1.4891851654111044,0.9958565008967784,2.6500545384909,35.46215237569061,5,2.6497111930529598,1.674930128575852,1.674930128575852
raw_CU_diffT/TC23LTO09/TC23LTO09_35deg.parquet,TC23LTO09_35deg.parquet,TC23LTO09,LTO,lithium-ion,35.0,,35.0,charge,101,0.0021423749227612,1.4913275403338655,0.9972891622230824,2.65291575047372,35.457191160220994,5,2.652229059597844,1.6815363892135338,1.6815363892135338
raw_CU_diffT/TC23LTO09/TC23LTO09_35deg.parquet,TC23LTO09_35deg.parquet,TC23LTO09,LTO,lithium-ion,35.0,,35.0,charge,102,0.0015792492441703,1.492906789578036,0.998345246894668,2.65386948780133,35.459297900552485,5,2.653945786787538,1.3019839234527808,1.3019839234527808
raw_CU_diffT/TC23LTO09/TC23LTO09_35deg.parquet,TC23LTO09_35deg.parquet,TC23LTO09,LTO,lithium-ion,35.0,,35.0,charge,103,0.0014466578514761,1.494353447429512,0.9993126642846794,2.65653995231863,35.463041298342546,5,2.6549185988616975,0.9855433084208016,0.9855433084208016
raw_CU_diffT/TC23LTO09/TC23LTO09_35deg.parquet,TC23LTO09_35deg.parquet,TC23LTO09,LTO,lithium-ion,35.0,,35.0,charge,104,0.0010278289592835,1.4953812763887957,1.0,2.65634920485311,35.4626429558011,5,2.655586214991023,0.9713101101029014,0.9713101101029014
raw_CU_diffT/TC23LTO09/TC23LTO09_35deg.parquet,TC23LTO09_35deg.parquet,TC23LTO09,LTO,lithium-ion,35.0,,35.0,charge,0,0.0152946085941245,0.0152946085941245,0.010227898955014,2.28458239455161,35.40859342541437,11,2.31964813696332,0.23758698693955607,0.23758698693955607
raw_CU_diffT/TC23LTO09/TC23LTO09_35deg.parquet,TC23LTO09_35deg.parquet,TC23LTO09,LTO,lithium-ion,35.0,,35.0,charge,1,0.0152929953493346,0.0305876039434591,0.0204547190916588,2.31205002958671,35.342996933701656,11,2.3220778963455584,0.21488190321497314,0.21488190321497314
raw_CU_diffT/TC23LTO09/TC23LTO09_35deg.parquet,TC23LTO09_35deg.parquet,TC23LTO09,LTO,lithium-ion,35.0,,35.0,charge,2,0.0152931927240394,0.0458807966674985,0.0306816712178557,2.32349487751801,35.31667038674033,11,2.3240432764813788,0.17599858584367212,0.17599858584367212
raw_CU_diffT/TC23LTO09/TC23LTO09_35deg.parquet,TC23LTO09_35deg.parquet,TC23LTO09,LTO,lithium-ion,35.0,,35.0,charge,3,0.0152944599042166,0.0611752565717151,0.0409094707400961,2.32940804894917,35.30703814917127,11,2.3256778762900847,0.14757032501320566,0.14757032501320566
raw_CU_diffT/TC23LTO09/TC23LTO09_35deg.parquet,TC23LTO09_35deg.parquet,TC23LTO09,LTO,lithium-ion,35.0,,35.0,charge,4,0.0152937216789996,0.0764689782507147,0.0511367765921077,2.33303225079408,35.29706997237569,11,2.327061855123258,0.1247173189141364,0.1247173189141364
raw_CU_diffT/TC23LTO09/TC23LTO09_35deg.parquet,TC23LTO09_35deg.parquet,TC23LTO09,LTO,lithium-ion,35.0,,35.0,charge,5,0.0152931752584295,0.0917621535091442,0.0613637170386011,2.33532122038034,35.2968426243094,11,2.3282288827986766,0.30545833204061523,0.30545833204061523
raw_CU_diffT/TC23LTO09/TC23LTO09_35deg.parquet,TC23LTO09_35deg.parquet,TC23LTO09,LTO,lithium-ion,35.0,,35.0,charge,6,0.0152932582436526,0.1070554117527968,0.0715907129794519,2.33665645263899,35.296951574585634,11,2.3333097016530226,0.37641023889307235,0.37641023889307235
raw_CU_diffT/TC23LTO09/TC23LTO09_35deg.parquet,TC23LTO09_35deg.parquet,TC23LTO09,LTO,lithium-ion,35.0,,35.0,charge,7,0.0152951258892224,0.1223505376420192,0.0818189578630302,2.33780093743212,35.29936889502763,11,2.3359281441342734,0.2076885381763134,0.2076885381763134
raw_CU_diffT/TC23LTO09/TC23LTO09_35deg.parquet,TC23LTO09_35deg.parquet,TC23LTO09,LTO,lithium-ion,35.0,,35.0,charge,8,0.0152936155585356,0.1376441532005548,0.0920461927495524,2.33875467475973,35.29998676795581,11,2.3375581679305486,0.13394837153541062,0.13394837153541062
raw_CU_diffT/TC23LTO09/TC23LTO09_35deg.parquet,TC23LTO09_35deg.parquet,TC23LTO09,LTO,lithium-ion,35.0,,35.0,charge,9,0.0152933332595854,0.1529374864601402,0.1022732388554909,2.33951766462182,35.299905220994475,11,2.3386679713663097,0.09410307900684245,0.09410307900684245
raw_CU_diffT/TC23LTO09/TC23LTO09_35deg.parquet,TC23LTO09_35deg.parquet,TC23LTO09,LTO,lithium-ion,35.0,,35.0,charge,10,0.0152938436302107,0.1682313300903509,0.1125006262594203,2.33989915955286,35.30191361878453,11,2.339482983264448,0.0703623648961269,0.0703623648961269
raw_CU_diffT/TC23LTO09/TC23LTO09_35deg.parquet,TC23LTO09_35deg.parquet,TC23LTO09,LTO,lithium-ion,35.0,,35.0,charge,11,0.015294711271564,0.1835260413619149,0.1227285938774845,2.34047140194942,35.304212541436456,11,2.340107247697065,0.055949222724294145,0.055949222724294145
raw_CU_diffT/TC23LTO09/TC23LTO09_35deg.parquet,TC23LTO09_35deg.parquet,TC23LTO09,LTO,lithium-ion,35.0,,35.0,charge,12,0.0152944210839764,0.1988204624458913,0.1329563674396298,2.34085289688047,35.30382245856354,11,2.340627468057578,0.046624078814048175,0.046624078814048175
raw_CU_diffT/TC23LTO09/TC23LTO09_35deg.parquet,TC23LTO09_35deg.parquet,TC23LTO09,LTO,lithium-ion,35.0,,35.0,charge,13,0.0152950595474806,0.2141155219933719,0.1431845679587754,2.34142513927703,35.30499356353592,11,2.3410609850246726,0.03899397964589468,0.03899397964589468
raw_CU_diffT/TC23LTO09/TC23LTO09_35deg.parquet,TC23LTO09_35deg.parquet,TC23LTO09,LTO,lithium-ion,35.0,,35.0,charge,14,0.0152948150790376,0.2294103370724095,0.1534126049955726,2.34161588674255,35.31030038674034,11,2.3414251392770318,0.03306169439144924,0.03306169439144924
raw_CU_diffT/TC23LTO09/TC23LTO09_35deg.parquet,TC23LTO09_35deg.parquet,TC23LTO09,LTO,lithium-ion,35.0,,35.0,charge,15,0.0152934253882428,0.2447037624606523,0.1636397127103187,2.3419973816736,35.30958259668508,11,2.341737271493339,0.029670780672717,0.029670780672717
raw_CU_diffT/TC23LTO09/TC23LTO09_35deg.parquet,TC23LTO09_35deg.parquet,TC23LTO09,LTO,lithium-ion,35.0,,35.0,charge,16,0.0152950940869776,0.2599988565476299,0.1738679363269162,2.34218812913912,35.30837361878453,11,2.3420320630309637,0.027126921803102277,0.027126921803102277
raw_CU_diffT/TC23LTO09/TC23LTO09_35deg.parquet,TC23LTO09_35deg.parquet,TC23LTO09,LTO,lithium-ion,35.0,,35.0,charge,17,0.0152939144078291,0.275292770955459,0.1840953710616633,2.34237887660464,35.30813740331492,11,2.342292173211221,0.024585202395300598,0.024585202395300598
raw_CU_diffT/TC23LTO09/TC23LTO09_35deg.parquet,TC23LTO09_35deg.parquet,TC23LTO09,LTO,lithium-ion,35.0,,35.0,charge,18,0.0152934294116398,0.2905862003670988,0.1943224814669587,2.34256962407016,35.31029127071823,11,2.3425349427127937,0.022041436403753778,0.022041436403753778
raw_CU_diffT/TC23LTO09/TC23LTO09_35deg.parquet,TC23LTO09_35deg.parquet,TC23LTO09,LTO,lithium-ion,35.0,,35.0,charge,19,0.0152948117373607,0.3058810121044595,0.2045505162690903,2.34276037153568,35.30910082872928,11,2.342743030856999,0.021193763024655254,0.021193763024655254
raw_CU_diffT/TC23LTO09/TC23LTO09_35deg.parquet,TC23LTO09_35deg.parquet,TC23LTO09,LTO,lithium-ion,35.0,,35.0,charge,20,0.0152932358056917,0.3211742479101512,0.2147774972050985,2.3429511190012,35.3096641160221,11,2.3429684596798883,0.021194770132069607,0.021194770132069607
raw_CU_diffT/TC23LTO09/TC23LTO09_35deg.parquet,TC23LTO09_35deg.parquet,TC23LTO09,LTO,lithium-ion,35.0,,35.0,charge,21,0.015293231735476,0.3364674796456272,0.2250044754192484,2.34314186646673,35.306747320441985,11,2.343176547824093,0.021194899649643162,0.021194899649643162
raw_CU_diffT/TC23LTO09/TC23LTO09_35deg.parquet,TC23LTO09_35deg.parquet,TC23LTO09,LTO,lithium-ion,35.0,,35.0,charge,22,0.0152930627449307,0.3517605423905579,0.2352313406250654,2.34333261393225,35.30885513812155,11,2.3434019766469816,0.023737701781158194,0.023737701781158194
raw_CU_diffT/TC23LTO09/TC23LTO09_35deg.parquet,TC23LTO09_35deg.parquet,TC23LTO09,LTO,lithium-ion,35.0,,35.0,charge,23,0.0152938593047965,0.3670544016953543,0.2454587385109943,2.34352336139777,35.31090005524862,11,2.3436620868272384,0.02628132017127882,0.02628132017127882
raw_CU_diffT/TC23LTO09/TC23LTO09_35deg.parquet,TC23LTO09_35deg.parquet,TC23LTO09,LTO,lithium-ion,35.0,,35.0,charge,24,0.0152928973833629,0.3823472990787173,0.255685493135269,2.34371410886329,35.314471022099454,11,2.343939537686179,0.030521273890698808,0.030521273890698808
raw_CU_diffT/TC23LTO09/TC23LTO09_35deg.parquet,TC23LTO09_35deg.parquet,TC23LTO09,LTO,lithium-ion,35.0,,35.0,charge,25,0.0152927881406137,0.397640087219331,0.2659121747061018,2.34409560379433,35.31689773480663,11,2.3442863512598544,0.03899917603303038,0.03899917603303038
raw_CU_diffT/TC23LTO09/TC23LTO09_35deg.parquet,TC23LTO09_35deg.parquet,TC23LTO09,LTO,lithium-ion,35.0,,35.0,charge,26,0.0152929982753854,0.4129330854947163,0.2761389967994722,2.34428635125985,35.31886077348066,11,2.3447372089056326,0.04832483354957162,0.04832483354957162
raw_CU_diffT/TC23LTO09/TC23LTO09_35deg.parquet,TC23LTO09_35deg.parquet,TC23LTO09,LTO,lithium-ion,35.0,,35.0,charge,27,0.0152929912771549,0.4282260767718712,0.2863658142129455,2.3446678461909,35.31834270718232,11,2.345274769944829,0.060190448347654524,0.060190448347654524
raw_CU_diffT/TC23LTO09/TC23LTO09_35deg.parquet,TC23LTO09_35deg.parquet,TC23LTO09,LTO,lithium-ion,35.0,,35.0,charge,28,0.0152944726176204,0.4435205493894916,0.2965936222369668,2.34524008858746,35.3247667679558,11,2.34596839709218,0.0746037378075215,0.0746037378075215
raw_CU_diffT/TC23LTO09/TC23LTO09_35deg.parquet,TC23LTO09_35deg.parquet,TC23LTO09,LTO,lithium-ion,35.0,,35.0,charge,29,0.015293019343721,0.4588135687332126,0.3068204584192762,2.34562158351851,35.329201933701654,11,2.3468007496690007,0.08986707487269996,0.08986707487269996
raw_CU_diffT/TC23LTO09/TC23LTO09_35deg.parquet,TC23LTO09_35deg.parquet,TC23LTO09,LTO,lithium-ion,35.0,,35.0,charge,30,0.015293022628749,0.4741065913619616,0.3170472967983685,2.34657532084611,35.33723464088398,11,2.34780650903266,0.10766407581816395,0.10766407581816395
raw_CU_diffT/TC23LTO09/TC23LTO09_35deg.parquet,TC23LTO09_35deg.parquet,TC23LTO09,LTO,lithium-ion,35.0,,35.0,charge,31,0.015294680029829,0.4894012713917906,0.3272752435242792,2.34791055310476,35.34556798342542,11,2.349003015861841,0.12715440543669843,0.12715440543669843
raw_CU_diffT/TC23LTO09/TC23LTO09_35deg.parquet,TC23LTO09_35deg.parquet,TC23LTO09,LTO,lithium-ion,35.0,,35.0,charge,32,0.0152951345692556,0.5046964059610463,0.3375034942124194,2.34905503789789,35.3570894198895,11,2.350407610835227,0.14666170302126602,0.14666170302126602
raw_CU_diffT/TC23LTO09/TC23LTO09_35deg.parquet,TC23LTO09_35deg.parquet,TC23LTO09,LTO,lithium-ion,35.0,,35.0,charge,33,0.0152928922486844,0.5199892982097306,0.3477302454030022,2.35096251255311,35.367993895027624,11,2.3520029532741344,0.1653214219205239,0.1653214219205239
raw_CU_diffT/TC23LTO09/TC23LTO09_35deg.parquet,TC23LTO09_35deg.parquet,TC23LTO09,LTO,lithium-ion,35.0,,35.0,charge,34,0.0152931381030975,0.5352824363128281,0.3579571610027675,2.3526792397428,35.37184654696132,11,2.3537890431785637,0.18566547483682427,0.18566547483682427
raw_CU_diffT/TC23LTO09/TC23LTO09_35deg.parquet,TC23LTO09_35deg.parquet,TC23LTO09,LTO,lithium-ion,35.0,,35.0,charge,35,0.0152934142050649,0.550575850517893,0.3681842612390343,2.35477746186354,35.37470834254144,11,2.355800561905882,0.20601045574895238,0.20601045574895238
raw_CU_diffT/TC23LTO09/TC23LTO09_35deg.parquet,TC23LTO09_35deg.parquet,TC23LTO09,LTO,lithium-ion,35.0,,35.0,charge,36,0.0152934525367902,0.5658693030546832,0.3784113871087138,2.35725717891532,35.38665754143646,11,2.358002828098722,0.22296741737837067,0.22296741737837067
raw_CU_diffT/TC23LTO09/TC23LTO09_35deg.parquet,TC23LTO09_35deg.parquet,TC23LTO09,LTO,lithium-ion,35.0,,35.0,charge,37,0.0152932441964106,0.5811625472510938,0.388638373655812,2.3597368959671,35.39032958563536,11,2.3603611603997154,0.2390730029830621,0.2390730029830621
raw_CU_diffT/TC23LTO09/TC23LTO09_35deg.parquet,TC23LTO09_35deg.parquet,TC23LTO09,LTO,lithium-ion,35.0,,35.0,charge,38,0.0152937033935232,0.596456250644617,0.3988656672798542,2.36221661301888,35.3889758839779,11,2.3628928994875475,0.2534843809249736,0.2534843809249736
raw_CU_diffT/TC23LTO09/TC23LTO09_35deg.parquet,TC23LTO09_35deg.parquet,TC23LTO09,LTO,lithium-ion,35.0,,35.0,charge,39,0.0152933908627629,0.61174964150738,0.4090927519065221,2.36488707753618,35.39686251381216,11,2.365546023326165,0.2670534786578713,0.2670534786578713
raw_CU_diffT/TC23LTO09/TC23LTO09_35deg.parquet,TC23LTO09_35deg.parquet,TC23LTO09,LTO,lithium-ion,35.0,,35.0,charge,40,0.0152931616871743,0.6270428031945543,0.4193196832775674,2.36774828951901,35.395546160220995,11,2.3683552132729373,0.28146221201855326,0.28146221201855326
raw_CU_diffT/TC23LTO09/TC23LTO09_35deg.parquet,TC23LTO09_35deg.parquet,TC23LTO09,LTO,lithium-ion,35.0,,35.0,charge,41,0.0152937490175483,0.6423365522121026,0.429547007411571,2.37080024896735,35.40131610497237,11,2.371303128649179,0.29248214100739744,0.29248214100739744
raw_CU_diffT/TC23LTO09/TC23LTO09_35deg.parquet,TC23LTO09_35deg.parquet,TC23LTO09,LTO,lithium-ion,35.0,,35.0,charge,42,0.0152933258289172,0.6576298780410198,0.4397740485484302,2.37385220841569,35.4022229281768,11,2.3743377474188403,0.3009661141862239,0.3009661141862239
raw_CU_diffT/TC23LTO09/TC23LTO09_35deg.parquet,TC23LTO09_35deg.parquet,TC23LTO09,LTO,lithium-ion,35.0,,35.0,charge,43,0.0152931096827862,0.672922987723806,0.4500009451428008,2.37690416786404,35.4070302762431,11,2.37745906958192,0.31029112914870893,0.31029112914870893
raw_CU_diffT/TC23LTO09/TC23LTO09_35deg.parquet,TC23LTO09_35deg.parquet,TC23LTO09,LTO,lithium-ion,35.0,,35.0,charge,44,0.0152933794660204,0.6882163671898264,0.4602280221481733,2.38014687477791,35.41078314917127,11,2.380684435817103,0.3196135110314202,0.3196135110314202
raw_CU_diffT/TC23LTO09/TC23LTO09_35deg.parquet,TC23LTO09_35deg.parquet,TC23LTO09,LTO,lithium-ion,35.0,,35.0,charge,45,0.0152934336369615,0.7035098008267878,0.4704551353790502,2.38358032915729,35.41826093922651,11,2.3839965054457046,0.3289376630020655,0.3289376630020655
raw_CU_diffT/TC23LTO09/TC23LTO09_35deg.parquet,TC23LTO09_35deg.parquet,TC23LTO09,LTO,lithium-ion,35.0,,35.0,charge,46,0.0152935124761916,0.7188033133029794,0.4806823013317522,2.3872045310022,35.42302607734806,11,2.3874126191464082,0.3365656090447686,0.3365656090447686
raw_CU_diffT/TC23LTO09/TC23LTO09_35deg.parquet,TC23LTO09_35deg.parquet,TC23LTO09,LTO,lithium-ion,35.0,,35.0,charge,47,0.0152936208584985,0.7340969341614779,0.4909095397624962,2.39063798538159,35.420706215469615,11,2.3908807548831637,0.3425006941359783,0.3425006941359783
raw_CU_diffT/TC23LTO09/TC23LTO09_35deg.parquet,TC23LTO09_35deg.parquet,TC23LTO09,LTO,lithium-ion,35.0,,35.0,charge,48,0.0152934567369711,0.749390390898449,0.501136668440945,2.39407143976098,35.42592306629834,11,2.3944182533346545,0.3492667975898627,0.3492667975898627
raw_CU_diffT/TC23LTO09/TC23LTO09_35deg.parquet,TC23LTO09_35deg.parquet,TC23LTO09,LTO,lithium-ion,35.0,,35.0,charge,49,0.0152949968103051,0.7646853877087542,0.5113648270061245,2.39769564160589,35.431240303867405,11,2.39802511450088,0.356903145389154,0.356903145389154
raw_CU_diffT/TC23LTO09/TC23LTO09_35deg.parquet,TC23LTO09_35deg.parquet,TC23LTO09,LTO,lithium-ion,35.0,,35.0,charge,50,0.0152929581048547,0.7799783458136088,0.5215916222364257,2.4013198434508,35.429150524861875,11,2.401718679060524,0.3628619273953575,0.3628619273953575
raw_CU_diffT/TC23LTO09/TC23LTO09_35deg.parquet,TC23LTO09_35deg.parquet,TC23LTO09,LTO,lithium-ion,35.0,,35.0,charge,51,0.0152928814279194,0.7952712272415282,0.5318183661908841,2.40532554022675,35.43417596685083,11,2.405446924977537,0.36624471821184557,0.36624471821184557
raw_CU_diffT/TC23LTO09/TC23LTO09_35deg.parquet,TC23LTO09_35deg.parquet,TC23LTO09,LTO,lithium-ion,35.0,,35.0,charge,52,0.0152936552827462,0.8105648825242744,0.5420456276420097,2.40894974207166,35.44237044198896,11,2.409209852251917,0.37132124039764847,0.37132124039764847
raw_CU_diffT/TC23LTO09/TC23LTO09_35deg.parquet,TC23LTO09_35deg.parquet,TC23LTO09,LTO,lithium-ion,35.0,,35.0,charge,53,0.0152937282428412,0.8258586107671156,0.5522729378834313,2.41276469138209,35.44598707182321,11,2.4130421422410318,0.37723795255915604,0.37723795255915604
raw_CU_diffT/TC23LTO09/TC23LTO09_35deg.parquet,TC23LTO09_35deg.parquet,TC23LTO09,LTO,lithium-ion,35.0,,35.0,charge,54,0.0152950693953661,0.8411536801624817,0.5625011449881119,2.41657964069252,35.44828502762432,11,2.416926454266198,0.382327463163989,0.382327463163989
raw_CU_diffT/TC23LTO09/TC23LTO09_35deg.parquet,TC23LTO09_35deg.parquet,TC23LTO09,LTO,lithium-ion,35.0,,35.0,charge,55,0.0152935145350827,0.8564471946975644,0.5727283123176474,2.420776084934,35.45044041436464,11,2.4208627883274154,0.38743853136557505,0.38743853136557505
raw_CU_diffT/TC23LTO09/TC23LTO09_35deg.parquet,TC23LTO09_35deg.parquet,TC23LTO09,LTO,lithium-ion,35.0,,35.0,charge,56,0.0152931060686907,0.8717403007662551,0.5829552064951792,2.42459103424443,35.453174088397795,11,2.4248511444246836,0.3908155105327751,0.3908155105327751
