Repository: DNV007/delivered-energy-decomposition

# Three-term energy accounting for a cold commercial sodium-ion 18650 cell

This repository holds the analysis code and the derived data behind a reanalysis
of a public commercial-cell archive. No new measurements were made. The
manuscript reporting the work is not distributed here; what is here is
everything needed to regenerate its numbers from the raw archive and to check
them.

**Source data.** Droese, D., Schlösser, A., Otto, M. *Dataset: Evaluation of
Commercial Sodium-Ion Batteries by State-of-the-Art Lithium-Ion Battery
Configurations.* Technische Universität Berlin, DepositOnce, 2025.
DOI [10.14279/depositonce-25036](https://doi.org/10.14279/depositonce-25036),
CC BY 4.0.

File: data_processed/ocv/ocv_slope_points.csv (part 37 of 85)
member_path,file_name,cell_id,cell_family,chemistry_type,temperature_deg_c,voltage_v,ambient_temperature_from_file_deg_c,direction,segment_index,segment_capacity_ah,cumulative_capacity_ah,soc_fraction_by_capacity,ocv_voltage_v,ocv_temperature_mean_deg_c,smoothing_window_segments,smoothed_ocv_voltage_v,dv_dcapacity_fraction_v,abs_dv_dcapacity_fraction_v
raw_CU_diffT/TC23LTO09/TC23LTO09_35deg.parquet,TC23LTO09_35deg.parquet,TC23LTO09,LTO,lithium-ion,35.0,,35.0,charge,57,0.0152946115939596,0.8870349123602147,0.5931831074562604,2.42859673102038,35.45202063535912,11,2.4288568412006364,0.3941908057333876,0.3941908057333876
raw_CU_diffT/TC23LTO09/TC23LTO09_35deg.parquet,TC23LTO09_35deg.parquet,TC23LTO09,LTO,lithium-ion,35.0,,35.0,charge,58,0.0152943364986133,0.902329248858828,0.6034108244539933,2.43279317526185,35.46045174033149,11,2.43291456001264,0.40013430604858513,0.40013430604858513
raw_CU_diffT/TC23LTO09/TC23LTO09_35deg.parquet,TC23LTO09_35deg.parquet,TC23LTO09,LTO,lithium-ion,35.0,,35.0,charge,59,0.0152938935081322,0.9176231423669602,0.6136382452125744,2.43679887203781,35.4669150276243,11,2.437041641539379,0.40691171068421284,0.40691171068421284
raw_CU_diffT/TC23LTO09/TC23LTO09_35deg.parquet,TC23LTO09_35deg.parquet,TC23LTO09,LTO,lithium-ion,35.0,,35.0,charge,60,0.0152946570249507,0.9329177993919108,0.62386617655453,2.44099531627928,35.46610386740332,11,2.4412380857808533,0.4120064599136555,0.4120064599136555
raw_CU_diffT/TC23LTO09/TC23LTO09_35deg.parquet,TC23LTO09_35deg.parquet,TC23LTO09,LTO,lithium-ion,35.0,,35.0,charge,61,0.0152932973670919,0.9482110967590028,0.6340931986582331,2.44519176052075,35.466785193370164,11,2.4454692113796948,0.4170836178218451,0.4170836178218451
raw_CU_diffT/TC23LTO09/TC23LTO09_35deg.parquet,TC23LTO09_35deg.parquet,TC23LTO09,LTO,lithium-ion,35.0,,35.0,charge,62,0.0152952985270991,0.963506395286102,0.644321558989209,2.44938820476223,35.473600055248625,11,2.4497696996932707,0.42471666091294935,0.42471666091294935
raw_CU_diffT/TC23LTO09/TC23LTO09_35deg.parquet,TC23LTO09_35deg.parquet,TC23LTO09,LTO,lithium-ion,35.0,,35.0,charge,63,0.0152931238275838,0.9787995191136858,0.6545484650425702,2.4535846490037,35.47528066298343,11,2.4541568914002663,0.43236097007265073,0.43236097007265073
raw_CU_diffT/TC23LTO09/TC23LTO09_35deg.parquet,TC23LTO09_35deg.parquet,TC23LTO09,LTO,lithium-ion,35.0,,35.0,charge,64,0.0152942002414255,0.9940937193551111,0.66477609092161,2.45816258817622,35.481670193370164,11,2.4586134458219973,0.4416791063075891,0.4416791063075891
raw_CU_diffT/TC23LTO09/TC23LTO09_35deg.parquet,TC23LTO09_35deg.parquet,TC23LTO09,LTO,lithium-ion,35.0,,35.0,charge,65,0.0152936604574729,1.009387379812584,0.6750033558332087,2.46274052734874,35.47968104972375,11,2.4631913849945146,0.4510208233305235,0.4510208233305235
raw_CU_diffT/TC23LTO09/TC23LTO09_35deg.parquet,TC23LTO09_35deg.parquet,TC23LTO09,LTO,lithium-ion,35.0,,35.0,charge,66,0.0152930796365093,1.0246804594490937,0.6852302323348597,2.46731846652125,35.48110685082873,11,2.467838686881767,0.4595137017905415,0.4595137017905415
raw_CU_diffT/TC23LTO09/TC23LTO09_35deg.parquet,TC23LTO09_35deg.parquet,TC23LTO09,LTO,lithium-ion,35.0,,35.0,charge,67,0.0152926596708095,1.0399731191199029,0.6954568279946233,2.47189640569377,35.48087008287293,11,2.4725900328411226,0.46797850563710597,0.46797850563710597
raw_CU_diffT/TC23LTO09/TC23LTO09_35deg.parquet,TC23LTO09_35deg.parquet,TC23LTO09,LTO,lithium-ion,35.0,,35.0,charge,68,0.0152939219575221,1.055267041077425,0.7056842677780446,2.47685583979733,35.485331160220994,11,2.4774107415152127,0.4747594056550639,0.4747594056550639
raw_CU_diffT/TC23LTO09/TC23LTO09_35deg.parquet,TC23LTO09_35deg.parquet,TC23LTO09,LTO,lithium-ion,35.0,,35.0,charge,69,0.0152927842118168,1.070559825289242,0.7159109467215896,2.48181527390089,35.48580577348066,11,2.4823008129040383,0.4781364820949676,0.4781364820949676
raw_CU_diffT/TC23LTO09/TC23LTO09_35deg.parquet,TC23LTO09_35deg.parquet,TC23LTO09,LTO,lithium-ion,35.0,,35.0,charge,70,0.01529480545244,1.085854630741682,0.7261389773208329,2.4871562029355,35.486267817679554,11,2.4871908842928634,0.478130968260416,0.478130968260416
raw_CU_diffT/TC23LTO09/TC23LTO09_35deg.parquet,TC23LTO09_35deg.parquet,TC23LTO09,LTO,lithium-ion,35.0,,35.0,charge,71,0.0152931368646166,1.1011477676062984,0.736365892092394,2.49211563703906,35.49686511049723,11,2.492080955681688,0.48067480565805454,0.48067480565805454
raw_CU_diffT/TC23LTO09/TC23LTO09_35deg.parquet,TC23LTO09_35deg.parquet,TC23LTO09,LTO,lithium-ion,35.0,,35.0,charge,72,0.0152947509702197,1.116442518576518,0.7465938862579724,2.49745656607366,35.501235690607736,11,2.497023049106566,0.4874506138712036,0.4874506138712036
raw_CU_diffT/TC23LTO09/TC23LTO09_35deg.parquet,TC23LTO09_35deg.parquet,TC23LTO09,LTO,lithium-ion,35.0,,35.0,charge,73,0.0152935635491366,1.1317360821256548,0.7568210863644691,2.50241600017722,35.512447624309395,11,2.502051845924861,0.4976197248895744,0.4976197248895744
raw_CU_diffT/TC23LTO09/TC23LTO09_35deg.parquet,TC23LTO09_35deg.parquet,TC23LTO09,LTO,lithium-ion,35.0,,35.0,charge,74,0.0152949295914113,1.147031011717066,0.7670491999786418,2.50737543428078,35.540455165745854,11,2.507202027493943,0.5111914184024187,0.5111914184024187
raw_CU_diffT/TC23LTO09/TC23LTO09_35deg.parquet,TC23LTO09_35deg.parquet,TC23LTO09,LTO,lithium-ion,35.0,,35.0,charge,75,0.0152931727542297,1.162324184471296,0.7772761387505124,2.5119533734533,35.56764306629834,11,2.512508275171179,0.5256350965299816,0.5256350965299816
raw_CU_diffT/TC23LTO09/TC23LTO09_35deg.parquet,TC23LTO09_35deg.parquet,TC23LTO09,LTO,lithium-ion,35.0,,35.0,charge,76,0.0152930199084822,1.177617204379778,0.7875029753104922,2.51653131262581,35.58520740331492,11,2.5179532482778844,0.5417433489368193,0.5417433489368193
raw_CU_diffT/TC23LTO09/TC23LTO09_35deg.parquet,TC23LTO09_35deg.parquet,TC23LTO09,LTO,lithium-ion,35.0,,35.0,charge,77,0.0152931594822111,1.1929103638619891,0.7977299052070217,2.5216814941949,35.59528574585635,11,2.523588968850112,0.5569641320229266,0.5569641320229266
raw_CU_diffT/TC23LTO09/TC23LTO09_35deg.parquet,TC23LTO09_35deg.parquet,TC23LTO09,LTO,lithium-ion,35.0,,35.0,charge,78,0.0152951566964972,1.2082055205584863,0.8079581706922185,2.52721317069502,35.58592607734807,11,2.5293460741731257,0.5688321084496835,0.5688321084496835
raw_CU_diffT/TC23LTO09/TC23LTO09_35deg.parquet,TC23LTO09_35deg.parquet,TC23LTO09,LTO,lithium-ion,35.0,,35.0,charge,79,0.015293260993068,1.2234987815515543,0.8181851684716744,2.53350783705723,35.57916422651933,11,2.535224564246926,0.5773195844928694,0.5773195844928694
raw_CU_diffT/TC23LTO09/TC23LTO09_35deg.parquet,TC23LTO09_35deg.parquet,TC23LTO09,LTO,lithium-ion,35.0,,35.0,charge,80,0.0152945704897884,1.2387933520413428,0.8284130419453368,2.54018399835049,35.56900511049724,11,2.5411550763567785,0.5832604608997656,0.5832604608997656
raw_CU_diffT/TC23LTO09/TC23LTO09_35deg.parquet,TC23LTO09_35deg.parquet,TC23LTO09,LTO,lithium-ion,35.0,,35.0,charge,81,0.0152929449736895,1.2540862970150324,0.8386398283944896,2.54705090710926,35.55168635359116,11,2.5471549511813647,0.5908864364515409,0.5908864364515409
raw_CU_diffT/TC23LTO09/TC23LTO09_35deg.parquet,TC23LTO09_35deg.parquet,TC23LTO09,LTO,lithium-ion,35.0,,35.0,charge,82,0.0152947271692091,1.2693810241842414,0.8488678066437186,2.55410856333356,35.53881052486188,11,2.553241529399371,0.598509823883802,0.598509823883802
raw_CU_diffT/TC23LTO09/TC23LTO09_35deg.parquet,TC23LTO09_35deg.parquet,TC23LTO09,LTO,lithium-ion,35.0,,35.0,charge,83,0.0152933147316748,1.284674338915916,0.8590948403595657,2.56078472462681,35.52284372928177,11,2.5593974703321116,0.6036236239111759,0.6036236239111759
raw_CU_diffT/TC23LTO09/TC23LTO09_35deg.parquet,TC23LTO09_35deg.parquet,TC23LTO09,LTO,lithium-ion,35.0,,35.0,charge,84,0.0152933268422712,1.2999676657581871,0.8693218821740809,2.56707939098903,35.51576643646409,11,2.565588092622221,0.601896773096172,0.601896773096172
raw_CU_diffT/TC23LTO09/TC23LTO09_35deg.parquet,TC23LTO09_35deg.parquet,TC23LTO09,LTO,lithium-ion,35.0,,35.0,charge,85,0.0152949224442397,1.3152625882024271,0.8795499910087559,2.57261106748915,35.512003950276245,11,2.5717093521975944,0.5891613822836206,0.5891613822836206
raw_CU_diffT/TC23LTO09/TC23LTO09_35deg.parquet,TC23LTO09_35deg.parquet,TC23LTO09,LTO,lithium-ion,35.0,,35.0,charge,86,0.0152942887017676,1.3305568769041949,0.8897776760435062,2.57795199652375,35.51568337016575,11,2.5776398643074465,0.5688410222885523,0.5688410222885523
raw_CU_diffT/TC23LTO09/TC23LTO09_35deg.parquet,TC23LTO09_35deg.parquet,TC23LTO09,LTO,lithium-ion,35.0,,35.0,charge,87,0.0152935825452696,1.3458504594494642,0.9000048888532066,2.58348367302388,35.51117671270718,11,2.583344947594409,0.5536052524194588,0.5536052524194588
raw_CU_diffT/TC23LTO09/TC23LTO09_35deg.parquet,TC23LTO09_35deg.parquet,TC23LTO09,LTO,lithium-ion,35.0,,35.0,charge,88,0.0152929947666232,1.3611434542160874,0.9102317086001772,2.58939684445505,35.50166447513813,11,2.588963327487953,0.5527623821422765,0.5527623821422765
raw_CU_diffT/TC23LTO09/TC23LTO09_35deg.parquet,TC23LTO09_35deg.parquet,TC23LTO09,LTO,lithium-ion,35.0,,35.0,charge,89,0.0152933155040223,1.3764367697201096,0.920458742832513,2.59531001588622,35.49384740331491,11,2.5946510700962317,0.5586797654660103,0.5586797654660103
raw_CU_diffT/TC23LTO09/TC23LTO09_35deg.parquet,TC23LTO09_35deg.parquet,TC23LTO09,LTO,lithium-ion,35.0,,35.0,charge,90,0.0152939337695929,1.3917307034897026,0.9306861905149706,2.60084169238634,35.47105522099449,11,2.600390834740562,0.5603821826019555,0.5603821826019555
raw_CU_diffT/TC23LTO09/TC23LTO09_35deg.parquet,TC23LTO09_35deg.parquet,TC23LTO09,LTO,lithium-ion,35.0,,35.0,charge,91,0.0152929426899107,1.4070236461796133,0.9409129754369014,2.60541963155886,35.43897212707183,11,2.606113258706208,0.5561501142258152,0.5561501142258152
raw_CU_diffT/TC23LTO09/TC23LTO09_35deg.parquet,TC23LTO09_35deg.parquet,TC23LTO09,LTO,lithium-ion,35.0,,35.0,charge,92,0.0152935688082434,1.422317214987857,0.9511401790602984,2.60980682326585,35.428557734806624,11,2.61176631995712,0.5451239431847767,0.5451239431847767
raw_CU_diffT/TC23LTO09/TC23LTO09_35deg.parquet,TC23LTO09_35deg.parquet,TC23LTO09,LTO,lithium-ion,35.0,,35.0,charge,93,0.0152931998425059,1.4376104148303626,0.9613671359467972,2.61591074216254,35.441544806629835,11,2.617263315099877,0.5281734006172485,0.5281734006172485
raw_CU_diffT/TC23LTO09/TC23LTO09_35deg.parquet,TC23LTO09_35deg.parquet,TC23LTO09,LTO,lithium-ion,35.0,,35.0,charge,94,0.0152932867931921,1.4529037016235546,0.971594150979461,2.62334989331788,35.45834552486188,11,2.622569562777113,0.5847616181393676,0.5847616181393676
raw_CU_diffT/TC23LTO09/TC23LTO09_35deg.parquet,TC23LTO09_35deg.parquet,TC23LTO09,LTO,lithium-ion,35.0,,35.0,charge,95,0.0117152500517197,1.4646189516752743,0.97942844062632,2.63021680207666,35.47165679558011,11,2.627546337559356,0.7904514897709873,0.7904514897709873
raw_CU_diffT/TC23LTO09/TC23LTO09_35deg.parquet,TC23LTO09_35deg.parquet,TC23LTO09,LTO,lithium-ion,35.0,,35.0,charge,96,0.0079078096469902,1.4725267613222646,0.9847165967453312,2.63555773111126,35.46852961325966,11,2.6322803428400268,1.013602900382864,1.013602900382864
raw_CU_diffT/TC23LTO09/TC23LTO09_35deg.parquet,TC23LTO09_35deg.parquet,TC23LTO09,LTO,lithium-ion,35.0,,35.0,charge,97,0.0059713744705507,1.4784981357928153,0.9887098087540914,2.64013567028378,35.467086187845304,11,2.636684875225706,1.2692097494217478,1.2692097494217478
raw_CU_diffT/TC23LTO09/TC23LTO09_35deg.parquet,TC23LTO09_35deg.parquet,TC23LTO09,LTO,lithium-ion,35.0,,35.0,charge,98,0.0045512790769012,1.4830494148697164,0.9917533663729832,2.64395061959421,35.46075787292818,11,2.640933341503232,1.4876227798733908,1.4876227798733908
raw_CU_diffT/TC23LTO09/TC23LTO09_35deg.parquet,TC23LTO09_35deg.parquet,TC23LTO09,LTO,lithium-ion,35.0,,35.0,charge,99,0.0035268640774182,1.4865762789471346,0.994111871279461,2.64776556890464,35.4621985359116,11,2.644609565384193,1.3631999491874467,1.3631999491874467
raw_CU_diffT/TC23LTO09/TC23LTO09_35deg.parquet,TC23LTO09_35deg.parquet,TC23LTO09,LTO,lithium-ion,35.0,,35.0,charge,100,0.0026088864639698,1.4891851654111044,0.9958565008967784,2.6500545384909,35.46215237569061,11,2.646735532590824,1.2529206976693104,1.2529206976693104
raw_CU_diffT/TC23LTO09/TC23LTO09_35deg.parquet,TC23LTO09_35deg.parquet,TC23LTO09,LTO,lithium-ion,35.0,,35.0,charge,101,0.0021423749227612,1.4913275403338655,0.9972891622230824,2.65291575047372,35.457191160220994,11,2.6485709470923977,1.4303003120501216,1.4303003120501216
raw_CU_diffT/TC23LTO09/TC23LTO09_35deg.parquet,TC23LTO09_35deg.parquet,TC23LTO09,LTO,lithium-ion,35.0,,35.0,charge,102,0.0015792492441703,1.492906789578036,0.998345246894668,2.65386948780133,35.459297900552485,11,2.65019759909004,1.5118559866127725,1.5118559866127725
raw_CU_diffT/TC23LTO09/TC23LTO09_35deg.parquet,TC23LTO09_35deg.parquet,TC23LTO09,LTO,lithium-ion,35.0,,35.0,charge,103,0.0014466578514761,1.494353447429512,0.9993126642846794,2.65653995231863,35.463041298342546,11,2.6516350174909347,1.7065276474618258,1.7065276474618258
raw_CU_diffT/TC23LTO09/TC23LTO09_35deg.parquet,TC23LTO09_35deg.parquet,TC23LTO09,LTO,lithium-ion,35.0,,35.0,charge,104,0.0010278289592835,1.4953812763887957,1.0,2.65634920485311,35.4626429558011,11,2.652915750473722,1.8633295989716339,1.8633295989716339
raw_CU_diffT/TC23LTO09/TC23LTO09_35deg.parquet,TC23LTO09_35deg.parquet,TC23LTO09,LTO,lithium-ion,35.0,,35.0,discharge,0,0.0152941876620285,0.0152941876620285,0.0100242376604556,2.66455134587054,35.51051116022099,1,2.66455134587054,-1.6935384027989862,1.6935384027989862
raw_CU_diffT/TC23LTO09/TC23LTO09_35deg.parquet,TC23LTO09_35deg.parquet,TC23LTO09,LTO,lithium-ion,35.0,,35.0,discharge,1,0.0152942714415735,0.030588459103602,0.0200485302323644,2.64757482143912,35.53503011049724,1,2.64757482143912,-1.5032934372476348,1.5032934372476348
raw_CU_diffT/TC23LTO09/TC23LTO09_35deg.parquet,TC23LTO09_35deg.parquet,TC23LTO09,LTO,lithium-ion,35.0,,35.0,discharge,2,0.0152931749716714,0.0458816340752734,0.0300721041472821,2.63441324631813,35.53174906077348,1,2.63441324631813,-1.179846793481289,1.179846793481289
raw_CU_diffT/TC23LTO09/TC23LTO09_35deg.parquet,TC23LTO09_35deg.parquet,TC23LTO09,LTO,lithium-ion,35.0,,35.0,discharge,3,0.0152933798219239,0.0611750138971973,0.0400958123267755,2.62392213571445,35.537429254143646,1,2.62392213571445,-0.9419588134595926,0.9419588134595926
raw_CU_diffT/TC23LTO09/TC23LTO09_35deg.parquet,TC23LTO09_35deg.parquet,TC23LTO09,LTO,lithium-ion,35.0,,35.0,discharge,4,0.0152937100344364,0.0764687239316337,0.0501197369367702,2.6155292472315,35.5386741160221,1,2.6155292472315,-0.7611508711158024,0.7611508711158024
raw_CU_diffT/TC23LTO09/TC23LTO09_35deg.parquet,TC23LTO09_35deg.parquet,TC23LTO09,LTO,lithium-ion,35.0,,35.0,discharge,5,0.0152946104769043,0.091763334408538,0.0601442517219018,2.60866233847272,35.54885113259669,1,2.60866233847272,-0.6184344224265885,0.6184344224265885
raw_CU_diffT/TC23LTO09/TC23LTO09_35deg.parquet,TC23LTO09_35deg.parquet,TC23LTO09,LTO,lithium-ion,35.0,,35.0,discharge,6,0.0152932750360156,0.1070566094445536,0.0701678912217849,2.6031306619726,35.566969530386736,1,2.6031306619726,-0.4947566757295476,0.4947566757295476
raw_CU_diffT/TC23LTO09/TC23LTO09_35deg.parquet,TC23LTO09_35deg.parquet,TC23LTO09,LTO,lithium-ion,35.0,,35.0,discharge,7,0.015294650618015,0.1223512600625686,0.0801924323165214,2.5987434702656,35.592868287292816,1,2.5987434702656,-0.4852216066769586,0.4852216066769586
raw_CU_diffT/TC23LTO09/TC23LTO09_35deg.parquet,TC23LTO09_35deg.parquet,TC23LTO09,LTO,lithium-ion,35.0,,35.0,discharge,8,0.0152943164089842,0.1376455764715528,0.0902167543613268,2.593402541231,35.59598497237569,1,2.593402541231,-0.5613390949039285,0.5613390949039285
raw_CU_diffT/TC23LTO09/TC23LTO09_35deg.parquet,TC23LTO09_35deg.parquet,TC23LTO09,LTO,lithium-ion,35.0,,35.0,discharge,9,0.015294347836212,0.1529399243077648,0.1002410970044149,2.58748936979983,35.58170096685083,1,2.58748936979983,-0.5994026142172117,0.5994026142172117
raw_CU_diffT/TC23LTO09/TC23LTO09_35deg.parquet,TC23LTO09_35deg.parquet,TC23LTO09,LTO,lithium-ion,35.0,,35.0,discharge,10,0.0152939924750978,0.1682339167828626,0.1102652067339059,2.58138545090314,35.55533842541437,1,2.58138545090314,-0.5899058866930318,0.5899058866930318
raw_CU_diffT/TC23LTO09/TC23LTO09_35deg.parquet,TC23LTO09_35deg.parquet,TC23LTO09,LTO,lithium-ion,35.0,,35.0,discharge,11,0.0152933847692491,0.1835273015521117,0.1202889181560143,2.57566302693749,35.53593723756906,1,2.57566302693749,-0.5518567697698415,0.5518567697698415
raw_CU_diffT/TC23LTO09/TC23LTO09_35deg.parquet,TC23LTO09_35deg.parquet,TC23LTO09,LTO,lithium-ion,35.0,,35.0,discharge,12,0.0152935242990641,0.1988208258511758,0.1303127210298597,2.57032209790289,35.52289837016574,1,2.57032209790289,-0.5233043595666942,0.5233043595666942
raw_CU_diffT/TC23LTO09/TC23LTO09_35deg.parquet,TC23LTO09_35deg.parquet,TC23LTO09,LTO,lithium-ion,35.0,,35.0,discharge,13,0.0152938604993577,0.2141146863505335,0.1403367442587653,2.56517191633381,35.516604198895024,1,2.56517191633381,-0.5423250171462115,0.5423250171462115
raw_CU_diffT/TC23LTO09/TC23LTO09_35deg.parquet,TC23LTO09_35deg.parquet,TC23LTO09,LTO,lithium-ion,35.0,,35.0,discharge,14,0.0152939836850021,0.2294086700355356,0.1503608482269821,2.55944949236816,35.512457872928174,1,2.55944949236816,-0.5994134082191209,0.5994134082191209
raw_CU_diffT/TC23LTO09/TC23LTO09_35deg.parquet,TC23LTO09_35deg.parquet,TC23LTO09,LTO,lithium-ion,35.0,,35.0,discharge,15,0.0152938109655198,0.2447024810010554,0.1603848389900272,2.55315482600595,35.510694834254146,1,2.55315482600595,-0.6564947147356719,0.6564947147356719
raw_CU_diffT/TC23LTO09/TC23LTO09_35deg.parquet,TC23LTO09_35deg.parquet,TC23LTO09,LTO,lithium-ion,35.0,,35.0,discharge,16,0.0152941984185528,0.2599966794196082,0.1704090837006092,2.54628791724718,35.50311552486188,1,2.54628791724718,-0.6945497746380198,0.6945497746380198
raw_CU_diffT/TC23LTO09/TC23LTO09_35deg.parquet,TC23LTO09_35deg.parquet,TC23LTO09,LTO,lithium-ion,35.0,,35.0,discharge,17,0.015293965737807,0.2752906451574152,0.1804331759057331,2.53923026102288,35.49694754143646,1,2.53923026102288,-0.7040776807636462,0.7040776807636462
raw_CU_diffT/TC23LTO09/TC23LTO09_35deg.parquet,TC23LTO09_35deg.parquet,TC23LTO09,LTO,lithium-ion,35.0,,35.0,discharge,18,0.0152936044363886,0.2905842495938038,0.1904570313038187,2.53217260479858,35.483715082872926,1,2.53217260479858,-0.6850411532667664,0.6850411532667664
raw_CU_diffT/TC23LTO09/TC23LTO09_35deg.parquet,TC23LTO09_35deg.parquet,TC23LTO09,LTO,lithium-ion,35.0,,35.0,discharge,19,0.0152943369170611,0.3058785865108649,0.2004813667901903,2.52549644350533,35.46955743093923,1,2.52549644350533,-0.6374699358946856,0.6374699358946856
raw_CU_diffT/TC23LTO09/TC23LTO09_35deg.parquet,TC23LTO09_35deg.parquet,TC23LTO09,LTO,lithium-ion,35.0,,35.0,discharge,20,0.0152934305339574,0.3211720170448223,0.2105051082077665,2.51939252460864,35.454928314917126,1,2.51939252460864,-0.5708776937146922,0.5708776937146922
raw_CU_diffT/TC23LTO09/TC23LTO09_35deg.parquet,TC23LTO09_35deg.parquet,TC23LTO09,LTO,lithium-ion,35.0,,35.0,discharge,21,0.0152940077317083,0.3364660247765306,0.220529227936866,2.51405159557403,35.42784085635359,1,2.51405159557403,-0.49475561560603865,0.49475561560603865
raw_CU_diffT/TC23LTO09/TC23LTO09_35deg.parquet,TC23LTO09_35deg.parquet,TC23LTO09,LTO,lithium-ion,35.0,,35.0,discharge,22,0.0152936037619753,0.3517596285385059,0.2305530828929222,2.50947365640152,35.41045469613259,1,2.50947365640152,-0.4567006433332921,0.4567006433332921
raw_CU_diffT/TC23LTO09/TC23LTO09_35deg.parquet,TC23LTO09_35deg.parquet,TC23LTO09,LTO,lithium-ion,35.0,,35.0,discharge,23,0.0152938587680594,0.3670534873065653,0.2405771049870866,2.504895717229,35.4098393922652,1,2.504895717229,-0.45669413636028366,0.45669413636028366
raw_CU_diffT/TC23LTO09/TC23LTO09_35deg.parquet,TC23LTO09_35deg.parquet,TC23LTO09,LTO,lithium-ion,35.0,,35.0,discharge,24,0.0152940395697238,0.3823475268762891,0.2506012455837105,2.50031777805648,35.4215705801105,1,2.50031777805648,-0.47572862928278425,0.47572862928278425
raw_CU_diffT/TC23LTO09/TC23LTO09_35deg.parquet,TC23LTO09_35deg.parquet,TC23LTO09,LTO,lithium-ion,35.0,,35.0,discharge,25,0.0152935405340846,0.3976410674103737,0.2606250590984416,2.49535834395292,35.45354726519338,1,2.49535834395292,-0.5137868663203449,0.5137868663203449
raw_CU_diffT/TC23LTO09/TC23LTO09_35deg.parquet,TC23LTO09_35deg.parquet,TC23LTO09,LTO,lithium-ion,35.0,,35.0,discharge,26,0.0152939709346161,0.4129350383449898,0.2706491547096993,2.49001741491832,35.47861732044199,1,2.49001741491832,-0.5233040020227548,0.5233040020227548
raw_CU_diffT/TC23LTO09/TC23LTO09_35deg.parquet,TC23LTO09_35deg.parquet,TC23LTO09,LTO,lithium-ion,35.0,,35.0,discharge,27,0.0152934018570009,0.4282284402019907,0.2806728773315974,2.48486723334924,35.49765483425414,1,2.48486723334924,-0.5233058220243834,0.5233058220243834
raw_CU_diffT/TC23LTO09/TC23LTO09_35deg.parquet,TC23LTO09_35deg.parquet,TC23LTO09,LTO,lithium-ion,35.0,,35.0,discharge,28,0.0152938682808829,0.4435223084828736,0.290696905660732,2.47952630431463,35.51545698895028,1,2.47952630431463,-0.5328053708381759,0.5328053708381759
raw_CU_diffT/TC23LTO09/TC23LTO09_35deg.parquet,TC23LTO09_35deg.parquet,TC23LTO09,LTO,lithium-ion,35.0,,35.0,discharge,29,0.0152942858190199,0.4588165943018936,0.3007212076560207,2.47418537528003,35.52226276243094,1,2.47418537528003,-0.5137767972334046,0.5137767972334046
raw_CU_diffT/TC23LTO09/TC23LTO09_35deg.parquet,TC23LTO09_35deg.parquet,TC23LTO09,LTO,lithium-ion,35.0,,35.0,discharge,30,0.015293822687025,0.4741104169889186,0.3107452061016676,2.46922594117647,35.52757966850829,1,2.46922594117647,-0.4947554548282369,0.4947554548282369
raw_CU_diffT/TC23LTO09/TC23LTO09_35deg.parquet,TC23LTO09_35deg.parquet,TC23LTO09,LTO,lithium-ion,35.0,,35.0,discharge,31,0.0152938608852975,0.4894042778742161,0.320769229583529,2.46426650707291,35.52832361878453,1,2.46426650707291,-0.4852388504283027,0.4852388504283027
raw_CU_diffT/TC23LTO09/TC23LTO09_35deg.parquet,TC23LTO09_35deg.parquet,TC23LTO09,LTO,lithium-ion,35.0,,35.0,discharge,32,0.0152939573609851,0.5046982352352012,0.3307933162982499,2.45949782043487,35.52960483425414,1,2.45949782043487,-0.4567008584855472,0.4567008584855472
raw_CU_diffT/TC23LTO09/TC23LTO09_35deg.parquet,TC23LTO09_35deg.parquet,TC23LTO09,LTO,lithium-ion,35.0,,35.0,discharge,33,0.0152934483547046,0.5199916835899058,0.3408170693960414,2.45511062872788,35.53310378453039,1,2.45511062872788,-0.4471913734103339,0.4471913734103339
raw_CU_diffT/TC23LTO09/TC23LTO09_35deg.parquet,TC23LTO09_35deg.parquet,TC23LTO09,LTO,lithium-ion,35.0,,35.0,discharge,34,0.0152936416013359,0.5352853251912417,0.3508409491530712,2.45053268955536,35.53317627071823,1,2.45053268955536,-0.43766884367011016,0.43766884367011016
raw_CU_diffT/TC23LTO09/TC23LTO09_35deg.parquet,TC23LTO09_35deg.parquet,TC23LTO09,LTO,lithium-ion,35.0,,35.0,discharge,35,0.0152940375001483,0.5505793626913901,0.3608650883932375,2.44633624531388,35.53263129834254,1,2.44633624531388,-0.4186238463176011,0.4186238463176011
raw_CU_diffT/TC23LTO09/TC23LTO09_35deg.parquet,TC23LTO09_35deg.parquet,TC23LTO09,LTO,lithium-ion,35.0,,35.0,discharge,36,0.0152947702238926,0.5658741329152827,0.370889707881006,2.44213980107241,35.53871944751381,1,2.44213980107241,-0.409112197452302,0.409112197452302
raw_CU_diffT/TC23LTO09/TC23LTO09_35deg.parquet,TC23LTO09_35deg.parquet,TC23LTO09,LTO,lithium-ion,35.0,,35.0,discharge,37,0.0152938034345436,0.5811679363498262,0.380913693708039,2.43813410429646,35.543326878453044,1,2.43813410429646,-0.39960491880427185,0.39960491880427185
raw_CU_diffT/TC23LTO09/TC23LTO09_35deg.parquet,TC23LTO09_35deg.parquet,TC23LTO09,LTO,lithium-ion,35.0,,35.0,discharge,38,0.0152942824913269,0.5964622188411531,0.3909379935222647,2.4341284075205,35.54262759668508,1,2.4341284075205,-0.3996011465685285,0.3996011465685285
raw_CU_diffT/TC23LTO09/TC23LTO09_35deg.parquet,TC23LTO09_35deg.parquet,TC23LTO09,LTO,lithium-ion,35.0,,35.0,discharge,39,0.0152940921735078,0.6117563110146609,0.4009621685968775,2.43012271074455,35.54417085635359,1,2.43012271074455,-0.39960504425113186,0.39960504425113186
raw_CU_diffT/TC23LTO09/TC23LTO09_35deg.parquet,TC23LTO09_35deg.parquet,TC23LTO09,LTO,lithium-ion,35.0,,35.0,discharge,40,0.0152939841356511,0.627050295150312,0.4109862728604622,2.4261170139686,35.54591593922652,1,2.4261170139686,-0.39009148246016423,0.39009148246016423
raw_CU_diffT/TC23LTO09/TC23LTO09_35deg.parquet,TC23LTO09_35deg.parquet,TC23LTO09,LTO,lithium-ion,35.0,,35.0,discharge,41,0.0152940281371584,0.6423443232874704,0.4210104059638634,2.42230206465817,35.54713422651934,1,2.42230206465817,-0.3805775365028694,0.3805775365028694
raw_CU_diffT/TC23LTO09/TC23LTO09_35deg.parquet,TC23LTO09_35deg.parquet,TC23LTO09,LTO,lithium-ion,35.0,,35.0,discharge,42,0.0152939433750352,0.6576382666625056,0.4310344835118023,2.41848711534774,35.55127682320442,1,2.41848711534774,-0.3805791425686067,0.3805791425686067
raw_CU_diffT/TC23LTO09/TC23LTO09_35deg.parquet,TC23LTO09_35deg.parquet,TC23LTO09,LTO,lithium-ion,35.0,,35.0,discharge,43,0.0152938990538282,0.6729321657163337,0.4410585320103845,2.41467216603731,35.5583373480663,1,2.41467216603731,-0.38058074542051656,0.38058074542051656
raw_CU_diffT/TC23LTO09/TC23LTO09_35deg.parquet,TC23LTO09_35deg.parquet,TC23LTO09,LTO,lithium-ion,35.0,,35.0,discharge,44,0.0152938145517724,0.6882259802681061,0.4510825251239596,2.41085721672688,35.55817389502762,1,2.41085721672688,-0.38058479277968615,0.38058479277968615
raw_CU_diffT/TC23LTO09/TC23LTO09_35deg.parquet,TC23LTO09_35deg.parquet,TC23LTO09,LTO,lithium-ion,35.0,,35.0,discharge,45,0.0152935737697252,0.7035195540378313,0.4611063604222576,2.40704226741644,35.56028190607735,1,2.40704226741644,-0.38058122072837364,0.38058122072837364
raw_CU_diffT/TC23LTO09/TC23LTO09_35deg.parquet,TC23LTO09_35deg.parquet,TC23LTO09,LTO,lithium-ion,35.0,,35.0,discharge,46,0.0152941016526746,0.7188136556905059,0.4711305417097811,2.40322731810601,35.56307190607735,1,2.40322731810601,-0.36155083927805265,0.36155083927805265
raw_CU_diffT/TC23LTO09/TC23LTO09_35deg.parquet,TC23LTO09_35deg.parquet,TC23LTO09,LTO,lithium-ion,35.0,,35.0,discharge,47,0.0152936365120843,0.7341072922025902,0.4811544181311732,2.39979386372663,35.56956892265193,1,2.39979386372663,-0.3615624803841797,0.3615624803841797
raw_CU_diffT/TC23LTO09/TC23LTO09_35deg.parquet,TC23LTO09_35deg.parquet,TC23LTO09,LTO,lithium-ion,35.0,,35.0,discharge,48,0.0152932106187513,0.7494005028213415,0.4911780154101825,2.39597891441619,35.569433314917134,1,2.39597891441619,-0.3710704226373309,0.3710704226373309
raw_CU_diffT/TC23LTO09/TC23LTO09_35deg.parquet,TC23LTO09_35deg.parquet,TC23LTO09,LTO,lithium-ion,35.0,,35.0,discharge,49,0.015294208348638,0.7646947111699796,0.5012022666292196,2.39235471257129,35.57131403314917,1,2.39235471257129,-0.3520363710610752,0.3520363710610752
raw_CU_diffT/TC23LTO09/TC23LTO09_35deg.parquet,TC23LTO09_35deg.parquet,TC23LTO09,LTO,lithium-ion,35.0,,35.0,discharge,50,0.0152935402879026,0.7799882514578822,0.5112260799825962,2.3889212581919,35.57535660220994,1,2.3889212581919,-0.34253043602230093,0.34253043602230093
raw_CU_diffT/TC23LTO09/TC23LTO09_35deg.parquet,TC23LTO09_35deg.parquet,TC23LTO09,LTO,lithium-ion,35.0,,35.0,discharge,51,0.015293479895919,0.7952817313538012,0.5212498537533804,2.38548780381251,35.57941046961326,1,2.38548780381251,-0.33301643862891694,0.33301643862891694
raw_CU_diffT/TC23LTO09/TC23LTO09_35deg.parquet,TC23LTO09_35deg.parquet,TC23LTO09,LTO,lithium-ion,35.0,,35.0,discharge,52,0.0152934721587552,0.8105752035125564,0.5312736224530114,2.38224509689864,35.58526281767955,1,2.38224509689864,-0.33301297594529444,0.33301297594529444
raw_CU_diffT/TC23LTO09/TC23LTO09_35deg.parquet,TC23LTO09_35deg.parquet,TC23LTO09,LTO,lithium-ion,35.0,,35.0,discharge,53,0.0152937807546834,0.8258689842672398,0.5412975934150307,2.37881164251925,35.584836187845305,1,2.37881164251925,-0.3330125733911018,0.3330125733911018
raw_CU_diffT/TC23LTO09/TC23LTO09_35deg.parquet,TC23LTO09_35deg.parquet,TC23LTO09,LTO,lithium-ion,35.0,,35.0,discharge,54,0.0152935113727094,0.8411624956399492,0.5513213878165821,2.37556893560539,35.59108712707182,1,2.37556893560539,-0.3234989531928534,0.3234989531928534
raw_CU_diffT/TC23LTO09/TC23LTO09_35deg.parquet,TC23LTO09_35deg.parquet,TC23LTO09,LTO,lithium-ion,35.0,,35.0,discharge,55,0.0152936992533329,0.8564561948932821,0.5613453053603407,2.37232622869152,35.59730187845304,1,2.37232622869152,-0.3139819270514721,0.3139819270514721
raw_CU_diffT/TC23LTO09/TC23LTO09_35deg.parquet,TC23LTO09_35deg.parquet,TC23LTO09,LTO,lithium-ion,35.0,,35.0,discharge,56,0.0152937430575753,0.8717499379508573,0.5713692516146227,2.36927426924318,35.60366359116022,1,2.36927426924318,-0.294948875579351,0.294948875579351
raw_CU_diffT/TC23LTO09/TC23LTO09_35deg.parquet,TC23LTO09_35deg.parquet,TC23LTO09,LTO,lithium-ion,35.0,,35.0,discharge,57,0.0152941195102742,0.8870440574611315,0.5813934446065154,2.36641305726035,35.60398135359116,1,2.36641305726035,-0.2854345203172812,0.2854345203172812
raw_CU_diffT/TC23LTO09/TC23LTO09_35deg.parquet,TC23LTO09_35deg.parquet,TC23LTO09,LTO,lithium-ion,35.0,,35.0,discharge,58,0.0152937054203482,0.9023377628814796,0.591417366192308,2.36355184527753,35.60724395027624,1,2.36355184527753,-0.28543534552329675,0.28543534552329675
raw_CU_diffT/TC23LTO09/TC23LTO09_35deg.parquet,TC23LTO09_35deg.parquet,TC23LTO09,LTO,lithium-ion,35.0,,35.0,discharge,59,0.0152940310752099,0.9176317939566896,0.6014415012213902,2.36069063329471,35.6082347237569,1,2.36069063329471,-0.26640450195550613,0.26640450195550613
raw_CU_diffT/TC23LTO09/TC23LTO09_35deg.parquet,TC23LTO09_35deg.parquet,TC23LTO09,LTO,lithium-ion,35.0,,35.0,discharge,60,0.0152938950037786,0.9329256889604682,0.6114655470654567,2.35821091624293,35.60970566298342,1,2.35821091624293,-0.25689484320773204,0.25689484320773204
raw_CU_diffT/TC23LTO09/TC23LTO09_35deg.parquet,TC23LTO09_35deg.parquet,TC23LTO09,LTO,lithium-ion,35.0,,35.0,discharge,61,0.0152935090443802,0.9482191980048484,0.6214893399409563,2.35554045172563,35.61160544198896,1,2.35554045172563,-0.24737966643257892,0.24737966643257892
raw_CU_diffT/TC23LTO09/TC23LTO09_35deg.parquet,TC23LTO09_35deg.parquet,TC23LTO09,LTO,lithium-ion,35.0,,35.0,discharge,62,0.0152940121994047,0.9635132102042532,0.6315134625983089,2.35325148213937,35.616557762430936,1,2.35325148213937,-0.21883141819084528,0.21883141819084528
raw_CU_diffT/TC23LTO09/TC23LTO09_35deg.parquet,TC23LTO09_35deg.parquet,TC23LTO09,LTO,lithium-ion,35.0,,35.0,discharge,63,0.01529405612679,0.9788072663310432,0.6415376140468962,2.35115326001863,35.618875165745855,1,2.35115326001863,-0.20931528915528474,0.20931528915528474
raw_CU_diffT/TC23LTO09/TC23LTO09_35deg.parquet,TC23LTO09_35deg.parquet,TC23LTO09,LTO,lithium-ion,35.0,,35.0,discharge,64,0.0152942596666669,0.99410152599771,0.6515618989012024,2.34905503789789,35.62420914364641,1,2.34905503789789,-0.1998001677300607,0.1998001677300607
raw_CU_diffT/TC23LTO09/TC23LTO09_35deg.parquet,TC23LTO09_35deg.parquet,TC23LTO09,LTO,lithium-ion,35.0,,35.0,discharge,65,0.0152941683917025,1.009395694389413,0.6615861239313483,2.34714756324268,35.6285255801105,1,2.34714756324268,-0.17125952130906796,0.17125952130906796
raw_CU_diffT/TC23LTO09/TC23LTO09_35deg.parquet,TC23LTO09_35deg.parquet,TC23LTO09,LTO,lithium-ion,35.0,,35.0,discharge,66,0.0152937837610565,1.0246894781504692,0.6716100968638286,2.34562158351851,35.638412099447514,1,2.34562158351851,-0.15223216336042356,0.15223216336042356
raw_CU_diffT/TC23LTO09/TC23LTO09_35deg.parquet,TC23LTO09_35deg.parquet,TC23LTO09,LTO,lithium-ion,35.0,,35.0,discharge,67,0.0152939569327687,1.039983435083238,0.6816341832978846,2.34409560379433,35.634921906077345,1,2.34409560379433,-0.14271573097104806,0.14271573097104806
raw_CU_diffT/TC23LTO09/TC23LTO09_35deg.parquet,TC23LTO09_35deg.parquet,TC23LTO09,LTO,lithium-ion,35.0,,35.0,discharge,68,0.0152942324769208,1.0552776675601587,0.6916584503312719,2.34276037153568,35.640202099447514,1,2.34276037153568,-0.11417094804001238,0.11417094804001238
raw_CU_diffT/TC23LTO09/TC23LTO09_35deg.parquet,TC23LTO09_35deg.parquet,TC23LTO09,LTO,lithium-ion,35.0,,35.0,discharge,69,0.0152944218081638,1.0705720893683226,0.7016828414576429,2.34180663420807,35.65448665745856,1,2.34180663420807,-0.07611392144009699,0.07611392144009699
raw_CU_diffT/TC23LTO09/TC23LTO09_35deg.parquet,TC23LTO09_35deg.parquet,TC23LTO09,LTO,lithium-ion,35.0,,35.0,discharge,70,0.0152939522465243,1.085866041614847,0.7117069248202034,2.34123439181151,35.666381629834255,1,2.34123439181151,-0.04757228567144978,0.04757228567144978
raw_CU_diffT/TC23LTO09/TC23LTO09_35deg.parquet,TC23LTO09_35deg.parquet,TC23LTO09,LTO,lithium-ion,35.0,,35.0,discharge,71,0.0152939636300396,1.1011600052448864,0.7217310156438377,2.34085289688047,35.68220209944751,1,2.34085289688047,-0.028543572396884542,0.028543572396884542
raw_CU_diffT/TC23LTO09/TC23LTO09_35deg.parquet,TC23LTO09_35deg.parquet,TC23LTO09,LTO,lithium-ion,35.0,,35.0,discharge,72,0.0152932697256012,1.1164532749704876,0.7317546516631269,2.34066214941494,35.69113408839779,1,2.34066214941494,-0.019029566808512755,0.019029566808512755
raw_CU_diffT/TC23LTO09/TC23LTO09_35deg.parquet,TC23LTO09_35deg.parquet,TC23LTO09,LTO,lithium-ion,35.0,,35.0,discharge,73,0.0152935927198354,1.131746867690323,0.7417784993818562,2.34047140194942,35.69506961325967,1,2.34047140194942,-0.019029186285749233,0.019029186285749233
raw_CU_diffT/TC23LTO09/TC23LTO09_35deg.parquet,TC23LTO09_35deg.parquet,TC23LTO09,LTO,lithium-ion,35.0,,35.0,discharge,74,0.0152938813627067,1.1470407490530297,0.7518025362851833,2.3402806544839,35.697113591160225,1,2.3402806544839,-0.019028988368972932,0.019028988368972932
raw_CU_diffT/TC23LTO09/TC23LTO09_35deg.parquet,TC23LTO09_35deg.parquet,TC23LTO09,LTO,lithium-ion,35.0,,35.0,discharge,75,0.0152939108487385,1.162334659901768,0.7618265925144792,2.34008990701838,35.697241160221,1,2.34008990701838,-0.019029013182333188,0.019029013182333188
raw_CU_diffT/TC23LTO09/TC23LTO09_35deg.parquet,TC23LTO09_35deg.parquet,TC23LTO09,LTO,lithium-ion,35.0,,35.0,discharge,76,0.015293841477224,1.177628501378992,0.7718506032757471,2.33989915955286,35.69855850828729,1,2.33989915955286,-0.019029426724415544,0.019029426724415544
raw_CU_diffT/TC23LTO09/TC23LTO09_35deg.parquet,TC23LTO09_35deg.parquet,TC23LTO09,LTO,lithium-ion,35.0,,35.0,discharge,77,0.015293246147242,1.192921747526234,0.7818742238411213,2.33970841208734,35.702056961325965,1,2.33970841208734,-0.019029420759025584,0.019029420759025584
raw_CU_diffT/TC23LTO09/TC23LTO09_35deg.parquet,TC23LTO09_35deg.parquet,TC23LTO09,LTO,lithium-ion,35.0,,35.0,discharge,78,0.0152938510665172,1.2082155985927512,0.7918982408874798,2.33951766462182,35.700129972375684,1,2.33951766462182,-0.009514400925667132,0.009514400925667132
raw_CU_diffT/TC23LTO09/TC23LTO09_35deg.parquet,TC23LTO09_35deg.parquet,TC23LTO09,LTO,lithium-ion,35.0,,35.0,discharge,79,0.0152934611809545,1.2235090597737055,0.8019220023919537,2.33951766462182,35.69876740331492,1,2.33951766462182,-0.01902971661712627,0.01902971661712627
raw_CU_diffT/TC23LTO09/TC23LTO09_35deg.parquet,TC23LTO09_35deg.parquet,TC23LTO09,LTO,lithium-ion,35.0,,35.0,discharge,80,0.015293360942795,1.2388024207165007,0.8119456981975388,2.33913616969077,35.70085715469613,1,2.33913616969077,-0.028544295496118366,0.028544295496118366
raw_CU_diffT/TC23LTO09/TC23LTO09_35deg.parquet,TC23LTO09_35deg.parquet,TC23LTO09,LTO,lithium-ion,35.0,,35.0,discharge,81,0.0152939585517741,1.2540963792682749,0.8219697856927362,2.33894542222525,35.699121961325964,1,2.33894542222525,-0.019029156379176015,0.019029156379176015
raw_CU_diffT/TC23LTO09/TC23LTO09_35deg.parquet,TC23LTO09_35deg.parquet,TC23LTO09,LTO,lithium-ion,35.0,,35.0,discharge,82,0.0152935636073182,1.269389942875593,0.8319936143303088,2.33875467475973,35.69695889502762,1,2.33875467475973,-0.028543484460740842,0.028543484460740842
raw_CU_diffT/TC23LTO09/TC23LTO09_35deg.parquet,TC23LTO09_35deg.parquet,TC23LTO09,LTO,lithium-ion,35.0,,35.0,discharge,83,0.0152939613838732,1.2846839042594662,0.842017703681743,2.33837317982869,35.69907660220994,1,2.33837317982869,-0.028543473902146843,0.028543473902146843
raw_CU_diffT/TC23LTO09/TC23LTO09_35deg.parquet,TC23LTO09_35deg.parquet,TC23LTO09,LTO,lithium-ion,35.0,,35.0,discharge,84,0.0152935975478061,1.2999775018072723,0.8520415545648592,2.33818243236317,35.70244743093923,1,2.33818243236317,-0.038058312279247275,0.038058312279247275
raw_CU_diffT/TC23LTO09/TC23LTO09_35deg.parquet,TC23LTO09_35deg.parquet,TC23LTO09,LTO,lithium-ion,35.0,,35.0,discharge,85,0.0152937612676238,1.3152712630748962,0.8620655127545156,2.3376101899666,35.706409613259666,1,2.3376101899666,-0.04757240603898083,0.04757240603898083
raw_CU_diffT/TC23LTO09/TC23LTO09_35deg.parquet,TC23LTO09_35deg.parquet,TC23LTO09,LTO,lithium-ion,35.0,,35.0,discharge,86,0.0152942802859514,1.3305655433608476,0.8720898111232767,2.33722869503556,35.70663665745857,1,2.33722869503556,-0.038058018822084705,0.038058018822084705
raw_CU_diffT/TC23LTO09/TC23LTO09_35deg.parquet,TC23LTO09_35deg.parquet,TC23LTO09,LTO,lithium-ion,35.0,,35.0,discharge,87,0.0152934781442494,1.345859021505097,0.8821135837459676,2.33684720010451,35.70886309392265,1,2.33684720010451,-0.03805828214775886,0.03805828214775886
raw_CU_diffT/TC23LTO09/TC23LTO09_35deg.parquet,TC23LTO09_35deg.parquet,TC23LTO09,LTO,lithium-ion,35.0,,35.0,discharge,88,0.0152940686296572,1.3611530901347542,0.8921377433892832,2.33646570517347,35.7111708839779,1,2.33646570517347,-0.04757308555485906,0.04757308555485906
raw_CU_diffT/TC23LTO09/TC23LTO09_35deg.parquet,TC23LTO09_35deg.parquet,TC23LTO09,LTO,lithium-ion,35.0,,35.0,discharge,89,0.0152935399026649,1.376446630037419,0.9021615564901642,2.33589346277691,35.71345154696132,1,2.33589346277691,-0.06660175073349706,0.06660175073349706
raw_CU_diffT/TC23LTO09/TC23LTO09_35deg.parquet,TC23LTO09_35deg.parquet,TC23LTO09,LTO,lithium-ion,35.0,,35.0,discharge,90,0.0152939899016239,1.391740619939043,0.9121856645329284,2.33513047291482,35.714115552486184,1,2.33513047291482,-0.08562523471060501,0.08562523471060501
raw_CU_diffT/TC23LTO09/TC23LTO09_35deg.parquet,TC23LTO09_35deg.parquet,TC23LTO09,LTO,lithium-ion,35.0,,35.0,discharge,91,0.0152953601463466,1.4070359800853895,0.922210670672346,2.33417673558721,35.713996823204425,1,2.33417673558721,-0.11416726974154301,0.11416726974154301
raw_CU_diffT/TC23LTO09/TC23LTO09_35deg.parquet,TC23LTO09_35deg.parquet,TC23LTO09,LTO,lithium-ion,35.0,,35.0,discharge,92,0.0152945024791893,1.4223304825645788,0.9322351146727595,2.33284150332856,35.71950383977901,1,2.33284150332856,-0.17126155886461447,0.17126155886461447
raw_CU_diffT/TC23LTO09/TC23LTO09_35deg.parquet,TC23LTO09_35deg.parquet,TC23LTO09,LTO,lithium-ion,35.0,,35.0,discharge,93,0.0152935808740199,1.4376240634385988,0.9422589546274108,2.33074328120782,35.72014930939226,1,2.33074328120782,-0.24737532112142446,0.24737532112142446
raw_CU_diffT/TC23LTO09/TC23LTO09_35deg.parquet,TC23LTO09_35deg.parquet,TC23LTO09,LTO,lithium-ion,35.0,,35.0,discharge,94,0.0152942074618307,1.4529182709004296,0.9522832052652096,2.327882069225,35.719286077348066,1,2.327882069225,-0.3805769491305284,0.3805769491305284
raw_CU_diffT/TC23LTO09/TC23LTO09_35deg.parquet,TC23LTO09_35deg.parquet,TC23LTO09,LTO,lithium-ion,35.0,,35.0,discharge,95,0.0152939433289736,1.4682122142294032,0.9623072827829584,2.32311338258696,35.72857220994475,1,2.32311338258696,-0.6850540131900402,0.6850540131900402
raw_CU_diffT/TC23LTO09/TC23LTO09_35deg.parquet,TC23LTO09_35deg.parquet,TC23LTO09,LTO,lithium-ion,35.0,,35.0,discharge,96,0.0152935956021656,1.4835058098315688,0.9723311323908476,2.31414825170745,35.73097135359116,1,2.31414825170745,-1.4081540864806925,1.4081540864806925
raw_CU_diffT/TC23LTO09/TC23LTO09_35deg.parquet,TC23LTO09_35deg.parquet,TC23LTO09,LTO,lithium-ion,35.0,,35.0,discharge,97,0.0152938307026015,1.4987996405341704,0.9823551360901271,2.29488275768977,35.74322958563536,1,2.29488275768977,-3.996375778842321,3.996375778842321
raw_CU_diffT/TC23LTO09/TC23LTO09_35deg.parquet,TC23LTO09_35deg.parquet,TC23LTO09,LTO,lithium-ion,35.0,,35.0,discharge,98,0.0140523367316207,1.5128519772657911,0.9915654299740086,2.24051973001613,35.83382687845304,1,2.24051973001613,-12.302508684197846,12.302508684197846
