Repository: DNV007/delivered-energy-decomposition

# Three-term energy accounting for a cold commercial sodium-ion 18650 cell

This repository holds the analysis code and the derived data behind a reanalysis
of a public commercial-cell archive. No new measurements were made. The
manuscript reporting the work is not distributed here; what is here is
everything needed to regenerate its numbers from the raw archive and to check
them.

**Source data.** Droese, D., Schlösser, A., Otto, M. *Dataset: Evaluation of
Commercial Sodium-Ion Batteries by State-of-the-Art Lithium-Ion Battery
Configurations.* Technische Universität Berlin, DepositOnce, 2025.
DOI [10.14279/depositonce-25036](https://doi.org/10.14279/depositonce-25036),
CC BY 4.0.

File: data_processed/ocv/ocv_slope_points.csv (part 39 of 85)
member_path,file_name,cell_id,cell_family,chemistry_type,temperature_deg_c,voltage_v,ambient_temperature_from_file_deg_c,direction,segment_index,segment_capacity_ah,cumulative_capacity_ah,soc_fraction_by_capacity,ocv_voltage_v,ocv_temperature_mean_deg_c,smoothing_window_segments,smoothed_ocv_voltage_v,dv_dcapacity_fraction_v,abs_dv_dcapacity_fraction_v
raw_CU_diffT/TC23LTO09/TC23LTO09_35deg.parquet,TC23LTO09_35deg.parquet,TC23LTO09,LTO,lithium-ion,35.0,,35.0,discharge,35,0.0152940375001483,0.5505793626913901,0.3608650883932375,2.44633624531388,35.53263129834254,11,2.446873806353081,-0.43073304917069777,0.43073304917069777
raw_CU_diffT/TC23LTO09/TC23LTO09_35deg.parquet,TC23LTO09_35deg.parquet,TC23LTO09,LTO,lithium-ion,35.0,,35.0,discharge,36,0.0152947702238926,0.5658741329152827,0.370889707881006,2.44213980107241,35.53871944751381,11,2.4426079993968717,-0.4203565858044982,0.4203565858044982
raw_CU_diffT/TC23LTO09/TC23LTO09_35deg.parquet,TC23LTO09_35deg.parquet,TC23LTO09,LTO,lithium-ion,35.0,,35.0,discharge,37,0.0152938034345436,0.5811679363498262,0.380913693708039,2.43813410429646,35.543326878453044,11,2.4384462365127657,-0.41084934851996024,0.41084934851996024
raw_CU_diffT/TC23LTO09/TC23LTO09_35deg.parquet,TC23LTO09_35deg.parquet,TC23LTO09,LTO,lithium-ion,35.0,,35.0,discharge,38,0.0152942824913269,0.5964622188411531,0.3909379935222647,2.4341284075205,35.54262759668508,11,2.4343711770220784,-0.40392580201236683,0.40392580201236683
raw_CU_diffT/TC23LTO09/TC23LTO09_35deg.parquet,TC23LTO09_35deg.parquet,TC23LTO09,LTO,lithium-ion,35.0,,35.0,discharge,39,0.0152940921735078,0.6117563110146609,0.4009621685968775,2.43012271074455,35.54417085635359,11,2.430348139567442,-0.3978751278448982,0.3978751278448982
raw_CU_diffT/TC23LTO09/TC23LTO09_35deg.parquet,TC23LTO09_35deg.parquet,TC23LTO09,LTO,lithium-ion,35.0,,35.0,discharge,40,0.0152939841356511,0.627050295150312,0.4109862728604622,2.4261170139686,35.54591593922652,11,2.42639446482754,-0.39268630344589894,0.39268630344589894
raw_CU_diffT/TC23LTO09/TC23LTO09_35deg.parquet,TC23LTO09_35deg.parquet,TC23LTO09,LTO,lithium-ion,35.0,,35.0,discharge,41,0.0152940281371584,0.6423443232874704,0.4210104059638634,2.42230206465817,35.54713422651934,11,2.4224754714450065,-0.38749710890088807,0.38749710890088807
raw_CU_diffT/TC23LTO09/TC23LTO09_35deg.parquet,TC23LTO09_35deg.parquet,TC23LTO09,LTO,lithium-ion,35.0,,35.0,discharge,42,0.0152939433750352,0.6576382666625056,0.4310344835118023,2.41848711534774,35.55127682320442,11,2.4186258407772083,-0.38317399785235295,0.38317399785235295
raw_CU_diffT/TC23LTO09/TC23LTO09_35deg.parquet,TC23LTO09_35deg.parquet,TC23LTO09,LTO,lithium-ion,35.0,,35.0,discharge,43,0.0152938990538282,0.6729321657163337,0.4410585320103845,2.41467216603731,35.5583373480663,11,2.414793550788093,-0.380580735862452,0.380580735862452
raw_CU_diffT/TC23LTO09/TC23LTO09_35deg.parquet,TC23LTO09_35deg.parquet,TC23LTO09,LTO,lithium-ion,35.0,,35.0,discharge,44,0.0152938145517724,0.6882259802681061,0.4510825251239596,2.41085721672688,35.55817389502762,11,2.4109959421563465,-0.37625992473483905,0.37625992473483905
raw_CU_diffT/TC23LTO09/TC23LTO09_35deg.parquet,TC23LTO09_35deg.parquet,TC23LTO09,LTO,lithium-ion,35.0,,35.0,discharge,45,0.0152935737697252,0.7035195540378313,0.4611063604222576,2.40704226741644,35.56028190607735,11,2.4072503555606506,-0.37106677977452307,0.37106677977452307
raw_CU_diffT/TC23LTO09/TC23LTO09_35deg.parquet,TC23LTO09_35deg.parquet,TC23LTO09,LTO,lithium-ion,35.0,,35.0,discharge,46,0.0152941016526746,0.7188136556905059,0.4711305417097811,2.40322731810601,35.56307190607735,11,2.403556791001006,-0.36587611682672616,0.36587611682672616
raw_CU_diffT/TC23LTO09/TC23LTO09_35deg.parquet,TC23LTO09_35deg.parquet,TC23LTO09,LTO,lithium-ion,35.0,,35.0,discharge,47,0.0152936365120843,0.7341072922025902,0.4811544181311732,2.39979386372663,35.56956892265193,11,2.399915248477413,-0.3615619022697274,0.3615619022697274
raw_CU_diffT/TC23LTO09/TC23LTO09_35deg.parquet,TC23LTO09_35deg.parquet,TC23LTO09,LTO,lithium-ion,35.0,,35.0,discharge,48,0.0152932106187513,0.7494005028213415,0.4911780154101825,2.39597891441619,35.569433314917134,11,2.3963083873111866,-0.35723053803745586,0.35723053803745586
raw_CU_diffT/TC23LTO09/TC23LTO09_35deg.parquet,TC23LTO09_35deg.parquet,TC23LTO09,LTO,lithium-ion,35.0,,35.0,discharge,49,0.015294208348638,0.7646947111699796,0.5012022666292196,2.39235471257129,35.57131403314917,11,2.392753548181012,-0.3520366733224449,0.3520366733224449
raw_CU_diffT/TC23LTO09/TC23LTO09_35deg.parquet,TC23LTO09_35deg.parquet,TC23LTO09,LTO,lithium-ion,35.0,,35.0,discharge,50,0.0152935402879026,0.7799882514578822,0.5112260799825962,2.3889212581919,35.57535660220994,11,2.3892507310868885,-0.3459903257535615,0.3459903257535615
raw_CU_diffT/TC23LTO09/TC23LTO09_35deg.parquet,TC23LTO09_35deg.parquet,TC23LTO09,LTO,lithium-ion,35.0,,35.0,discharge,51,0.015293479895919,0.7952817313538012,0.5212498537533804,2.38548780381251,35.57941046961326,11,2.3858172767075008,-0.3382063079052955,0.3382063079052955
raw_CU_diffT/TC23LTO09/TC23LTO09_35deg.parquet,TC23LTO09_35deg.parquet,TC23LTO09,LTO,lithium-ion,35.0,,35.0,discharge,52,0.0152934721587552,0.8105752035125564,0.5312736224530114,2.38224509689864,35.58526281767955,11,2.3824705257215317,-0.33128328175811816,0.33128328175811816
raw_CU_diffT/TC23LTO09/TC23LTO09_35deg.parquet,TC23LTO09_35deg.parquet,TC23LTO09,LTO,lithium-ion,35.0,,35.0,discharge,53,0.0152937807546834,0.8258689842672398,0.5412975934150307,2.37881164251925,35.584836187845305,11,2.3791757967716136,-0.3243629832205386,0.3243629832205386
raw_CU_diffT/TC23LTO09/TC23LTO09_35deg.parquet,TC23LTO09_35deg.parquet,TC23LTO09,LTO,lithium-ion,35.0,,35.0,discharge,54,0.0152935113727094,0.8411624956399492,0.5513213878165821,2.37556893560539,35.59108712707182,11,2.3759677712151155,-0.31484931231865687,0.31484931231865687
raw_CU_diffT/TC23LTO09/TC23LTO09_35deg.parquet,TC23LTO09_35deg.parquet,TC23LTO09,LTO,lithium-ion,35.0,,35.0,discharge,55,0.0152936992533329,0.8564561948932821,0.5613453053603407,2.37232622869152,35.59730187845304,11,2.372863789730719,-0.30619723450787717,0.30619723450787717
raw_CU_diffT/TC23LTO09/TC23LTO09_35deg.parquet,TC23LTO09_35deg.parquet,TC23LTO09,LTO,lithium-ion,35.0,,35.0,discharge,56,0.0152937430575753,0.8717499379508573,0.5713692516146227,2.36927426924318,35.60366359116022,11,2.3698291709610584,-0.2975436252099257,0.2975436252099257
raw_CU_diffT/TC23LTO09/TC23LTO09_35deg.parquet,TC23LTO09_35deg.parquet,TC23LTO09,LTO,lithium-ion,35.0,,35.0,discharge,57,0.0152941195102742,0.8870440574611315,0.5813934446065154,2.36641305726035,35.60398135359116,11,2.3668985962635003,-0.2871642859867478,0.2871642859867478
raw_CU_diffT/TC23LTO09/TC23LTO09_35deg.parquet,TC23LTO09_35deg.parquet,TC23LTO09,LTO,lithium-ion,35.0,,35.0,discharge,58,0.0152937054203482,0.9023377628814796,0.591417366192308,2.36355184527753,35.60724395027624,11,2.3640720656380445,-0.27592096292967483,0.27592096292967483
raw_CU_diffT/TC23LTO09/TC23LTO09_35deg.parquet,TC23LTO09_35deg.parquet,TC23LTO09,LTO,lithium-ion,35.0,,35.0,discharge,59,0.0152940310752099,0.9176317939566896,0.6014415012213902,2.36069063329471,35.6082347237569,11,2.361366919763375,-0.2638097666944077,0.2638097666944077
raw_CU_diffT/TC23LTO09/TC23LTO09_35deg.parquet,TC23LTO09_35deg.parquet,TC23LTO09,LTO,lithium-ion,35.0,,35.0,discharge,60,0.0152938950037786,0.9329256889604682,0.6114655470654567,2.35821091624293,35.60970566298342,11,2.358783158639493,-0.24997468668551903,0.24997468668551903
raw_CU_diffT/TC23LTO09/TC23LTO09_35deg.parquet,TC23LTO09_35deg.parquet,TC23LTO09,LTO,lithium-ion,35.0,,35.0,discharge,61,0.0152935090443802,0.9482191980048484,0.6214893399409563,2.35554045172563,35.61160544198896,11,2.3563554636237645,-0.23526980452356838,0.23526980452356838
raw_CU_diffT/TC23LTO09/TC23LTO09_35deg.parquet,TC23LTO09_35deg.parquet,TC23LTO09,LTO,lithium-ion,35.0,,35.0,discharge,62,0.0152940121994047,0.9635132102042532,0.6315134625983089,2.35325148213937,35.616557762430936,11,2.3540664940375056,-0.22142624936459754,0.22142624936459754
raw_CU_diffT/TC23LTO09/TC23LTO09_35deg.parquet,TC23LTO09_35deg.parquet,TC23LTO09,LTO,lithium-ion,35.0,,35.0,discharge,63,0.01529405612679,0.9788072663310432,0.6415376140468962,2.35115326001863,35.618875165745855,11,2.351916249880717,-0.20585564741854512,0.20585564741854512
raw_CU_diffT/TC23LTO09/TC23LTO09_35deg.parquet,TC23LTO09_35deg.parquet,TC23LTO09,LTO,lithium-ion,35.0,,35.0,discharge,64,0.0152942596666669,0.99410152599771,0.6515618989012024,2.34905503789789,35.62420914364641,11,2.3499394125107664,-0.18682612201568816,0.18682612201568816
raw_CU_diffT/TC23LTO09/TC23LTO09_35deg.parquet,TC23LTO09_35deg.parquet,TC23LTO09,LTO,lithium-ion,35.0,,35.0,discharge,65,0.0152941683917025,1.009395694389413,0.6615861239313483,2.34714756324268,35.6285255801105,11,2.3481706632850208,-0.16693501311827674,0.16693501311827674
raw_CU_diffT/TC23LTO09/TC23LTO09_35deg.parquet,TC23LTO09_35deg.parquet,TC23LTO09,LTO,lithium-ion,35.0,,35.0,discharge,66,0.0152937837610565,1.0246894781504692,0.6716100968638286,2.34562158351851,35.638412099447514,11,2.3465926615247974,-0.1461776023647161,0.1461776023647161
raw_CU_diffT/TC23LTO09/TC23LTO09_35deg.parquet,TC23LTO09_35deg.parquet,TC23LTO09,LTO,lithium-ion,35.0,,35.0,discharge,67,0.0152939569327687,1.039983435083238,0.6816341832978846,2.34409560379433,35.634921906077345,11,2.345240088587462,-0.12541687526703527,0.12541687526703527
raw_CU_diffT/TC23LTO09/TC23LTO09_35deg.parquet,TC23LTO09_35deg.parquet,TC23LTO09,LTO,lithium-ion,35.0,,35.0,discharge,68,0.0152942324769208,1.0552776675601587,0.6916584503312719,2.34276037153568,35.640202099447514,11,2.344078263115648,-0.10725138243435595,0.10725138243435595
raw_CU_diffT/TC23LTO09/TC23LTO09_35deg.parquet,TC23LTO09_35deg.parquet,TC23LTO09,LTO,lithium-ion,35.0,,35.0,discharge,69,0.0152944218081638,1.0705720893683226,0.7016828414576429,2.34180663420807,35.65448665745856,11,2.3430898444306725,-0.08995324113207914,0.08995324113207914
raw_CU_diffT/TC23LTO09/TC23LTO09_35deg.parquet,TC23LTO09_35deg.parquet,TC23LTO09,LTO,lithium-ion,35.0,,35.0,discharge,70,0.0152939522465243,1.085866041614847,0.7117069248202034,2.34123439181151,35.666381629834255,11,2.3422748325325355,-0.07352079997880878,0.07352079997880878
raw_CU_diffT/TC23LTO09/TC23LTO09_35deg.parquet,TC23LTO09_35deg.parquet,TC23LTO09,LTO,lithium-ion,35.0,,35.0,discharge,71,0.0152939636300396,1.1011600052448864,0.7217310156438377,2.34085289688047,35.68220209944751,11,2.341615886742552,-0.05968264293996128,0.05968264293996128
raw_CU_diffT/TC23LTO09/TC23LTO09_35deg.parquet,TC23LTO09_35deg.parquet,TC23LTO09,LTO,lithium-ion,35.0,,35.0,discharge,72,0.0152932697256012,1.1164532749704876,0.7317546516631269,2.34066214941494,35.69113408839779,11,2.3410783257033545,-0.047574044897899626,0.047574044897899626
raw_CU_diffT/TC23LTO09/TC23LTO09_35deg.parquet,TC23LTO09_35deg.parquet,TC23LTO09,LTO,lithium-ion,35.0,,35.0,discharge,73,0.0152935927198354,1.131746867690323,0.7417784993818562,2.34047140194942,35.69506961325967,11,2.3406621494149444,-0.0354635978055029,0.0354635978055029
raw_CU_diffT/TC23LTO09/TC23LTO09_35deg.parquet,TC23LTO09_35deg.parquet,TC23LTO09,LTO,lithium-ion,35.0,,35.0,discharge,74,0.0152938813627067,1.1470407490530297,0.7518025362851833,2.3402806544839,35.697113591160225,11,2.3403673578773208,-0.026813579522880104,0.026813579522880104
raw_CU_diffT/TC23LTO09/TC23LTO09_35deg.parquet,TC23LTO09_35deg.parquet,TC23LTO09,LTO,lithium-ion,35.0,,35.0,discharge,75,0.0152939108487385,1.162334659901768,0.7618265925144792,2.34008990701838,35.697241160221,11,2.340124588375748,-0.02248882591442225,0.02248882591442225
raw_CU_diffT/TC23LTO09/TC23LTO09_35deg.parquet,TC23LTO09_35deg.parquet,TC23LTO09,LTO,lithium-ion,35.0,,35.0,discharge,76,0.015293841477224,1.177628501378992,0.7718506032757471,2.33989915955286,35.69855850828729,11,2.3399165002315425,-0.019894366995885093,0.019894366995885093
raw_CU_diffT/TC23LTO09/TC23LTO09_35deg.parquet,TC23LTO09_35deg.parquet,TC23LTO09,LTO,lithium-ion,35.0,,35.0,discharge,77,0.015293246147242,1.192921747526234,0.7818742238411213,2.33970841208734,35.702056961325965,11,2.339725752766021,-0.019894360216937912,0.019894360216937912
raw_CU_diffT/TC23LTO09/TC23LTO09_35deg.parquet,TC23LTO09_35deg.parquet,TC23LTO09,LTO,lithium-ion,35.0,,35.0,discharge,78,0.0152938510665172,1.2082155985927512,0.7918982408874798,2.33951766462182,35.700129972375684,11,2.3395176646218165,-0.02075922214966397,0.02075922214966397
raw_CU_diffT/TC23LTO09/TC23LTO09_35deg.parquet,TC23LTO09_35deg.parquet,TC23LTO09,LTO,lithium-ion,35.0,,35.0,discharge,79,0.0152934611809545,1.2235090597737055,0.8019220023919537,2.33951766462182,35.69876740331492,11,2.339309576477612,-0.022489529027410526,0.022489529027410526
raw_CU_diffT/TC23LTO09/TC23LTO09_35deg.parquet,TC23LTO09_35deg.parquet,TC23LTO09,LTO,lithium-ion,35.0,,35.0,discharge,80,0.015293360942795,1.2388024207165007,0.8119456981975388,2.33913616969077,35.70085715469613,11,2.339066806976039,-0.025084020366293203,0.025084020366293203
raw_CU_diffT/TC23LTO09/TC23LTO09_35deg.parquet,TC23LTO09_35deg.parquet,TC23LTO09,LTO,lithium-ion,35.0,,35.0,discharge,81,0.0152939585517741,1.2540963792682749,0.8219697856927362,2.33894542222525,35.699121961325964,11,2.338806696795783,-0.02681383359848155,0.02681383359848155
raw_CU_diffT/TC23LTO09/TC23LTO09_35deg.parquet,TC23LTO09_35deg.parquet,TC23LTO09,LTO,lithium-ion,35.0,,35.0,discharge,82,0.0152935636073182,1.269389942875593,0.8319936143303088,2.33875467475973,35.69695889502762,11,2.338529245936842,-0.02854370942947071,0.02854370942947071
raw_CU_diffT/TC23LTO09/TC23LTO09_35deg.parquet,TC23LTO09_35deg.parquet,TC23LTO09,LTO,lithium-ion,35.0,,35.0,discharge,83,0.0152939613838732,1.2846839042594662,0.842017703681743,2.33837317982869,35.69907660220994,11,2.3382344543992173,-0.031138623247699115,0.031138623247699115
raw_CU_diffT/TC23LTO09/TC23LTO09_35deg.parquet,TC23LTO09_35deg.parquet,TC23LTO09,LTO,lithium-ion,35.0,,35.0,discharge,84,0.0152935975478061,1.2999775018072723,0.8520415545648592,2.33818243236317,35.70244743093923,11,2.3379049815042254,-0.03632854640549965,0.03632854640549965
raw_CU_diffT/TC23LTO09/TC23LTO09_35deg.parquet,TC23LTO09_35deg.parquet,TC23LTO09,LTO,lithium-ion,35.0,,35.0,discharge,85,0.0152937612676238,1.3152712630748962,0.8620655127545156,2.3376101899666,35.706409613259666,11,2.337506145894498,-0.04238231329979669,0.04238231329979669
raw_CU_diffT/TC23LTO09/TC23LTO09_35deg.parquet,TC23LTO09_35deg.parquet,TC23LTO09,LTO,lithium-ion,35.0,,35.0,discharge,86,0.0152942802859514,1.3305655433608476,0.8720898111232767,2.33722869503556,35.70663665745857,11,2.33705528824872,-0.0501676606408239,0.0501676606408239
raw_CU_diffT/TC23LTO09/TC23LTO09_35deg.parquet,TC23LTO09_35deg.parquet,TC23LTO09,LTO,lithium-ion,35.0,,35.0,discharge,87,0.0152934781442494,1.345859021505097,0.8821135837459676,2.33684720010451,35.70886309392265,11,2.336500386530839,-0.0640067769272008,0.0640067769272008
raw_CU_diffT/TC23LTO09/TC23LTO09_35deg.parquet,TC23LTO09_35deg.parquet,TC23LTO09,LTO,lithium-ion,35.0,,35.0,discharge,88,0.0152940686296572,1.3611530901347542,0.8921377433892832,2.33646570517347,35.7111708839779,11,2.3357720780261197,-0.08390143223788016,0.08390143223788016
raw_CU_diffT/TC23LTO09/TC23LTO09_35deg.parquet,TC23LTO09_35deg.parquet,TC23LTO09,LTO,lithium-ion,35.0,,35.0,discharge,89,0.0152935399026649,1.376446630037419,0.9021615564901642,2.33589346277691,35.71345154696132,11,2.334818340698512,-0.1159042218164501,0.1159042218164501
raw_CU_diffT/TC23LTO09/TC23LTO09_35deg.parquet,TC23LTO09_35deg.parquet,TC23LTO09,LTO,lithium-ion,35.0,,35.0,discharge,90,0.0152939899016239,1.391740619939043,0.9121856645329284,2.33513047291482,35.714115552486184,11,2.3334484270824927,-0.17470840458835823,0.17470840458835823
raw_CU_diffT/TC23LTO09/TC23LTO09_35deg.parquet,TC23LTO09_35deg.parquet,TC23LTO09,LTO,lithium-ion,35.0,,35.0,discharge,91,0.0152953601463466,1.4070359800853895,0.922210670672346,2.33417673558721,35.713996823204425,11,2.3313155236043883,-0.2983937404516155,0.2983937404516155
raw_CU_diffT/TC23LTO09/TC23LTO09_35deg.parquet,TC23LTO09_35deg.parquet,TC23LTO09,LTO,lithium-ion,35.0,,35.0,discharge,92,0.0152945024791893,1.4223304825645788,0.9322351146727595,2.33284150332856,35.71950383977901,11,2.3274658929365892,-0.628830336326061,0.628830336326061
raw_CU_diffT/TC23LTO09/TC23LTO09_35deg.parquet,TC23LTO09_35deg.parquet,TC23LTO09,LTO,lithium-ion,35.0,,35.0,discharge,93,0.0152935808740199,1.4376240634385988,0.9422589546274108,2.33074328120782,35.72014930939226,11,2.318708850201282,-1.0318837886545111,1.0318837886545111
raw_CU_diffT/TC23LTO09/TC23LTO09_35deg.parquet,TC23LTO09_35deg.parquet,TC23LTO09,LTO,lithium-ion,35.0,,35.0,discharge,94,0.0152942074618307,1.4529182709004296,0.9522832052652096,2.327882069225,35.719286077348066,11,2.3067784632668427,-1.358829743965373,1.358829743965373
raw_CU_diffT/TC23LTO09/TC23LTO09_35deg.parquet,TC23LTO09_35deg.parquet,TC23LTO09,LTO,lithium-ion,35.0,,35.0,discharge,95,0.0152939433289736,1.4682122142294032,0.9623072827829584,2.32311338258696,35.72857220994475,11,2.2914666439890676,-1.710897381803747,1.710897381803747
raw_CU_diffT/TC23LTO09/TC23LTO09_35deg.parquet,TC23LTO09_35deg.parquet,TC23LTO09,LTO,lithium-ion,35.0,,35.0,discharge,96,0.0152935956021656,1.4835058098315688,0.9723311323908476,2.31414825170745,35.73097135359116,11,2.272478600830331,-2.0880209963218874,2.0880209963218874
raw_CU_diffT/TC23LTO09/TC23LTO09_35deg.parquet,TC23LTO09_35deg.parquet,TC23LTO09,LTO,lithium-ion,35.0,,35.0,discharge,97,0.0152938307026015,1.4987996405341704,0.9823551360901271,2.29488275768977,35.74322958563536,11,2.249606245646429,-2.6252483882949633,2.6252483882949633
raw_CU_diffT/TC23LTO09/TC23LTO09_35deg.parquet,TC23LTO09_35deg.parquet,TC23LTO09,LTO,lithium-ion,35.0,,35.0,discharge,98,0.0140523367316207,1.5128519772657911,0.9915654299740086,2.24051973001613,35.83382687845304,11,2.2225201055423693,-10.39325192621834,10.39325192621834
raw_CU_diffT/TC23LTO09/TC23LTO09_35deg.parquet,TC23LTO09_35deg.parquet,TC23LTO09,LTO,lithium-ion,35.0,,35.0,discharge,99,0.0038325680474716,1.516684545313263,0.9940774020909132,2.20523144889464,35.71822232044199,11,2.19130688391157,-9.847276530122144,9.847276530122144
raw_CU_diffT/TC23LTO09/TC23LTO09_35deg.parquet,TC23LTO09_35deg.parquet,TC23LTO09,LTO,lithium-ion,35.0,,35.0,discharge,100,0.0025658945811602,1.5192504398944229,0.9957591610480814,2.16746345072138,35.63414077348066,11,2.177649365380227,-10.332780796354882,10.332780796354882
raw_CU_diffT/TC23LTO09/TC23LTO09_35deg.parquet,TC23LTO09_35deg.parquet,TC23LTO09,LTO,lithium-ion,35.0,,35.0,discharge,101,0.0020395332542327,1.5212899731486555,0.9970959280937474,2.12626199816872,35.58389011049724,11,2.161486696801701,-14.753521665099015,14.753521665099015
raw_CU_diffT/TC23LTO09/TC23LTO09_35deg.parquet,TC23LTO09_35deg.parquet,TC23LTO09,LTO,lithium-ion,35.0,,35.0,discharge,102,0.0017135822185663,1.523003555367222,0.9982190577289544,2.08258082856429,35.55205895027624,11,2.1424040024384823,-20.071301067666127,20.071301067666127
raw_CU_diffT/TC23LTO09/TC23LTO09_35deg.parquet,TC23LTO09_35deg.parquet,TC23LTO09,LTO,lithium-ion,35.0,,35.0,discharge,103,0.001463870093139,1.524467425460361,0.9991785190643276,2.0348939621839,35.53502093922652,11,2.12062132311687,-23.57720364958709,23.57720364958709
raw_CU_diffT/TC23LTO09/TC23LTO09_35deg.parquet,TC23LTO09_35deg.parquet,TC23LTO09,LTO,lithium-ion,35.0,,35.0,discharge,104,0.0012533505306362,1.5257207759909972,1.0000000000000002,1.98739784326903,35.52441613259668,11,2.1006382553003267,-24.325662287198895,24.325662287198895
raw_CU_diffT/TC23LTO09/TC23LTO09_45deg.parquet,TC23LTO09_45deg.parquet,TC23LTO09,LTO,lithium-ion,45.0,,45.0,charge,0,0.0154908796714847,0.0154908796714847,0.0102683800819999,2.26932259730989,45.308134116022096,1,2.26932259730989,3.287800287818115,3.287800287818115
raw_CU_diffT/TC23LTO09/TC23LTO09_45deg.parquet,TC23LTO09_45deg.parquet,TC23LTO09,LTO,lithium-ion,45.0,,45.0,charge,1,0.0154917599290313,0.030982639600516,0.0205373436569486,2.3030848987072,45.23413129834254,1,2.3030848987072,2.284742128380344,2.284742128380344
raw_CU_diffT/TC23LTO09/TC23LTO09_45deg.parquet,TC23LTO09_45deg.parquet,TC23LTO09,LTO,lithium-ion,45.0,,45.0,charge,2,0.0154918093596872,0.0464744489602032,0.0308063399978069,2.31624647382819,45.19800649171271,1,2.31624647382819,0.96591101158306,0.96591101158306
raw_CU_diffT/TC23LTO09/TC23LTO09_45deg.parquet,TC23LTO09_45deg.parquet,TC23LTO09,LTO,lithium-ion,45.0,,45.0,charge,3,0.0154911918470747,0.0619656408072779,0.0410749270104446,2.32292263512144,45.18283174033149,1,2.32292263512144,0.5108359656119461,0.5108359656119461
raw_CU_diffT/TC23LTO09/TC23LTO09_45deg.parquet,TC23LTO09_45deg.parquet,TC23LTO09,LTO,lithium-ion,45.0,,45.0,charge,4,0.015491084514406,0.0774567253216839,0.0513434428758873,2.32673758443187,45.17745696132597,1,2.32673758443187,0.30648834360862054,0.30648834360862054
raw_CU_diffT/TC23LTO09/TC23LTO09_45deg.parquet,TC23LTO09_45deg.parquet,TC23LTO09,LTO,lithium-ion,45.0,,45.0,charge,5,0.0154936971699267,0.0929504224916106,0.0616136905822893,2.32921730148365,45.17841801104972,1,2.32921730148365,0.19502110774602954,0.19502110774602954
raw_CU_diffT/TC23LTO09/TC23LTO09_45deg.parquet,TC23LTO09_45deg.parquet,TC23LTO09,LTO,lithium-ion,45.0,,45.0,charge,6,0.0154917276558903,0.1084421501475009,0.0718826327644646,2.33074328120782,45.18527080110498,1,2.33074328120782,0.1393150750875236,0.1393150750875236
raw_CU_diffT/TC23LTO09/TC23LTO09_45deg.parquet,TC23LTO09_45deg.parquet,TC23LTO09,LTO,lithium-ion,45.0,,45.0,charge,7,0.0154914163023814,0.1239335664498823,0.0821513685609319,2.33207851346648,45.193095883977904,1,2.33207851346648,0.11145308152485711,0.11145308152485711
raw_CU_diffT/TC23LTO09/TC23LTO09_45deg.parquet,TC23LTO09_45deg.parquet,TC23LTO09,LTO,lithium-ion,45.0,,45.0,charge,8,0.0154915196588643,0.1394250861087466,0.0924201728689151,2.33303225079408,45.19934809392265,1,2.33303225079408,0.07430163457200933,0.07430163457200933
raw_CU_diffT/TC23LTO09/TC23LTO09_45deg.parquet,TC23LTO09_45deg.parquet,TC23LTO09,LTO,lithium-ion,45.0,,45.0,charge,9,0.0154915941255955,0.1549166802343421,0.1026890265383753,2.33360449319065,45.203539751381214,1,2.33360449319065,0.05572248078792086,0.05572248078792086
raw_CU_diffT/TC23LTO09/TC23LTO09_45deg.parquet,TC23LTO09_45deg.parquet,TC23LTO09,LTO,lithium-ion,45.0,,45.0,charge,10,0.0154935650670009,0.170410245301343,0.1129591866782168,2.33417673558721,45.20463814917127,1,2.33417673558721,0.055725054355136194,0.055725054355136194
raw_CU_diffT/TC23LTO09/TC23LTO09_45deg.parquet,TC23LTO09_45deg.parquet,TC23LTO09,LTO,lithium-ion,45.0,,45.0,charge,11,0.0154901636246292,0.1859004089259722,0.1232270921169799,2.33474897798378,45.200530497237565,1,2.33474897798378,0.05572572086752814,0.05572572086752814
raw_CU_diffT/TC23LTO09/TC23LTO09_45deg.parquet,TC23LTO09_45deg.parquet,TC23LTO09,LTO,lithium-ion,45.0,,45.0,charge,12,0.015493194329453,0.2013936032554252,0.1334970065074428,2.33532122038034,45.19799563535912,1,2.33532122038034,0.04643313880529831,0.04643313880529831
raw_CU_diffT/TC23LTO09/TC23LTO09_45deg.parquet,TC23LTO09_45deg.parquet,TC23LTO09,LTO,lithium-ion,45.0,,45.0,charge,13,0.0154936604040875,0.2168872636595127,0.1437672298430137,2.33570271531138,45.19696069060773,1,2.33570271531138,0.027860213883272422,0.027860213883272422
raw_CU_diffT/TC23LTO09/TC23LTO09_45deg.parquet,TC23LTO09_45deg.parquet,TC23LTO09,LTO,lithium-ion,45.0,,45.0,charge,14,0.0154906011639463,0.232377864823459,0.1540354253117883,2.33589346277691,45.19542953038675,1,2.33589346277691,0.027865198673239888,0.027865198673239888
raw_CU_diffT/TC23LTO09/TC23LTO09_45deg.parquet,TC23LTO09_45deg.parquet,TC23LTO09,LTO,lithium-ion,45.0,,45.0,charge,15,0.0154903342509673,0.2478681990744263,0.1643034438529786,2.33627495770795,45.19182919889502,1,2.33627495770795,0.027864355202865454,0.027864355202865454
raw_CU_diffT/TC23LTO09/TC23LTO09_45deg.parquet,TC23LTO09_45deg.parquet,TC23LTO09,LTO,lithium-ion,45.0,,45.0,charge,16,0.0154934159990141,0.2633616150734404,0.1745735051806946,2.33646570517347,45.19083696132596,1,2.33646570517347,0.018574992129117618,0.018574992129117618
raw_CU_diffT/TC23LTO09/TC23LTO09_45deg.parquet,TC23LTO09_45deg.parquet,TC23LTO09,LTO,lithium-ion,45.0,,45.0,charge,17,0.0154903559009483,0.2788519709743887,0.1848415380729249,2.33665645263899,45.19182914364641,1,2.33665645263899,0.018575605930777783,0.018575605930777783
raw_CU_diffT/TC23LTO09/TC23LTO09_45deg.parquet,TC23LTO09_45deg.parquet,TC23LTO09,LTO,lithium-ion,45.0,,45.0,charge,18,0.0154923918521703,0.294344362826559,0.1951109205283447,2.33684720010451,45.19290616022099,1,2.33684720010451,0.027863284073958994,0.027863284073958994
raw_CU_diffT/TC23LTO09/TC23LTO09_45deg.parquet,TC23LTO09_45deg.parquet,TC23LTO09,LTO,lithium-ion,45.0,,45.0,charge,19,0.0154912534383395,0.3098356162648986,0.2053795483677483,2.33722869503556,45.1936979281768,1,2.33722869503556,0.018575985014535945,0.018575985014535945
raw_CU_diffT/TC23LTO09/TC23LTO09_45deg.parquet,TC23LTO09_45deg.parquet,TC23LTO09,LTO,lithium-ion,45.0,,45.0,charge,20,0.0154916451095744,0.325327261374473,0.2156484358327633,2.33722869503556,45.19648580110497,1,2.33722869503556,0.018575556291793305,0.018575556291793305
raw_CU_diffT/TC23LTO09/TC23LTO09_45deg.parquet,TC23LTO09_45deg.parquet,TC23LTO09,LTO,lithium-ion,45.0,,45.0,charge,21,0.0154914917960031,0.3408187531704761,0.2259172216713985,2.3376101899666,45.19997041436464,1,2.3376101899666,0.01857530601816393,0.01857530601816393
raw_CU_diffT/TC23LTO09/TC23LTO09_45deg.parquet,TC23LTO09_45deg.parquet,TC23LTO09,LTO,lithium-ion,45.0,,45.0,charge,22,0.0154912276666339,0.35630998083711,0.2361858324276103,2.3376101899666,45.201807596685086,1,2.3376101899666,0.018578278882316113,0.018578278882316113
raw_CU_diffT/TC23LTO09/TC23LTO09_45deg.parquet,TC23LTO09_45deg.parquet,TC23LTO09,LTO,lithium-ion,45.0,,45.0,charge,23,0.015489839127387,0.371799819964497,0.2464535227681292,2.33799168489764,45.20288522099448,1,2.33799168489764,0.03715464240686117,0.03715464240686117
raw_CU_diffT/TC23LTO09/TC23LTO09_45deg.parquet,TC23LTO09_45deg.parquet,TC23LTO09,LTO,lithium-ion,45.0,,45.0,charge,24,0.0154900476766176,0.3872898676411146,0.2567213513488779,2.33837317982869,45.20483770718232,1,2.33837317982869,0.02786575508540068,0.02786575508540068
raw_CU_diffT/TC23LTO09/TC23LTO09_45deg.parquet,TC23LTO09_45deg.parquet,TC23LTO09,LTO,lithium-ion,45.0,,45.0,charge,25,0.0154901781938052,0.4027800458349198,0.2669892664450549,2.33856392729421,45.20702439226519,1,2.33856392729421,0.02786537716440307,0.02786537716440307
raw_CU_diffT/TC23LTO09/TC23LTO09_45deg.parquet,TC23LTO09_45deg.parquet,TC23LTO09,LTO,lithium-ion,45.0,,45.0,charge,26,0.015490299774993,0.4182703456099128,0.2772572621332883,2.33894542222525,45.20934795580111,1,2.33894542222525,0.04644278520689227,0.04644278520689227
raw_CU_diffT/TC23LTO09/TC23LTO09_45deg.parquet,TC23LTO09_45deg.parquet,TC23LTO09,LTO,lithium-ion,45.0,,45.0,charge,27,0.0154900373874011,0.4337603829973139,0.2875250838936634,2.33951766462182,45.212663674033145,1,2.33951766462182,0.055729810946900216,0.055729810946900216
raw_CU_diffT/TC23LTO09/TC23LTO09_45deg.parquet,TC23LTO09_45deg.parquet,TC23LTO09,LTO,lithium-ion,45.0,,45.0,charge,28,0.0154910461327562,0.4492514291300701,0.2977935743172089,2.34008990701838,45.21952751381215,1,2.34008990701838,0.0743032711670395,0.0743032711670395
raw_CU_diffT/TC23LTO09/TC23LTO09_45deg.parquet,TC23LTO09_45deg.parquet,TC23LTO09,LTO,lithium-ion,45.0,,45.0,charge,29,0.0154912473714119,0.464742676501482,0.3080621981350514,2.34104364434599,45.229591049723766,1,2.34104364434599,0.10215270140876953,0.10215270140876953
raw_CU_diffT/TC23LTO09/TC23LTO09_45deg.parquet,TC23LTO09_45deg.parquet,TC23LTO09,LTO,lithium-ion,45.0,,45.0,charge,30,0.0154948318765597,0.4802375083780417,0.3183331980000936,2.34218812913912,45.23784878453039,1,2.34218812913912,0.13000378491373965,0.13000378491373965
raw_CU_diffT/TC23LTO09/TC23LTO09_45deg.parquet,TC23LTO09_45deg.parquet,TC23LTO09,LTO,lithium-ion,45.0,,45.0,charge,31,0.0154941712516073,0.495731679629649,0.3286037599592035,2.34371410886329,45.247689779005526,1,2.34371410886329,0.15787957725015644,0.15787957725015644
raw_CU_diffT/TC23LTO09/TC23LTO09_45deg.parquet,TC23LTO09_45deg.parquet,TC23LTO09,LTO,lithium-ion,45.0,,45.0,charge,32,0.015491461065584,0.511223140695233,0.3388725254276834,2.34543083605298,45.25894649171271,1,2.34543083605298,0.18576145756259166,0.18576145756259166
raw_CU_diffT/TC23LTO09/TC23LTO09_45deg.parquet,TC23LTO09_45deg.parquet,TC23LTO09,LTO,lithium-ion,45.0,,45.0,charge,33,0.01549056526747,0.526713705962703,0.3491406971018982,2.34752905817372,45.26915754143646,1,2.34752905817372,0.20432961884709755,0.20432961884709755
raw_CU_diffT/TC23LTO09/TC23LTO09_45deg.parquet,TC23LTO09_45deg.parquet,TC23LTO09,LTO,lithium-ion,45.0,,45.0,charge,34,0.0154924927550046,0.5422061987177076,0.3594101464423933,2.34962728029446,45.27297041436464,1,2.34962728029446,0.21360331717826853,0.21360331717826853
raw_CU_diffT/TC23LTO09/TC23LTO09_45deg.parquet,TC23LTO09_45deg.parquet,TC23LTO09,LTO,lithium-ion,45.0,,45.0,charge,35,0.0154925890343027,0.5576987877520103,0.369679659603178,2.35191624988072,45.27564149171271,1,2.35191624988072,0.23218745189390688,0.23218745189390688
raw_CU_diffT/TC23LTO09/TC23LTO09_45deg.parquet,TC23LTO09_45deg.parquet,TC23LTO09,LTO,lithium-ion,45.0,,45.0,charge,36,0.0154912803563881,0.5731900681083985,0.3799483052856454,2.3543959669325,45.27904229281768,1,2.3543959669325,0.2507703739826752,0.2507703739826752
raw_CU_diffT/TC23LTO09/TC23LTO09_45deg.parquet,TC23LTO09_45deg.parquet,TC23LTO09,LTO,lithium-ion,45.0,,45.0,charge,37,0.0154914894596961,0.5886815575680946,0.3902170895756218,2.3570664314498,45.28016132596685,1,2.3570664314498,0.26005674998275197,0.26005674998275197
raw_CU_diffT/TC23LTO09/TC23LTO09_45deg.parquet,TC23LTO09_45deg.parquet,TC23LTO09,LTO,lithium-ion,45.0,,45.0,charge,38,0.0154914644987173,0.6041730220668119,0.4004858573198097,2.3597368959671,45.27926397790056,1,2.3597368959671,0.27863676551042715,0.27863676551042715
raw_CU_diffT/TC23LTO09/TC23LTO09_45deg.parquet,TC23LTO09_45deg.parquet,TC23LTO09,LTO,lithium-ion,45.0,,45.0,charge,39,0.0154910417488604,0.6196640638156723,0.4107543448374189,2.36278885541544,45.28197801104972,1,2.36278885541544,0.2879357165441121,0.2879357165441121
raw_CU_diffT/TC23LTO09/TC23LTO09_45deg.parquet,TC23LTO09_45deg.parquet,TC23LTO09,LTO,lithium-ion,45.0,,45.0,charge,40,0.0154901614212463,0.6351542252369186,0.421022248815634,2.36565006739827,45.28695179558012,1,2.36565006739827,0.29722451899587554,0.29722451899587554
raw_CU_diffT/TC23LTO09/TC23LTO09_45deg.parquet,TC23LTO09_45deg.parquet,TC23LTO09,LTO,lithium-ion,45.0,,45.0,charge,41,0.0154909431232297,0.6506451683601483,0.4312906709576491,2.36889277431213,45.29431143646409,1,2.36889277431213,0.3065069194647947,0.3065069194647947
raw_CU_diffT/TC23LTO09/TC23LTO09_45deg.parquet,TC23LTO09_45deg.parquet,TC23LTO09,LTO,lithium-ion,45.0,,45.0,charge,42,0.0154908461163305,0.6661360144764787,0.4415590287970725,2.37194473376048,45.30316024861879,1,2.37194473376048,0.31579557238107725,0.31579557238107725
raw_CU_diffT/TC23LTO09/TC23LTO09_45deg.parquet,TC23LTO09_45deg.parquet,TC23LTO09,LTO,lithium-ion,45.0,,45.0,charge,43,0.0154908886246664,0.6816269031011452,0.4518274148138337,2.37537818813987,45.31245337016575,1,2.37537818813987,0.3343745921600174,0.3343745921600174
raw_CU_diffT/TC23LTO09/TC23LTO09_45deg.parquet,TC23LTO09_45deg.parquet,TC23LTO09,LTO,lithium-ion,45.0,,45.0,charge,44,0.0154905907935726,0.6971174938947178,0.4620956034084384,2.37881164251925,45.31903279005524,1,2.37881164251925,0.33437813073219047,0.33437813073219047
raw_CU_diffT/TC23LTO09/TC23LTO09_45deg.parquet,TC23LTO09_45deg.parquet,TC23LTO09,LTO,lithium-ion,45.0,,45.0,charge,45,0.0154905607560468,0.7126080546507646,0.4723637720921834,2.38224509689864,45.3207752762431,1,2.38224509689864,0.3436700165416511,0.3436700165416511
raw_CU_diffT/TC23LTO09/TC23LTO09_45deg.parquet,TC23LTO09_45deg.parquet,TC23LTO09,LTO,lithium-ion,45.0,,45.0,charge,46,0.0154902809916607,0.7280983356424253,0.4826317553295812,2.38586929874355,45.3214826243094,1,2.38586929874355,0.3529620022117115,0.3529620022117115
raw_CU_diffT/TC23LTO09/TC23LTO09_45deg.parquet,TC23LTO09_45deg.parquet,TC23LTO09,LTO,lithium-ion,45.0,,45.0,charge,47,0.0154902290422057,0.743588564684631,0.4928997041314427,2.38949350058846,45.32320364640884,1,2.38949350058846,0.3622440802623714,0.3622440802623714
raw_CU_diffT/TC23LTO09/TC23LTO09_45deg.parquet,TC23LTO09_45deg.parquet,TC23LTO09,LTO,lithium-ion,45.0,,45.0,charge,48,0.015490798779332,0.759079363463963,0.5031680305927712,2.39330844989889,45.32712127071823,1,2.39330844989889,0.37151551953459716,0.37151551953459716
raw_CU_diffT/TC23LTO09/TC23LTO09_45deg.parquet,TC23LTO09_45deg.parquet,TC23LTO09,LTO,lithium-ion,45.0,,45.0,charge,49,0.0154916651333365,0.7745710285972995,0.5134369313308608,2.39712339920932,45.329993425414365,1,2.39712339920932,0.3622234447902173,0.3622234447902173
raw_CU_diffT/TC23LTO09/TC23LTO09_45deg.parquet,TC23LTO09_45deg.parquet,TC23LTO09,LTO,lithium-ion,45.0,,45.0,charge,50,0.0154911293856434,0.790062157982943,0.5237054769399287,2.40074760105423,45.33162972375692,1,2.40074760105423,0.37150891779410244,0.37150891779410244
raw_CU_diffT/TC23LTO09/TC23LTO09_45deg.parquet,TC23LTO09_45deg.parquet,TC23LTO09,LTO,lithium-ion,45.0,,45.0,charge,51,0.0154918163710251,0.8055539743539681,0.5339744779283658,2.40475329783019,45.33401541436464,1,2.40475329783019,0.38079657818352075,0.38079657818352075
raw_CU_diffT/TC23LTO09/TC23LTO09_45deg.parquet,TC23LTO09_45deg.parquet,TC23LTO09,LTO,lithium-ion,45.0,,45.0,charge,52,0.0154911717242103,0.8210451460781785,0.5442430516022375,2.40856824714062,45.33611613259669,1,2.40856824714062,0.38078975318995845,0.38078975318995845
raw_CU_diffT/TC23LTO09/TC23LTO09_45deg.parquet,TC23LTO09_45deg.parquet,TC23LTO09,LTO,lithium-ion,45.0,,45.0,charge,53,0.0154923459182111,0.8365374919963896,0.5545124036095896,2.41257394391657,45.335958204419896,1,2.41257394391657,0.39007041716308777,0.39007041716308777
raw_CU_diffT/TC23LTO09/TC23LTO09_45deg.parquet,TC23LTO09_45deg.parquet,TC23LTO09,LTO,lithium-ion,45.0,,45.0,charge,54,0.0154917762897481,0.8520292682861377,0.564781378029504,2.41657964069252,45.33930621546962,1,2.41657964069252,0.39008111254578637,0.39008111254578637
raw_CU_diffT/TC23LTO09/TC23LTO09_45deg.parquet,TC23LTO09_45deg.parquet,TC23LTO09,LTO,lithium-ion,45.0,,45.0,charge,55,0.0154914963686416,0.8675207646547792,0.5750501668991865,2.42058533746847,45.34597872928178,1,2.42058533746847,0.3900835080378755,0.3900835080378755
raw_CU_diffT/TC23LTO09/TC23LTO09_45deg.parquet,TC23LTO09_45deg.parquet,TC23LTO09,LTO,lithium-ion,45.0,,45.0,charge,56,0.0154915860178224,0.8830123506726016,0.5853190151942782,2.42459103424443,45.3517344198895,1,2.42459103424443,0.3900763483846106,0.3900763483846106
raw_CU_diffT/TC23LTO09/TC23LTO09_45deg.parquet,TC23LTO09_45deg.parquet,TC23LTO09,LTO,lithium-ion,45.0,,45.0,charge,57,0.0154920650616765,0.8985044157342782,0.5955881810313349,2.42859673102038,45.35722629834255,1,2.42859673102038,0.4086607148924202,0.4086607148924202
raw_CU_diffT/TC23LTO09/TC23LTO09_45deg.parquet,TC23LTO09_45deg.parquet,TC23LTO09,LTO,lithium-ion,45.0,,45.0,charge,58,0.0154909794896691,0.9139953952239472,0.6058566272794326,2.43298392272738,45.36135430939226,1,2.43298392272738,0.417963530794097,0.417963530794097
raw_CU_diffT/TC23LTO09/TC23LTO09_45deg.parquet,TC23LTO09_45deg.parquet,TC23LTO09,LTO,lithium-ion,45.0,,45.0,charge,59,0.0154908429391152,0.9294862381630624,0.6161249830127874,2.43718036696885,45.36672157458563,1,2.43718036696885,0.39937855257029753,0.39937855257029753
raw_CU_diffT/TC23LTO09/TC23LTO09_45deg.parquet,TC23LTO09_45deg.parquet,TC23LTO09,LTO,lithium-ion,45.0,,45.0,charge,60,0.015491710259486,0.9449779484225486,0.6263939136634749,2.4411860637448,45.37251850828729,1,2.4411860637448,0.408656848459259,0.408656848459259
raw_CU_diffT/TC23LTO09/TC23LTO09_45deg.parquet,TC23LTO09_45deg.parquet,TC23LTO09,LTO,lithium-ion,45.0,,45.0,charge,61,0.0154915438016139,0.9604694922241624,0.63666273397487,2.4455732554518,45.37649795580109,1,2.4455732554518,0.41794420828202306,0.41794420828202306
raw_CU_diffT/TC23LTO09/TC23LTO09_45deg.parquet,TC23LTO09_45deg.parquet,TC23LTO09,LTO,lithium-ion,45.0,,45.0,charge,62,0.0154917251158639,0.9759612173400264,0.6469316744733479,2.44976969969327,45.38275607734807,1,2.44976969969327,0.4271846673015176,0.4271846673015176
raw_CU_diffT/TC23LTO09/TC23LTO09_45deg.parquet,TC23LTO09_45deg.parquet,TC23LTO09,LTO,lithium-ion,45.0,,45.0,charge,63,0.0154947002486655,0.991455917588692,0.6572025870867119,2.45434763886579,45.38759671270719,1,2.45434763886579,0.42720074920129036,0.42720074920129036
raw_CU_diffT/TC23LTO09/TC23LTO09_45deg.parquet,TC23LTO09_45deg.parquet,TC23LTO09,LTO,lithium-ion,45.0,,45.0,charge,64,0.0154904481832677,1.0069463657719595,0.6674706811497698,2.45854408310726,45.38846267955802,1,2.45854408310726,0.4365154322343585,0.4365154322343585
raw_CU_diffT/TC23LTO09/TC23LTO09_45deg.parquet,TC23LTO09_45deg.parquet,TC23LTO09,LTO,lithium-ion,45.0,,45.0,charge,65,0.0154928017532066,1.022439167525166,0.6777403353147197,2.4633127697453,45.38717240331493,1,2.4633127697453,0.4550725821253394,0.4550725821253394
raw_CU_diffT/TC23LTO09/TC23LTO09_45deg.parquet,TC23LTO09_45deg.parquet,TC23LTO09,LTO,lithium-ion,45.0,,45.0,charge,66,0.0154919368477572,1.0379311043729234,0.6880094161631067,2.46789070891782,45.38765883977901,1,2.46789070891782,0.4643829507868844,0.4643829507868844
raw_CU_diffT/TC23LTO09/TC23LTO09_45deg.parquet,TC23LTO09_45deg.parquet,TC23LTO09,LTO,lithium-ion,45.0,,45.0,charge,67,0.0154913387141104,1.0534224430870338,0.698278100528934,2.47285014302138,45.38798649171271,1,2.47285014302138,0.4736423602707873,0.4736423602707873
raw_CU_diffT/TC23LTO09/TC23LTO09_45deg.parquet,TC23LTO09_45deg.parquet,TC23LTO09,LTO,lithium-ion,45.0,,45.0,charge,68,0.0154938352159706,1.0689162783030044,0.7085484397413884,2.47761882965942,45.386844447513816,1,2.47761882965942,0.4922231045373877,0.4922231045373877
raw_CU_diffT/TC23LTO09/TC23LTO09_45deg.parquet,TC23LTO09_45deg.parquet,TC23LTO09,LTO,lithium-ion,45.0,,45.0,charge,69,0.0154911352230211,1.0844074135260255,0.7188169892198566,2.48295975869402,45.38312585635359,1,2.48295975869402,0.5107855630849656,0.5107855630849656
raw_CU_diffT/TC23LTO09/TC23LTO09_45deg.parquet,TC23LTO09_45deg.parquet,TC23LTO09,LTO,lithium-ion,45.0,,45.0,charge,70,0.0154943754133201,1.0999017889393456,0.7290876865108592,2.4881099402631,45.3825032596685,1,2.4881099402631,0.5107394782361467,0.5107394782361467
raw_CU_diffT/TC23LTO09/TC23LTO09_45deg.parquet,TC23LTO09_45deg.parquet,TC23LTO09,LTO,lithium-ion,45.0,,45.0,charge,71,0.0154938323495589,1.1153956212889045,0.7393580238232662,2.49345086929771,45.38685450276243,1,2.49345086929771,0.5293620852055057,0.5293620852055057
raw_CU_diffT/TC23LTO09/TC23LTO09_45deg.parquet,TC23LTO09_45deg.parquet,TC23LTO09,LTO,lithium-ion,45.0,,45.0,charge,72,0.0154914956946751,1.1308871169835797,0.7496268122461991,2.49898254579783,45.39478535911604,1,2.49898254579783,0.5386869868907525,0.5386869868907525
raw_CU_diffT/TC23LTO09/TC23LTO09_45deg.parquet,TC23LTO09_45deg.parquet,TC23LTO09,LTO,lithium-ion,45.0,,45.0,charge,73,0.0154915730203546,1.146378690003934,0.7598956519257091,2.50451422229796,45.4031508563536,1,2.50451422229796,0.547929124688423,0.547929124688423
raw_CU_diffT/TC23LTO09/TC23LTO09_45deg.parquet,TC23LTO09_45deg.parquet,TC23LTO09,LTO,lithium-ion,45.0,,45.0,charge,74,0.0154939908380185,1.1618726808419526,0.7701660942947544,2.5102366462636,45.41269850828729,1,2.5102366462636,0.5386300238661761,0.5386300238661761
raw_CU_diffT/TC23LTO09/TC23LTO09_45deg.parquet,TC23LTO09_45deg.parquet,TC23LTO09,LTO,lithium-ion,45.0,,45.0,charge,75,0.0154922335065084,1.177364914348461,0.7804353717881917,2.51557757529821,45.42682621546961,1,2.51557757529821,0.5200816143122466,0.5200816143122466
raw_CU_diffT/TC23LTO09/TC23LTO09_45deg.parquet,TC23LTO09_45deg.parquet,TC23LTO09,LTO,lithium-ion,45.0,,45.0,charge,76,0.0154926199936502,1.1928575343421113,0.7907049054708806,2.52091850433281,45.44413265193369,1,2.52091850433281,0.520075416247181,0.520075416247181
