Repository: DNV007/delivered-energy-decomposition

# Three-term energy accounting for a cold commercial sodium-ion 18650 cell

This repository holds the analysis code and the derived data behind a reanalysis
of a public commercial-cell archive. No new measurements were made. The
manuscript reporting the work is not distributed here; what is here is
everything needed to regenerate its numbers from the raw archive and to check
them.

**Source data.** Droese, D., Schlösser, A., Otto, M. *Dataset: Evaluation of
Commercial Sodium-Ion Batteries by State-of-the-Art Lithium-Ion Battery
Configurations.* Technische Universität Berlin, DepositOnce, 2025.
DOI [10.14279/depositonce-25036](https://doi.org/10.14279/depositonce-25036),
CC BY 4.0.

File: data_processed/ocv/ocv_slope_points.csv (part 40 of 85)
member_path,file_name,cell_id,cell_family,chemistry_type,temperature_deg_c,voltage_v,ambient_temperature_from_file_deg_c,direction,segment_index,segment_capacity_ah,cumulative_capacity_ah,soc_fraction_by_capacity,ocv_voltage_v,ocv_temperature_mean_deg_c,smoothing_window_segments,smoothed_ocv_voltage_v,dv_dcapacity_fraction_v,abs_dv_dcapacity_fraction_v
raw_CU_diffT/TC23LTO09/TC23LTO09_45deg.parquet,TC23LTO09_45deg.parquet,TC23LTO09,LTO,lithium-ion,45.0,,45.0,charge,77,0.015492602762798,1.2083501371049092,0.8009744277318204,2.52625943336741,45.46275055248618,1,2.52625943336741,0.5479349592532117,0.5479349592532117
raw_CU_diffT/TC23LTO09/TC23LTO09_45deg.parquet,TC23LTO09_45deg.parquet,TC23LTO09,LTO,lithium-ion,45.0,,45.0,charge,78,0.0154927025839006,1.22384283968881,0.8112440161607922,2.53217260479858,45.47620270718232,1,2.53217260479858,0.5757986876164551,0.5757986876164551
raw_CU_diffT/TC23LTO09/TC23LTO09_45deg.parquet,TC23LTO09_45deg.parquet,TC23LTO09,LTO,lithium-ion,45.0,,45.0,charge,79,0.0154924714571586,1.2393353111459686,0.8215134513836658,2.53808577622975,45.47937110497238,1,2.53808577622975,0.5943636585809031,0.5943636585809031
raw_CU_diffT/TC23LTO09/TC23LTO09_45deg.parquet,TC23LTO09_45deg.parquet,TC23LTO09,LTO,lithium-ion,45.0,,45.0,charge,80,0.0154931394419116,1.2548284505878802,0.8317833293910343,2.54438044259196,45.47155734806629,1,2.54438044259196,0.6222296957948998,0.6222296957948998
raw_CU_diffT/TC23LTO09/TC23LTO09_45deg.parquet,TC23LTO09_45deg.parquet,TC23LTO09,LTO,lithium-ion,45.0,,45.0,charge,81,0.0154922779649805,1.2703207285528606,0.8420526363544887,2.55086585641969,45.45555886740331,1,2.55086585641969,0.6315789365266369,0.6315789365266369
raw_CU_diffT/TC23LTO09/TC23LTO09_45deg.parquet,TC23LTO09_45deg.parquet,TC23LTO09,LTO,lithium-ion,45.0,,45.0,charge,82,0.0154900609620819,1.2858107895149424,0.8523204737417222,2.55735127024743,45.43888491712708,1,2.55735127024743,0.603702664664155,0.603702664664155
raw_CU_diffT/TC23LTO09/TC23LTO09_45deg.parquet,TC23LTO09_45deg.parquet,TC23LTO09,LTO,lithium-ion,45.0,,45.0,charge,83,0.0154932102516811,1.3013039997666236,0.8625903986864915,2.56326444167859,45.42555941988951,1,2.56326444167859,0.5572179375406137,0.5572179375406137
raw_CU_diffT/TC23LTO09/TC23LTO09_45deg.parquet,TC23LTO09_45deg.parquet,TC23LTO09,LTO,lithium-ion,45.0,,45.0,charge,84,0.0154922679665081,1.3167962677331315,0.8728596990222968,2.56879611817872,45.41627723756908,1,2.56879611817872,0.5200853948328898,0.5200853948328898
raw_CU_diffT/TC23LTO09/TC23LTO09_45deg.parquet,TC23LTO09_45deg.parquet,TC23LTO09,LTO,lithium-ion,45.0,,45.0,charge,85,0.0154923673967171,1.3322886351298489,0.883129065267024,2.5739462997478,45.4123711878453,1,2.5739462997478,0.5015204230861059,0.5015204230861059
raw_CU_diffT/TC23LTO09/TC23LTO09_45deg.parquet,TC23LTO09_45deg.parquet,TC23LTO09,LTO,lithium-ion,45.0,,45.0,charge,86,0.0154916735613384,1.3477803086911873,0.8933979715917508,2.57909648131688,45.41156875690608,1,2.57909648131688,0.501514234436101,0.501514234436101
raw_CU_diffT/TC23LTO09/TC23LTO09_45deg.parquet,TC23LTO09_45deg.parquet,TC23LTO09,LTO,lithium-ion,45.0,,45.0,charge,87,0.0154927497812995,1.3632730584724868,0.9036675913062816,2.58424666288597,45.40969994475139,1,2.58424666288597,0.5201078181562622,0.5201078181562622
raw_CU_diffT/TC23LTO09/TC23LTO09_45deg.parquet,TC23LTO09_45deg.parquet,TC23LTO09,LTO,lithium-ion,45.0,,45.0,charge,88,0.0154906900413545,1.378763748513841,0.9139358456888836,2.58977833938609,45.39919243093922,1,2.58977833938609,0.5294048009073578,0.5294048009073578
raw_CU_diffT/TC23LTO09/TC23LTO09_45deg.parquet,TC23LTO09_45deg.parquet,TC23LTO09,LTO,lithium-ion,45.0,,45.0,charge,89,0.0154921053685006,1.394255853882342,0.9242050382439704,2.59511926842069,45.37065892265193,1,2.59511926842069,0.48293529736730534,0.48293529736730534
raw_CU_diffT/TC23LTO09/TC23LTO09_45deg.parquet,TC23LTO09_45deg.parquet,TC23LTO09,LTO,lithium-ion,45.0,,45.0,charge,90,0.0154926853227006,1.4097485392050426,0.9344746152310766,2.59969720759321,45.34039337016575,1,2.59969720759321,0.4829343879144403,0.4829343879144403
raw_CU_diffT/TC23LTO09/TC23LTO09_45deg.parquet,TC23LTO09_45deg.parquet,TC23LTO09,LTO,lithium-ion,45.0,,45.0,charge,91,0.0154921559352251,1.4252406951402676,0.9447438413051344,2.60503813662781,45.33850331491713,1,2.60503813662781,0.5665217141375507,0.5665217141375507
raw_CU_diffT/TC23LTO09/TC23LTO09_45deg.parquet,TC23LTO09_45deg.parquet,TC23LTO09,LTO,lithium-ion,45.0,,45.0,charge,92,0.0154924219715423,1.4407331171118098,0.9550132437256668,2.61133280299003,45.35824019337017,1,2.61133280299003,0.6872560189659112,0.6872560189659112
raw_CU_diffT/TC23LTO09/TC23LTO09_45deg.parquet,TC23LTO09_45deg.parquet,TC23LTO09,LTO,lithium-ion,45.0,,45.0,charge,93,0.0154922328220872,1.456225349933897,0.9652825207654244,2.61915344907641,45.37556933701657,1,2.61915344907641,0.8172757491256277,0.8172757491256277
raw_CU_diffT/TC23LTO09/TC23LTO09_45deg.parquet,TC23LTO09_45deg.parquet,TC23LTO09,LTO,lithium-ion,45.0,,45.0,charge,94,0.015492419294336,1.471717769228233,0.9755519214113276,2.62811857995592,45.38710906077348,1,2.62811857995592,0.9276405652096855,0.9276405652096855
raw_CU_diffT/TC23LTO09/TC23LTO09_45deg.parquet,TC23LTO09_45deg.parquet,TC23LTO09,LTO,lithium-ion,45.0,,45.0,charge,95,0.0113021907191756,1.4830199599474088,0.9830437612890448,2.63536698364574,45.38906243093923,1,2.63536698364574,1.0868045407835325,1.0868045407835325
raw_CU_diffT/TC23LTO09/TC23LTO09_45deg.parquet,TC23LTO09_45deg.parquet,TC23LTO09,LTO,lithium-ion,45.0,,45.0,charge,96,0.0069452874611682,1.489965247408577,0.9876475573898758,2.64070791268034,45.38445577348066,1,2.64070791268034,1.3286476510194234,1.3286476510194234
raw_CU_diffT/TC23LTO09/TC23LTO09_45deg.parquet,TC23LTO09_45deg.parquet,TC23LTO09,LTO,lithium-ion,45.0,,45.0,charge,97,0.0049644407217791,1.494929688130356,0.9909383171986696,2.64547659931838,45.378904861878446,1,2.64547659931838,1.224953635597899,1.224953635597899
raw_CU_diffT/TC23LTO09/TC23LTO09_45deg.parquet,TC23LTO09_45deg.parquet,TC23LTO09,LTO,lithium-ion,45.0,,45.0,charge,98,0.0035073642991028,1.4984370524294588,0.9932632303393688,2.64795631637016,45.37508486187846,1,2.64795631637016,1.7614091056693724,1.7614091056693724
raw_CU_diffT/TC23LTO09/TC23LTO09_45deg.parquet,TC23LTO09_45deg.parquet,TC23LTO09,LTO,lithium-ion,45.0,,45.0,charge,99,0.0029452614108501,1.5013823138403088,0.9952155444912324,2.65253425554268,45.37439895027625,1,2.65253425554268,0.832931798119489,0.832931798119489
raw_CU_diffT/TC23LTO09/TC23LTO09_45deg.parquet,TC23LTO09_45deg.parquet,TC23LTO09,LTO,lithium-ion,45.0,,45.0,charge,100,0.0019152297055576,1.5032975435458664,0.996485085471349,2.65234350807716,45.373808011049725,1,2.65234350807716,1.3872860133324139,1.3872860133324139
raw_CU_diffT/TC23LTO09/TC23LTO09_45deg.parquet,TC23LTO09_45deg.parquet,TC23LTO09,LTO,lithium-ion,45.0,,45.0,charge,101,0.0020124220417002,1.5053099655875666,0.997819051963104,2.65634920485311,45.370758259668506,1,2.65634920485311,1.717909516780992,1.717909516780992
raw_CU_diffT/TC23LTO09/TC23LTO09_45deg.parquet,TC23LTO09_45deg.parquet,TC23LTO09,LTO,lithium-ion,45.0,,45.0,charge,102,0.0012615540699856,1.5065715196575522,0.998655293478068,2.6571121947152,45.3696790883978,1,2.6571121947152,1.6363423127795613,1.6363423127795613
raw_CU_diffT/TC23LTO09/TC23LTO09_45deg.parquet,TC23LTO09_45deg.parquet,TC23LTO09,LTO,lithium-ion,45.0,,45.0,charge,103,0.0011327406423238,1.507704260299876,0.999406148929558,2.65882892190489,45.36885383977901,1,2.65882892190489,1.5477668513744902,1.5477668513744902
raw_CU_diffT/TC23LTO09/TC23LTO09_45deg.parquet,TC23LTO09_45deg.parquet,TC23LTO09,LTO,lithium-ion,45.0,,45.0,charge,104,0.0008958838104493,1.5086001441103254,1.0000000000000002,2.65940116430146,45.37048317679558,1,2.65940116430146,0.9636126380034103,0.9636126380034103
raw_CU_diffT/TC23LTO09/TC23LTO09_45deg.parquet,TC23LTO09_45deg.parquet,TC23LTO09,LTO,lithium-ion,45.0,,45.0,charge,0,0.0154908796714847,0.0154908796714847,0.0102683800819999,2.26932259730989,45.308134116022096,5,2.2962179899484263,0.6501300004160253,0.6501300004160253
raw_CU_diffT/TC23LTO09/TC23LTO09_45deg.parquet,TC23LTO09_45deg.parquet,TC23LTO09,LTO,lithium-ion,45.0,,45.0,charge,1,0.0154917599290313,0.030982639600516,0.0205373436569486,2.3030848987072,45.23413129834254,5,2.30289415124168,0.5572536933839416,0.5572536933839416
raw_CU_diffT/TC23LTO09/TC23LTO09_45deg.parquet,TC23LTO09_45deg.parquet,TC23LTO09,LTO,lithium-ion,45.0,,45.0,charge,2,0.0154918093596872,0.0464744489602032,0.0308063399978069,2.31624647382819,45.19800649171271,5,2.307662837879718,0.815476417479104,0.815476417479104
raw_CU_diffT/TC23LTO09/TC23LTO09_45deg.parquet,TC23LTO09_45deg.parquet,TC23LTO09,LTO,lithium-ion,45.0,,45.0,charge,3,0.0154911918470747,0.0619656408072779,0.0410749270104446,2.32292263512144,45.18283174033149,5,2.31964177871447,0.8526311022744011,0.8526311022744011
raw_CU_diffT/TC23LTO09/TC23LTO09_45deg.parquet,TC23LTO09_45deg.parquet,TC23LTO09,LTO,lithium-ion,45.0,,45.0,charge,4,0.015491084514406,0.0774567253216839,0.0513434428758873,2.32673758443187,45.17745696132597,5,2.325173455214594,0.4235154371778691,0.4235154371778691
raw_CU_diffT/TC23LTO09/TC23LTO09_45deg.parquet,TC23LTO09_45deg.parquet,TC23LTO09,LTO,lithium-ion,45.0,,45.0,charge,5,0.0154936971699267,0.0929504224916106,0.0616136905822893,2.32921730148365,45.17841801104972,5,2.328339863142252,0.25259933032441495,0.25259933032441495
raw_CU_diffT/TC23LTO09/TC23LTO09_45deg.parquet,TC23LTO09_45deg.parquet,TC23LTO09,LTO,lithium-ion,45.0,,45.0,charge,6,0.0154917276558903,0.1084421501475009,0.0718826327644646,2.33074328120782,45.18527080110498,5,2.33036178627678,0.1653201426155846,0.1653201426155846
raw_CU_diffT/TC23LTO09/TC23LTO09_45deg.parquet,TC23LTO09_45deg.parquet,TC23LTO09,LTO,lithium-ion,45.0,,45.0,charge,7,0.0154914163023814,0.1239335664498823,0.0821513685609319,2.33207851346648,45.193095883977904,5,2.331735168028536,0.11516818011122609,0.11516818011122609
raw_CU_diffT/TC23LTO09/TC23LTO09_45deg.parquet,TC23LTO09_45deg.parquet,TC23LTO09,LTO,lithium-ion,45.0,,45.0,charge,8,0.0154915196588643,0.1394250861087466,0.0924201728689151,2.33303225079408,45.19934809392265,5,2.332727054849248,0.0873043603512258,0.0873043603512258
raw_CU_diffT/TC23LTO09/TC23LTO09_45deg.parquet,TC23LTO09_45deg.parquet,TC23LTO09,LTO,lithium-ion,45.0,,45.0,charge,9,0.0154915941255955,0.1549166802343421,0.1026890265383753,2.33360449319065,45.203539751381214,5,2.3335281942044395,0.07058275418806659,0.07058275418806659
raw_CU_diffT/TC23LTO09/TC23LTO09_45deg.parquet,TC23LTO09_45deg.parquet,TC23LTO09,LTO,lithium-ion,45.0,,45.0,charge,10,0.0154935650670009,0.170410245301343,0.1129591866782168,2.33417673558721,45.20463814917127,5,2.3341767355872123,0.05758133265010201,0.05758133265010201
raw_CU_diffT/TC23LTO09/TC23LTO09_45deg.parquet,TC23LTO09_45deg.parquet,TC23LTO09,LTO,lithium-ion,45.0,,45.0,charge,11,0.0154901636246292,0.1859004089259722,0.1232270921169799,2.33474897798378,45.200530497237565,5,2.334710828490672,0.048296351542873595,0.048296351542873595
raw_CU_diffT/TC23LTO09/TC23LTO09_45deg.parquet,TC23LTO09_45deg.parquet,TC23LTO09,LTO,lithium-ion,45.0,,45.0,charge,12,0.015493194329453,0.2013936032554252,0.1334970065074428,2.33532122038034,45.19799563535912,5,2.3351686224079238,0.04271828656243315,0.04271828656243315
raw_CU_diffT/TC23LTO09/TC23LTO09_45deg.parquet,TC23LTO09_45deg.parquet,TC23LTO09,LTO,lithium-ion,45.0,,45.0,charge,13,0.0154936604040875,0.2168872636595127,0.1437672298430137,2.33570271531138,45.19696069060773,5,2.3355882668320715,0.037148663557104555,0.037148663557104555
raw_CU_diffT/TC23LTO09/TC23LTO09_45deg.parquet,TC23LTO09_45deg.parquet,TC23LTO09,LTO,lithium-ion,45.0,,45.0,charge,14,0.0154906011639463,0.232377864823459,0.1540354253117883,2.33589346277691,45.19542953038675,5,2.3359316122700102,0.02972264385104495,0.02972264385104495
raw_CU_diffT/TC23LTO09/TC23LTO09_45deg.parquet,TC23LTO09_45deg.parquet,TC23LTO09,LTO,lithium-ion,45.0,,45.0,charge,15,0.0154903342509673,0.2478681990744263,0.1643034438529786,2.33627495770795,45.19182919889502,5,2.3361986587217403,0.024147876154344772,0.024147876154344772
raw_CU_diffT/TC23LTO09/TC23LTO09_45deg.parquet,TC23LTO09_45deg.parquet,TC23LTO09,LTO,lithium-ion,45.0,,45.0,charge,16,0.0154934159990141,0.2633616150734404,0.1745735051806946,2.33646570517347,45.19083696132596,5,2.3364275556803658,0.0241478566781268,0.0241478566781268
raw_CU_diffT/TC23LTO09/TC23LTO09_45deg.parquet,TC23LTO09_45deg.parquet,TC23LTO09,LTO,lithium-ion,45.0,,45.0,charge,17,0.0154903559009483,0.2788519709743887,0.1848415380729249,2.33665645263899,45.19182914364641,5,2.336694602132096,0.02229121537629908,0.02229121537629908
raw_CU_diffT/TC23LTO09/TC23LTO09_45deg.parquet,TC23LTO09_45deg.parquet,TC23LTO09,LTO,lithium-ion,45.0,,45.0,charge,18,0.0154923918521703,0.294344362826559,0.1951109205283447,2.33684720010451,45.19290616022099,5,2.3368853495976176,0.02043271099127253,0.02043271099127253
raw_CU_diffT/TC23LTO09/TC23LTO09_45deg.parquet,TC23LTO09_45deg.parquet,TC23LTO09,LTO,lithium-ion,45.0,,45.0,charge,19,0.0154912534383395,0.3098356162648986,0.2053795483677483,2.33722869503556,45.1936979281768,5,2.337114246556244,0.020433113869813724,0.020433113869813724
raw_CU_diffT/TC23LTO09/TC23LTO09_45deg.parquet,TC23LTO09_45deg.parquet,TC23LTO09,LTO,lithium-ion,45.0,,45.0,charge,20,0.0154916451095744,0.325327261374473,0.2156484358327633,2.33722869503556,45.19648580110497,5,2.337304994021766,0.02043292808845365,0.02043292808845365
raw_CU_diffT/TC23LTO09/TC23LTO09_45deg.parquet,TC23LTO09_45deg.parquet,TC23LTO09,LTO,lithium-ion,45.0,,45.0,charge,21,0.0154914917960031,0.3408187531704761,0.2259172216713985,2.3376101899666,45.19997041436464,5,2.3375338909803918,0.022290747281672907,0.022290747281672907
raw_CU_diffT/TC23LTO09/TC23LTO09_45deg.parquet,TC23LTO09_45deg.parquet,TC23LTO09,LTO,lithium-ion,45.0,,45.0,charge,22,0.0154912276666339,0.35630998083711,0.2361858324276103,2.3376101899666,45.201807596685086,5,2.337762787939018,0.024149764344343794,0.024149764344343794
raw_CU_diffT/TC23LTO09/TC23LTO09_45deg.parquet,TC23LTO09_45deg.parquet,TC23LTO09,LTO,lithium-ion,45.0,,45.0,charge,23,0.015489839127387,0.371799819964497,0.2464535227681292,2.33799168489764,45.20288522099448,5,2.338029834390748,0.026008249684664975,0.026008249684664975
raw_CU_diffT/TC23LTO09/TC23LTO09_45deg.parquet,TC23LTO09_45deg.parquet,TC23LTO09,LTO,lithium-ion,45.0,,45.0,charge,24,0.0154900476766176,0.3872898676411146,0.2567213513488779,2.33837317982869,45.20483770718232,5,2.338296880842478,0.03158105343908346,0.03158105343908346
raw_CU_diffT/TC23LTO09/TC23LTO09_45deg.parquet,TC23LTO09_45deg.parquet,TC23LTO09,LTO,lithium-ion,45.0,,45.0,charge,25,0.0154901781938052,0.4027800458349198,0.2669892664450549,2.33856392729421,45.20702439226519,5,2.338678375773522,0.03901161551567611,0.03901161551567611
raw_CU_diffT/TC23LTO09/TC23LTO09_45deg.parquet,TC23LTO09_45deg.parquet,TC23LTO09,LTO,lithium-ion,45.0,,45.0,charge,26,0.015490299774993,0.4182703456099128,0.2772572621332883,2.33894542222525,45.20934795580111,5,2.33909802019767,0.04644272227155,0.04644272227155
raw_CU_diffT/TC23LTO09/TC23LTO09_45deg.parquet,TC23LTO09_45deg.parquet,TC23LTO09,LTO,lithium-ion,45.0,,45.0,charge,27,0.0154900373874011,0.4337603829973139,0.2875250838936634,2.33951766462182,45.212663674033145,5,2.33963211310113,0.06130218718656977,0.06130218718656977
raw_CU_diffT/TC23LTO09/TC23LTO09_45deg.parquet,TC23LTO09_45deg.parquet,TC23LTO09,LTO,lithium-ion,45.0,,45.0,charge,28,0.0154910461327562,0.4492514291300701,0.2977935743172089,2.34008990701838,45.21952751381215,5,2.340356953470112,0.08173371893940384,0.08173371893940384
raw_CU_diffT/TC23LTO09/TC23LTO09_45deg.parquet,TC23LTO09_45deg.parquet,TC23LTO09,LTO,lithium-ion,45.0,,45.0,charge,29,0.0154912473714119,0.464742676501482,0.3080621981350514,2.34104364434599,45.229591049723766,5,2.34131069079772,0.1040096325948241,0.1040096325948241
raw_CU_diffT/TC23LTO09/TC23LTO09_45deg.parquet,TC23LTO09_45deg.parquet,TC23LTO09,LTO,lithium-ion,45.0,,45.0,charge,30,0.0154948318765597,0.4802375083780417,0.3183331980000936,2.34218812913912,45.23784878453039,5,2.342493325083952,0.13000362654747732,0.13000362654747732
raw_CU_diffT/TC23LTO09/TC23LTO09_45deg.parquet,TC23LTO09_45deg.parquet,TC23LTO09,LTO,lithium-ion,45.0,,45.0,charge,31,0.0154941712516073,0.495731679629649,0.3286037599592035,2.34371410886329,45.247689779005526,5,2.34398115531502,0.15602251448812865,0.15602251448812865
raw_CU_diffT/TC23LTO09/TC23LTO09_45deg.parquet,TC23LTO09_45deg.parquet,TC23LTO09,LTO,lithium-ion,45.0,,45.0,charge,32,0.015491461065584,0.511223140695233,0.3388725254276834,2.34543083605298,45.25894649171271,5,2.3456978825047137,0.1783306125496722,0.1783306125496722
raw_CU_diffT/TC23LTO09/TC23LTO09_45deg.parquet,TC23LTO09_45deg.parquet,TC23LTO09,LTO,lithium-ion,45.0,,45.0,charge,33,0.01549056526747,0.526713705962703,0.3491406971018982,2.34752905817372,45.26915754143646,5,2.3476435066530335,0.19875583728257595,0.19875583728257595
raw_CU_diffT/TC23LTO09/TC23LTO09_45deg.parquet,TC23LTO09_45deg.parquet,TC23LTO09,LTO,lithium-ion,45.0,,45.0,charge,34,0.0154924927550046,0.5422061987177076,0.3594101464423933,2.34962728029446,45.27297041436464,5,2.349779878266876,0.2173181584806514,0.2173181584806514
raw_CU_diffT/TC23LTO09/TC23LTO09_45deg.parquet,TC23LTO09_45deg.parquet,TC23LTO09,LTO,lithium-ion,45.0,,45.0,charge,35,0.0154925890343027,0.5576987877520103,0.369679659603178,2.35191624988072,45.27564149171271,5,2.35210699734624,0.23218713807118263,0.23218713807118263
raw_CU_diffT/TC23LTO09/TC23LTO09_45deg.parquet,TC23LTO09_45deg.parquet,TC23LTO09,LTO,lithium-ion,45.0,,45.0,charge,36,0.0154912803563881,0.5731900681083985,0.3799483052856454,2.3543959669325,45.27904229281768,5,2.354548564904916,0.24705525547381058,0.24705525547381058
raw_CU_diffT/TC23LTO09/TC23LTO09_45deg.parquet,TC23LTO09_45deg.parquet,TC23LTO09,LTO,lithium-ion,45.0,,45.0,charge,37,0.0154914894596961,0.5886815575680946,0.3902170895756218,2.3570664314498,45.28016132596685,5,2.357180879929112,0.2619143071760561,0.2619143071760561
raw_CU_diffT/TC23LTO09/TC23LTO09_45deg.parquet,TC23LTO09_45deg.parquet,TC23LTO09,LTO,lithium-ion,45.0,,45.0,charge,38,0.0154914644987173,0.6041730220668119,0.4004858573198097,2.3597368959671,45.27926397790056,5,2.359927643432622,0.2749213112414708,0.2749213112414708
raw_CU_diffT/TC23LTO09/TC23LTO09_45deg.parquet,TC23LTO09_45deg.parquet,TC23LTO09,LTO,lithium-ion,45.0,,45.0,charge,39,0.0154910417488604,0.6196640638156723,0.4107543448374189,2.36278885541544,45.28197801104972,5,2.362827004908548,0.28607880234454797,0.28607880234454797
raw_CU_diffT/TC23LTO09/TC23LTO09_45deg.parquet,TC23LTO09_45deg.parquet,TC23LTO09,LTO,lithium-ion,45.0,,45.0,charge,40,0.0154901614212463,0.6351542252369186,0.421022248815634,2.36565006739827,45.28695179558012,5,2.3658026653706843,0.2972250814557924,0.2972250814557924
raw_CU_diffT/TC23LTO09/TC23LTO09_45deg.parquet,TC23LTO09_45deg.parquet,TC23LTO09,LTO,lithium-ion,45.0,,45.0,charge,41,0.0154909431232297,0.6506451683601483,0.4312906709576491,2.36889277431213,45.29431143646409,5,2.3689309238052383,0.3083646189403879,0.3083646189403879
raw_CU_diffT/TC23LTO09/TC23LTO09_45deg.parquet,TC23LTO09_45deg.parquet,TC23LTO09,LTO,lithium-ion,45.0,,45.0,charge,42,0.0154908461163305,0.6661360144764787,0.4415590287970725,2.37194473376048,45.30316024861879,5,2.372135481226,0.31765322937690144,0.31765322937690144
raw_CU_diffT/TC23LTO09/TC23LTO09_45deg.parquet,TC23LTO09_45deg.parquet,TC23LTO09,LTO,lithium-ion,45.0,,45.0,charge,43,0.0154908886246664,0.6816269031011452,0.4518274148138337,2.37537818813987,45.31245337016575,5,2.375454487126074,0.3269441170991456,0.3269441170991456
raw_CU_diffT/TC23LTO09/TC23LTO09_45deg.parquet,TC23LTO09_45deg.parquet,TC23LTO09,LTO,lithium-ion,45.0,,45.0,charge,44,0.0154905907935726,0.6971174938947178,0.4620956034084384,2.37881164251925,45.31903279005524,5,2.378849792012358,0.3362357978207484,0.3362357978207484
raw_CU_diffT/TC23LTO09/TC23LTO09_45deg.parquet,TC23LTO09_45deg.parquet,TC23LTO09,LTO,lithium-ion,45.0,,45.0,charge,45,0.0154905607560468,0.7126080546507646,0.4723637720921834,2.38224509689864,45.3207752762431,5,2.382359545377954,0.34552759074826156,0.34552759074826156
raw_CU_diffT/TC23LTO09/TC23LTO09_45deg.parquet,TC23LTO09_45deg.parquet,TC23LTO09,LTO,lithium-ion,45.0,,45.0,charge,46,0.0154902809916607,0.7280983356424253,0.4826317553295812,2.38586929874355,45.3214826243094,5,2.3859455977297577,0.35296201467185995,0.35296201467185995
raw_CU_diffT/TC23LTO09/TC23LTO09_45deg.parquet,TC23LTO09_45deg.parquet,TC23LTO09,LTO,lithium-ion,45.0,,45.0,charge,47,0.0154902290422057,0.743588564684631,0.4928997041314427,2.38949350058846,45.32320364640884,5,2.3896079490677717,0.35852902615604876,0.35852902615604876
raw_CU_diffT/TC23LTO09/TC23LTO09_45deg.parquet,TC23LTO09_45deg.parquet,TC23LTO09,LTO,lithium-ion,45.0,,45.0,charge,48,0.015490798779332,0.759079363463963,0.5031680305927712,2.39330844989889,45.32712127071823,5,2.39330844989889,0.36408500137235933,0.36408500137235933
raw_CU_diffT/TC23LTO09/TC23LTO09_45deg.parquet,TC23LTO09_45deg.parquet,TC23LTO09,LTO,lithium-ion,45.0,,45.0,charge,49,0.0154916651333365,0.7745710285972995,0.5134369313308608,2.39712339920932,45.329993425414365,5,2.3970852497162176,0.36965406133347756,0.36965406133347756
raw_CU_diffT/TC23LTO09/TC23LTO09_45deg.parquet,TC23LTO09_45deg.parquet,TC23LTO09,LTO,lithium-ion,45.0,,45.0,charge,50,0.0154911293856434,0.790062157982943,0.5237054769399287,2.40074760105423,45.33162972375692,5,2.40090019902665,0.3733672078757877,0.3733672078757877
raw_CU_diffT/TC23LTO09/TC23LTO09_45deg.parquet,TC23LTO09_45deg.parquet,TC23LTO09,LTO,lithium-ion,45.0,,45.0,charge,51,0.0154918163710251,0.8055539743539681,0.5339744779283658,2.40475329783019,45.33401541436464,5,2.4047532978301858,0.37708194963290964,0.37708194963290964
raw_CU_diffT/TC23LTO09/TC23LTO09_45deg.parquet,TC23LTO09_45deg.parquet,TC23LTO09,LTO,lithium-ion,45.0,,45.0,charge,52,0.0154911717242103,0.8210451460781785,0.5442430516022375,2.40856824714062,45.33611613259669,5,2.408644546126826,0.38264768998476484,0.38264768998476484
raw_CU_diffT/TC23LTO09/TC23LTO09_45deg.parquet,TC23LTO09_45deg.parquet,TC23LTO09,LTO,lithium-ion,45.0,,45.0,charge,53,0.0154923459182111,0.8365374919963896,0.5545124036095896,2.41257394391657,45.335958204419896,5,2.412612093409674,0.3863554608093409,0.3863554608093409
raw_CU_diffT/TC23LTO09/TC23LTO09_45deg.parquet,TC23LTO09_45deg.parquet,TC23LTO09,LTO,lithium-ion,45.0,,45.0,charge,54,0.0154917762897481,0.8520292682861377,0.564781378029504,2.41657964069252,45.33930621546962,5,2.4165796406925217,0.38822361700266583,0.38822361700266583
raw_CU_diffT/TC23LTO09/TC23LTO09_45deg.parquet,TC23LTO09_45deg.parquet,TC23LTO09,LTO,lithium-ion,45.0,,45.0,charge,55,0.0154914963686416,0.8675207646547792,0.5750501668991865,2.42058533746847,45.34597872928178,5,2.4205853374684745,0.3937985675675293,0.3937985675675293
raw_CU_diffT/TC23LTO09/TC23LTO09_45deg.parquet,TC23LTO09_45deg.parquet,TC23LTO09,LTO,lithium-ion,45.0,,45.0,charge,56,0.0154915860178224,0.8830123506726016,0.5853190151942782,2.42459103424443,45.3517344198895,5,2.4246673332306363,0.39936382305033646,0.39936382305033646
raw_CU_diffT/TC23LTO09/TC23LTO09_45deg.parquet,TC23LTO09_45deg.parquet,TC23LTO09,LTO,lithium-ion,45.0,,45.0,charge,57,0.0154920650616765,0.8985044157342782,0.5955881810313349,2.42859673102038,45.35722629834255,5,2.4287874784859023,0.40122924206561095,0.40122924206561095
raw_CU_diffT/TC23LTO09/TC23LTO09_45deg.parquet,TC23LTO09_45deg.parquet,TC23LTO09,LTO,lithium-ion,45.0,,45.0,charge,58,0.0154909794896691,0.9139953952239472,0.6058566272794326,2.43298392272738,45.36135430939226,5,2.432907623741168,0.40496033302265744,0.40496033302265744
raw_CU_diffT/TC23LTO09/TC23LTO09_45deg.parquet,TC23LTO09_45deg.parquet,TC23LTO09,LTO,lithium-ion,45.0,,45.0,charge,59,0.0154908429391152,0.9294862381630624,0.6161249830127874,2.43718036696885,45.36672157458563,5,2.4371040679826423,0.41052336203074447,0.41052336203074447
raw_CU_diffT/TC23LTO09/TC23LTO09_45deg.parquet,TC23LTO09_45deg.parquet,TC23LTO09,LTO,lithium-ion,45.0,,45.0,charge,60,0.015491710259486,0.9449779484225486,0.6263939136634749,2.4411860637448,45.37251850828729,5,2.44133866171722,0.4142292594926573,0.4142292594926573
raw_CU_diffT/TC23LTO09/TC23LTO09_45deg.parquet,TC23LTO09_45deg.parquet,TC23LTO09,LTO,lithium-ion,45.0,,45.0,charge,61,0.0154915438016139,0.9604694922241624,0.63666273397487,2.4455732554518,45.37649795580109,5,2.445611404944902,0.41608657024777074,0.41608657024777074
raw_CU_diffT/TC23LTO09/TC23LTO09_45deg.parquet,TC23LTO09_45deg.parquet,TC23LTO09,LTO,lithium-ion,45.0,,45.0,charge,62,0.0154917251158639,0.9759612173400264,0.6469316744733479,2.44976969969327,45.38275607734807,5,2.449884148172584,0.4234721269760513,0.4234721269760513
raw_CU_diffT/TC23LTO09/TC23LTO09_45deg.parquet,TC23LTO09_45deg.parquet,TC23LTO09,LTO,lithium-ion,45.0,,45.0,charge,63,0.0154947002486655,0.991455917588692,0.6572025870867119,2.45434763886579,45.38759671270719,5,2.454309489372684,0.43277860699751614,0.43277860699751614
raw_CU_diffT/TC23LTO09/TC23LTO09_45deg.parquet,TC23LTO09_45deg.parquet,TC23LTO09,LTO,lithium-ion,45.0,,45.0,charge,64,0.0154904481832677,1.0069463657719595,0.6674706811497698,2.45854408310726,45.38846267955802,5,2.4587729800658877,0.44209112797153693,0.44209112797153693
raw_CU_diffT/TC23LTO09/TC23LTO09_45deg.parquet,TC23LTO09_45deg.parquet,TC23LTO09,LTO,lithium-ion,45.0,,45.0,charge,65,0.0154928017532066,1.022439167525166,0.6777403353147197,2.4633127697453,45.38717240331493,5,2.4633890687315096,0.4513583218527515,0.4513583218527515
raw_CU_diffT/TC23LTO09/TC23LTO09_45deg.parquet,TC23LTO09_45deg.parquet,TC23LTO09,LTO,lithium-ion,45.0,,45.0,charge,66,0.0154919368477572,1.0379311043729234,0.6880094161631067,2.46789070891782,45.38765883977901,5,2.468043306890236,0.46438266390931915,0.46438266390931915
raw_CU_diffT/TC23LTO09/TC23LTO09_45deg.parquet,TC23LTO09_45deg.parquet,TC23LTO09,LTO,lithium-ion,45.0,,45.0,charge,67,0.0154913387141104,1.0534224430870338,0.698278100528934,2.47285014302138,45.38798649171271,5,2.472926442007588,0.4792125105771703,0.4792125105771703
raw_CU_diffT/TC23LTO09/TC23LTO09_45deg.parquet,TC23LTO09_45deg.parquet,TC23LTO09,LTO,lithium-ion,45.0,,45.0,charge,68,0.0154938352159706,1.0689162783030044,0.7085484397413884,2.47761882965942,45.386844447513816,5,2.4778858761111477,0.49036211639553073,0.49036211639553073
raw_CU_diffT/TC23LTO09/TC23LTO09_45deg.parquet,TC23LTO09_45deg.parquet,TC23LTO09,LTO,lithium-ion,45.0,,45.0,charge,69,0.0154911352230211,1.0844074135260255,0.7188169892198566,2.48295975869402,45.38312585635359,5,2.4829979081871256,0.5033528754678258,0.5033528754678258
raw_CU_diffT/TC23LTO09/TC23LTO09_45deg.parquet,TC23LTO09_45deg.parquet,TC23LTO09,LTO,lithium-ion,45.0,,45.0,charge,70,0.0154943754133201,1.0999017889393456,0.7290876865108592,2.4881099402631,45.3825032596685,5,2.488224388742416,0.5163111129887312,0.5163111129887312
raw_CU_diffT/TC23LTO09/TC23LTO09_45deg.parquet,TC23LTO09_45deg.parquet,TC23LTO09,LTO,lithium-ion,45.0,,45.0,charge,71,0.0154938323495589,1.1153956212889045,0.7393580238232662,2.49345086929771,45.38685450276243,5,2.493603467270124,0.5275038388745799,0.5275038388745799
raw_CU_diffT/TC23LTO09/TC23LTO09_45deg.parquet,TC23LTO09_45deg.parquet,TC23LTO09,LTO,lithium-ion,45.0,,45.0,charge,72,0.0154914956946751,1.1308871169835797,0.7496268122461991,2.49898254579783,45.39478535911604,5,2.49905884478404,0.5331143536165968,0.5331143536165968
raw_CU_diffT/TC23LTO09/TC23LTO09_45deg.parquet,TC23LTO09_45deg.parquet,TC23LTO09,LTO,lithium-ion,45.0,,45.0,charge,73,0.0154915730203546,1.146378690003934,0.7598956519257091,2.50451422229796,45.4031508563536,5,2.504552371791062,0.5349288315854182,0.5349288315854182
raw_CU_diffT/TC23LTO09/TC23LTO09_45deg.parquet,TC23LTO09_45deg.parquet,TC23LTO09,LTO,lithium-ion,45.0,,45.0,charge,74,0.0154939908380185,1.1618726808419526,0.7701660942947544,2.5102366462636,45.41269850828729,5,2.510045898798082,0.5330598634014905,0.5330598634014905
raw_CU_diffT/TC23LTO09/TC23LTO09_45deg.parquet,TC23LTO09_45deg.parquet,TC23LTO09,LTO,lithium-ion,45.0,,45.0,charge,75,0.0154922335065084,1.177364914348461,0.7804353717881917,2.51557757529821,45.42682621546961,5,2.515501276311998,0.5349409963324092,0.5349409963324092
raw_CU_diffT/TC23LTO09/TC23LTO09_45deg.parquet,TC23LTO09_45deg.parquet,TC23LTO09,LTO,lithium-ion,45.0,,45.0,charge,76,0.0154926199936502,1.1928575343421113,0.7907049054708806,2.52091850433281,45.44413265193369,5,2.521032952812122,0.5405069525230459,0.5405069525230459
raw_CU_diffT/TC23LTO09/TC23LTO09_45deg.parquet,TC23LTO09_45deg.parquet,TC23LTO09,LTO,lithium-ion,45.0,,45.0,charge,77,0.015492602762798,1.2083501371049092,0.8009744277318204,2.52625943336741,45.46275055248618,5,2.5266027788053522,0.5516498934284755,0.5516498934284755
raw_CU_diffT/TC23LTO09/TC23LTO09_45deg.parquet,TC23LTO09_45deg.parquet,TC23LTO09,LTO,lithium-ion,45.0,,45.0,charge,78,0.0154927025839006,1.22384283968881,0.8112440161607922,2.53217260479858,45.47620270718232,5,2.532363352264102,0.5720840236330247,0.5720840236330247
raw_CU_diffT/TC23LTO09/TC23LTO09_45deg.parquet,TC23LTO09_45deg.parquet,TC23LTO09,LTO,lithium-ion,45.0,,45.0,charge,79,0.0154924714571586,1.2393353111459686,0.8215134513836658,2.53808577622975,45.47937110497238,5,2.538352822681478,0.5943639789121988,0.5943639789121988
raw_CU_diffT/TC23LTO09/TC23LTO09_45deg.parquet,TC23LTO09_45deg.parquet,TC23LTO09,LTO,lithium-ion,45.0,,45.0,charge,80,0.0154931394419116,1.2548284505878802,0.8317833293910343,2.54438044259196,45.47155734806629,5,2.544571190057482,0.6055125745690191,0.6055125745690191
raw_CU_diffT/TC23LTO09/TC23LTO09_45deg.parquet,TC23LTO09_45deg.parquet,TC23LTO09,LTO,lithium-ion,45.0,,45.0,charge,81,0.0154922779649805,1.2703207285528606,0.8420526363544887,2.55086585641969,45.45555886740331,5,2.550789557433484,0.6018570431147197,0.6018570431147197
raw_CU_diffT/TC23LTO09/TC23LTO09_45deg.parquet,TC23LTO09_45deg.parquet,TC23LTO09,LTO,lithium-ion,45.0,,45.0,charge,82,0.0154900609620819,1.2858107895149424,0.8523204737417222,2.55735127024743,45.43888491712708,5,2.556931625823278,0.5869815030271326,0.5869815030271326
raw_CU_diffT/TC23LTO09/TC23LTO09_45deg.parquet,TC23LTO09_45deg.parquet,TC23LTO09,LTO,lithium-ion,45.0,,45.0,charge,83,0.0154932102516811,1.3013039997666236,0.8625903986864915,2.56326444167859,45.42555941988951,5,2.562844797254446,0.5627904671197115,0.5627904671197115
raw_CU_diffT/TC23LTO09/TC23LTO09_45deg.parquet,TC23LTO09_45deg.parquet,TC23LTO09,LTO,lithium-ion,45.0,,45.0,charge,84,0.0154922679665081,1.3167962677331315,0.8728596990222968,2.56879611817872,45.41627723756908,5,2.5684909222338836,0.5368023857856628,0.5368023857856628
raw_CU_diffT/TC23LTO09/TC23LTO09_45deg.parquet,TC23LTO09_45deg.parquet,TC23LTO09,LTO,lithium-ion,45.0,,45.0,charge,85,0.0154923673967171,1.3322886351298489,0.883129065267024,2.5739462997478,45.4123711878453,5,2.573870000761592,0.5200950871902279,0.5200950871902279
raw_CU_diffT/TC23LTO09/TC23LTO09_45deg.parquet,TC23LTO09_45deg.parquet,TC23LTO09,LTO,lithium-ion,45.0,,45.0,charge,86,0.0154916735613384,1.3477803086911873,0.8933979715917508,2.57909648131688,45.41156875690608,5,2.579172780303092,0.5145165843634913,0.5145165843634913
raw_CU_diffT/TC23LTO09/TC23LTO09_45deg.parquet,TC23LTO09_45deg.parquet,TC23LTO09,LTO,lithium-ion,45.0,,45.0,charge,87,0.0154927497812995,1.3632730584724868,0.9036675913062816,2.58424666288597,45.40969994475139,5,2.5844374103514864,0.5071019738213352,0.5071019738213352
raw_CU_diffT/TC23LTO09/TC23LTO09_45deg.parquet,TC23LTO09_45deg.parquet,TC23LTO09,LTO,lithium-ion,45.0,,45.0,charge,88,0.0154906900413545,1.378763748513841,0.9139358456888836,2.58977833938609,45.39919243093922,5,2.589587591920568,0.503397974459233,0.503397974459233
raw_CU_diffT/TC23LTO09/TC23LTO09_45deg.parquet,TC23LTO09_45deg.parquet,TC23LTO09,LTO,lithium-ion,45.0,,45.0,charge,89,0.0154921053685006,1.394255853882342,0.9242050382439704,2.59511926842069,45.37065892265193,5,2.594775922982754,0.5163673753648226,0.5163673753648226
raw_CU_diffT/TC23LTO09/TC23LTO09_45deg.parquet,TC23LTO09_45deg.parquet,TC23LTO09,LTO,lithium-ion,45.0,,45.0,charge,90,0.0154926853227006,1.4097485392050426,0.9344746152310766,2.59969720759321,45.34039337016575,5,2.600193151003566,0.5498015427187966,0.5498015427187966
raw_CU_diffT/TC23LTO09/TC23LTO09_45deg.parquet,TC23LTO09_45deg.parquet,TC23LTO09,LTO,lithium-ion,45.0,,45.0,charge,91,0.0154921559352251,1.4252406951402676,0.9447438413051344,2.60503813662781,45.33850331491713,5,2.6060681729416304,0.6073858243819927,0.6073858243819927
raw_CU_diffT/TC23LTO09/TC23LTO09_45deg.parquet,TC23LTO09_45deg.parquet,TC23LTO09,LTO,lithium-ion,45.0,,45.0,charge,92,0.0154924219715423,1.4407331171118098,0.9550132437256668,2.61133280299003,45.35824019337017,5,2.6126680352486757,0.668680966855419,0.668680966855419
raw_CU_diffT/TC23LTO09/TC23LTO09_45deg.parquet,TC23LTO09_45deg.parquet,TC23LTO09,LTO,lithium-ion,45.0,,45.0,charge,93,0.0154922328220872,1.456225349933897,0.9652825207654244,2.61915344907641,45.37556933701657,5,2.619801990459182,0.6946849568610247,0.6946849568610247
raw_CU_diffT/TC23LTO09/TC23LTO09_45deg.parquet,TC23LTO09_45deg.parquet,TC23LTO09,LTO,lithium-ion,45.0,,45.0,charge,94,0.015492419294336,1.471717769228233,0.9755519214113276,2.62811857995592,45.38710906077348,5,2.6269359456696884,0.8200397634387002,0.8200397634387002
raw_CU_diffT/TC23LTO09/TC23LTO09_45deg.parquet,TC23LTO09_45deg.parquet,TC23LTO09,LTO,lithium-ion,45.0,,45.0,charge,95,0.0113021907191756,1.4830199599474088,0.9830437612890448,2.63536698364574,45.38906243093923,5,2.633764704935358,1.1219428339167052,1.1219428339167052
raw_CU_diffT/TC23LTO09/TC23LTO09_45deg.parquet,TC23LTO09_45deg.parquet,TC23LTO09,LTO,lithium-ion,45.0,,45.0,charge,96,0.0069452874611682,1.489965247408577,0.9876475573898758,2.64070791268034,45.38445577348066,5,2.6395252783941077,1.3869248992726853,1.3869248992726853
raw_CU_diffT/TC23LTO09/TC23LTO09_45deg.parquet,TC23LTO09_45deg.parquet,TC23LTO09,LTO,lithium-ion,45.0,,45.0,charge,97,0.0049644407217791,1.494929688130356,0.9909383171986696,2.64547659931838,45.378904861878446,5,2.64440841351146,1.4701266009069514,1.4701266009069514
raw_CU_diffT/TC23LTO09/TC23LTO09_45deg.parquet,TC23LTO09_45deg.parquet,TC23LTO09,LTO,lithium-ion,45.0,,45.0,charge,98,0.0035073642991028,1.4984370524294588,0.9932632303393688,2.64795631637016,45.37508486187846,5,2.647803718397744,1.5375491841153917,1.5375491841153917
raw_CU_diffT/TC23LTO09/TC23LTO09_45deg.parquet,TC23LTO09_45deg.parquet,TC23LTO09,LTO,lithium-ion,45.0,,45.0,charge,99,0.0029452614108501,1.5013823138403088,0.9952155444912324,2.65253425554268,45.37439895027625,5,2.6509319768322976,1.7421321872066073,1.7421321872066073
raw_CU_diffT/TC23LTO09/TC23LTO09_45deg.parquet,TC23LTO09_45deg.parquet,TC23LTO09,LTO,lithium-ion,45.0,,45.0,charge,100,0.0019152297055576,1.5032975435458664,0.996485085471349,2.65234350807716,45.373808011049725,5,2.653259095911662,1.7340889756787874,1.7340889756787874
raw_CU_diffT/TC23LTO09/TC23LTO09_45deg.parquet,TC23LTO09_45deg.parquet,TC23LTO09,LTO,lithium-ion,45.0,,45.0,charge,101,0.0020124220417002,1.5053099655875666,0.997819051963104,2.65634920485311,45.370758259668506,5,2.655433617018608,1.6376218505220095,1.6376218505220095
raw_CU_diffT/TC23LTO09/TC23LTO09_45deg.parquet,TC23LTO09_45deg.parquet,TC23LTO09,LTO,lithium-ion,45.0,,45.0,charge,102,0.0012615540699856,1.5065715196575522,0.998655293478068,2.6571121947152,45.3696790883978,5,2.656806998770364,1.5600293471420628,1.5600293471420628
raw_CU_diffT/TC23LTO09/TC23LTO09_45deg.parquet,TC23LTO09_45deg.parquet,TC23LTO09,LTO,lithium-ion,45.0,,45.0,charge,103,0.0011327406423238,1.507704260299876,0.999406148929558,2.65882892190489,45.36885383977901,5,2.657922871443665,1.1495313205832645,1.1495313205832645
raw_CU_diffT/TC23LTO09/TC23LTO09_45deg.parquet,TC23LTO09_45deg.parquet,TC23LTO09,LTO,lithium-ion,45.0,,45.0,charge,104,0.0008958838104493,1.5086001441103254,1.0000000000000002,2.65940116430146,45.37048317679558,5,2.6584474269738503,0.8833115848301654,0.8833115848301654
raw_CU_diffT/TC23LTO09/TC23LTO09_45deg.parquet,TC23LTO09_45deg.parquet,TC23LTO09,LTO,lithium-ion,45.0,,45.0,charge,0,0.0154908796714847,0.0154908796714847,0.0102683800819999,2.26932259730989,45.308134116022096,11,2.3112552484803732,0.2711086328265089,0.2711086328265089
raw_CU_diffT/TC23LTO09/TC23LTO09_45deg.parquet,TC23LTO09_45deg.parquet,TC23LTO09,LTO,lithium-ion,45.0,,45.0,charge,1,0.0154917599290313,0.030982639600516,0.0205373436569486,2.3030848987072,45.23413129834254,11,2.314039253155723,0.24534636950802735,0.24534636950802735
raw_CU_diffT/TC23LTO09/TC23LTO09_45deg.parquet,TC23LTO09_45deg.parquet,TC23LTO09,LTO,lithium-ion,45.0,,45.0,charge,2,0.0154918093596872,0.0464744489602032,0.0308063399978069,2.31624647382819,45.19800649171271,11,2.3162941606945675,0.20034877084157188,0.20034877084157188
raw_CU_diffT/TC23LTO09/TC23LTO09_45deg.parquet,TC23LTO09_45deg.parquet,TC23LTO09,LTO,lithium-ion,45.0,,45.0,charge,3,0.0154911918470747,0.0619656408072779,0.0410749270104446,2.32292263512144,45.18283174033149,11,2.318153948483402,0.16578969775711982,0.16578969775711982
raw_CU_diffT/TC23LTO09/TC23LTO09_45deg.parquet,TC23LTO09_45deg.parquet,TC23LTO09,LTO,lithium-ion,45.0,,45.0,charge,4,0.015491084514406,0.0774567253216839,0.0513434428758873,2.32673758443187,45.17745696132597,11,2.3196990029541267,0.13930977952790613,0.13930977952790613
raw_CU_diffT/TC23LTO09/TC23LTO09_45deg.parquet,TC23LTO09_45deg.parquet,TC23LTO09,LTO,lithium-ion,45.0,,45.0,charge,5,0.0154936971699267,0.0929504224916106,0.0616136905822893,2.32921730148365,45.17841801104972,11,2.3210151604662252,0.3536945324471361,0.3536945324471361
raw_CU_diffT/TC23LTO09/TC23LTO09_45deg.parquet,TC23LTO09_45deg.parquet,TC23LTO09,LTO,lithium-ion,45.0,,45.0,charge,6,0.0154917276558903,0.1084421501475009,0.0718826327644646,2.33074328120782,45.18527080110498,11,2.326963013254761,0.4322965261752927,0.4322965261752927
raw_CU_diffT/TC23LTO09/TC23LTO09_45deg.parquet,TC23LTO09_45deg.parquet,TC23LTO09,LTO,lithium-ion,45.0,,45.0,charge,7,0.0154914163023814,0.1239335664498823,0.0821513685609319,2.33207851346648,45.193095883977904,11,2.3298935879523195,0.2288166767301334,0.2288166767301334
raw_CU_diffT/TC23LTO09/TC23LTO09_45deg.parquet,TC23LTO09_45deg.parquet,TC23LTO09,LTO,lithium-ion,45.0,,45.0,charge,8,0.0154915196588643,0.1394250861087466,0.0924201728689151,2.33303225079408,45.19934809392265,11,2.3316623371780634,0.14353721410661535,0.14353721410661535
raw_CU_diffT/TC23LTO09/TC23LTO09_45deg.parquet,TC23LTO09_45deg.parquet,TC23LTO09,LTO,lithium-ion,45.0,,45.0,charge,9,0.0154915941255955,0.1549166802343421,0.1026890265383753,2.33360449319065,45.203539751381214,11,2.332841503328561,0.0996269747520131,0.0996269747520131
raw_CU_diffT/TC23LTO09/TC23LTO09_45deg.parquet,TC23LTO09_45deg.parquet,TC23LTO09,LTO,lithium-ion,45.0,,45.0,charge,10,0.0154935650670009,0.170410245301343,0.1129591866782168,2.33417673558721,45.20463814917127,11,2.33370853726275,0.07429784789751182,0.07429784789751182
raw_CU_diffT/TC23LTO09/TC23LTO09_45deg.parquet,TC23LTO09_45deg.parquet,TC23LTO09,LTO,lithium-ion,45.0,,45.0,charge,11,0.0154901636246292,0.1859004089259722,0.1232270921169799,2.33474897798378,45.200530497237565,11,2.3343674830527337,0.05825986443819886,0.05825986443819886
raw_CU_diffT/TC23LTO09/TC23LTO09_45deg.parquet,TC23LTO09_45deg.parquet,TC23LTO09,LTO,lithium-ion,45.0,,45.0,charge,12,0.015493194329453,0.2013936032554252,0.1334970065074428,2.33532122038034,45.19799563535912,11,2.334905044091931,0.047277245632201925,0.047277245632201925
raw_CU_diffT/TC23LTO09/TC23LTO09_45deg.parquet,TC23LTO09_45deg.parquet,TC23LTO09,LTO,lithium-ion,45.0,,45.0,charge,13,0.0154936604040875,0.2168872636595127,0.1437672298430137,2.33570271531138,45.19696069060773,11,2.3353385610590247,0.03968181041440744,0.03968181041440744
raw_CU_diffT/TC23LTO09/TC23LTO09_45deg.parquet,TC23LTO09_45deg.parquet,TC23LTO09,LTO,lithium-ion,45.0,,45.0,charge,14,0.0154906011639463,0.232377864823459,0.1540354253117883,2.33589346277691,45.19542953038675,11,2.335720055990068,0.03462015585806455,0.03462015585806455
raw_CU_diffT/TC23LTO09/TC23LTO09_45deg.parquet,TC23LTO09_45deg.parquet,TC23LTO09,LTO,lithium-ion,45.0,,45.0,charge,15,0.0154903342509673,0.2478681990744263,0.1643034438529786,2.33627495770795,45.19182919889502,11,2.33604952888506,0.03123994928517959,0.03123994928517959
