Repository: DNV007/delivered-energy-decomposition

# Three-term energy accounting for a cold commercial sodium-ion 18650 cell

This repository holds the analysis code and the derived data behind a reanalysis
of a public commercial-cell archive. No new measurements were made. The
manuscript reporting the work is not distributed here; what is here is
everything needed to regenerate its numbers from the raw archive and to check
them.

**Source data.** Droese, D., Schlösser, A., Otto, M. *Dataset: Evaluation of
Commercial Sodium-Ion Batteries by State-of-the-Art Lithium-Ion Battery
Configurations.* Technische Universität Berlin, DepositOnce, 2025.
DOI [10.14279/depositonce-25036](https://doi.org/10.14279/depositonce-25036),
CC BY 4.0.

File: data_processed/ocv/ocv_slope_points.csv (part 42 of 85)
member_path,file_name,cell_id,cell_family,chemistry_type,temperature_deg_c,voltage_v,ambient_temperature_from_file_deg_c,direction,segment_index,segment_capacity_ah,cumulative_capacity_ah,soc_fraction_by_capacity,ocv_voltage_v,ocv_temperature_mean_deg_c,smoothing_window_segments,smoothed_ocv_voltage_v,dv_dcapacity_fraction_v,abs_dv_dcapacity_fraction_v
raw_CU_diffT/TC23LTO09/TC23LTO09_45deg.parquet,TC23LTO09_45deg.parquet,TC23LTO09,LTO,lithium-ion,45.0,,45.0,discharge,59,0.0154930152463714,0.9296026461375062,0.6054210619452526,2.35649418905323,45.51792464088397,1,2.35649418905323,-0.27410199996380413,0.27410199996380413
raw_CU_diffT/TC23LTO09/TC23LTO09_45deg.parquet,TC23LTO09_45deg.parquet,TC23LTO09,LTO,lithium-ion,45.0,,45.0,discharge,60,0.0154944294121205,0.9450970755496269,0.6155120980969873,2.35382372453593,45.524577265193365,1,2.35382372453593,-0.2551869657269066,0.2551869657269066
raw_CU_diffT/TC23LTO09/TC23LTO09_45deg.parquet,TC23LTO09_45deg.parquet,TC23LTO09,LTO,lithium-ion,45.0,,45.0,discharge,61,0.0154942979892843,0.960591373538911,0.6256030486571486,2.35134400748415,45.52879096685084,1,2.35134400748415,-0.24575589365691997,0.24575589365691997
raw_CU_diffT/TC23LTO09/TC23LTO09_45deg.parquet,TC23LTO09_45deg.parquet,TC23LTO09,LTO,lithium-ion,45.0,,45.0,discharge,62,0.0154918801570444,0.9760832536959554,0.635692424558967,2.34886429043237,45.53108259668508,1,2.34886429043237,-0.23630569469038676,0.23630569469038676
raw_CU_diffT/TC23LTO09/TC23LTO09_45deg.parquet,TC23LTO09_45deg.parquet,TC23LTO09,LTO,lithium-ion,45.0,,45.0,discharge,63,0.0154942301657999,0.9915774838617551,0.645783330947819,2.34657532084611,45.52825215469613,1,2.34657532084611,-0.20794107730945655,0.20794107730945655
raw_CU_diffT/TC23LTO09/TC23LTO09_45deg.parquet,TC23LTO09_45deg.parquet,TC23LTO09,LTO,lithium-ion,45.0,,45.0,discharge,64,0.0154925729318415,1.0070700567935968,0.6558731580321455,2.3446678461909,45.52465154696132,1,2.3446678461909,-0.19849496248883725,0.19849496248883725
raw_CU_diffT/TC23LTO09/TC23LTO09_45deg.parquet,TC23LTO09_45deg.parquet,TC23LTO09,LTO,lithium-ion,45.0,,45.0,discharge,65,0.015493541157214,1.0225635979508108,0.6659636156913048,2.34256962407016,45.524693729281765,1,2.34256962407016,-0.17958512389385817,0.17958512389385817
raw_CU_diffT/TC23LTO09/TC23LTO09_45deg.parquet,TC23LTO09_45deg.parquet,TC23LTO09,LTO,lithium-ion,45.0,,45.0,discharge,66,0.015493661962004,1.0380572599128148,0.6760541520268368,2.34104364434599,45.52900209944751,1,2.34104364434599,-0.15123403393326385,0.15123403393326385
raw_CU_diffT/TC23LTO09/TC23LTO09_45deg.parquet,TC23LTO09_45deg.parquet,TC23LTO09,LTO,lithium-ion,45.0,,45.0,discharge,67,0.0154925900843571,1.0535498499971718,0.686143990282059,2.33951766462182,45.53413428176796,1,2.33951766462182,-0.1512327163388818,0.1512327163388818
raw_CU_diffT/TC23LTO09/TC23LTO09_45deg.parquet,TC23LTO09_45deg.parquet,TC23LTO09,LTO,lithium-ion,45.0,,45.0,discharge,68,0.0154939319676524,1.0690437819648242,0.6962347024638056,2.33799168489764,45.540111022099445,1,2.33799168489764,-0.13231710082830261,0.13231710082830261
raw_CU_diffT/TC23LTO09/TC23LTO09_45deg.parquet,TC23LTO09_45deg.parquet,TC23LTO09,LTO,lithium-ion,45.0,,45.0,discharge,69,0.0154958323544815,1.0845396143193058,0.7063266523079201,2.33684720010451,45.55869580110498,1,2.33684720010451,-0.0945078430699482,0.0945078430699482
raw_CU_diffT/TC23LTO09/TC23LTO09_45deg.parquet,TC23LTO09_45deg.parquet,TC23LTO09,LTO,lithium-ion,45.0,,45.0,discharge,70,0.0154941492048591,1.1000337635241648,0.7164175059694493,2.33608421024243,45.58645707182321,1,2.33608421024243,-0.05671031512646607,0.05671031512646607
raw_CU_diffT/TC23LTO09/TC23LTO09_45deg.parquet,TC23LTO09_45deg.parquet,TC23LTO09,LTO,lithium-ion,45.0,,45.0,discharge,71,0.0154920226429233,1.1155257861670882,0.7265069746678541,2.33570271531138,45.60326839779006,1,2.33570271531138,-0.037810611457999244,0.037810611457999244
raw_CU_diffT/TC23LTO09/TC23LTO09_45deg.parquet,TC23LTO09_45deg.parquet,TC23LTO09,LTO,lithium-ion,45.0,,45.0,discharge,72,0.0154925059314415,1.1310182920985297,0.7365967581169204,2.33532122038034,45.60393348066298,1,2.33532122038034,-0.028357394488281784,0.028357394488281784
raw_CU_diffT/TC23LTO09/TC23LTO09_45deg.parquet,TC23LTO09_45deg.parquet,TC23LTO09,LTO,lithium-ion,45.0,,45.0,discharge,73,0.0154929051414692,1.1465111972399988,0.746686801558963,2.33513047291482,45.59787251381216,1,2.33513047291482,-0.028358014179133306,0.028358014179133306
raw_CU_diffT/TC23LTO09/TC23LTO09_45deg.parquet,TC23LTO09_45deg.parquet,TC23LTO09,LTO,lithium-ion,45.0,,45.0,discharge,74,0.0154920996862222,1.162003296926221,0.7567763204332532,2.33474897798378,45.5936170441989,1,2.33474897798378,-0.028358104286340335,0.028358104286340335
raw_CU_diffT/TC23LTO09/TC23LTO09_45deg.parquet,TC23LTO09_45deg.parquet,TC23LTO09,LTO,lithium-ion,45.0,,45.0,discharge,75,0.0154926097256323,1.177495906651853,0.7668661714802222,2.33455823051826,45.59356417127072,1,2.33455823051826,-0.0189050521844365,0.0189050521844365
raw_CU_diffT/TC23LTO09/TC23LTO09_45deg.parquet,TC23LTO09_45deg.parquet,TC23LTO09,LTO,lithium-ion,45.0,,45.0,discharge,76,0.0154923343870597,1.192988241038913,0.7769558432078102,2.33436748305273,45.59852729281768,1,2.33436748305273,-0.018904768769843372,0.018904768769843372
raw_CU_diffT/TC23LTO09/TC23LTO09_45deg.parquet,TC23LTO09_45deg.parquet,TC23LTO09,LTO,lithium-ion,45.0,,45.0,discharge,77,0.0154930742730035,1.2084813153119165,0.7870459967999193,2.33417673558721,45.60701729281767,1,2.33417673558721,-0.018904351675644193,0.018904351675644193
raw_CU_diffT/TC23LTO09/TC23LTO09_45deg.parquet,TC23LTO09_45deg.parquet,TC23LTO09,LTO,lithium-ion,45.0,,45.0,discharge,78,0.0154930179945165,1.223974333306433,0.797136113739614,2.33398598812169,45.6156655801105,1,2.33398598812169,-0.018904452307793917,0.018904452307793917
raw_CU_diffT/TC23LTO09/TC23LTO09_45deg.parquet,TC23LTO09_45deg.parquet,TC23LTO09,LTO,lithium-ion,45.0,,45.0,discharge,79,0.0154929093284714,1.2394672426349045,0.8072261599085201,2.33379524065617,45.61878096685083,1,2.33379524065617,-0.018904528103462326,0.018904528103462326
raw_CU_diffT/TC23LTO09/TC23LTO09_45deg.parquet,TC23LTO09_45deg.parquet,TC23LTO09,LTO,lithium-ion,45.0,,45.0,discharge,80,0.0154928937589906,1.2549601363938951,0.8173161959375114,2.33360449319065,45.62056563535912,1,2.33360449319065,-0.018904725908626574,0.018904725908626574
raw_CU_diffT/TC23LTO09/TC23LTO09_45deg.parquet,TC23LTO09_45deg.parquet,TC23LTO09,LTO,lithium-ion,45.0,,45.0,discharge,81,0.0154925851219203,1.2704527215158157,0.827406030960854,2.33341374572513,45.62314212707182,1,2.33341374572513,-0.02835712418503533,0.02835712418503533
raw_CU_diffT/TC23LTO09/TC23LTO09_45deg.parquet,TC23LTO09_45deg.parquet,TC23LTO09,LTO,lithium-ion,45.0,,45.0,discharge,82,0.0154927471439796,1.285945468659795,0.8374959715040848,2.33303225079408,45.62422972375691,1,2.33303225079408,-0.0283571230899895,0.0283571230899895
raw_CU_diffT/TC23LTO09/TC23LTO09_45deg.parquet,TC23LTO09_45deg.parquet,TC23LTO09,LTO,lithium-ion,45.0,,45.0,discharge,83,0.0154925887113964,1.3014380573711914,0.8475858088651407,2.33284150332856,45.62154751381215,1,2.33284150332856,-0.02835834876927379,0.02835834876927379
raw_CU_diffT/TC23LTO09/TC23LTO09_45deg.parquet,TC23LTO09_45deg.parquet,TC23LTO09,LTO,lithium-ion,45.0,,45.0,discharge,84,0.0154919436203374,1.3169300009915288,0.8576752260986124,2.33246000839752,45.61771417127071,1,2.33246000839752,-0.02835806375554739,0.02835806375554739
raw_CU_diffT/TC23LTO09/TC23LTO09_45deg.parquet,TC23LTO09_45deg.parquet,TC23LTO09,LTO,lithium-ion,45.0,,45.0,discharge,85,0.0154935232448415,1.3324235242363702,0.867765672092005,2.332269260932,45.61400762430939,1,2.332269260932,-0.03779951385118352,0.03779951385118352
raw_CU_diffT/TC23LTO09/TC23LTO09_45deg.parquet,TC23LTO09_45deg.parquet,TC23LTO09,LTO,lithium-ion,45.0,,45.0,discharge,86,0.0154968128476298,1.347920337084,0.87785826050057,2.33169701853543,45.61138889502763,1,2.33169701853543,-0.05670608567790225,0.05670608567790225
raw_CU_diffT/TC23LTO09/TC23LTO09_45deg.parquet,TC23LTO09_45deg.parquet,TC23LTO09,LTO,lithium-ion,45.0,,45.0,discharge,87,0.0154930885992943,1.3634134256832944,0.8879484234229432,2.33112477613887,45.6088229558011,1,2.33112477613887,-0.056714094409613836,0.056714094409613836
raw_CU_diffT/TC23LTO09/TC23LTO09_45deg.parquet,TC23LTO09_45deg.parquet,TC23LTO09,LTO,lithium-ion,45.0,,45.0,discharge,88,0.0154924358226811,1.3789058615059755,0.8980381612123717,2.3305525337423,45.60934038674033,1,2.3305525337423,-0.056715866832618644,0.056715866832618644
raw_CU_diffT/TC23LTO09/TC23LTO09_45deg.parquet,TC23LTO09_45deg.parquet,TC23LTO09,LTO,lithium-ion,45.0,,45.0,discharge,89,0.0154921202520973,1.3943979817580727,0.9081276934805714,2.32998029134574,45.61245555248619,1,2.32998029134574,-0.07562225260008404,0.07562225260008404
raw_CU_diffT/TC23LTO09/TC23LTO09_45deg.parquet,TC23LTO09_45deg.parquet,TC23LTO09,LTO,lithium-ion,45.0,,45.0,discharge,90,0.015492031028967,1.4098900127870395,0.9182171676405436,2.32902655401813,45.61608790055249,1,2.32902655401813,-0.11343302821079249,0.11343302821079249
raw_CU_diffT/TC23LTO09/TC23LTO09_45deg.parquet,TC23LTO09_45deg.parquet,TC23LTO09,LTO,lithium-ion,45.0,,45.0,discharge,91,0.0154921363306588,1.4253821491176986,0.9283067103802064,2.32769132175948,45.62169549723757,1,2.32769132175948,-0.15122654954028292,0.15122654954028292
raw_CU_diffT/TC23LTO09/TC23LTO09_45deg.parquet,TC23LTO09_45deg.parquet,TC23LTO09,LTO,lithium-ion,45.0,,45.0,discharge,92,0.0154949470135453,1.4408770961312438,0.938398083629523,2.32597459456979,45.628358784530384,1,2.32597459456979,-0.22685435528322273,0.22685435528322273
raw_CU_diffT/TC23LTO09/TC23LTO09_45deg.parquet,TC23LTO09_45deg.parquet,TC23LTO09,LTO,lithium-ion,45.0,,45.0,discharge,93,0.0154922183580672,1.456369314489311,0.9484876797910656,2.32311338258696,45.63568712707183,1,2.32311338258696,-0.36861265175687663,0.36861265175687663
raw_CU_diffT/TC23LTO09/TC23LTO09_45deg.parquet,TC23LTO09_45deg.parquet,TC23LTO09,LTO,lithium-ion,45.0,,45.0,discharge,94,0.0154946285216581,1.4718639430109692,0.9585788456166005,2.31853544341445,45.64406104972375,1,2.31853544341445,-0.6238093753021019,0.6238093753021019
raw_CU_diffT/TC23LTO09/TC23LTO09_45deg.parquet,TC23LTO09_45deg.parquet,TC23LTO09,LTO,lithium-ion,45.0,,45.0,discharge,95,0.0154936809419298,1.487357623952899,0.968669394313163,2.31052404986254,45.65589825966851,1,2.31052404986254,-1.2477415616265546,1.2477415616265546
raw_CU_diffT/TC23LTO09/TC23LTO09_45deg.parquet,TC23LTO09_45deg.parquet,TC23LTO09,LTO,lithium-ion,45.0,,45.0,discharge,96,0.0154921645359355,1.5028497884888343,0.9787589554220384,2.2933567779656,45.66352254143647,1,2.2933567779656,-3.5351332054009816,3.5351332054009816
raw_CU_diffT/TC23LTO09/TC23LTO09_45deg.parquet,TC23LTO09_45deg.parquet,TC23LTO09,LTO,lithium-ion,45.0,,45.0,discharge,97,0.0154929463042576,1.5183427347930922,0.9888490256721152,2.23918449775748,45.7069338121547,1,2.23918449775748,-11.110448553456308,11.110448553456308
raw_CU_diffT/TC23LTO09/TC23LTO09_45deg.parquet,TC23LTO09_45deg.parquet,TC23LTO09,LTO,lithium-ion,45.0,,45.0,discharge,98,0.0055978349349711,1.5239405697280632,0.9924947200825236,2.19111613644605,45.63790466850829,1,2.19111613644605,-17.08100207011819,17.08100207011819
raw_CU_diffT/TC23LTO09/TC23LTO09_45deg.parquet,TC23LTO09_45deg.parquet,TC23LTO09,LTO,lithium-ion,45.0,,45.0,discharge,99,0.0029538315729328,1.526894401300996,0.994418457988308,2.15430187560039,45.55351099447514,1,2.15430187560039,-20.602289596993273,20.602289596993273
raw_CU_diffT/TC23LTO09/TC23LTO09_45deg.parquet,TC23LTO09_45deg.parquet,TC23LTO09,LTO,lithium-ion,45.0,,45.0,discharge,100,0.002264801289406,1.529159202590402,0.9958934520703756,2.12225630139277,45.50053262430939,1,2.12225630139277,-23.426253986200436,23.426253986200436
raw_CU_diffT/TC23LTO09/TC23LTO09_45deg.parquet,TC23LTO09_45deg.parquet,TC23LTO09,LTO,lithium-ion,45.0,,45.0,discharge,101,0.0019086493566467,1.5310678519470486,0.9971364955634028,2.09135521197828,45.467175000000005,1,2.09135521197828,-27.535902741371956,27.535902741371956
raw_CU_diffT/TC23LTO09/TC23LTO09_45deg.parquet,TC23LTO09_45deg.parquet,TC23LTO09,LTO,lithium-ion,45.0,,45.0,discharge,102,0.00165762923142,1.5327254811784687,0.99821605751793,2.05911889030514,45.44693124309392,1,2.05911889030514,-33.142147256519365,33.142147256519365
raw_CU_diffT/TC23LTO09/TC23LTO09_45deg.parquet,TC23LTO09_45deg.parquet,TC23LTO09,LTO,lithium-ion,45.0,,45.0,discharge,103,0.0014553526116744,1.5341808337901433,0.9991638830510498,2.02497509397678,45.434967762430944,1,2.02497509397678,-38.82282917654152,38.82282917654152
raw_CU_diffT/TC23LTO09/TC23LTO09_45deg.parquet,TC23LTO09_45deg.parquet,TC23LTO09,LTO,lithium-ion,45.0,,45.0,discharge,104,0.0012838280282611,1.5354646618184042,1.0000000000000002,1.99044980271738,45.426889337016576,1,1.99044980271738,-41.29241884492072,41.29241884492072
raw_CU_diffT/TC23LTO09/TC23LTO09_45deg.parquet,TC23LTO09_45deg.parquet,TC23LTO09,LTO,lithium-ion,45.0,,45.0,discharge,0,0.0154928845121285,0.0154928845121285,0.0100900300067998,2.66359760854293,45.44115450276244,5,2.6475112389506132,-0.6317625850330878,0.6317625850330878
raw_CU_diffT/TC23LTO09/TC23LTO09_45deg.parquet,TC23LTO09_45deg.parquet,TC23LTO09,LTO,lithium-ion,45.0,,45.0,discharge,1,0.0154920120615677,0.0309848965736962,0.0201794918138993,2.64623958918047,45.45769220994475,5,2.6411370944777675,-0.5904524188210871,0.5904524188210871
raw_CU_diffT/TC23LTO09/TC23LTO09_45deg.parquet,TC23LTO09_45deg.parquet,TC23LTO09,LTO,lithium-ion,45.0,,45.0,discharge,2,0.0154940200008607,0.0464789165745569,0.0302702613289148,2.63269651912844,45.45529508287293,5,2.635595880604366,-0.8473189354032797,0.8473189354032797
raw_CU_diffT/TC23LTO09/TC23LTO09_45deg.parquet,TC23LTO09_45deg.parquet,TC23LTO09,LTO,lithium-ion,45.0,,45.0,discharge,3,0.0154943498333553,0.0619732664079121,0.0403612456534943,2.62201466105923,45.44575917127072,5,2.6240365841937603,-1.0358126668188277,1.0358126668188277
raw_CU_diffT/TC23LTO09/TC23LTO09_45deg.parquet,TC23LTO09_45deg.parquet,TC23LTO09,LTO,lithium-ion,45.0,,45.0,discharge,4,0.0154965756214172,0.0774698420293294,0.0504536795640638,2.61343102511076,45.43607629834255,5,2.6146899583832037,-0.8411068153912709,0.8411068153912709
raw_CU_diffT/TC23LTO09/TC23LTO09_45deg.parquet,TC23LTO09_45deg.parquet,TC23LTO09,LTO,lithium-ion,45.0,,45.0,discharge,5,0.0154940464596305,0.0929638884889599,0.0605444663108466,2.6058011264899,45.43364770718232,5,2.607060059762342,-0.6994074334605216,0.6994074334605216
raw_CU_diffT/TC23LTO09/TC23LTO09_45deg.parquet,TC23LTO09_45deg.parquet,TC23LTO09,LTO,lithium-ion,45.0,,45.0,discharge,6,0.0154944917362928,0.1084583802252527,0.0706355430523609,2.59950646012769,45.44454475138122,5,2.6005746459346097,-0.6124941461878279,0.6124941461878279
raw_CU_diffT/TC23LTO09/TC23LTO09_45deg.parquet,TC23LTO09_45deg.parquet,TC23LTO09,LTO,lithium-ion,45.0,,45.0,discharge,7,0.0154916686671916,0.1239500488924442,0.0807247812174681,2.59454702602413,45.47654104972375,5,2.5946996239965463,-0.5596006831884495,0.5596006831884495
raw_CU_diffT/TC23LTO09/TC23LTO09_45deg.parquet,TC23LTO09_45deg.parquet,TC23LTO09,LTO,lithium-ion,45.0,,45.0,discharge,8,0.0154927461399546,0.1394427950323989,0.0908147211068088,2.58958759192057,45.50446113259668,5,2.589282395975734,-0.525538100690369,0.525538100690369
raw_CU_diffT/TC23LTO09/TC23LTO09_45deg.parquet,TC23LTO09_45deg.parquet,TC23LTO09,LTO,lithium-ion,45.0,,45.0,discharge,9,0.0154935504524525,0.1549363454848514,0.1009051848196656,2.58405591542044,45.49804060773481,5,2.5840940649135478,-0.5141932341002189,0.5141932341002189
raw_CU_diffT/TC23LTO09/TC23LTO09_45deg.parquet,TC23LTO09_45deg.parquet,TC23LTO09,LTO,lithium-ion,45.0,,45.0,discharge,10,0.0154928510775404,0.1704291965623918,0.1109951930515663,2.57871498638584,45.47070193370165,5,2.578905733851362,-0.5141901886353111,0.5141901886353111
raw_CU_diffT/TC23LTO09/TC23LTO09_45deg.parquet,TC23LTO09_45deg.parquet,TC23LTO09,LTO,lithium-ion,45.0,,45.0,discharge,11,0.0154937339986176,0.1859229305610094,0.1210857763022866,2.57356480481676,45.44461900552486,5,2.573717402789176,-0.5123009309901931,0.5123009309901931
raw_CU_diffT/TC23LTO09/TC23LTO09_45deg.parquet,TC23LTO09_45deg.parquet,TC23LTO09,LTO,lithium-ion,45.0,,45.0,discharge,12,0.0154927746019462,0.2014157051629556,0.1311757347280302,2.5686053707132,45.43069113259669,5,2.568567221220094,-0.5179815670405787,0.5179815670405787
raw_CU_diffT/TC23LTO09/TC23LTO09_45deg.parquet,TC23LTO09_45deg.parquet,TC23LTO09,LTO,lithium-ion,45.0,,45.0,discharge,13,0.015493166775177,0.2169088719381326,0.1412659485639051,2.56364593660964,45.42902325966851,5,2.563264441678594,-0.5425280046122936,0.5425280046122936
raw_CU_diffT/TC23LTO09/TC23LTO09_45deg.parquet,TC23LTO09_45deg.parquet,TC23LTO09,LTO,lithium-ion,45.0,,45.0,discharge,14,0.0154943849054327,0.2324032568435653,0.1513569557298291,2.55830500757503,45.43219058011049,5,2.557618316699156,-0.5765202794545559,0.5765202794545559
raw_CU_diffT/TC23LTO09/TC23LTO09_45deg.parquet,TC23LTO09_45deg.parquet,TC23LTO09,LTO,lithium-ion,45.0,,45.0,discharge,15,0.0154950258661164,0.2478982827096817,0.1614483803333535,2.55220108867834,45.43433345303868,5,2.5516288462817784,-0.6105378992634058,0.6105378992634058
raw_CU_diffT/TC23LTO09/TC23LTO09_45deg.parquet,TC23LTO09_45deg.parquet,TC23LTO09,LTO,lithium-ion,45.0,,45.0,discharge,16,0.0154947683957648,0.2633930511054465,0.1715396372545091,2.54533417991957,45.43835723756905,5,2.5452960304264622,-0.6370128823033951,0.6370128823033951
raw_CU_diffT/TC23LTO09/TC23LTO09_45deg.parquet,TC23LTO09_45deg.parquet,TC23LTO09,LTO,lithium-ion,45.0,,45.0,discharge,17,0.0154944356632657,0.2788874867687121,0.1816306774774186,2.53865801862631,45.43647762430939,5,2.538772467105626,-0.6389247347208595,0.6389247347208595
raw_CU_diffT/TC23LTO09/TC23LTO09_45deg.parquet,TC23LTO09_45deg.parquet,TC23LTO09,LTO,lithium-ion,45.0,,45.0,discharge,18,0.0154936930137842,0.2943811797824964,0.1917212340360017,2.53198185733306,45.4143558839779,5,2.532401501757208,-0.614406830799183,0.614406830799183
raw_CU_diffT/TC23LTO09/TC23LTO09_45deg.parquet,TC23LTO09_45deg.parquet,TC23LTO09,LTO,lithium-ion,45.0,,45.0,discharge,19,0.0154915014561023,0.3098726812385987,0.2018103633017682,2.52568719097085,45.36883270718232,5,2.526373881846726,-0.5841866063086343,0.5841866063086343
raw_CU_diffT/TC23LTO09/TC23LTO09_45deg.parquet,TC23LTO09_45deg.parquet,TC23LTO09,LTO,lithium-ion,45.0,,45.0,discharge,20,0.0154923962635618,0.3253650775021605,0.2119000753275823,2.52034626193625,45.32566290055248,5,2.520613308387976,-0.5595946461734229,0.5595946461734229
raw_CU_diffT/TC23LTO09/TC23LTO09_45deg.parquet,TC23LTO09_45deg.parquet,TC23LTO09,LTO,lithium-ion,45.0,,45.0,discharge,21,0.0154922598417192,0.3408573373438797,0.221989698506127,2.51519608036716,45.306825966850816,5,2.5150816318878517,-0.5425939922336767,0.5425939922336767
raw_CU_diffT/TC23LTO09/TC23LTO09_45deg.parquet,TC23LTO09_45deg.parquet,TC23LTO09,LTO,lithium-ion,45.0,,45.0,discharge,22,0.0154915855101321,0.3563489228540117,0.2320788825136481,2.50985515133256,45.318375524861885,5,2.50966440386704,-0.5406644124615809,0.5406644124615809
raw_CU_diffT/TC23LTO09/TC23LTO09_45deg.parquet,TC23LTO09_45deg.parquet,TC23LTO09,LTO,lithium-ion,45.0,,45.0,discharge,23,0.0154944695632916,0.3718433924173033,0.2421699448145818,2.50432347483244,45.351047265193365,5,2.504170876860018,-0.5500675782601405,0.5500675782601405
raw_CU_diffT/TC23LTO09/TC23LTO09_45deg.parquet,TC23LTO09_45deg.parquet,TC23LTO09,LTO,lithium-ion,45.0,,45.0,discharge,24,0.0154943877578258,0.3873377801751291,0.2522609538381801,2.49860105086679,45.389800939226525,5,2.498562901373686,-0.5557568925201082,0.5557568925201082
raw_CU_diffT/TC23LTO09/TC23LTO09_45deg.parquet,TC23LTO09_45deg.parquet,TC23LTO09,LTO,lithium-ion,45.0,,45.0,discharge,25,0.015493435571984,0.4028312157471131,0.262351342732989,2.49287862690114,45.42229662983426,5,2.4929549258873522,-0.5557755475598469,0.5557755475598469
raw_CU_diffT/TC23LTO09/TC23LTO09_45deg.parquet,TC23LTO09_45deg.parquet,TC23LTO09,LTO,lithium-ion,45.0,,45.0,discharge,26,0.015493347569358,0.4183245633164711,0.2724416743144464,2.4871562029355,45.44313997237569,5,2.487346950401018,-0.5519974995623471,0.5519974995623471
raw_CU_diffT/TC23LTO09/TC23LTO09_45deg.parquet,TC23LTO09_45deg.parquet,TC23LTO09,LTO,lithium-ion,45.0,,45.0,discharge,27,0.0154932809573858,0.4338178442738569,0.2825319625136144,2.48181527390089,45.454809060773485,5,2.481815273900892,-0.5425568182299827,0.5425568182299827
raw_CU_diffT/TC23LTO09/TC23LTO09_45deg.parquet,TC23LTO09_45deg.parquet,TC23LTO09,LTO,lithium-ion,45.0,,45.0,discharge,28,0.0154926890104988,0.4493105332843558,0.2926218651963315,2.47628359740077,45.45967745856353,5,2.4763980458800803,-0.5274275281033312,0.5274275281033312
raw_CU_diffT/TC23LTO09/TC23LTO09_45deg.parquet,TC23LTO09_45deg.parquet,TC23LTO09,LTO,lithium-ion,45.0,,45.0,discharge,29,0.0154936665169991,0.4648041998013549,0.3027124044983891,2.47094266836616,45.45944546961326,5,2.471171565324788,-0.5122861461128139,0.5122861461128139
raw_CU_diffT/TC23LTO09/TC23LTO09_45deg.parquet,TC23LTO09_45deg.parquet,TC23LTO09,LTO,lithium-ion,45.0,,45.0,discharge,30,0.0154937451345288,0.4802979449358837,0.3128029950015792,2.46579248679708,45.455263287292816,5,2.46605953324881,-0.49527450938650475,0.49527450938650475
raw_CU_diffT/TC23LTO09/TC23LTO09_45deg.parquet,TC23LTO09_45deg.parquet,TC23LTO09,LTO,lithium-ion,45.0,,45.0,discharge,31,0.0154935588744294,0.495791503810313,0.3228934641994055,2.46102380015904,45.45220071823205,5,2.461176398131458,-0.4725815662460917,0.4725815662460917
raw_CU_diffT/TC23LTO09/TC23LTO09_45deg.parquet,TC23LTO09_45deg.parquet,TC23LTO09,LTO,lithium-ion,45.0,,45.0,discharge,32,0.0154943568607642,0.5112858606710773,0.3329844531007161,2.456255113521,45.4516620441989,5,2.4565221599727343,-0.4498915560740926,0.4498915560740926
raw_CU_diffT/TC23LTO09/TC23LTO09_45deg.parquet,TC23LTO09_45deg.parquet,TC23LTO09,LTO,lithium-ion,45.0,,45.0,discharge,33,0.015493918241388,0.5267797789124653,0.3430751563429771,2.45186792181401,45.44985654696133,5,2.4520968187726337,-0.431010329685634,0.431010329685634
raw_CU_diffT/TC23LTO09/TC23LTO09_45deg.parquet,TC23LTO09_45deg.parquet,TC23LTO09,LTO,lithium-ion,45.0,,45.0,discharge,34,0.0154927729359064,0.5422725518483718,0.3531651136836812,2.44767147757254,45.44679417127072,5,2.447824075544952,-0.4158955802774642,0.4158955802774642
raw_CU_diffT/TC23LTO09/TC23LTO09_45deg.parquet,TC23LTO09_45deg.parquet,TC23LTO09,LTO,lithium-ion,45.0,,45.0,discharge,35,0.0154933520794386,0.5577659039278103,0.3632554482024127,2.44366578079658,45.43383767955801,5,2.443703930289688,-0.4064367146032737,0.4064367146032737
raw_CU_diffT/TC23LTO09/TC23LTO09_45deg.parquet,TC23LTO09_45deg.parquet,TC23LTO09,LTO,lithium-ion,45.0,,45.0,discharge,36,0.0154932613046826,0.573259165232493,0.3733457236023912,2.43966008402063,45.40983519337016,5,2.4396219345275254,-0.4007557463992413,0.4007557463992413
raw_CU_diffT/TC23LTO09/TC23LTO09_45deg.parquet,TC23LTO09_45deg.parquet,TC23LTO09,LTO,lithium-ion,45.0,,45.0,discharge,37,0.0154941237549215,0.5887532889874145,0.3834365606891741,2.43565438724468,45.382654337016575,5,2.4356162377515718,-0.3969811002909722,0.3969811002909722
raw_CU_diffT/TC23LTO09/TC23LTO09_45deg.parquet,TC23LTO09_45deg.parquet,TC23LTO09,LTO,lithium-ion,45.0,,45.0,discharge,38,0.0154927714114067,0.6042460603988212,0.3935265170370193,2.4314579430032,45.358662458563536,5,2.43161054097562,-0.3970002957340597,0.3970002957340597
raw_CU_diffT/TC23LTO09/TC23LTO09_45deg.parquet,TC23LTO09_45deg.parquet,TC23LTO09,LTO,lithium-ion,45.0,,45.0,discharge,39,0.0154926253845057,0.6197386857833269,0.4036163782821217,2.42764299369277,45.34497662983425,5,2.427604844199668,-0.3951080349339975,0.3951080349339975
raw_CU_diffT/TC23LTO09/TC23LTO09_45deg.parquet,TC23LTO09_45deg.parquet,TC23LTO09,LTO,lithium-ion,45.0,,45.0,discharge,40,0.01549291402075,0.635231599804077,0.4137064275069617,2.42363729691682,45.34352966850829,5,2.4236372969168203,-0.39131720697955075,0.39131720697955075
raw_CU_diffT/TC23LTO09/TC23LTO09_45deg.parquet,TC23LTO09_45deg.parquet,TC23LTO09,LTO,lithium-ion,45.0,,45.0,discharge,41,0.0154934105325121,0.650725010336589,0.4237968000943475,2.41963160014087,45.35430143646409,5,2.419707899127076,-0.3913044820144478,0.3913044820144478
raw_CU_diffT/TC23LTO09/TC23LTO09_45deg.parquet,TC23LTO09_45deg.parquet,TC23LTO09,LTO,lithium-ion,45.0,,45.0,discharge,42,0.015493912033236,0.666218922369825,0.4338874992934337,2.41581665083044,45.377944419889495,5,2.415740351844228,-0.3913063747815926,0.3913063747815926
raw_CU_diffT/TC23LTO09/TC23LTO09_45deg.parquet,TC23LTO09_45deg.parquet,TC23LTO09,LTO,lithium-ion,45.0,,45.0,discharge,43,0.0154932591944361,0.6817121815642612,0.4439777733190748,2.41181095405448,45.40714209944752,5,2.411810954054484,-0.385632370936122,0.385632370936122
raw_CU_diffT/TC23LTO09/TC23LTO09_45deg.parquet,TC23LTO09_45deg.parquet,TC23LTO09,LTO,lithium-ion,45.0,,45.0,discharge,44,0.0154941689891267,0.6972063505533879,0.4540686398654774,2.40780525727853,45.43079674033148,5,2.407957855250948,-0.3818413345645979,0.3818413345645979
raw_CU_diffT/TC23LTO09/TC23LTO09_45deg.parquet,TC23LTO09_45deg.parquet,TC23LTO09,LTO,lithium-ion,45.0,,45.0,discharge,45,0.0154940793531833,0.7127004299065711,0.4641594480347999,2.4039903079681,45.44087080110497,5,2.404104756447412,-0.3799387291484351,0.3799387291484351
raw_CU_diffT/TC23LTO09/TC23LTO09_45deg.parquet,TC23LTO09_45deg.parquet,TC23LTO09,LTO,lithium-ion,45.0,,45.0,discharge,46,0.0154951834003895,0.7281956133069606,0.4742509752354579,2.40036610612319,45.43829419889502,5,2.400289807136982,-0.37429087020427687,0.37429087020427687
raw_CU_diffT/TC23LTO09/TC23LTO09_45deg.parquet,TC23LTO09_45deg.parquet,TC23LTO09,LTO,lithium-ion,45.0,,45.0,discharge,47,0.0154921135032401,0.7436877268102007,0.4843405031083386,2.39655115681276,45.43768162983426,5,2.3965511568127598,-0.3686547583755271,0.3686547583755271
raw_CU_diffT/TC23LTO09/TC23LTO09_45deg.parquet,TC23LTO09_45deg.parquet,TC23LTO09,LTO,lithium-ion,45.0,,45.0,discharge,48,0.0154923080728347,0.7591800348830354,0.4944301576982968,2.39273620750233,45.445770414364645,5,2.392850655981642,-0.36486640015058924,0.36486640015058924
raw_CU_diffT/TC23LTO09/TC23LTO09_45deg.parquet,TC23LTO09_45deg.parquet,TC23LTO09,LTO,lithium-ion,45.0,,45.0,discharge,49,0.0154927344735087,0.7746727693565442,0.5045200899896471,2.38911200565742,45.45995121546961,5,2.389188304643628,-0.36108528275167373,0.36108528275167373
raw_CU_diffT/TC23LTO09/TC23LTO09_45deg.parquet,TC23LTO09_45deg.parquet,TC23LTO09,LTO,lithium-ion,45.0,,45.0,discharge,50,0.015492309365608,0.7901650787221521,0.514609745421548,2.38548780381251,45.47908654696133,5,2.385564102798718,-0.3554166760377768,0.3554166760377768
raw_CU_diffT/TC23LTO09/TC23LTO09_45deg.parquet,TC23LTO09_45deg.parquet,TC23LTO09,LTO,lithium-ion,45.0,,45.0,discharge,51,0.0154924908387385,0.8056575695608906,0.52469951904121,2.38205434943312,45.49727997237569,5,2.382016199940016,-0.3478526810181677,0.3478526810181677
raw_CU_diffT/TC23LTO09/TC23LTO09_45deg.parquet,TC23LTO09_45deg.parquet,TC23LTO09,LTO,lithium-ion,45.0,,45.0,discharge,52,0.0154924778537795,0.8211500474146701,0.5347892842041753,2.37843014758821,45.50412273480664,5,2.378544596067524,-0.3421727373651038,0.3421727373651038
raw_CU_diffT/TC23LTO09/TC23LTO09_45deg.parquet,TC23LTO09_45deg.parquet,TC23LTO09,LTO,lithium-ion,45.0,,45.0,discharge,53,0.0154932634389413,0.8366433108536114,0.5448795609941295,2.37499669320882,45.50263367403316,5,2.3751111416881363,-0.33649561271775497,0.33649561271775497
raw_CU_diffT/TC23LTO09/TC23LTO09_45deg.parquet,TC23LTO09_45deg.parquet,TC23LTO09,LTO,lithium-ion,45.0,,45.0,discharge,54,0.0154929928429329,0.8521363036965444,0.5549696615533863,2.37175398629496,45.499244033149175,5,2.3717539862949577,-0.3270441708810097,0.3270441708810097
raw_CU_diffT/TC23LTO09/TC23LTO09_45deg.parquet,TC23LTO09_45deg.parquet,TC23LTO09,LTO,lithium-ion,45.0,,45.0,discharge,55,0.0154932125085519,0.8676295162050962,0.5650599051739746,2.36832053191557,45.49641453038674,5,2.368511279381092,-0.315705952263059,0.315705952263059
raw_CU_diffT/TC23LTO09/TC23LTO09_45deg.parquet,TC23LTO09_45deg.parquet,TC23LTO09,LTO,lithium-ion,45.0,,45.0,discharge,56,0.0154925335378882,0.8831220497429844,0.5751497066022542,2.36526857246723,45.49562262430939,5,2.36538302094654,-0.3062449564603327,0.3062449564603327
raw_CU_diffT/TC23LTO09/TC23LTO09_45deg.parquet,TC23LTO09_45deg.parquet,TC23LTO09,LTO,lithium-ion,45.0,,45.0,discharge,57,0.0154941596621205,0.8986162094051049,0.5852405670742701,2.36221661301888,45.49883248618785,5,2.362331061498194,-0.2948933565930929,0.2948933565930929
raw_CU_diffT/TC23LTO09/TC23LTO09_45deg.parquet,TC23LTO09_45deg.parquet,TC23LTO09,LTO,lithium-ion,45.0,,45.0,discharge,58,0.0154934214860299,0.9141096308911348,0.5953309467953387,2.35935540103606,45.50718544198895,5,2.3594317000222658,-0.28167156008530014,0.28167156008530014
raw_CU_diffT/TC23LTO09/TC23LTO09_45deg.parquet,TC23LTO09_45deg.parquet,TC23LTO09,LTO,lithium-ion,45.0,,45.0,discharge,59,0.0154930152463714,0.9296026461375062,0.6054210619452526,2.35649418905323,45.51792464088397,5,2.3566467870256504,-0.2703209495439296,0.2703209495439296
raw_CU_diffT/TC23LTO09/TC23LTO09_45deg.parquet,TC23LTO09_45deg.parquet,TC23LTO09,LTO,lithium-ion,45.0,,45.0,discharge,60,0.0154944294121205,0.9450970755496269,0.6155120980969873,2.35382372453593,45.524577265193365,5,2.353976322508348,-0.2589675466216619,0.2589675466216619
raw_CU_diffT/TC23LTO09/TC23LTO09_45deg.parquet,TC23LTO09_45deg.parquet,TC23LTO09,LTO,lithium-ion,45.0,,45.0,discharge,61,0.0154942979892843,0.960591373538911,0.6256030486571486,2.35134400748415,45.52879096685084,5,2.351420306470358,-0.24386398861499003,0.24386398861499003
raw_CU_diffT/TC23LTO09/TC23LTO09_45deg.parquet,TC23LTO09_45deg.parquet,TC23LTO09,LTO,lithium-ion,45.0,,45.0,discharge,62,0.0154918801570444,0.9760832536959554,0.635692424558967,2.34886429043237,45.53108259668508,5,2.349055037897892,-0.22874338485169687,0.22874338485169687
raw_CU_diffT/TC23LTO09/TC23LTO09_45deg.parquet,TC23LTO09_45deg.parquet,TC23LTO09,LTO,lithium-ion,45.0,,45.0,discharge,63,0.0154942301657999,0.9915774838617551,0.645783330947819,2.34657532084611,45.52825215469613,5,2.346804217804738,-0.21361326376424472,0.21361326376424472
raw_CU_diffT/TC23LTO09/TC23LTO09_45deg.parquet,TC23LTO09_45deg.parquet,TC23LTO09,LTO,lithium-ion,45.0,,45.0,discharge,64,0.0154925729318415,1.0070700567935968,0.6558731580321455,2.3446678461909,45.52465154696132,5,2.3447441451771063,-0.19471527621945484,0.19471527621945484
raw_CU_diffT/TC23LTO09/TC23LTO09_45deg.parquet,TC23LTO09_45deg.parquet,TC23LTO09,LTO,lithium-ion,45.0,,45.0,discharge,65,0.015493541157214,1.0225635979508108,0.6659636156913048,2.34256962407016,45.524693729281765,5,2.342874820014996,-0.17769459436311763,0.17769459436311763
raw_CU_diffT/TC23LTO09/TC23LTO09_45deg.parquet,TC23LTO09_45deg.parquet,TC23LTO09,LTO,lithium-ion,45.0,,45.0,discharge,66,0.015493661962004,1.0380572599128148,0.6760541520268368,2.34104364434599,45.52900209944751,5,2.341158092825302,-0.1625760633292117,0.1625760633292117
raw_CU_diffT/TC23LTO09/TC23LTO09_45deg.parquet,TC23LTO09_45deg.parquet,TC23LTO09,LTO,lithium-ion,45.0,,45.0,discharge,67,0.0154925900843571,1.0535498499971718,0.686143990282059,2.33951766462182,45.53413428176796,5,2.3395939636080243,-0.14178181767594822,0.14178181767594822
raw_CU_diffT/TC23LTO09/TC23LTO09_45deg.parquet,TC23LTO09_45deg.parquet,TC23LTO09,LTO,lithium-ion,45.0,,45.0,discharge,68,0.0154939319676524,1.0690437819648242,0.6962347024638056,2.33799168489764,45.540111022099445,5,2.338296880842478,-0.11719448408469191,0.11719448408469191
raw_CU_diffT/TC23LTO09/TC23LTO09_45deg.parquet,TC23LTO09_45deg.parquet,TC23LTO09,LTO,lithium-ion,45.0,,45.0,discharge,69,0.0154958323544815,1.0845396143193058,0.7063266523079201,2.33684720010451,45.55869580110498,5,2.337228695035556,-0.09450866436441174,0.09450866436441174
raw_CU_diffT/TC23LTO09/TC23LTO09_45deg.parquet,TC23LTO09_45deg.parquet,TC23LTO09,LTO,lithium-ion,45.0,,45.0,discharge,70,0.0154941492048591,1.1000337635241648,0.7164175059694493,2.33608421024243,45.58645707182321,5,2.33638940618726,-0.06994410587269329,0.06994410587269329
raw_CU_diffT/TC23LTO09/TC23LTO09_45deg.parquet,TC23LTO09_45deg.parquet,TC23LTO09,LTO,lithium-ion,45.0,,45.0,discharge,71,0.0154920226429233,1.1155257861670882,0.7265069746678541,2.33570271531138,45.60326839779006,5,2.335817163790696,-0.04915403079904479,0.04915403079904479
raw_CU_diffT/TC23LTO09/TC23LTO09_45deg.parquet,TC23LTO09_45deg.parquet,TC23LTO09,LTO,lithium-ion,45.0,,45.0,discharge,72,0.0154925059314415,1.1310182920985297,0.7365967581169204,2.33532122038034,45.60393348066298,5,2.3353975193665497,-0.03591920397514059,0.03591920397514059
raw_CU_diffT/TC23LTO09/TC23LTO09_45deg.parquet,TC23LTO09_45deg.parquet,TC23LTO09,LTO,lithium-ion,45.0,,45.0,discharge,73,0.0154929051414692,1.1465111972399988,0.746686801558963,2.33513047291482,45.59787251381216,5,2.335092323421716,-0.028357424456231684,0.028357424456231684
raw_CU_diffT/TC23LTO09/TC23LTO09_45deg.parquet,TC23LTO09_45deg.parquet,TC23LTO09,LTO,lithium-ion,45.0,,45.0,discharge,74,0.0154920996862222,1.162003296926221,0.7567763204332532,2.33474897798378,45.5936170441989,5,2.334825276969986,-0.024576816249364697,0.024576816249364697
raw_CU_diffT/TC23LTO09/TC23LTO09_45deg.parquet,TC23LTO09_45deg.parquet,TC23LTO09,LTO,lithium-ion,45.0,,45.0,discharge,75,0.0154926097256323,1.177495906651853,0.7668661714802222,2.33455823051826,45.59356417127072,5,2.33459638001136,-0.022686062620934422,0.022686062620934422
raw_CU_diffT/TC23LTO09/TC23LTO09_45deg.parquet,TC23LTO09_45deg.parquet,TC23LTO09,LTO,lithium-ion,45.0,,45.0,discharge,76,0.0154923343870597,1.192988241038913,0.7769558432078102,2.33436748305273,45.59852729281768,5,2.334367483052734,-0.020795335930102965,0.020795335930102965
raw_CU_diffT/TC23LTO09/TC23LTO09_45deg.parquet,TC23LTO09_45deg.parquet,TC23LTO09,LTO,lithium-ion,45.0,,45.0,discharge,77,0.0154930742730035,1.2084813153119165,0.7870459967999193,2.33417673558721,45.60701729281767,5,2.3341767355872123,-0.018904351675814723,0.018904351675814723
raw_CU_diffT/TC23LTO09/TC23LTO09_45deg.parquet,TC23LTO09_45deg.parquet,TC23LTO09,LTO,lithium-ion,45.0,,45.0,discharge,78,0.0154930179945165,1.223974333306433,0.797136113739614,2.33398598812169,45.6156655801105,5,2.3339859881216904,-0.018904452307893393,0.018904452307893393
raw_CU_diffT/TC23LTO09/TC23LTO09_45deg.parquet,TC23LTO09_45deg.parquet,TC23LTO09,LTO,lithium-ion,45.0,,45.0,discharge,79,0.0154929093284714,1.2394672426349045,0.8072261599085201,2.33379524065617,45.61878096685083,5,2.33379524065617,-0.020794982813725937,0.020794982813725937
raw_CU_diffT/TC23LTO09/TC23LTO09_45deg.parquet,TC23LTO09_45deg.parquet,TC23LTO09,LTO,lithium-ion,45.0,,45.0,discharge,80,0.0154928937589906,1.2549601363938951,0.8173161959375114,2.33360449319065,45.62056563535912,5,2.3335663436975436,-0.022685671090528103,0.022685671090528103
raw_CU_diffT/TC23LTO09/TC23LTO09_45deg.parquet,TC23LTO09_45deg.parquet,TC23LTO09,LTO,lithium-ion,45.0,,45.0,discharge,81,0.0154925851219203,1.2704527215158157,0.827406030960854,2.33341374572513,45.62314212707182,5,2.333337446738918,-0.024576240195528953,0.024576240195528953
raw_CU_diffT/TC23LTO09/TC23LTO09_45deg.parquet,TC23LTO09_45deg.parquet,TC23LTO09,LTO,lithium-ion,45.0,,45.0,discharge,82,0.0154927471439796,1.285945468659795,0.8374959715040848,2.33303225079408,45.62422972375691,5,2.333070400287188,-0.026466738435942716,0.026466738435942716
raw_CU_diffT/TC23LTO09/TC23LTO09_45deg.parquet,TC23LTO09_45deg.parquet,TC23LTO09,LTO,lithium-ion,45.0,,45.0,discharge,83,0.0154925887113964,1.3014380573711914,0.8475858088651407,2.33284150332856,45.62154751381215,5,2.332803353835458,-0.03024864295142038,0.03024864295142038
raw_CU_diffT/TC23LTO09/TC23LTO09_45deg.parquet,TC23LTO09_45deg.parquet,TC23LTO09,LTO,lithium-ion,45.0,,45.0,discharge,84,0.0154919436203374,1.3169300009915288,0.8576752260986124,2.33246000839752,45.61771417127071,5,2.3324600083975175,-0.03591880058422703,0.03591880058422703
raw_CU_diffT/TC23LTO09/TC23LTO09_45deg.parquet,TC23LTO09_45deg.parquet,TC23LTO09,LTO,lithium-ion,45.0,,45.0,discharge,85,0.0154935232448415,1.3324235242363702,0.867765672092005,2.332269260932,45.61400762430939,5,2.332078513466476,-0.04158307677245432,0.04158307677245432
raw_CU_diffT/TC23LTO09/TC23LTO09_45deg.parquet,TC23LTO09_45deg.parquet,TC23LTO09,LTO,lithium-ion,45.0,,45.0,discharge,86,0.0154968128476298,1.347920337084,0.87785826050057,2.33169701853543,45.61138889502763,5,2.331620719549224,-0.04725552571299829,0.04725552571299829
raw_CU_diffT/TC23LTO09/TC23LTO09_45deg.parquet,TC23LTO09_45deg.parquet,TC23LTO09,LTO,lithium-ion,45.0,,45.0,discharge,87,0.0154930885992943,1.3634134256832944,0.8879484234229432,2.33112477613887,45.6088229558011,5,2.331124776138868,-0.05671441302406777,0.05671441302406777
raw_CU_diffT/TC23LTO09/TC23LTO09_45deg.parquet,TC23LTO09_45deg.parquet,TC23LTO09,LTO,lithium-ion,45.0,,45.0,discharge,88,0.0154924358226811,1.3789058615059755,0.8980381612123717,2.3305525337423,45.60934038674033,5,2.3304762347560937,-0.07184025202474231,0.07184025202474231
raw_CU_diffT/TC23LTO09/TC23LTO09_45deg.parquet,TC23LTO09_45deg.parquet,TC23LTO09,LTO,lithium-ion,45.0,,45.0,discharge,89,0.0154921202520973,1.3943979817580727,0.9081276934805714,2.32998029134574,45.61245555248619,5,2.329675095400904,-0.0907466377908861,0.0907466377908861
raw_CU_diffT/TC23LTO09/TC23LTO09_45deg.parquet,TC23LTO09_45deg.parquet,TC23LTO09,LTO,lithium-ion,45.0,,45.0,discharge,90,0.015492031028967,1.4098900127870395,0.9182171676405436,2.32902655401813,45.61608790055249,5,2.328645059087088,-0.12477631818147472,0.12477631818147472
raw_CU_diffT/TC23LTO09/TC23LTO09_45deg.parquet,TC23LTO09_45deg.parquet,TC23LTO09,LTO,lithium-ion,45.0,,45.0,discharge,91,0.0154921363306588,1.4253821491176986,0.9283067103802064,2.32769132175948,45.62169549723757,5,2.32715722885602,-0.18713989726082048,0.18713989726082048
raw_CU_diffT/TC23LTO09/TC23LTO09_45deg.parquet,TC23LTO09_45deg.parquet,TC23LTO09,LTO,lithium-ion,45.0,,45.0,discharge,92,0.0154949470135453,1.4408770961312438,0.938398083629523,2.32597459456979,45.628358784530384,5,2.324868259269762,-0.29680036575224733,0.29680036575224733
raw_CU_diffT/TC23LTO09/TC23LTO09_45deg.parquet,TC23LTO09_45deg.parquet,TC23LTO09,LTO,lithium-ion,45.0,,45.0,discharge,93,0.0154922183580672,1.456369314489311,0.9484876797910656,2.32311338258696,45.63568712707183,5,2.3211677584386443,-0.5236133876780116,0.5236133876780116
raw_CU_diffT/TC23LTO09/TC23LTO09_45deg.parquet,TC23LTO09_45deg.parquet,TC23LTO09,LTO,lithium-ion,45.0,,45.0,discharge,94,0.0154946285216581,1.4718639430109692,0.9585788456166005,2.31853544341445,45.64406104972375,5,2.314300849679868,-1.2003722353409643,1.2003722353409643
raw_CU_diffT/TC23LTO09/TC23LTO09_45deg.parquet,TC23LTO09_45deg.parquet,TC23LTO09,LTO,lithium-ion,45.0,,45.0,discharge,95,0.0154936809419298,1.487357623952899,0.968669394313163,2.31052404986254,45.65589825966851,5,2.2969428303174064,-2.1683902700824405,2.1683902700824405
raw_CU_diffT/TC23LTO09/TC23LTO09_45deg.parquet,TC23LTO09_45deg.parquet,TC23LTO09,LTO,lithium-ion,45.0,,45.0,discharge,96,0.0154921645359355,1.5028497884888343,0.9787589554220384,2.2933567779656,45.66352254143647,5,2.2705433810892237,-2.935922687475994,2.935922687475994
raw_CU_diffT/TC23LTO09/TC23LTO09_45deg.parquet,TC23LTO09_45deg.parquet,TC23LTO09,LTO,lithium-ion,45.0,,45.0,discharge,97,0.0154929463042576,1.5183427347930922,0.9888490256721152,2.23918449775748,45.7069338121547,5,2.2376966675264116,-8.450969013594658,8.450969013594658
raw_CU_diffT/TC23LTO09/TC23LTO09_45deg.parquet,TC23LTO09_45deg.parquet,TC23LTO09,LTO,lithium-ion,45.0,,45.0,discharge,98,0.0055978349349711,1.5239405697280632,0.9924947200825236,2.19111613644605,45.63790466850829,5,2.2000431178324584,-17.314479739892704,17.314479739892704
raw_CU_diffT/TC23LTO09/TC23LTO09_45deg.parquet,TC23LTO09_45deg.parquet,TC23LTO09,LTO,lithium-ion,45.0,,45.0,discharge,99,0.0029538315729328,1.526894401300996,0.994418457988308,2.15430187560039,45.55351099447514,5,2.159642804634994,-22.933793650789767,22.933793650789767
