Repository: DNV007/delivered-energy-decomposition

# Three-term energy accounting for a cold commercial sodium-ion 18650 cell

This repository holds the analysis code and the derived data behind a reanalysis
of a public commercial-cell archive. No new measurements were made. The
manuscript reporting the work is not distributed here; what is here is
everything needed to regenerate its numbers from the raw archive and to check
them.

**Source data.** Droese, D., Schlösser, A., Otto, M. *Dataset: Evaluation of
Commercial Sodium-Ion Batteries by State-of-the-Art Lithium-Ion Battery
Configurations.* Technische Universität Berlin, DepositOnce, 2025.
DOI [10.14279/depositonce-25036](https://doi.org/10.14279/depositonce-25036),
CC BY 4.0.

File: data_processed/ocv/ocv_slope_points.csv (part 43 of 85)
member_path,file_name,cell_id,cell_family,chemistry_type,temperature_deg_c,voltage_v,ambient_temperature_from_file_deg_c,direction,segment_index,segment_capacity_ah,cumulative_capacity_ah,soc_fraction_by_capacity,ocv_voltage_v,ocv_temperature_mean_deg_c,smoothing_window_segments,smoothed_ocv_voltage_v,dv_dcapacity_fraction_v,abs_dv_dcapacity_fraction_v
raw_CU_diffT/TC23LTO09/TC23LTO09_45deg.parquet,TC23LTO09_45deg.parquet,TC23LTO09,LTO,lithium-ion,45.0,,45.0,discharge,100,0.002264801289406,1.529159202590402,0.9958934520703756,2.12225630139277,45.50053262430939,5,2.123629683144526,-25.672354866097976,25.672354866097976
raw_CU_diffT/TC23LTO09/TC23LTO09_45deg.parquet,TC23LTO09_45deg.parquet,TC23LTO09,LTO,lithium-ion,45.0,,45.0,discharge,101,0.0019086493566467,1.5310678519470486,0.9971364955634028,2.09135521197828,45.467175000000005,5,2.090401474650672,-28.6708502722571,28.6708502722571
raw_CU_diffT/TC23LTO09/TC23LTO09_45deg.parquet,TC23LTO09_45deg.parquet,TC23LTO09,LTO,lithium-ion,45.0,,45.0,discharge,102,0.00165762923142,1.5327254811784687,0.99821605751793,2.05911889030514,45.44693124309392,5,2.05763106007407,-23.268054165534977,23.268054165534977
raw_CU_diffT/TC23LTO09/TC23LTO09_45deg.parquet,TC23LTO09_45deg.parquet,TC23LTO09,LTO,lithium-ion,45.0,,45.0,discharge,103,0.0014553526116744,1.5341808337901433,0.9991638830510498,2.02497509397678,45.434967762430944,5,2.041474749744395,-18.55463115888847,18.55463115888847
raw_CU_diffT/TC23LTO09/TC23LTO09_45deg.parquet,TC23LTO09_45deg.parquet,TC23LTO09,LTO,lithium-ion,45.0,,45.0,discharge,104,0.0012838280282611,1.5354646618184042,1.0000000000000002,1.99044980271738,45.426889337016576,5,2.0248479289997667,-19.885759719975727,19.885759719975727
raw_CU_diffT/TC23LTO09/TC23LTO09_45deg.parquet,TC23LTO09_45deg.parquet,TC23LTO09,LTO,lithium-ion,45.0,,45.0,discharge,0,0.0154928845121285,0.0154928845121285,0.0100900300067998,2.66359760854293,45.44115450276244,11,2.630630088251955,-0.4406808484127828,0.4406808484127828
raw_CU_diffT/TC23LTO09/TC23LTO09_45deg.parquet,TC23LTO09_45deg.parquet,TC23LTO09,LTO,lithium-ion,45.0,,45.0,discharge,1,0.0154920120615677,0.0309848965736962,0.0201794918138993,2.64623958918047,45.45769220994475,11,2.626183855662774,-0.41629354723360734,0.41629354723360734
raw_CU_diffT/TC23LTO09/TC23LTO09_45deg.parquet,TC23LTO09_45deg.parquet,TC23LTO09,LTO,lithium-ion,45.0,,45.0,discharge,2,0.0154940200008607,0.0464789165745569,0.0302702613289148,2.63269651912844,45.45529508287293,11,2.6222292519579438,-0.37565921470960006,0.37565921470960006
raw_CU_diffT/TC23LTO09/TC23LTO09_45deg.parquet,TC23LTO09_45deg.parquet,TC23LTO09,LTO,lithium-ion,45.0,,45.0,discharge,3,0.0154943498333553,0.0619732664079121,0.0403612456534943,2.62201466105923,45.44575917127072,11,2.61860240084268,-0.35085853067289463,0.35085853067289463
raw_CU_diffT/TC23LTO09/TC23LTO09_45deg.parquet,TC23LTO09_45deg.parquet,TC23LTO09,LTO,lithium-ion,45.0,,45.0,discharge,4,0.0154965756214172,0.0774698420293294,0.0504536795640638,2.61343102511076,45.43607629834255,11,2.615147752300456,-0.33526339051391574,0.33526339051391574
raw_CU_diffT/TC23LTO09/TC23LTO09_45deg.parquet,TC23LTO09_45deg.parquet,TC23LTO09,LTO,lithium-ion,45.0,,45.0,discharge,5,0.0154940464596305,0.0929638884889599,0.0605444663108466,2.6058011264899,45.43364770718232,11,2.6118356826718543,-0.5696565109302867,0.5696565109302867
raw_CU_diffT/TC23LTO09/TC23LTO09_45deg.parquet,TC23LTO09_45deg.parquet,TC23LTO09,LTO,lithium-ion,45.0,,45.0,discharge,6,0.0154944917362928,0.1084583802252527,0.0706355430523609,2.59950646012769,45.44454475138122,11,2.603650882333112,-0.7553029526162902,0.7553029526162902
raw_CU_diffT/TC23LTO09/TC23LTO09_45deg.parquet,TC23LTO09_45deg.parquet,TC23LTO09,LTO,lithium-ion,45.0,,45.0,discharge,7,0.0154916686671916,0.1239500488924442,0.0807247812174681,2.59454702602413,45.47654104972375,11,2.5965932261088147,-0.6608314855822073,0.6608314855822073
raw_CU_diffT/TC23LTO09/TC23LTO09_45deg.parquet,TC23LTO09_45deg.parquet,TC23LTO09,LTO,lithium-ion,45.0,,45.0,discharge,8,0.0154927461399546,0.1394427950323989,0.0908147211068088,2.58958759192057,45.50446113259668,11,2.590315900425287,-0.5980622501111554,0.5980622501111554
raw_CU_diffT/TC23LTO09/TC23LTO09_45deg.parquet,TC23LTO09_45deg.parquet,TC23LTO09,LTO,lithium-ion,45.0,,45.0,discharge,9,0.0154935504524525,0.1549363454848514,0.1009051848196656,2.58405591542044,45.49804060773481,11,2.5845241137449055,-0.5628279856144758,0.5628279856144758
raw_CU_diffT/TC23LTO09/TC23LTO09_45deg.parquet,TC23LTO09_45deg.parquet,TC23LTO09,LTO,lithium-ion,45.0,,45.0,discharge,10,0.0154928510775404,0.1704291965623918,0.1109951930515663,2.57871498638584,45.47070193370165,11,2.5789577558874126,-0.5482176764014497,0.5482176764014497
raw_CU_diffT/TC23LTO09/TC23LTO09_45deg.parquet,TC23LTO09_45deg.parquet,TC23LTO09,LTO,lithium-ion,45.0,,45.0,discharge,11,0.0154937339986176,0.1859229305610094,0.1210857763022866,2.57356480481676,45.44461900552486,11,2.573460760744655,-0.5465003857890025,0.5465003857890025
raw_CU_diffT/TC23LTO09/TC23LTO09_45deg.parquet,TC23LTO09_45deg.parquet,TC23LTO09,LTO,lithium-ion,45.0,,45.0,discharge,12,0.0154927746019462,0.2014157051629556,0.1311757347280302,2.5686053707132,45.43069113259669,11,2.56792908424453,-0.5559623087479366,0.5559623087479366
raw_CU_diffT/TC23LTO09/TC23LTO09_45deg.parquet,TC23LTO09_45deg.parquet,TC23LTO09,LTO,lithium-ion,45.0,,45.0,discharge,13,0.015493166775177,0.2169088719381326,0.1412659485639051,2.56364593660964,45.42902325966851,11,2.562241341636251,-0.5696811138685689,0.5696811138685689
raw_CU_diffT/TC23LTO09/TC23LTO09_45deg.parquet,TC23LTO09_45deg.parquet,TC23LTO09,LTO,lithium-ion,45.0,,45.0,discharge,14,0.0154943849054327,0.2324032568435653,0.1513569557298291,2.55830500757503,45.43219058011049,11,2.5564322142771854,-0.5748026253335468,0.5748026253335468
raw_CU_diffT/TC23LTO09/TC23LTO09_45deg.parquet,TC23LTO09_45deg.parquet,TC23LTO09,LTO,lithium-ion,45.0,,45.0,discharge,15,0.0154950258661164,0.2478982827096817,0.1614483803333535,2.55220108867834,45.43433345303868,11,2.5506404275968046,-0.5730770899491944,0.5730770899491944
raw_CU_diffT/TC23LTO09/TC23LTO09_45deg.parquet,TC23LTO09_45deg.parquet,TC23LTO09,LTO,lithium-ion,45.0,,45.0,discharge,16,0.0154947683957648,0.2633930511054465,0.1715396372545091,2.54533417991957,45.43835723756905,11,2.5448659815951062,-0.5730880372318126,0.5730880372318126
raw_CU_diffT/TC23LTO09/TC23LTO09_45deg.parquet,TC23LTO09_45deg.parquet,TC23LTO09,LTO,lithium-ion,45.0,,45.0,discharge,17,0.0154944356632657,0.2788874867687121,0.1816306774774186,2.53865801862631,45.43647762430939,11,2.5390741949147246,-0.5765449597293753,0.5765449597293753
raw_CU_diffT/TC23LTO09/TC23LTO09_45deg.parquet,TC23LTO09_45deg.parquet,TC23LTO09,LTO,lithium-ion,45.0,,45.0,discharge,18,0.0154936930137842,0.2943811797824964,0.1917212340360017,2.53198185733306,45.4143558839779,11,2.5332303861982917,-0.582615119953104,0.582615119953104
raw_CU_diffT/TC23LTO09/TC23LTO09_45deg.parquet,TC23LTO09_45deg.parquet,TC23LTO09,LTO,lithium-ion,45.0,,45.0,discharge,19,0.0154915014561023,0.3098726812385987,0.2018103633017682,2.52568719097085,45.36883270718232,11,2.5273172147671237,-0.5877950108690726,0.5877950108690726
raw_CU_diffT/TC23LTO09/TC23LTO09_45deg.parquet,TC23LTO09_45deg.parquet,TC23LTO09,LTO,lithium-ion,45.0,,45.0,discharge,20,0.0154923962635618,0.3253650775021605,0.2119000753275823,2.52034626193625,45.32566290055248,11,2.5213693619785884,-0.5877807070772434,0.5877807070772434
raw_CU_diffT/TC23LTO09/TC23LTO09_45deg.parquet,TC23LTO09_45deg.parquet,TC23LTO09,LTO,lithium-ion,45.0,,45.0,discharge,21,0.0154922598417192,0.3408573373438797,0.221989698506127,2.51519608036716,45.306825966850816,11,2.515456190547421,-0.5792022936606287,0.5792022936606287
raw_CU_diffT/TC23LTO09/TC23LTO09_45deg.parquet,TC23LTO09_45deg.parquet,TC23LTO09,LTO,lithium-ion,45.0,,45.0,discharge,22,0.0154915855101321,0.3563489228540117,0.2320788825136481,2.50985515133256,45.318375524861885,11,2.509681744545723,-0.5671322006001844,0.5671322006001844
raw_CU_diffT/TC23LTO09/TC23LTO09_45deg.parquet,TC23LTO09_45deg.parquet,TC23LTO09,LTO,lithium-ion,45.0,,45.0,discharge,23,0.0154944695632916,0.3718433924173033,0.2421699448145818,2.50432347483244,45.351047265193365,11,2.504011342616128,-0.5559101584410229,0.5559101584410229
raw_CU_diffT/TC23LTO09/TC23LTO09_45deg.parquet,TC23LTO09_45deg.parquet,TC23LTO09,LTO,lithium-ion,45.0,,45.0,discharge,24,0.0154943877578258,0.3873377801751291,0.2522609538381801,2.49860105086679,45.389800939226525,11,2.4984623254373193,-0.5447582945763259,0.5447582945763259
raw_CU_diffT/TC23LTO09/TC23LTO09_45deg.parquet,TC23LTO09_45deg.parquet,TC23LTO09,LTO,lithium-ion,45.0,,45.0,discharge,25,0.015493435571984,0.4028312157471131,0.262351342732989,2.49287862690114,45.42229662983426,11,2.4930173523306127,-0.5370434566395659,0.5370434566395659
raw_CU_diffT/TC23LTO09/TC23LTO09_45deg.parquet,TC23LTO09_45deg.parquet,TC23LTO09,LTO,lithium-ion,45.0,,45.0,discharge,26,0.015493347569358,0.4183245633164711,0.2724416743144464,2.4871562029355,45.44313997237569,11,2.4876244012599575,-0.5327497743778338,0.5327497743778338
raw_CU_diffT/TC23LTO09/TC23LTO09_45deg.parquet,TC23LTO09_45deg.parquet,TC23LTO09,LTO,lithium-ion,45.0,,45.0,discharge,27,0.0154932809573858,0.4338178442738569,0.2825319625136144,2.48181527390089,45.454809060773485,11,2.48226613154667,-0.5267458960333471,0.5267458960333471
raw_CU_diffT/TC23LTO09/TC23LTO09_45deg.parquet,TC23LTO09_45deg.parquet,TC23LTO09,LTO,lithium-ion,45.0,,45.0,discharge,28,0.0154926890104988,0.4493105332843558,0.2926218651963315,2.47628359740077,45.45967745856353,11,2.4769945652268017,-0.5164285091500176,0.5164285091500176
raw_CU_diffT/TC23LTO09/TC23LTO09_45deg.parquet,TC23LTO09_45deg.parquet,TC23LTO09,LTO,lithium-ion,45.0,,45.0,discharge,29,0.0154936665169991,0.4648041998013549,0.3027124044983891,2.47094266836616,45.45944546961326,11,2.4718443836577197,-0.5026625327689374,0.5026625327689374
raw_CU_diffT/TC23LTO09/TC23LTO09_45deg.parquet,TC23LTO09_45deg.parquet,TC23LTO09,LTO,lithium-ion,45.0,,45.0,discharge,30,0.0154937451345288,0.4802979449358837,0.3128029950015792,2.46579248679708,45.455263287292816,11,2.466850268196792,-0.48719755473177884,0.48719755473177884
raw_CU_diffT/TC23LTO09/TC23LTO09_45deg.parquet,TC23LTO09_45deg.parquet,TC23LTO09,LTO,lithium-ion,45.0,,45.0,discharge,31,0.0154935588744294,0.495791503810313,0.3228934641994055,2.46102380015904,45.45220071823205,11,2.462012218844018,-0.4717221422326219,0.4717221422326219
raw_CU_diffT/TC23LTO09/TC23LTO09_45deg.parquet,TC23LTO09_45deg.parquet,TC23LTO09,LTO,lithium-ion,45.0,,45.0,discharge,32,0.0154943568607642,0.5112858606710773,0.3329844531007161,2.456255113521,45.4516620441989,11,2.4573302355993984,-0.4588277043182245,0.4588277043182245
raw_CU_diffT/TC23LTO09/TC23LTO09_45deg.parquet,TC23LTO09_45deg.parquet,TC23LTO09,LTO,lithium-ion,45.0,,45.0,discharge,33,0.015493918241388,0.5267797789124653,0.3430751563429771,2.45186792181401,45.44985654696133,11,2.4527522964268806,-0.4459616516361393,0.4459616516361393
raw_CU_diffT/TC23LTO09/TC23LTO09_45deg.parquet,TC23LTO09_45deg.parquet,TC23LTO09,LTO,lithium-ion,45.0,,45.0,discharge,34,0.0154927729359064,0.5422725518483718,0.3531651136836812,2.44767147757254,45.44679417127072,11,2.4483304233625174,-0.43222199075472645,0.43222199075472645
raw_CU_diffT/TC23LTO09/TC23LTO09_45deg.parquet,TC23LTO09_45deg.parquet,TC23LTO09,LTO,lithium-ion,45.0,,45.0,discharge,35,0.0154933520794386,0.5577659039278103,0.3632554482024127,2.44366578079658,45.43383767955801,11,2.444029935048941,-0.4210443579174239,0.4210443579174239
raw_CU_diffT/TC23LTO09/TC23LTO09_45deg.parquet,TC23LTO09_45deg.parquet,TC23LTO09,LTO,lithium-ion,45.0,,45.0,discharge,36,0.0154932613046826,0.573259165232493,0.3733457236023912,2.43966008402063,45.40983519337016,11,2.4398334908074673,-0.41158236118825187,0.41158236118825187
raw_CU_diffT/TC23LTO09/TC23LTO09_45deg.parquet,TC23LTO09_45deg.parquet,TC23LTO09,LTO,lithium-ion,45.0,,45.0,discharge,37,0.0154941237549215,0.5887532889874145,0.3834365606891741,2.43565438724468,45.382654337016575,11,2.4357237499594127,-0.4038549318938607,0.4038549318938607
raw_CU_diffT/TC23LTO09/TC23LTO09_45deg.parquet,TC23LTO09_45deg.parquet,TC23LTO09,LTO,lithium-ion,45.0,,45.0,discharge,38,0.0154927714114067,0.6042460603988212,0.3935265170370193,2.4314579430032,45.358662458563536,11,2.4316833718260926,-0.39871889553411677,0.39871889553411677
raw_CU_diffT/TC23LTO09/TC23LTO09_45deg.parquet,TC23LTO09_45deg.parquet,TC23LTO09,LTO,lithium-ion,45.0,,45.0,discharge,39,0.0154926253845057,0.6197386857833269,0.4036163782821217,2.42764299369277,45.34497662983425,11,2.42767767505014,-0.39527989254115425,0.39527989254115425
raw_CU_diffT/TC23LTO09/TC23LTO09_45deg.parquet,TC23LTO09_45deg.parquet,TC23LTO09,LTO,lithium-ion,45.0,,45.0,discharge,40,0.01549291402075,0.635231599804077,0.4137064275069617,2.42363729691682,45.34352966850829,11,2.423706659631555,-0.39183277083490964,0.39183277083490964
raw_CU_diffT/TC23LTO09/TC23LTO09_45deg.parquet,TC23LTO09_45deg.parquet,TC23LTO09,LTO,lithium-ion,45.0,,45.0,discharge,41,0.0154934105325121,0.650725010336589,0.4237968000943475,2.41963160014087,45.35430143646409,11,2.419770325570337,-0.3892423599829584,0.3892423599829584
raw_CU_diffT/TC23LTO09/TC23LTO09_45deg.parquet,TC23LTO09_45deg.parquet,TC23LTO09,LTO,lithium-ion,45.0,,45.0,discharge,42,0.015493912033236,0.666218922369825,0.4338874992934337,2.41581665083044,45.377944419889495,11,2.4158513321878035,-0.38752567953834216,0.38752567953834216
raw_CU_diffT/TC23LTO09/TC23LTO09_45deg.parquet,TC23LTO09_45deg.parquet,TC23LTO09,LTO,lithium-ion,45.0,,45.0,discharge,43,0.0154932591944361,0.6817121815642612,0.4439777733190748,2.41181095405448,45.40714209944752,11,2.411949679483954,-0.3840856472946541,0.3840856472946541
raw_CU_diffT/TC23LTO09/TC23LTO09_45deg.parquet,TC23LTO09_45deg.parquet,TC23LTO09,LTO,lithium-ion,45.0,,45.0,discharge,44,0.0154941689891267,0.6972063505533879,0.4540686398654774,2.40780525727853,45.43079674033148,11,2.4081000488161557,-0.38063840909779856,0.38063840909779856
raw_CU_diffT/TC23LTO09/TC23LTO09_45deg.parquet,TC23LTO09_45deg.parquet,TC23LTO09,LTO,lithium-ion,45.0,,45.0,discharge,45,0.0154940793531833,0.7127004299065711,0.4641594480347999,2.4039903079681,45.44087080110497,11,2.404267758827041,-0.3771893355602458,0.3771893355602458
raw_CU_diffT/TC23LTO09/TC23LTO09_45deg.parquet,TC23LTO09_45deg.parquet,TC23LTO09,LTO,lithium-ion,45.0,,45.0,discharge,46,0.0154951834003895,0.7281956133069606,0.4742509752354579,2.40036610612319,45.43829419889502,11,2.4004874908739775,-0.37291647029024944,0.37291647029024944
raw_CU_diffT/TC23LTO09/TC23LTO09_45deg.parquet,TC23LTO09_45deg.parquet,TC23LTO09,LTO,lithium-ion,45.0,,45.0,discharge,47,0.0154921135032401,0.7436877268102007,0.4843405031083386,2.39655115681276,45.43768162983426,11,2.3967419042782807,-0.3695140912628858,0.3695140912628858
raw_CU_diffT/TC23LTO09/TC23LTO09_45deg.parquet,TC23LTO09_45deg.parquet,TC23LTO09,LTO,lithium-ion,45.0,,45.0,discharge,48,0.0154923080728347,0.7591800348830354,0.4944301576982968,2.39273620750233,45.445770414364645,11,2.3930309990399516,-0.3643508520279397,0.3643508520279397
raw_CU_diffT/TC23LTO09/TC23LTO09_45deg.parquet,TC23LTO09_45deg.parquet,TC23LTO09,LTO,lithium-ion,45.0,,45.0,discharge,49,0.0154927344735087,0.7746727693565442,0.5045200899896471,2.38911200565742,45.45995121546961,11,2.389389456516359,-0.35833544696572517,0.35833544696572517
raw_CU_diffT/TC23LTO09/TC23LTO09_45deg.parquet,TC23LTO09_45deg.parquet,TC23LTO09,LTO,lithium-ion,45.0,,45.0,discharge,50,0.015492309365608,0.7901650787221521,0.514609745421548,2.38548780381251,45.47908654696133,11,2.385799936028817,-0.35232310364986574,0.35232310364986574
raw_CU_diffT/TC23LTO09/TC23LTO09_45deg.parquet,TC23LTO09_45deg.parquet,TC23LTO09,LTO,lithium-ion,45.0,,45.0,discharge,51,0.0154924908387385,0.8056575695608906,0.52469951904121,2.38205434943312,45.49727997237569,11,2.382279778256011,-0.34630590625681634,0.34630590625681634
raw_CU_diffT/TC23LTO09/TC23LTO09_45deg.parquet,TC23LTO09_45deg.parquet,TC23LTO09,LTO,lithium-ion,45.0,,45.0,discharge,52,0.0154924778537795,0.8211500474146701,0.5347892842041753,2.37843014758821,45.50412273480664,11,2.3788116425192554,-0.3394231043364613,0.3394231043364613
raw_CU_diffT/TC23LTO09/TC23LTO09_45deg.parquet,TC23LTO09_45deg.parquet,TC23LTO09,LTO,lithium-ion,45.0,,45.0,discharge,53,0.0154932634389413,0.8366433108536114,0.5448795609941295,2.37499669320882,45.50263367403316,11,2.375430210175919,-0.33082432822848773,0.33082432822848773
raw_CU_diffT/TC23LTO09/TC23LTO09_45deg.parquet,TC23LTO09_45deg.parquet,TC23LTO09,LTO,lithium-ion,45.0,,45.0,discharge,54,0.0154929928429329,0.8521363036965444,0.5549696615533863,2.37175398629496,45.499244033149175,11,2.372135481226001,-0.3222321521587901,0.3222321521587901
raw_CU_diffT/TC23LTO09/TC23LTO09_45deg.parquet,TC23LTO09_45deg.parquet,TC23LTO09,LTO,lithium-ion,45.0,,45.0,discharge,55,0.0154932125085519,0.8676295162050962,0.5650599051739746,2.36832053191557,45.49641453038674,11,2.3689274556695015,-0.3127843605884095,0.3127843605884095
raw_CU_diffT/TC23LTO09/TC23LTO09_45deg.parquet,TC23LTO09_45deg.parquet,TC23LTO09,LTO,lithium-ion,45.0,,45.0,discharge,56,0.0154925335378882,0.8831220497429844,0.5751497066022542,2.36526857246723,45.49562262430939,11,2.3658234741851056,-0.3033234855921876,0.3033234855921876
raw_CU_diffT/TC23LTO09/TC23LTO09_45deg.parquet,TC23LTO09_45deg.parquet,TC23LTO09,LTO,lithium-ion,45.0,,45.0,discharge,57,0.0154941596621205,0.8986162094051049,0.5852405670742701,2.36221661301888,45.49883248618785,11,2.3628061960941285,-0.2930030859416206,0.2930030859416206
raw_CU_diffT/TC23LTO09/TC23LTO09_45deg.parquet,TC23LTO09_45deg.parquet,TC23LTO09,LTO,lithium-ion,45.0,,45.0,discharge,58,0.0154934214860299,0.9141096308911348,0.5953309467953387,2.35935540103606,45.50718544198895,11,2.3599103027539376,-0.28012482605346634,0.28012482605346634
raw_CU_diffT/TC23LTO09/TC23LTO09_45deg.parquet,TC23LTO09_45deg.parquet,TC23LTO09,LTO,lithium-ion,45.0,,45.0,discharge,59,0.0154930152463714,0.9296026461375062,0.6054210619452526,2.35649418905323,45.51792464088397,11,2.3571531348432173,-0.26808684933132554,0.26808684933132554
raw_CU_diffT/TC23LTO09/TC23LTO09_45deg.parquet,TC23LTO09_45deg.parquet,TC23LTO09,LTO,lithium-ion,45.0,,45.0,discharge,60,0.0154944294121205,0.9450970755496269,0.6155120980969873,2.35382372453593,45.524577265193365,11,2.3545000110045993,-0.2543277573721241,0.2543277573721241
raw_CU_diffT/TC23LTO09/TC23LTO09_45deg.parquet,TC23LTO09_45deg.parquet,TC23LTO09,LTO,lithium-ion,45.0,,45.0,discharge,61,0.0154942979892843,0.960591373538911,0.6256030486571486,2.35134400748415,45.52879096685084,11,2.352020293952819,-0.2388805301320076,0.2388805301320076
raw_CU_diffT/TC23LTO09/TC23LTO09_45deg.parquet,TC23LTO09_45deg.parquet,TC23LTO09,LTO,lithium-ion,45.0,,45.0,discharge,62,0.0154918801570444,0.9760832536959554,0.635692424558967,2.34886429043237,45.53108259668508,11,2.349679302330509,-0.22513455679388983,0.22513455679388983
raw_CU_diffT/TC23LTO09/TC23LTO09_45deg.parquet,TC23LTO09_45deg.parquet,TC23LTO09,LTO,lithium-ion,45.0,,45.0,discharge,63,0.0154942301657999,0.9915774838617551,0.645783330947819,2.34657532084611,45.52825215469613,11,2.347477036137669,-0.2105200791657893,0.2105200791657893
raw_CU_diffT/TC23LTO09/TC23LTO09_45deg.parquet,TC23LTO09_45deg.parquet,TC23LTO09,LTO,lithium-ion,45.0,,45.0,discharge,64,0.0154925729318415,1.0070700567935968,0.6558731580321455,2.3446678461909,45.52465154696132,11,2.3454308360529827,-0.19334041524506063,0.19334041524506063
raw_CU_diffT/TC23LTO09/TC23LTO09_45deg.parquet,TC23LTO09_45deg.parquet,TC23LTO09,LTO,lithium-ion,45.0,,45.0,discharge,65,0.015493541157214,1.0225635979508108,0.6659636156913048,2.34256962407016,45.524693729281765,11,2.343575383433819,-0.17357017784307516,0.17357017784307516
raw_CU_diffT/TC23LTO09/TC23LTO09_45deg.parquet,TC23LTO09_45deg.parquet,TC23LTO09,LTO,lithium-ion,45.0,,45.0,discharge,66,0.015493661962004,1.0380572599128148,0.6760541520268368,2.34104364434599,45.52900209944751,11,2.34192801895886,-0.15381123284794285,0.15381123284794285
raw_CU_diffT/TC23LTO09/TC23LTO09_45deg.parquet,TC23LTO09_45deg.parquet,TC23LTO09,LTO,lithium-ion,45.0,,45.0,discharge,67,0.0154925900843571,1.0535498499971718,0.686143990282059,2.33951766462182,45.53413428176796,11,2.3404714019494226,-0.13404807346256575,0.13404807346256575
raw_CU_diffT/TC23LTO09/TC23LTO09_45deg.parquet,TC23LTO09_45deg.parquet,TC23LTO09,LTO,lithium-ion,45.0,,45.0,discharge,68,0.0154939319676524,1.0690437819648242,0.6962347024638056,2.33799168489764,45.540111022099445,11,2.339222873084191,-0.11513209832230586,0.11513209832230586
raw_CU_diffT/TC23LTO09/TC23LTO09_45deg.parquet,TC23LTO09_45deg.parquet,TC23LTO09,LTO,lithium-ion,45.0,,45.0,discharge,69,0.0154958323544815,1.0845396143193058,0.7063266523079201,2.33684720010451,45.55869580110498,11,2.3381477510057973,-0.09880496072298683,0.09880496072298683
raw_CU_diffT/TC23LTO09/TC23LTO09_45deg.parquet,TC23LTO09_45deg.parquet,TC23LTO09,LTO,lithium-ion,45.0,,45.0,discharge,70,0.0154941492048591,1.1000337635241648,0.7164175059694493,2.33608421024243,45.58645707182321,11,2.3372286950355576,-0.08249032587441718,0.08249032587441718
raw_CU_diffT/TC23LTO09/TC23LTO09_45deg.parquet,TC23LTO09_45deg.parquet,TC23LTO09,LTO,lithium-ion,45.0,,45.0,discharge,71,0.0154920226429233,1.1155257861670882,0.7265069746678541,2.33570271531138,45.60326839779006,11,2.336483045852155,-0.06788742185929664,0.06788742185929664
raw_CU_diffT/TC23LTO09/TC23LTO09_45deg.parquet,TC23LTO09_45deg.parquet,TC23LTO09,LTO,lithium-ion,45.0,,45.0,discharge,72,0.0154925059314415,1.1310182920985297,0.7365967581169204,2.33532122038034,45.60393348066298,11,2.3358587814195384,-0.055855149238794866,0.055855149238794866
raw_CU_diffT/TC23LTO09/TC23LTO09_45deg.parquet,TC23LTO09_45deg.parquet,TC23LTO09,LTO,lithium-ion,45.0,,45.0,discharge,73,0.0154929051414692,1.1465111972399988,0.746686801558963,2.33513047291482,45.59787251381216,11,2.3353559017377084,-0.043824949689778236,0.043824949689778236
raw_CU_diffT/TC23LTO09/TC23LTO09_45deg.parquet,TC23LTO09_45deg.parquet,TC23LTO09,LTO,lithium-ion,45.0,,45.0,discharge,74,0.0154920996862222,1.162003296926221,0.7567763204332532,2.33474897798378,45.5936170441989,11,2.3349744068066656,-0.033513896921533615,0.033513896921533615
raw_CU_diffT/TC23LTO09/TC23LTO09_45deg.parquet,TC23LTO09_45deg.parquet,TC23LTO09,LTO,lithium-ion,45.0,,45.0,discharge,75,0.0154926097256323,1.177495906651853,0.7668661714802222,2.33455823051826,45.59356417127072,11,2.334679615269042,-0.02663889135189379,0.02663889135189379
raw_CU_diffT/TC23LTO09/TC23LTO09_45deg.parquet,TC23LTO09_45deg.parquet,TC23LTO09,LTO,lithium-ion,45.0,,45.0,discharge,76,0.0154923343870597,1.192988241038913,0.7769558432078102,2.33436748305273,45.59852729281768,11,2.334436845767469,-0.024060614797562607,0.024060614797562607
raw_CU_diffT/TC23LTO09/TC23LTO09_45deg.parquet,TC23LTO09_45deg.parquet,TC23LTO09,LTO,lithium-ion,45.0,,45.0,discharge,77,0.0154930742730035,1.2084813153119165,0.7870459967999193,2.33417673558721,45.60701729281767,11,2.3341940762658964,-0.023200792117094693,0.023200792117094693
raw_CU_diffT/TC23LTO09/TC23LTO09_45deg.parquet,TC23LTO09_45deg.parquet,TC23LTO09,LTO,lithium-ion,45.0,,45.0,discharge,78,0.0154930179945165,1.223974333306433,0.797136113739614,2.33398598812169,45.6156655801105,11,2.3339686474430072,-0.023200924768545406,0.023200924768545406
raw_CU_diffT/TC23LTO09/TC23LTO09_45deg.parquet,TC23LTO09_45deg.parquet,TC23LTO09,LTO,lithium-ion,45.0,,45.0,discharge,79,0.0154929093284714,1.2394672426349045,0.8072261599085201,2.33379524065617,45.61878096685083,11,2.3337258779414345,-0.0232010108999674,0.0232010108999674
raw_CU_diffT/TC23LTO09/TC23LTO09_45deg.parquet,TC23LTO09_45deg.parquet,TC23LTO09,LTO,lithium-ion,45.0,,45.0,discharge,80,0.0154928937589906,1.2549601363938951,0.8173161959375114,2.33360449319065,45.62056563535912,11,2.3335004491185454,-0.024060594484708986,0.024060594484708986
raw_CU_diffT/TC23LTO09/TC23LTO09_45deg.parquet,TC23LTO09_45deg.parquet,TC23LTO09,LTO,lithium-ion,45.0,,45.0,discharge,81,0.0154925851219203,1.2704527215158157,0.827406030960854,2.33341374572513,45.62314212707182,11,2.333240338938288,-0.027497895275558903,0.027497895275558903
raw_CU_diffT/TC23LTO09/TC23LTO09_45deg.parquet,TC23LTO09_45deg.parquet,TC23LTO09,LTO,lithium-ion,45.0,,45.0,discharge,82,0.0154927471439796,1.285945468659795,0.8374959715040848,2.33303225079408,45.62422972375691,11,2.332945547400665,-0.030935166396332647,0.030935166396332647
raw_CU_diffT/TC23LTO09/TC23LTO09_45deg.parquet,TC23LTO09_45deg.parquet,TC23LTO09,LTO,lithium-ion,45.0,,45.0,discharge,83,0.0154925887113964,1.3014380573711914,0.8475858088651407,2.33284150332856,45.62154751381215,11,2.3326160745056725,-0.03437335055266999,0.03437335055266999
raw_CU_diffT/TC23LTO09/TC23LTO09_45deg.parquet,TC23LTO09_45deg.parquet,TC23LTO09,LTO,lithium-ion,45.0,,45.0,discharge,84,0.0154919436203374,1.3169300009915288,0.8576752260986124,2.33246000839752,45.61771417127071,11,2.3322519202533134,-0.03952772833368101,0.03952772833368101
raw_CU_diffT/TC23LTO09/TC23LTO09_45deg.parquet,TC23LTO09_45deg.parquet,TC23LTO09,LTO,lithium-ion,45.0,,45.0,discharge,85,0.0154935232448415,1.3324235242363702,0.867765672092005,2.332269260932,45.61400762430939,11,2.331818403286219,-0.048112484992245186,0.048112484992245186
raw_CU_diffT/TC23LTO09/TC23LTO09_45deg.parquet,TC23LTO09_45deg.parquet,TC23LTO09,LTO,lithium-ion,45.0,,45.0,discharge,86,0.0154968128476298,1.347920337084,0.87785826050057,2.33169701853543,45.61138889502763,11,2.331280842247022,-0.06014447019683189,0.06014447019683189
raw_CU_diffT/TC23LTO09/TC23LTO09_45deg.parquet,TC23LTO09_45deg.parquet,TC23LTO09,LTO,lithium-ion,45.0,,45.0,discharge,87,0.0154930885992943,1.3634134256832944,0.8879484234229432,2.33112477613887,45.6088229558011,11,2.3306045557783546,-0.07819717660881054,0.07819717660881054
raw_CU_diffT/TC23LTO09/TC23LTO09_45deg.parquet,TC23LTO09_45deg.parquet,TC23LTO09,LTO,lithium-ion,45.0,,45.0,discharge,88,0.0154924358226811,1.3789058615059755,0.8980381612123717,2.3305525337423,45.60934038674033,11,2.329702840486798,-0.10913547968310411,0.10913547968310411
raw_CU_diffT/TC23LTO09/TC23LTO09_45deg.parquet,TC23LTO09_45deg.parquet,TC23LTO09,LTO,lithium-ion,45.0,,45.0,discharge,89,0.0154921202520973,1.3943979817580727,0.9081276934805714,2.32998029134574,45.61245555248619,11,2.3284022895855156,-0.16327528099509436,0.16327528099509436
raw_CU_diffT/TC23LTO09/TC23LTO09_45deg.parquet,TC23LTO09_45deg.parquet,TC23LTO09,LTO,lithium-ion,45.0,,45.0,discharge,90,0.015492031028967,1.4098900127870395,0.9182171676405436,2.32902655401813,45.61608790055249,11,2.3264081115368813,-0.2741296088713625,0.2741296088713625
raw_CU_diffT/TC23LTO09/TC23LTO09_45deg.parquet,TC23LTO09_45deg.parquet,TC23LTO09,LTO,lithium-ion,45.0,,45.0,discharge,91,0.0154921363306588,1.4253821491176986,0.9283067103802064,2.32769132175948,45.62169549723757,11,2.32287061308539,-0.5919871949478619,0.5919871949478619
raw_CU_diffT/TC23LTO09/TC23LTO09_45deg.parquet,TC23LTO09_45deg.parquet,TC23LTO09,LTO,lithium-ion,45.0,,45.0,discharge,92,0.0154949470135453,1.4408770961312438,0.938398083629523,2.32597459456979,45.628358784530384,11,2.3144603839237585,-1.0474743630159509,1.0474743630159509
raw_CU_diffT/TC23LTO09/TC23LTO09_45deg.parquet,TC23LTO09_45deg.parquet,TC23LTO09,LTO,lithium-ion,45.0,,45.0,discharge,93,0.0154922183580672,1.456369314489311,0.9484876797910656,2.32311338258696,45.63568712707183,11,2.301732325769865,-1.4246406104256124,1.4246406104256124
raw_CU_diffT/TC23LTO09/TC23LTO09_45deg.parquet,TC23LTO09_45deg.parquet,TC23LTO09,LTO,lithium-ion,45.0,,45.0,discharge,94,0.0154946285216581,1.4718639430109692,0.9585788456166005,2.31853544341445,45.64406104972375,11,2.2857095386660555,-1.7296330894646417,1.7296330894646417
raw_CU_diffT/TC23LTO09/TC23LTO09_45deg.parquet,TC23LTO09_45deg.parquet,TC23LTO09,LTO,lithium-ion,45.0,,45.0,discharge,95,0.0154936809419298,1.487357623952899,0.968669394313163,2.31052404986254,45.65589825966851,11,2.266825539579422,-2.006468338412489,2.006468338412489
raw_CU_diffT/TC23LTO09/TC23LTO09_45deg.parquet,TC23LTO09_45deg.parquet,TC23LTO09,LTO,lithium-ion,45.0,,45.0,discharge,96,0.0154921645359355,1.5028497884888343,0.9787589554220384,2.2933567779656,45.66352254143647,11,2.2452190539394357,-2.280617455911198,2.280617455911198
raw_CU_diffT/TC23LTO09/TC23LTO09_45deg.parquet,TC23LTO09_45deg.parquet,TC23LTO09,LTO,lithium-ion,45.0,,45.0,discharge,97,0.0154929463042576,1.5183427347930922,0.9888490256721152,2.23918449775748,45.7069338121547,11,2.2208033783526773,-6.155833134489967,6.155833134489967
raw_CU_diffT/TC23LTO09/TC23LTO09_45deg.parquet,TC23LTO09_45deg.parquet,TC23LTO09,LTO,lithium-ion,45.0,,45.0,discharge,98,0.0055978349349711,1.5239405697280632,0.9924947200825236,2.19111613644605,45.63790466850829,11,2.1934397873896767,-12.883042653416283,12.883042653416283
raw_CU_diffT/TC23LTO09/TC23LTO09_45deg.parquet,TC23LTO09_45deg.parquet,TC23LTO09,LTO,lithium-ion,45.0,,45.0,discharge,99,0.0029538315729328,1.526894401300996,0.994418457988308,2.15430187560039,45.55351099447514,11,2.163197643765169,-12.783399917456563,12.783399917456563
raw_CU_diffT/TC23LTO09/TC23LTO09_45deg.parquet,TC23LTO09_45deg.parquet,TC23LTO09,LTO,lithium-ion,45.0,,45.0,discharge,100,0.002264801289406,1.529159202590402,0.9958934520703756,2.12225630139277,45.50053262430939,11,2.1476638638002408,-12.716234314091366,12.716234314091366
raw_CU_diffT/TC23LTO09/TC23LTO09_45deg.parquet,TC23LTO09_45deg.parquet,TC23LTO09,LTO,lithium-ion,45.0,,45.0,discharge,101,0.0019086493566467,1.5310678519470486,0.9971364955634028,2.09135521197828,45.467175000000005,11,2.1295682875710966,-16.916190466271473,16.916190466271473
raw_CU_diffT/TC23LTO09/TC23LTO09_45deg.parquet,TC23LTO09_45deg.parquet,TC23LTO09,LTO,lithium-ion,45.0,,45.0,discharge,102,0.00165762923142,1.5327254811784687,0.99821605751793,2.05911889030514,45.44693124309392,11,2.109094726271784,-19.306848275703942,19.306848275703942
raw_CU_diffT/TC23LTO09/TC23LTO09_45deg.parquet,TC23LTO09_45deg.parquet,TC23LTO09,LTO,lithium-ion,45.0,,45.0,discharge,103,0.0014553526116744,1.5341808337901433,0.9991638830510498,2.02497509397678,45.434967762430944,11,2.0905104732023987,-19.84468998886655,19.84468998886655
raw_CU_diffT/TC23LTO09/TC23LTO09_45deg.parquet,TC23LTO09_45deg.parquet,TC23LTO09,LTO,lithium-ion,45.0,,45.0,discharge,104,0.0012838280282611,1.5354646618184042,1.0000000000000002,1.99044980271738,45.426889337016576,11,2.07374286266179,-20.054145011240216,20.054145011240216
raw_CU_diffT/TC23NMC09/TC23NMC09_05deg.parquet,TC23NMC09_05deg.parquet,TC23NMC09,NMC,lithium-ion,5.0,,5.0,charge,0,0.0157140035663173,0.0157140035663173,0.011144021838782,3.20712507892596,5.623107016574585,1,3.20712507892596,8.095256837076667,8.095256837076667
raw_CU_diffT/TC23NMC09/TC23NMC09_05deg.parquet,TC23NMC09_05deg.parquet,TC23NMC09,NMC,lithium-ion,5.0,,5.0,charge,1,0.0157124089915888,0.0314264125579061,0.0222869128406312,3.29732964349348,5.665900718232044,1,3.29732964349348,7.033865102986539,7.033865102986539
raw_CU_diffT/TC23NMC09/TC23NMC09_05deg.parquet,TC23NMC09_05deg.parquet,TC23NMC09,NMC,lithium-ion,5.0,,5.0,charge,2,0.0157141996909883,0.0471406122488944,0.033431073766668,3.36388649980228,5.691732375690608,1,3.36388649980228,5.373572153890592,5.373572153890592
raw_CU_diffT/TC23NMC09/TC23NMC09_05deg.parquet,TC23NMC09_05deg.parquet,TC23NMC09,NMC,lithium-ion,5.0,,5.0,charge,3,0.0157129484045603,0.0628535606534547,0.0445743473081995,3.41709384338439,5.711330082872928,1,3.41709384338439,4.3382403818821444,4.3382403818821444
raw_CU_diffT/TC23NMC09/TC23NMC09_05deg.parquet,TC23NMC09_05deg.parquet,TC23NMC09,NMC,lithium-ion,5.0,,5.0,charge,4,0.0157146637356322,0.0785682243890869,0.0557188373243771,3.46057511340848,5.73536908839779,1,3.46057511340848,3.49091596708422,3.49091596708422
raw_CU_diffT/TC23NMC09/TC23NMC09_05deg.parquet,TC23NMC09_05deg.parquet,TC23NMC09,NMC,lithium-ion,5.0,,5.0,charge,5,0.0157144694500658,0.0942826938391526,0.0668631895575521,3.49490243184855,5.738954005524862,1,3.49490243184855,2.267433101099641,2.267433101099641
raw_CU_diffT/TC23NMC09/TC23NMC09_05deg.parquet,TC23NMC09_05deg.parquet,TC23NMC09,NMC,lithium-ion,5.0,,5.0,charge,6,0.0157129201831478,0.1099956140223004,0.0780064430850856,3.51111255444525,5.75102276243094,1,3.51111255444525,1.0610648671162437,1.0610648671162437
raw_CU_diffT/TC23NMC09/TC23NMC09_05deg.parquet,TC23NMC09_05deg.parquet,TC23NMC09,NMC,lithium-ion,5.0,,5.0,charge,7,0.0157143552946687,0.1257099693169691,0.0891507143617918,3.51855014010727,5.776368784530387,1,3.51855014010727,0.6246350219416001,0.6246350219416001
raw_CU_diffT/TC23NMC09/TC23NMC09_05deg.parquet,TC23NMC09_05deg.parquet,TC23NMC09,NMC,lithium-ion,5.0,,5.0,charge,8,0.0157128655980858,0.1414228349150549,0.1002939291788133,3.52503418914595,5.774885552486188,1,3.52503418914595,0.5818556713447549,0.5818556713447549
raw_CU_diffT/TC23NMC09/TC23NMC09_05deg.parquet,TC23NMC09_05deg.parquet,TC23NMC09,NMC,lithium-ion,5.0,,5.0,charge,9,0.0157143503305131,0.157137185245568,0.1114381969350508,3.53151823818463,5.78315453038674,1,3.53151823818463,0.6160708539427162,0.6160708539427162
raw_CU_diffT/TC23NMC09/TC23NMC09_05deg.parquet,TC23NMC09_05deg.parquet,TC23NMC09,NMC,lithium-ion,5.0,,5.0,charge,10,0.0157135475422094,0.1728507327877775,0.1225818953716779,3.53876511652198,5.789095193370165,1,3.53876511652198,0.6673988829703887,0.6673988829703887
raw_CU_diffT/TC23NMC09/TC23NMC09_05deg.parquet,TC23NMC09_05deg.parquet,TC23NMC09,NMC,lithium-ion,5.0,,5.0,charge,11,0.0157147284430153,0.1885654612307928,0.1337264312768925,3.54639340950866,5.790781325966851,1,3.54639340950866,0.7272847402589377,0.7272847402589377
raw_CU_diffT/TC23NMC09/TC23NMC09_05deg.parquet,TC23NMC09_05deg.parquet,TC23NMC09,NMC,lithium-ion,5.0,,5.0,charge,12,0.0157140706423925,0.2042795318731853,0.1448705006845353,3.55497523911868,5.79284640883978,1,3.55497523911868,0.8043009640642254,0.8043009640642254
raw_CU_diffT/TC23NMC09/TC23NMC09_05deg.parquet,TC23NMC09_05deg.parquet,TC23NMC09,NMC,lithium-ion,5.0,,5.0,charge,13,0.0157142596499604,0.2199937915231457,0.1560147041321416,3.56431989802736,5.776756491712707,1,3.56431989802736,0.8556381289598392,0.8556381289598392
raw_CU_diffT/TC23NMC09/TC23NMC09_05deg.parquet,TC23NMC09_05deg.parquet,TC23NMC09,NMC,lithium-ion,5.0,,5.0,charge,14,0.0157141355657316,0.2357079270888772,0.1671588195819725,3.57404597158538,5.797693314917127,1,3.57404597158538,0.8984289611025815,0.8984289611025815
raw_CU_diffT/TC23NMC09/TC23NMC09_05deg.parquet,TC23NMC09_05deg.parquet,TC23NMC09,NMC,lithium-ion,5.0,,5.0,charge,15,0.0157139528920693,0.2514218799809465,0.178302805483705,3.5843441671174,5.785935635359116,1,3.5843441671174,0.9412046860093142,0.9412046860093142
raw_CU_diffT/TC23NMC09/TC23NMC09_05deg.parquet,TC23NMC09_05deg.parquet,TC23NMC09,NMC,lithium-ion,5.0,,5.0,charge,16,0.0157143319525589,0.2671362119335054,0.1894470602067061,3.59502377729876,5.766463038674032,1,3.59502377729876,0.9582976856105461,0.9582976856105461
raw_CU_diffT/TC23NMC09/TC23NMC09_05deg.parquet,TC23NMC09_05deg.parquet,TC23NMC09,NMC,lithium-ion,5.0,,5.0,charge,17,0.0157146164543664,0.2828508283878718,0.2005915166920615,3.60570338748011,5.779906022099446,1,3.60570338748011,0.9668507171125782,0.9668507171125782
raw_CU_diffT/TC23NMC09/TC23NMC09_05deg.parquet,TC23NMC09_05deg.parquet,TC23NMC09,NMC,lithium-ion,5.0,,5.0,charge,18,0.0157144390399289,0.2985652674278007,0.2117358473590437,3.61657370498614,5.763380580110497,1,3.61657370498614,0.9497460519152696,0.9497460519152696
raw_CU_diffT/TC23NMC09/TC23NMC09_05deg.parquet,TC23NMC09_05deg.parquet,TC23NMC09,NMC,lithium-ion,5.0,,5.0,charge,19,0.0157143526118372,0.3142796200396379,0.2228801167331455,3.62687190051816,5.769671546961327,1,3.62687190051816,0.9411996935465652,0.9411996935465652
raw_CU_diffT/TC23NMC09/TC23NMC09_05deg.parquet,TC23NMC09_05deg.parquet,TC23NMC09,NMC,lithium-ion,5.0,,5.0,charge,20,0.0157141211354241,0.329993741175062,0.2340242219493233,3.63755151069951,5.76913856353591,1,3.63755151069951,0.9583781130381794,0.9583781130381794
raw_CU_diffT/TC23NMC09/TC23NMC09_05deg.parquet,TC23NMC09_05deg.parquet,TC23NMC09,NMC,lithium-ion,5.0,,5.0,charge,21,0.0157121899753106,0.3457059311503726,0.245166957629699,3.64823112088087,5.767654917127072,1,3.64823112088087,0.9840433354699769,0.9840433354699769
raw_CU_diffT/TC23NMC09/TC23NMC09_05deg.parquet,TC23NMC09_05deg.parquet,TC23NMC09,NMC,lithium-ion,5.0,,5.0,charge,22,0.015714195969274,0.3614201271196466,0.2563111159163788,3.65948285303623,5.775244917127072,1,3.65948285303623,1.0096409299651157,1.0096409299651157
raw_CU_diffT/TC23NMC09/TC23NMC09_05deg.parquet,TC23NMC09_05deg.parquet,TC23NMC09,NMC,lithium-ion,5.0,,5.0,charge,23,0.0157145697667957,0.3771346968864423,0.2674555392919475,3.67073458519158,5.768421436464089,1,3.67073458519158,0.9925203506443268,0.9925203506443268
raw_CU_diffT/TC23NMC09/TC23NMC09_05deg.parquet,TC23NMC09_05deg.parquet,TC23NMC09,NMC,lithium-ion,5.0,,5.0,charge,24,0.0157144456782046,0.3928491425646469,0.2785998746666472,3.6816049026976,5.770592071823203,1,3.6816049026976,0.9754240294423084,0.9754240294423084
raw_CU_diffT/TC23NMC09/TC23NMC09_05deg.parquet,TC23NMC09_05deg.parquet,TC23NMC09,NMC,lithium-ion,5.0,,5.0,charge,25,0.0157140553422235,0.4085631979068704,0.2897439332237504,3.69247522020363,5.776843784530387,1,3.69247522020363,0.9668812807708491,0.9668812807708491
raw_CU_diffT/TC23NMC09/TC23NMC09_05deg.parquet,TC23NMC09_05deg.parquet,TC23NMC09,NMC,lithium-ion,5.0,,5.0,charge,26,0.0157140025865094,0.4242772004933798,0.3008879543676745,3.70315483038498,5.768944696132596,1,3.70315483038498,0.9668654914754313,0.9668654914754313
raw_CU_diffT/TC23NMC09/TC23NMC09_05deg.parquet,TC23NMC09_05deg.parquet,TC23NMC09,NMC,lithium-ion,5.0,,5.0,charge,27,0.0157145596682687,0.4399917601616485,0.3120323705815925,3.714025147891,5.773866906077347,1,3.714025147891,0.9839648068882525,0.9839648068882525
raw_CU_diffT/TC23NMC09/TC23NMC09_05deg.parquet,TC23NMC09_05deg.parquet,TC23NMC09,NMC,lithium-ion,5.0,,5.0,charge,28,0.015714440844029,0.4557062010056775,0.3231767025280024,3.72508617272169,5.779838729281768,1,3.72508617272169,1.001081911786315,1.001081911786315
raw_CU_diffT/TC23NMC09/TC23NMC09_05deg.parquet,TC23NMC09_05deg.parquet,TC23NMC09,NMC,lithium-ion,5.0,,5.0,charge,29,0.01571441138071,0.4714206123863875,0.3343210135796817,3.73633790487705,5.775970718232044,1,3.73633790487705,1.0181930637639027,1.0181930637639027
raw_CU_diffT/TC23NMC09/TC23NMC09_05deg.parquet,TC23NMC09_05deg.parquet,TC23NMC09,NMC,lithium-ion,5.0,,5.0,charge,30,0.0157144811273951,0.4871350935137826,0.3454653740941589,3.74778034435707,5.776243121546961,1,3.74778034435707,1.0010879021417907,1.0010879021417907
raw_CU_diffT/TC23NMC09/TC23NMC09_05deg.parquet,TC23NMC09_05deg.parquet,TC23NMC09,NMC,lithium-ion,5.0,,5.0,charge,31,0.0157141663943855,0.5028492599081681,0.3566095114069855,3.7586506618631,5.771455165745857,1,3.7586506618631,0.9669336419143519,0.9669336419143519
raw_CU_diffT/TC23NMC09/TC23NMC09_05deg.parquet,TC23NMC09_05deg.parquet,TC23NMC09,NMC,lithium-ion,5.0,,5.0,charge,32,0.0157121552455017,0.5185614151536698,0.3677522224577532,3.76933027204445,5.770533397790056,1,3.76933027204445,0.9327023556123208,0.9327023556123208
raw_CU_diffT/TC23NMC09/TC23NMC09_05deg.parquet,TC23NMC09_05deg.parquet,TC23NMC09,NMC,lithium-ion,5.0,,5.0,charge,33,0.0157144477645022,0.534275862918172,0.3788965593120087,3.77943776025181,5.7711343093922665,1,3.77943776025181,0.8727453563610084,0.8727453563610084
raw_CU_diffT/TC23NMC09/TC23NMC09_05deg.parquet,TC23NMC09_05deg.parquet,TC23NMC09,NMC,lithium-ion,5.0,,5.0,charge,34,0.0157141157831145,0.5499899787012865,0.3900406607324476,3.78878241916049,5.766452872928176,1,3.78878241916049,0.8043043630646878,0.8043043630646878
raw_CU_diffT/TC23NMC09/TC23NMC09_05deg.parquet,TC23NMC09_05deg.parquet,TC23NMC09,NMC,lithium-ion,5.0,,5.0,charge,35,0.0157140961010905,0.565704074802377,0.4011847481948328,3.79736424877051,5.778114005524861,1,3.79736424877051,0.7529557206288473,0.7529557206288473
raw_CU_diffT/TC23NMC09/TC23NMC09_05deg.parquet,TC23NMC09_05deg.parquet,TC23NMC09,NMC,lithium-ion,5.0,,5.0,charge,36,0.0157145586524718,0.5814186334548489,0.4123291636883702,3.80556466373119,5.768159944751381,1,3.80556466373119,0.684500991276991,0.684500991276991
