Repository: DNV007/delivered-energy-decomposition

# Three-term energy accounting for a cold commercial sodium-ion 18650 cell

This repository holds the analysis code and the derived data behind a reanalysis
of a public commercial-cell archive. No new measurements were made. The
manuscript reporting the work is not distributed here; what is here is
everything needed to regenerate its numbers from the raw archive and to check
them.

**Source data.** Droese, D., Schlösser, A., Otto, M. *Dataset: Evaluation of
Commercial Sodium-Ion Batteries by State-of-the-Art Lithium-Ion Battery
Configurations.* Technische Universität Berlin, DepositOnce, 2025.
DOI [10.14279/depositonce-25036](https://doi.org/10.14279/depositonce-25036),
CC BY 4.0.

File: data_processed/ocv/ocv_slope_points.csv (part 44 of 85)
member_path,file_name,cell_id,cell_family,chemistry_type,temperature_deg_c,voltage_v,ambient_temperature_from_file_deg_c,direction,segment_index,segment_capacity_ah,cumulative_capacity_ah,soc_fraction_by_capacity,ocv_voltage_v,ocv_temperature_mean_deg_c,smoothing_window_segments,smoothed_ocv_voltage_v,dv_dcapacity_fraction_v,abs_dv_dcapacity_fraction_v
raw_CU_diffT/TC23NMC09/TC23NMC09_05deg.parquet,TC23NMC09_05deg.parquet,TC23NMC09,NMC,lithium-ion,5.0,,5.0,charge,37,0.0157142171061688,0.5971328505610177,0.4234733369648658,3.81262083474387,5.769236077348066,1,3.81262083474387,0.6246086863306175,0.6246086863306175
raw_CU_diffT/TC23NMC09/TC23NMC09_05deg.parquet,TC23NMC09_05deg.parquet,TC23NMC09,NMC,lithium-ion,5.0,,5.0,charge,38,0.0157145417007434,0.6128473922617611,0.4346177404366144,3.81948629843189,5.764719005524861,1,3.81948629843189,0.5989735879067553,0.5989735879067553
raw_CU_diffT/TC23NMC09/TC23NMC09_05deg.parquet,TC23NMC09_05deg.parquet,TC23NMC09,NMC,lithium-ion,5.0,,5.0,charge,39,0.0157123100120415,0.6285597022738026,0.4457605612443699,3.82597034747057,5.783017486187846,1,3.82597034747057,0.5562014716943224,0.5562014716943224
raw_CU_diffT/TC23NMC09/TC23NMC09_05deg.parquet,TC23NMC09_05deg.parquet,TC23NMC09,NMC,lithium-ion,5.0,,5.0,charge,40,0.0157141800133883,0.644273882287191,0.4569047082154905,3.83188227453525,5.770854475138122,1,3.83188227453525,0.5219402927031922,0.5219402927031922
raw_CU_diffT/TC23NMC09/TC23NMC09_05deg.parquet,TC23NMC09_05deg.parquet,TC23NMC09,NMC,lithium-ion,5.0,,5.0,charge,41,0.0157141468878579,0.6599880291750488,0.4680488316947216,3.83760349427526,5.792788895027624,1,3.83760349427526,0.5048327750193664,0.5048327750193664
raw_CU_diffT/TC23NMC09/TC23NMC09_05deg.parquet,TC23NMC09_05deg.parquet,TC23NMC09,NMC,lithium-ion,5.0,,5.0,charge,42,0.0157138421437809,0.6757018713188297,0.479192739056231,3.8431340066906,5.775748259668508,1,3.8431340066906,0.4877239566280025,0.4877239566280025
raw_CU_diffT/TC23NMC09/TC23NMC09_05deg.parquet,TC23NMC09_05deg.parquet,TC23NMC09,NMC,lithium-ion,5.0,,5.0,charge,43,0.0157138910574278,0.6914157623762576,0.490336681106211,3.84847381178128,5.784443093922651,1,3.84847381178128,0.4706054031243525,0.4706054031243525
raw_CU_diffT/TC23NMC09/TC23NMC09_05deg.parquet,TC23NMC09_05deg.parquet,TC23NMC09,NMC,lithium-ion,5.0,,5.0,charge,44,0.0157142149848854,0.707129977361143,0.5014808528783395,3.85362290954729,5.786168812154696,1,3.85362290954729,0.46204653293452225,0.46204653293452225
raw_CU_diffT/TC23NMC09/TC23NMC09_05deg.parquet,TC23NMC09_05deg.parquet,TC23NMC09,NMC,lithium-ion,5.0,,5.0,charge,45,0.0157140430853993,0.7228440204465423,0.5126249027431756,3.8587720073133,5.787078591160221,1,3.8587720073133,0.4620461509930749,0.4620461509930749
raw_CU_diffT/TC23NMC09/TC23NMC09_05deg.parquet,TC23NMC09_05deg.parquet,TC23NMC09,NMC,lithium-ion,5.0,,5.0,charge,46,0.0157142409650558,0.7385582614115981,0.5237690929398632,3.86392110507931,5.7816123204419885,1,3.86392110507931,0.4620539998234676,0.4620539998234676
raw_CU_diffT/TC23NMC09/TC23NMC09_05deg.parquet,TC23NMC09_05deg.parquet,TC23NMC09,NMC,lithium-ion,5.0,,5.0,charge,47,0.0157135092502209,0.7542717706618189,0.5349127642206636,3.86907020284532,5.953571850828729,1,3.86907020284532,0.4449448603649273,0.4449448603649273
raw_CU_diffT/TC23NMC09/TC23NMC09_05deg.parquet,TC23NMC09_05deg.parquet,TC23NMC09,NMC,lithium-ion,5.0,,5.0,charge,48,0.0157139980144916,0.7699857686763105,0.5460567821222143,3.873837885962,6.31995682320442,1,3.873837885962,0.4535068324534848,0.4535068324534848
raw_CU_diffT/TC23NMC09/TC23NMC09_05deg.parquet,TC23NMC09_05deg.parquet,TC23NMC09,NMC,lithium-ion,5.0,,5.0,charge,49,0.015713192771898,0.7856989614482085,0.5572002289636269,3.87917769105268,6.094320193370165,1,3.87917769105268,0.4877362946898245,0.4877362946898245
raw_CU_diffT/TC23NMC09/TC23NMC09_05deg.parquet,TC23NMC09_05deg.parquet,TC23NMC09,NMC,lithium-ion,5.0,,5.0,charge,50,0.0157137250405849,0.8014126864887934,0.5683440532781542,3.88470820346802,5.711902541436463,1,3.88470820346802,0.5133910499472165,0.5133910499472165
raw_CU_diffT/TC23NMC09/TC23NMC09_05deg.parquet,TC23NMC09_05deg.parquet,TC23NMC09,NMC,lithium-ion,5.0,,5.0,charge,51,0.0157141374267744,0.8171268239155678,0.5794881700477953,3.8906201305327,5.577318812154697,1,3.8906201305327,0.5304944589673539,0.5304944589673539
raw_CU_diffT/TC23NMC09/TC23NMC09_05deg.parquet,TC23NMC09_05deg.parquet,TC23NMC09,NMC,lithium-ion,5.0,,5.0,charge,52,0.0157143227927126,0.8328411467082804,0.5906324182748371,3.89653205759738,5.606397127071824,1,3.89653205759738,0.5476098514462819,0.5476098514462819
raw_CU_diffT/TC23NMC09/TC23NMC09_05deg.parquet,TC23NMC09_05deg.parquet,TC23NMC09,NMC,lithium-ion,5.0,,5.0,charge,53,0.0157140042200104,0.8485551509282907,0.6017764405772038,3.90282539931139,5.655994254143646,1,3.90282539931139,0.5732920534607047,0.5732920534607047
raw_CU_diffT/TC23NMC09/TC23NMC09_05deg.parquet,TC23NMC09_05deg.parquet,TC23NMC09,NMC,lithium-ion,5.0,,5.0,charge,54,0.0157136027361319,0.8642687536644226,0.6129201781561331,3.90930944835007,5.695104723756907,1,3.90930944835007,0.5904084180766347,0.5904084180766347
raw_CU_diffT/TC23NMC09/TC23NMC09_05deg.parquet,TC23NMC09_05deg.parquet,TC23NMC09,NMC,lithium-ion,5.0,,5.0,charge,55,0.0157138173220394,0.8799825709864619,0.6240640679146156,3.91598420471342,5.729038812154696,1,3.91598420471342,0.6075143274202333,0.6075143274202333
raw_CU_diffT/TC23NMC09/TC23NMC09_05deg.parquet,TC23NMC09_05deg.parquet,TC23NMC09,NMC,lithium-ion,5.0,,5.0,charge,56,0.0157139858862673,0.8956965568727292,0.6352080772150993,3.92284966840144,5.781642209944751,1,3.92284966840144,0.6246160316737246,0.6246160316737246
raw_CU_diffT/TC23NMC09/TC23NMC09_05deg.parquet,TC23NMC09_05deg.parquet,TC23NMC09,NMC,lithium-ion,5.0,,5.0,charge,57,0.0157143835413625,0.9114109404140917,0.6463523685237326,3.92990583941412,5.774431464088397,1,3.92990583941412,0.6331667923102771,0.6331667923102771
raw_CU_diffT/TC23NMC09/TC23NMC09_05deg.parquet,TC23NMC09_05deg.parquet,TC23NMC09,NMC,lithium-ion,5.0,,5.0,charge,58,0.0157142758971921,0.9271252163112838,0.6574965834935143,3.9369620104268,5.768925303867403,1,3.9369620104268,0.6246365385144088,0.6246365385144088
raw_CU_diffT/TC23NMC09/TC23NMC09_05deg.parquet,TC23NMC09_05deg.parquet,TC23NMC09,NMC,lithium-ion,5.0,,5.0,charge,59,0.0157130388250875,0.9428382551363712,0.6686399211592726,3.94382747411481,5.792448867403315,1,3.94382747411481,0.6160925857324742,0.6160925857324742
raw_CU_diffT/TC23NMC09/TC23NMC09_05deg.parquet,TC23NMC09_05deg.parquet,TC23NMC09,NMC,lithium-ion,5.0,,5.0,charge,60,0.0157136612615781,0.9585519163979492,0.6797837002431468,3.95069293780283,5.786788867403315,1,3.95069293780283,0.6246241194168931,0.6246241194168931
raw_CU_diffT/TC23NMC09/TC23NMC09_05deg.parquet,TC23NMC09_05deg.parquet,TC23NMC09,NMC,lithium-ion,5.0,,5.0,charge,61,0.0157142947793247,0.974266211177274,0.690927928603717,3.95774910881551,5.781699806629835,1,3.95774910881551,0.6417296789513216,0.6417296789513216
raw_CU_diffT/TC23NMC09/TC23NMC09_05deg.parquet,TC23NMC09_05deg.parquet,TC23NMC09,NMC,lithium-ion,5.0,,5.0,charge,62,0.0157140490275112,0.9899802602047852,0.7020719826825667,3.96499598715286,5.788184723756906,1,3.96499598715286,0.6502868826330541,0.6502868826330541
raw_CU_diffT/TC23NMC09/TC23NMC09_05deg.parquet,TC23NMC09_05deg.parquet,TC23NMC09,NMC,lithium-ion,5.0,,5.0,charge,63,0.0157142491758463,1.0056945093806315,0.7132161787021642,3.9722428654902,5.791024116022099,1,3.9722428654902,0.6588390078626674,0.6588390078626674
raw_CU_diffT/TC23NMC09/TC23NMC09_05deg.parquet,TC23NMC09_05deg.parquet,TC23NMC09,NMC,lithium-ion,5.0,,5.0,charge,64,0.0157142531423098,1.021408762522941,0.7243603775346895,3.97968045115222,5.794319723756907,1,3.97968045115222,0.6502171568693313,0.6502171568693313
raw_CU_diffT/TC23NMC09/TC23NMC09_05deg.parquet,TC23NMC09_05deg.parquet,TC23NMC09,NMC,lithium-ion,5.0,,5.0,charge,65,0.0157175916795838,1.037126354202525,0.735506943983598,3.9867366221649,5.794677900552485,1,3.9867366221649,0.6501459221218227,0.6501459221218227
raw_CU_diffT/TC23NMC09/TC23NMC09_05deg.parquet,TC23NMC09_05deg.parquet,TC23NMC09,NMC,lithium-ion,5.0,,5.0,charge,66,0.0157175241593194,1.0528438783618446,0.7466534625486367,3.99417420782692,5.801501961325967,1,3.99417420782692,0.6587703376656009,0.6587703376656009
raw_CU_diffT/TC23NMC09/TC23NMC09_05deg.parquet,TC23NMC09_05deg.parquet,TC23NMC09,NMC,lithium-ion,5.0,,5.0,charge,67,0.0157141679090435,1.068558046270888,0.7577976009356252,4.00142108616426,5.7877187292817664,1,4.00142108616426,0.6332075135129003,0.6332075135129003
raw_CU_diffT/TC23NMC09/TC23NMC09_05deg.parquet,TC23NMC09_05deg.parquet,TC23NMC09,NMC,lithium-ion,5.0,,5.0,charge,68,0.0157123735842473,1.0842704198551354,0.7689404668273752,4.00828654985228,5.768701602209945,1,4.00828654985228,0.6161336925728733,0.6161336925728733
raw_CU_diffT/TC23NMC09/TC23NMC09_05deg.parquet,TC23NMC09_05deg.parquet,TC23NMC09,NMC,lithium-ion,5.0,,5.0,charge,69,0.0157122297712379,1.0999826496263734,0.7800832307301375,4.01515201354029,5.763536243093922,1,4.01515201354029,0.5904360504172246,0.5904360504172246
raw_CU_diffT/TC23NMC09/TC23NMC09_05deg.parquet,TC23NMC09_05deg.parquet,TC23NMC09,NMC,lithium-ion,5.0,,5.0,charge,70,0.0157138683600982,1.1156965179864715,0.791227156683676,4.02144535525431,5.771658121546961,1,4.02144535525431,0.5390524998797446,0.5390524998797446
raw_CU_diffT/TC23NMC09/TC23NMC09_05deg.parquet,TC23NMC09_05deg.parquet,TC23NMC09,NMC,lithium-ion,5.0,,5.0,charge,71,0.0157145598741763,1.131411077860648,0.8023715730436192,4.02716657499432,5.763854917127072,1,4.02716657499432,0.48770762116657806,0.48770762116657806
raw_CU_diffT/TC23NMC09/TC23NMC09_05deg.parquet,TC23NMC09_05deg.parquet,TC23NMC09,NMC,lithium-ion,5.0,,5.0,charge,72,0.0157141847890594,1.1471252626497073,0.8135157234015394,4.03231567276033,5.765929779005525,1,4.03231567276033,0.4363829753634718,0.4363829753634718
raw_CU_diffT/TC23NMC09/TC23NMC09_05deg.parquet,TC23NMC09_05deg.parquet,TC23NMC09,NMC,lithium-ion,5.0,,5.0,charge,73,0.0157135936564908,1.162838856306198,0.8246594545413891,4.03689264855234,5.7520116850828735,1,4.03689264855234,0.37649253152335405,0.37649253152335405
raw_CU_diffT/TC23NMC09/TC23NMC09_05deg.parquet,TC23NMC09_05deg.parquet,TC23NMC09,NMC,lithium-ion,5.0,,5.0,charge,74,0.0157138646127817,1.1785527209189797,0.8358033778374142,4.04070679504568,5.76653,1,4.04070679504568,0.31659557490948487,0.31659557490948487
raw_CU_diffT/TC23NMC09/TC23NMC09_05deg.parquet,TC23NMC09_05deg.parquet,TC23NMC09,NMC,lithium-ion,5.0,,5.0,charge,75,0.0157135318824326,1.1942662528014123,0.8469470651684758,4.04394881956502,5.756858425414365,1,4.04394881956502,0.2823633844921858,0.2823633844921858
raw_CU_diffT/TC23NMC09/TC23NMC09_05deg.parquet,TC23NMC09_05deg.parquet,TC23NMC09,NMC,lithium-ion,5.0,,5.0,charge,76,0.0157146120382434,1.2099808648396555,0.8580915185220152,4.04700013675969,5.762285220994476,1,4.04700013675969,0.2652445196715405,0.2652445196715405
raw_CU_diffT/TC23NMC09/TC23NMC09_05deg.parquet,TC23NMC09_05deg.parquet,TC23NMC09,NMC,lithium-ion,5.0,,5.0,charge,77,0.0157141387398413,1.2256950035794971,0.8692356362228542,4.0498607466297,5.765406878453038,1,4.0498607466297,0.2566759995469283,0.2566759995469283
raw_CU_diffT/TC23NMC09/TC23NMC09_05deg.parquet,TC23NMC09_05deg.parquet,TC23NMC09,NMC,lithium-ion,5.0,,5.0,charge,78,0.0157161421943375,1.2414111457738346,0.8803811747290636,4.0527213564997,5.768788093922653,1,4.0527213564997,0.2566651745517561,0.2566651745517561
raw_CU_diffT/TC23NMC09/TC23NMC09_05deg.parquet,TC23NMC09_05deg.parquet,TC23NMC09,NMC,lithium-ion,5.0,,5.0,charge,79,0.0157154641030955,1.25712660987693,0.8915262323480454,4.05558196636971,5.770312016574584,1,4.05558196636971,0.25202904279780114,0.25202904279780114
raw_CU_diffT/TC23NMC09/TC23NMC09_05deg.parquet,TC23NMC09_05deg.parquet,TC23NMC09,NMC,lithium-ion,5.0,,5.0,charge,80,0.0141040342885171,1.271230644165447,0.9015284997818565,4.05806116159038,5.764767209944751,1,4.05806116159038,0.24047259677354305,0.24047259677354305
raw_CU_diffT/TC23NMC09/TC23NMC09_05deg.parquet,TC23NMC09_05deg.parquet,TC23NMC09,NMC,lithium-ion,5.0,,5.0,charge,81,0.0126496567852059,1.283880300950653,0.910499355036694,4.06015894216172,5.746097292817679,1,4.06015894216172,0.24678225307764023,0.24678225307764023
raw_CU_diffT/TC23NMC09/TC23NMC09_05deg.parquet,TC23NMC09_05deg.parquet,TC23NMC09,NMC,lithium-ion,5.0,,5.0,charge,82,0.0114436925181751,1.295323993468828,0.9186149672548436,4.06225672273306,5.745408839779005,1,4.06225672273306,0.2708097325385097,0.2708097325385097
raw_CU_diffT/TC23NMC09/TC23NMC09_05deg.parquet,TC23NMC09_05deg.parquet,TC23NMC09,NMC,lithium-ion,5.0,,5.0,charge,83,0.0104857726600767,1.3058097661289048,0.9260512440144384,4.0643545033044,5.734030718232045,1,4.0643545033044,0.2668625087792975,0.2668625087792975
raw_CU_diffT/TC23NMC09/TC23NMC09_05deg.parquet,TC23NMC09_05deg.parquet,TC23NMC09,NMC,lithium-ion,5.0,,5.0,charge,84,0.0095676611433686,1.3153774272722734,0.9328364165058276,4.0660708692264,5.730473646408839,1,4.0660708692264,0.2646782794535625,0.2646782794535625
raw_CU_diffT/TC23NMC09/TC23NMC09_05deg.parquet,TC23NMC09_05deg.parquet,TC23NMC09,NMC,lithium-ion,5.0,,5.0,charge,85,0.0087866896696812,1.3241641169419545,0.9390677413974304,4.0677872351484,5.706182651933702,1,4.0677872351484,0.2711820019172819,0.2711820019172819
raw_CU_diffT/TC23NMC09/TC23NMC09_05deg.parquet,TC23NMC09_05deg.parquet,TC23NMC09,NMC,lithium-ion,5.0,,5.0,charge,86,0.0080488831855686,1.332213000127523,0.9447758303398336,4.06931289374574,5.699757182320442,1,4.06931289374574,0.2980089237626089,0.2980089237626089
raw_CU_diffT/TC23NMC09/TC23NMC09_05deg.parquet,TC23NMC09_05deg.parquet,TC23NMC09,NMC,lithium-ion,5.0,,5.0,charge,87,0.0074166177421621,1.3396296178696852,0.9500355306917996,4.07102925966774,5.69287546961326,1,4.07102925966774,0.29896844875565876,0.29896844875565876
raw_CU_diffT/TC23NMC09/TC23NMC09_05deg.parquet,TC23NMC09_05deg.parquet,TC23NMC09,NMC,lithium-ion,5.0,,5.0,charge,88,0.0068803153859439,1.346509933255629,0.9549148973404756,4.07236421094041,5.686721160220995,1,4.07236421094041,0.30713304245171,0.30713304245171
raw_CU_diffT/TC23NMC09/TC23NMC09_05deg.parquet,TC23NMC09_05deg.parquet,TC23NMC09,NMC,lithium-ion,5.0,,5.0,charge,89,0.0063620207641652,1.3528719540197942,0.959426700970622,4.07388986953775,5.683569861878453,1,4.07388986953775,0.3283938191950142,0.3283938191950142
raw_CU_diffT/TC23NMC09/TC23NMC09_05deg.parquet,TC23NMC09_05deg.parquet,TC23NMC09,NMC,lithium-ion,5.0,,5.0,charge,90,0.0058943324314267,1.3587662864512209,0.9636068304369064,4.07522482081042,5.680681961325966,1,4.07522482081042,0.35760636665577294,0.35760636665577294
raw_CU_diffT/TC23NMC09/TC23NMC09_05deg.parquet,TC23NMC09_05deg.parquet,TC23NMC09,NMC,lithium-ion,5.0,,5.0,charge,91,0.0054724139309533,1.364238700382174,0.967487744686418,4.07675047940775,5.673092679558009,1,4.07675047940775,0.35381696231593196,0.35381696231593196
raw_CU_diffT/TC23NMC09/TC23NMC09_05deg.parquet,TC23NMC09_05deg.parquet,TC23NMC09,NMC,lithium-ion,5.0,,5.0,charge,92,0.0050850713417964,1.3693237717239706,0.9710939641864704,4.07789472335576,5.669040248618785,1,4.07789472335576,0.3594851177513192,0.3594851177513192
raw_CU_diffT/TC23NMC09/TC23NMC09_05deg.parquet,TC23NMC09_05deg.parquet,TC23NMC09,NMC,lithium-ion,5.0,,5.0,charge,93,0.0047218110431047,1.3740455827670752,0.974442567561854,4.07922967462843,5.658853839779006,1,4.07922967462843,0.3827875630278186,0.3827875630278186
raw_CU_diffT/TC23NMC09/TC23NMC09_05deg.parquet,TC23NMC09_05deg.parquet,TC23NMC09,NMC,lithium-ion,5.0,,5.0,charge,94,0.0043838357384636,1.3784294185055388,0.9775514863679938,4.08037391857643,5.6531266022099445,1,4.08037391857643,0.34742723633030437,0.34742723633030437
raw_CU_diffT/TC23NMC09/TC23NMC09_05deg.parquet,TC23NMC09_05deg.parquet,TC23NMC09,NMC,lithium-ion,5.0,,5.0,charge,95,0.0040974146783284,1.3825268331838672,0.9804572817284908,4.08132745519976,5.656227817679558,1,4.08132745519976,0.3755390340500071,0.3755390340500071
raw_CU_diffT/TC23NMC09/TC23NMC09_05deg.parquet,TC23NMC09_05deg.parquet,TC23NMC09,NMC,lithium-ion,5.0,,5.0,charge,96,0.0038418693053796,1.3863687024892468,0.9831818499940008,4.08247169914777,5.662023425414364,1,4.08247169914777,0.43581908381202084,0.43581908381202084
raw_CU_diffT/TC23NMC09/TC23NMC09_05deg.parquet,TC23NMC09_05deg.parquet,TC23NMC09,NMC,lithium-ion,5.0,,5.0,charge,97,0.0035808247015148,1.3899495271907616,0.9857212912322646,4.08361594309577,5.650102928176796,1,4.08361594309577,0.38381503535117645,0.38381503535117645
raw_CU_diffT/TC23NMC09/TC23NMC09_05deg.parquet,TC23NMC09_05deg.parquet,TC23NMC09,NMC,lithium-ion,5.0,,5.0,charge,98,0.0033467004468639,1.3932962276376255,0.9880946967562174,4.08437877239444,5.651041878453039,1,4.08437877239444,0.37609070039570724,0.37609070039570724
raw_CU_diffT/TC23NMC09/TC23NMC09_05deg.parquet,TC23NMC09_05deg.parquet,TC23NMC09,NMC,lithium-ion,5.0,,5.0,charge,99,0.0031453051536387,1.3964415327912645,0.9903252772173876,4.08533230901777,5.6521666574585625,1,4.08533230901777,0.4890710507041831,0.4890710507041831
raw_CU_diffT/TC23NMC09/TC23NMC09_05deg.parquet,TC23NMC09_05deg.parquet,TC23NMC09,NMC,lithium-ion,5.0,,5.0,charge,100,0.0029505271027761,1.3993920598940404,0.992417725416886,4.08647655296577,5.665735524861878,1,4.08647655296577,0.46411623912899813,0.46411623912899813
raw_CU_diffT/TC23NMC09/TC23NMC09_05deg.parquet,TC23NMC09_05deg.parquet,TC23NMC09,NMC,lithium-ion,5.0,,5.0,charge,101,0.0027868263105083,1.4021788862045486,0.9943940806553286,4.08723938226444,5.643035607734807,1,4.08723938226444,0.40042746148787955,0.40042746148787955
raw_CU_diffT/TC23NMC09/TC23NMC09_05deg.parquet,TC23NMC09_05deg.parquet,TC23NMC09,NMC,lithium-ion,5.0,,5.0,charge,102,0.0025988097442855,1.404777695948834,0.9962370987266262,4.08800221156311,5.652310994475138,1,4.08800221156311,0.4809393070902388,0.4809393070902388
raw_CU_diffT/TC23NMC09/TC23NMC09_05deg.parquet,TC23NMC09_05deg.parquet,TC23NMC09,NMC,lithium-ion,5.0,,5.0,charge,103,0.0024688030134512,1.4072464989622853,0.9979879189158568,4.08895574818645,5.985431049723759,1,4.08895574818645,0.5558194175963536,0.5558194175963536
raw_CU_diffT/TC23NMC09/TC23NMC09_05deg.parquet,TC23NMC09_05deg.parquet,TC23NMC09,NMC,lithium-ion,5.0,,5.0,charge,104,0.0028372027432597,1.410083701705545,0.9999999999999996,4.09009999213445,6.093912099447513,1,4.09009999213445,0.5686867974742285,0.5686867974742285
raw_CU_diffT/TC23NMC09/TC23NMC09_05deg.parquet,TC23NMC09_05deg.parquet,TC23NMC09,NMC,lithium-ion,5.0,,5.0,charge,0,0.0157140035663173,0.0157140035663173,0.011144021838782,3.20712507892596,5.623107016574585,5,3.2894470740739066,2.863861122066503,2.863861122066503
raw_CU_diffT/TC23NMC09/TC23NMC09_05deg.parquet,TC23NMC09_05deg.parquet,TC23NMC09,NMC,lithium-ion,5.0,,5.0,charge,1,0.0157124089915888,0.0314264125579061,0.0222869128406312,3.29732964349348,5.665900718232044,5,3.321358766401527,2.6811722766550474,2.6811722766550474
raw_CU_diffT/TC23NMC09/TC23NMC09_05deg.parquet,TC23NMC09_05deg.parquet,TC23NMC09,NMC,lithium-ion,5.0,,5.0,charge,2,0.0157141996909883,0.0471406122488944,0.033431073766668,3.36388649980228,5.691732375690608,5,3.349202035802918,3.8318051541999125,3.8318051541999125
raw_CU_diffT/TC23NMC09/TC23NMC09_05deg.parquet,TC23NMC09_05deg.parquet,TC23NMC09,NMC,lithium-ion,5.0,,5.0,charge,3,0.0157129484045603,0.0628535606534547,0.0445743473081995,3.41709384338439,5.711330082872928,5,3.406757506387436,4.500840498005147,4.500840498005147
raw_CU_diffT/TC23NMC09/TC23NMC09_05deg.parquet,TC23NMC09_05deg.parquet,TC23NMC09,NMC,lithium-ion,5.0,,5.0,charge,4,0.0157146637356322,0.0785682243890869,0.0557188373243771,3.46057511340848,5.73536908839779,5,3.44951408857779,3.3061010190430693,3.3061010190430693
raw_CU_diffT/TC23NMC09/TC23NMC09_05deg.parquet,TC23NMC09_05deg.parquet,TC23NMC09,NMC,lithium-ion,5.0,,5.0,charge,5,0.0157144694500658,0.0942826938391526,0.0668631895575521,3.49490243184855,5.738954005524862,5,3.480446816638788,2.3564611071540753,2.3564611071540753
raw_CU_diffT/TC23NMC09/TC23NMC09_05deg.parquet,TC23NMC09_05deg.parquet,TC23NMC09,NMC,lithium-ion,5.0,,5.0,charge,6,0.0157129201831478,0.1099956140223004,0.0780064430850856,3.51111255444525,5.75102276243094,5,3.5020348857911,1.605264395897052,1.605264395897052
raw_CU_diffT/TC23NMC09/TC23NMC09_05deg.parquet,TC23NMC09_05deg.parquet,TC23NMC09,NMC,lithium-ion,5.0,,5.0,charge,7,0.0157143552946687,0.1257099693169691,0.0891507143617918,3.51855014010727,5.776368784530387,5,3.5162235107463298,1.0302036055314545,1.0302036055314545
raw_CU_diffT/TC23NMC09/TC23NMC09_05deg.parquet,TC23NMC09_05deg.parquet,TC23NMC09,NMC,lithium-ion,5.0,,5.0,charge,8,0.0157128655980858,0.1414228349150549,0.1002939291788133,3.52503418914595,5.774885552486188,5,3.524996047681016,0.7102134635595121,0.7102134635595121
raw_CU_diffT/TC23NMC09/TC23NMC09_05deg.parquet,TC23NMC09_05deg.parquet,TC23NMC09,NMC,lithium-ion,5.0,,5.0,charge,9,0.0157143503305131,0.157137185245568,0.1114381969350508,3.53151823818463,5.78315453038674,5,3.5320522186936985,0.643450479102512,0.643450479102512
raw_CU_diffT/TC23NMC09/TC23NMC09_05deg.parquet,TC23NMC09_05deg.parquet,TC23NMC09,NMC,lithium-ion,5.0,,5.0,charge,10,0.0157135475422094,0.1728507327877775,0.1225818953716779,3.53876511652198,5.789095193370165,5,3.5393372384959796,0.6793772173570005,0.6793772173570005
raw_CU_diffT/TC23NMC09/TC23NMC09_05deg.parquet,TC23NMC09_05deg.parquet,TC23NMC09,NMC,lithium-ion,5.0,,5.0,charge,11,0.0157147284430153,0.1885654612307928,0.1337264312768925,3.54639340950866,5.790781325966851,5,3.547194380272262,0.7341291831924366,0.7341291831924366
raw_CU_diffT/TC23NMC09/TC23NMC09_05deg.parquet,TC23NMC09_05deg.parquet,TC23NMC09,NMC,lithium-ion,5.0,,5.0,charge,12,0.0157140706423925,0.2042795318731853,0.1448705006845353,3.55497523911868,5.79284640883978,5,3.555699926952412,0.7906108102137637,0.7906108102137637
raw_CU_diffT/TC23NMC09/TC23NMC09_05deg.parquet,TC23NMC09_05deg.parquet,TC23NMC09,NMC,lithium-ion,5.0,,5.0,charge,13,0.0157142596499604,0.2199937915231457,0.1560147041321416,3.56431989802736,5.776756491712707,5,3.564815737071496,0.8453705541107297,0.8453705541107297
raw_CU_diffT/TC23NMC09/TC23NMC09_05deg.parquet,TC23NMC09_05deg.parquet,TC23NMC09,NMC,lithium-ion,5.0,,5.0,charge,14,0.0157141355657316,0.2357079270888772,0.1671588195819725,3.57404597158538,5.797693314917127,5,3.5745418106295164,0.8915837107649622,0.8915837107649622
raw_CU_diffT/TC23NMC09/TC23NMC09_05deg.parquet,TC23NMC09_05deg.parquet,TC23NMC09,NMC,lithium-ion,5.0,,5.0,charge,15,0.0157139528920693,0.2514218799809465,0.178302805483705,3.5843441671174,5.785935635359116,5,3.584687440301802,0.9240919485907568,0.9240919485907568
raw_CU_diffT/TC23NMC09/TC23NMC09_05deg.parquet,TC23NMC09_05deg.parquet,TC23NMC09,NMC,lithium-ion,5.0,,5.0,charge,16,0.0157143319525589,0.2671362119335054,0.1894470602067061,3.59502377729876,5.766463038674032,5,3.5951382016935582,0.9428963798627308,0.9428963798627308
raw_CU_diffT/TC23NMC09/TC23NMC09_05deg.parquet,TC23NMC09_05deg.parquet,TC23NMC09,NMC,lithium-ion,5.0,,5.0,charge,17,0.0157146164543664,0.2828508283878718,0.2005915166920615,3.60570338748011,5.779906022099446,5,3.6057033874801134,0.9514494988268893,0.9514494988268893
raw_CU_diffT/TC23NMC09/TC23NMC09_05deg.parquet,TC23NMC09_05deg.parquet,TC23NMC09,NMC,lithium-ion,5.0,,5.0,charge,18,0.0157144390399289,0.2985652674278007,0.2117358473590437,3.61657370498614,5.763380580110497,5,3.616344856196536,0.9548799562976171,0.9548799562976171
raw_CU_diffT/TC23NMC09/TC23NMC09_05deg.parquet,TC23NMC09_05deg.parquet,TC23NMC09,NMC,lithium-ion,5.0,,5.0,charge,19,0.0157143526118372,0.3142796200396379,0.2228801167331455,3.62687190051816,5.769671546961327,5,3.626986324912958,0.9600235059227771,0.9600235059227771
raw_CU_diffT/TC23NMC09/TC23NMC09_05deg.parquet,TC23NMC09_05deg.parquet,TC23NMC09,NMC,lithium-ion,5.0,,5.0,charge,20,0.0157141211354241,0.329993741175062,0.2340242219493233,3.63755151069951,5.76913856353591,5,3.637742218024182,0.9686468706260882,0.9686468706260882
raw_CU_diffT/TC23NMC09/TC23NMC09_05deg.parquet,TC23NMC09_05deg.parquet,TC23NMC09,NMC,lithium-ion,5.0,,5.0,charge,21,0.0157121899753106,0.3457059311503726,0.245166957629699,3.64823112088087,5.767654917127072,5,3.6485743940652697,0.9772004155840364,0.9772004155840364
raw_CU_diffT/TC23NMC09/TC23NMC09_05deg.parquet,TC23NMC09_05deg.parquet,TC23NMC09,NMC,lithium-ion,5.0,,5.0,charge,22,0.015714195969274,0.3614201271196466,0.2563111159163788,3.65948285303623,5.775244917127072,5,3.6595209945011584,0.9839720520572257,0.9839720520572257
raw_CU_diffT/TC23NMC09/TC23NMC09_05deg.parquet,TC23NMC09_05deg.parquet,TC23NMC09,NMC,lithium-ion,5.0,,5.0,charge,23,0.0157145697667957,0.3771346968864423,0.2674555392919475,3.67073458519158,5.768421436464089,5,3.6705057364019824,0.9856755169045073,0.9856755169045073
raw_CU_diffT/TC23NMC09/TC23NMC09_05deg.parquet,TC23NMC09_05deg.parquet,TC23NMC09,NMC,lithium-ion,5.0,,5.0,charge,24,0.0157144456782046,0.3928491425646469,0.2785998746666472,3.6816049026976,5.770592071823203,5,3.681490478302804,0.9822690253357393,0.9822690253357393
raw_CU_diffT/TC23NMC09/TC23NMC09_05deg.parquet,TC23NMC09_05deg.parquet,TC23NMC09,NMC,lithium-ion,5.0,,5.0,charge,25,0.0157140553422235,0.4085631979068704,0.2897439332237504,3.69247522020363,5.776843784530387,5,3.692398937273758,0.9771490698700802,0.9771490698700802
raw_CU_diffT/TC23NMC09/TC23NMC09_05deg.parquet,TC23NMC09_05deg.parquet,TC23NMC09,NMC,lithium-ion,5.0,,5.0,charge,26,0.0157140025865094,0.4242772004933798,0.3008879543676745,3.70315483038498,5.768944696132596,5,3.70326925477978,0.9788445417266587,0.9788445417266587
raw_CU_diffT/TC23NMC09/TC23NMC09_05deg.parquet,TC23NMC09_05deg.parquet,TC23NMC09,NMC,lithium-ion,5.0,,5.0,charge,27,0.0157145596682687,0.4399917601616485,0.3120323705815925,3.714025147891,5.773866906077347,5,3.71421585521567,0.987387267069181,0.987387267069181
raw_CU_diffT/TC23NMC09/TC23NMC09_05deg.parquet,TC23NMC09_05deg.parquet,TC23NMC09,NMC,lithium-ion,5.0,,5.0,charge,28,0.015714440844029,0.4557062010056775,0.3231767025280024,3.72508617272169,5.779838729281768,5,3.7252768800463576,0.9942368945369253,0.9942368945369253
raw_CU_diffT/TC23NMC09/TC23NMC09_05deg.parquet,TC23NMC09_05deg.parquet,TC23NMC09,NMC,lithium-ion,5.0,,5.0,charge,29,0.01571441138071,0.4714206123863875,0.3343210135796817,3.73633790487705,5.775970718232044,5,3.736376046341982,0.9942356245882138,0.9942356245882138
raw_CU_diffT/TC23NMC09/TC23NMC09_05deg.parquet,TC23NMC09_05deg.parquet,TC23NMC09,NMC,lithium-ion,5.0,,5.0,charge,30,0.0157144811273951,0.4871350935137826,0.3454653740941589,3.74778034435707,5.776243121546961,5,3.747437071172672,0.9839756223804272,0.9839756223804272
raw_CU_diffT/TC23NMC09/TC23NMC09_05deg.parquet,TC23NMC09_05deg.parquet,TC23NMC09,NMC,lithium-ion,5.0,,5.0,charge,31,0.0157141663943855,0.5028492599081681,0.3566095114069855,3.7586506618631,5.771455165745857,5,3.758307388678696,0.9583756021229703,0.9583756021229703
raw_CU_diffT/TC23NMC09/TC23NMC09_05deg.parquet,TC23NMC09_05deg.parquet,TC23NMC09,NMC,lithium-ion,5.0,,5.0,charge,32,0.0157121552455017,0.5185614151536698,0.3677522224577532,3.76933027204445,5.770533397790056,5,3.7687962915353843,0.9155886196425342,0.9155886196425342
raw_CU_diffT/TC23NMC09/TC23NMC09_05deg.parquet,TC23NMC09_05deg.parquet,TC23NMC09,NMC,lithium-ion,5.0,,5.0,charge,33,0.0157144477645022,0.534275862918172,0.3788965593120087,3.77943776025181,5.7711343093922665,5,3.778713072418072,0.865900505985735,0.865900505985735
raw_CU_diffT/TC23NMC09/TC23NMC09_05deg.parquet,TC23NMC09_05deg.parquet,TC23NMC09,NMC,lithium-ion,5.0,,5.0,charge,34,0.0157141157831145,0.5499899787012865,0.3900406607324476,3.78878241916049,5.766452872928176,5,3.78809587279169,0.8094382231184056,0.8094382231184056
raw_CU_diffT/TC23NMC09/TC23NMC09_05deg.parquet,TC23NMC09_05deg.parquet,TC23NMC09,NMC,lithium-ion,5.0,,5.0,charge,35,0.0157140961010905,0.565704074802377,0.4011847481948328,3.79736424877051,5.778114005524861,5,3.7967539853315744,0.747822287656021,0.747822287656021
raw_CU_diffT/TC23NMC09/TC23NMC09_05deg.parquet,TC23NMC09_05deg.parquet,TC23NMC09,NMC,lithium-ion,5.0,,5.0,charge,36,0.0157145586524718,0.5814186334548489,0.4123291636883702,3.80556466373119,5.768159944751381,5,3.8047636929675894,0.6930578255180251,0.6930578255180251
raw_CU_diffT/TC23NMC09/TC23NMC09_05deg.parquet,TC23NMC09_05deg.parquet,TC23NMC09,NMC,lithium-ion,5.0,,5.0,charge,37,0.0157142171061688,0.5971328505610177,0.4234733369648658,3.81262083474387,5.769236077348066,5,3.8122012786296056,0.6434328225555248,0.6434328225555248
raw_CU_diffT/TC23NMC09/TC23NMC09_05deg.parquet,TC23NMC09_05deg.parquet,TC23NMC09,NMC,lithium-ion,5.0,,5.0,charge,38,0.0157145417007434,0.6128473922617611,0.4346177404366144,3.81948629843189,5.764719005524861,5,3.819104883782553,0.5972614986895621,0.5972614986895621
raw_CU_diffT/TC23NMC09/TC23NMC09_05deg.parquet,TC23NMC09_05deg.parquet,TC23NMC09,NMC,lithium-ion,5.0,,5.0,charge,39,0.0157123100120415,0.6285597022738026,0.4457605612443699,3.82597034747057,5.783017486187846,5,3.8255126498913676,0.5613341852504732,0.5613341852504732
raw_CU_diffT/TC23NMC09/TC23NMC09_05deg.parquet,TC23NMC09_05deg.parquet,TC23NMC09,NMC,lithium-ion,5.0,,5.0,charge,40,0.0157141800133883,0.644273882287191,0.4569047082154905,3.83188227453525,5.770854475138122,5,3.8316152842807143,0.5339192398324428,0.5339192398324428
raw_CU_diffT/TC23NMC09/TC23NMC09_05deg.parquet,TC23NMC09_05deg.parquet,TC23NMC09,NMC,lithium-ion,5.0,,5.0,charge,41,0.0157141468878579,0.6599880291750488,0.4680488316947216,3.83760349427526,5.792788895027624,5,3.837412786950592,0.5082553048544582,0.5082553048544582
raw_CU_diffT/TC23NMC09/TC23NMC09_05deg.parquet,TC23NMC09_05deg.parquet,TC23NMC09,NMC,lithium-ion,5.0,,5.0,charge,42,0.0157138421437809,0.6757018713188297,0.479192739056231,3.8431340066906,5.775748259668508,5,3.842943299365936,0.48943526333616205,0.48943526333616205
raw_CU_diffT/TC23NMC09/TC23NMC09_05deg.parquet,TC23NMC09_05deg.parquet,TC23NMC09,NMC,lithium-ion,5.0,,5.0,charge,43,0.0157138910574278,0.6914157623762576,0.490336681106211,3.84847381178128,5.784443093922651,5,3.8483212459215457,0.47745049950592033,0.47745049950592033
raw_CU_diffT/TC23NMC09/TC23NMC09_05deg.parquet,TC23NMC09_05deg.parquet,TC23NMC09,NMC,lithium-ion,5.0,,5.0,charge,44,0.0157142149848854,0.707129977361143,0.5014808528783395,3.85362290954729,5.786168812154696,5,3.8535847680823556,0.46889162931577744,0.46889162931577744
raw_CU_diffT/TC23NMC09/TC23NMC09_05deg.parquet,TC23NMC09_05deg.parquet,TC23NMC09,NMC,lithium-ion,5.0,,5.0,charge,45,0.0157140430853993,0.7228440204465423,0.5126249027431756,3.8587720073133,5.787078591160221,5,3.8587720073133,0.46033493360019406,0.46033493360019406
raw_CU_diffT/TC23NMC09/TC23NMC09_05deg.parquet,TC23NMC09_05deg.parquet,TC23NMC09,NMC,lithium-ion,5.0,,5.0,charge,46,0.0157142409650558,0.7385582614115981,0.5237690929398632,3.86392110507931,5.7816123204419885,5,3.8638448221494444,0.4569201461792147,0.4569201461792147
raw_CU_diffT/TC23NMC09/TC23NMC09_05deg.parquet,TC23NMC09_05deg.parquet,TC23NMC09,NMC,lithium-ion,5.0,,5.0,charge,47,0.0157135092502209,0.7542717706618189,0.5349127642206636,3.86907020284532,5.953571850828729,5,3.868955778450522,0.4620574649989635,0.4620574649989635
raw_CU_diffT/TC23NMC09/TC23NMC09_05deg.parquet,TC23NMC09_05deg.parquet,TC23NMC09,NMC,lithium-ion,5.0,,5.0,charge,48,0.0157139980144916,0.7699857686763105,0.5460567821222143,3.873837885962,6.31995682320442,5,3.874143017681466,0.4723306250882615,0.4723306250882615
raw_CU_diffT/TC23NMC09/TC23NMC09_05deg.parquet,TC23NMC09_05deg.parquet,TC23NMC09,NMC,lithium-ion,5.0,,5.0,charge,49,0.015713192771898,0.7856989614482085,0.5572002289636269,3.87917769105268,6.094320193370165,5,3.879482822772144,0.4860249962225396,0.4860249962225396
raw_CU_diffT/TC23NMC09/TC23NMC09_05deg.parquet,TC23NMC09_05deg.parquet,TC23NMC09,NMC,lithium-ion,5.0,,5.0,charge,50,0.0157137250405849,0.8014126864887934,0.5683440532781542,3.88470820346802,5.711902541436463,5,3.884975193722556,0.5065459197807343,0.5065459197807343
raw_CU_diffT/TC23NMC09/TC23NMC09_05deg.parquet,TC23NMC09_05deg.parquet,TC23NMC09,NMC,lithium-ion,5.0,,5.0,charge,51,0.0157141374267744,0.8171268239155678,0.5794881700477953,3.8906201305327,5.577318812154697,5,3.890772696392434,0.5304943378496034,0.5304943378496034
raw_CU_diffT/TC23NMC09/TC23NMC09_05deg.parquet,TC23NMC09_05deg.parquet,TC23NMC09,NMC,lithium-ion,5.0,,5.0,charge,52,0.0157143227927126,0.8328411467082804,0.5906324182748371,3.89653205759738,5.606397127071824,5,3.896799047851912,0.551032272078686,0.551032272078686
raw_CU_diffT/TC23NMC09/TC23NMC09_05deg.parquet,TC23NMC09_05deg.parquet,TC23NMC09,NMC,lithium-ion,5.0,,5.0,charge,53,0.0157140042200104,0.8485551509282907,0.6017764405772038,3.90282539931139,5.655994254143646,5,3.9030542481009918,0.5698694156409658,0.5698694156409658
raw_CU_diffT/TC23NMC09/TC23NMC09_05deg.parquet,TC23NMC09_05deg.parquet,TC23NMC09,NMC,lithium-ion,5.0,,5.0,charge,54,0.0157136027361319,0.8642687536644226,0.6129201781561331,3.90930944835007,5.695104723756907,5,3.9095001556747397,0.5886970656200674,0.5886970656200674
raw_CU_diffT/TC23NMC09/TC23NMC09_05deg.parquet,TC23NMC09_05deg.parquet,TC23NMC09,NMC,lithium-ion,5.0,,5.0,charge,55,0.0157138173220394,0.8799825709864619,0.6240640679146156,3.91598420471342,5.729038812154696,5,3.9161749120380884,0.6058030375541534,0.6058030375541534
raw_CU_diffT/TC23NMC09/TC23NMC09_05deg.parquet,TC23NMC09_05deg.parquet,TC23NMC09,NMC,lithium-ion,5.0,,5.0,charge,56,0.0157139858862673,0.8956965568727292,0.6352080772150993,3.92284966840144,5.781642209944751,5,3.92300223426117,0.6160597746260521,0.6160597746260521
raw_CU_diffT/TC23NMC09/TC23NMC09_05deg.parquet,TC23NMC09_05deg.parquet,TC23NMC09,NMC,lithium-ion,5.0,,5.0,charge,57,0.0157143835413625,0.9114109404140917,0.6463523685237326,3.92990583941412,5.774431464088397,5,3.9299058394141175,0.6211879728268457,0.6211879728268457
raw_CU_diffT/TC23NMC09/TC23NMC09_05deg.parquet,TC23NMC09_05deg.parquet,TC23NMC09,NMC,lithium-ion,5.0,,5.0,charge,58,0.0157142758971921,0.9271252163112838,0.6574965834935143,3.9369620104268,5.768925303867403,5,3.9368475860320005,0.6246373468731292,0.6246373468731292
raw_CU_diffT/TC23NMC09/TC23NMC09_05deg.parquet,TC23NMC09_05deg.parquet,TC23NMC09,NMC,lithium-ion,5.0,,5.0,charge,59,0.0157130388250875,0.9428382551363712,0.6686399211592726,3.94382747411481,5.792448867403315,5,3.9438274741148143,0.628072095997652,0.628072095997652
raw_CU_diffT/TC23NMC09/TC23NMC09_05deg.parquet,TC23NMC09_05deg.parquet,TC23NMC09,NMC,lithium-ion,5.0,,5.0,charge,60,0.0157136612615781,0.9585519163979492,0.6797837002431468,3.95069293780283,5.786788867403315,5,3.950845503662562,0.631469594994229,0.631469594994229
raw_CU_diffT/TC23NMC09/TC23NMC09_05deg.parquet,TC23NMC09_05deg.parquet,TC23NMC09,NMC,lithium-ion,5.0,,5.0,charge,61,0.0157142947793247,0.974266211177274,0.690927928603717,3.95774910881551,5.781699806629835,5,3.9579016746752416,0.6383070678523097,0.6383070678523097
raw_CU_diffT/TC23NMC09/TC23NMC09_05deg.parquet,TC23NMC09_05deg.parquet,TC23NMC09,NMC,lithium-ion,5.0,,5.0,charge,62,0.0157140490275112,0.9899802602047852,0.7020719826825667,3.96499598715286,5.788184723756906,5,3.9650722700827243,0.6451530170268143,0.6451530170268143
raw_CU_diffT/TC23NMC09/TC23NMC09_05deg.parquet,TC23NMC09_05deg.parquet,TC23NMC09,NMC,lithium-ion,5.0,,5.0,charge,63,0.0157142491758463,1.0056945093806315,0.7132161787021642,3.9722428654902,5.791024116022099,5,3.972281006955138,0.6502826583790977,0.6502826583790977
raw_CU_diffT/TC23NMC09/TC23NMC09_05deg.parquet,TC23NMC09_05deg.parquet,TC23NMC09,NMC,lithium-ion,5.0,,5.0,charge,64,0.0157142531423098,1.021408762522941,0.7243603775346895,3.97968045115222,5.794319723756907,5,3.97956602675742,0.6536356984318274,0.6536356984318274
raw_CU_diffT/TC23NMC09/TC23NMC09_05deg.parquet,TC23NMC09_05deg.parquet,TC23NMC09,NMC,lithium-ion,5.0,,5.0,charge,65,0.0157175916795838,1.037126354202525,0.735506943983598,3.9867366221649,5.794677900552485,5,3.9868510465597,0.6501458339238866,0.6501458339238866
raw_CU_diffT/TC23NMC09/TC23NMC09_05deg.parquet,TC23NMC09_05deg.parquet,TC23NMC09,NMC,lithium-ion,5.0,,5.0,charge,66,0.0157175241593194,1.0528438783618446,0.7466534625486367,3.99417420782692,5.801501961325967,5,3.994059783432116,0.6416601031852736,0.6416601031852736
raw_CU_diffT/TC23NMC09/TC23NMC09_05deg.parquet,TC23NMC09_05deg.parquet,TC23NMC09,NMC,lithium-ion,5.0,,5.0,charge,67,0.0157141679090435,1.068558046270888,0.7577976009356252,4.00142108616426,5.7877187292817664,5,4.0011540959097305,0.6297859321832391,0.6297859321832391
raw_CU_diffT/TC23NMC09/TC23NMC09_05deg.parquet,TC23NMC09_05deg.parquet,TC23NMC09,NMC,lithium-ion,5.0,,5.0,charge,68,0.0157123735842473,1.0842704198551354,0.7689404668273752,4.00828654985228,5.768701602209945,5,4.008095842527612,0.6075761391908543,0.6075761391908543
raw_CU_diffT/TC23NMC09/TC23NMC09_05deg.parquet,TC23NMC09_05deg.parquet,TC23NMC09,NMC,lithium-ion,5.0,,5.0,charge,69,0.0157122297712379,1.0999826496263734,0.7800832307301375,4.01515201354029,5.763536243093922,5,4.014694315961092,0.5733213257206273,0.5733213257206273
raw_CU_diffT/TC23NMC09/TC23NMC09_05deg.parquet,TC23NMC09_05deg.parquet,TC23NMC09,NMC,lithium-ion,5.0,,5.0,charge,70,0.0157138683600982,1.1156965179864715,0.791227156683676,4.02144535525431,5.771658121546961,5,4.020873233280306,0.5339184513881605,0.5339184513881605
raw_CU_diffT/TC23NMC09/TC23NMC09_05deg.parquet,TC23NMC09_05deg.parquet,TC23NMC09,NMC,lithium-ion,5.0,,5.0,charge,71,0.0157145598741763,1.131411077860648,0.8023715730436192,4.02716657499432,5.763854917127072,5,4.026594453020318,0.4859963233599558,0.4859963233599558
raw_CU_diffT/TC23NMC09/TC23NMC09_05deg.parquet,TC23NMC09_05deg.parquet,TC23NMC09,NMC,lithium-ion,5.0,,5.0,charge,72,0.0157141847890594,1.1471252626497073,0.8135157234015394,4.03231567276033,5.765929779005525,5,4.031705409321396,0.4312489822687269,0.4312489822687269
raw_CU_diffT/TC23NMC09/TC23NMC09_05deg.parquet,TC23NMC09_05deg.parquet,TC23NMC09,NMC,lithium-ion,5.0,,5.0,charge,73,0.0157135936564908,1.162838856306198,0.8246594545413891,4.03689264855234,5.7520116850828735,5,4.036206102183537,0.37991500848215765,0.37991500848215765
raw_CU_diffT/TC23NMC09/TC23NMC09_05deg.parquet,TC23NMC09_05deg.parquet,TC23NMC09,NMC,lithium-ion,5.0,,5.0,charge,74,0.0157138646127817,1.1785527209189797,0.8358033778374142,4.04070679504568,5.76653,5,4.0401728145366125,0.3354203176900228,0.3354203176900228
raw_CU_diffT/TC23NMC09/TC23NMC09_05deg.parquet,TC23NMC09_05deg.parquet,TC23NMC09,NMC,lithium-ion,5.0,,5.0,charge,75,0.0157135318824326,1.1942662528014123,0.8469470651684758,4.04394881956502,5.756858425414365,5,4.043681829310486,0.29947675176336475,0.29947675176336475
raw_CU_diffT/TC23NMC09/TC23NMC09_05deg.parquet,TC23NMC09_05deg.parquet,TC23NMC09,NMC,lithium-ion,5.0,,5.0,charge,76,0.0157146120382434,1.2099808648396555,0.8580915185220152,4.04700013675969,5.762285220994476,5,4.046847570899958,0.2755120594407856,0.2755120594407856
raw_CU_diffT/TC23NMC09/TC23NMC09_05deg.parquet,TC23NMC09_05deg.parquet,TC23NMC09,NMC,lithium-ion,5.0,,5.0,charge,77,0.0157141387398413,1.2256950035794971,0.8692356362228542,4.0498607466297,5.765406878453038,5,4.0498226051647634,0.2600992188076532,0.2600992188076532
raw_CU_diffT/TC23NMC09/TC23NMC09_05deg.parquet,TC23NMC09_05deg.parquet,TC23NMC09,NMC,lithium-ion,5.0,,5.0,charge,78,0.0157161421943375,1.2414111457738346,0.8803811747290636,4.0527213564997,5.768788093922653,5,4.0526450735698365,0.24468709726090765,0.24468709726090765
raw_CU_diffT/TC23NMC09/TC23NMC09_05deg.parquet,TC23NMC09_05deg.parquet,TC23NMC09,NMC,lithium-ion,5.0,,5.0,charge,79,0.0157154641030955,1.25712660987693,0.8915262323480454,4.05558196636971,5.770312016574584,5,4.0552768346502415,0.24231702827657386,0.24231702827657386
raw_CU_diffT/TC23NMC09/TC23NMC09_05deg.parquet,TC23NMC09_05deg.parquet,TC23NMC09,NMC,lithium-ion,5.0,,5.0,charge,80,0.0141040342885171,1.271230644165447,0.9015284997818565,4.05806116159038,5.764767209944751,5,4.057756029870914,0.2539211144319893,0.2539211144319893
raw_CU_diffT/TC23NMC09/TC23NMC09_05deg.parquet,TC23NMC09_05deg.parquet,TC23NMC09,NMC,lithium-ion,5.0,,5.0,charge,81,0.0126496567852059,1.283880300950653,0.910499355036694,4.06015894216172,5.746097292817679,5,4.060082659231854,0.25889893684808385,0.25889893684808385
