Repository: DNV007/delivered-energy-decomposition

# Three-term energy accounting for a cold commercial sodium-ion 18650 cell

This repository holds the analysis code and the derived data behind a reanalysis
of a public commercial-cell archive. No new measurements were made. The
manuscript reporting the work is not distributed here; what is here is
everything needed to regenerate its numbers from the raw archive and to check
them.

**Source data.** Droese, D., Schlösser, A., Otto, M. *Dataset: Evaluation of
Commercial Sodium-Ion Batteries by State-of-the-Art Lithium-Ion Battery
Configurations.* Technische Universität Berlin, DepositOnce, 2025.
DOI [10.14279/depositonce-25036](https://doi.org/10.14279/depositonce-25036),
CC BY 4.0.

File: data_processed/ocv/ocv_slope_points.csv (part 45 of 85)
member_path,file_name,cell_id,cell_family,chemistry_type,temperature_deg_c,voltage_v,ambient_temperature_from_file_deg_c,direction,segment_index,segment_capacity_ah,cumulative_capacity_ah,soc_fraction_by_capacity,ocv_voltage_v,ocv_temperature_mean_deg_c,smoothing_window_segments,smoothed_ocv_voltage_v,dv_dcapacity_fraction_v,abs_dv_dcapacity_fraction_v
raw_CU_diffT/TC23NMC09/TC23NMC09_05deg.parquet,TC23NMC09_05deg.parquet,TC23NMC09,NMC,lithium-ion,5.0,,5.0,charge,82,0.0114436925181751,1.295323993468828,0.9186149672548436,4.06225672273306,5.745408839779005,5,4.062180439803192,0.260103419041684,0.260103419041684
raw_CU_diffT/TC23NMC09/TC23NMC09_05deg.parquet,TC23NMC09_05deg.parquet,TC23NMC09,NMC,lithium-ion,5.0,,5.0,charge,83,0.0104857726600767,1.3058097661289048,0.9260512440144384,4.0643545033044,5.734030718232045,5,4.064125654514796,0.26589193406374534,0.26589193406374534
raw_CU_diffT/TC23NMC09/TC23NMC09_05deg.parquet,TC23NMC09_05deg.parquet,TC23NMC09,NMC,lithium-ion,5.0,,5.0,charge,84,0.0095676611433686,1.3153774272722734,0.9328364165058276,4.0660708692264,5.730473646408839,5,4.0659564448316,0.2759421310120729,0.2759421310120729
raw_CU_diffT/TC23NMC09/TC23NMC09_05deg.parquet,TC23NMC09_05deg.parquet,TC23NMC09,NMC,lithium-ion,5.0,,5.0,charge,85,0.0087866896696812,1.3241641169419545,0.9390677413974304,4.0677872351484,5.706182651933702,5,4.067710952218536,0.281083177717278,0.281083177717278
raw_CU_diffT/TC23NMC09/TC23NMC09_05deg.parquet,TC23NMC09_05deg.parquet,TC23NMC09,NMC,lithium-ion,5.0,,5.0,charge,86,0.0080488831855686,1.332213000127523,0.9447758303398336,4.06931289374574,5.699757182320442,5,4.069312893745737,0.28932153843885544,0.28932153843885544
raw_CU_diffT/TC23NMC09/TC23NMC09_05deg.parquet,TC23NMC09_05deg.parquet,TC23NMC09,NMC,lithium-ion,5.0,,5.0,charge,87,0.0074166177421621,1.3396296178696852,0.9500355306917996,4.07102925966774,5.69287546961326,5,4.0708766938080085,0.3012294339407049,0.3012294339407049
raw_CU_diffT/TC23NMC09/TC23NMC09_05deg.parquet,TC23NMC09_05deg.parquet,TC23NMC09,NMC,lithium-ion,5.0,,5.0,charge,88,0.0068803153859439,1.346509933255629,0.9549148973404756,4.07236421094041,5.686721160220995,5,4.072364210940412,0.31776263656541914,0.31776263656541914
raw_CU_diffT/TC23NMC09/TC23NMC09_05deg.parquet,TC23NMC09_05deg.parquet,TC23NMC09,NMC,lithium-ion,5.0,,5.0,charge,89,0.0063620207641652,1.3528719540197942,0.959426700970622,4.07388986953775,5.683569861878453,5,4.073851728072814,0.3290645821817293,0.3290645821817293
raw_CU_diffT/TC23NMC09/TC23NMC09_05deg.parquet,TC23NMC09_05deg.parquet,TC23NMC09,NMC,lithium-ion,5.0,,5.0,charge,90,0.0058943324314267,1.3587662864512209,0.9636068304369064,4.07522482081042,5.680681961325966,5,4.075224820810417,0.3416137385672755,0.3416137385672755
raw_CU_diffT/TC23NMC09/TC23NMC09_05deg.parquet,TC23NMC09_05deg.parquet,TC23NMC09,NMC,lithium-ion,5.0,,5.0,charge,91,0.0054724139309533,1.364238700382174,0.967487744686418,4.07675047940775,5.673092679558009,5,4.076597913548023,0.3568114429909883,0.3568114429909883
raw_CU_diffT/TC23NMC09/TC23NMC09_05deg.parquet,TC23NMC09_05deg.parquet,TC23NMC09,NMC,lithium-ion,5.0,,5.0,charge,92,0.0050850713417964,1.3693237717239706,0.9710939641864704,4.07789472335576,5.669040248618785,5,4.077894723355758,0.36213647665294957,0.36213647665294957
raw_CU_diffT/TC23NMC09/TC23NMC09_05deg.parquet,TC23NMC09_05deg.parquet,TC23NMC09,NMC,lithium-ion,5.0,,5.0,charge,93,0.0047218110431047,1.3740455827670752,0.974442567561854,4.07922967462843,5.658853839779006,5,4.079115250233626,0.36633633255144105,0.36633633255144105
raw_CU_diffT/TC23NMC09/TC23NMC09_05deg.parquet,TC23NMC09_05deg.parquet,TC23NMC09,NMC,lithium-ion,5.0,,5.0,charge,94,0.0043838357384636,1.3784294185055388,0.9775514863679938,4.08037391857643,5.6531266022099445,5,4.080259494181631,0.3813504301888315,0.3813504301888315
raw_CU_diffT/TC23NMC09/TC23NMC09_05deg.parquet,TC23NMC09_05deg.parquet,TC23NMC09,NMC,lithium-ion,5.0,,5.0,charge,95,0.0040974146783284,1.3825268331838672,0.9804572817284908,4.08132745519976,5.656227817679558,5,4.081403738129632,0.38562327726776857,0.38562327726776857
raw_CU_diffT/TC23NMC09/TC23NMC09_05deg.parquet,TC23NMC09_05deg.parquet,TC23NMC09,NMC,lithium-ion,5.0,,5.0,charge,96,0.0038418693053796,1.3863687024892468,0.9831818499940008,4.08247169914777,5.662023425414364,5,4.082433557682834,0.3844632525012912,0.3844632525012912
raw_CU_diffT/TC23NMC09/TC23NMC09_05deg.parquet,TC23NMC09_05deg.parquet,TC23NMC09,NMC,lithium-ion,5.0,,5.0,charge,97,0.0035808247015148,1.3899495271907616,0.9857212912322646,4.08361594309577,5.650102928176796,5,4.083425235771101,0.4129381382902011,0.4129381382902011
raw_CU_diffT/TC23NMC09/TC23NMC09_05deg.parquet,TC23NMC09_05deg.parquet,TC23NMC09,NMC,lithium-ion,5.0,,5.0,charge,98,0.0033467004468639,1.3932962276376255,0.9880946967562174,4.08437877239444,5.651041878453039,5,4.0844550553243035,0.43059206312068454,0.43059206312068454
raw_CU_diffT/TC23NMC09/TC23NMC09_05deg.parquet,TC23NMC09_05deg.parquet,TC23NMC09,NMC,lithium-ion,5.0,,5.0,charge,99,0.0031453051536387,1.3964415327912645,0.9903252772173876,4.08533230901777,5.6521666574585625,5,4.085408591947638,0.4232339840524446,0.4232339840524446
raw_CU_diffT/TC23NMC09/TC23NMC09_05deg.parquet,TC23NMC09_05deg.parquet,TC23NMC09,NMC,lithium-ion,5.0,,5.0,charge,100,0.0029505271027761,1.3993920598940404,0.992417725416886,4.08647655296577,5.665735524861878,5,4.086285845641106,0.44183710644892926,0.44183710644892926
raw_CU_diffT/TC23NMC09/TC23NMC09_05deg.parquet,TC23NMC09_05deg.parquet,TC23NMC09,NMC,lithium-ion,5.0,,5.0,charge,101,0.0027868263105083,1.4021788862045486,0.9943940806553286,4.08723938226444,5.643035607734807,5,4.087201240799508,0.4912217505400349,0.4912217505400349
raw_CU_diffT/TC23NMC09/TC23NMC09_05deg.parquet,TC23NMC09_05deg.parquet,TC23NMC09,NMC,lithium-ion,5.0,,5.0,charge,102,0.0025988097442855,1.404777695948834,0.9962370987266262,4.08800221156311,5.652310994475138,5,4.088154777422844,0.374943237293337,0.374943237293337
raw_CU_diffT/TC23NMC09/TC23NMC09_05deg.parquet,TC23NMC09_05deg.parquet,TC23NMC09,NMC,lithium-ion,5.0,,5.0,charge,103,0.0024688030134512,1.4072464989622853,0.9979879189158568,4.08895574818645,5.985431049723759,5,4.088574333537112,0.231036480589637,0.231036480589637
raw_CU_diffT/TC23NMC09/TC23NMC09_05deg.parquet,TC23NMC09_05deg.parquet,TC23NMC09,NMC,lithium-ion,5.0,,5.0,charge,104,0.0028372027432597,1.410083701705545,0.9999999999999996,4.09009999213445,6.093912099447513,5,4.089019317294669,0.2211559767963671,0.2211559767963671
raw_CU_diffT/TC23NMC09/TC23NMC09_05deg.parquet,TC23NMC09_05deg.parquet,TC23NMC09,NMC,lithium-ion,5.0,,5.0,charge,0,0.0157140035663173,0.0157140035663173,0.011144021838782,3.20712507892596,5.623107016574585,11,3.373485435143857,1.7644448859629651,1.7644448859629651
raw_CU_diffT/TC23NMC09/TC23NMC09_05deg.parquet,TC23NMC09_05deg.parquet,TC23NMC09,NMC,lithium-ion,5.0,,5.0,charge,1,0.0157124089915888,0.0314264125579061,0.0222869128406312,3.29732964349348,5.665900718232044,11,3.3931464521869126,1.5855364170064945,1.5855364170064945
raw_CU_diffT/TC23NMC09/TC23NMC09_05deg.parquet,TC23NMC09_05deg.parquet,TC23NMC09,NMC,lithium-ion,5.0,,5.0,charge,2,0.0157141996909883,0.0471406122488944,0.033431073766668,3.36388649980228,5.691732375690608,11,3.4088219131769573,1.2826831285058802,1.2826831285058802
raw_CU_diffT/TC23NMC09/TC23NMC09_05deg.parquet,TC23NMC09_05deg.parquet,TC23NMC09,NMC,lithium-ion,5.0,,5.0,charge,3,0.0157129484045603,0.0628535606534547,0.0445743473081995,3.41709384338439,5.711330082872928,11,3.4217343882846234,1.071936684221555,1.071936684221555
raw_CU_diffT/TC23NMC09/TC23NMC09_05deg.parquet,TC23NMC09_05deg.parquet,TC23NMC09,NMC,lithium-ion,5.0,,5.0,charge,4,0.0157146637356322,0.0785682243890869,0.0557188373243771,3.46057511340848,5.73536908839779,11,3.4327127732746243,0.9251037062029184,0.9251037062029184
raw_CU_diffT/TC23NMC09/TC23NMC09_05deg.parquet,TC23NMC09_05deg.parquet,TC23NMC09,NMC,lithium-ion,5.0,,5.0,charge,5,0.0157144694500658,0.0942826938391526,0.0668631895575521,3.49490243184855,5.738954005524862,11,3.44235389538802,1.8165158059670432,1.8165158059670432
raw_CU_diffT/TC23NMC09/TC23NMC09_05deg.parquet,TC23NMC09_05deg.parquet,TC23NMC09,NMC,lithium-ion,5.0,,5.0,charge,6,0.0157129201831478,0.1099956140223004,0.0780064430850856,3.51111255444525,5.75102276243094,11,3.473196470895538,2.4347961817071564,2.4347961817071564
raw_CU_diffT/TC23NMC09/TC23NMC09_05deg.parquet,TC23NMC09_05deg.parquet,TC23NMC09,NMC,lithium-ion,5.0,,5.0,charge,7,0.0157143552946687,0.1257099693169691,0.0891507143617918,3.51855014010727,5.776368784530387,11,3.496618797770556,1.8684499376485348,1.8684499376485348
raw_CU_diffT/TC23NMC09/TC23NMC09_05deg.parquet,TC23NMC09_05deg.parquet,TC23NMC09,NMC,lithium-ion,5.0,,5.0,charge,8,0.0157128655980858,0.1414228349150549,0.1002939291788133,3.52503418914595,5.774885552486188,11,3.514840015791018,1.457767463962682,1.457767463962682
raw_CU_diffT/TC23NMC09/TC23NMC09_05deg.parquet,TC23NMC09_05deg.parquet,TC23NMC09,NMC,lithium-ion,5.0,,5.0,charge,9,0.0157143503305131,0.157137185245568,0.1114381969350508,3.53151823818463,5.78315453038674,11,3.5291083910820173,1.1450104126010672,1.1450104126010672
raw_CU_diffT/TC23NMC09/TC23NMC09_05deg.parquet,TC23NMC09_05deg.parquet,TC23NMC09,NMC,lithium-ion,5.0,,5.0,charge,10,0.0157135475422094,0.1728507327877775,0.1225818953716779,3.53876511652198,5.789095193370165,11,3.5403601232373734,0.9132098106423712,0.9132098106423712
raw_CU_diffT/TC23NMC09/TC23NMC09_05deg.parquet,TC23NMC09_05deg.parquet,TC23NMC09,NMC,lithium-ion,5.0,,5.0,charge,11,0.0157147284430153,0.1885654612307928,0.1337264312768925,3.54639340950866,5.790781325966851,11,3.549462063732847,0.7941764796886162,0.7941764796886162
raw_CU_diffT/TC23NMC09/TC23NMC09_05deg.parquet,TC23NMC09_05deg.parquet,TC23NMC09,NMC,lithium-ion,5.0,,5.0,charge,12,0.0157140706423925,0.2042795318731853,0.1448705006845353,3.55497523911868,5.79284640883978,11,3.5580612303723798,0.7856327034328103,0.7856327034328103
raw_CU_diffT/TC23NMC09/TC23NMC09_05deg.parquet,TC23NMC09_05deg.parquet,TC23NMC09,NMC,lithium-ion,5.0,,5.0,charge,13,0.0157142596499604,0.2199937915231457,0.1560147041321416,3.56431989802736,5.776756491712707,11,3.5669724635431863,0.8151897751491504,0.8151897751491504
raw_CU_diffT/TC23NMC09/TC23NMC09_05deg.parquet,TC23NMC09_05deg.parquet,TC23NMC09,NMC,lithium-ion,5.0,,5.0,charge,14,0.0157141355657316,0.2357079270888772,0.1671588195819725,3.57404597158538,5.797693314917127,11,3.576230437304296,0.8478679412232282,0.8478679412232282
raw_CU_diffT/TC23NMC09/TC23NMC09_05deg.parquet,TC23NMC09_05deg.parquet,TC23NMC09,NMC,lithium-ion,5.0,,5.0,charge,15,0.0157139528920693,0.2514218799809465,0.178302805483705,3.5843441671174,5.785935635359116,11,3.58586982571474,0.8789763247787334,0.8789763247787334
raw_CU_diffT/TC23NMC09/TC23NMC09_05deg.parquet,TC23NMC09_05deg.parquet,TC23NMC09,NMC,lithium-ion,5.0,,5.0,charge,16,0.0157143319525589,0.2671362119335054,0.1894470602067061,3.59502377729876,5.766463038674032,11,3.595821280656457,0.9077378810617347,0.9077378810617347
raw_CU_diffT/TC23NMC09/TC23NMC09_05deg.parquet,TC23NMC09_05deg.parquet,TC23NMC09,NMC,lithium-ion,5.0,,5.0,charge,17,0.0157146164543664,0.2828508283878718,0.2005915166920615,3.60570338748011,5.779906022099446,11,3.6061021391589634,0.9334037791113872,0.9334037791113872
raw_CU_diffT/TC23NMC09/TC23NMC09_05deg.parquet,TC23NMC09_05deg.parquet,TC23NMC09,NMC,lithium-ion,5.0,,5.0,charge,18,0.0157144390399289,0.2985652674278007,0.2117358473590437,3.61657370498614,5.763380580110497,11,3.616625716074682,0.9505240702263507,0.9505240702263507
raw_CU_diffT/TC23NMC09/TC23NMC09_05deg.parquet,TC23NMC09_05deg.parquet,TC23NMC09,NMC,lithium-ion,5.0,,5.0,charge,19,0.0157143526118372,0.3142796200396379,0.2228801167331455,3.62687190051816,5.769671546961327,11,3.627287989226522,0.9614236304483939,0.9614236304483939
raw_CU_diffT/TC23NMC09/TC23NMC09_05deg.parquet,TC23NMC09_05deg.parquet,TC23NMC09,NMC,lithium-ion,5.0,,5.0,charge,20,0.0157141211354241,0.329993741175062,0.2340242219493233,3.63755151069951,5.76913856353591,11,3.6380542845554533,0.9677131559988084,0.9677131559988084
raw_CU_diffT/TC23NMC09/TC23NMC09_05deg.parquet,TC23NMC09_05deg.parquet,TC23NMC09,NMC,lithium-ion,5.0,,5.0,charge,21,0.0157121899753106,0.3457059311503726,0.245166957629699,3.64823112088087,5.767654917127072,11,3.6488552539434154,0.9700442690790396,0.9700442690790396
raw_CU_diffT/TC23NMC09/TC23NMC09_05deg.parquet,TC23NMC09_05deg.parquet,TC23NMC09,NMC,lithium-ion,5.0,,5.0,charge,22,0.015714195969274,0.3614201271196466,0.2563111159163788,3.65948285303623,5.775244917127072,11,3.6596735603608916,0.9723044024837861,0.9723044024837861
raw_CU_diffT/TC23NMC09/TC23NMC09_05deg.parquet,TC23NMC09_05deg.parquet,TC23NMC09,NMC,lithium-ion,5.0,,5.0,charge,23,0.0157145697667957,0.3771346968864423,0.2674555392919475,3.67073458519158,5.768421436464089,11,3.670526540837399,0.9754080758876853,0.9754080758876853
raw_CU_diffT/TC23NMC09/TC23NMC09_05deg.parquet,TC23NMC09_05deg.parquet,TC23NMC09,NMC,lithium-ion,5.0,,5.0,charge,24,0.0157144456782046,0.3928491425646469,0.2785998746666472,3.6816049026976,5.770592071823203,11,3.6814141953729362,0.9816469461968609,0.9816469461968609
raw_CU_diffT/TC23NMC09/TC23NMC09_05deg.parquet,TC23NMC09_05deg.parquet,TC23NMC09,NMC,lithium-ion,5.0,,5.0,charge,25,0.0157140553422235,0.4085631979068704,0.2897439332237504,3.69247522020363,5.776843784530387,11,3.692405872085565,0.9871056999175778,0.9871056999175778
raw_CU_diffT/TC23NMC09/TC23NMC09_05deg.parquet,TC23NMC09_05deg.parquet,TC23NMC09,NMC,lithium-ion,5.0,,5.0,charge,26,0.0157140025865094,0.4242772004933798,0.3008879543676745,3.70315483038498,5.768944696132596,11,3.703414885827709,0.9878677066778039,0.9878677066778039
raw_CU_diffT/TC23NMC09/TC23NMC09_05deg.parquet,TC23NMC09_05deg.parquet,TC23NMC09,NMC,lithium-ion,5.0,,5.0,charge,27,0.0157145596682687,0.4399917601616485,0.3120323705815925,3.714025147891,5.773866906077347,11,3.714423899569853,0.983186869160761,0.983186869160761
raw_CU_diffT/TC23NMC09/TC23NMC09_05deg.parquet,TC23NMC09_05deg.parquet,TC23NMC09,NMC,lithium-ion,5.0,,5.0,charge,28,0.015714440844029,0.4557062010056775,0.3231767025280024,3.72508617272169,5.779838729281768,11,3.7253288911349056,0.9707460661373659,0.9707460661373659
raw_CU_diffT/TC23NMC09/TC23NMC09_05deg.parquet,TC23NMC09_05deg.parquet,TC23NMC09,NMC,lithium-ion,5.0,,5.0,charge,29,0.01571441138071,0.4714206123863875,0.3343210135796817,3.73633790487705,5.775970718232044,11,3.7360605124048063,0.9536323888177947,0.9536323888177947
raw_CU_diffT/TC23NMC09/TC23NMC09_05deg.parquet,TC23NMC09_05deg.parquet,TC23NMC09,NMC,lithium-ion,5.0,,5.0,charge,30,0.0157144811273951,0.4871350935137826,0.3454653740941589,3.74778034435707,5.776243121546961,11,3.7465840893205256,0.9334155546205523,0.9334155546205523
raw_CU_diffT/TC23NMC09/TC23NMC09_05deg.parquet,TC23NMC09_05deg.parquet,TC23NMC09,NMC,lithium-ion,5.0,,5.0,charge,31,0.0157141663943855,0.5028492599081681,0.3566095114069855,3.7586506618631,5.771455165745857,11,3.7568649478230314,0.9078121374120656,0.9078121374120656
raw_CU_diffT/TC23NMC09/TC23NMC09_05deg.parquet,TC23NMC09_05deg.parquet,TC23NMC09,NMC,lithium-ion,5.0,,5.0,charge,32,0.0157121552455017,0.5185614151536698,0.3677522224577532,3.76933027204445,5.770533397790056,11,3.766816402764748,0.8766924032541112,0.8766924032541112
raw_CU_diffT/TC23NMC09/TC23NMC09_05deg.parquet,TC23NMC09_05deg.parquet,TC23NMC09,NMC,lithium-ion,5.0,,5.0,charge,33,0.0157144477645022,0.534275862918172,0.3788965593120087,3.77943776025181,5.7711343093922665,11,3.7764037800866475,0.8416317427941635,0.8416317427941635
raw_CU_diffT/TC23NMC09/TC23NMC09_05deg.parquet,TC23NMC09_05deg.parquet,TC23NMC09,NMC,lithium-ion,5.0,,5.0,charge,34,0.0157141157831145,0.5499899787012865,0.3900406607324476,3.78878241916049,5.766452872928176,11,3.7855750687001817,0.801192949616734,0.801192949616734
raw_CU_diffT/TC23NMC09/TC23NMC09_05deg.parquet,TC23NMC09_05deg.parquet,TC23NMC09,NMC,lithium-ion,5.0,,5.0,charge,35,0.0157140961010905,0.565704074802377,0.4011847481948328,3.79736424877051,5.778114005524861,11,3.794260920487291,0.7560672889901525,0.7560672889901525
raw_CU_diffT/TC23NMC09/TC23NMC09_05deg.parquet,TC23NMC09_05deg.parquet,TC23NMC09,NMC,lithium-ion,5.0,,5.0,charge,36,0.0157145586524718,0.5814186334548489,0.4123291636883702,3.80556466373119,5.768159944751381,11,3.802426661388944,0.7109483060292519,0.7109483060292519
raw_CU_diffT/TC23NMC09/TC23NMC09_05deg.parquet,TC23NMC09_05deg.parquet,TC23NMC09,NMC,lithium-ion,5.0,,5.0,charge,37,0.0157142171061688,0.5971328505610177,0.4234733369648658,3.81262083474387,5.769236077348066,11,3.810106965464172,0.6673903642370362,0.6673903642370362
raw_CU_diffT/TC23NMC09/TC23NMC09_05deg.parquet,TC23NMC09_05deg.parquet,TC23NMC09,NMC,lithium-ion,5.0,,5.0,charge,38,0.0157145417007434,0.6128473922617611,0.4346177404366144,3.81948629843189,5.764719005524861,11,3.817301832712974,0.6254214377126459,0.6254214377126459
raw_CU_diffT/TC23NMC09/TC23NMC09_05deg.parquet,TC23NMC09_05deg.parquet,TC23NMC09,NMC,lithium-ion,5.0,,5.0,charge,39,0.0157123100120415,0.6285597022738026,0.4457605612443699,3.82597034747057,5.783017486187846,11,3.8240459371943816,0.5880943485771866,0.5880943485771866
raw_CU_diffT/TC23NMC09/TC23NMC09_05deg.parquet,TC23NMC09_05deg.parquet,TC23NMC09,NMC,lithium-ion,5.0,,5.0,charge,40,0.0157141800133883,0.644273882287191,0.4569047082154905,3.83188227453525,5.770854475138122,11,3.830408627026456,0.5569437297844217,0.5569437297844217
raw_CU_diffT/TC23NMC09/TC23NMC09_05deg.parquet,TC23NMC09_05deg.parquet,TC23NMC09,NMC,lithium-ion,5.0,,5.0,charge,41,0.0157141468878579,0.6599880291750488,0.4680488316947216,3.83760349427526,5.792788895027624,11,3.836459250327255,0.5305021711675977,0.5305021711675977
raw_CU_diffT/TC23NMC09/TC23NMC09_05deg.parquet,TC23NMC09_05deg.parquet,TC23NMC09,NMC,lithium-ion,5.0,,5.0,charge,42,0.0157138421437809,0.6757018713188297,0.479192739056231,3.8431340066906,5.775748259668508,11,3.8422324811558126,0.5087264249343377,0.5087264249343377
raw_CU_diffT/TC23NMC09/TC23NMC09_05deg.parquet,TC23NMC09_05deg.parquet,TC23NMC09,NMC,lithium-ion,5.0,,5.0,charge,43,0.0157138910574278,0.6914157623762576,0.490336681106211,3.84847381178128,5.784443093922651,11,3.847797667630188,0.4931632915086652,0.4931632915086652
raw_CU_diffT/TC23NMC09/TC23NMC09_05deg.parquet,TC23NMC09_05deg.parquet,TC23NMC09,NMC,lithium-ion,5.0,,5.0,charge,44,0.0157142149848854,0.707129977361143,0.5014808528783395,3.85362290954729,5.786168812154696,11,3.853224157868442,0.48304860552246964,0.48304860552246964
raw_CU_diffT/TC23NMC09/TC23NMC09_05deg.parquet,TC23NMC09_05deg.parquet,TC23NMC09,NMC,lithium-ion,5.0,,5.0,charge,45,0.0157140430853993,0.7228440204465423,0.5126249027431756,3.8587720073133,5.787078591160221,11,3.858563962959119,0.47915897140026686,0.47915897140026686
raw_CU_diffT/TC23NMC09/TC23NMC09_05deg.parquet,TC23NMC09_05deg.parquet,TC23NMC09,NMC,lithium-ion,5.0,,5.0,charge,46,0.0157142409650558,0.7385582614115981,0.5237690929398632,3.86392110507931,5.7816123204419885,11,3.8639037680497963,0.4799450158360514,0.4799450158360514
raw_CU_diffT/TC23NMC09/TC23NMC09_05deg.parquet,TC23NMC09_05deg.parquet,TC23NMC09,NMC,lithium-ion,5.0,,5.0,charge,47,0.0157135092502209,0.7542717706618189,0.5349127642206636,3.86907020284532,5.953571850828729,11,3.8692609101699897,0.4838379662608929,0.4838379662608929
raw_CU_diffT/TC23NMC09/TC23NMC09_05deg.parquet,TC23NMC09_05deg.parquet,TC23NMC09,NMC,lithium-ion,5.0,,5.0,charge,48,0.0157139980144916,0.7699857686763105,0.5460567821222143,3.873837885962,6.31995682320442,11,3.8746874004082428,0.49162200030204417,0.49162200030204417
raw_CU_diffT/TC23NMC09/TC23NMC09_05deg.parquet,TC23NMC09_05deg.parquet,TC23NMC09,NMC,lithium-ion,5.0,,5.0,charge,49,0.015713192771898,0.7856989614482085,0.5572002289636269,3.87917769105268,6.094320193370165,11,3.8802179128235874,0.5025162702404202,0.5025162702404202
raw_CU_diffT/TC23NMC09/TC23NMC09_05deg.parquet,TC23NMC09_05deg.parquet,TC23NMC09,NMC,lithium-ion,5.0,,5.0,charge,50,0.0157137250405849,0.8014126864887934,0.5683440532781542,3.88470820346802,5.711902541436463,11,3.885887121475054,0.5157249130498371,0.5157249130498371
raw_CU_diffT/TC23NMC09/TC23NMC09_05deg.parquet,TC23NMC09_05deg.parquet,TC23NMC09,NMC,lithium-ion,5.0,,5.0,charge,51,0.0157141374267744,0.8171268239155678,0.5794881700477953,3.8906201305327,5.577318812154697,11,3.8917123633921573,0.5304943672115598,0.5304943672115598
raw_CU_diffT/TC23NMC09/TC23NMC09_05deg.parquet,TC23NMC09_05deg.parquet,TC23NMC09,NMC,lithium-ion,5.0,,5.0,charge,52,0.0157143227927126,0.8328411467082804,0.5906324182748371,3.89653205759738,5.606397127071824,11,3.897710975604413,0.5460539533937663,0.5460539533937663
raw_CU_diffT/TC23NMC09/TC23NMC09_05deg.parquet,TC23NMC09_05deg.parquet,TC23NMC09,NMC,lithium-ion,5.0,,5.0,charge,53,0.0157140042200104,0.8485551509282907,0.6017764405772038,3.90282539931139,5.655994254143646,11,3.9038829581118195,0.5624018422155928,0.5624018422155928
raw_CU_diffT/TC23NMC09/TC23NMC09_05deg.parquet,TC23NMC09_05deg.parquet,TC23NMC09,NMC,lithium-ion,5.0,,5.0,charge,54,0.0157136027361319,0.8642687536644226,0.6129201781561331,3.90930944835007,5.695104723756907,11,3.910245647943894,0.5771845433651492,0.5771845433651492
raw_CU_diffT/TC23NMC09/TC23NMC09_05deg.parquet,TC23NMC09_05deg.parquet,TC23NMC09,NMC,lithium-ion,5.0,,5.0,charge,55,0.0157138173220394,0.8799825709864619,0.6240640679146156,3.91598420471342,5.729038812154696,11,3.9167470340120887,0.5896234028472236,0.5896234028472236
raw_CU_diffT/TC23NMC09/TC23NMC09_05deg.parquet,TC23NMC09_05deg.parquet,TC23NMC09,NMC,lithium-ion,5.0,,5.0,charge,56,0.0157139858862673,0.8956965568727292,0.6352080772150993,3.92284966840144,5.781642209944751,11,3.923387116316406,0.6012805096050045,0.6012805096050045
raw_CU_diffT/TC23NMC09/TC23NMC09_05deg.parquet,TC23NMC09_05deg.parquet,TC23NMC09,NMC,lithium-ion,5.0,,5.0,charge,57,0.0157143835413625,0.9114109404140917,0.6463523685237326,3.92990583941412,5.774431464088397,11,3.93014855782733,0.6121649826891087,0.6121649826891087
raw_CU_diffT/TC23NMC09/TC23NMC09_05deg.parquet,TC23NMC09_05deg.parquet,TC23NMC09,NMC,lithium-ion,5.0,,5.0,charge,58,0.0157142758971921,0.9271252163112838,0.6574965834935143,3.9369620104268,5.768925303867403,11,3.937031358544859,0.6223039411808315,0.6223039411808315
raw_CU_diffT/TC23NMC09/TC23NMC09_05deg.parquet,TC23NMC09_05deg.parquet,TC23NMC09,NMC,lithium-ion,5.0,,5.0,charge,59,0.0157130388250875,0.9428382551363712,0.6686399211592726,3.94382747411481,5.792448867403315,11,3.94401818143948,0.629316702832881,0.629316702832881
raw_CU_diffT/TC23NMC09/TC23NMC09_05deg.parquet,TC23NMC09_05deg.parquet,TC23NMC09,NMC,lithium-ion,5.0,,5.0,charge,60,0.0157136612615781,0.9585519163979492,0.6797837002431468,3.95069293780283,5.786788867403315,11,3.9510570154226468,0.6347365656327497,0.6347365656327497
raw_CU_diffT/TC23NMC09/TC23NMC09_05deg.parquet,TC23NMC09_05deg.parquet,TC23NMC09,NMC,lithium-ion,5.0,,5.0,charge,61,0.0157142947793247,0.974266211177274,0.690927928603717,3.95774910881551,5.781699806629835,11,3.958165197523874,0.639396007486198,0.639396007486198
raw_CU_diffT/TC23NMC09/TC23NMC09_05deg.parquet,TC23NMC09_05deg.parquet,TC23NMC09,NMC,lithium-ion,5.0,,5.0,charge,62,0.0157140490275112,0.9899802602047852,0.7020719826825667,3.96499598715286,5.788184723756906,11,3.96530805368413,0.6401747759447289,0.6401747759447289
raw_CU_diffT/TC23NMC09/TC23NMC09_05deg.parquet,TC23NMC09_05deg.parquet,TC23NMC09,NMC,lithium-ion,5.0,,5.0,charge,63,0.0157142491758463,1.0056945093806315,0.7132161787021642,3.9722428654902,5.791024116022099,11,3.9724335728148716,0.6386149083763826,0.6386149083763826
raw_CU_diffT/TC23NMC09/TC23NMC09_05deg.parquet,TC23NMC09_05deg.parquet,TC23NMC09,NMC,lithium-ion,5.0,,5.0,charge,64,0.0157142531423098,1.021408762522941,0.7243603775346895,3.97968045115222,5.794319723756907,11,3.9795417549160987,0.6354364376188073,0.6354364376188073
raw_CU_diffT/TC23NMC09/TC23NMC09_05deg.parquet,TC23NMC09_05deg.parquet,TC23NMC09,NMC,lithium-ion,5.0,,5.0,charge,65,0.0157175916795838,1.037126354202525,0.735506943983598,3.9867366221649,5.794677900552485,11,3.98659792592878,0.6283706087682503,0.6283706087682503
raw_CU_diffT/TC23NMC09/TC23NMC09_05deg.parquet,TC23NMC09_05deg.parquet,TC23NMC09,NMC,lithium-ion,5.0,,5.0,charge,66,0.0157175241593194,1.0528438783618446,0.7466534625486367,3.99417420782692,5.801501961325967,11,3.9935500747643697,0.6159930904691464,0.6159930904691464
raw_CU_diffT/TC23NMC09/TC23NMC09_05deg.parquet,TC23NMC09_05deg.parquet,TC23NMC09,NMC,lithium-ion,5.0,,5.0,charge,67,0.0157141679090435,1.068558046270888,0.7577976009356252,4.00142108616426,5.7877187292817664,11,4.000328853304809,0.5974248881332755,0.5974248881332755
raw_CU_diffT/TC23NMC09/TC23NMC09_05deg.parquet,TC23NMC09_05deg.parquet,TC23NMC09,NMC,lithium-ion,5.0,,5.0,charge,68,0.0157123735842473,1.0842704198551354,0.7689404668273752,4.00828654985228,5.768701602209945,11,4.006864913432033,0.5725685558386999,0.5725685558386999
raw_CU_diffT/TC23NMC09/TC23NMC09_05deg.parquet,TC23NMC09_05deg.parquet,TC23NMC09,NMC,lithium-ion,5.0,,5.0,charge,69,0.0157122297712379,1.0999826496263734,0.7800832307301375,4.01515201354029,5.763536243093922,11,4.013088907027986,0.5414268543549099,0.5414268543549099
raw_CU_diffT/TC23NMC09/TC23NMC09_05deg.parquet,TC23NMC09_05deg.parquet,TC23NMC09,NMC,lithium-ion,5.0,,5.0,charge,70,0.0157138683600982,1.1156965179864715,0.791227156683676,4.02144535525431,5.771658121546961,11,4.018931485974605,0.5079380129136268,0.5079380129136268
raw_CU_diffT/TC23NMC09/TC23NMC09_05deg.parquet,TC23NMC09_05deg.parquet,TC23NMC09,NMC,lithium-ion,5.0,,5.0,charge,71,0.0157145598741763,1.131411077860648,0.8023715730436192,4.02716657499432,5.763854917127072,11,4.024409987301404,0.472928750873848,0.472928750873848
raw_CU_diffT/TC23NMC09/TC23NMC09_05deg.parquet,TC23NMC09_05deg.parquet,TC23NMC09,NMC,lithium-ion,5.0,,5.0,charge,72,0.0157141847890594,1.1471252626497073,0.8135157234015394,4.03231567276033,5.765929779005525,11,4.029472399919839,0.4363832679855477,0.4363832679855477
raw_CU_diffT/TC23NMC09/TC23NMC09_05deg.parquet,TC23NMC09_05deg.parquet,TC23NMC09,NMC,lithium-ion,5.0,,5.0,charge,73,0.0157135936564908,1.162838856306198,0.8246594545413891,4.03689264855234,5.7520116850828735,11,4.0341360608594234,0.40216212811301943,0.40216212811301943
raw_CU_diffT/TC23NMC09/TC23NMC09_05deg.parquet,TC23NMC09_05deg.parquet,TC23NMC09,NMC,lithium-ion,5.0,,5.0,charge,74,0.0157138646127817,1.1785527209189797,0.8358033778374142,4.04070679504568,5.76653,11,4.038435644179191,0.36793565072295564,0.36793565072295564
raw_CU_diffT/TC23NMC09/TC23NMC09_05deg.parquet,TC23NMC09_05deg.parquet,TC23NMC09,NMC,lithium-ion,5.0,,5.0,charge,75,0.0157135318824326,1.1942662528014123,0.8469470651684758,4.04394881956502,5.756858425414365,11,4.042336475820107,0.3329248039466677,0.3329248039466677
raw_CU_diffT/TC23NMC09/TC23NMC09_05deg.parquet,TC23NMC09_05deg.parquet,TC23NMC09,NMC,lithium-ion,5.0,,5.0,charge,76,0.0157146120382434,1.2099808648396555,0.8580915185220152,4.04700013675969,5.762285220994476,11,4.04585589281169,0.3010251526580987,0.3010251526580987
raw_CU_diffT/TC23NMC09/TC23NMC09_05deg.parquet,TC23NMC09_05deg.parquet,TC23NMC09,NMC,lithium-ion,5.0,,5.0,charge,77,0.0157141387398413,1.2256950035794971,0.8692356362228542,4.0498607466297,5.765406878453038,11,4.049045906242484,0.27378931939566087,0.27378931939566087
raw_CU_diffT/TC23NMC09/TC23NMC09_05deg.parquet,TC23NMC09_05deg.parquet,TC23NMC09,NMC,lithium-ion,5.0,,5.0,charge,78,0.0157161421943375,1.2414111457738346,0.8803811747290636,4.0527213564997,5.768788093922653,11,4.0519585272010366,0.24966471186610306,0.24966471186610306
raw_CU_diffT/TC23NMC09/TC23NMC09_05deg.parquet,TC23NMC09_05deg.parquet,TC23NMC09,NMC,lithium-ion,5.0,,5.0,charge,79,0.0157154641030955,1.25712660987693,0.8915262323480454,4.05558196636971,5.770312016574584,11,4.05461109271686,0.24228645014710537,0.24228645014710537
raw_CU_diffT/TC23NMC09/TC23NMC09_05deg.parquet,TC23NMC09_05deg.parquet,TC23NMC09,NMC,lithium-ion,5.0,,5.0,charge,80,0.0141040342885171,1.271230644165447,0.9015284997818565,4.05806116159038,5.764767209944751,11,4.057072950908016,0.25187897983178686,0.25187897983178686
raw_CU_diffT/TC23NMC09/TC23NMC09_05deg.parquet,TC23NMC09_05deg.parquet,TC23NMC09,NMC,lithium-ion,5.0,,5.0,charge,81,0.0126496567852059,1.283880300950653,0.910499355036694,4.06015894216172,5.746097292817679,11,4.059378775833536,0.26340538096167165,0.26340538096167165
raw_CU_diffT/TC23NMC09/TC23NMC09_05deg.parquet,TC23NMC09_05deg.parquet,TC23NMC09,NMC,lithium-ion,5.0,,5.0,charge,82,0.0114436925181751,1.295323993468828,0.9186149672548436,4.06225672273306,5.745408839779005,11,4.06156324155245,0.2722672050842334,0.2722672050842334
raw_CU_diffT/TC23NMC09/TC23NMC09_05deg.parquet,TC23NMC09_05deg.parquet,TC23NMC09,NMC,lithium-ion,5.0,,5.0,charge,83,0.0104857726600767,1.3058097661289048,0.9260512440144384,4.0643545033044,5.734030718232045,11,4.063609011035241,0.27955820172206813,0.27955820172206813
raw_CU_diffT/TC23NMC09/TC23NMC09_05deg.parquet,TC23NMC09_05deg.parquet,TC23NMC09,NMC,lithium-ion,5.0,,5.0,charge,84,0.0095676611433686,1.3153774272722734,0.9328364165058276,4.0660708692264,5.730473646408839,11,4.065533421311428,0.2851580095598365,0.2851580095598365
raw_CU_diffT/TC23NMC09/TC23NMC09_05deg.parquet,TC23NMC09_05deg.parquet,TC23NMC09,NMC,lithium-ion,5.0,,5.0,charge,85,0.0087866896696812,1.3241641169419545,0.9390677413974304,4.0677872351484,5.706182651933702,11,4.067319135351493,0.29235451990138017,0.29235451990138017
raw_CU_diffT/TC23NMC09/TC23NMC09_05deg.parquet,TC23NMC09_05deg.parquet,TC23NMC09,NMC,lithium-ion,5.0,,5.0,charge,86,0.0080488831855686,1.332213000127523,0.9447758303398336,4.06931289374574,5.699757182320442,11,4.069018164243981,0.3022815673844548,0.3022815673844548
raw_CU_diffT/TC23NMC09/TC23NMC09_05deg.parquet,TC23NMC09_05deg.parquet,TC23NMC09,NMC,lithium-ion,5.0,,5.0,charge,87,0.0074166177421621,1.3396296178696852,0.9500355306917996,4.07102925966774,5.69287546961326,11,4.070630507988894,0.3115692749754544,0.3115692749754544
raw_CU_diffT/TC23NMC09/TC23NMC09_05deg.parquet,TC23NMC09_05deg.parquet,TC23NMC09,NMC,lithium-ion,5.0,,5.0,charge,88,0.0068803153859439,1.346509933255629,0.9549148973404756,4.07236421094041,5.686721160220995,11,4.072173503615745,0.31963144846764635,0.31963144846764635
raw_CU_diffT/TC23NMC09/TC23NMC09_05deg.parquet,TC23NMC09_05deg.parquet,TC23NMC09,NMC,lithium-ion,5.0,,5.0,charge,89,0.0063620207641652,1.3528719540197942,0.959426700970622,4.07388986953775,5.683569861878453,11,4.073629814095021,0.3274605134821513,0.3274605134821513
raw_CU_diffT/TC23NMC09/TC23NMC09_05deg.parquet,TC23NMC09_05deg.parquet,TC23NMC09,NMC,lithium-ion,5.0,,5.0,charge,90,0.0058943324314267,1.3587662864512209,0.9636068304369064,4.07522482081042,5.680681961325966,11,4.075016776456235,0.338114773680104,0.338114773680104
raw_CU_diffT/TC23NMC09/TC23NMC09_05deg.parquet,TC23NMC09_05deg.parquet,TC23NMC09,NMC,lithium-ion,5.0,,5.0,charge,91,0.0054724139309533,1.364238700382174,0.967487744686418,4.07675047940775,5.673092679558009,11,4.076351727728905,0.3525761440807855,0.3525761440807855
raw_CU_diffT/TC23NMC09/TC23NMC09_05deg.parquet,TC23NMC09_05deg.parquet,TC23NMC09,NMC,lithium-ion,5.0,,5.0,charge,92,0.0050850713417964,1.3693237717239706,0.9710939641864704,4.07789472335576,5.669040248618785,11,4.077652004942544,0.3615255887116291,0.3615255887116291
raw_CU_diffT/TC23NMC09/TC23NMC09_05deg.parquet,TC23NMC09_05deg.parquet,TC23NMC09,NMC,lithium-ion,5.0,,5.0,charge,93,0.0047218110431047,1.3740455827670752,0.974442567561854,4.07922967462843,5.658853839779006,11,4.078865597008608,0.3711228198193339,0.3711228198193339
raw_CU_diffT/TC23NMC09/TC23NMC09_05deg.parquet,TC23NMC09_05deg.parquet,TC23NMC09,NMC,lithium-ion,5.0,,5.0,charge,94,0.0043838357384636,1.3784294185055388,0.9775514863679938,4.08037391857643,5.6531266022099445,11,4.08004451501564,0.38673865040186683,0.38673865040186683
raw_CU_diffT/TC23NMC09/TC23NMC09_05deg.parquet,TC23NMC09_05deg.parquet,TC23NMC09,NMC,lithium-ion,5.0,,5.0,charge,95,0.0040974146783284,1.3825268331838672,0.9804572817284908,4.08132745519976,5.656227817679558,11,4.081188758963642,0.39744574337544236,0.39744574337544236
raw_CU_diffT/TC23NMC09/TC23NMC09_05deg.parquet,TC23NMC09_05deg.parquet,TC23NMC09,NMC,lithium-ion,5.0,,5.0,charge,96,0.0038418693053796,1.3863687024892468,0.9831818499940008,4.08247169914777,5.662023425414364,11,4.082280991823099,0.4018747201319002,0.4018747201319002
raw_CU_diffT/TC23NMC09/TC23NMC09_05deg.parquet,TC23NMC09_05deg.parquet,TC23NMC09,NMC,lithium-ion,5.0,,5.0,charge,97,0.0035808247015148,1.3899495271907616,0.9857212912322646,4.08361594309577,5.650102928176796,11,4.083303876564496,0.41358877029392715,0.41358877029392715
raw_CU_diffT/TC23NMC09/TC23NMC09_05deg.parquet,TC23NMC09_05deg.parquet,TC23NMC09,NMC,lithium-ion,5.0,,5.0,charge,98,0.0033467004468639,1.3932962276376255,0.9880946967562174,4.08437877239444,5.651041878453039,11,4.084309424276376,0.4336509400070554,0.4336509400070554
raw_CU_diffT/TC23NMC09/TC23NMC09_05deg.parquet,TC23NMC09_05deg.parquet,TC23NMC09,NMC,lithium-ion,5.0,,5.0,charge,99,0.0031453051536387,1.3964415327912645,0.9903252772173876,4.08533230901777,5.6521666574585625,11,4.085297634958741,0.33585008461943744,0.33585008461943744
raw_CU_diffT/TC23NMC09/TC23NMC09_05deg.parquet,TC23NMC09_05deg.parquet,TC23NMC09,NMC,lithium-ion,5.0,,5.0,charge,100,0.0029505271027761,1.3993920598940404,0.992417725416886,4.08647655296577,5.665735524861878,11,4.085790006596972,0.24331945342919425,0.24331945342919425
raw_CU_diffT/TC23NMC09/TC23NMC09_05deg.parquet,TC23NMC09_05deg.parquet,TC23NMC09,NMC,lithium-ion,5.0,,5.0,charge,101,0.0027868263105083,1.4021788862045486,0.9943940806553286,4.08723938226444,5.643035607734807,11,4.0862858456411075,0.25492345158886565,0.25492345158886565
raw_CU_diffT/TC23NMC09/TC23NMC09_05deg.parquet,TC23NMC09_05deg.parquet,TC23NMC09,NMC,lithium-ion,5.0,,5.0,charge,102,0.0025988097442855,1.404777695948834,0.9962370987266262,4.08800221156311,5.652310994475138,11,4.086762613952774,0.25769496572866046,0.25769496572866046
raw_CU_diffT/TC23NMC09/TC23NMC09_05deg.parquet,TC23NMC09_05deg.parquet,TC23NMC09,NMC,lithium-ion,5.0,,5.0,charge,103,0.0024688030134512,1.4072464989622853,0.9979879189158568,4.08895574818645,5.985431049723759,11,4.0872121383609175,0.24648908144206416,0.24648908144206416
raw_CU_diffT/TC23NMC09/TC23NMC09_05deg.parquet,TC23NMC09_05deg.parquet,TC23NMC09,NMC,lithium-ion,5.0,,5.0,charge,104,0.0028372027432597,1.410083701705545,0.9999999999999996,4.09009999213445,6.093912099447513,11,4.087684366021997,0.23469613864033995,0.23469613864033995
raw_CU_diffT/TC23NMC09/TC23NMC09_05deg.parquet,TC23NMC09_05deg.parquet,TC23NMC09,NMC,lithium-ion,5.0,,5.0,discharge,0,0.0157137256591401,0.0157137256591401,0.0100009806702062,4.19003063025999,5.890743563535911,1,4.19003063025999,-2.1167665560638924,2.1167665560638924
raw_CU_diffT/TC23NMC09/TC23NMC09_05deg.parquet,TC23NMC09_05deg.parquet,TC23NMC09,NMC,lithium-ion,5.0,,5.0,discharge,1,0.0157128138715164,0.0314265395306565,0.0200013810343414,4.16886211722194,5.587553839779006,1,4.16886211722194,-1.9546068628060596,1.9546068628060596
raw_CU_diffT/TC23NMC09/TC23NMC09_05deg.parquet,TC23NMC09_05deg.parquet,TC23NMC09,NMC,lithium-ion,5.0,,5.0,discharge,2,0.0157140660004514,0.0471406055311079,0.0300025783143415,4.15093562870324,5.550973259668508,1,4.15093562870324,-1.6589932793897901,1.6589932793897901
raw_CU_diffT/TC23NMC09/TC23NMC09_05deg.parquet,TC23NMC09_05deg.parquet,TC23NMC09,NMC,lithium-ion,5.0,,5.0,discharge,3,0.0157132040995337,0.0628538096306416,0.040003227038601,4.13567904272988,5.597712237569061,1,4.13567904272988,-1.4302209381595503,1.4302209381595503
raw_CU_diffT/TC23NMC09/TC23NMC09_05deg.parquet,TC23NMC09_05deg.parquet,TC23NMC09,NMC,lithium-ion,5.0,,5.0,discharge,4,0.0157129813847912,0.0785667910154328,0.0500037340163464,4.12232953000318,5.646360524861879,1,4.12232953000318,-1.2681330525089152,1.2681330525089152
raw_CU_diffT/TC23NMC09/TC23NMC09_05deg.parquet,TC23NMC09_05deg.parquet,TC23NMC09,NMC,lithium-ion,5.0,,5.0,discharge,5,0.0157131576678166,0.0942799486832494,0.0600043531891987,4.11031496854916,5.672773287292817,1,4.11031496854916,-1.1060394182782431,1.1060394182782431
raw_CU_diffT/TC23NMC09/TC23NMC09_05deg.parquet,TC23NMC09_05deg.parquet,TC23NMC09,NMC,lithium-ion,5.0,,5.0,discharge,6,0.0157129716609282,0.1099929203441776,0.0700048539782039,4.1002074803418,5.694629889502761,1,4.1002074803418,-0.9630191380684323,0.9630191380684323
raw_CU_diffT/TC23NMC09/TC23NMC09_05deg.parquet,TC23NMC09_05deg.parquet,TC23NMC09,NMC,lithium-ion,5.0,,5.0,discharge,7,0.0157131391502994,0.125706059494477,0.080005461365606,4.09105352875778,5.709284751381214,1,4.09105352875778,-0.8771893387382477,0.8771893387382477
raw_CU_diffT/TC23NMC09/TC23NMC09_05deg.parquet,TC23NMC09_05deg.parquet,TC23NMC09,NMC,lithium-ion,5.0,,5.0,discharge,8,0.0157135737130807,0.1414196332075576,0.0900063453299364,4.08266240647243,5.727032265193371,1,4.08266240647243,-0.7818476395945595,0.7818476395945595
raw_CU_diffT/TC23NMC09/TC23NMC09_05deg.parquet,TC23NMC09_05deg.parquet,TC23NMC09,NMC,lithium-ion,5.0,,5.0,discharge,9,0.0157127864908612,0.1571324196984188,0.1000067282676884,4.07541552813508,5.739439944751382,1,4.07541552813508,-0.6865118574771429,0.6865118574771429
raw_CU_diffT/TC23NMC09/TC23NMC09_05deg.parquet,TC23NMC09_05deg.parquet,TC23NMC09,NMC,lithium-ion,5.0,,5.0,discharge,10,0.0157132099113206,0.1728456296097394,0.1100073806908523,4.0689314790964,5.7331475690607725,1,4.0689314790964,-0.6102312758299604,0.6102312758299604
raw_CU_diffT/TC23NMC09/TC23NMC09_05deg.parquet,TC23NMC09_05deg.parquet,TC23NMC09,NMC,lithium-ion,5.0,,5.0,discharge,11,0.0157127597171321,0.1885583893268715,0.1200077465884985,4.06321025935639,5.73944870165746,1,4.06321025935639,-0.5434886163244528,0.5434886163244528
raw_CU_diffT/TC23NMC09/TC23NMC09_05deg.parquet,TC23NMC09_05deg.parquet,TC23NMC09,NMC,lithium-ion,5.0,,5.0,discharge,12,0.0157132361823403,0.2042716255092118,0.1300084157318194,4.05806116159038,5.737480690607735,1,4.05806116159038,-0.49580893671085846,0.49580893671085846
raw_CU_diffT/TC23NMC09/TC23NMC09_05deg.parquet,TC23NMC09_05deg.parquet,TC23NMC09,NMC,lithium-ion,5.0,,5.0,discharge,13,0.0157130254420969,0.2199846509513087,0.1400089507497809,4.05329347847371,5.731829834254144,1,4.05329347847371,-0.438608224555054,0.438608224555054
raw_CU_diffT/TC23NMC09/TC23NMC09_05deg.parquet,TC23NMC09_05deg.parquet,TC23NMC09,NMC,lithium-ion,5.0,,5.0,discharge,14,0.0157126053275932,0.2356972562789019,0.1500092183864019,4.0492886246557,5.738363011049724,1,4.0492886246557,-0.40046550642438206,0.40046550642438206
raw_CU_diffT/TC23NMC09/TC23NMC09_05deg.parquet,TC23NMC09_05deg.parquet,TC23NMC09,NMC,lithium-ion,5.0,,5.0,discharge,15,0.0157133239421788,0.2514105802210807,0.1600099433843601,4.04528377083769,5.7415240055248615,1,4.04528377083769,-0.3718593217588193,0.3718593217588193
raw_CU_diffT/TC23NMC09/TC23NMC09_05deg.parquet,TC23NMC09_05deg.parquet,TC23NMC09,NMC,lithium-ion,5.0,,5.0,discharge,16,0.015712625044341,0.2671232052654217,0.1700102235696801,4.04185103899368,5.743519806629834,1,4.04185103899368,-0.3432537987555122,0.3432537987555122
raw_CU_diffT/TC23NMC09/TC23NMC09_05deg.parquet,TC23NMC09_05deg.parquet,TC23NMC09,NMC,lithium-ion,5.0,,5.0,discharge,17,0.0157135193572594,0.2828367246226811,0.1800110729393173,4.03841830714967,5.752603176795579,1,4.03841830714967,-0.3241694656445304,0.3241694656445304
raw_CU_diffT/TC23NMC09/TC23NMC09_05deg.parquet,TC23NMC09_05deg.parquet,TC23NMC09,NMC,lithium-ion,5.0,,5.0,discharge,18,0.0157141183920507,0.2985508430147319,0.1900123035638841,4.035366989955,5.760316795580109,1,4.035366989955,-0.3241685661773772,0.3241685661773772
raw_CU_diffT/TC23NMC09/TC23NMC09_05deg.parquet,TC23NMC09_05deg.parquet,TC23NMC09,NMC,lithium-ion,5.0,,5.0,discharge,19,0.0157135973749361,0.314264440389668,0.2000132025877722,4.03193425811099,5.7614123480662975,1,4.03193425811099,-0.34323612517482616,0.34323612517482616
raw_CU_diffT/TC23NMC09/TC23NMC09_05deg.parquet,TC23NMC09_05deg.parquet,TC23NMC09,NMC,lithium-ion,5.0,,5.0,discharge,20,0.0157141651606872,0.3299786055503552,0.210014462978178,4.02850152626699,5.76280955801105,1,4.02850152626699,-0.36230464217732106,0.36230464217732106
