Repository: DNV007/delivered-energy-decomposition

# Three-term energy accounting for a cold commercial sodium-ion 18650 cell

This repository holds the analysis code and the derived data behind a reanalysis
of a public commercial-cell archive. No new measurements were made. The
manuscript reporting the work is not distributed here; what is here is
everything needed to regenerate its numbers from the raw archive and to check
them.

**Source data.** Droese, D., Schlösser, A., Otto, M. *Dataset: Evaluation of
Commercial Sodium-Ion Batteries by State-of-the-Art Lithium-Ion Battery
Configurations.* Technische Universität Berlin, DepositOnce, 2025.
DOI [10.14279/depositonce-25036](https://doi.org/10.14279/depositonce-25036),
CC BY 4.0.

File: data_processed/ocv/ocv_slope_points.csv (part 46 of 85)
member_path,file_name,cell_id,cell_family,chemistry_type,temperature_deg_c,voltage_v,ambient_temperature_from_file_deg_c,direction,segment_index,segment_capacity_ah,cumulative_capacity_ah,soc_fraction_by_capacity,ocv_voltage_v,ocv_temperature_mean_deg_c,smoothing_window_segments,smoothed_ocv_voltage_v,dv_dcapacity_fraction_v,abs_dv_dcapacity_fraction_v
raw_CU_diffT/TC23NMC09/TC23NMC09_05deg.parquet,TC23NMC09_05deg.parquet,TC23NMC09,NMC,lithium-ion,5.0,,5.0,discharge,21,0.0157136637374173,0.3456922692877724,0.2200154042383827,4.02468737977365,5.765949944751382,1,4.02468737977365,-0.41951621969064945,0.41951621969064945
raw_CU_diffT/TC23NMC09/TC23NMC09_05deg.parquet,TC23NMC09_05deg.parquet,TC23NMC09,NMC,lithium-ion,5.0,,5.0,discharge,22,0.0157136895456958,0.3614059588334682,0.2300163619242334,4.02011040398164,5.769826408839778,1,4.02011040398164,-0.46716996095676677,0.46716996095676677
raw_CU_diffT/TC23NMC09/TC23NMC09_05deg.parquet,TC23NMC09_05deg.parquet,TC23NMC09,NMC,lithium-ion,5.0,,5.0,discharge,23,0.0157148687128749,0.3771208275463432,0.2400180700895325,4.01534272086496,5.76950591160221,1,4.01534272086496,-0.5148346539794488,0.5148346539794488
raw_CU_diffT/TC23NMC09/TC23NMC09_05deg.parquet,TC23NMC09_05deg.parquet,TC23NMC09,NMC,lithium-ion,5.0,,5.0,discharge,24,0.0157141872209186,0.3928350147672618,0.2500193445201445,4.00981220844962,5.776756712707181,1,4.00981220844962,-0.6006680215153608,0.6006680215153608
raw_CU_diffT/TC23NMC09/TC23NMC09_05deg.parquet,TC23NMC09_05deg.parquet,TC23NMC09,NMC,lithium-ion,5.0,,5.0,discharge,25,0.0157134422994089,0.4085484570666707,0.260020144846411,4.00332815941094,5.777638812154697,1,4.00332815941094,-0.6864684451348353,0.6864684451348353
raw_CU_diffT/TC23NMC09/TC23NMC09_05deg.parquet,TC23NMC09_05deg.parquet,TC23NMC09,NMC,lithium-ion,5.0,,5.0,discharge,26,0.0157143892637673,0.424262846330438,0.2700215478669365,3.99608128107359,5.777463342541435,1,3.99608128107359,-0.7627592617301389,0.7627592617301389
raw_CU_diffT/TC23NMC09/TC23NMC09_05deg.parquet,TC23NMC09_05deg.parquet,TC23NMC09,NMC,lithium-ion,5.0,,5.0,discharge,27,0.0157130043722044,0.4399758507026424,0.2800220694749918,3.98807157343757,5.779848011049723,1,3.98807157343757,-0.8199640114817157,0.8199640114817157
raw_CU_diffT/TC23NMC09/TC23NMC09_05deg.parquet,TC23NMC09_05deg.parquet,TC23NMC09,NMC,lithium-ion,5.0,,5.0,discharge,28,0.0157142757466413,0.4556901264492837,0.2900234002476872,3.97968045115222,5.782823453038675,1,3.97968045115222,-0.858111469203493,0.858111469203493
raw_CU_diffT/TC23NMC09/TC23NMC09_05deg.parquet,TC23NMC09_05deg.parquet,TC23NMC09,NMC,lithium-ion,5.0,,5.0,discharge,29,0.0157127786159179,0.4714029050652016,0.3000237781734416,3.97090791421754,5.777939198895028,1,3.97090791421754,-0.8867222679699012,0.8867222679699012
raw_CU_diffT/TC23NMC09/TC23NMC09_05deg.parquet,TC23NMC09_05deg.parquet,TC23NMC09,NMC,lithium-ion,5.0,,5.0,discharge,30,0.015713933279975,0.4871168383451766,0.3100248909836637,3.96194466995818,5.779675110497237,1,3.96194466995818,-0.8866989963164258,0.8866989963164258
raw_CU_diffT/TC23NMC09/TC23NMC09_05deg.parquet,TC23NMC09_05deg.parquet,TC23NMC09,NMC,lithium-ion,5.0,,5.0,discharge,31,0.0157136214662392,0.5028304598114158,0.320025805340431,3.9531721330235,5.765707458563536,1,3.9531721330235,-0.877159866188606,0.877159866188606
raw_CU_diffT/TC23NMC09/TC23NMC09_05deg.parquet,TC23NMC09_05deg.parquet,TC23NMC09,NMC,lithium-ion,5.0,,5.0,discharge,32,0.0157141095477603,0.5185445693591761,0.3300270303360604,3.94439959608881,5.754279116022099,1,3.94439959608881,-0.8580660730691534,0.8580660730691534
raw_CU_diffT/TC23NMC09/TC23NMC09_05deg.parquet,TC23NMC09_05deg.parquet,TC23NMC09,NMC,lithium-ion,5.0,,5.0,discharge,33,0.0157145608544264,0.5342591302136025,0.3400285425652423,3.93600847380346,5.74854093922652,1,3.93600847380346,-0.8104109270901745,0.8104109270901745
raw_CU_diffT/TC23NMC09/TC23NMC09_05deg.parquet,TC23NMC09_05deg.parquet,TC23NMC09,NMC,lithium-ion,5.0,,5.0,discharge,34,0.0157134198798138,0.5499725500934163,0.350029328622586,3.92818947349211,5.748125580110497,1,3.92818947349211,-0.7722959513094736,0.7722959513094736
raw_CU_diffT/TC23NMC09/TC23NMC09_05deg.parquet,TC23NMC09_05deg.parquet,TC23NMC09,NMC,lithium-ion,5.0,,5.0,discharge,35,0.0157137539239515,0.5656863040173677,0.3600303272818954,3.92056118050543,5.742540414364641,1,3.92056118050543,-0.7436773952792066,0.7436773952792066
raw_CU_diffT/TC23NMC09/TC23NMC09_05deg.parquet,TC23NMC09_05deg.parquet,TC23NMC09,NMC,lithium-ion,5.0,,5.0,discharge,36,0.0157140613810873,0.5814003653984551,0.3700315216219072,3.91331430216808,5.735096712707183,1,3.91331430216808,-0.6864630998246071,0.6864630998246071
raw_CU_diffT/TC23NMC09/TC23NMC09_05deg.parquet,TC23NMC09_05deg.parquet,TC23NMC09,NMC,lithium-ion,5.0,,5.0,discharge,37,0.0157141274006103,0.5971144927990654,0.3800327579799602,3.9068302531294,5.7320532044198895,1,3.9068302531294,-0.6387942759421605,0.6387942759421605
raw_CU_diffT/TC23NMC09/TC23NMC09_05deg.parquet,TC23NMC09_05deg.parquet,TC23NMC09,NMC,lithium-ion,5.0,,5.0,discharge,38,0.0157139389683948,0.6128284317674602,0.3900338744105698,3.90053691141539,5.732819613259669,1,3.90053691141539,-0.6006611271391478,0.6006611271391478
raw_CU_diffT/TC23NMC09/TC23NMC09_05deg.parquet,TC23NMC09_05deg.parquet,TC23NMC09,NMC,lithium-ion,5.0,,5.0,discharge,39,0.0157139323716302,0.6285423641390904,0.4000349866426769,3.89481569167538,5.725268121546961,1,3.89481569167538,-0.5625108700226065,0.5625108700226065
raw_CU_diffT/TC23NMC09/TC23NMC09_05deg.parquet,TC23NMC09_05deg.parquet,TC23NMC09,NMC,lithium-ion,5.0,,5.0,discharge,40,0.0157146941613729,0.6442570583004633,0.4100365837148951,3.88928517926003,5.718658784530387,1,3.88928517926003,-0.5243658584519153,0.5243658584519153
raw_CU_diffT/TC23NMC09/TC23NMC09_05deg.parquet,TC23NMC09_05deg.parquet,TC23NMC09,NMC,lithium-ion,5.0,,5.0,discharge,41,0.0157143941167064,0.6599714524171697,0.4200379898240675,3.88432678881869,5.713967486187845,1,3.88432678881869,-0.4957728408840012,0.4957728408840012
raw_CU_diffT/TC23NMC09/TC23NMC09_05deg.parquet,TC23NMC09_05deg.parquet,TC23NMC09,NMC,lithium-ion,5.0,,5.0,discharge,42,0.0157141717777927,0.6756856241949624,0.4300392544259217,3.87936839837735,5.71490679558011,1,3.87936839837735,-0.4767029505710241,0.4767029505710241
raw_CU_diffT/TC23NMC09/TC23NMC09_05deg.parquet,TC23NMC09_05deg.parquet,TC23NMC09,NMC,lithium-ion,5.0,,5.0,discharge,43,0.0157145355772523,0.6914001597722147,0.4400407505674784,3.87479142258534,5.717271491712708,1,3.87479142258534,-0.45762387672291993,0.45762387672291993
raw_CU_diffT/TC23NMC09/TC23NMC09_05deg.parquet,TC23NMC09_05deg.parquet,TC23NMC09,NMC,lithium-ion,5.0,,5.0,discharge,44,0.0157148950975007,0.7071150548697154,0.4500424755252389,3.87021444679333,5.714383176795581,1,3.87021444679333,-0.448096937563605,0.448096937563605
raw_CU_diffT/TC23NMC09/TC23NMC09_05deg.parquet,TC23NMC09_05deg.parquet,TC23NMC09,NMC,lithium-ion,5.0,,5.0,discharge,45,0.0157140147822348,0.7228290696519502,0.4600436402074703,3.86582817832598,5.717854005524862,1,3.86582817832598,-0.44811783696343355,0.44811783696343355
raw_CU_diffT/TC23NMC09/TC23NMC09_05deg.parquet,TC23NMC09_05deg.parquet,TC23NMC09,NMC,lithium-ion,5.0,,5.0,discharge,46,0.0157134891063137,0.7385425587582638,0.4700444703239317,3.86125120253398,5.723892430939228,1,3.86125120253398,-0.4481178699031716,0.4481178699031716
raw_CU_diffT/TC23NMC09/TC23NMC09_05deg.parquet,TC23NMC09_05deg.parquet,TC23NMC09,NMC,lithium-ion,5.0,,5.0,discharge,47,0.0157140123692542,0.754256571127518,0.4800456334704247,3.85686493406663,5.724843176795581,1,3.85686493406663,-0.4480938460635855,0.4480938460635855
raw_CU_diffT/TC23NMC09/TC23NMC09_05deg.parquet,TC23NMC09_05deg.parquet,TC23NMC09,NMC,lithium-ion,5.0,,5.0,discharge,48,0.0157151053240288,0.7699716764515467,0.4900474922265911,3.85228795827462,5.719996685082873,1,3.85228795827462,-0.45764326607476846,0.45764326607476846
raw_CU_diffT/TC23NMC09/TC23NMC09_05deg.parquet,TC23NMC09_05deg.parquet,TC23NMC09,NMC,lithium-ion,5.0,,5.0,discharge,49,0.015712994029407,0.7856846704809537,0.5000480072519862,3.84771098248261,5.72460953038674,1,3.84771098248261,-0.4576649954052243,0.4576649954052243
raw_CU_diffT/TC23NMC09/TC23NMC09_05deg.parquet,TC23NMC09_05deg.parquet,TC23NMC09,NMC,lithium-ion,5.0,,5.0,discharge,50,0.0157136129000386,0.8013982833809923,0.5100489161568059,3.8431340066906,5.721536988950277,1,3.8431340066906,-0.46717022439506195,0.46717022439506195
raw_CU_diffT/TC23NMC09/TC23NMC09_05deg.parquet,TC23NMC09_05deg.parquet,TC23NMC09,NMC,lithium-ion,5.0,,5.0,discharge,51,0.0157149223392294,0.8171132057202217,0.5200506584525301,3.83836632357393,5.737297734806631,1,3.83836632357393,-0.476687751335362,0.476687751335362
raw_CU_diffT/TC23NMC09/TC23NMC09_05deg.parquet,TC23NMC09_05deg.parquet,TC23NMC09,NMC,lithium-ion,5.0,,5.0,discharge,52,0.0157147580116656,0.8328279637318873,0.5300522961621855,3.83359864045725,5.875555110497237,1,3.83359864045725,-0.4862455769204246,0.4862455769204246
raw_CU_diffT/TC23NMC09/TC23NMC09_05deg.parquet,TC23NMC09_05deg.parquet,TC23NMC09,NMC,lithium-ion,5.0,,5.0,discharge,53,0.0157134190981111,0.8485413828299984,0.5400530817220156,3.82864025001591,6.25017906077348,1,3.82864025001591,-0.505330612002183,0.505330612002183
raw_CU_diffT/TC23NMC09/TC23NMC09_05deg.parquet,TC23NMC09_05deg.parquet,TC23NMC09,NMC,lithium-ion,5.0,,5.0,discharge,54,0.0157136648893303,0.8642550477193287,0.5500540237153538,3.8234911522499,5.954337348066298,1,3.8234911522499,-0.5339300727572152,0.5339300727572152
raw_CU_diffT/TC23NMC09/TC23NMC09_05deg.parquet,TC23NMC09_05deg.parquet,TC23NMC09,NMC,lithium-ion,5.0,,5.0,discharge,55,0.0157136726046186,0.8799687203239474,0.5600549706190776,3.81796063983455,5.600950220994475,1,3.81796063983455,-0.5815935470669729,0.5815935470669729
raw_CU_diffT/TC23NMC09/TC23NMC09_05deg.parquet,TC23NMC09_05deg.parquet,TC23NMC09,NMC,lithium-ion,5.0,,5.0,discharge,56,0.0157141016683271,0.8956828219922744,0.5700561905998518,3.81185800544521,5.540263287292818,1,3.81185800544521,-0.6006554690029873,0.6006554690029873
raw_CU_diffT/TC23NMC09/TC23NMC09_05deg.parquet,TC23NMC09_05deg.parquet,TC23NMC09,NMC,lithium-ion,5.0,,5.0,discharge,57,0.0157140651905646,0.9113968871828392,0.5800573873644005,3.80594607838053,5.571657817679558,1,3.80594607838053,-0.6197366471427586,0.6197366471427586
raw_CU_diffT/TC23NMC09/TC23NMC09_05deg.parquet,TC23NMC09_05deg.parquet,TC23NMC09,NMC,lithium-ion,5.0,,5.0,discharge,58,0.0157135076990118,0.9271103948818508,0.5900582293141609,3.79946202934185,5.6367159944751375,1,3.79946202934185,-0.6769601186816772,0.6769601186816772
raw_CU_diffT/TC23NMC09/TC23NMC09_05deg.parquet,TC23NMC09_05deg.parquet,TC23NMC09,NMC,lithium-ion,5.0,,5.0,discharge,59,0.015713246060643,0.9428236409424938,0.6000589047445148,3.79240585832917,5.672937983425415,1,3.79240585832917,-0.7341315261477064,0.7341315261477064
raw_CU_diffT/TC23NMC09/TC23NMC09_05deg.parquet,TC23NMC09_05deg.parquet,TC23NMC09,NMC,lithium-ion,5.0,,5.0,discharge,60,0.0157149175743901,0.958538558516884,0.610060644007663,3.78477756534248,5.701801602209944,1,3.78477756534248,-0.7913279461759544,0.7913279461759544
raw_CU_diffT/TC23NMC09/TC23NMC09_05deg.parquet,TC23NMC09_05deg.parquet,TC23NMC09,NMC,lithium-ion,5.0,,5.0,discharge,61,0.0157137999107471,0.974252358427631,0.6200616719352099,3.7765771503818,5.724076602209944,1,3.7765771503818,-0.8581238597827223,0.8581238597827223
raw_CU_diffT/TC23NMC09/TC23NMC09_05deg.parquet,TC23NMC09_05deg.parquet,TC23NMC09,NMC,lithium-ion,5.0,,5.0,discharge,62,0.0157128210607935,0.9899651794884246,0.6300620768749513,3.76761390612245,5.742502127071823,1,3.76761390612245,-0.934420733739131,0.934420733739131
raw_CU_diffT/TC23NMC09/TC23NMC09_05deg.parquet,TC23NMC09_05deg.parquet,TC23NMC09,NMC,lithium-ion,5.0,,5.0,discharge,63,0.0157130486152083,1.005678228103633,0.6400626266414101,3.75788783256443,5.765727182320441,1,3.75788783256443,-1.0202525966431892,1.0202525966431892
raw_CU_diffT/TC23NMC09/TC23NMC09_05deg.parquet,TC23NMC09_05deg.parquet,TC23NMC09,NMC,lithium-ion,5.0,,5.0,discharge,64,0.0157123585329073,1.0213905866365405,0.6500627372058678,3.74720822238307,5.763623066298344,1,3.74720822238307,-1.1155441110066704,1.1155441110066704
raw_CU_diffT/TC23NMC09/TC23NMC09_05deg.parquet,TC23NMC09_05deg.parquet,TC23NMC09,NMC,lithium-ion,5.0,,5.0,discharge,65,0.0157144713560557,1.037105057992596,0.6600641924739258,3.73557507557838,5.781061049723757,1,3.73557507557838,-1.1917454066359312,1.1917454066359312
raw_CU_diffT/TC23NMC09/TC23NMC09_05deg.parquet,TC23NMC09_05deg.parquet,TC23NMC09,NMC,lithium-ion,5.0,,5.0,discharge,66,0.0157145202088848,1.0528195782014809,0.6700656788343045,3.72336980679969,5.789909502762431,1,3.72336980679969,-1.2585143055975436,1.2585143055975436
raw_CU_diffT/TC23NMC09/TC23NMC09_05deg.parquet,TC23NMC09_05deg.parquet,TC23NMC09,NMC,lithium-ion,5.0,,5.0,discharge,67,0.0157137427891689,1.0685333209906498,0.6800666704068958,3.71040170872233,5.803470000000001,1,3.71040170872233,-1.296728196652623,1.296728196652623
raw_CU_diffT/TC23NMC09/TC23NMC09_05deg.parquet,TC23NMC09_05deg.parquet,TC23NMC09,NMC,lithium-ion,5.0,,5.0,discharge,68,0.015712604646161,1.0842459256368109,0.6900669376098202,3.69743361064497,5.800755497237569,1,3.69743361064497,-1.296701549151777,1.296701549151777
raw_CU_diffT/TC23NMC09/TC23NMC09_05deg.parquet,TC23NMC09_05deg.parquet,TC23NMC09,NMC,lithium-ion,5.0,,5.0,discharge,69,0.0157143887276122,1.099960314364423,0.7000683402891105,3.68446551256761,5.799825165745857,1,3.68446551256761,-1.2966951682541605,1.2966951682541605
raw_CU_diffT/TC23NMC09/TC23NMC09_05deg.parquet,TC23NMC09_05deg.parquet,TC23NMC09,NMC,lithium-ion,5.0,,5.0,discharge,70,0.0157127592614291,1.115673073625852,0.7100687058967251,3.67149741449025,5.811660138121548,1,3.67149741449025,-1.2585614944485144,1.2585614944485144
raw_CU_diffT/TC23NMC09/TC23NMC09_05deg.parquet,TC23NMC09_05deg.parquet,TC23NMC09,NMC,lithium-ion,5.0,,5.0,discharge,71,0.0157143763768253,1.1313874500026773,0.7200701007153728,3.65929214571156,5.822147541436464,1,3.65929214571156,-1.220412728104776,1.220412728104776
raw_CU_diffT/TC23NMC09/TC23NMC09_05deg.parquet,TC23NMC09_05deg.parquet,TC23NMC09,NMC,lithium-ion,5.0,,5.0,discharge,72,0.0157129326185545,1.1471003826212318,0.7300705766559091,3.64708687693287,5.813511574585634,1,3.64708687693287,-1.2013439576722362,1.2013439576722362
raw_CU_diffT/TC23NMC09/TC23NMC09_05deg.parquet,TC23NMC09_05deg.parquet,TC23NMC09,NMC,lithium-ion,5.0,,5.0,discharge,73,0.0157144189001086,1.1628148015213404,0.7400719985384463,3.63526302280351,5.821120110497238,1,3.63526302280351,-1.1441387743150528,1.1441387743150528
raw_CU_diffT/TC23NMC09/TC23NMC09_05deg.parquet,TC23NMC09_05deg.parquet,TC23NMC09,NMC,lithium-ion,5.0,,5.0,discharge,74,0.0157127267457073,1.1785275282670478,0.7500723434514713,3.62420199797282,5.834409861878454,1,3.62420199797282,-1.086995477781528,1.086995477781528
raw_CU_diffT/TC23NMC09/TC23NMC09_05deg.parquet,TC23NMC09_05deg.parquet,TC23NMC09,NMC,lithium-ion,5.0,,5.0,discharge,75,0.0157126902217194,1.1942402184887673,0.7600726651188509,3.61352238779146,5.838460883977901,1,3.61352238779146,-1.0583464392610153,1.0583464392610153
raw_CU_diffT/TC23NMC09/TC23NMC09_05deg.parquet,TC23NMC09_05deg.parquet,TC23NMC09,NMC,lithium-ion,5.0,,5.0,discharge,76,0.015714056109336,1.2099542745981031,0.7700738561036632,3.60303348493478,5.839061712707183,1,3.60303348493478,-1.0392333738038246,1.0392333738038246
raw_CU_diffT/TC23NMC09/TC23NMC09_05deg.parquet,TC23NMC09_05deg.parquet,TC23NMC09,NMC,lithium-ion,5.0,,5.0,discharge,77,0.0157139875575291,1.2256682621556323,0.7800750034587655,3.59273528940275,5.845449723756907,1,3.59273528940275,-1.0201451474282237,1.0201451474282237
raw_CU_diffT/TC23NMC09/TC23NMC09_05deg.parquet,TC23NMC09_05deg.parquet,TC23NMC09,NMC,lithium-ion,5.0,,5.0,discharge,78,0.015714677950593,1.2413829401062255,0.7900765902136534,3.5826278011954,5.848366629834255,1,3.5826278011954,-1.0106455962034602,1.0106455962034602
raw_CU_diffT/TC23NMC09/TC23NMC09_05deg.parquet,TC23NMC09_05deg.parquet,TC23NMC09,NMC,lithium-ion,5.0,,5.0,discharge,79,0.0157129014719693,1.2570958415781948,0.8000770463309851,3.57252031298805,5.8466026519337015,1,3.57252031298805,-0.9915823599170324,0.9915823599170324
raw_CU_diffT/TC23NMC09/TC23NMC09_05deg.parquet,TC23NMC09_05deg.parquet,TC23NMC09,NMC,lithium-ion,5.0,,5.0,discharge,80,0.0157145660920988,1.2728104076702935,0.8100785618936769,3.56279423943003,5.849868812154696,1,3.56279423943003,-0.9629420144435983,0.9629420144435983
raw_CU_diffT/TC23NMC09/TC23NMC09_05deg.parquet,TC23NMC09_05deg.parquet,TC23NMC09,NMC,lithium-ion,5.0,,5.0,discharge,81,0.0157140345956057,1.2885244422658992,0.820079739186103,3.55325887319667,5.863129447513813,1,3.55325887319667,-0.9057397190599943,0.9057397190599943
raw_CU_diffT/TC23NMC09/TC23NMC09_05deg.parquet,TC23NMC09_05deg.parquet,TC23NMC09,NMC,lithium-ion,5.0,,5.0,discharge,82,0.0157145558110823,1.3042389980769815,0.8300812482054549,3.54467704358665,5.857710662983425,1,3.54467704358665,-0.8104339881367082,0.8104339881367082
raw_CU_diffT/TC23NMC09/TC23NMC09_05deg.parquet,TC23NMC09_05deg.parquet,TC23NMC09,NMC,lithium-ion,5.0,,5.0,discharge,83,0.01571235214022,1.3199513502172016,0.840081354701295,3.53704875059997,5.853610082872928,1,3.53704875059997,-0.7341809428060628,0.7341809428060628
raw_CU_diffT/TC23NMC09/TC23NMC09_05deg.parquet,TC23NMC09_05deg.parquet,TC23NMC09,NMC,lithium-ion,5.0,,5.0,discharge,84,0.0157139509142929,1.3356653011314945,0.8500824787348562,3.52999257958729,5.857128591160221,1,3.52999257958729,-0.6769297625064326,0.6769297625064326
raw_CU_diffT/TC23NMC09/TC23NMC09_05deg.parquet,TC23NMC09_05deg.parquet,TC23NMC09,NMC,lithium-ion,5.0,,5.0,discharge,85,0.0157142121049375,1.351379513236432,0.8600837690028702,3.52350853054861,5.870824972375689,1,3.52350853054861,-0.6483286321968933,0.6483286321968933
raw_CU_diffT/TC23NMC09/TC23NMC09_05deg.parquet,TC23NMC09_05deg.parquet,TC23NMC09,NMC,lithium-ion,5.0,,5.0,discharge,86,0.0157138544010587,1.3670933676374906,0.8700848316107065,3.51702448150993,5.86433046961326,1,3.51702448150993,-0.6387905397378404,0.6387905397378404
raw_CU_diffT/TC23NMC09/TC23NMC09_05deg.parquet,TC23NMC09_05deg.parquet,TC23NMC09,NMC,lithium-ion,5.0,,5.0,discharge,87,0.0157144182611795,1.38280778589867,0.880086253086598,3.51073113979592,5.872055828729283,1,3.51073113979592,-0.6483194752854047,0.6483194752854047
raw_CU_diffT/TC23NMC09/TC23NMC09_05deg.parquet,TC23NMC09_05deg.parquet,TC23NMC09,NMC,lithium-ion,5.0,,5.0,discharge,88,0.0157141102531226,1.398521896151793,0.8900874785311544,3.50405638343257,5.889018701657459,1,3.50405638343257,-0.7055322849564902,0.7055322849564902
raw_CU_diffT/TC23NMC09/TC23NMC09_05deg.parquet,TC23NMC09_05deg.parquet,TC23NMC09,NMC,lithium-ion,5.0,,5.0,discharge,89,0.0157140442233845,1.4142359403751772,0.9000886619511681,3.49661879777056,5.896181104972375,1,3.49661879777056,-0.8294597260507999,0.8294597260507999
raw_CU_diffT/TC23NMC09/TC23NMC09_05deg.parquet,TC23NMC09_05deg.parquet,TC23NMC09,NMC,lithium-ion,5.0,,5.0,discharge,90,0.0157146399221781,1.4299505802973551,0.9100902245029198,3.48746484618654,5.909343121546961,1,3.48746484618654,-1.0964182160295195,1.0964182160295195
raw_CU_diffT/TC23NMC09/TC23NMC09_05deg.parquet,TC23NMC09_05deg.parquet,TC23NMC09,NMC,lithium-ion,5.0,,5.0,discharge,91,0.0157141569445566,1.445664737241912,0.9200914796641798,3.47468745543384,5.924803922651933,1,3.47468745543384,-1.5635953071346194,1.5635953071346194
raw_CU_diffT/TC23NMC09/TC23NMC09_05deg.parquet,TC23NMC09_05deg.parquet,TC23NMC09,NMC,lithium-ion,5.0,,5.0,discharge,92,0.0157142819973524,1.4613790192392644,0.9300928144151324,3.45618884494114,5.95173958563536,1,3.45618884494114,-2.221467430403436,2.221467430403436
raw_CU_diffT/TC23NMC09/TC23NMC09_05deg.parquet,TC23NMC09_05deg.parquet,TC23NMC09,NMC,lithium-ion,5.0,,5.0,discharge,93,0.015714031797142,1.4770930510364064,0.9400939899264796,3.43025264878642,5.988290939226518,1,3.43025264878642,-2.9746761843906313,2.9746761843906313
raw_CU_diffT/TC23NMC09/TC23NMC09_05deg.parquet,TC23NMC09_05deg.parquet,TC23NMC09,NMC,lithium-ion,5.0,,5.0,discharge,94,0.0157141024574341,1.4928071534938403,0.95009521040948,3.39668815964502,6.022583950276243,1,3.39668815964502,-3.8327844041549213,3.8327844041549213
raw_CU_diffT/TC23NMC09/TC23NMC09_05deg.parquet,TC23NMC09_05deg.parquet,TC23NMC09,NMC,lithium-ion,5.0,,5.0,discharge,95,0.0157138729058088,1.5085210263996494,0.960096284794641,3.35358830427026,6.0591060497237565,1,3.35358830427026,-4.900597488760695,4.900597488760695
raw_CU_diffT/TC23NMC09/TC23NMC09_05deg.parquet,TC23NMC09_05deg.parquet,TC23NMC09,NMC,lithium-ion,5.0,,5.0,discharge,96,0.015714153128836,1.5242351795284854,0.9700975375273906,3.29866459476615,6.108112513812155,1,3.29866459476615,-6.311809945123741,6.311809945123741
raw_CU_diffT/TC23NMC09/TC23NMC09_05deg.parquet,TC23NMC09_05deg.parquet,TC23NMC09,NMC,lithium-ion,5.0,,5.0,discharge,97,0.0144596019391844,1.53869478146767,0.9793003327542849,3.23363339705468,6.119385331491713,1,3.23363339705468,-7.881467133313322,7.881467133313322
raw_CU_diffT/TC23NMC09/TC23NMC09_05deg.parquet,TC23NMC09_05deg.parquet,TC23NMC09,NMC,lithium-ion,5.0,,5.0,discharge,98,0.0090012690499959,1.5476960505176658,0.985029178969948,3.18557515123858,6.008994447513812,1,3.18557515123858,-9.186876714241464,9.186876714241464
raw_CU_diffT/TC23NMC09/TC23NMC09_05deg.parquet,TC23NMC09_05deg.parquet,TC23NMC09,NMC,lithium-ion,5.0,,5.0,discharge,99,0.0065061580524206,1.5542022085700864,0.989170014970971,3.14514519840916,5.914878701657459,1,3.14514519840916,-10.519960833821642,10.519960833821642
raw_CU_diffT/TC23NMC09/TC23NMC09_05deg.parquet,TC23NMC09_05deg.parquet,TC23NMC09,NMC,lithium-ion,5.0,,5.0,discharge,100,0.0049938580354919,1.5591960666055782,0.992348349553493,3.10986434334576,5.826538701657459,1,3.10986434334576,-11.68999166444712,11.68999166444712
raw_CU_diffT/TC23NMC09/TC23NMC09_05deg.parquet,TC23NMC09_05deg.parquet,TC23NMC09,NMC,lithium-ion,5.0,,5.0,discharge,101,0.0039678237476396,1.563163890353218,0.9948736659210884,3.07916046407436,5.7768342265193375,1,3.07916046407436,-12.739446265652987,12.739446265652987
raw_CU_diffT/TC23NMC09/TC23NMC09_05deg.parquet,TC23NMC09_05deg.parquet,TC23NMC09,NMC,lithium-ion,5.0,,5.0,discharge,102,0.0032207310459392,1.566384621399157,0.9969234960907806,3.05208002397164,5.737984806629833,1,3.05208002397164,-13.676036560837588,13.676036560837588
raw_CU_diffT/TC23NMC09/TC23NMC09_05deg.parquet,TC23NMC09_05deg.parquet,TC23NMC09,NMC,lithium-ion,5.0,,5.0,discharge,103,0.0026431021208461,1.5690277235200032,0.9986056950672269,3.02843231571292,5.729078038674033,1,3.02843231571292,-14.37333575869684,14.37333575869684
raw_CU_diffT/TC23NMC09/TC23NMC09_05deg.parquet,TC23NMC09_05deg.parquet,TC23NMC09,NMC,lithium-ion,5.0,,5.0,discharge,104,0.0021907576788003,1.5712184811988037,1.0000000000000002,3.00802663197355,5.700271491712707,1,3.00802663197355,-14.63502226789189,14.63502226789189
raw_CU_diffT/TC23NMC09/TC23NMC09_05deg.parquet,TC23NMC09_05deg.parquet,TC23NMC09,NMC,lithium-ion,5.0,,5.0,discharge,0,0.0157137256591401,0.0157137256591401,0.0100009806702062,4.19003063025999,5.890743563535911,5,4.169942792061723,-0.8565594397281181,0.8565594397281181
raw_CU_diffT/TC23NMC09/TC23NMC09_05deg.parquet,TC23NMC09_05deg.parquet,TC23NMC09,NMC,lithium-ion,5.0,,5.0,discharge,1,0.0157128138715164,0.0314265395306565,0.0200013810343414,4.16886211722194,5.587553839779006,5,4.161376854728762,-0.8187077303066133,0.8187077303066133
raw_CU_diffT/TC23NMC09/TC23NMC09_05deg.parquet,TC23NMC09_05deg.parquet,TC23NMC09,NMC,lithium-ion,5.0,,5.0,discharge,2,0.0157140660004514,0.0471406055311079,0.0300025783143415,4.15093562870324,5.550973259668508,5,4.153567389783646,-1.187542562510032,1.187542562510032
raw_CU_diffT/TC23NMC09/TC23NMC09_05deg.parquet,TC23NMC09_05deg.parquet,TC23NMC09,NMC,lithium-ion,5.0,,5.0,discharge,3,0.0157132040995337,0.0628538096306416,0.040003227038601,4.13567904272988,5.597712237569061,5,4.137624257441479,-1.4836156874063704,1.4836156874063704
raw_CU_diffT/TC23NMC09/TC23NMC09_05deg.parquet,TC23NMC09_05deg.parquet,TC23NMC09,NMC,lithium-ion,5.0,,5.0,discharge,4,0.0157129813847912,0.0785667910154328,0.0500037340163464,4.12232953000318,5.646360524861879,5,4.123893330065452,-1.285295980675329,1.285295980675329
raw_CU_diffT/TC23NMC09/TC23NMC09_05deg.parquet,TC23NMC09_05deg.parquet,TC23NMC09,NMC,lithium-ion,5.0,,5.0,discharge,5,0.0157131576678166,0.0942799486832494,0.0600043531891987,4.11031496854916,5.672773287292817,5,4.11191691007636,-1.1289233318400989,1.1289233318400989
raw_CU_diffT/TC23NMC09/TC23NMC09_05deg.parquet,TC23NMC09_05deg.parquet,TC23NMC09,NMC,lithium-ion,5.0,,5.0,discharge,6,0.0157129716609282,0.1099929203441776,0.0700048539782039,4.1002074803418,5.694629889502761,5,4.10131358282487,-0.9992516644512648,0.9992516644512648
raw_CU_diffT/TC23NMC09/TC23NMC09_05deg.parquet,TC23NMC09_05deg.parquet,TC23NMC09,NMC,lithium-ion,5.0,,5.0,discharge,7,0.0157131391502994,0.125706059494477,0.080005461365606,4.09105352875778,5.709284751381214,5,4.09193078245125,-0.882910606531226,0.882910606531226
raw_CU_diffT/TC23NMC09/TC23NMC09_05deg.parquet,TC23NMC09_05deg.parquet,TC23NMC09,NMC,lithium-ion,5.0,,5.0,discharge,8,0.0157135737130807,0.1414196332075576,0.0900063453299364,4.08266240647243,5.727032265193371,5,4.083654084560698,-0.7837552608088458,0.7837552608088458
raw_CU_diffT/TC23NMC09/TC23NMC09_05deg.parquet,TC23NMC09_05deg.parquet,TC23NMC09,NMC,lithium-ion,5.0,,5.0,discharge,9,0.0157127864908612,0.1571324196984188,0.1000067282676884,4.07541552813508,5.739439944751382,5,4.076254640363617,-0.699860730553695,0.699860730553695
raw_CU_diffT/TC23NMC09/TC23NMC09_05deg.parquet,TC23NMC09_05deg.parquet,TC23NMC09,NMC,lithium-ion,5.0,,5.0,discharge,10,0.0157132099113206,0.1728456296097394,0.1100073806908523,4.0689314790964,5.7331475690607725,5,4.069656166930136,-0.6235801635293683,0.6235801635293683
raw_CU_diffT/TC23NMC09/TC23NMC09_05deg.parquet,TC23NMC09_05deg.parquet,TC23NMC09,NMC,lithium-ion,5.0,,5.0,discharge,11,0.0157127597171321,0.1885583893268715,0.1200077465884985,4.06321025935639,5.73944870165746,5,4.063782381330393,-0.5549305793209953,0.5549305793209953
raw_CU_diffT/TC23NMC09/TC23NMC09_05deg.parquet,TC23NMC09_05deg.parquet,TC23NMC09,NMC,lithium-ion,5.0,,5.0,discharge,12,0.0157132361823403,0.2042716255092118,0.1300084157318194,4.05806116159038,5.737480690607735,5,4.058557000634516,-0.4977158184168502,0.4977158184168502
raw_CU_diffT/TC23NMC09/TC23NMC09_05deg.parquet,TC23NMC09_05deg.parquet,TC23NMC09,NMC,lithium-ion,5.0,,5.0,discharge,13,0.0157130254420969,0.2199846509513087,0.1400089507497809,4.05329347847371,5.731829834254144,5,4.053827458982774,-0.4500506127413644,0.4500506127413644
raw_CU_diffT/TC23NMC09/TC23NMC09_05deg.parquet,TC23NMC09_05deg.parquet,TC23NMC09,NMC,lithium-ion,5.0,,5.0,discharge,14,0.0157126053275932,0.2356972562789019,0.1500092183864019,4.0492886246557,5.738363011049724,5,4.049555614910232,-0.4100011843557638,0.4100011843557638
raw_CU_diffT/TC23NMC09/TC23NMC09_05deg.parquet,TC23NMC09_05deg.parquet,TC23NMC09,NMC,lithium-ion,5.0,,5.0,discharge,15,0.0157133239421788,0.2514105802210807,0.1600099433843601,4.04528377083769,5.7415240055248615,5,4.0456270440220905,-0.37567378549258024,0.37567378549258024
raw_CU_diffT/TC23NMC09/TC23NMC09_05deg.parquet,TC23NMC09_05deg.parquet,TC23NMC09,NMC,lithium-ion,5.0,,5.0,discharge,16,0.015712625044341,0.2671232052654217,0.1700102235696801,4.04185103899368,5.743519806629834,5,4.042041746318348,-0.3527889521046461,0.3527889521046461
raw_CU_diffT/TC23NMC09/TC23NMC09_05deg.parquet,TC23NMC09_05deg.parquet,TC23NMC09,NMC,lithium-ion,5.0,,5.0,discharge,17,0.0157135193572594,0.2828367246226811,0.1800110729393173,4.03841830714967,5.752603176795579,5,4.038570873009406,-0.34133083119618846,0.34133083119618846
raw_CU_diffT/TC23NMC09/TC23NMC09_05deg.parquet,TC23NMC09_05deg.parquet,TC23NMC09,NMC,lithium-ion,5.0,,5.0,discharge,18,0.0157141183920507,0.2985508430147319,0.1900123035638841,4.035366989955,5.760316795580109,5,4.035214424095267,-0.3394230219720953,0.3394230219720953
raw_CU_diffT/TC23NMC09/TC23NMC09_05deg.parquet,TC23NMC09_05deg.parquet,TC23NMC09,NMC,lithium-ion,5.0,,5.0,discharge,19,0.0157135973749361,0.314264440389668,0.2000132025877722,4.03193425811099,5.7614123480662975,5,4.03178169225126,-0.3546769159452481,0.3546769159452481
raw_CU_diffT/TC23NMC09/TC23NMC09_05deg.parquet,TC23NMC09_05deg.parquet,TC23NMC09,NMC,lithium-ion,5.0,,5.0,discharge,20,0.0157141651606872,0.3299786055503552,0.210014462978178,4.02850152626699,5.76280955801105,5,4.028120111617655,-0.38328007801888475,0.38328007801888475
raw_CU_diffT/TC23NMC09/TC23NMC09_05deg.parquet,TC23NMC09_05deg.parquet,TC23NMC09,NMC,lithium-ion,5.0,,5.0,discharge,21,0.0157136637374173,0.3456922692877724,0.2200154042383827,4.02468737977365,5.765949944751382,5,4.024115257799646,-0.42142314007008963,0.42142314007008963
raw_CU_diffT/TC23NMC09/TC23NMC09_05deg.parquet,TC23NMC09_05deg.parquet,TC23NMC09,NMC,lithium-ion,5.0,,5.0,discharge,22,0.0157136895456958,0.3614059588334682,0.2300163619242334,4.02011040398164,5.769826408839778,5,4.019690847867372,-0.47288884429659106,0.47288884429659106
raw_CU_diffT/TC23NMC09/TC23NMC09_05deg.parquet,TC23NMC09_05deg.parquet,TC23NMC09,NMC,lithium-ion,5.0,,5.0,discharge,23,0.0157148687128749,0.3771208275463432,0.2400180700895325,4.01534272086496,5.76950591160221,5,4.014656174496162,-0.5377159552691921,0.5377159552691921
raw_CU_diffT/TC23NMC09/TC23NMC09_05deg.parquet,TC23NMC09_05deg.parquet,TC23NMC09,NMC,lithium-ion,5.0,,5.0,discharge,24,0.0157141872209186,0.3928350147672618,0.2500193445201445,4.00981220844962,5.776756712707181,5,4.00893495475615,-0.6063880150417162,0.6063880150417162
raw_CU_diffT/TC23NMC09/TC23NMC09_05deg.parquet,TC23NMC09_05deg.parquet,TC23NMC09,NMC,lithium-ion,5.0,,5.0,discharge,25,0.0157134422994089,0.4085484570666707,0.260020144846411,4.00332815941094,5.777638812154697,5,4.002527188647337,-0.6769342441671995,0.6769342441671995
raw_CU_diffT/TC23NMC09/TC23NMC09_05deg.parquet,TC23NMC09_05deg.parquet,TC23NMC09,NMC,lithium-ion,5.0,,5.0,discharge,26,0.0157143892637673,0.424262846330438,0.2700215478669365,3.99608128107359,5.777463342541435,5,3.995394734704788,-0.7455967497893141,0.7455967497893141
raw_CU_diffT/TC23NMC09/TC23NMC09_05deg.parquet,TC23NMC09_05deg.parquet,TC23NMC09,NMC,lithium-ion,5.0,,5.0,discharge,27,0.0157130043722044,0.4399758507026424,0.2800220694749918,3.98807157343757,5.779848011049723,5,3.987613875858372,-0.8028014788847031,0.8028014788847031
raw_CU_diffT/TC23NMC09/TC23NMC09_05deg.parquet,TC23NMC09_05deg.parquet,TC23NMC09,NMC,lithium-ion,5.0,,5.0,discharge,28,0.0157142757466413,0.4556901264492837,0.2900234002476872,3.97968045115222,5.782823453038675,5,3.9793371779678197,-0.8428558231274792,0.8428558231274792
raw_CU_diffT/TC23NMC09/TC23NMC09_05deg.parquet,TC23NMC09_05deg.parquet,TC23NMC09,NMC,lithium-ion,5.0,,5.0,discharge,29,0.0157127786159179,0.4714029050652016,0.3000237781734416,3.97090791421754,5.777939198895028,5,3.9707553483578018,-0.8657461658286252,0.8657461658286252
raw_CU_diffT/TC23NMC09/TC23NMC09_05deg.parquet,TC23NMC09_05deg.parquet,TC23NMC09,NMC,lithium-ion,5.0,,5.0,discharge,30,0.015713933279975,0.4871168383451766,0.3100248909836637,3.96194466995818,5.779675110497237,5,3.96202095288805,-0.8733510257286525,0.8733510257286525
raw_CU_diffT/TC23NMC09/TC23NMC09_05deg.parquet,TC23NMC09_05deg.parquet,TC23NMC09,NMC,lithium-ion,5.0,,5.0,discharge,31,0.0157136214662392,0.5028304598114158,0.320025805340431,3.9531721330235,5.765707458563536,5,3.9532865574182985,-0.8638120774106426,0.8638120774106426
raw_CU_diffT/TC23NMC09/TC23NMC09_05deg.parquet,TC23NMC09_05deg.parquet,TC23NMC09,NMC,lithium-ion,5.0,,5.0,discharge,32,0.0157141095477603,0.5185445693591761,0.3300270303360604,3.94439959608881,5.754279116022099,5,3.944742869273212,-0.8409045982725161,0.8409045982725161
raw_CU_diffT/TC23NMC09/TC23NMC09_05deg.parquet,TC23NMC09_05deg.parquet,TC23NMC09,NMC,lithium-ion,5.0,,5.0,discharge,33,0.0157145608544264,0.5342591302136025,0.3400285425652423,3.93600847380346,5.74854093922652,5,3.936466171382662,-0.8123187503983047,0.8123187503983047
raw_CU_diffT/TC23NMC09/TC23NMC09_05deg.parquet,TC23NMC09_05deg.parquet,TC23NMC09,NMC,lithium-ion,5.0,,5.0,discharge,34,0.0157134198798138,0.5499725500934163,0.350029328622586,3.92818947349211,5.748125580110497,5,3.9284946052115783,-0.774203138155201,0.774203138155201
raw_CU_diffT/TC23NMC09/TC23NMC09_05deg.parquet,TC23NMC09_05deg.parquet,TC23NMC09,NMC,lithium-ion,5.0,,5.0,discharge,35,0.0157137539239515,0.5656863040173677,0.3600303272818954,3.92056118050543,5.742540414364641,5,3.920980736619696,-0.7303293834726787,0.7303293834726787
raw_CU_diffT/TC23NMC09/TC23NMC09_05deg.parquet,TC23NMC09_05deg.parquet,TC23NMC09,NMC,lithium-ion,5.0,,5.0,discharge,36,0.0157140613810873,0.5814003653984551,0.3700315216219072,3.91331430216808,5.735096712707183,5,3.913886424142082,-0.688369869222555,0.688369869222555
raw_CU_diffT/TC23NMC09/TC23NMC09_05deg.parquet,TC23NMC09_05deg.parquet,TC23NMC09,NMC,lithium-ion,5.0,,5.0,discharge,37,0.0157141274006103,0.5971144927990654,0.3800327579799602,3.9068302531294,5.7320532044198895,5,3.9072116677787356,-0.6464215344530828,0.6464215344530828
raw_CU_diffT/TC23NMC09/TC23NMC09_05deg.parquet,TC23NMC09_05deg.parquet,TC23NMC09,NMC,lithium-ion,5.0,,5.0,discharge,38,0.0157139389683948,0.6128284317674602,0.3900338744105698,3.90053691141539,5.732819613259669,5,3.9009564675296557,-0.6025679903000594,0.6025679903000594
raw_CU_diffT/TC23NMC09/TC23NMC09_05deg.parquet,TC23NMC09_05deg.parquet,TC23NMC09,NMC,lithium-ion,5.0,,5.0,discharge,39,0.0157139323716302,0.6285423641390904,0.4000349866426769,3.89481569167538,5.725268121546961,5,3.895158964859778,-0.5644179622766785,0.5644179622766785
raw_CU_diffT/TC23NMC09/TC23NMC09_05deg.parquet,TC23NMC09_05deg.parquet,TC23NMC09,NMC,lithium-ion,5.0,,5.0,discharge,40,0.0157146941613729,0.6442570583004633,0.4100365837148951,3.88928517926003,5.718658784530387,5,3.889666593909368,-0.5319932245971017,0.5319932245971017
raw_CU_diffT/TC23NMC09/TC23NMC09_05deg.parquet,TC23NMC09_05deg.parquet,TC23NMC09,NMC,lithium-ion,5.0,,5.0,discharge,41,0.0157143941167064,0.6599714524171697,0.4200379898240675,3.88432678881869,5.713967486187845,5,3.8845174961433586,-0.5033999534838358,0.5033999534838358
raw_CU_diffT/TC23NMC09/TC23NMC09_05deg.parquet,TC23NMC09_05deg.parquet,TC23NMC09,NMC,lithium-ion,5.0,,5.0,discharge,42,0.0157141717777927,0.6756856241949624,0.4300392544259217,3.87936839837735,5.71490679558011,5,3.8795972471669478,-0.4805163940677062,0.4805163940677062
raw_CU_diffT/TC23NMC09/TC23NMC09_05deg.parquet,TC23NMC09_05deg.parquet,TC23NMC09,NMC,lithium-ion,5.0,,5.0,discharge,43,0.0157145355772523,0.6914001597722147,0.4400407505674784,3.87479142258534,5.717271491712708,5,3.8749058469801385,-0.465251028580667,0.465251028580667
raw_CU_diffT/TC23NMC09/TC23NMC09_05deg.parquet,TC23NMC09_05deg.parquet,TC23NMC09,NMC,lithium-ion,5.0,,5.0,discharge,44,0.0157148950975007,0.7071150548697154,0.4500424755252389,3.87021444679333,5.714383176795581,5,3.870290729723196,-0.4557243422056274,0.4557243422056274
raw_CU_diffT/TC23NMC09/TC23NMC09_05deg.parquet,TC23NMC09_05deg.parquet,TC23NMC09,NMC,lithium-ion,5.0,,5.0,discharge,45,0.0157140147822348,0.7228290696519502,0.4600436402074703,3.86582817832598,5.717854005524862,5,3.865790036861052,-0.4500244010619099,0.4500244010619099
raw_CU_diffT/TC23NMC09/TC23NMC09_05deg.parquet,TC23NMC09_05deg.parquet,TC23NMC09,NMC,lithium-ion,5.0,,5.0,discharge,46,0.0157134891063137,0.7385425587582638,0.4700444703239317,3.86125120253398,5.723892430939228,5,3.8612893439989078,-0.4500244356121357,0.4500244356121357
raw_CU_diffT/TC23NMC09/TC23NMC09_05deg.parquet,TC23NMC09_05deg.parquet,TC23NMC09,NMC,lithium-ion,5.0,,5.0,discharge,47,0.0157140123692542,0.754256571127518,0.4800456334704247,3.85686493406663,5.724843176795581,5,3.856788651136764,-0.4519079468250027,0.4519079468250027
raw_CU_diffT/TC23NMC09/TC23NMC09_05deg.parquet,TC23NMC09_05deg.parquet,TC23NMC09,NMC,lithium-ion,5.0,,5.0,discharge,48,0.0157151053240288,0.7699716764515467,0.4900474922265911,3.85228795827462,5.719996685082873,5,3.852249816809688,-0.45573667533122375,0.45573667533122375
raw_CU_diffT/TC23NMC09/TC23NMC09_05deg.parquet,TC23NMC09_05deg.parquet,TC23NMC09,NMC,lithium-ion,5.0,,5.0,discharge,49,0.015712994029407,0.7856846704809537,0.5000480072519862,3.84771098248261,5.72460953038674,5,3.8476728410176784,-0.4614787201569186,0.4614787201569186
raw_CU_diffT/TC23NMC09/TC23NMC09_05deg.parquet,TC23NMC09_05deg.parquet,TC23NMC09,NMC,lithium-ion,5.0,,5.0,discharge,50,0.0157136129000386,0.8013982833809923,0.5100489161568059,3.8431340066906,5.721536988950277,5,3.8430195822958018,-0.4690775215552776,0.4690775215552776
raw_CU_diffT/TC23NMC09/TC23NMC09_05deg.parquet,TC23NMC09_05deg.parquet,TC23NMC09,NMC,lithium-ion,5.0,,5.0,discharge,51,0.0157149223392294,0.8171132057202217,0.5200506584525301,3.83836632357393,5.737297734806631,5,3.8382900406440603,-0.478594562156502,0.478594562156502
raw_CU_diffT/TC23NMC09/TC23NMC09_05deg.parquet,TC23NMC09_05deg.parquet,TC23NMC09,NMC,lithium-ion,5.0,,5.0,discharge,52,0.0157147580116656,0.8328279637318873,0.5300522961621855,3.83359864045725,5.875555110497237,5,3.833446074597518,-0.49387294577618945,0.49387294577618945
raw_CU_diffT/TC23NMC09/TC23NMC09_05deg.parquet,TC23NMC09_05deg.parquet,TC23NMC09,NMC,lithium-ion,5.0,,5.0,discharge,53,0.0157134190981111,0.8485413828299984,0.5400530817220156,3.82864025001591,6.25017906077348,5,3.828411401226308,-0.5167720035422576,0.5167720035422576
raw_CU_diffT/TC23NMC09/TC23NMC09_05deg.parquet,TC23NMC09_05deg.parquet,TC23NMC09,NMC,lithium-ion,5.0,,5.0,discharge,54,0.0157136648893303,0.8642550477193287,0.5500540237153538,3.8234911522499,5.954337348066298,5,3.8231097376005643,-0.541557649103737,0.541557649103737
raw_CU_diffT/TC23NMC09/TC23NMC09_05deg.parquet,TC23NMC09_05deg.parquet,TC23NMC09,NMC,lithium-ion,5.0,,5.0,discharge,55,0.0157136726046186,0.8799687203239474,0.5600549706190776,3.81796063983455,5.600950220994475,5,3.81757922518522,-0.5682458449867624,0.5682458449867624
raw_CU_diffT/TC23NMC09/TC23NMC09_05deg.parquet,TC23NMC09_05deg.parquet,TC23NMC09,NMC,lithium-ion,5.0,,5.0,discharge,56,0.0157141016683271,0.8956828219922744,0.5700561905998518,3.81185800544521,5.540263287292818,5,3.8117435810504086,-0.6025623782287823,0.6025623782287823
raw_CU_diffT/TC23NMC09/TC23NMC09_05deg.parquet,TC23NMC09_05deg.parquet,TC23NMC09,NMC,lithium-ion,5.0,,5.0,discharge,57,0.0157140651905646,0.9113968871828392,0.5800573873644005,3.80594607838053,5.571657817679558,5,3.8055265222662618,-0.6426189229605086,0.6426189229605086
raw_CU_diffT/TC23NMC09/TC23NMC09_05deg.parquet,TC23NMC09_05deg.parquet,TC23NMC09,NMC,lithium-ion,5.0,,5.0,discharge,58,0.0157135076990118,0.9271103948818508,0.5900582293141609,3.79946202934185,5.6367159944751375,5,3.7988899073678484,-0.6845877059558063,0.6845877059558063
raw_CU_diffT/TC23NMC09/TC23NMC09_05deg.parquet,TC23NMC09_05deg.parquet,TC23NMC09,NMC,lithium-ion,5.0,,5.0,discharge,59,0.015713246060643,0.9428236409424938,0.6000589047445148,3.79240585832917,5.672937983425415,5,3.7918337363551657,-0.7360381663511362,0.7360381663511362
raw_CU_diffT/TC23NMC09/TC23NMC09_05deg.parquet,TC23NMC09_05deg.parquet,TC23NMC09,NMC,lithium-ion,5.0,,5.0,discharge,60,0.0157149175743901,0.958538558516884,0.610060644007663,3.78477756534248,5.701801602209944,5,3.7841673019035498,-0.798955455119426,0.798955455119426
raw_CU_diffT/TC23NMC09/TC23NMC09_05deg.parquet,TC23NMC09_05deg.parquet,TC23NMC09,NMC,lithium-ion,5.0,,5.0,discharge,61,0.0157137999107471,0.974252358427631,0.6200616719352099,3.7765771503818,5.724076602209944,5,3.775852462548066,-0.8676584241468106,0.8676584241468106
raw_CU_diffT/TC23NMC09/TC23NMC09_05deg.parquet,TC23NMC09_05deg.parquet,TC23NMC09,NMC,lithium-ion,5.0,,5.0,discharge,62,0.0157128210607935,0.9899651794884246,0.6300620768749513,3.76761390612245,5.742502127071823,5,3.766812935358846,-0.9439556172048071,0.9439556172048071
raw_CU_diffT/TC23NMC09/TC23NMC09_05deg.parquet,TC23NMC09_05deg.parquet,TC23NMC09,NMC,lithium-ion,5.0,,5.0,discharge,63,0.0157130486152083,1.005678228103633,0.6400626266414101,3.75788783256443,5.765727182320441,5,3.756972437406026,-1.024066282200181,1.024066282200181
