Repository: DNV007/delivered-energy-decomposition

# Three-term energy accounting for a cold commercial sodium-ion 18650 cell

This repository holds the analysis code and the derived data behind a reanalysis
of a public commercial-cell archive. No new measurements were made. The
manuscript reporting the work is not distributed here; what is here is
everything needed to regenerate its numbers from the raw archive and to check
them.

**Source data.** Droese, D., Schlösser, A., Otto, M. *Dataset: Evaluation of
Commercial Sodium-Ion Batteries by State-of-the-Art Lithium-Ion Battery
Configurations.* Technische Universität Berlin, DepositOnce, 2025.
DOI [10.14279/depositonce-25036](https://doi.org/10.14279/depositonce-25036),
CC BY 4.0.

File: data_processed/ocv/ocv_slope_points.csv (part 47 of 85)
member_path,file_name,cell_id,cell_family,chemistry_type,temperature_deg_c,voltage_v,ambient_temperature_from_file_deg_c,direction,segment_index,segment_capacity_ah,cumulative_capacity_ah,soc_fraction_by_capacity,ocv_voltage_v,ocv_temperature_mean_deg_c,smoothing_window_segments,smoothed_ocv_voltage_v,dv_dcapacity_fraction_v,abs_dv_dcapacity_fraction_v
raw_CU_diffT/TC23NMC09/TC23NMC09_05deg.parquet,TC23NMC09_05deg.parquet,TC23NMC09,NMC,lithium-ion,5.0,,5.0,discharge,64,0.0157123585329073,1.0213905866365405,0.6500627372058678,3.74720822238307,5.763623066298344,5,3.746330968689604,-1.1041035928188023,1.1041035928188023
raw_CU_diffT/TC23NMC09/TC23NMC09_05deg.parquet,TC23NMC09_05deg.parquet,TC23NMC09,NMC,lithium-ion,5.0,,5.0,discharge,65,0.0157144713560557,1.037105057992596,0.6600641924739258,3.73557507557838,5.781061049723757,5,3.73488852920958,-1.1764910524374557,1.1764910524374557
raw_CU_diffT/TC23NMC09/TC23NMC09_05deg.parquet,TC23NMC09_05deg.parquet,TC23NMC09,NMC,lithium-ion,5.0,,5.0,discharge,66,0.0157145202088848,1.0528195782014809,0.6700656788343045,3.72336980679969,5.789909502762431,5,3.722797684825688,-1.2318178329313696,1.2318178329313696
raw_CU_diffT/TC23NMC09/TC23NMC09_05deg.parquet,TC23NMC09_05deg.parquet,TC23NMC09,NMC,lithium-ion,5.0,,5.0,discharge,67,0.0157137427891689,1.0685333209906498,0.6800666704068958,3.71040170872233,5.803470000000001,5,3.710249142862596,-1.2681248650735029,1.2681248650735029
raw_CU_diffT/TC23NMC09/TC23NMC09_05deg.parquet,TC23NMC09_05deg.parquet,TC23NMC09,NMC,lithium-ion,5.0,,5.0,discharge,68,0.015712604646161,1.0842459256368109,0.6900669376098202,3.69743361064497,5.800755497237569,5,3.69743361064497,-1.2814462368087902,1.2814462368087902
raw_CU_diffT/TC23NMC09/TC23NMC09_05deg.parquet,TC23NMC09_05deg.parquet,TC23NMC09,NMC,lithium-ion,5.0,,5.0,discharge,69,0.0157143887276122,1.099960314364423,0.7000683402891105,3.68446551256761,5.799825165745857,5,3.684618078427344,-1.2738115213749666,1.2738115213749666
raw_CU_diffT/TC23NMC09/TC23NMC09_05deg.parquet,TC23NMC09_05deg.parquet,TC23NMC09,NMC,lithium-ion,5.0,,5.0,discharge,70,0.0157127592614291,1.115673073625852,0.7100687058967251,3.67149741449025,5.811660138121548,5,3.671955112069452,-1.2547449362221244,1.2547449362221244
raw_CU_diffT/TC23NMC09/TC23NMC09_05deg.parquet,TC23NMC09_05deg.parquet,TC23NMC09,NMC,lithium-ion,5.0,,5.0,discharge,71,0.0157143763768253,1.1313874500026773,0.7200701007153728,3.65929214571156,5.822147541436464,5,3.65952099450116,-1.2242247658401197,1.2242247658401197
raw_CU_diffT/TC23NMC09/TC23NMC09_05deg.parquet,TC23NMC09_05deg.parquet,TC23NMC09,NMC,lithium-ion,5.0,,5.0,discharge,72,0.0157129326185545,1.1471003826212318,0.7300705766559091,3.64708687693287,5.813511574585634,5,3.6474682915822023,-1.1822753953200333,1.1822753953200333
raw_CU_diffT/TC23NMC09/TC23NMC09_05deg.parquet,TC23NMC09_05deg.parquet,TC23NMC09,NMC,lithium-ion,5.0,,5.0,discharge,73,0.0157144189001086,1.1628148015213404,0.7400719985384463,3.63526302280351,5.821120110497238,5,3.635873286242444,-1.1422341283593767,1.1422341283593767
raw_CU_diffT/TC23NMC09/TC23NMC09_05deg.parquet,TC23NMC09_05deg.parquet,TC23NMC09,NMC,lithium-ion,5.0,,5.0,discharge,74,0.0157127267457073,1.1785275282670478,0.7500723434514713,3.62420199797282,5.834409861878454,5,3.6246215540870876,-1.1060655746603913,1.1060655746603913
raw_CU_diffT/TC23NMC09/TC23NMC09_05deg.parquet,TC23NMC09_05deg.parquet,TC23NMC09,NMC,lithium-ion,5.0,,5.0,discharge,75,0.0157126902217194,1.1942402184887673,0.7600726651188509,3.61352238779146,5.838460883977901,5,3.6137512365810642,-1.069788676468903,1.069788676468903
raw_CU_diffT/TC23NMC09/TC23NMC09_05deg.parquet,TC23NMC09_05deg.parquet,TC23NMC09,NMC,lithium-ion,5.0,,5.0,discharge,76,0.015714056109336,1.2099542745981031,0.7700738561036632,3.60303348493478,5.839061712707183,5,3.603224192259442,-1.0430470744107367,1.0430470744107367
raw_CU_diffT/TC23NMC09/TC23NMC09_05deg.parquet,TC23NMC09_05deg.parquet,TC23NMC09,NMC,lithium-ion,5.0,,5.0,discharge,77,0.0157139875575291,1.2256682621556323,0.7800750034587655,3.59273528940275,5.845449723756907,5,3.592887855262488,-1.0239587725813806,1.0239587725813806
raw_CU_diffT/TC23NMC09/TC23NMC09_05deg.parquet,TC23NMC09_05deg.parquet,TC23NMC09,NMC,lithium-ion,5.0,,5.0,discharge,78,0.015714677950593,1.2413829401062255,0.7900765902136534,3.5826278011954,5.848366629834255,5,3.582742225590202,-1.0049238828696048,1.0049238828696048
raw_CU_diffT/TC23NMC09/TC23NMC09_05deg.parquet,TC23NMC09_05deg.parquet,TC23NMC09,NMC,lithium-ion,5.0,,5.0,discharge,79,0.0157129014719693,1.2570958415781948,0.8000770463309851,3.57252031298805,5.8466026519337015,5,3.57278730324258,-0.9782339610302415,0.9782339610302415
raw_CU_diffT/TC23NMC09/TC23NMC09_05deg.parquet,TC23NMC09_05deg.parquet,TC23NMC09,NMC,lithium-ion,5.0,,5.0,discharge,80,0.0157145660920988,1.2728104076702935,0.8100785618936769,3.56279423943003,5.849868812154696,5,3.56317565407936,-0.9362460673750945,0.9362460673750945
raw_CU_diffT/TC23NMC09/TC23NMC09_05deg.parquet,TC23NMC09_05deg.parquet,TC23NMC09,NMC,lithium-ion,5.0,,5.0,discharge,81,0.0157140345956057,1.2885244422658992,0.820079739186103,3.55325887319667,5.863129447513813,5,3.5540598439602737,-0.8809505271258615,0.8809505271258615
raw_CU_diffT/TC23NMC09/TC23NMC09_05deg.parquet,TC23NMC09_05deg.parquet,TC23NMC09,NMC,lithium-ion,5.0,,5.0,discharge,82,0.0157145558110823,1.3042389980769815,0.8300812482054549,3.54467704358665,5.857710662983425,5,3.545554297280122,-0.818063804493562,0.818063804493562
raw_CU_diffT/TC23NMC09/TC23NMC09_05deg.parquet,TC23NMC09_05deg.parquet,TC23NMC09,NMC,lithium-ion,5.0,,5.0,discharge,83,0.01571235214022,1.3199513502172016,0.840081354701295,3.53704875059997,5.853610082872928,5,3.537697155503838,-0.7551576520453693,0.7551576520453693
raw_CU_diffT/TC23NMC09/TC23NMC09_05deg.parquet,TC23NMC09_05deg.parquet,TC23NMC09,NMC,lithium-ion,5.0,,5.0,discharge,84,0.0157139509142929,1.3356653011314945,0.8500824787348562,3.52999257958729,5.857128591160221,5,3.53045027716649,-0.7017186272318838,0.7017186272318838
raw_CU_diffT/TC23NMC09/TC23NMC09_05deg.parquet,TC23NMC09_05deg.parquet,TC23NMC09,NMC,lithium-ion,5.0,,5.0,discharge,85,0.0157142121049375,1.351379513236432,0.8600837690028702,3.52350853054861,5.870824972375689,5,3.523661096408344,-0.6693037532660071,0.6693037532660071
raw_CU_diffT/TC23NMC09/TC23NMC09_05deg.parquet,TC23NMC09_05deg.parquet,TC23NMC09,NMC,lithium-ion,5.0,,5.0,discharge,86,0.0157138544010587,1.3670933676374906,0.8700848316107065,3.51702448150993,5.86433046961326,5,3.5170626229748643,-0.6635789341264058,0.6635789341264058
raw_CU_diffT/TC23NMC09/TC23NMC09_05deg.parquet,TC23NMC09_05deg.parquet,TC23NMC09,NMC,lithium-ion,5.0,,5.0,discharge,87,0.0157144182611795,1.38280778589867,0.880086253086598,3.51073113979592,5.872055828729283,5,3.510387866611518,-0.694083326069233,0.694083326069233
raw_CU_diffT/TC23NMC09/TC23NMC09_05deg.parquet,TC23NMC09_05deg.parquet,TC23NMC09,NMC,lithium-ion,5.0,,5.0,discharge,88,0.0157141102531226,1.398521896151793,0.8900874785311544,3.50405638343257,5.889018701657459,5,3.5031791297391037,-0.7837129759104187,0.7837129759104187
raw_CU_diffT/TC23NMC09/TC23NMC09_05deg.parquet,TC23NMC09_05deg.parquet,TC23NMC09,NMC,lithium-ion,5.0,,5.0,discharge,89,0.0157140442233845,1.4142359403751772,0.9000886619511681,3.49661879777056,5.896181104972375,5,3.494711724523886,-0.968655588190444,0.968655588190444
raw_CU_diffT/TC23NMC09/TC23NMC09_05deg.parquet,TC23NMC09_05deg.parquet,TC23NMC09,NMC,lithium-ion,5.0,,5.0,discharge,90,0.0157146399221781,1.4299505802973551,0.9100902245029198,3.48746484618654,5.909343121546961,5,3.4838032655529303,-1.283285419063759,1.283285419063759
raw_CU_diffT/TC23NMC09/TC23NMC09_05deg.parquet,TC23NMC09_05deg.parquet,TC23NMC09,NMC,lithium-ion,5.0,,5.0,discharge,91,0.0157141569445566,1.445664737241912,0.9200914796641798,3.47468745543384,5.924803922651933,5,3.4690425186237,-1.7371166996211684,1.7371166996211684
raw_CU_diffT/TC23NMC09/TC23NMC09_05deg.parquet,TC23NMC09_05deg.parquet,TC23NMC09,NMC,lithium-ion,5.0,,5.0,discharge,92,0.0157142819973524,1.4613790192392644,0.9300928144151324,3.45618884494114,5.95173958563536,5,3.4490563909985923,-2.337783783043676,2.337783783043676
raw_CU_diffT/TC23NMC09/TC23NMC09_05deg.parquet,TC23NMC09_05deg.parquet,TC23NMC09,NMC,lithium-ion,5.0,,5.0,discharge,93,0.015714031797142,1.4770930510364064,0.9400939899264796,3.43025264878642,5.988290939226518,5,3.4222810826153363,-3.0986209167983247,3.0986209167983247
raw_CU_diffT/TC23NMC09/TC23NMC09_05deg.parquet,TC23NMC09_05deg.parquet,TC23NMC09,NMC,lithium-ion,5.0,,5.0,discharge,94,0.0157141024574341,1.4928071534938403,0.95009521040948,3.39668815964502,6.022583950276243,5,3.3870765104817977,-3.98533259285324,3.98533259285324
raw_CU_diffT/TC23NMC09/TC23NMC09_05deg.parquet,TC23NMC09_05deg.parquet,TC23NMC09,NMC,lithium-ion,5.0,,5.0,discharge,95,0.0157138729058088,1.5085210263996494,0.960096284794641,3.35358830427026,6.0591060497237565,5,3.3425654209045064,-4.6717819207615605,4.6717819207615605
raw_CU_diffT/TC23NMC09/TC23NMC09_05deg.parquet,TC23NMC09_05deg.parquet,TC23NMC09,NMC,lithium-ion,5.0,,5.0,discharge,96,0.015714153128836,1.5242351795284854,0.9700975375273906,3.29866459476615,6.108112513812155,5,3.2936299213949383,-5.191727746582444,5.191727746582444
raw_CU_diffT/TC23NMC09/TC23NMC09_05deg.parquet,TC23NMC09_05deg.parquet,TC23NMC09,NMC,lithium-ion,5.0,,5.0,discharge,97,0.0144596019391844,1.53869478146767,0.9793003327542849,3.23363339705468,6.119385331491713,5,3.243321329147766,-7.34153141897275,7.34153141897275
raw_CU_diffT/TC23NMC09/TC23NMC09_05deg.parquet,TC23NMC09_05deg.parquet,TC23NMC09,NMC,lithium-ion,5.0,,5.0,discharge,98,0.0090012690499959,1.5476960505176658,0.985029178969948,3.18557515123858,6.008994447513812,5,3.194576536962866,-9.723691538083756,9.723691538083756
raw_CU_diffT/TC23NMC09/TC23NMC09_05deg.parquet,TC23NMC09_05deg.parquet,TC23NMC09,NMC,lithium-ion,5.0,,5.0,discharge,99,0.0065061580524206,1.5542022085700864,0.989170014970971,3.14514519840916,5.914878701657459,5,3.150675710824508,-11.067260658396776,11.067260658396776
raw_CU_diffT/TC23NMC09/TC23NMC09_05deg.parquet,TC23NMC09_05deg.parquet,TC23NMC09,NMC,lithium-ion,5.0,,5.0,discharge,100,0.0049938580354919,1.5591960666055782,0.992348349553493,3.10986434334576,5.826538701657459,5,3.1143650362078996,-11.993361825797933,11.993361825797933
raw_CU_diffT/TC23NMC09/TC23NMC09_05deg.parquet,TC23NMC09_05deg.parquet,TC23NMC09,NMC,lithium-ion,5.0,,5.0,discharge,101,0.0039678237476396,1.563163890353218,0.9948736659210884,3.07916046407436,5.7768342265193375,5,3.082936469102768,-12.960452974381838,12.960452974381838
raw_CU_diffT/TC23NMC09/TC23NMC09_05deg.parquet,TC23NMC09_05deg.parquet,TC23NMC09,NMC,lithium-ion,5.0,,5.0,discharge,102,0.0032207310459392,1.566384621399157,0.9969234960907806,3.05208002397164,5.737984806629833,5,3.055512755815646,-10.466898991739754,10.466898991739754
raw_CU_diffT/TC23NMC09/TC23NMC09_05deg.parquet,TC23NMC09_05deg.parquet,TC23NMC09,NMC,lithium-ion,5.0,,5.0,discharge,103,0.0026431021208461,1.5690277235200032,0.9986056950672269,3.02843231571292,5.729078038674033,5,3.0419248589331174,-8.528218236393968,8.528218236393968
raw_CU_diffT/TC23NMC09/TC23NMC09_05deg.parquet,TC23NMC09_05deg.parquet,TC23NMC09,NMC,lithium-ion,5.0,,5.0,discharge,104,0.0021907576788003,1.5712184811988037,1.0000000000000002,3.00802663197355,5.700271491712707,5,3.029512990552703,-8.901832080394586,8.901832080394586
raw_CU_diffT/TC23NMC09/TC23NMC09_05deg.parquet,TC23NMC09_05deg.parquet,TC23NMC09,NMC,lithium-ion,5.0,,5.0,discharge,0,0.0157137256591401,0.0157137256591401,0.0100009806702062,4.19003063025999,5.890743563535911,11,4.146358652911231,-0.6592760702281732,0.6592760702281732
raw_CU_diffT/TC23NMC09/TC23NMC09_05deg.parquet,TC23NMC09_05deg.parquet,TC23NMC09,NMC,lithium-ion,5.0,,5.0,discharge,1,0.0157128138715164,0.0314265395306565,0.0200013810343414,4.16886211722194,5.587553839779006,11,4.139765628258456,-0.6340532150774436,0.6340532150774436
raw_CU_diffT/TC23NMC09/TC23NMC09_05deg.parquet,TC23NMC09_05deg.parquet,TC23NMC09,NMC,lithium-ion,5.0,,5.0,discharge,2,0.0157140660004514,0.0471406055311079,0.0300025783143415,4.15093562870324,5.550973259668508,11,4.133676615820871,-0.5878074882010083,0.5878074882010083
raw_CU_diffT/TC23NMC09/TC23NMC09_05deg.parquet,TC23NMC09_05deg.parquet,TC23NMC09,NMC,lithium-ion,5.0,,5.0,discharge,3,0.0157132040995337,0.0628538096306416,0.040003227038601,4.13567904272988,5.597712237569061,11,4.128008370337711,-0.5463446248196817,0.5463446248196817
raw_CU_diffT/TC23NMC09/TC23NMC09_05deg.parquet,TC23NMC09_05deg.parquet,TC23NMC09,NMC,lithium-ion,5.0,,5.0,discharge,4,0.0157129813847912,0.0785667910154328,0.0500037340163464,4.12232953000318,5.646360524861879,11,4.122749086117448,-0.5075613237199263,0.5075613237199263
raw_CU_diffT/TC23NMC09/TC23NMC09_05deg.parquet,TC23NMC09_05deg.parquet,TC23NMC09,NMC,lithium-ion,5.0,,5.0,discharge,5,0.0157131576678166,0.0942799486832494,0.0600043531891987,4.11031496854916,5.672773287292817,11,4.117856576388262,-0.8210396693611983,0.8210396693611983
raw_CU_diffT/TC23NMC09/TC23NMC09_05deg.parquet,TC23NMC09_05deg.parquet,TC23NMC09,NMC,lithium-ion,5.0,,5.0,discharge,6,0.0157129716609282,0.1099929203441776,0.0700048539782039,4.1002074803418,5.694629889502761,11,4.106327451760662,-1.0800378713919372,1.0800378713919372
raw_CU_diffT/TC23NMC09/TC23NMC09_05deg.parquet,TC23NMC09_05deg.parquet,TC23NMC09,NMC,lithium-ion,5.0,,5.0,discharge,7,0.0157131391502994,0.125706059494477,0.080005461365606,4.09105352875778,5.709284751381214,11,4.096254637612338,-0.9473996722195182,0.9473996722195182
raw_CU_diffT/TC23NMC09/TC23NMC09_05deg.parquet,TC23NMC09_05deg.parquet,TC23NMC09,NMC,lithium-ion,5.0,,5.0,discharge,8,0.0157135737130807,0.1414196332075576,0.0900063453299364,4.08266240647243,5.727032265193371,11,4.087378078500563,-0.8364561274571827,0.8364561274571827
raw_CU_diffT/TC23NMC09/TC23NMC09_05deg.parquet,TC23NMC09_05deg.parquet,TC23NMC09,NMC,lithium-ion,5.0,,5.0,discharge,9,0.0157127864908612,0.1571324196984188,0.1000067282676884,4.07541552813508,5.739439944751382,11,4.079524404130183,-0.7428544034742117,0.7428544034742117
raw_CU_diffT/TC23NMC09/TC23NMC09_05deg.parquet,TC23NMC09_05deg.parquet,TC23NMC09,NMC,lithium-ion,5.0,,5.0,discharge,10,0.0157132099113206,0.1728456296097394,0.1100073806908523,4.0689314790964,5.7331475690607725,11,4.072520244206047,-0.6613728841564352,0.6613728841564352
raw_CU_diffT/TC23NMC09/TC23NMC09_05deg.parquet,TC23NMC09_05deg.parquet,TC23NMC09,NMC,lithium-ion,5.0,,5.0,discharge,11,0.0157127597171321,0.1885583893268715,0.1200077465884985,4.06321025935639,5.73944870165746,11,4.066296250610095,-0.5920298394527777,0.5920298394527777
raw_CU_diffT/TC23NMC09/TC23NMC09_05deg.parquet,TC23NMC09_05deg.parquet,TC23NMC09,NMC,lithium-ion,5.0,,5.0,discharge,12,0.0157132361823403,0.2042716255092118,0.1300084157318194,4.05806116159038,5.737480690607735,11,4.060679053047173,-0.5339479891097767,0.5339479891097767
raw_CU_diffT/TC23NMC09/TC23NMC09_05deg.parquet,TC23NMC09_05deg.parquet,TC23NMC09,NMC,lithium-ion,5.0,,5.0,discharge,13,0.0157130254420969,0.2199846509513087,0.1400089507497809,4.05329347847371,5.731829834254144,11,4.055616640428739,-0.4836831095198306,0.4836831095198306
raw_CU_diffT/TC23NMC09/TC23NMC09_05deg.parquet,TC23NMC09_05deg.parquet,TC23NMC09,NMC,lithium-ion,5.0,,5.0,discharge,14,0.0157126053275932,0.2356972562789019,0.1500092183864019,4.0492886246557,5.738363011049724,11,4.051004990577699,-0.4438067220473272,0.4438067220473272
raw_CU_diffT/TC23NMC09/TC23NMC09_05deg.parquet,TC23NMC09_05deg.parquet,TC23NMC09,NMC,lithium-ion,5.0,,5.0,discharge,15,0.0157133239421788,0.2514105802210807,0.1600099433843601,4.04528377083769,5.7415240055248615,11,4.046740081316964,-0.4143336419663797,0.4143336419663797
raw_CU_diffT/TC23NMC09/TC23NMC09_05deg.parquet,TC23NMC09_05deg.parquet,TC23NMC09,NMC,lithium-ion,5.0,,5.0,discharge,16,0.015712625044341,0.2671232052654217,0.1700102235696801,4.04185103899368,5.743519806629834,11,4.042717890469441,-0.3969958511314644,0.3969958511314644
raw_CU_diffT/TC23NMC09/TC23NMC09_05deg.parquet,TC23NMC09_05deg.parquet,TC23NMC09,NMC,lithium-ion,5.0,,5.0,discharge,17,0.0157135193572594,0.2828367246226811,0.1800110729393173,4.03841830714967,5.752603176795579,11,4.038799721799009,-0.39004266614227845,0.39004266614227845
raw_CU_diffT/TC23NMC09/TC23NMC09_05deg.parquet,TC23NMC09_05deg.parquet,TC23NMC09,NMC,lithium-ion,5.0,,5.0,discharge,18,0.0157141183920507,0.2985508430147319,0.1900123035638841,4.035366989955,5.760316795580109,11,4.034916227187607,-0.39177526504641946,0.39177526504641946
raw_CU_diffT/TC23NMC09/TC23NMC09_05deg.parquet,TC23NMC09_05deg.parquet,TC23NMC09,NMC,lithium-ion,5.0,,5.0,discharge,19,0.0157135973749361,0.314264440389668,0.2000132025877722,4.03193425811099,5.7614123480662975,11,4.030963384458144,-0.4065090441420409,0.4065090441420409
raw_CU_diffT/TC23NMC09/TC23NMC09_05deg.parquet,TC23NMC09_05deg.parquet,TC23NMC09,NMC,lithium-ion,5.0,,5.0,discharge,20,0.0157141651606872,0.3299786055503552,0.210014462978178,4.02850152626699,5.76280955801105,11,4.026785160344985,-0.4325117448703679,0.4325117448703679
raw_CU_diffT/TC23NMC09/TC23NMC09_05deg.parquet,TC23NMC09_05deg.parquet,TC23NMC09,NMC,lithium-ion,5.0,,5.0,discharge,21,0.0157136637374173,0.3456922692877724,0.2200154042383827,4.02468737977365,5.765949944751382,11,4.022312206730067,-0.46805532215091716,0.46805532215091716
raw_CU_diffT/TC23NMC09/TC23NMC09_05deg.parquet,TC23NMC09_05deg.parquet,TC23NMC09,NMC,lithium-ion,5.0,,5.0,discharge,22,0.0157136895456958,0.3614059588334682,0.2300163619242334,4.02011040398164,5.769826408839778,11,4.017423164406783,-0.5113725187715374,0.5113725187715374
raw_CU_diffT/TC23NMC09/TC23NMC09_05deg.parquet,TC23NMC09_05deg.parquet,TC23NMC09,NMC,lithium-ion,5.0,,5.0,discharge,23,0.0157148687128749,0.3771208275463432,0.2400180700895325,4.01534272086496,5.76950591160221,11,4.012083359316106,-0.5599036833277182,0.5599036833277182
raw_CU_diffT/TC23NMC09/TC23NMC09_05deg.parquet,TC23NMC09_05deg.parquet,TC23NMC09,NMC,lithium-ion,5.0,,5.0,discharge,24,0.0157141872209186,0.3928350147672618,0.2500193445201445,4.00981220844962,5.776756712707181,11,4.006223443339973,-0.6110680919233857,0.6110680919233857
raw_CU_diffT/TC23NMC09/TC23NMC09_05deg.parquet,TC23NMC09_05deg.parquet,TC23NMC09,NMC,lithium-ion,5.0,,5.0,discharge,25,0.0157134422994089,0.4085484570666707,0.260020144846411,4.00332815941094,5.777638812154697,11,3.9998607535079,-0.6604666011908762,0.6604666011908762
raw_CU_diffT/TC23NMC09/TC23NMC09_05deg.parquet,TC23NMC09_05deg.parquet,TC23NMC09,NMC,lithium-ion,5.0,,5.0,discharge,26,0.0157143892637673,0.424262846330438,0.2700215478669365,3.99608128107359,5.777463342541435,11,3.9930126268494006,-0.7072847302949299,0.7072847302949299
raw_CU_diffT/TC23NMC09/TC23NMC09_05deg.parquet,TC23NMC09_05deg.parquet,TC23NMC09,NMC,lithium-ion,5.0,,5.0,discharge,27,0.0157130043722044,0.4399758507026424,0.2800220694749918,3.98807157343757,5.779848011049723,11,3.9857137374235068,-0.7471553710178114,0.7471553710178114
raw_CU_diffT/TC23NMC09/TC23NMC09_05deg.parquet,TC23NMC09_05deg.parquet,TC23NMC09,NMC,lithium-ion,5.0,,5.0,discharge,28,0.0157142757466413,0.4556901264492837,0.2900234002476872,3.97968045115222,5.782823453038675,11,3.9780681074073088,-0.7783674504522935,0.7783674504522935
raw_CU_diffT/TC23NMC09/TC23NMC09_05deg.parquet,TC23NMC09_05deg.parquet,TC23NMC09,NMC,lithium-ion,5.0,,5.0,discharge,29,0.0157127786159179,0.4714029050652016,0.3000237781734416,3.97090791421754,5.777939198895028,11,3.970145084918867,-0.8017771546528252,0.8017771546528252
raw_CU_diffT/TC23NMC09/TC23NMC09_05deg.parquet,TC23NMC09_05deg.parquet,TC23NMC09,NMC,lithium-ion,5.0,,5.0,discharge,30,0.015713933279975,0.4871168383451766,0.3100248909836637,3.96194466995818,5.779675110497237,11,3.962031355105759,-0.8147578736659113,0.8147578736659113
raw_CU_diffT/TC23NMC09/TC23NMC09_05deg.parquet,TC23NMC09_05deg.parquet,TC23NMC09,NMC,lithium-ion,5.0,,5.0,discharge,31,0.0157136214662392,0.5028304598114158,0.320025805340431,3.9531721330235,5.765707458563536,11,3.95384827717459,-0.8147533430806959,0.8147533430806959
raw_CU_diffT/TC23NMC09/TC23NMC09_05deg.parquet,TC23NMC09_05deg.parquet,TC23NMC09,NMC,lithium-ion,5.0,,5.0,discharge,32,0.0157141095477603,0.5185445693591761,0.3300270303360604,3.94439959608881,5.754279116022099,11,3.9457345473614818,-0.8034615796711364,0.8034615796711364
raw_CU_diffT/TC23NMC09/TC23NMC09_05deg.parquet,TC23NMC09_05deg.parquet,TC23NMC09,NMC,lithium-ion,5.0,,5.0,discharge,33,0.0157145608544264,0.5342591302136025,0.3400285425652423,3.93600847380346,5.74854093922652,11,3.937776850814011,-0.7835428146823631,0.7835428146823631
raw_CU_diffT/TC23NMC09/TC23NMC09_05deg.parquet,TC23NMC09_05deg.parquet,TC23NMC09,NMC,lithium-ion,5.0,,5.0,discharge,34,0.0157134198798138,0.5499725500934163,0.350029328622586,3.92818947349211,5.748125580110497,11,3.9300618726797527,-0.7566941275508441,0.7566941275508441
raw_CU_diffT/TC23NMC09/TC23NMC09_05deg.parquet,TC23NMC09_05deg.parquet,TC23NMC09,NMC,lithium-ion,5.0,,5.0,discharge,35,0.0157137539239515,0.5656863040173677,0.3600303272818954,3.92056118050543,5.742540414364641,11,3.9226416240472517,-0.723741980289816,0.723741980289816
raw_CU_diffT/TC23NMC09/TC23NMC09_05deg.parquet,TC23NMC09_05deg.parquet,TC23NMC09,NMC,lithium-ion,5.0,,5.0,discharge,36,0.0157140613810873,0.5814003653984551,0.3700315216219072,3.91331430216808,5.735096712707183,11,3.915585453034571,-0.6881965047012955,0.6881965047012955
raw_CU_diffT/TC23NMC09/TC23NMC09_05deg.parquet,TC23NMC09_05deg.parquet,TC23NMC09,NMC,lithium-ion,5.0,,5.0,discharge,37,0.0157141274006103,0.5971144927990654,0.3800327579799602,3.9068302531294,5.7320532044198895,11,3.9088760226121937,-0.6517954042924998,0.6517954042924998
raw_CU_diffT/TC23NMC09/TC23NMC09_05deg.parquet,TC23NMC09_05deg.parquet,TC23NMC09,NMC,lithium-ion,5.0,,5.0,discharge,38,0.0157139389683948,0.6128284317674602,0.3900338744105698,3.90053691141539,5.732819613259669,11,3.9025480068391505,-0.6153959650088439,0.6153959650088439
raw_CU_diffT/TC23NMC09/TC23NMC09_05deg.parquet,TC23NMC09_05deg.parquet,TC23NMC09,NMC,lithium-ion,5.0,,5.0,discharge,39,0.0157139323716302,0.6285423641390904,0.4000349866426769,3.89481569167538,5.725268121546961,11,3.896566731656412,-0.5824460476243587,0.5824460476243587
raw_CU_diffT/TC23NMC09/TC23NMC09_05deg.parquet,TC23NMC09_05deg.parquet,TC23NMC09,NMC,lithium-ion,5.0,,5.0,discharge,40,0.0157146941613729,0.6442570583004633,0.4100365837148951,3.88928517926003,5.718658784530387,11,3.8908975230049454,-0.5529679436645836,0.5529679436645836
raw_CU_diffT/TC23NMC09/TC23NMC09_05deg.parquet,TC23NMC09_05deg.parquet,TC23NMC09,NMC,lithium-ion,5.0,,5.0,discharge,41,0.0157143941167064,0.6599714524171697,0.4200379898240675,3.88432678881869,5.713967486187845,11,3.8855057068257226,-0.5261084076880991,0.5261084076880991
raw_CU_diffT/TC23NMC09/TC23NMC09_05deg.parquet,TC23NMC09_05deg.parquet,TC23NMC09,NMC,lithium-ion,5.0,,5.0,discharge,42,0.0157141717777927,0.6756856241949624,0.4300392544259217,3.87936839837735,5.71490679558011,11,3.8803739460892275,-0.5044381284980091,0.5044381284980091
raw_CU_diffT/TC23NMC09/TC23NMC09_05deg.parquet,TC23NMC09_05deg.parquet,TC23NMC09,NMC,lithium-ion,5.0,,5.0,discharge,43,0.0157145355772523,0.6914001597722147,0.4400407505674784,3.87479142258534,5.717271491712708,11,3.8754155556478835,-0.48795897125074816,0.48795897125074816
raw_CU_diffT/TC23NMC09/TC23NMC09_05deg.parquet,TC23NMC09_05deg.parquet,TC23NMC09,NMC,lithium-ion,5.0,,5.0,discharge,44,0.0157148950975007,0.7071150548697154,0.4500424755252389,3.87021444679333,5.714383176795581,11,3.870613198472176,-0.4749656941050091,0.4749656941050091
raw_CU_diffT/TC23NMC09/TC23NMC09_05deg.parquet,TC23NMC09_05deg.parquet,TC23NMC09,NMC,lithium-ion,5.0,,5.0,discharge,45,0.0157140147822348,0.7228290696519502,0.4600436402074703,3.86582817832598,5.717854005524862,11,3.8659148634735603,-0.4663194675503348,0.4663194675503348
raw_CU_diffT/TC23NMC09/TC23NMC09_05deg.parquet,TC23NMC09_05deg.parquet,TC23NMC09,NMC,lithium-ion,5.0,,5.0,discharge,46,0.0157134891063137,0.7385425587582638,0.4700444703239317,3.86125120253398,5.723892430939228,11,3.861285876593006,-0.4619858227404734,0.4619858227404734
raw_CU_diffT/TC23NMC09/TC23NMC09_05deg.parquet,TC23NMC09_05deg.parquet,TC23NMC09,NMC,lithium-ion,5.0,,5.0,discharge,47,0.0157140123692542,0.754256571127518,0.4800456334704247,3.85686493406663,5.724843176795581,11,3.8566742267419656,-0.4610953169611207,0.4610953169611207
raw_CU_diffT/TC23NMC09/TC23NMC09_05deg.parquet,TC23NMC09_05deg.parquet,TC23NMC09,NMC,lithium-ion,5.0,,5.0,discharge,48,0.0157151053240288,0.7699716764515467,0.4900474922265911,3.85228795827462,5.719996685082873,11,3.852062576890926,-0.46371085570623904,0.46371085570623904
raw_CU_diffT/TC23NMC09/TC23NMC09_05deg.parquet,TC23NMC09_05deg.parquet,TC23NMC09,NMC,lithium-ion,5.0,,5.0,discharge,49,0.015712994029407,0.7856846704809537,0.5000480072519862,3.84771098248261,5.72460953038674,11,3.8473989159513398,-0.4706666711724097,0.4706666711724097
raw_CU_diffT/TC23NMC09/TC23NMC09_05deg.parquet,TC23NMC09_05deg.parquet,TC23NMC09,NMC,lithium-ion,5.0,,5.0,discharge,50,0.0157136129000386,0.8013982833809923,0.5100489161568059,3.8431340066906,5.721536988950277,11,3.842648569864178,-0.4827716273568683,0.4827716273568683
raw_CU_diffT/TC23NMC09/TC23NMC09_05deg.parquet,TC23NMC09_05deg.parquet,TC23NMC09,NMC,lithium-ion,5.0,,5.0,discharge,51,0.0157149223392294,0.8171132057202217,0.5200506584525301,3.83836632357393,5.737297734806631,11,3.837742190511381,-0.49662202983233783,0.49662202983233783
raw_CU_diffT/TC23NMC09/TC23NMC09_05deg.parquet,TC23NMC09_05deg.parquet,TC23NMC09,NMC,lithium-ion,5.0,,5.0,discharge,52,0.0157147580116656,0.8328279637318873,0.5300522961621855,3.83359864045725,5.875555110497237,11,3.832714451951976,-0.512247970747211,0.512247970747211
raw_CU_diffT/TC23NMC09/TC23NMC09_05deg.parquet,TC23NMC09_05deg.parquet,TC23NMC09,NMC,lithium-ion,5.0,,5.0,discharge,53,0.0157134190981111,0.8485413828299984,0.5400530817220156,3.82864025001591,6.25017906077348,11,3.8274960060679053,-0.5330674362694481,0.5330674362694481
raw_CU_diffT/TC23NMC09/TC23NMC09_05deg.parquet,TC23NMC09_05deg.parquet,TC23NMC09,NMC,lithium-ion,5.0,,5.0,discharge,54,0.0157136648893303,0.8642550477193287,0.5500540237153538,3.8234911522499,5.954337348066298,11,3.8220521788001376,-0.5581996244976608,0.5581996244976608
raw_CU_diffT/TC23NMC09/TC23NMC09_05deg.parquet,TC23NMC09_05deg.parquet,TC23NMC09,NMC,lithium-ion,5.0,,5.0,discharge,55,0.0157136726046186,0.8799687203239474,0.5600549706190776,3.81796063983455,5.600950220994475,11,3.8163309590601258,-0.588527938942633,0.588527938942633
raw_CU_diffT/TC23NMC09/TC23NMC09_05deg.parquet,TC23NMC09_05deg.parquet,TC23NMC09,NMC,lithium-ion,5.0,,5.0,discharge,56,0.0157141016683271,0.8956828219922744,0.5700561905998518,3.81185800544521,5.540263287292818,11,3.810280335759325,-0.6240576973920327,0.6240576973920327
raw_CU_diffT/TC23NMC09/TC23NMC09_05deg.parquet,TC23NMC09_05deg.parquet,TC23NMC09,NMC,lithium-ion,5.0,,5.0,discharge,57,0.0157140651905646,0.9113968871828392,0.5800573873644005,3.80594607838053,5.571657817679558,11,3.803848297809191,-0.6656748773621928,0.6656748773621928
raw_CU_diffT/TC23NMC09/TC23NMC09_05deg.parquet,TC23NMC09_05deg.parquet,TC23NMC09,NMC,lithium-ion,5.0,,5.0,discharge,58,0.0157135076990118,0.9271103948818508,0.5900582293141609,3.79946202934185,5.6367159944751375,11,3.796965497091662,-0.7142318610735856,0.7142318610735856
raw_CU_diffT/TC23NMC09/TC23NMC09_05deg.parquet,TC23NMC09_05deg.parquet,TC23NMC09,NMC,lithium-ion,5.0,,5.0,discharge,59,0.015713246060643,0.9428236409424938,0.6000589047445148,3.79240585832917,5.672937983425415,11,3.789562585488676,-0.769668054156142,0.769668054156142
raw_CU_diffT/TC23NMC09/TC23NMC09_05deg.parquet,TC23NMC09_05deg.parquet,TC23NMC09,NMC,lithium-ion,5.0,,5.0,discharge,60,0.0157149175743901,0.958538558516884,0.610060644007663,3.78477756534248,5.701801602209944,11,3.7815702148821746,-0.8294642579907077,0.8294642579907077
raw_CU_diffT/TC23NMC09/TC23NMC09_05deg.parquet,TC23NMC09_05deg.parquet,TC23NMC09,NMC,lithium-ion,5.0,,5.0,discharge,61,0.0157137999107471,0.974252358427631,0.6200616719352099,3.7765771503818,5.724076602209944,11,3.7729710482426415,-0.8910614241685266,0.8910614241685266
raw_CU_diffT/TC23NMC09/TC23NMC09_05deg.parquet,TC23NMC09_05deg.parquet,TC23NMC09,NMC,lithium-ion,5.0,,5.0,discharge,62,0.0157128210607935,0.9899651794884246,0.6300620768749513,3.76761390612245,5.742502127071823,11,3.7637477485405615,-0.9543574538743655,0.9543574538743655
raw_CU_diffT/TC23NMC09/TC23NMC09_05deg.parquet,TC23NMC09_05deg.parquet,TC23NMC09,NMC,lithium-ion,5.0,,5.0,discharge,63,0.0157130486152083,1.005678228103633,0.6400626266414101,3.75788783256443,5.765727182320441,11,3.75388297874642,-1.0159176828921943,1.0159176828921943
raw_CU_diffT/TC23NMC09/TC23NMC09_05deg.parquet,TC23NMC09_05deg.parquet,TC23NMC09,NMC,lithium-ion,5.0,,5.0,discharge,64,0.0157123585329073,1.0213905866365405,0.6500627372058678,3.74720822238307,5.763623066298344,11,3.743428749948762,-1.0722077270636134,1.0722077270636134
raw_CU_diffT/TC23NMC09/TC23NMC09_05deg.parquet,TC23NMC09_05deg.parquet,TC23NMC09,NMC,lithium-ion,5.0,,5.0,discharge,65,0.0157144713560557,1.037105057992596,0.6600641924739258,3.73557507557838,5.781061049723757,11,3.7324370732361327,-1.119807339154562,1.119807339154562
raw_CU_diffT/TC23NMC09/TC23NMC09_05deg.parquet,TC23NMC09_05deg.parquet,TC23NMC09,NMC,lithium-ion,5.0,,5.0,discharge,66,0.0157145202088848,1.0528195782014809,0.6700656788343045,3.72336980679969,5.789909502762431,11,3.7210293078151397,-1.158837748989498,1.158837748989498
raw_CU_diffT/TC23NMC09/TC23NMC09_05deg.parquet,TC23NMC09_05deg.parquet,TC23NMC09,NMC,lithium-ion,5.0,,5.0,discharge,67,0.0157137427891689,1.0685333209906498,0.6800666704068958,3.71040170872233,5.803470000000001,11,3.709257464774329,-1.1901131168991697,1.1901131168991697
raw_CU_diffT/TC23NMC09/TC23NMC09_05deg.parquet,TC23NMC09_05deg.parquet,TC23NMC09,NMC,lithium-ion,5.0,,5.0,discharge,68,0.015712604646161,1.0842459256368109,0.6900669376098202,3.69743361064497,5.800755497237569,11,3.6972255662907885,-1.209156170114369,1.209156170114369
raw_CU_diffT/TC23NMC09/TC23NMC09_05deg.parquet,TC23NMC09_05deg.parquet,TC23NMC09,NMC,lithium-ion,5.0,,5.0,discharge,69,0.0157143887276122,1.099960314364423,0.7000683402891105,3.68446551256761,5.799825165745857,11,3.6850723086006414,-1.2152183328157946,1.2152183328157946
raw_CU_diffT/TC23NMC09/TC23NMC09_05deg.parquet,TC23NMC09_05deg.parquet,TC23NMC09,NMC,lithium-ion,5.0,,5.0,discharge,70,0.0157127592614291,1.115673073625852,0.7100687058967251,3.67149741449025,5.811660138121548,11,3.6729190509104956,-1.2100186943905555,1.2100186943905555
raw_CU_diffT/TC23NMC09/TC23NMC09_05deg.parquet,TC23NMC09_05deg.parquet,TC23NMC09,NMC,lithium-ion,5.0,,5.0,discharge,71,0.0157143763768253,1.1313874500026773,0.7200701007153728,3.65929214571156,5.822147541436464,11,3.6608698153974406,-1.1961423604255401,1.1961423604255401
raw_CU_diffT/TC23NMC09/TC23NMC09_05deg.parquet,TC23NMC09_05deg.parquet,TC23NMC09,NMC,lithium-ion,5.0,,5.0,discharge,72,0.0157129326185545,1.1471003826212318,0.7300705766559091,3.64708687693287,5.813511574585634,11,3.6489939501795376,-1.1744735376292113,1.1744735376292113
raw_CU_diffT/TC23NMC09/TC23NMC09_05deg.parquet,TC23NMC09_05deg.parquet,TC23NMC09,NMC,lithium-ion,5.0,,5.0,discharge,73,0.0157144189001086,1.1628148015213404,0.7400719985384463,3.63526302280351,5.821120110497238,11,3.6373781404043624,-1.1484753557476495,1.1484753557476495
raw_CU_diffT/TC23NMC09/TC23NMC09_05deg.parquet,TC23NMC09_05deg.parquet,TC23NMC09,NMC,lithium-ion,5.0,,5.0,discharge,74,0.0157127267457073,1.1785275282670478,0.7500723434514713,3.62420199797282,5.834409861878454,11,3.6260223860719147,-1.1208015686869715,1.1208015686869715
raw_CU_diffT/TC23NMC09/TC23NMC09_05deg.parquet,TC23NMC09_05deg.parquet,TC23NMC09,NMC,lithium-ion,5.0,,5.0,discharge,75,0.0157126902217194,1.1942402184887673,0.7600726651188509,3.61352238779146,5.838460883977901,11,3.6149613612412255,-1.0904180457846167,1.0904180457846167
raw_CU_diffT/TC23NMC09/TC23NMC09_05deg.parquet,TC23NMC09_05deg.parquet,TC23NMC09,NMC,lithium-ion,5.0,,5.0,discharge,76,0.015714056109336,1.2099542745981031,0.7700738561036632,3.60303348493478,5.839061712707183,11,3.6042124029418092,-1.0583018465893304,1.0583018465893304
raw_CU_diffT/TC23NMC09/TC23NMC09_05deg.parquet,TC23NMC09_05deg.parquet,TC23NMC09,NMC,lithium-ion,5.0,,5.0,discharge,77,0.0157139875575291,1.2256682621556323,0.7800750034587655,3.59273528940275,5.845449723756907,11,3.593792848203181,-1.0210123754448261,1.0210123754448261
raw_CU_diffT/TC23NMC09/TC23NMC09_05deg.parquet,TC23NMC09_05deg.parquet,TC23NMC09,NMC,lithium-ion,5.0,,5.0,discharge,78,0.015714677950593,1.2413829401062255,0.7900765902136534,3.5826278011954,5.848366629834255,11,3.5837893821729168,-0.9785729174282665,0.9785729174282665
raw_CU_diffT/TC23NMC09/TC23NMC09_05deg.parquet,TC23NMC09_05deg.parquet,TC23NMC09,NMC,lithium-ion,5.0,,5.0,discharge,79,0.0157129014719693,1.2570958415781948,0.8000770463309851,3.57252031298805,5.8466026519337015,11,3.574219341880534,-0.9361095175503351,0.9361095175503351
raw_CU_diffT/TC23NMC09/TC23NMC09_05deg.parquet,TC23NMC09_05deg.parquet,TC23NMC09,NMC,lithium-ion,5.0,,5.0,discharge,80,0.0157145660920988,1.2728104076702935,0.8100785618936769,3.56279423943003,5.849868812154696,11,3.565065390296515,-0.8962031141714135,0.8962031141714135
raw_CU_diffT/TC23NMC09/TC23NMC09_05deg.parquet,TC23NMC09_05deg.parquet,TC23NMC09,NMC,lithium-ion,5.0,,5.0,discharge,81,0.0157140345956057,1.2885244422658992,0.820079739186103,3.55325887319667,5.863129447513813,11,3.55629285336183,-0.8580683420617561,0.8580683420617561
raw_CU_diffT/TC23NMC09/TC23NMC09_05deg.parquet,TC23NMC09_05deg.parquet,TC23NMC09,NMC,lithium-ion,5.0,,5.0,discharge,82,0.0157145558110823,1.3042389980769815,0.8300812482054549,3.54467704358665,5.857710662983425,11,3.5479017310764793,-0.8225733048071788,0.8225733048071788
raw_CU_diffT/TC23NMC09/TC23NMC09_05deg.parquet,TC23NMC09_05deg.parquet,TC23NMC09,NMC,lithium-ion,5.0,,5.0,discharge,83,0.01571235214022,1.3199513502172016,0.840081354701295,3.53704875059997,5.853610082872928,11,3.539840012351917,-0.7939883394056437,0.7939883394056437
raw_CU_diffT/TC23NMC09/TC23NMC09_05deg.parquet,TC23NMC09_05deg.parquet,TC23NMC09,NMC,lithium-ion,5.0,,5.0,discharge,84,0.0157139509142929,1.3356653011314945,0.8500824787348562,3.52999257958729,5.857128591160221,11,3.532021012040568,-0.7774719933122185,0.7774719933122185
raw_CU_diffT/TC23NMC09/TC23NMC09_05deg.parquet,TC23NMC09_05deg.parquet,TC23NMC09,NMC,lithium-ion,5.0,,5.0,discharge,85,0.0157142121049375,1.351379513236432,0.8600837690028702,3.52350853054861,5.870824972375689,11,3.524288696876795,-0.7870088692042714,0.7870088692042714
raw_CU_diffT/TC23NMC09/TC23NMC09_05deg.parquet,TC23NMC09_05deg.parquet,TC23NMC09,NMC,lithium-ion,5.0,,5.0,discharge,86,0.0157138544010587,1.3670933676374906,0.8700848316107065,3.51702448150993,5.86433046961326,11,3.516278989240777,-0.8416067904982185,0.8416067904982185
raw_CU_diffT/TC23NMC09/TC23NMC09_05deg.parquet,TC23NMC09_05deg.parquet,TC23NMC09,NMC,lithium-ion,5.0,,5.0,discharge,87,0.0157144182611795,1.38280778589867,0.880086253086598,3.51073113979592,5.872055828729283,11,3.507454441217547,-0.9612126202936224,0.9612126202936224
raw_CU_diffT/TC23NMC09/TC23NMC09_05deg.parquet,TC23NMC09_05deg.parquet,TC23NMC09,NMC,lithium-ion,5.0,,5.0,discharge,88,0.0157141102531226,1.398521896151793,0.8900874785311544,3.50405638343257,5.889018701657459,11,3.497052223508435,-1.1579745968009547,1.1579745968009547
raw_CU_diffT/TC23NMC09/TC23NMC09_05deg.parquet,TC23NMC09_05deg.parquet,TC23NMC09,NMC,lithium-ion,5.0,,5.0,discharge,89,0.0157140442233845,1.4142359403751772,0.9000886619511681,3.49661879777056,5.896181104972375,11,3.4842921697852587,-1.439636431571671,1.439636431571671
raw_CU_diffT/TC23NMC09/TC23NMC09_05deg.parquet,TC23NMC09_05deg.parquet,TC23NMC09,NMC,lithium-ion,5.0,,5.0,discharge,90,0.0157146399221781,1.4299505802973551,0.9100902245029198,3.48746484618654,5.909343121546961,11,3.4682554174837104,-1.8236053532114909,1.8236053532114909
raw_CU_diffT/TC23NMC09/TC23NMC09_05deg.parquet,TC23NMC09_05deg.parquet,TC23NMC09,NMC,lithium-ion,5.0,,5.0,discharge,91,0.0157141569445566,1.445664737241912,0.9200914796641798,3.47468745543384,5.924803922651933,11,3.447815059685304,-2.309857948712562,2.309857948712562
raw_CU_diffT/TC23NMC09/TC23NMC09_05deg.parquet,TC23NMC09_05deg.parquet,TC23NMC09,NMC,lithium-ion,5.0,,5.0,discharge,92,0.0157142819973524,1.4613790192392644,0.9300928144151324,3.45618884494114,5.95173958563536,11,3.4220522338257364,-2.765778940601365,2.765778940601365
raw_CU_diffT/TC23NMC09/TC23NMC09_05deg.parquet,TC23NMC09_05deg.parquet,TC23NMC09,NMC,lithium-ion,5.0,,5.0,discharge,93,0.015714031797142,1.4770930510364064,0.9400939899264796,3.43025264878642,5.988290939226518,11,3.3924925985023417,-3.1090230935627403,3.1090230935627403
raw_CU_diffT/TC23NMC09/TC23NMC09_05deg.parquet,TC23NMC09_05deg.parquet,TC23NMC09,NMC,lithium-ion,5.0,,5.0,discharge,94,0.0157141024574341,1.4928071534938403,0.95009521040948,3.39668815964502,6.022583950276243,11,3.359864308954759,-3.3890022537189566,3.3890022537189566
raw_CU_diffT/TC23NMC09/TC23NMC09_05deg.parquet,TC23NMC09_05deg.parquet,TC23NMC09,NMC,lithium-ion,5.0,,5.0,discharge,95,0.0157138729058088,1.5085210263996494,0.960096284794641,3.35358830427026,6.0591060497237565,11,3.3247048130979593,-3.613481606340571,3.613481606340571
raw_CU_diffT/TC23NMC09/TC23NMC09_05deg.parquet,TC23NMC09_05deg.parquet,TC23NMC09,NMC,lithium-ion,5.0,,5.0,discharge,96,0.015714153128836,1.5242351795284854,0.9700975375273906,3.29866459476615,6.108112513812155,11,3.2875862329059427,-3.9526751936662095,3.9526751936662095
raw_CU_diffT/TC23NMC09/TC23NMC09_05deg.parquet,TC23NMC09_05deg.parquet,TC23NMC09,NMC,lithium-ion,5.0,,5.0,discharge,97,0.0144596019391844,1.53869478146767,0.9793003327542849,3.23363339705468,6.119385331491713,11,3.249167375500288,-5.785300432406643,5.785300432406643
raw_CU_diffT/TC23NMC09/TC23NMC09_05deg.parquet,TC23NMC09_05deg.parquet,TC23NMC09,NMC,lithium-ion,5.0,,5.0,discharge,98,0.0090012690499959,1.5476960505176658,0.985029178969948,3.18557515123858,6.008994447513812,11,3.2102804182977227,-8.228449619883293,8.228449619883293
raw_CU_diffT/TC23NMC09/TC23NMC09_05deg.parquet,TC23NMC09_05deg.parquet,TC23NMC09,NMC,lithium-ion,5.0,,5.0,discharge,99,0.0065061580524206,1.5542022085700864,0.989170014970971,3.14514519840916,5.914878701657459,11,3.1718962349510984,-8.026691469357274,8.026691469357274
raw_CU_diffT/TC23NMC09/TC23NMC09_05deg.parquet,TC23NMC09_05deg.parquet,TC23NMC09,NMC,lithium-ion,5.0,,5.0,discharge,100,0.0049938580354919,1.5591960666055782,0.992348349553493,3.10986434334576,5.826538701657459,11,3.149417042481706,-8.137348305206842,8.137348305206842
raw_CU_diffT/TC23NMC09/TC23NMC09_05deg.parquet,TC23NMC09_05deg.parquet,TC23NMC09,NMC,lithium-ion,5.0,,5.0,discharge,101,0.0039678237476396,1.563163890353218,0.9948736659210884,3.07916046407436,5.7768342265193375,11,3.1267313467274223,-9.811969159393243,9.811969159393243
raw_CU_diffT/TC23NMC09/TC23NMC09_05deg.parquet,TC23NMC09_05deg.parquet,TC23NMC09,NMC,lithium-ion,5.0,,5.0,discharge,102,0.0032207310459392,1.566384621399157,0.9969234960907806,3.05208002397164,5.737984806629833,11,3.105239690722581,-10.714716898487495,10.714716898487495
raw_CU_diffT/TC23NMC09/TC23NMC09_05deg.parquet,TC23NMC09_05deg.parquet,TC23NMC09,NMC,lithium-ion,5.0,,5.0,discharge,103,0.0026431021208461,1.5690277235200032,0.9986056950672269,3.02843231571292,5.729078038674033,11,3.0868977326751383,-11.3911505657411,11.3911505657411
raw_CU_diffT/TC23NMC09/TC23NMC09_05deg.parquet,TC23NMC09_05deg.parquet,TC23NMC09,NMC,lithium-ion,5.0,,5.0,discharge,104,0.0021907576788003,1.5712184811988037,1.0000000000000002,3.00802663197355,5.700271491712707,11,3.070451496247898,-11.795293870564928,11.795293870564928
raw_CU_diffT/TC23NMC09/TC23NMC09_15deg.parquet,TC23NMC09_15deg.parquet,TC23NMC09,NMC,lithium-ion,15.0,,15.0,charge,0,0.0162483777255555,0.0162483777255555,0.010603068498163,3.14114034459115,15.619426712707185,1,3.14114034459115,10.289076742448518,10.289076742448518
raw_CU_diffT/TC23NMC09/TC23NMC09_15deg.parquet,TC23NMC09_15deg.parquet,TC23NMC09,NMC,lithium-ion,15.0,,15.0,charge,1,0.0162467102628246,0.0324950879883801,0.0212050488740622,3.25022493430071,15.624613314917127,1,3.25022493430071,8.751306091427352,8.751306091427352
