Repository: DNV007/delivered-energy-decomposition

# Three-term energy accounting for a cold commercial sodium-ion 18650 cell

This repository holds the analysis code and the derived data behind a reanalysis
of a public commercial-cell archive. No new measurements were made. The
manuscript reporting the work is not distributed here; what is here is
everything needed to regenerate its numbers from the raw archive and to check
them.

**Source data.** Droese, D., Schlösser, A., Otto, M. *Dataset: Evaluation of
Commercial Sodium-Ion Batteries by State-of-the-Art Lithium-Ion Battery
Configurations.* Technische Universität Berlin, DepositOnce, 2025.
DOI [10.14279/depositonce-25036](https://doi.org/10.14279/depositonce-25036),
CC BY 4.0.

File: data_processed/ocv/ocv_slope_points.csv (part 48 of 85)
member_path,file_name,cell_id,cell_family,chemistry_type,temperature_deg_c,voltage_v,ambient_temperature_from_file_deg_c,direction,segment_index,segment_capacity_ah,cumulative_capacity_ah,soc_fraction_by_capacity,ocv_voltage_v,ocv_temperature_mean_deg_c,smoothing_window_segments,smoothed_ocv_voltage_v,dv_dcapacity_fraction_v,abs_dv_dcapacity_fraction_v
raw_CU_diffT/TC23NMC09/TC23NMC09_15deg.parquet,TC23NMC09_15deg.parquet,TC23NMC09,NMC,lithium-ion,15.0,,15.0,charge,2,0.0162455968314959,0.048740684819876,0.0318063026673544,3.3266985714922,15.62370002762431,1,3.3266985714922,6.404010913879489,6.404010913879489
raw_CU_diffT/TC23NMC09/TC23NMC09_15deg.parquet,TC23NMC09_15deg.parquet,TC23NMC09,NMC,lithium-ion,15.0,,15.0,charge,3,0.0162464055819688,0.0649870904018448,0.0424080842202056,3.38600854946366,15.6322991160221,1,3.38600854946366,5.07201646106239,5.07201646106239
raw_CU_diffT/TC23NMC09/TC23NMC09_15deg.parquet,TC23NMC09_15deg.parquet,TC23NMC09,NMC,lithium-ion,15.0,,15.0,charge,4,0.0162517747001934,0.0812388651020382,0.0530133694538102,3.43425750260443,15.624888784530388,1,3.43425750260443,4.14553040038183,4.14553040038183
raw_CU_diffT/TC23NMC09/TC23NMC09_15deg.parquet,TC23NMC09_15deg.parquet,TC23NMC09,NMC,lithium-ion,15.0,,15.0,charge,5,0.0162458115778661,0.0974846766799043,0.0636147633823524,3.47392462613518,15.62413046961326,1,3.47392462613518,3.174759110367262,3.174759110367262
raw_CU_diffT/TC23NMC09/TC23NMC09_15deg.parquet,TC23NMC09_15deg.parquet,TC23NMC09,NMC,lithium-ion,15.0,,15.0,charge,6,0.0162502732780032,0.1137349499579075,0.0742190688453856,3.5015771882119,15.63650370165746,1,3.5015771882119,1.7984236058036345,1.7984236058036345
raw_CU_diffT/TC23NMC09/TC23NMC09_15deg.parquet,TC23NMC09_15deg.parquet,TC23NMC09,NMC,lithium-ion,15.0,,15.0,charge,7,0.0162451566628279,0.1299801066207354,0.0848200354014769,3.51206609106859,15.6715385359116,1,3.51206609106859,0.782504261163183,0.782504261163183
raw_CU_diffT/TC23NMC09/TC23NMC09_15deg.parquet,TC23NMC09_15deg.parquet,TC23NMC09,NMC,lithium-ion,15.0,,15.0,charge,8,0.0162490406296221,0.1462291472503575,0.0954235364854245,3.51816872545793,15.693157375690609,1,3.51816872545793,0.5755883578403598,0.5755883578403598
raw_CU_diffT/TC23NMC09/TC23NMC09_15deg.parquet,TC23NMC09_15deg.parquet,TC23NMC09,NMC,lithium-ion,15.0,,15.0,charge,9,0.0162457538845986,0.162474901134956,0.1060248927655517,3.52427135984728,15.690649281767955,1,3.52427135984728,0.584640927890689,0.584640927890689
raw_CU_diffT/TC23NMC09/TC23NMC09_15deg.parquet,TC23NMC09_15deg.parquet,TC23NMC09,NMC,lithium-ion,15.0,,15.0,charge,10,0.0162457603901639,0.1787206615251199,0.1166262532909614,3.53056470156129,15.701419779005525,1,3.53056470156129,0.6114988430908852,0.6114988430908852
raw_CU_diffT/TC23NMC09/TC23NMC09_15deg.parquet,TC23NMC09_15deg.parquet,TC23NMC09,NMC,lithium-ion,15.0,,15.0,charge,11,0.0162520552296441,0.194972716754764,0.1272317215873327,3.53723945792464,15.698999309392269,1,3.53723945792464,0.6744111331101124,0.6744111331101124
raw_CU_diffT/TC23NMC09/TC23NMC09_15deg.parquet,TC23NMC09_15deg.parquet,TC23NMC09,NMC,lithium-ion,15.0,,15.0,charge,12,0.0162483620437883,0.2112210787985523,0.1378347798521755,3.54486775091132,15.68636671270718,1,3.54486775091132,0.7732937828631918,0.7732937828631918
raw_CU_diffT/TC23NMC09/TC23NMC09_15deg.parquet,TC23NMC09_15deg.parquet,TC23NMC09,NMC,lithium-ion,15.0,,15.0,charge,13,0.016252313687607,0.2274733924861593,0.1484404168083067,3.55364028784601,15.693105635359116,1,3.55364028784601,0.8631359960075144,0.8631359960075144
raw_CU_diffT/TC23NMC09/TC23NMC09_15deg.parquet,TC23NMC09_15deg.parquet,TC23NMC09,NMC,lithium-ion,15.0,,15.0,charge,14,0.0162518042406928,0.2437251967268521,0.1590457213189088,3.56317565407936,15.682016077348068,1,3.56317565407936,0.9442667400018081,0.9442667400018081
raw_CU_diffT/TC23NMC09/TC23NMC09_15deg.parquet,TC23NMC09_15deg.parquet,TC23NMC09,NMC,lithium-ion,15.0,,15.0,charge,15,0.0162455778042386,0.2599707745310907,0.1696469626957423,3.57366455693605,15.684083674033149,1,3.57366455693605,1.0072676805478693,1.0072676805478693
raw_CU_diffT/TC23NMC09/TC23NMC09_15deg.parquet,TC23NMC09_15deg.parquet,TC23NMC09,NMC,lithium-ion,15.0,,15.0,charge,16,0.0162494635679721,0.2762202380990628,0.1802507397730457,3.58453487444207,15.687228397790058,1,3.58453487444207,1.0251512957448483,1.0251512957448483
raw_CU_diffT/TC23NMC09/TC23NMC09_15deg.parquet,TC23NMC09_15deg.parquet,TC23NMC09,NMC,lithium-ion,15.0,,15.0,charge,17,0.0162489903063735,0.2924692284054363,0.1908542080179701,3.59540519194809,15.676924005524862,1,3.59540519194809,1.0341626473725682,1.0341626473725682
raw_CU_diffT/TC23NMC09/TC23NMC09_15deg.parquet,TC23NMC09_15deg.parquet,TC23NMC09,NMC,lithium-ion,15.0,,15.0,charge,18,0.016248874887322,0.3087181032927583,0.2014576009448455,3.60646621677878,15.67524334254144,1,3.60646621677878,1.0342771544297307,1.0342771544297307
raw_CU_diffT/TC23NMC09/TC23NMC09_15deg.parquet,TC23NMC09_15deg.parquet,TC23NMC09,NMC,lithium-ion,15.0,,15.0,charge,19,0.0162453295043685,0.3249634327971268,0.2120586802907012,3.6173365342848,15.682361049723756,1,3.6173365342848,1.0253625934691968,1.0253625934691968
raw_CU_diffT/TC23NMC09/TC23NMC09_15deg.parquet,TC23NMC09_15deg.parquet,TC23NMC09,NMC,lithium-ion,15.0,,15.0,charge,20,0.0162464274342537,0.3412098602313805,0.222660476103516,3.62820685179083,15.672443314917128,1,3.62820685179083,0.9983367050614333,0.9983367050614333
raw_CU_diffT/TC23NMC09/TC23NMC09_15deg.parquet,TC23NMC09_15deg.parquet,TC23NMC09,NMC,lithium-ion,15.0,,15.0,charge,21,0.0162467345163574,0.3574565947477379,0.233262472306341,3.63850504732285,15.677303011049723,1,3.63850504732285,0.998162133371153,0.998162133371153
raw_CU_diffT/TC23NMC09/TC23NMC09_15deg.parquet,TC23NMC09_15deg.parquet,TC23NMC09,NMC,lithium-ion,15.0,,15.0,charge,22,0.01625182033725,0.3737084150849879,0.2438677873209394,3.64937536482887,15.669617209944752,1,3.64937536482887,1.0430516732920694,1.0430516732920694
raw_CU_diffT/TC23NMC09/TC23NMC09_15deg.parquet,TC23NMC09_15deg.parquet,TC23NMC09,NMC,lithium-ion,15.0,,15.0,charge,23,0.016249358806958,0.3899577738919459,0.2544714960352205,3.66062709698423,15.674873314917129,1,3.66062709698423,1.0882253132908488,1.0882253132908488
raw_CU_diffT/TC23NMC09/TC23NMC09_15deg.parquet,TC23NMC09_15deg.parquet,TC23NMC09,NMC,lithium-ion,15.0,,15.0,charge,24,0.0162455195942981,0.406203293486244,0.265072699426478,3.67245095111359,15.682456160220996,1,3.67245095111359,1.1153142492876782,1.1153142492876782
raw_CU_diffT/TC23NMC09/TC23NMC09_15deg.parquet,TC23NMC09_15deg.parquet,TC23NMC09,NMC,lithium-ion,15.0,,15.0,charge,25,0.0162460167919061,0.4224493102781501,0.2756742272698368,3.68427480524294,15.676751602209944,1,3.68427480524294,1.106083984139616,1.106083984139616
raw_CU_diffT/TC23NMC09/TC23NMC09_15deg.parquet,TC23NMC09_15deg.parquet,TC23NMC09,NMC,lithium-ion,15.0,,15.0,charge,26,0.0162525550810255,0.4387018653591756,0.2862800217500602,3.69590795204763,15.677216546961327,1,3.69590795204763,1.087967659956064,1.087967659956064
raw_CU_diffT/TC23NMC09/TC23NMC09_15deg.parquet,TC23NMC09_15deg.parquet,TC23NMC09,NMC,lithium-ion,15.0,,15.0,charge,27,0.0162497820953027,0.4549516474544783,0.2968840066860903,3.70735039152766,15.674381657458564,1,3.70735039152766,1.0611120815417223,1.0611120815417223
raw_CU_diffT/TC23NMC09/TC23NMC09_15deg.parquet,TC23NMC09_15deg.parquet,TC23NMC09,NMC,lithium-ion,15.0,,15.0,charge,28,0.0162489319585305,0.4712005794130088,0.3074874368554488,3.71841141635835,15.675622790055249,1,3.71841141635835,1.070019544918921,1.070019544918921
raw_CU_diffT/TC23NMC09/TC23NMC09_15deg.parquet,TC23NMC09_15deg.parquet,TC23NMC09,NMC,lithium-ion,15.0,,15.0,charge,29,0.0162522273710117,0.4874528067840206,0.3180930174846784,3.73004456316304,15.673080718232043,1,3.73004456316304,1.0971045947172513,1.0971045947172513
raw_CU_diffT/TC23NMC09/TC23NMC09_15deg.parquet,TC23NMC09_15deg.parquet,TC23NMC09,NMC,lithium-ion,15.0,,15.0,charge,30,0.0162458481387709,0.5036986549227915,0.3286944352714657,3.74167770996773,15.680956243093926,1,3.74167770996773,1.0881195448403673,1.0881195448403673
raw_CU_diffT/TC23NMC09/TC23NMC09_15deg.parquet,TC23NMC09_15deg.parquet,TC23NMC09,NMC,lithium-ion,15.0,,15.0,charge,31,0.0162521033620848,0.5199507582848764,0.3392999349772229,3.75312014944775,15.675519254143648,1,3.75312014944775,1.052013594674122,1.052013594674122
raw_CU_diffT/TC23NMC09/TC23NMC09_15deg.parquet,TC23NMC09_15deg.parquet,TC23NMC09,NMC,lithium-ion,15.0,,15.0,charge,32,0.0162497963905002,0.5362005546753765,0.3499039292417509,3.76399046695377,15.695457375690603,1,3.76399046695377,1.0160475363725823,1.0160475363725823
raw_CU_diffT/TC23NMC09/TC23NMC09_15deg.parquet,TC23NMC09_15deg.parquet,TC23NMC09,NMC,lithium-ion,15.0,,15.0,charge,33,0.0162522583002007,0.5524528129755772,0.3605095300541837,3.77467007713513,15.689013011049724,1,3.77467007713513,0.9710875425604399,0.9710875425604399
raw_CU_diffT/TC23NMC09/TC23NMC09_15deg.parquet,TC23NMC09_15deg.parquet,TC23NMC09,NMC,lithium-ion,15.0,,15.0,charge,34,0.0162496297242625,0.5687024426998397,0.3711134155587133,3.78458685801782,15.684902458563537,1,3.78458685801782,0.8901824073857654,0.8901824073857654
raw_CU_diffT/TC23NMC09/TC23NMC09_15deg.parquet,TC23NMC09_15deg.parquet,TC23NMC09,NMC,lithium-ion,15.0,,15.0,charge,35,0.0162520055146819,0.5849544482145216,0.3817188514130059,3.79355010227717,15.702453784530388,1,3.79355010227717,0.8181806342284403,0.8181806342284403
raw_CU_diffT/TC23NMC09/TC23NMC09_15deg.parquet,TC23NMC09_15deg.parquet,TC23NMC09,NMC,lithium-ion,15.0,,15.0,charge,36,0.0162520898880536,0.6012065381025752,0.3923243423261268,3.80194122456252,15.691002872928175,1,3.80194122456252,0.7552881652881638,0.7552881652881638
raw_CU_diffT/TC23NMC09/TC23NMC09_15deg.parquet,TC23NMC09_15deg.parquet,TC23NMC09,NMC,lithium-ion,15.0,,15.0,charge,37,0.016249874017833,0.6174564121204081,0.4029283872472767,3.8095695175492,15.683791270718237,1,3.8095695175492,0.7013878346733406,0.7013878346733406
raw_CU_diffT/TC23NMC09/TC23NMC09_15deg.parquet,TC23NMC09_15deg.parquet,TC23NMC09,NMC,lithium-ion,15.0,,15.0,charge,38,0.0162500469983445,0.6337064591187527,0.413532545048878,3.81681639588655,15.695776408839778,1,3.81681639588655,0.647475781369593,0.647475781369593
raw_CU_diffT/TC23NMC09/TC23NMC09_15deg.parquet,TC23NMC09_15deg.parquet,TC23NMC09,NMC,lithium-ion,15.0,,15.0,charge,39,0.0162475356846841,0.6499539948034367,0.424135064063444,3.82330044492523,15.696749861878452,1,3.82330044492523,0.6024811074700267,0.6024811074700267
raw_CU_diffT/TC23NMC09/TC23NMC09_15deg.parquet,TC23NMC09_15deg.parquet,TC23NMC09,NMC,lithium-ion,15.0,,15.0,charge,40,0.0162521407642901,0.6662061355677269,0.4347405881764468,3.82959378663924,15.696069198895028,1,3.82959378663924,0.5664727167576302,0.5664727167576302
raw_CU_diffT/TC23NMC09/TC23NMC09_15deg.parquet,TC23NMC09_15deg.parquet,TC23NMC09,NMC,lithium-ion,15.0,,15.0,charge,41,0.0162493945202961,0.682455530088023,0.4453443201958834,3.83531500637926,15.700980745856354,1,3.83531500637926,0.5305911013732043,0.5305911013732043
raw_CU_diffT/TC23NMC09/TC23NMC09_15deg.parquet,TC23NMC09_15deg.parquet,TC23NMC09,NMC,lithium-ion,15.0,,15.0,charge,42,0.0162471241999138,0.6987026542879368,0.4559465706912607,3.8408455187946,15.70107464088398,1,3.8408455187946,0.5125635404349111,0.5125635404349111
raw_CU_diffT/TC23NMC09/TC23NMC09_15deg.parquet,TC23NMC09_15deg.parquet,TC23NMC09,NMC,lithium-ion,15.0,,15.0,charge,43,0.0162522798525057,0.7149549341404424,0.4665521855679016,3.84618532388528,15.713895828729282,1,3.84618532388528,0.5035262702803891,0.5035262702803891
raw_CU_diffT/TC23NMC09/TC23NMC09_15deg.parquet,TC23NMC09_15deg.parquet,TC23NMC09,NMC,lithium-ion,15.0,,15.0,charge,44,0.0162498417873592,0.7312047759278016,0.4771562094566797,3.85152512897596,15.708812790055248,1,3.85152512897596,0.4855460948510597,0.4855460948510597
raw_CU_diffT/TC23NMC09/TC23NMC09_15deg.parquet,TC23NMC09_15deg.parquet,TC23NMC09,NMC,lithium-ion,15.0,,15.0,charge,45,0.0162522648292315,0.7474570407570331,0.4877618145297077,3.8564835194173,15.709286519337018,1,3.8564835194173,0.4675712540838788,0.4675712540838788
raw_CU_diffT/TC23NMC09/TC23NMC09_15deg.parquet,TC23NMC09_15deg.parquet,TC23NMC09,NMC,lithium-ion,15.0,,15.0,charge,46,0.0162490822823321,0.7637061230393652,0.4983653427946173,3.86144190985864,15.717265773480662,1,3.86144190985864,0.4676085491448134,0.4676085491448134
raw_CU_diffT/TC23NMC09/TC23NMC09_15deg.parquet,TC23NMC09_15deg.parquet,TC23NMC09,NMC,lithium-ion,15.0,,15.0,charge,47,0.0162496720170957,0.779955795056461,0.5089692558978288,3.86640030029999,15.70858002762431,1,3.86640030029999,0.4675706271765989,0.4675706271765989
raw_CU_diffT/TC23NMC09/TC23NMC09_15deg.parquet,TC23NMC09_15deg.parquet,TC23NMC09,NMC,lithium-ion,15.0,,15.0,charge,48,0.0162517183059106,0.7962075133623716,0.5195745043306861,3.87135869074133,15.721151602209943,1,3.87135869074133,0.4675893644957796,0.4675893644957796
raw_CU_diffT/TC23NMC09/TC23NMC09_15deg.parquet,TC23NMC09_15deg.parquet,TC23NMC09,NMC,lithium-ion,15.0,,15.0,charge,49,0.0162483700481543,0.8124558834105259,0.5301775678188714,3.87631708118267,15.713594723756906,1,3.87631708118267,0.4675879301702821,0.4675879301702821
raw_CU_diffT/TC23NMC09/TC23NMC09_15deg.parquet,TC23NMC09_15deg.parquet,TC23NMC09,NMC,lithium-ion,15.0,,15.0,charge,50,0.0162518180416372,0.8287077014521631,0.5407828813354408,3.88127547162402,15.71413787292818,1,3.88127547162402,0.46756140982026295,0.46756140982026295
raw_CU_diffT/TC23NMC09/TC23NMC09_15deg.parquet,TC23NMC09_15deg.parquet,TC23NMC09,NMC,lithium-ion,15.0,,15.0,charge,51,0.0162502129042688,0.8449579143564319,0.5513871474008891,3.88623386206536,15.726261325966853,1,3.88623386206536,0.46758738131097743,0.46758738131097743
raw_CU_diffT/TC23NMC09/TC23NMC09_15deg.parquet,TC23NMC09_15deg.parquet,TC23NMC09,NMC,lithium-ion,15.0,,15.0,charge,52,0.0162500126054407,0.8612079269618725,0.5619912827589997,3.8911922525067,15.707614751381216,1,3.8911922525067,0.46759857287040063,0.46759857287040063
raw_CU_diffT/TC23NMC09/TC23NMC09_15deg.parquet,TC23NMC09_15deg.parquet,TC23NMC09,NMC,lithium-ion,15.0,,15.0,charge,53,0.016249435058125,0.8774573620199976,0.5725950412318697,3.89615064294805,15.72168635359116,1,3.89615064294805,0.48554561617470426,0.48554561617470426
raw_CU_diffT/TC23NMC09/TC23NMC09_15deg.parquet,TC23NMC09_15deg.parquet,TC23NMC09,NMC,lithium-ion,15.0,,15.0,charge,54,0.0162523112147375,0.893709673234735,0.583200676574301,3.90149044803873,15.728665690607736,1,3.90149044803873,0.5124792670572731,0.5124792670572731
raw_CU_diffT/TC23NMC09/TC23NMC09_15deg.parquet,TC23NMC09_15deg.parquet,TC23NMC09,NMC,lithium-ion,15.0,,15.0,charge,55,0.0162522564772434,0.9099619297119784,0.5938062761971417,3.90702096045407,15.734885359116022,1,3.90702096045407,0.5394623028274168,0.5394623028274168
raw_CU_diffT/TC23NMC09/TC23NMC09_15deg.parquet,TC23NMC09_15deg.parquet,TC23NMC09,NMC,lithium-ion,15.0,,15.0,charge,56,0.0162517161209209,0.9262136458328992,0.6044115232041584,3.91293288751875,15.725407817679558,1,3.91293288751875,0.5844784217593713,0.5844784217593713
raw_CU_diffT/TC23NMC09/TC23NMC09_15deg.parquet,TC23NMC09_15deg.parquet,TC23NMC09,NMC,lithium-ion,15.0,,15.0,charge,57,0.0162490762747784,0.9424627221076778,0.6150150475487687,3.91941693655743,15.729526961325965,1,3.91941693655743,0.6473950846196885,0.6473950846196885
raw_CU_diffT/TC23NMC09/TC23NMC09_15deg.parquet,TC23NMC09_15deg.parquet,TC23NMC09,NMC,lithium-ion,15.0,,15.0,charge,58,0.0162524605347522,0.95871518264243,0.625620780331718,3.92666381489478,15.72488218232044,1,3.92666381489478,0.7193815912187915,0.7193815912187915
raw_CU_diffT/TC23NMC09/TC23NMC09_15deg.parquet,TC23NMC09_15deg.parquet,TC23NMC09,NMC,lithium-ion,15.0,,15.0,charge,59,0.0162475200809204,0.9749627027233504,0.636223289163866,3.93467352253079,15.727717265193371,1,3.93467352253079,0.8093971782064671,0.8093971782064671
raw_CU_diffT/TC23NMC09/TC23NMC09_15deg.parquet,TC23NMC09_15deg.parquet,TC23NMC09,NMC,lithium-ion,15.0,,15.0,charge,60,0.0162481511666401,0.9912108538899904,0.6468262098183649,3.94382747411481,15.72923270718232,1,3.94382747411481,0.881226920507487,0.881226920507487
raw_CU_diffT/TC23NMC09/TC23NMC09_15deg.parquet,TC23NMC09_15deg.parquet,TC23NMC09,NMC,lithium-ion,15.0,,15.0,charge,61,0.0162517601033677,1.0074626139933582,0.6574314855266405,3.95336284034817,15.71825632596685,1,3.95336284034817,0.8901240873047414,0.8901240873047414
raw_CU_diffT/TC23NMC09/TC23NMC09_15deg.parquet,TC23NMC09_15deg.parquet,TC23NMC09,NMC,lithium-ion,15.0,,15.0,charge,62,0.0162517643575253,1.0237143783508835,0.6680367640110163,3.96270749925685,15.710760193370165,1,3.96270749925685,0.8722167405180414,0.8722167405180414
raw_CU_diffT/TC23NMC09/TC23NMC09_15deg.parquet,TC23NMC09_15deg.parquet,TC23NMC09,NMC,lithium-ion,15.0,,15.0,charge,63,0.0162489082895446,1.039963286640428,0.6786401787349018,3.97186145084087,15.713689392265191,1,3.97186145084087,0.8363837530692138,0.8363837530692138
raw_CU_diffT/TC23NMC09/TC23NMC09_15deg.parquet,TC23NMC09_15deg.parquet,TC23NMC09,NMC,lithium-ion,15.0,,15.0,charge,64,0.0162464283549001,1.0562097149953282,0.6892419751484952,3.98044328045089,15.697301049723755,1,3.98044328045089,0.8184224907725195,0.8184224907725195
raw_CU_diffT/TC23NMC09/TC23NMC09_15deg.parquet,TC23NMC09_15deg.parquet,TC23NMC09,NMC,lithium-ion,15.0,,15.0,charge,65,0.016248021170639,1.0724577361659673,0.6998448109725866,3.98921581738557,15.698094226519338,1,3.98921581738557,0.8003832208857773,0.8003832208857773
raw_CU_diffT/TC23NMC09/TC23NMC09_15deg.parquet,TC23NMC09_15deg.parquet,TC23NMC09,NMC,lithium-ion,15.0,,15.0,charge,66,0.0162486127098416,1.0887063488758089,0.7104480328124877,3.99741623234626,15.687659668508289,1,3.99741623234626,0.7463999572404134,0.7463999572404134
raw_CU_diffT/TC23NMC09/TC23NMC09_15deg.parquet,TC23NMC09_15deg.parquet,TC23NMC09,NMC,lithium-ion,15.0,,15.0,charge,67,0.0162490980319002,1.104955446907709,0.7210515713549616,4.00504452533294,15.68267008287293,1,4.00504452533294,0.7014952231608618,0.7014952231608618
raw_CU_diffT/TC23NMC09/TC23NMC09_15deg.parquet,TC23NMC09_15deg.parquet,TC23NMC09,NMC,lithium-ion,15.0,,15.0,charge,68,0.0162456634511151,1.121201110358824,0.7316528686216637,4.01229140367029,15.688934198895028,1,4.01229140367029,0.6566022778909257,0.6566022778909257
raw_CU_diffT/TC23NMC09/TC23NMC09_15deg.parquet,TC23NMC09_15deg.parquet,TC23NMC09,NMC,lithium-ion,15.0,,15.0,charge,69,0.016245568940516,1.13744667929934,0.7422541042143717,4.01896616003363,15.665774198895033,1,4.01896616003363,0.5935401479758582,0.5935401479758582
raw_CU_diffT/TC23NMC09/TC23NMC09_15deg.parquet,TC23NMC09_15deg.parquet,TC23NMC09,NMC,lithium-ion,15.0,,15.0,charge,70,0.0162519340126711,1.153698613312011,0.7528594934091926,4.02487808709831,15.677440607734804,1,4.02487808709831,0.5304739146285442,0.5304739146285442
raw_CU_diffT/TC23NMC09/TC23NMC09_15deg.parquet,TC23NMC09_15deg.parquet,TC23NMC09,NMC,lithium-ion,15.0,,15.0,charge,71,0.016251829533922,1.169950442845933,0.7634648144251867,4.03021789218899,15.673640939226518,1,4.03021789218899,0.47655497413913395,0.47655497413913395
raw_CU_diffT/TC23NMC09/TC23NMC09_15deg.parquet,TC23NMC09_15deg.parquet,TC23NMC09,NMC,lithium-ion,15.0,,15.0,charge,72,0.0162498399398581,1.1862002827857911,0.7740688371083564,4.03498557530567,15.660414834254144,1,4.03498557530567,0.4046543528529014,0.4046543528529014
raw_CU_diffT/TC23NMC09/TC23NMC09_15deg.parquet,TC23NMC09_15deg.parquet,TC23NMC09,NMC,lithium-ion,15.0,,15.0,charge,73,0.0162493615163104,1.2024496443021016,0.784672547590657,4.03879972179901,15.652349972375692,1,4.03879972179901,0.34171032335194695,0.34171032335194695
raw_CU_diffT/TC23NMC09/TC23NMC09_15deg.parquet,TC23NMC09_15deg.parquet,TC23NMC09,NMC,lithium-ion,15.0,,15.0,charge,74,0.0162497808561371,1.2186994251582386,0.7952765317180551,4.04223245364302,15.664507955801104,1,4.04223245364302,0.3057511223658196,0.3057511223658196
raw_CU_diffT/TC23NMC09/TC23NMC09_15deg.parquet,TC23NMC09_15deg.parquet,TC23NMC09,NMC,lithium-ion,15.0,,15.0,charge,75,0.0162480141808859,1.2349474393391244,0.8058793629809015,4.04528377083769,15.666299806629834,1,4.04528377083769,0.27877355405328785,0.27877355405328785
raw_CU_diffT/TC23NMC09/TC23NMC09_15deg.parquet,TC23NMC09_15deg.parquet,TC23NMC09,NMC,lithium-ion,15.0,,15.0,charge,76,0.0162500661413442,1.2511975054804687,0.8164835332744906,4.04814438070769,15.657924751381216,1,4.04814438070769,0.2607576855193088,0.2607576855193088
raw_CU_diffT/TC23NMC09/TC23NMC09_15deg.parquet,TC23NMC09_15deg.parquet,TC23NMC09,NMC,lithium-ion,15.0,,15.0,charge,77,0.0162517997127711,1.2674493051932398,0.8270888348303447,4.05081428325303,15.678431187845304,1,4.05081428325303,0.26075879690796455,0.26075879690796455
raw_CU_diffT/TC23NMC09/TC23NMC09_15deg.parquet,TC23NMC09_15deg.parquet,TC23NMC09,NMC,lithium-ion,15.0,,15.0,charge,78,0.016249936578614,1.2836992417718538,0.8376929205762623,4.05367489312304,15.676863480662984,1,4.05367489312304,0.26976543988527624,0.26976543988527624
raw_CU_diffT/TC23NMC09/TC23NMC09_15deg.parquet,TC23NMC09_15deg.parquet,TC23NMC09,NMC,lithium-ion,15.0,,15.0,charge,79,0.0162498685731466,1.2999491103450005,0.8482969619444187,4.05653550299305,15.679396546961325,1,4.05653550299305,0.269749402639178,0.269749402639178
raw_CU_diffT/TC23NMC09/TC23NMC09_15deg.parquet,TC23NMC09_15deg.parquet,TC23NMC09,NMC,lithium-ion,15.0,,15.0,charge,80,0.0162518690155369,1.3162009793605374,0.8589023087246013,4.05939611286305,15.676036049723756,1,4.05939611286305,0.29673102181047284,0.29673102181047284
raw_CU_diffT/TC23NMC09/TC23NMC09_15deg.parquet,TC23NMC09_15deg.parquet,TC23NMC09,NMC,lithium-ion,15.0,,15.0,charge,81,0.0162495573877601,1.3324505367482975,0.8695061470251022,4.06282884470706,15.683540856353591,1,4.06282884470706,0.3326931973070941,0.3326931973070941
raw_CU_diffT/TC23NMC09/TC23NMC09_15deg.parquet,TC23NMC09_15deg.parquet,TC23NMC09,NMC,lithium-ion,15.0,,15.0,charge,82,0.0162518356187054,1.3487023723670029,0.8801114720117926,4.06645228387573,15.68429011049724,1,4.06645228387573,0.3596441939460817,0.3596441939460817
raw_CU_diffT/TC23NMC09/TC23NMC09_15deg.parquet,TC23NMC09_15deg.parquet,TC23NMC09,NMC,lithium-ion,15.0,,15.0,charge,83,0.0162518583718829,1.3649542307388858,0.8907168118463347,4.07045713769374,15.689589337016574,1,4.07045713769374,0.404670385777365,0.404670385777365
raw_CU_diffT/TC23NMC09/TC23NMC09_15deg.parquet,TC23NMC09_15deg.parquet,TC23NMC09,NMC,lithium-ion,15.0,,15.0,charge,84,0.0162468333206028,1.3812010640594885,0.901318872525023,4.07503411348575,15.696827237569062,1,4.07503411348575,0.44964363414919717,0.44964363414919717
raw_CU_diffT/TC23NMC09/TC23NMC09_15deg.parquet,TC23NMC09_15deg.parquet,TC23NMC09,NMC,lithium-ion,15.0,,15.0,charge,85,0.0162502043293668,1.3974512683888554,0.911923132994819,4.07999250392709,15.689976961325968,1,4.07999250392709,0.503573211504488,0.503573211504488
raw_CU_diffT/TC23NMC09/TC23NMC09_15deg.parquet,TC23NMC09_15deg.parquet,TC23NMC09,NMC,lithium-ion,15.0,,15.0,charge,86,0.0162490519274567,1.413700320316312,0.9225266414513004,4.08571372366711,15.701411049723756,1,4.08571372366711,0.5665633070900071,0.5665633070900071
raw_CU_diffT/TC23NMC09/TC23NMC09_15deg.parquet,TC23NMC09_15deg.parquet,TC23NMC09,NMC,lithium-ion,15.0,,15.0,charge,87,0.0162476785029924,1.4299479988193045,0.93312925366362,4.09200706538112,15.706943397790056,1,4.09200706538112,0.6294959336865702,0.6294959336865702
raw_CU_diffT/TC23NMC09/TC23NMC09_15deg.parquet,TC23NMC09_15deg.parquet,TC23NMC09,NMC,lithium-ion,15.0,,15.0,charge,88,0.0162496671737974,1.446197665993102,0.9437331636062808,4.0990632363938,15.705150994475138,1,4.0990632363938,0.7103281456772095,0.7103281456772095
raw_CU_diffT/TC23NMC09/TC23NMC09_15deg.parquet,TC23NMC09_15deg.parquet,TC23NMC09,NMC,lithium-ion,15.0,,15.0,charge,89,0.0162522858043034,1.4624499517974054,0.9543387823668368,4.10707294402982,15.70540049723757,1,4.10707294402982,0.7767192389210322,0.7767192389210322
raw_CU_diffT/TC23NMC09/TC23NMC09_15deg.parquet,TC23NMC09_15deg.parquet,TC23NMC09,NMC,lithium-ion,15.0,,15.0,charge,90,0.0132464915913779,1.4756964433887834,0.9629829350370948,4.11393840771783,15.693984088397793,1,4.11393840771783,0.7740639174605803,0.7740639174605803
raw_CU_diffT/TC23NMC09/TC23NMC09_15deg.parquet,TC23NMC09_15deg.parquet,TC23NMC09,NMC,lithium-ion,15.0,,15.0,charge,91,0.010013396640193,1.4857098400289763,0.9695172938677769,4.11889679815917,15.677432071823205,1,4.11889679815917,0.8071834182174484,0.8071834182174484
raw_CU_diffT/TC23NMC09/TC23NMC09_15deg.parquet,TC23NMC09_15deg.parquet,TC23NMC09,NMC,lithium-ion,15.0,,15.0,charge,92,0.0079491354922734,1.4936589755212497,0.974704594997119,4.12328306662652,15.656365276243092,1,4.12328306662652,0.849927770035265,0.849927770035265
raw_CU_diffT/TC23NMC09/TC23NMC09_15deg.parquet,TC23NMC09_15deg.parquet,TC23NMC09,NMC,lithium-ion,15.0,,15.0,charge,93,0.006505822021732,1.5001647975429817,0.9789500450782548,4.12690650579519,15.638416906077348,1,4.12690650579519,0.8608346525400066,0.8608346525400066
raw_CU_diffT/TC23NMC09/TC23NMC09_15deg.parquet,TC23NMC09_15deg.parquet,TC23NMC09,NMC,lithium-ion,15.0,,15.0,charge,94,0.0053936643189199,1.5055584618619016,0.9824697436718968,4.12995782298986,15.628456160220995,1,4.12995782298986,0.883498014324573,0.883498014324573
raw_CU_diffT/TC23NMC09/TC23NMC09_15deg.parquet,TC23NMC09_15deg.parquet,TC23NMC09,NMC,lithium-ion,15.0,,15.0,charge,95,0.0045586589829122,1.510117120844814,0.9854445497892832,4.1326277255352,15.619409281767956,1,4.1326277255352,0.9382711071538097,0.9382711071538097
raw_CU_diffT/TC23NMC09/TC23NMC09_15deg.parquet,TC23NMC09_15deg.parquet,TC23NMC09,NMC,lithium-ion,15.0,,15.0,charge,96,0.0039038680053406,1.5140209888501546,0.9879920644130544,4.13510692075587,15.604857182320442,1,4.13510692075587,0.9624356063344521,0.9624356063344521
raw_CU_diffT/TC23NMC09/TC23NMC09_15deg.parquet,TC23NMC09_15deg.parquet,TC23NMC09,NMC,lithium-ion,15.0,,15.0,charge,97,0.003372691192136,1.5173936800422905,0.9901929534087064,4.13720470132721,15.611455966850828,1,4.13720470132721,0.9707560329786702,0.9707560329786702
raw_CU_diffT/TC23NMC09/TC23NMC09_15deg.parquet,TC23NMC09_15deg.parquet,TC23NMC09,NMC,lithium-ion,15.0,,15.0,charge,98,0.0029632648234205,1.520356944865711,0.9921266664495786,4.13911177457388,15.60320185082873,1,4.13911177457388,1.0583006248634774,1.0583006248634774
raw_CU_diffT/TC23NMC09/TC23NMC09_15deg.parquet,TC23NMC09_15deg.parquet,TC23NMC09,NMC,lithium-ion,15.0,,15.0,charge,99,0.0026054287276528,1.522962373593364,0.9938268693703252,4.14101884782055,15.596161574585636,1,4.14101884782055,0.9968336518334127,0.9968336518334127
raw_CU_diffT/TC23NMC09/TC23NMC09_15deg.parquet,TC23NMC09_15deg.parquet,TC23NMC09,NMC,lithium-ion,15.0,,15.0,charge,100,0.0023083299550959,1.5252707035484598,0.9953331970199928,4.14235379909322,15.596945773480662,1,4.14235379909322,1.0149832550714564,1.0149832550714564
raw_CU_diffT/TC23NMC09/TC23NMC09_15deg.parquet,TC23NMC09_15deg.parquet,TC23NMC09,NMC,lithium-ion,15.0,,15.0,charge,101,0.0020683418442626,1.5273390453927225,0.9966829176273516,4.14387945769056,15.61448002762431,1,4.14387945769056,1.0294226591179267,1.0294226591179267
raw_CU_diffT/TC23NMC09/TC23NMC09_15deg.parquet,TC23NMC09_15deg.parquet,TC23NMC09,NMC,lithium-ion,15.0,,15.0,charge,102,0.0018689167298198,1.5292079621225425,0.9979025010490538,4.14502370163856,15.601237624309396,1,4.14502370163856,0.9924497299537052,0.9924497299537052
raw_CU_diffT/TC23NMC09/TC23NMC09_15deg.parquet,TC23NMC09_15deg.parquet,TC23NMC09,NMC,lithium-ion,15.0,,15.0,charge,103,0.0016839086095633,1.5308918707321055,0.9990013552628972,4.14616794558656,15.58552953038674,1,4.14616794558656,1.0960476626814852,1.0960476626814852
raw_CU_diffT/TC23NMC09/TC23NMC09_15deg.parquet,TC23NMC09_15deg.parquet,TC23NMC09,NMC,lithium-ion,15.0,,15.0,charge,104,0.0015303453811412,1.5324222161132468,1.0000000000000002,4.14731218953457,15.595394917127074,1,4.14731218953457,1.1457968039052362,1.1457968039052362
raw_CU_diffT/TC23NMC09/TC23NMC09_15deg.parquet,TC23NMC09_15deg.parquet,TC23NMC09,NMC,lithium-ion,15.0,,15.0,charge,0,0.0162483777255555,0.0162483777255555,0.010603068498163,3.14114034459115,15.619426712707185,5,3.2393546167946865,3.4581730834541236,3.4581730834541236
raw_CU_diffT/TC23NMC09/TC23NMC09_15deg.parquet,TC23NMC09_15deg.parquet,TC23NMC09,NMC,lithium-ion,15.0,,15.0,charge,1,0.0162467102628246,0.0324950879883801,0.0212050488740622,3.25022493430071,15.624613314917127,5,3.27601809996193,3.221726438824845,3.221726438824845
raw_CU_diffT/TC23NMC09/TC23NMC09_15deg.parquet,TC23NMC09_15deg.parquet,TC23NMC09,NMC,lithium-ion,15.0,,15.0,charge,2,0.0162455968314959,0.048740684819876,0.0318063026673544,3.3266985714922,15.62370002762431,5,3.3076659804904303,4.631553809833321,4.631553809833321
raw_CU_diffT/TC23NMC09/TC23NMC09_15deg.parquet,TC23NMC09_15deg.parquet,TC23NMC09,NMC,lithium-ion,15.0,,15.0,charge,3,0.0162464055819688,0.0649870904018448,0.0424080842202056,3.38600854946366,15.6322991160221,5,3.374222836799236,5.509139764282281,5.509139764282281
raw_CU_diffT/TC23NMC09/TC23NMC09_15deg.parquet,TC23NMC09_15deg.parquet,TC23NMC09,NMC,lithium-ion,15.0,,15.0,charge,4,0.0162517747001934,0.0812388651020382,0.0530133694538102,3.43425750260443,15.624888784530388,5,3.424493287581474,4.118472146528916,4.118472146528916
raw_CU_diffT/TC23NMC09/TC23NMC09_15deg.parquet,TC23NMC09_15deg.parquet,TC23NMC09,NMC,lithium-ion,15.0,,15.0,charge,5,0.0162458115778661,0.0974846766799043,0.0636147633823524,3.47392462613518,15.62413046961326,5,3.4615667914967516,2.9948771070937426,2.9948771070937426
raw_CU_diffT/TC23NMC09/TC23NMC09_15deg.parquet,TC23NMC09_15deg.parquet,TC23NMC09,NMC,lithium-ion,15.0,,15.0,charge,6,0.0162502732780032,0.1137349499579075,0.0742190688453856,3.5015771882119,15.63650370165746,5,3.4879988266956063,2.0953352697681566,2.0953352697681566
raw_CU_diffT/TC23NMC09/TC23NMC09_15deg.parquet,TC23NMC09_15deg.parquet,TC23NMC09,NMC,lithium-ion,15.0,,15.0,charge,7,0.0162451566628279,0.1299801066207354,0.0848200354014769,3.51206609106859,15.6715385359116,5,3.506001598144176,1.3833114563667266,1.3833114563667266
raw_CU_diffT/TC23NMC09/TC23NMC09_15deg.parquet,TC23NMC09_15deg.parquet,TC23NMC09,NMC,lithium-ion,15.0,,15.0,charge,8,0.0162490406296221,0.1462291472503575,0.0954235364854245,3.51816872545793,15.693157375690609,5,3.5173296132293985,0.8705373657195139,0.8705373657195139
raw_CU_diffT/TC23NMC09/TC23NMC09_15deg.parquet,TC23NMC09_15deg.parquet,TC23NMC09,NMC,lithium-ion,15.0,,15.0,charge,9,0.0162457538845986,0.162474901134956,0.1060248927655517,3.52427135984728,15.690649281767955,5,3.524462067171946,0.6458033782077734,0.6458033782077734
raw_CU_diffT/TC23NMC09/TC23NMC09_15deg.parquet,TC23NMC09_15deg.parquet,TC23NMC09,NMC,lithium-ion,15.0,,15.0,charge,10,0.0162457603901639,0.1787206615251199,0.1166262532909614,3.53056470156129,15.701419779005525,5,3.531022399140492,0.6438698930934663,0.6438698930934663
raw_CU_diffT/TC23NMC09/TC23NMC09_15deg.parquet,TC23NMC09_15deg.parquet,TC23NMC09,NMC,lithium-ion,15.0,,15.0,charge,11,0.0162520552296441,0.194972716754764,0.1272317215873327,3.53723945792464,15.698999309392269,5,3.538116711618108,0.7013843086504039,0.7013843086504039
raw_CU_diffT/TC23NMC09/TC23NMC09_15deg.parquet,TC23NMC09_15deg.parquet,TC23NMC09,NMC,lithium-ion,15.0,,15.0,charge,12,0.0162483620437883,0.2112210787985523,0.1378347798521755,3.54486775091132,15.68636671270718,5,3.545897570464524,0.7732972814189623,0.7732972814189623
raw_CU_diffT/TC23NMC09/TC23NMC09_15deg.parquet,TC23NMC09_15deg.parquet,TC23NMC09,NMC,lithium-ion,15.0,,15.0,charge,13,0.016252313687607,0.2274733924861593,0.1484404168083067,3.55364028784601,15.693105635359116,5,3.554517541539476,0.8523469228839815,0.8523469228839815
raw_CU_diffT/TC23NMC09/TC23NMC09_15deg.parquet,TC23NMC09_15deg.parquet,TC23NMC09,NMC,lithium-ion,15.0,,15.0,charge,14,0.0162518042406928,0.2437251967268521,0.1590457213189088,3.56317565407936,15.682016077348068,5,3.5639766248429625,0.9226783804193133,0.9226783804193133
raw_CU_diffT/TC23NMC09/TC23NMC09_15deg.parquet,TC23NMC09_15deg.parquet,TC23NMC09,NMC,lithium-ion,15.0,,15.0,charge,15,0.0162455778042386,0.2599707745310907,0.1696469626957423,3.57366455693605,15.684083674033149,5,3.574084113050316,0.9748902207602725,0.9748902207602725
raw_CU_diffT/TC23NMC09/TC23NMC09_15deg.parquet,TC23NMC09_15deg.parquet,TC23NMC09,NMC,lithium-ion,15.0,,15.0,charge,16,0.0162494635679721,0.2762202380990628,0.1802507397730457,3.58453487444207,15.687228397790058,5,3.58464929883687,1.0089650630121412,1.0089650630121412
raw_CU_diffT/TC23NMC09/TC23NMC09_15deg.parquet,TC23NMC09_15deg.parquet,TC23NMC09,NMC,lithium-ion,15.0,,15.0,charge,17,0.0162489903063735,0.2924692284054363,0.1908542080179701,3.59540519194809,15.676924005524862,5,3.595481474877958,1.0251698909291065,1.0251698909291065
raw_CU_diffT/TC23NMC09/TC23NMC09_15deg.parquet,TC23NMC09_15deg.parquet,TC23NMC09,NMC,lithium-ion,15.0,,15.0,charge,18,0.016248874887322,0.3087181032927583,0.2014576009448455,3.60646621677878,15.67524334254144,5,3.606389933848914,1.0234854617187352,1.0234854617187352
raw_CU_diffT/TC23NMC09/TC23NMC09_15deg.parquet,TC23NMC09_15deg.parquet,TC23NMC09,NMC,lithium-ion,15.0,,15.0,charge,19,0.0162453295043685,0.3249634327971268,0.2120586802907012,3.6173365342848,15.682361049723756,5,3.6171839684250697,1.0181670664972842,1.0181670664972842
raw_CU_diffT/TC23NMC09/TC23NMC09_15deg.parquet,TC23NMC09_15deg.parquet,TC23NMC09,NMC,lithium-ion,15.0,,15.0,charge,20,0.0162464274342537,0.3412098602313805,0.222660476103516,3.62820685179083,15.672443314917128,5,3.627978003001226,1.0199218085252255,1.0199218085252255
raw_CU_diffT/TC23NMC09/TC23NMC09_15deg.parquet,TC23NMC09_15deg.parquet,TC23NMC09,NMC,lithium-ion,15.0,,15.0,charge,21,0.0162467345163574,0.3574565947477379,0.233262472306341,3.63850504732285,15.677303011049723,5,3.6388101790423155,1.030540862264246,1.030540862264246
raw_CU_diffT/TC23NMC09/TC23NMC09_15deg.parquet,TC23NMC09_15deg.parquet,TC23NMC09,NMC,lithium-ion,15.0,,15.0,charge,22,0.01625182033725,0.3737084150849879,0.2438677873209394,3.64937536482887,15.669617209944752,5,3.6498330624080744,1.048445392046375,1.048445392046375
raw_CU_diffT/TC23NMC09/TC23NMC09_15deg.parquet,TC23NMC09_15deg.parquet,TC23NMC09,NMC,lithium-ion,15.0,,15.0,charge,23,0.016249358806958,0.3899577738919459,0.2544714960352205,3.66062709698423,15.674873314917129,5,3.661046653098496,1.0702348231797316,1.0702348231797316
raw_CU_diffT/TC23NMC09/TC23NMC09_15deg.parquet,TC23NMC09_15deg.parquet,TC23NMC09,NMC,lithium-ion,15.0,,15.0,charge,24,0.0162455195942981,0.406203293486244,0.265072699426478,3.67245095111359,15.682456160220996,5,3.6725272340434523,1.0883306748668815,1.0883306748668815
raw_CU_diffT/TC23NMC09/TC23NMC09_15deg.parquet,TC23NMC09_15deg.parquet,TC23NMC09,NMC,lithium-ion,15.0,,15.0,charge,25,0.0162460167919061,0.4224493102781501,0.2756742272698368,3.68427480524294,15.676751602209944,5,3.6841222393832096,1.0916930521760548,1.0916930521760548
raw_CU_diffT/TC23NMC09/TC23NMC09_15deg.parquet,TC23NMC09_15deg.parquet,TC23NMC09,NMC,lithium-ion,15.0,,15.0,charge,26,0.0162525550810255,0.4387018653591756,0.2862800217500602,3.69590795204763,15.677216546961327,5,3.6956791032580343,1.0879688873505415,1.0879688873505415
raw_CU_diffT/TC23NMC09/TC23NMC09_15deg.parquet,TC23NMC09_15deg.parquet,TC23NMC09,NMC,lithium-ion,15.0,,15.0,charge,27,0.0162497820953027,0.4549516474544783,0.2968840066860903,3.70735039152766,15.674381657458564,5,3.7071978256679246,1.0844933848156302,1.0844933848156302
raw_CU_diffT/TC23NMC09/TC23NMC09_15deg.parquet,TC23NMC09_15deg.parquet,TC23NMC09,NMC,lithium-ion,15.0,,15.0,charge,28,0.0162489319585305,0.4712005794130088,0.3074874368554488,3.71841141635835,15.675622790055249,5,3.718678406612882,1.0808155480991957,1.0808155480991957
raw_CU_diffT/TC23NMC09/TC23NMC09_15deg.parquet,TC23NMC09_15deg.parquet,TC23NMC09,NMC,lithium-ion,15.0,,15.0,charge,29,0.0162522273710117,0.4874528067840206,0.3180930174846784,3.73004456316304,15.673080718232043,5,3.7301208460929063,1.073721558860342,1.073721558860342
raw_CU_diffT/TC23NMC09/TC23NMC09_15deg.parquet,TC23NMC09_15deg.parquet,TC23NMC09,NMC,lithium-ion,15.0,,15.0,charge,30,0.0162458481387709,0.5036986549227915,0.3286944352714657,3.74167770996773,15.680956243093926,5,3.741448861178128,1.064736460995789,1.064736460995789
raw_CU_diffT/TC23NMC09/TC23NMC09_15deg.parquet,TC23NMC09_15deg.parquet,TC23NMC09,NMC,lithium-ion,15.0,,15.0,charge,31,0.0162521033620848,0.5199507582848764,0.3392999349772229,3.75312014944775,15.675519254143648,5,3.752700593333484,1.0448218448713646,1.0448218448713646
raw_CU_diffT/TC23NMC09/TC23NMC09_15deg.parquet,TC23NMC09_15deg.parquet,TC23NMC09,NMC,lithium-ion,15.0,,15.0,charge,32,0.0162497963905002,0.5362005546753765,0.3499039292417509,3.76399046695377,15.695457375690603,5,3.76360905230444,1.0034618055607893,1.0034618055607893
raw_CU_diffT/TC23NMC09/TC23NMC09_15deg.parquet,TC23NMC09_15deg.parquet,TC23NMC09,NMC,lithium-ion,15.0,,15.0,charge,33,0.0162522583002007,0.5524528129755772,0.3605095300541837,3.77467007713513,15.689013011049724,5,3.7739835307663285,0.9495088536209266,0.9495088536209266
raw_CU_diffT/TC23NMC09/TC23NMC09_15deg.parquet,TC23NMC09_15deg.parquet,TC23NMC09,NMC,lithium-ion,15.0,,15.0,charge,34,0.0162496297242625,0.5687024426998397,0.3711134155587133,3.78458685801782,15.684902458563537,5,3.783747745789282,0.8901803041231631,0.8901803041231631
raw_CU_diffT/TC23NMC09/TC23NMC09_15deg.parquet,TC23NMC09_15deg.parquet,TC23NMC09,NMC,lithium-ion,15.0,,15.0,charge,35,0.0162520055146819,0.5849544482145216,0.3817188514130059,3.79355010227717,15.702453784530388,5,3.792863555908368,0.8271716566766258,0.8271716566766258
raw_CU_diffT/TC23NMC09/TC23NMC09_15deg.parquet,TC23NMC09_15deg.parquet,TC23NMC09,NMC,lithium-ion,15.0,,15.0,charge,36,0.0162520898880536,0.6012065381025752,0.3923243423261268,3.80194122456252,15.691002872928175,5,3.8012928196586513,0.7624819230277922,0.7624819230277922
raw_CU_diffT/TC23NMC09/TC23NMC09_15deg.parquet,TC23NMC09_15deg.parquet,TC23NMC09,NMC,lithium-ion,15.0,,15.0,charge,37,0.016249874017833,0.6174564121204081,0.4029283872472767,3.8095695175492,15.683791270718237,5,3.809035537040134,0.7049847709592427,0.7049847709592427
raw_CU_diffT/TC23NMC09/TC23NMC09_15deg.parquet,TC23NMC09_15deg.parquet,TC23NMC09,NMC,lithium-ion,15.0,,15.0,charge,38,0.0162500469983445,0.6337064591187527,0.413532545048878,3.81681639588655,15.695776408839778,5,3.816244273912548,0.6546716863360018,0.6546716863360018
raw_CU_diffT/TC23NMC09/TC23NMC09_15deg.parquet,TC23NMC09_15deg.parquet,TC23NMC09,NMC,lithium-ion,15.0,,15.0,charge,39,0.0162475356846841,0.6499539948034367,0.424135064063444,3.82330044492523,15.696749861878452,5,3.8229190302758966,0.6096779393012355,0.6096779393012355
raw_CU_diffT/TC23NMC09/TC23NMC09_15deg.parquet,TC23NMC09_15deg.parquet,TC23NMC09,NMC,lithium-ion,15.0,,15.0,charge,40,0.0162521407642901,0.6662061355677269,0.4347405881764468,3.82959378663924,15.696069198895028,5,3.8291742305249756,0.5718692579497997,0.5718692579497997
raw_CU_diffT/TC23NMC09/TC23NMC09_15deg.parquet,TC23NMC09_15deg.parquet,TC23NMC09,NMC,lithium-ion,15.0,,15.0,charge,41,0.0162493945202961,0.682455530088023,0.4453443201958834,3.83531500637926,15.700980745856354,5,3.835048016124722,0.5431811771954642,0.5431811771954642
raw_CU_diffT/TC23NMC09/TC23NMC09_15deg.parquet,TC23NMC09_15deg.parquet,TC23NMC09,NMC,lithium-ion,15.0,,15.0,charge,42,0.0162471241999138,0.6987026542879368,0.4559465706912607,3.8408455187946,15.70107464088398,5,3.840692952934868,0.5197585158622076,0.5197585158622076
raw_CU_diffT/TC23NMC09/TC23NMC09_15deg.parquet,TC23NMC09_15deg.parquet,TC23NMC09,NMC,lithium-ion,15.0,,15.0,charge,43,0.0162522798525057,0.7149549341404424,0.4665521855679016,3.84618532388528,15.713895828729282,5,3.84607089949048,0.4999285748992577,0.4999285748992577
raw_CU_diffT/TC23NMC09/TC23NMC09_15deg.parquet,TC23NMC09_15deg.parquet,TC23NMC09,NMC,lithium-ion,15.0,,15.0,charge,44,0.0162498417873592,0.7312047759278016,0.4771562094566797,3.85152512897596,15.708812790055248,5,3.851296280186356,0.4873425268875735,0.4873425268875735
raw_CU_diffT/TC23NMC09/TC23NMC09_15deg.parquet,TC23NMC09_15deg.parquet,TC23NMC09,NMC,lithium-ion,15.0,,15.0,charge,45,0.0162522648292315,0.7474570407570331,0.4877618145297077,3.8564835194173,15.709286519337018,5,3.856407236487434,0.47836065556629137,0.47836065556629137
