Repository: DNV007/delivered-energy-decomposition

# Three-term energy accounting for a cold commercial sodium-ion 18650 cell

This repository holds the analysis code and the derived data behind a reanalysis
of a public commercial-cell archive. No new measurements were made. The
manuscript reporting the work is not distributed here; what is here is
everything needed to regenerate its numbers from the raw archive and to check
them.

**Source data.** Droese, D., Schlösser, A., Otto, M. *Dataset: Evaluation of
Commercial Sodium-Ion Batteries by State-of-the-Art Lithium-Ion Battery
Configurations.* Technische Universität Berlin, DepositOnce, 2025.
DOI [10.14279/depositonce-25036](https://doi.org/10.14279/depositonce-25036),
CC BY 4.0.

File: data_processed/ocv/ocv_slope_points.csv (part 49 of 85)
member_path,file_name,cell_id,cell_family,chemistry_type,temperature_deg_c,voltage_v,ambient_temperature_from_file_deg_c,direction,segment_index,segment_capacity_ah,cumulative_capacity_ah,soc_fraction_by_capacity,ocv_voltage_v,ocv_temperature_mean_deg_c,smoothing_window_segments,smoothed_ocv_voltage_v,dv_dcapacity_fraction_v,abs_dv_dcapacity_fraction_v
raw_CU_diffT/TC23NMC09/TC23NMC09_15deg.parquet,TC23NMC09_15deg.parquet,TC23NMC09,NMC,lithium-ion,15.0,,15.0,charge,46,0.0162490822823321,0.7637061230393652,0.4983653427946173,3.86144190985864,15.717265773480662,5,3.8614419098586437,0.4712056685288246,0.4712056685288246
raw_CU_diffT/TC23NMC09/TC23NMC09_15deg.parquet,TC23NMC09_15deg.parquet,TC23NMC09,NMC,lithium-ion,15.0,,15.0,charge,47,0.0162496720170957,0.779955795056461,0.5089692558978288,3.86640030029999,15.70858002762431,5,3.8664003002999863,0.4675706271764284,0.4675706271764284
raw_CU_diffT/TC23NMC09/TC23NMC09_15deg.parquet,TC23NMC09_15deg.parquet,TC23NMC09,NMC,lithium-ion,15.0,,15.0,charge,48,0.0162517183059106,0.7962075133623716,0.5195745043306861,3.87135869074133,15.721151602209943,5,3.87135869074133,0.4675893644961491,0.4675893644961491
raw_CU_diffT/TC23NMC09/TC23NMC09_15deg.parquet,TC23NMC09_15deg.parquet,TC23NMC09,NMC,lithium-ion,15.0,,15.0,charge,49,0.0162483700481543,0.8124558834105259,0.5301775678188714,3.87631708118267,15.713594723756906,5,3.876317081182674,0.46758793017008315,0.46758793017008315
raw_CU_diffT/TC23NMC09/TC23NMC09_15deg.parquet,TC23NMC09_15deg.parquet,TC23NMC09,NMC,lithium-ion,15.0,,15.0,charge,50,0.0162518180416372,0.8287077014521631,0.5407828813354408,3.88127547162402,15.71413787292818,5,3.881275471624016,0.4675614098200924,0.4675614098200924
raw_CU_diffT/TC23NMC09/TC23NMC09_15deg.parquet,TC23NMC09_15deg.parquet,TC23NMC09,NMC,lithium-ion,15.0,,15.0,charge,51,0.0162502129042688,0.8449579143564319,0.5513871474008891,3.88623386206536,15.726261325966853,5,3.8862338620653603,0.47118425165592726,0.47118425165592726
raw_CU_diffT/TC23NMC09/TC23NMC09_15deg.parquet,TC23NMC09_15deg.parquet,TC23NMC09,NMC,lithium-ion,15.0,,15.0,charge,52,0.0162500126054407,0.8612079269618725,0.5619912827589997,3.8911922525067,15.707614751381216,5,3.891268535436572,0.48018795697890937,0.48018795697890937
raw_CU_diffT/TC23NMC09/TC23NMC09_15deg.parquet,TC23NMC09_15deg.parquet,TC23NMC09,NMC,lithium-ion,15.0,,15.0,charge,53,0.016249435058125,0.8774573620199976,0.5725950412318697,3.89615064294805,15.72168635359116,5,3.8964176332025824,0.49453885198300895,0.49453885198300895
raw_CU_diffT/TC23NMC09/TC23NMC09_15deg.parquet,TC23NMC09_15deg.parquet,TC23NMC09,NMC,lithium-ion,15.0,,15.0,charge,54,0.0162523112147375,0.893709673234735,0.583200676574301,3.90149044803873,15.728665690607736,5,3.9017574382932603,0.517873803507996,0.517873803507996
raw_CU_diffT/TC23NMC09/TC23NMC09_15deg.parquet,TC23NMC09_15deg.parquet,TC23NMC09,NMC,lithium-ion,15.0,,15.0,charge,55,0.0162522564772434,0.9099619297119784,0.5938062761971417,3.90702096045407,15.734885359116022,5,3.9074023751034064,0.5538480678686426,0.5538480678686426
raw_CU_diffT/TC23NMC09/TC23NMC09_15deg.parquet,TC23NMC09_15deg.parquet,TC23NMC09,NMC,lithium-ion,15.0,,15.0,charge,56,0.0162517161209209,0.9262136458328992,0.6044115232041584,3.91293288751875,15.725407817679558,5,3.913505009492752,0.6006635645583742,0.6006635645583742
raw_CU_diffT/TC23NMC09/TC23NMC09_15deg.parquet,TC23NMC09_15deg.parquet,TC23NMC09,NMC,lithium-ion,15.0,,15.0,charge,57,0.0162490762747784,0.9424627221076778,0.6150150475487687,3.91941693655743,15.729526961325965,5,3.9201416243911638,0.6599838425267706,0.6599838425267706
raw_CU_diffT/TC23NMC09/TC23NMC09_15deg.parquet,TC23NMC09_15deg.parquet,TC23NMC09,NMC,lithium-ion,15.0,,15.0,charge,58,0.0162524605347522,0.95871518264243,0.625620780331718,3.92666381489478,15.72488218232044,5,3.9275029271233124,0.7283731776439879,0.7283731776439879
raw_CU_diffT/TC23NMC09/TC23NMC09_15deg.parquet,TC23NMC09_15deg.parquet,TC23NMC09,NMC,lithium-ion,15.0,,15.0,charge,59,0.0162475200809204,0.9749627027233504,0.636223289163866,3.93467352253079,15.727717265193371,5,3.935588917689196,0.7896129105532737,0.7896129105532737
raw_CU_diffT/TC23NMC09/TC23NMC09_15deg.parquet,TC23NMC09_15deg.parquet,TC23NMC09,NMC,lithium-ion,15.0,,15.0,charge,60,0.0162481511666401,0.9912108538899904,0.6468262098183649,3.94382747411481,15.72923270718232,5,3.94424703022908,0.834467729118785,0.834467729118785
raw_CU_diffT/TC23NMC09/TC23NMC09_15deg.parquet,TC23NMC09_15deg.parquet,TC23NMC09,NMC,lithium-ion,15.0,,15.0,charge,61,0.0162517601033677,1.0074626139933582,0.6574314855266405,3.95336284034817,15.71825632596685,5,3.9532865574182976,0.8577559349953106,0.8577559349953106
raw_CU_diffT/TC23NMC09/TC23NMC09_15deg.parquet,TC23NMC09_15deg.parquet,TC23NMC09,NMC,lithium-ion,15.0,,15.0,charge,62,0.0162517643575253,1.0237143783508835,0.6680367640110163,3.96270749925685,15.710760193370165,5,3.962440509002318,0.8596289707087976,0.8596289707087976
raw_CU_diffT/TC23NMC09/TC23NMC09_15deg.parquet,TC23NMC09_15deg.parquet,TC23NMC09,NMC,lithium-ion,15.0,,15.0,charge,63,0.0162489082895446,1.039963286640428,0.6786401787349018,3.97186145084087,15.713689392265191,5,3.9715181776564705,0.8435806837561586,0.8435806837561586
raw_CU_diffT/TC23NMC09/TC23NMC09_15deg.parquet,TC23NMC09_15deg.parquet,TC23NMC09,NMC,lithium-ion,15.0,,15.0,charge,64,0.0162464283549001,1.0562097149953282,0.6892419751484952,3.98044328045089,15.697301049723755,5,3.980328856056088,0.8148274941712543,0.8148274941712543
raw_CU_diffT/TC23NMC09/TC23NMC09_15deg.parquet,TC23NMC09_15deg.parquet,TC23NMC09,NMC,lithium-ion,15.0,,15.0,charge,65,0.016248021170639,1.0724577361659673,0.6998448109725866,3.98921581738557,15.698094226519338,5,3.988796261271306,0.7805981639874062,0.7805981639874062
raw_CU_diffT/TC23NMC09/TC23NMC09_15deg.parquet,TC23NMC09_15deg.parquet,TC23NMC09,NMC,lithium-ion,15.0,,15.0,charge,66,0.0162486127098416,1.0887063488758089,0.7104480328124877,3.99741623234626,15.687659668508289,5,3.99688225183719,0.744601136471573,0.744601136471573
raw_CU_diffT/TC23NMC09/TC23NMC09_15deg.parquet,TC23NMC09_15deg.parquet,TC23NMC09,NMC,lithium-ion,15.0,,15.0,charge,67,0.0162490980319002,1.104955446907709,0.7210515713549616,4.00504452533294,15.68267008287293,5,4.004586827753738,0.6996946065324607,0.6996946065324607
raw_CU_diffT/TC23NMC09/TC23NMC09_15deg.parquet,TC23NMC09_15deg.parquet,TC23NMC09,NMC,lithium-ion,15.0,,15.0,charge,68,0.0162456634511151,1.121201110358824,0.7316528686216637,4.01229140367029,15.688934198895028,5,4.011719281696285,0.6458088132083049,0.6458088132083049
raw_CU_diffT/TC23NMC09/TC23NMC09_15deg.parquet,TC23NMC09_15deg.parquet,TC23NMC09,NMC,lithium-ion,15.0,,15.0,charge,69,0.016245568940516,1.13744667929934,0.7422541042143717,4.01896616003363,15.665774198895033,5,4.018279613664832,0.5917380614383205,0.5917380614383205
raw_CU_diffT/TC23NMC09/TC23NMC09_15deg.parquet,TC23NMC09_15deg.parquet,TC23NMC09,NMC,lithium-ion,15.0,,15.0,charge,70,0.0162519340126711,1.153698613312011,0.7528594934091926,4.02487808709831,15.677440607734804,5,4.024267823659377,0.5322720971952037,0.5322720971952037
raw_CU_diffT/TC23NMC09/TC23NMC09_15deg.parquet,TC23NMC09_15deg.parquet,TC23NMC09,NMC,lithium-ion,15.0,,15.0,charge,71,0.016251829533922,1.169950442845933,0.7634648144251867,4.03021789218899,15.673640939226518,5,4.029569487285121,0.4693612013197992,0.4693612013197992
raw_CU_diffT/TC23NMC09/TC23NMC09_15deg.parquet,TC23NMC09_15deg.parquet,TC23NMC09,NMC,lithium-ion,15.0,,15.0,charge,72,0.0162498399398581,1.1862002827857911,0.7740688371083564,4.03498557530567,15.660414834254144,5,4.034222746007001,0.41184876105702983,0.41184876105702983
raw_CU_diffT/TC23NMC09/TC23NMC09_15deg.parquet,TC23NMC09_15deg.parquet,TC23NMC09,NMC,lithium-ion,15.0,,15.0,charge,73,0.0162493615163104,1.2024496443021016,0.784672547590657,4.03879972179901,15.652349972375692,5,4.038303882754876,0.36149366496383095,0.36149366496383095
raw_CU_diffT/TC23NMC09/TC23NMC09_15deg.parquet,TC23NMC09_15deg.parquet,TC23NMC09,NMC,lithium-ion,15.0,,15.0,charge,74,0.0162497808561371,1.2186994251582386,0.7952765317180551,4.04223245364302,15.664507955801104,5,4.041889180458616,0.318340759434534,0.318340759434534
raw_CU_diffT/TC23NMC09/TC23NMC09_15deg.parquet,TC23NMC09_15deg.parquet,TC23NMC09,NMC,lithium-ion,15.0,,15.0,charge,75,0.0162480141808859,1.2349474393391244,0.8058793629809015,4.04528377083769,15.666299806629834,5,4.045054922048088,0.2895647444449878,0.2895647444449878
raw_CU_diffT/TC23NMC09/TC23NMC09_15deg.parquet,TC23NMC09_15deg.parquet,TC23NMC09,NMC,lithium-ion,15.0,,15.0,charge,76,0.0162500661413442,1.2511975054804687,0.8164835332744906,4.04814438070769,15.657924751381216,5,4.048029956312894,0.27514387985166877,0.27514387985166877
raw_CU_diffT/TC23NMC09/TC23NMC09_15deg.parquet,TC23NMC09_15deg.parquet,TC23NMC09,NMC,lithium-ion,15.0,,15.0,charge,77,0.0162517997127711,1.2674493051932398,0.8270888348303447,4.05081428325303,15.678431187845304,5,4.0508905661829,0.26795087753893654,0.26795087753893654
raw_CU_diffT/TC23NMC09/TC23NMC09_15deg.parquet,TC23NMC09_15deg.parquet,TC23NMC09,NMC,lithium-ion,15.0,,15.0,charge,78,0.016249936578614,1.2836992417718538,0.8376929205762623,4.05367489312304,15.676863480662984,5,4.053713034587972,0.2715638987300508,0.2715638987300508
raw_CU_diffT/TC23NMC09/TC23NMC09_15deg.parquet,TC23NMC09_15deg.parquet,TC23NMC09,NMC,lithium-ion,15.0,,15.0,charge,79,0.0162498685731466,1.2999491103450005,0.8482969619444187,4.05653550299305,15.679396546961325,5,4.056649927387847,0.2859332599479103,0.2859332599479103
raw_CU_diffT/TC23NMC09/TC23NMC09_15deg.parquet,TC23NMC09_15deg.parquet,TC23NMC09,NMC,lithium-ion,15.0,,15.0,charge,80,0.0162518690155369,1.3162009793605374,0.8589023087246013,4.05939611286305,15.676036049723756,5,4.059777527512386,0.3057204523815358,0.3057204523815358
raw_CU_diffT/TC23NMC09/TC23NMC09_15deg.parquet,TC23NMC09_15deg.parquet,TC23NMC09,NMC,lithium-ion,15.0,,15.0,charge,81,0.0162495573877601,1.3324505367482975,0.8695061470251022,4.06282884470706,15.683540856353591,5,4.063133976426526,0.332692188844959,0.332692188844959
raw_CU_diffT/TC23NMC09/TC23NMC09_15deg.parquet,TC23NMC09_15deg.parquet,TC23NMC09,NMC,lithium-ion,15.0,,15.0,charge,82,0.0162518356187054,1.3487023723670029,0.8801114720117926,4.06645228387573,15.68429011049724,5,4.066833698525066,0.3686352969066604,0.3686352969066604
raw_CU_diffT/TC23NMC09/TC23NMC09_15deg.parquet,TC23NMC09_15deg.parquet,TC23NMC09,NMC,lithium-ion,15.0,,15.0,charge,83,0.0162518583718829,1.3649542307388858,0.8907168118463347,4.07045713769374,15.689589337016574,5,4.070952976737875,0.4100642111482671,0.4100642111482671
raw_CU_diffT/TC23NMC09/TC23NMC09_15deg.parquet,TC23NMC09_15deg.parquet,TC23NMC09,NMC,lithium-ion,15.0,,15.0,charge,84,0.0162468333206028,1.3812010640594885,0.901318872525023,4.07503411348575,15.696827237569062,5,4.075529952529884,0.4568364994172498,0.4568364994172498
raw_CU_diffT/TC23NMC09/TC23NMC09_15deg.parquet,TC23NMC09_15deg.parquet,TC23NMC09,NMC,lithium-ion,15.0,,15.0,charge,85,0.0162502043293668,1.3974512683888554,0.911923132994819,4.07999250392709,15.689976961325968,5,4.080640908830962,0.5107665679050228,0.5107665679050228
raw_CU_diffT/TC23NMC09/TC23NMC09_15deg.parquet,TC23NMC09_15deg.parquet,TC23NMC09,NMC,lithium-ion,15.0,,15.0,charge,86,0.0162490519274567,1.413700320316312,0.9225266414513004,4.08571372366711,15.701411049723756,5,4.086362128570974,0.5719595824831458,0.5719595824831458
raw_CU_diffT/TC23NMC09/TC23NMC09_15deg.parquet,TC23NMC09_15deg.parquet,TC23NMC09,NMC,lithium-ion,15.0,,15.0,charge,87,0.0162476785029924,1.4299479988193045,0.93312925366362,4.09200706538112,15.706943397790056,5,4.092769894679789,0.6223038453980791,0.6223038453980791
raw_CU_diffT/TC23NMC09/TC23NMC09_15deg.parquet,TC23NMC09_15deg.parquet,TC23NMC09,NMC,lithium-ion,15.0,,15.0,charge,88,0.0162496671737974,1.446197665993102,0.9437331636062808,4.0990632363938,15.705150994475138,5,4.099559075437936,0.6330088990992238,0.6330088990992238
raw_CU_diffT/TC23NMC09/TC23NMC09_15deg.parquet,TC23NMC09_15deg.parquet,TC23NMC09,NMC,lithium-ion,15.0,,15.0,charge,89,0.0162522858043034,1.4624499517974054,0.9543387823668368,4.10707294402982,15.70540049723757,5,4.106195690336348,0.6796851182956516,0.6796851182956516
raw_CU_diffT/TC23NMC09/TC23NMC09_15deg.parquet,TC23NMC09_15deg.parquet,TC23NMC09,NMC,lithium-ion,15.0,,15.0,charge,90,0.0132464915913779,1.4756964433887834,0.9629829350370948,4.11393840771783,15.693984088397793,5,4.112450890585428,0.7968585168225104,0.7968585168225104
raw_CU_diffT/TC23NMC09/TC23NMC09_15deg.parquet,TC23NMC09_15deg.parquet,TC23NMC09,NMC,lithium-ion,15.0,,15.0,charge,91,0.010013396640193,1.4857098400289763,0.9695172938677769,4.11889679815917,15.677432071823205,5,4.118019544465706,0.8690081582349762,0.8690081582349762
raw_CU_diffT/TC23NMC09/TC23NMC09_15deg.parquet,TC23NMC09_15deg.parquet,TC23NMC09,NMC,lithium-ion,15.0,,15.0,charge,92,0.0079491354922734,1.4936589755212497,0.974704594997119,4.12328306662652,15.656365276243092,5,4.122596520257714,0.8812961636200498,0.8812961636200498
raw_CU_diffT/TC23NMC09/TC23NMC09_15deg.parquet,TC23NMC09_15deg.parquet,TC23NMC09,NMC,lithium-ion,15.0,,15.0,charge,93,0.006505822021732,1.5001647975429817,0.9789500450782548,4.12690650579519,15.638416906077348,5,4.126334383821188,0.902674724479084,0.902674724479084
raw_CU_diffT/TC23NMC09/TC23NMC09_15deg.parquet,TC23NMC09_15deg.parquet,TC23NMC09,NMC,lithium-ion,15.0,,15.0,charge,94,0.0053936643189199,1.5055584618619016,0.9824697436718968,4.12995782298986,15.628456160220995,5,4.129576408340528,0.9291622969612945,0.9291622969612945
raw_CU_diffT/TC23NMC09/TC23NMC09_15deg.parquet,TC23NMC09_15deg.parquet,TC23NMC09,NMC,lithium-ion,15.0,,15.0,charge,95,0.0045586589829122,1.510117120844814,0.9854445497892832,4.1326277255352,15.619409281767956,5,4.132360735280666,0.9479500017292821,0.9479500017292821
raw_CU_diffT/TC23NMC09/TC23NMC09_15deg.parquet,TC23NMC09_15deg.parquet,TC23NMC09,NMC,lithium-ion,15.0,,15.0,charge,96,0.0039038680053406,1.5140209888501546,0.9879920644130544,4.13510692075587,15.604857182320442,5,4.134801789036404,0.983388693138977,0.983388693138977
raw_CU_diffT/TC23NMC09/TC23NMC09_15deg.parquet,TC23NMC09_15deg.parquet,TC23NMC09,NMC,lithium-ion,15.0,,15.0,charge,97,0.003372691192136,1.5173936800422905,0.9901929534087064,4.13720470132721,15.611455966850828,5,4.137013994002542,1.0055708140221213,1.0055708140221213
raw_CU_diffT/TC23NMC09/TC23NMC09_15deg.parquet,TC23NMC09_15deg.parquet,TC23NMC09,NMC,lithium-ion,15.0,,15.0,charge,98,0.0029632648234205,1.520356944865711,0.9921266664495786,4.13911177457388,15.60320185082873,5,4.138959208714146,1.0197790860395344,1.0197790860395344
raw_CU_diffT/TC23NMC09/TC23NMC09_15deg.parquet,TC23NMC09_15deg.parquet,TC23NMC09,NMC,lithium-ion,15.0,,15.0,charge,99,0.0026054287276528,1.522962373593364,0.9938268693703252,4.14101884782055,15.596161574585636,5,4.140713716101084,1.0352348488042935,1.0352348488042935
raw_CU_diffT/TC23NMC09/TC23NMC09_15deg.parquet,TC23NMC09_15deg.parquet,TC23NMC09,NMC,lithium-ion,15.0,,15.0,charge,100,0.0023083299550959,1.5252707035484598,0.9953331970199928,4.14235379909322,15.596945773480662,5,4.142277516163354,1.0420679863364057,1.0420679863364057
raw_CU_diffT/TC23NMC09/TC23NMC09_15deg.parquet,TC23NMC09_15deg.parquet,TC23NMC09,NMC,lithium-ion,15.0,,15.0,charge,101,0.0020683418442626,1.5273390453927225,0.9966829176273516,4.14387945769056,15.61448002762431,5,4.14368875036589,1.0384688270087281,1.0384688270087281
raw_CU_diffT/TC23NMC09/TC23NMC09_15deg.parquet,TC23NMC09_15deg.parquet,TC23NMC09,NMC,lithium-ion,15.0,,15.0,charge,102,0.0018689167298198,1.5292079621225425,0.9979025010490538,4.14502370163856,15.601237624309396,5,4.1449474187086945,0.7995531267320075,0.7995531267320075
raw_CU_diffT/TC23NMC09/TC23NMC09_15deg.parquet,TC23NMC09_15deg.parquet,TC23NMC09,NMC,lithium-ion,15.0,,15.0,charge,103,0.0016839086095633,1.5308918707321055,0.9990013552628972,4.14616794558656,15.58552953038674,5,4.145595823612563,0.5810757406461562,0.5810757406461562
raw_CU_diffT/TC23NMC09/TC23NMC09_15deg.parquet,TC23NMC09_15deg.parquet,TC23NMC09,NMC,lithium-ion,15.0,,15.0,charge,104,0.0015303453811412,1.5324222161132468,1.0000000000000002,4.14731218953457,15.595394917127074,5,4.146167945586563,0.5728984019477265,0.5728984019477265
raw_CU_diffT/TC23NMC09/TC23NMC09_15deg.parquet,TC23NMC09_15deg.parquet,TC23NMC09,NMC,lithium-ion,15.0,,15.0,charge,0,0.0162483777255555,0.0162483777255555,0.010603068498163,3.14114034459115,15.619426712707185,11,3.3353757547645553,2.239493102158803,2.239493102158803
raw_CU_diffT/TC23NMC09/TC23NMC09_15deg.parquet,TC23NMC09_15deg.parquet,TC23NMC09,NMC,lithium-ion,15.0,,15.0,charge,1,0.0162467102628246,0.0324950879883801,0.0212050488740622,3.25022493430071,15.624613314917127,11,3.3591188166856045,2.0214441828385077,2.0214441828385077
raw_CU_diffT/TC23NMC09/TC23NMC09_15deg.parquet,TC23NMC09_15deg.parquet,TC23NMC09,NMC,lithium-ion,15.0,,15.0,charge,2,0.0162455968314959,0.048740684819876,0.0318063026673544,3.3266985714922,15.62370002762431,11,3.3782372259834776,1.6349796575856317,1.6349796575856317
raw_CU_diffT/TC23NMC09/TC23NMC09_15deg.parquet,TC23NMC09_15deg.parquet,TC23NMC09,NMC,lithium-ion,15.0,,15.0,charge,3,0.0162464055819688,0.0649870904018448,0.0424080842202056,3.38600854946366,15.6322991160221,11,3.3937851703695276,1.3484840230127304,1.3484840230127304
raw_CU_diffT/TC23NMC09/TC23NMC09_15deg.parquet,TC23NMC09_15deg.parquet,TC23NMC09,NMC,lithium-ion,15.0,,15.0,charge,4,0.0162517747001934,0.0812388651020382,0.0530133694538102,3.43425750260443,15.624888784530388,11,3.406833789317303,1.1456873769851654,1.1456873769851654
raw_CU_diffT/TC23NMC09/TC23NMC09_15deg.parquet,TC23NMC09_15deg.parquet,TC23NMC09,NMC,lithium-ion,15.0,,15.0,charge,5,0.0162458115778661,0.0974846766799043,0.0636147633823524,3.47392462613518,15.62413046961326,11,3.4180820540667565,2.228197084171086,2.228197084171086
raw_CU_diffT/TC23NMC09/TC23NMC09_15deg.parquet,TC23NMC09_15deg.parquet,TC23NMC09,NMC,lithium-ion,15.0,,15.0,charge,6,0.0162502732780032,0.1137349499579075,0.0742190688453856,3.5015771882119,15.63650370165746,11,3.454091064369801,2.9611419002243338,2.9611419002243338
raw_CU_diffT/TC23NMC09/TC23NMC09_15deg.parquet,TC23NMC09_15deg.parquet,TC23NMC09,NMC,lithium-ion,15.0,,15.0,charge,7,0.0162451566628279,0.1299801066207354,0.0848200354014769,3.51206609106859,15.6715385359116,11,3.480876774970765,2.2362385695775515,2.2362385695775515
raw_CU_diffT/TC23NMC09/TC23NMC09_15deg.parquet,TC23NMC09_15deg.parquet,TC23NMC09,NMC,lithium-ion,15.0,,15.0,charge,8,0.0162490406296221,0.1462291472503575,0.0954235364854245,3.51816872545793,15.693157375690609,11,3.501507840093839,1.7324450852026985,1.7324450852026985
raw_CU_diffT/TC23NMC09/TC23NMC09_15deg.parquet,TC23NMC09_15deg.parquet,TC23NMC09,NMC,lithium-ion,15.0,,15.0,charge,9,0.0162457538845986,0.162474901134956,0.1060248927655517,3.52427135984728,15.690649281767955,11,3.517613940513449,1.3573482414444697,1.3573482414444697
raw_CU_diffT/TC23NMC09/TC23NMC09_15deg.parquet,TC23NMC09_15deg.parquet,TC23NMC09,NMC,lithium-ion,15.0,,15.0,charge,10,0.0162457603901639,0.1787206615251199,0.1166262532909614,3.53056470156129,15.701419779005525,11,3.5302873090890503,1.0718180339083858,1.0718180339083858
raw_CU_diffT/TC23NMC09/TC23NMC09_15deg.parquet,TC23NMC09_15deg.parquet,TC23NMC09,NMC,lithium-ion,15.0,,15.0,charge,11,0.0162520552296441,0.194972716754764,0.1272317215873327,3.53723945792464,15.698999309392269,11,3.5403427862078587,0.8762961127967515,0.8762961127967515
raw_CU_diffT/TC23NMC09/TC23NMC09_15deg.parquet,TC23NMC09_15deg.parquet,TC23NMC09,NMC,lithium-ion,15.0,,15.0,charge,12,0.0162483620437883,0.2112210787985523,0.1378347798521755,3.54486775091132,15.68636671270718,11,3.54887260472933,0.8068217215364086,0.8068217215364086
raw_CU_diffT/TC23NMC09/TC23NMC09_15deg.parquet,TC23NMC09_15deg.parquet,TC23NMC09,NMC,lithium-ion,15.0,,15.0,charge,13,0.016252313687607,0.2274733924861593,0.1484404168083067,3.55364028784601,15.693105635359116,11,3.557454434339347,0.8296236440322957,0.8296236440322957
raw_CU_diffT/TC23NMC09/TC23NMC09_15deg.parquet,TC23NMC09_15deg.parquet,TC23NMC09,NMC,lithium-ion,15.0,,15.0,charge,14,0.0162518042406928,0.2437251967268521,0.1590457213189088,3.56317565407936,15.682016077348068,11,3.566469689687245,0.8706794578614847,0.8706794578614847
raw_CU_diffT/TC23NMC09/TC23NMC09_15deg.parquet,TC23NMC09_15deg.parquet,TC23NMC09,NMC,lithium-ion,15.0,,15.0,charge,15,0.0162455778042386,0.2599707745310907,0.1696469626957423,3.57366455693605,15.684083674033149,11,3.5759183707730218,0.908339377819118,0.908339377819118
raw_CU_diffT/TC23NMC09/TC23NMC09_15deg.parquet,TC23NMC09_15deg.parquet,TC23NMC09,NMC,lithium-ion,15.0,,15.0,charge,16,0.0162494635679721,0.2762202380990628,0.1802507397730457,3.58453487444207,15.687228397790058,11,3.5857311294786185,0.9434013175115581,0.9434013175115581
raw_CU_diffT/TC23NMC09/TC23NMC09_15deg.parquet,TC23NMC09_15deg.parquet,TC23NMC09,NMC,lithium-ion,15.0,,15.0,charge,17,0.0162489903063735,0.2924692284054363,0.1908542080179701,3.59540519194809,15.676924005524862,11,3.5959253028335483,0.9769363058090335,0.9769363058090335
raw_CU_diffT/TC23NMC09/TC23NMC09_15deg.parquet,TC23NMC09_15deg.parquet,TC23NMC09,NMC,lithium-ion,15.0,,15.0,charge,18,0.016248874887322,0.3087181032927583,0.2014576009448455,3.60646621677878,15.67524334254144,11,3.6064488797492675,1.0056655534120864,1.0056655534120864
raw_CU_diffT/TC23NMC09/TC23NMC09_15deg.parquet,TC23NMC09_15deg.parquet,TC23NMC09,NMC,lithium-ion,15.0,,15.0,charge,19,0.0162453295043685,0.3249634327971268,0.2120586802907012,3.6173365342848,15.682361049723756,11,3.617249849137229,1.0286326244262511,1.0286326244262511
raw_CU_diffT/TC23NMC09/TC23NMC09_15deg.parquet,TC23NMC09_15deg.parquet,TC23NMC09,NMC,lithium-ion,15.0,,15.0,charge,20,0.0162464274342537,0.3412098602313805,0.222660476103516,3.62820685179083,15.672443314917128,11,3.628258862879372,1.0433062012141079,1.0433062012141079
raw_CU_diffT/TC23NMC09/TC23NMC09_15deg.parquet,TC23NMC09_15deg.parquet,TC23NMC09,NMC,lithium-ion,15.0,,15.0,charge,21,0.0162467345163574,0.3574565947477379,0.233262472306341,3.63850504732285,15.677303011049723,11,3.6393718987986072,1.0504899706986635,1.0504899706986635
raw_CU_diffT/TC23NMC09/TC23NMC09_15deg.parquet,TC23NMC09_15deg.parquet,TC23NMC09,NMC,lithium-ion,15.0,,15.0,charge,22,0.01625182033725,0.3737084150849879,0.2438677873209394,3.64937536482887,15.669617209944752,11,3.650536945806388,1.05367574732432,1.05367574732432
raw_CU_diffT/TC23NMC09/TC23NMC09_15deg.parquet,TC23NMC09_15deg.parquet,TC23NMC09,NMC,lithium-ion,15.0,,15.0,charge,23,0.016249358806958,0.3899577738919459,0.2544714960352205,3.66062709698423,15.674873314917129,11,3.6617193298436845,1.0571509076499694,1.0571509076499694
raw_CU_diffT/TC23NMC09/TC23NMC09_15deg.parquet,TC23NMC09_15deg.parquet,TC23NMC09,NMC,lithium-ion,15.0,,15.0,charge,24,0.0162455195942981,0.406203293486244,0.265072699426478,3.67245095111359,15.682456160220996,11,3.6729537249695268,1.0629826888113882,1.0629826888113882
raw_CU_diffT/TC23NMC09/TC23NMC09_15deg.parquet,TC23NMC09_15deg.parquet,TC23NMC09,NMC,lithium-ion,15.0,,15.0,charge,25,0.0162460167919061,0.4224493102781501,0.2756742272698368,3.68427480524294,15.676751602209944,11,3.6842574682134286,1.0684742815261359,1.0684742815261359
raw_CU_diffT/TC23NMC09/TC23NMC09_15deg.parquet,TC23NMC09_15deg.parquet,TC23NMC09,NMC,lithium-ion,15.0,,15.0,charge,26,0.0162525550810255,0.4387018653591756,0.2862800217500602,3.69590795204763,15.677216546961327,11,3.695613222545876,1.0732562801757126,1.0732562801757126
raw_CU_diffT/TC23NMC09/TC23NMC09_15deg.parquet,TC23NMC09_15deg.parquet,TC23NMC09,NMC,lithium-ion,15.0,,15.0,charge,27,0.0162497820953027,0.4549516474544783,0.2968840066860903,3.70735039152766,15.674381657458564,11,3.707020987966869,1.0750104538123821,1.0750104538123821
raw_CU_diffT/TC23NMC09/TC23NMC09_15deg.parquet,TC23NMC09_15deg.parquet,TC23NMC09,NMC,lithium-ion,15.0,,15.0,charge,28,0.0162489319585305,0.4712005794130088,0.3074874368554488,3.71841141635835,15.675622790055249,11,3.7184114163583475,1.0683913015822384,1.0683913015822384
raw_CU_diffT/TC23NMC09/TC23NMC09_15deg.parquet,TC23NMC09_15deg.parquet,TC23NMC09,NMC,lithium-ion,15.0,,15.0,charge,29,0.0162522273710117,0.4874528067840206,0.3180930174846784,3.73004456316304,15.673080718232043,11,3.7296804855432186,1.0505014482151864,1.0505014482151864
raw_CU_diffT/TC23NMC09/TC23NMC09_15deg.parquet,TC23NMC09_15deg.parquet,TC23NMC09,NMC,lithium-ion,15.0,,15.0,charge,30,0.0162458481387709,0.5036986549227915,0.3286944352714657,3.74167770996773,15.680956243093926,11,3.7406894992853625,1.0235378480855957,1.0235378480855957
raw_CU_diffT/TC23NMC09/TC23NMC09_15deg.parquet,TC23NMC09_15deg.parquet,TC23NMC09,NMC,lithium-ion,15.0,,15.0,charge,31,0.0162521033620848,0.5199507582848764,0.3392999349772229,3.75312014944775,15.675519254143648,11,3.751386446496234,0.9915260288210845,0.9915260288210845
raw_CU_diffT/TC23NMC09/TC23NMC09_15deg.parquet,TC23NMC09_15deg.parquet,TC23NMC09,NMC,lithium-ion,15.0,,15.0,charge,32,0.0162497963905002,0.5362005546753765,0.3499039292417509,3.76399046695377,15.695457375690603,11,3.7617193160872855,0.9563776429210122,0.9563776429210122
raw_CU_diffT/TC23NMC09/TC23NMC09_15deg.parquet,TC23NMC09_15deg.parquet,TC23NMC09,NMC,lithium-ion,15.0,,15.0,charge,33,0.0162522583002007,0.5524528129755772,0.3605095300541837,3.77467007713513,15.689013011049724,11,3.7716707710290027,0.9187753930850988,0.9187753930850988
raw_CU_diffT/TC23NMC09/TC23NMC09_15deg.parquet,TC23NMC09_15deg.parquet,TC23NMC09,NMC,lithium-ion,15.0,,15.0,charge,34,0.0162496297242625,0.5687024426998397,0.3711134155587133,3.78458685801782,15.684902458563537,11,3.781206137262355,0.8762829556383451,0.8762829556383451
raw_CU_diffT/TC23NMC09/TC23NMC09_15deg.parquet,TC23NMC09_15deg.parquet,TC23NMC09,NMC,lithium-ion,15.0,,15.0,charge,35,0.0162520055146819,0.5849544482145216,0.3817188514130059,3.79355010227717,15.702453784530388,11,3.7902560666692824,0.8279889833146399,0.8279889833146399
raw_CU_diffT/TC23NMC09/TC23NMC09_15deg.parquet,TC23NMC09_15deg.parquet,TC23NMC09,NMC,lithium-ion,15.0,,15.0,charge,36,0.0162520898880536,0.6012065381025752,0.3923243423261268,3.80194122456252,15.691002872928175,11,3.7987685481612403,0.77735986626044,0.77735986626044
raw_CU_diffT/TC23NMC09/TC23NMC09_15deg.parquet,TC23NMC09_15deg.parquet,TC23NMC09,NMC,lithium-ion,15.0,,15.0,charge,37,0.016249874017833,0.6174564121204081,0.4029283872472767,3.8095695175492,15.683791270718237,11,3.8067435817382265,0.7283643434035127,0.7283643434035127
raw_CU_diffT/TC23NMC09/TC23NMC09_15deg.parquet,TC23NMC09_15deg.parquet,TC23NMC09,NMC,lithium-ion,15.0,,15.0,charge,38,0.0162500469983445,0.6337064591187527,0.413532545048878,3.81681639588655,15.695776408839778,11,3.814215841459273,0.6818139347129204,0.6818139347129204
raw_CU_diffT/TC23NMC09/TC23NMC09_15deg.parquet,TC23NMC09_15deg.parquet,TC23NMC09,NMC,lithium-ion,15.0,,15.0,charge,39,0.0162475356846841,0.6499539948034367,0.424135064063444,3.82330044492523,15.696749861878452,11,3.8212026643538937,0.6376359773619811,0.6376359773619811
raw_CU_diffT/TC23NMC09/TC23NMC09_15deg.parquet,TC23NMC09_15deg.parquet,TC23NMC09,NMC,lithium-ion,15.0,,15.0,charge,40,0.0162521407642901,0.6662061355677269,0.4347405881764468,3.82959378663924,15.696069198895028,11,3.8277387244811196,0.5991714754473207,0.5991714754473207
raw_CU_diffT/TC23NMC09/TC23NMC09_15deg.parquet,TC23NMC09_15deg.parquet,TC23NMC09,NMC,lithium-ion,15.0,,15.0,charge,41,0.0162493945202961,0.682455530088023,0.4453443201958834,3.83531500637926,15.700980745856354,11,3.8339107069885254,0.567380218693927,0.567380218693927
raw_CU_diffT/TC23NMC09/TC23NMC09_15deg.parquet,TC23NMC09_15deg.parquet,TC23NMC09,NMC,lithium-ion,15.0,,15.0,charge,42,0.0162471241999138,0.6987026542879368,0.4559465706912607,3.8408455187946,15.70107464088398,11,3.839770622964659,0.5411761591422248,0.5411761591422248
raw_CU_diffT/TC23NMC09/TC23NMC09_15deg.parquet,TC23NMC09_15deg.parquet,TC23NMC09,NMC,lithium-ion,15.0,,15.0,charge,43,0.0162522798525057,0.7149549341404424,0.4665521855679016,3.84618532388528,15.713895828729282,11,3.84538782052758,0.5198730542206533,0.5198730542206533
raw_CU_diffT/TC23NMC09/TC23NMC09_15deg.parquet,TC23NMC09_15deg.parquet,TC23NMC09,NMC,lithium-ion,15.0,,15.0,charge,44,0.0162498417873592,0.7312047759278016,0.4771562094566797,3.85152512897596,15.708812790055248,11,3.850796973736318,0.5035274779671681,0.5035274779671681
raw_CU_diffT/TC23NMC09/TC23NMC09_15deg.parquet,TC23NMC09_15deg.parquet,TC23NMC09,NMC,lithium-ion,15.0,,15.0,charge,45,0.0162522648292315,0.7474570407570331,0.4877618145297077,3.8564835194173,15.709286519337018,11,3.8560674307089355,0.4912756690866331,0.4912756690866331
raw_CU_diffT/TC23NMC09/TC23NMC09_15deg.parquet,TC23NMC09_15deg.parquet,TC23NMC09,NMC,lithium-ion,15.0,,15.0,charge,46,0.0162490822823321,0.7637061230393652,0.4983653427946173,3.86144190985864,15.717265773480662,11,3.8612165284749462,0.48232362216532465,0.48232362216532465
raw_CU_diffT/TC23NMC09/TC23NMC09_15deg.parquet,TC23NMC09_15deg.parquet,TC23NMC09,NMC,lithium-ion,15.0,,15.0,charge,47,0.0162496720170957,0.779955795056461,0.5089692558978288,3.86640030029999,15.70858002762431,11,3.8662962781228956,0.47656267879972347,0.47656267879972347
raw_CU_diffT/TC23NMC09/TC23NMC09_15deg.parquet,TC23NMC09_15deg.parquet,TC23NMC09,NMC,lithium-ion,15.0,,15.0,charge,48,0.0162517183059106,0.7962075133623716,0.5195745043306861,3.87135869074133,15.721151602209943,11,3.8713240166823,0.4741290758876744,0.4741290758876744
raw_CU_diffT/TC23NMC09/TC23NMC09_15deg.parquet,TC23NMC09_15deg.parquet,TC23NMC09,NMC,lithium-ion,15.0,,15.0,charge,49,0.0162483700481543,0.8124558834105259,0.5301775678188714,3.87631708118267,15.713594723756906,11,3.8763517552417044,0.4749449094661884,0.4749449094661884
raw_CU_diffT/TC23NMC09/TC23NMC09_15deg.parquet,TC23NMC09_15deg.parquet,TC23NMC09,NMC,lithium-ion,15.0,,15.0,charge,50,0.0162518180416372,0.8287077014521631,0.5407828813354408,3.88127547162402,15.71413787292818,11,3.881396830830624,0.47982303928873193,0.47982303928873193
raw_CU_diffT/TC23NMC09/TC23NMC09_15deg.parquet,TC23NMC09_15deg.parquet,TC23NMC09,NMC,lithium-ion,15.0,,15.0,charge,51,0.0162502129042688,0.8449579143564319,0.5513871474008891,3.88623386206536,15.726261325966853,11,3.886528591567119,0.4904763547108928,0.4904763547108928
raw_CU_diffT/TC23NMC09/TC23NMC09_15deg.parquet,TC23NMC09_15deg.parquet,TC23NMC09,NMC,lithium-ion,15.0,,15.0,charge,52,0.0162500126054407,0.8612079269618725,0.5619912827589997,3.8911922525067,15.707614751381216,11,3.891799048539737,0.5068379626085857,0.5068379626085857
raw_CU_diffT/TC23NMC09/TC23NMC09_15deg.parquet,TC23NMC09_15deg.parquet,TC23NMC09,NMC,lithium-ion,15.0,,15.0,charge,53,0.016249435058125,0.8774573620199976,0.5725950412318697,3.89615064294805,15.72168635359116,11,3.8972775498665353,0.5296872841056484,0.5296872841056484
raw_CU_diffT/TC23NMC09/TC23NMC09_15deg.parquet,TC23NMC09_15deg.parquet,TC23NMC09,NMC,lithium-ion,15.0,,15.0,charge,54,0.0162523112147375,0.893709673234735,0.583200676574301,3.90149044803873,15.728665690607736,11,3.9030334436655774,0.5607030213732855,0.5607030213732855
raw_CU_diffT/TC23NMC09/TC23NMC09_15deg.parquet,TC23NMC09_15deg.parquet,TC23NMC09,NMC,lithium-ion,15.0,,15.0,charge,55,0.0162522564772434,0.9099619297119784,0.5938062761971417,3.90702096045407,15.734885359116022,11,3.909170752113954,0.598312724992752,0.598312724992752
raw_CU_diffT/TC23NMC09/TC23NMC09_15deg.parquet,TC23NMC09_15deg.parquet,TC23NMC09,NMC,lithium-ion,15.0,,15.0,charge,56,0.0162517161209209,0.9262136458328992,0.6044115232041584,3.91293288751875,15.725407817679558,11,3.9157241492706945,0.636793651224508,0.636793651224508
raw_CU_diffT/TC23NMC09/TC23NMC09_15deg.parquet,TC23NMC09_15deg.parquet,TC23NMC09,NMC,lithium-ion,15.0,,15.0,charge,57,0.0162490762747784,0.9424627221076778,0.6150150475487687,3.91941693655743,15.729526961325965,11,3.9226762981062846,0.6735565094945741,0.6735565094945741
raw_CU_diffT/TC23NMC09/TC23NMC09_15deg.parquet,TC23NMC09_15deg.parquet,TC23NMC09,NMC,lithium-ion,15.0,,15.0,charge,58,0.0162524605347522,0.95871518264243,0.625620780331718,3.92666381489478,15.72488218232044,11,3.930009861591209,0.7071133780838181,0.7071133780838181
raw_CU_diffT/TC23NMC09/TC23NMC09_15deg.parquet,TC23NMC09_15deg.parquet,TC23NMC09,NMC,lithium-ion,15.0,,15.0,charge,59,0.0162475200809204,0.9749627027233504,0.636223289163866,3.93467352253079,15.727717265193371,11,3.9376728286369214,0.737452100335787,0.737452100335787
raw_CU_diffT/TC23NMC09/TC23NMC09_15deg.parquet,TC23NMC09_15deg.parquet,TC23NMC09,NMC,lithium-ion,15.0,,15.0,charge,60,0.0162481511666401,0.9912108538899904,0.6468262098183649,3.94382747411481,15.72923270718232,11,3.945647862213907,0.7635129260616509,0.7635129260616509
raw_CU_diffT/TC23NMC09/TC23NMC09_15deg.parquet,TC23NMC09_15deg.parquet,TC23NMC09,NMC,lithium-ion,15.0,,15.0,charge,61,0.0162517601033677,1.0074626139933582,0.6574314855266405,3.95336284034817,15.71825632596685,11,3.953865614204106,0.7822302545465618,0.7822302545465618
raw_CU_diffT/TC23NMC09/TC23NMC09_15deg.parquet,TC23NMC09_15deg.parquet,TC23NMC09,NMC,lithium-ion,15.0,,15.0,charge,62,0.0162517643575253,1.0237143783508835,0.6680367640110163,3.96270749925685,15.710760193370165,11,3.962239399459942,0.792926320946151,0.792926320946151
raw_CU_diffT/TC23NMC09/TC23NMC09_15deg.parquet,TC23NMC09_15deg.parquet,TC23NMC09,NMC,lithium-ion,15.0,,15.0,charge,63,0.0162489082895446,1.039963286640428,0.6786401787349018,3.97186145084087,15.713689392265191,11,3.970682532833838,0.7938731572902498,0.7938731572902498
raw_CU_diffT/TC23NMC09/TC23NMC09_15deg.parquet,TC23NMC09_15deg.parquet,TC23NMC09,NMC,lithium-ion,15.0,,15.0,charge,64,0.0162464283549001,1.0562097149953282,0.6892419751484952,3.98044328045089,15.697301049723755,11,3.9790736551191874,0.7824496004460286,0.7824496004460286
raw_CU_diffT/TC23NMC09/TC23NMC09_15deg.parquet,TC23NMC09_15deg.parquet,TC23NMC09,NMC,lithium-ion,15.0,,15.0,charge,65,0.016248021170639,1.0724577361659673,0.6998448109725866,3.98921581738557,15.698094226519338,11,3.987274070079872,0.75705264125844,0.75705264125844
raw_CU_diffT/TC23NMC09/TC23NMC09_15deg.parquet,TC23NMC09_15deg.parquet,TC23NMC09,NMC,lithium-ion,15.0,,15.0,charge,66,0.0162486127098416,1.0887063488758089,0.7104480328124877,3.99741623234626,15.687659668508289,11,3.9951277444502513,0.720239003029377,0.720239003029377
raw_CU_diffT/TC23NMC09/TC23NMC09_15deg.parquet,TC23NMC09_15deg.parquet,TC23NMC09,NMC,lithium-ion,15.0,,15.0,charge,67,0.0162490980319002,1.104955446907709,0.7210515713549616,4.00504452533294,15.68267008287293,11,4.002547993082751,0.6761484774331734,0.6761484774331734
raw_CU_diffT/TC23NMC09/TC23NMC09_15deg.parquet,TC23NMC09_15deg.parquet,TC23NMC09,NMC,lithium-ion,15.0,,15.0,charge,68,0.0162456634511151,1.121201110358824,0.7316528686216637,4.01229140367029,15.688934198895028,11,4.009465467859312,0.6279832570183146,0.6279832570183146
raw_CU_diffT/TC23NMC09/TC23NMC09_15deg.parquet,TC23NMC09_15deg.parquet,TC23NMC09,NMC,lithium-ion,15.0,,15.0,charge,69,0.016245568940516,1.13744667929934,0.7422541042143717,4.01896616003363,15.665774198895033,11,4.015862831750416,0.5796373511837487,0.5796373511837487
raw_CU_diffT/TC23NMC09/TC23NMC09_15deg.parquet,TC23NMC09_15deg.parquet,TC23NMC09,NMC,lithium-ion,15.0,,15.0,charge,70,0.0162519340126711,1.153698613312011,0.7528594934091926,4.02487808709831,15.677440607734804,11,4.02175742178558,0.5304739251376702,0.5304739251376702
raw_CU_diffT/TC23NMC09/TC23NMC09_15deg.parquet,TC23NMC09_15deg.parquet,TC23NMC09,NMC,lithium-ion,15.0,,15.0,charge,71,0.016251829533922,1.169950442845933,0.7634648144251867,4.03021789218899,15.673640939226518,11,4.027114563905773,0.4814599193203435,0.4814599193203435
raw_CU_diffT/TC23NMC09/TC23NMC09_15deg.parquet,TC23NMC09_15deg.parquet,TC23NMC09,NMC,lithium-ion,15.0,,15.0,charge,72,0.0162498399398581,1.1862002827857911,0.7740688371083564,4.03498557530567,15.660414834254144,11,4.031968932170025,0.43735452352592574,0.43735452352592574
raw_CU_diffT/TC23NMC09/TC23NMC09_15deg.parquet,TC23NMC09_15deg.parquet,TC23NMC09,NMC,lithium-ion,15.0,,15.0,charge,73,0.0162493615163104,1.2024496443021016,0.784672547590657,4.03879972179901,15.652349972375692,11,4.036389874696397,0.3981169958527744,0.3981169958527744
raw_CU_diffT/TC23NMC09/TC23NMC09_15deg.parquet,TC23NMC09_15deg.parquet,TC23NMC09,NMC,lithium-ion,15.0,,15.0,charge,74,0.0162497808561371,1.2186994251582386,0.7952765317180551,4.04223245364302,15.664507955801104,11,4.040412065543921,0.3629778120347851,0.3629778120347851
raw_CU_diffT/TC23NMC09/TC23NMC09_15deg.parquet,TC23NMC09_15deg.parquet,TC23NMC09,NMC,lithium-ion,15.0,,15.0,charge,75,0.0162480141808859,1.2349474393391244,0.8058793629809015,4.04528377083769,15.666299806629834,11,4.044087515801142,0.3359997701794555,0.3359997701794555
raw_CU_diffT/TC23NMC09/TC23NMC09_15deg.parquet,TC23NMC09_15deg.parquet,TC23NMC09,NMC,lithium-ion,15.0,,15.0,charge,76,0.0162500661413442,1.2511975054804687,0.8164835332744906,4.04814438070769,15.657924751381216,11,4.0475375846746635,0.3179768554602731,0.3179768554602731
raw_CU_diffT/TC23NMC09/TC23NMC09_15deg.parquet,TC23NMC09_15deg.parquet,TC23NMC09,NMC,lithium-ion,15.0,,15.0,charge,77,0.0162517997127711,1.2674493051932398,0.8270888348303447,4.05081428325303,15.678431187845304,11,4.050831620282549,0.3073504716170987,0.3073504716170987
raw_CU_diffT/TC23NMC09/TC23NMC09_15deg.parquet,TC23NMC09_15deg.parquet,TC23NMC09,NMC,lithium-ion,15.0,,15.0,charge,78,0.016249936578614,1.2836992417718538,0.8376929205762623,4.05367489312304,15.676863480662984,11,4.054056307772374,0.3073691209471008,0.3073691209471008
raw_CU_diffT/TC23NMC09/TC23NMC09_15deg.parquet,TC23NMC09_15deg.parquet,TC23NMC09,NMC,lithium-ion,15.0,,15.0,charge,79,0.0162498685731466,1.2999491103450005,0.8482969619444187,4.05653550299305,15.679396546961325,11,4.057350343380259,0.3171590987274726,0.3171590987274726
raw_CU_diffT/TC23NMC09/TC23NMC09_15deg.parquet,TC23NMC09_15deg.parquet,TC23NMC09,NMC,lithium-ion,15.0,,15.0,charge,80,0.0162518690155369,1.3162009793605374,0.8589023087246013,4.05939611286305,15.676036049723756,11,4.060783075224266,0.33514803479030775,0.33514803479030775
raw_CU_diffT/TC23NMC09/TC23NMC09_15deg.parquet,TC23NMC09_15deg.parquet,TC23NMC09,NMC,lithium-ion,15.0,,15.0,charge,81,0.0162495573877601,1.3324505367482975,0.8695061470251022,4.06282884470706,15.683540856353591,11,4.064458525481485,0.36130248363727446,0.36130248363727446
raw_CU_diffT/TC23NMC09/TC23NMC09_15deg.parquet,TC23NMC09_15deg.parquet,TC23NMC09,NMC,lithium-ion,15.0,,15.0,charge,82,0.0162518356187054,1.3487023723670029,0.8801114720117926,4.06645228387573,15.68429011049724,11,4.068446042269979,0.3947912414888606,0.3947912414888606
raw_CU_diffT/TC23NMC09/TC23NMC09_15deg.parquet,TC23NMC09_15deg.parquet,TC23NMC09,NMC,lithium-ion,15.0,,15.0,charge,83,0.0162518583718829,1.3649542307388858,0.8907168118463347,4.07045713769374,15.689589337016574,11,4.072832310737322,0.435733833849838,0.435733833849838
raw_CU_diffT/TC23NMC09/TC23NMC09_15deg.parquet,TC23NMC09_15deg.parquet,TC23NMC09,NMC,lithium-ion,15.0,,15.0,charge,84,0.0162468333206028,1.3812010640594885,0.901318872525023,4.07503411348575,15.696827237569062,11,4.077686679001574,0.47498756436763756,0.47498756436763756
raw_CU_diffT/TC23NMC09/TC23NMC09_15deg.parquet,TC23NMC09_15deg.parquet,TC23NMC09,NMC,lithium-ion,15.0,,15.0,charge,85,0.0162502043293668,1.3974512683888554,0.911923132994819,4.07999250392709,15.689976961325968,11,4.082905124885646,0.501118843815533,0.501118843815533
raw_CU_diffT/TC23NMC09/TC23NMC09_15deg.parquet,TC23NMC09_15deg.parquet,TC23NMC09,NMC,lithium-ion,15.0,,15.0,charge,86,0.0162490519274567,1.413700320316312,0.9225266414513004,4.08571372366711,15.701411049723756,11,4.0883142780943835,0.5142382758994017,0.5142382758994017
raw_CU_diffT/TC23NMC09/TC23NMC09_15deg.parquet,TC23NMC09_15deg.parquet,TC23NMC09,NMC,lithium-ion,15.0,,15.0,charge,87,0.0162476785029924,1.4299479988193045,0.93312925366362,4.09200706538112,15.706943397790056,11,4.093810116450698,0.518315861253626,0.518315861253626
raw_CU_diffT/TC23NMC09/TC23NMC09_15deg.parquet,TC23NMC09_15deg.parquet,TC23NMC09,NMC,lithium-ion,15.0,,15.0,charge,88,0.0162496671737974,1.446197665993102,0.9437331636062808,4.0990632363938,15.705150994475138,11,4.099305954807013,0.5141559639249351,0.5141559639249351
