Repository: DNV007/delivered-energy-decomposition

# Three-term energy accounting for a cold commercial sodium-ion 18650 cell

This repository holds the analysis code and the derived data behind a reanalysis
of a public commercial-cell archive. No new measurements were made. The
manuscript reporting the work is not distributed here; what is here is
everything needed to regenerate its numbers from the raw archive and to check
them.

**Source data.** Droese, D., Schlösser, A., Otto, M. *Dataset: Evaluation of
Commercial Sodium-Ion Batteries by State-of-the-Art Lithium-Ion Battery
Configurations.* Technische Universität Berlin, DepositOnce, 2025.
DOI [10.14279/depositonce-25036](https://doi.org/10.14279/depositonce-25036),
CC BY 4.0.

File: data_processed/ocv/ocv_slope_points.csv (part 50 of 85)
member_path,file_name,cell_id,cell_family,chemistry_type,temperature_deg_c,voltage_v,ambient_temperature_from_file_deg_c,direction,segment_index,segment_capacity_ah,cumulative_capacity_ah,soc_fraction_by_capacity,ocv_voltage_v,ocv_temperature_mean_deg_c,smoothing_window_segments,smoothed_ocv_voltage_v,dv_dcapacity_fraction_v,abs_dv_dcapacity_fraction_v
raw_CU_diffT/TC23NMC09/TC23NMC09_15deg.parquet,TC23NMC09_15deg.parquet,TC23NMC09,NMC,lithium-ion,15.0,,15.0,charge,89,0.0162522858043034,1.4624499517974054,0.9543387823668368,4.10707294402982,15.70540049723757,11,4.104715108015752,0.562739133029595,0.562739133029595
raw_CU_diffT/TC23NMC09/TC23NMC09_15deg.parquet,TC23NMC09_15deg.parquet,TC23NMC09,NMC,lithium-ion,15.0,,15.0,charge,90,0.0132464915913779,1.4756964433887834,0.9629829350370948,4.11393840771783,15.693984088397793,11,4.109950890929338,0.6974347041205533,0.6974347041205533
raw_CU_diffT/TC23NMC09/TC23NMC09_15deg.parquet,TC23NMC09_15deg.parquet,TC23NMC09,NMC,lithium-ion,15.0,,15.0,charge,91,0.010013396640193,1.4857098400289763,0.9695172938677769,4.11889679815917,15.677432071823205,11,4.114961292459227,0.8423793686933436,0.8423793686933436
raw_CU_diffT/TC23NMC09/TC23NMC09_15deg.parquet,TC23NMC09_15deg.parquet,TC23NMC09,NMC,lithium-ion,15.0,,15.0,charge,92,0.0079491354922734,1.4936589755212497,0.974704594997119,4.12328306662652,15.656365276243092,11,4.1196422904283265,0.9608369857987782,0.9608369857987782
raw_CU_diffT/TC23NMC09/TC23NMC09_15deg.parquet,TC23NMC09_15deg.parquet,TC23NMC09,NMC,lithium-ion,15.0,,15.0,charge,93,0.006505822021732,1.5001647975429817,0.9789500450782548,4.12690650579519,15.638416906077348,11,4.123924536718577,1.049666551684254,1.049666551684254
raw_CU_diffT/TC23NMC09/TC23NMC09_15deg.parquet,TC23NMC09_15deg.parquet,TC23NMC09,NMC,lithium-ion,15.0,,15.0,charge,94,0.0053936643189199,1.5055584618619016,0.9824697436718968,4.12995782298986,15.628456160220995,11,4.127738683211919,1.0806840635459594,1.0806840635459594
raw_CU_diffT/TC23NMC09/TC23NMC09_15deg.parquet,TC23NMC09_15deg.parquet,TC23NMC09,NMC,lithium-ion,15.0,,15.0,charge,95,0.0045586589829122,1.510117120844814,0.9854445497892832,4.1326277255352,15.619409281767956,11,4.1309460336722275,1.072939111798405,1.072939111798405
raw_CU_diffT/TC23NMC09/TC23NMC09_15deg.parquet,TC23NMC09_15deg.parquet,TC23NMC09,NMC,lithium-ion,15.0,,15.0,charge,96,0.0039038680053406,1.5140209888501546,0.9879920644130544,4.13510692075587,15.604857182320442,11,4.133667947306112,1.0742148765244792,1.0742148765244792
raw_CU_diffT/TC23NMC09/TC23NMC09_15deg.parquet,TC23NMC09_15deg.parquet,TC23NMC09,NMC,lithium-ion,15.0,,15.0,charge,97,0.003372691192136,1.5173936800422905,0.9901929534087064,4.13720470132721,15.611455966850828,11,4.136043120349693,1.0774272278231365,1.0774272278231365
raw_CU_diffT/TC23NMC09/TC23NMC09_15deg.parquet,TC23NMC09_15deg.parquet,TC23NMC09,NMC,lithium-ion,15.0,,15.0,charge,98,0.0029632648234205,1.520356944865711,0.9921266664495786,4.13911177457388,15.60320185082873,11,4.138123563891514,1.0839699391983686,1.0839699391983686
raw_CU_diffT/TC23NMC09/TC23NMC09_15deg.parquet,TC23NMC09_15deg.parquet,TC23NMC09,NMC,lithium-ion,15.0,,15.0,charge,99,0.0026054287276528,1.522962373593364,0.9938268693703252,4.14101884782055,15.596161574585636,11,4.13997862604964,0.8652914476974729,0.8652914476974729
raw_CU_diffT/TC23NMC09/TC23NMC09_15deg.parquet,TC23NMC09_15deg.parquet,TC23NMC09,NMC,lithium-ion,15.0,,15.0,charge,100,0.0023083299550959,1.5252707035484598,0.9953331970199928,4.14235379909322,15.596945773480662,11,4.140980706355618,0.6770525144877411,0.6770525144877411
raw_CU_diffT/TC23NMC09/TC23NMC09_15deg.parquet,TC23NMC09_15deg.parquet,TC23NMC09,NMC,lithium-ion,15.0,,15.0,charge,101,0.0020683418442626,1.5273390453927225,0.9966829176273516,4.14387945769056,15.61448002762431,11,4.141908815335665,0.692633134538255,0.692633134538255
raw_CU_diffT/TC23NMC09/TC23NMC09_15deg.parquet,TC23NMC09_15deg.parquet,TC23NMC09,NMC,lithium-ion,15.0,,15.0,charge,102,0.0018689167298198,1.5292079621225425,0.9979025010490538,4.14502370163856,15.601237624309396,11,4.142759052158139,0.7102743799266591,0.7102743799266591
raw_CU_diffT/TC23NMC09/TC23NMC09_15deg.parquet,TC23NMC09_15deg.parquet,TC23NMC09,NMC,lithium-ion,15.0,,15.0,charge,103,0.0016839086095633,1.5308918707321055,0.9990013552628972,4.14616794558656,15.58552953038674,11,4.143552530848272,0.7320681271116882,0.7320681271116882
raw_CU_diffT/TC23NMC09/TC23NMC09_15deg.parquet,TC23NMC09_15deg.parquet,TC23NMC09,NMC,lithium-ion,15.0,,15.0,charge,104,0.0015303453811412,1.5324222161132468,1.0000000000000002,4.14731218953457,15.595394917127074,11,4.144292656894003,0.7411304723626347,0.7411304723626347
raw_CU_diffT/TC23NMC09/TC23NMC09_15deg.parquet,TC23NMC09_15deg.parquet,TC23NMC09,NMC,lithium-ion,15.0,,15.0,discharge,0,0.0162502645880033,0.0162502645880033,0.0100654329446289,4.20814782610336,15.664834999999998,1,4.20814782610336,-2.1032563788671053,2.1032563788671053
raw_CU_diffT/TC23NMC09/TC23NMC09_15deg.parquet,TC23NMC09_15deg.parquet,TC23NMC09,NMC,lithium-ion,15.0,,15.0,discharge,1,0.0162489803840875,0.0324992449720908,0.0201300704518462,4.18697931306532,15.685393121546962,1,4.18697931306532,-1.989658092389476,1.989658092389476
raw_CU_diffT/TC23NMC09/TC23NMC09_15deg.parquet,TC23NMC09_15deg.parquet,TC23NMC09,NMC,lithium-ion,15.0,,15.0,discharge,2,0.0162472978858673,0.0487465428579581,0.0301936658176927,4.16809928792328,15.68468732044199,1,4.16809928792328,-1.7812784555763699,1.7812784555763699
raw_CU_diffT/TC23NMC09/TC23NMC09_15deg.parquet,TC23NMC09_15deg.parquet,TC23NMC09,NMC,lithium-ion,15.0,,15.0,discharge,3,0.0162481558043497,0.0649946986623078,0.0402577925792534,4.15112633602791,15.679482983425416,1,4.15112633602791,-1.5917532625747413,1.5917532625747413
raw_CU_diffT/TC23NMC09/TC23NMC09_15deg.parquet,TC23NMC09_15deg.parquet,TC23NMC09,NMC,lithium-ion,15.0,,15.0,discharge,4,0.0162477152369047,0.0812424138992125,0.0503216464528219,4.13606045737921,15.68943494475138,1,4.13606045737921,-1.4212441423932205,1.4212441423932205
raw_CU_diffT/TC23NMC09/TC23NMC09_15deg.parquet,TC23NMC09_15deg.parquet,TC23NMC09,NMC,lithium-ion,15.0,,15.0,discharge,5,0.0162473489843523,0.0974897628835648,0.0603852734691299,4.12252023732785,15.67255461325967,1,4.12252023732785,-1.2601492806221586,1.2601492806221586
raw_CU_diffT/TC23NMC09/TC23NMC09_15deg.parquet,TC23NMC09_15deg.parquet,TC23NMC09,NMC,lithium-ion,15.0,,15.0,discharge,6,0.0162484299517707,0.1137381928353355,0.0704495700379247,4.11069638319849,15.680628093922651,1,4.11069638319849,-1.0990992945074254,1.0990992945074254
raw_CU_diffT/TC23NMC09/TC23NMC09_15deg.parquet,TC23NMC09_15deg.parquet,TC23NMC09,NMC,lithium-ion,15.0,,15.0,discharge,7,0.0162462614410698,0.1299844542764053,0.080512523428648,4.10039818766647,15.672968756906078,1,4.10039818766647,-0.9759150818344153,0.9759150818344153
raw_CU_diffT/TC23NMC09/TC23NMC09_15deg.parquet,TC23NMC09_15deg.parquet,TC23NMC09,NMC,lithium-ion,15.0,,15.0,discharge,8,0.0162493373698933,0.1462337916462985,0.0905773820532921,4.09105352875778,15.66635091160221,1,4.09105352875778,-0.8716671113150767,0.8716671113150767
raw_CU_diffT/TC23NMC09/TC23NMC09_15deg.parquet,TC23NMC09_15deg.parquet,TC23NMC09,NMC,lithium-ion,15.0,,15.0,discharge,9,0.0162464867153542,0.1624802783616527,0.1006404749791714,4.0828531137971,15.666032790055253,1,4.0828531137971,-0.7770150251087387,0.7770150251087387
raw_CU_diffT/TC23NMC09/TC23NMC09_15deg.parquet,TC23NMC09_15deg.parquet,TC23NMC09,NMC,lithium-ion,15.0,,15.0,discharge,10,0.0162456851043242,0.1787259634659769,0.1107030713862385,4.07541552813508,15.66651552486188,1,4.07541552813508,-0.6916972778970774,0.6916972778970774
raw_CU_diffT/TC23NMC09/TC23NMC09_15deg.parquet,TC23NMC09_15deg.parquet,TC23NMC09,NMC,lithium-ion,15.0,,15.0,discharge,11,0.0162486434509861,0.194974606916963,0.1207675001966977,4.0689314790964,15.657958701657458,1,4.0689314790964,-0.6063592630531218,0.6063592630531218
raw_CU_diffT/TC23NMC09/TC23NMC09_15deg.parquet,TC23NMC09_15deg.parquet,TC23NMC09,NMC,lithium-ion,15.0,,15.0,discharge,12,0.0162484898023423,0.2112230967193053,0.1308318338370067,4.06321025935639,15.665153259668507,1,4.06321025935639,-0.5305599568530397,0.5305599568530397
raw_CU_diffT/TC23NMC09/TC23NMC09_15deg.parquet,TC23NMC09_15deg.parquet,TC23NMC09,NMC,lithium-ion,15.0,,15.0,discharge,13,0.0162490057833497,0.227472102502655,0.1408964870765569,4.05825186891505,15.656640662983426,1,4.05825186891505,-0.4737375314676626,0.4737375314676626
raw_CU_diffT/TC23NMC09/TC23NMC09_15deg.parquet,TC23NMC09_15deg.parquet,TC23NMC09,NMC,lithium-ion,15.0,,15.0,discharge,14,0.0162466290269971,0.2437187315296521,0.1509596681504346,4.05367489312304,15.669599668508289,1,4.05367489312304,-0.4263952106402371,0.4263952106402371
raw_CU_diffT/TC23NMC09/TC23NMC09_15deg.parquet,TC23NMC09_15deg.parquet,TC23NMC09,NMC,lithium-ion,15.0,,15.0,discharge,15,0.0162468264241476,0.2599655579537998,0.161022971492339,4.04967003930503,15.6620776519337,1,4.04967003930503,-0.379018778996425,0.379018778996425
raw_CU_diffT/TC23NMC09/TC23NMC09_15deg.parquet,TC23NMC09_15deg.parquet,TC23NMC09,NMC,lithium-ion,15.0,,15.0,discharge,16,0.0162465003177829,0.2762120582715827,0.1710860728435786,4.04604660013636,15.664774751381216,1,4.04604660013636,-0.3600361886987855,0.3600361886987855
raw_CU_diffT/TC23NMC09/TC23NMC09_15deg.parquet,TC23NMC09_15deg.parquet,TC23NMC09,NMC,lithium-ion,15.0,,15.0,discharge,17,0.0162497162071355,0.2924617744787182,0.1811511661204549,4.04242316096768,15.665291243093924,1,4.04242316096768,-0.3410615575805309,0.3410615575805309
raw_CU_diffT/TC23NMC09/TC23NMC09_15deg.parquet,TC23NMC09_15deg.parquet,TC23NMC09,NMC,lithium-ion,15.0,,15.0,discharge,18,0.0162488157876512,0.3087105902663694,0.1912157016764465,4.03918113644834,15.669358397790056,1,4.03918113644834,-0.32215354883840064,0.32215354883840064
raw_CU_diffT/TC23NMC09/TC23NMC09_15deg.parquet,TC23NMC09_15deg.parquet,TC23NMC09,NMC,lithium-ion,15.0,,15.0,discharge,19,0.0162457961626246,0.324956386428994,0.2012783668731552,4.035939111929,15.6762173480663,1,4.035939111929,-0.3221564457324746,0.3221564457324746
raw_CU_diffT/TC23NMC09/TC23NMC09_15deg.parquet,TC23NMC09_15deg.parquet,TC23NMC09,NMC,lithium-ion,15.0,,15.0,discharge,20,0.0162485234863297,0.3412049099153237,0.2113427213773655,4.03269708740966,15.68621196132597,1,4.03269708740966,-0.3315973442519464,0.3315973442519464
raw_CU_diffT/TC23NMC09/TC23NMC09_15deg.parquet,TC23NMC09_15deg.parquet,TC23NMC09,NMC,lithium-ion,15.0,,15.0,discharge,21,0.016249121830037,0.3574540317453607,0.2214074464963699,4.02926435556566,15.685143480662983,1,4.02926435556566,-0.36001887260997023,0.36001887260997023
raw_CU_diffT/TC23NMC09/TC23NMC09_15deg.parquet,TC23NMC09_15deg.parquet,TC23NMC09,NMC,lithium-ion,15.0,,15.0,discharge,22,0.0162487013267669,0.3737027330721276,0.2314719111551555,4.02545020907231,15.698361519337018,1,4.02545020907231,-0.40743293795691216,0.40743293795691216
raw_CU_diffT/TC23NMC09/TC23NMC09_15deg.parquet,TC23NMC09_15deg.parquet,TC23NMC09,NMC,lithium-ion,15.0,,15.0,discharge,23,0.0162460107957506,0.3899487438678782,0.2415347092958742,4.02106394060497,15.692709254143647,1,4.02106394060497,-0.45480672333752636,0.45480672333752636
raw_CU_diffT/TC23NMC09/TC23NMC09_15deg.parquet,TC23NMC09_15deg.parquet,TC23NMC09,NMC,lithium-ion,15.0,,15.0,discharge,24,0.0162482886835176,0.4061970325513958,0.2515989183629473,4.0162962574883,15.700523591160223,1,4.0162962574883,-0.5211273678663702,0.5211273678663702
raw_CU_diffT/TC23NMC09/TC23NMC09_15deg.parquet,TC23NMC09_15deg.parquet,TC23NMC09,NMC,lithium-ion,15.0,,15.0,discharge,25,0.0162468032359273,0.4224438357873231,0.2616622073420408,4.01057503774828,15.69745627071823,1,4.01057503774828,-0.5968302805521262,0.5968302805521262
raw_CU_diffT/TC23NMC09/TC23NMC09_15deg.parquet,TC23NMC09_15deg.parquet,TC23NMC09,NMC,lithium-ion,15.0,,15.0,discharge,26,0.0162527582338202,0.4386965940211433,0.2717291848538133,4.00428169603427,15.706245248618782,1,4.00428169603427,-0.6631770314072583,0.6631770314072583
raw_CU_diffT/TC23NMC09/TC23NMC09_15deg.parquet,TC23NMC09_15deg.parquet,TC23NMC09,NMC,lithium-ion,15.0,,15.0,discharge,27,0.0162465036983953,0.4549430977195386,0.2817922882990082,3.99722552502159,15.699256906077348,1,3.99722552502159,-0.7485802852413883,0.7485802852413883
raw_CU_diffT/TC23NMC09/TC23NMC09_15deg.parquet,TC23NMC09_15deg.parquet,TC23NMC09,NMC,lithium-ion,15.0,,15.0,discharge,28,0.0162461150004422,0.4711892127199809,0.2918551509842351,3.98921581738557,15.708037375690608,1,3.98921581738557,-0.8243563197172818,0.8243563197172818
raw_CU_diffT/TC23NMC09/TC23NMC09_15deg.parquet,TC23NMC09_15deg.parquet,TC23NMC09,NMC,lithium-ion,15.0,,15.0,discharge,29,0.0162475228050998,0.4874367355250806,0.3019188856653179,3.98063398777556,15.69163950276243,1,3.98063398777556,-0.8811459862923812,0.8811459862923812
raw_CU_diffT/TC23NMC09/TC23NMC09_15deg.parquet,TC23NMC09_15deg.parquet,TC23NMC09,NMC,lithium-ion,15.0,,15.0,discharge,30,0.0162484563430315,0.5036851918681121,0.3119831985808906,3.97148003619154,15.70368585635359,1,3.97148003619154,-0.9190492924485909,0.9190492924485909
raw_CU_diffT/TC23NMC09/TC23NMC09_15deg.parquet,TC23NMC09_15deg.parquet,TC23NMC09,NMC,lithium-ion,15.0,,15.0,discharge,31,0.0162474429146501,0.5199326347827622,0.3220468837777352,3.96213537728285,15.688710607734803,1,3.96213537728285,-0.9285478441404109,0.9285478441404109
raw_CU_diffT/TC23NMC09/TC23NMC09_15deg.parquet,TC23NMC09_15deg.parquet,TC23NMC09,NMC,lithium-ion,15.0,,15.0,discharge,32,0.0162476018853753,0.5361802366681375,0.3321106674412334,3.95279071837416,15.69434635359116,1,3.95279071837416,-0.9191164250772204,0.9191164250772204
raw_CU_diffT/TC23NMC09/TC23NMC09_15deg.parquet,TC23NMC09_15deg.parquet,TC23NMC09,NMC,lithium-ion,15.0,,15.0,discharge,33,0.0162458673227768,0.5524261039909143,0.3421733767146238,3.94363676679015,15.674838480662984,1,3.94363676679015,-0.9001648738041297,0.9001648738041297
raw_CU_diffT/TC23NMC09/TC23NMC09_15deg.parquet,TC23NMC09_15deg.parquet,TC23NMC09,NMC,lithium-ion,15.0,,15.0,discharge,34,0.0162477014497633,0.5686738054406776,0.3522372220484208,3.93467352253079,15.685014696132596,1,3.93467352253079,-0.8621982962234256,0.8621982962234256
raw_CU_diffT/TC23NMC09/TC23NMC09_15deg.parquet,TC23NMC09_15deg.parquet,TC23NMC09,NMC,lithium-ion,15.0,,15.0,discharge,35,0.0162483147922069,0.5849221202328845,0.3623014472872466,3.92628240024544,15.67173687845304,1,3.92628240024544,-0.7958832787111589,0.7958832787111589
raw_CU_diffT/TC23NMC09/TC23NMC09_15deg.parquet,TC23NMC09_15deg.parquet,TC23NMC09,NMC,lithium-ion,15.0,,15.0,discharge,36,0.0162472344533887,0.6011693546862732,0.3723650033629415,3.91865410725876,15.655132928176796,1,3.91865410725876,-0.748545210010775,0.748545210010775
raw_CU_diffT/TC23NMC09/TC23NMC09_15deg.parquet,TC23NMC09_15deg.parquet,TC23NMC09,NMC,lithium-ion,15.0,,15.0,discharge,37,0.0162468477865382,0.6174162024728114,0.3824283199367356,3.91121652159675,15.65639958563536,1,3.91121652159675,-0.7106175230453289,0.7106175230453289
raw_CU_diffT/TC23NMC09/TC23NMC09_15deg.parquet,TC23NMC09_15deg.parquet,TC23NMC09,NMC,lithium-ion,15.0,,15.0,discharge,38,0.0162486041712492,0.6336648066440606,0.3924927244172796,3.90435105790873,15.64081281767956,1,3.90435105790873,-0.6442486508972252,0.6442486508972252
raw_CU_diffT/TC23NMC09/TC23NMC09_15deg.parquet,TC23NMC09_15deg.parquet,TC23NMC09,NMC,lithium-ion,15.0,,15.0,discharge,39,0.016249001965262,0.6499138086093226,0.4025573752919018,3.89824842351939,15.63466856353591,1,3.89824842351939,-0.5968652184971859,0.5968652184971859
raw_CU_diffT/TC23NMC09/TC23NMC09_15deg.parquet,TC23NMC09_15deg.parquet,TC23NMC09,NMC,lithium-ion,15.0,,15.0,discharge,40,0.0162492292751839,0.6661630378845065,0.4126221669625562,3.89233649645471,15.635332209944751,1,3.89233649645471,-0.5495411854080317,0.5495411854080317
raw_CU_diffT/TC23NMC09/TC23NMC09_15deg.parquet,TC23NMC09_15deg.parquet,TC23NMC09,NMC,lithium-ion,15.0,,15.0,discharge,41,0.016245787255284,0.6824088251397905,0.4226848266420477,3.8871873986887,15.633385027624309,1,3.8871873986887,-0.49274705663384566,0.49274705663384566
raw_CU_diffT/TC23NMC09/TC23NMC09_15deg.parquet,TC23NMC09_15deg.parquet,TC23NMC09,NMC,lithium-ion,15.0,,15.0,discharge,42,0.0162461031834028,0.6986549283231933,0.4327476820077864,3.88241971557202,15.644035386740333,1,3.88241971557202,-0.483261120455694,0.483261120455694
raw_CU_diffT/TC23NMC09/TC23NMC09_15deg.parquet,TC23NMC09_15deg.parquet,TC23NMC09,NMC,lithium-ion,15.0,,15.0,discharge,43,0.0162464247879609,0.7149013531111542,0.4428107365757657,3.87746132513068,15.632858977900554,1,3.87746132513068,-0.47374469714713996,0.47374469714713996
raw_CU_diffT/TC23NMC09/TC23NMC09_15deg.parquet,TC23NMC09_15deg.parquet,TC23NMC09,NMC,lithium-ion,15.0,,15.0,discharge,44,0.0162491247404469,0.7311504778516011,0.4528754634974813,3.87288434933867,15.631420883977905,1,3.87288434933867,-0.4547882113254218,0.4547882113254218
raw_CU_diffT/TC23NMC09/TC23NMC09_15deg.parquet,TC23NMC09_15deg.parquet,TC23NMC09,NMC,lithium-ion,15.0,,15.0,discharge,45,0.0162466872882628,0.747397165139864,0.4629386806584555,3.86830737354666,15.638538093922651,1,3.86830737354666,-0.4453433883730895,0.4453433883730895
raw_CU_diffT/TC23NMC09/TC23NMC09_15deg.parquet,TC23NMC09_15deg.parquet,TC23NMC09,NMC,lithium-ion,15.0,,15.0,discharge,46,0.0162469515881679,0.7636441167280319,0.4730020615271008,3.86392110507931,15.633488011049726,1,3.86392110507931,-0.43582237583288475,0.43582237583288475
raw_CU_diffT/TC23NMC09/TC23NMC09_15deg.parquet,TC23NMC09_15deg.parquet,TC23NMC09,NMC,lithium-ion,15.0,,15.0,discharge,47,0.0162500780278132,0.7798941947558451,0.4830673789161292,3.85953483661197,15.64332781767956,1,3.85953483661197,-0.44527220463993444,0.44527220463993444
raw_CU_diffT/TC23NMC09/TC23NMC09_15deg.parquet,TC23NMC09_15deg.parquet,TC23NMC09,NMC,lithium-ion,15.0,,15.0,discharge,48,0.0162487987505321,0.7961429935063772,0.4931319039193093,3.85495786081996,15.636848259668508,1,3.85495786081996,-0.45474857237786637,0.45474857237786637
raw_CU_diffT/TC23NMC09/TC23NMC09_15deg.parquet,TC23NMC09_15deg.parquet,TC23NMC09,NMC,lithium-ion,15.0,,15.0,discharge,49,0.0162498455337028,0.81239283904008,0.5031970773012131,3.85038088502795,15.647067955801104,1,3.85038088502795,-0.4547878671542094,0.4547878671542094
raw_CU_diffT/TC23NMC09/TC23NMC09_15deg.parquet,TC23NMC09_15deg.parquet,TC23NMC09,NMC,lithium-ion,15.0,,15.0,discharge,50,0.0162459916354208,0.8286388306755008,0.513259863574001,3.84580390923594,15.644164447513814,1,3.84580390923594,-0.46427071640817985,0.46427071640817985
raw_CU_diffT/TC23NMC09/TC23NMC09_15deg.parquet,TC23NMC09_15deg.parquet,TC23NMC09,NMC,lithium-ion,15.0,,15.0,discharge,51,0.0162491492628005,0.8448879799383013,0.5233246056848913,3.84103622611927,15.645473618784528,1,3.84103622611927,-0.4737304060608949,0.4737304060608949
raw_CU_diffT/TC23NMC09/TC23NMC09_15deg.parquet,TC23NMC09_15deg.parquet,TC23NMC09,NMC,lithium-ion,15.0,,15.0,discharge,52,0.0162471643555677,0.8611351442938691,0.5333881183419136,3.83626854300259,15.651462154696134,1,3.83626854300259,-0.5021883064501367,0.5021883064501367
raw_CU_diffT/TC23NMC09/TC23NMC09_15deg.parquet,TC23NMC09_15deg.parquet,TC23NMC09,NMC,lithium-ion,15.0,,15.0,discharge,53,0.016246966393715,0.8773821106875841,0.5434515083811321,3.83092873791191,15.651695138121548,1,3.83092873791191,-0.5211635891589879,0.5211635891589879
raw_CU_diffT/TC23NMC09/TC23NMC09_15deg.parquet,TC23NMC09_15deg.parquet,TC23NMC09,NMC,lithium-ion,15.0,,15.0,discharge,54,0.0162455453439721,0.8936276560315561,0.5535140182204732,3.8257796401459,15.658312154696134,1,3.8257796401459,-0.52113346439873,0.52113346439873
raw_CU_diffT/TC23NMC09/TC23NMC09_15deg.parquet,TC23NMC09_15deg.parquet,TC23NMC09,NMC,lithium-ion,15.0,,15.0,discharge,55,0.0162487792628075,0.9098764352943636,0.5635785311529339,3.82043983505522,15.663068314917126,1,3.82043983505522,-0.5589853836479506,0.5589853836479506
raw_CU_diffT/TC23NMC09/TC23NMC09_15deg.parquet,TC23NMC09_15deg.parquet,TC23NMC09,NMC,lithium-ion,15.0,,15.0,discharge,56,0.0162485194918063,0.92612495478617,0.5736428831829317,3.81452790799055,15.660432403314918,1,3.81452790799055,-0.5969328684444122,0.5969328684444122
raw_CU_diffT/TC23NMC09/TC23NMC09_15deg.parquet,TC23NMC09_15deg.parquet,TC23NMC09,NMC,lithium-ion,15.0,,15.0,discharge,57,0.0162460987400569,0.9423710535262269,0.5837057357964568,3.8084252736012,15.662250165745858,1,3.8084252736012,-0.634814719019289,0.634814719019289
raw_CU_diffT/TC23NMC09/TC23NMC09_15deg.parquet,TC23NMC09_15deg.parquet,TC23NMC09,NMC,lithium-ion,15.0,,15.0,discharge,58,0.0162491263130834,0.9586201798393102,0.5937704636922654,3.80175051723785,15.68106814917127,1,3.80175051723785,-0.691655482354065,0.691655482354065
raw_CU_diffT/TC23NMC09/TC23NMC09_15deg.parquet,TC23NMC09_15deg.parquet,TC23NMC09,NMC,lithium-ion,15.0,,15.0,discharge,59,0.016246939997502,0.9748671198368124,0.6038338373816386,3.7945036389005,15.67907776243094,1,3.7945036389005,-0.7580074188319657,0.7580074188319657
raw_CU_diffT/TC23NMC09/TC23NMC09_15deg.parquet,TC23NMC09_15deg.parquet,TC23NMC09,NMC,lithium-ion,15.0,,15.0,discharge,60,0.0162476412255218,0.991114761062334,0.6138976454124697,3.78649393126449,15.672459419889504,1,3.78649393126449,-0.8243330367016313,0.8243330367016313
raw_CU_diffT/TC23NMC09/TC23NMC09_15deg.parquet,TC23NMC09_15deg.parquet,TC23NMC09,NMC,lithium-ion,15.0,,15.0,discharge,61,0.0162470519819611,1.0073618130442952,0.6239610884651483,3.77791210165447,15.68592787292818,1,3.77791210165447,-0.9094503970419794,0.9094503970419794
raw_CU_diffT/TC23NMC09/TC23NMC09_15deg.parquet,TC23NMC09_15deg.parquet,TC23NMC09,NMC,lithium-ion,15.0,,15.0,discharge,62,0.0162525743068073,1.0236143873511026,0.6340279520523134,3.76818602809645,15.678870911602212,1,3.76818602809645,-1.0041788557492168,1.0041788557492168
raw_CU_diffT/TC23NMC09/TC23NMC09_15deg.parquet,TC23NMC09_15deg.parquet,TC23NMC09,NMC,lithium-ion,15.0,,15.0,discharge,63,0.0162482599818056,1.0398626473329082,0.6440921433415125,3.75769712523976,15.69518129834254,1,3.75769712523976,-1.0990365349051672,1.0990365349051672
raw_CU_diffT/TC23NMC09/TC23NMC09_15deg.parquet,TC23NMC09_15deg.parquet,TC23NMC09,NMC,lithium-ion,15.0,,15.0,discharge,64,0.0162485552863025,1.0561112026192108,0.6541565175426632,3.74606397843507,15.690588922651934,1,3.74606397843507,-1.1938852811113918,1.1938852811113918
raw_CU_diffT/TC23NMC09/TC23NMC09_15deg.parquet,TC23NMC09_15deg.parquet,TC23NMC09,NMC,lithium-ion,15.0,,15.0,discharge,65,0.0162456394463927,1.0723568420656036,0.6642190856691541,3.73366800233171,15.697094254143645,1,3.73366800233171,-1.2508114253961082,1.2508114253961082
raw_CU_diffT/TC23NMC09/TC23NMC09_15deg.parquet,TC23NMC09_15deg.parquet,TC23NMC09,NMC,lithium-ion,15.0,,15.0,discharge,66,0.0162464118058314,1.088603253871435,0.6742821321959872,3.72089061157902,15.708235359116022,1,3.72089061157902,-1.2791902376114308,1.2791902376114308
raw_CU_diffT/TC23NMC09/TC23NMC09_15deg.parquet,TC23NMC09_15deg.parquet,TC23NMC09,NMC,lithium-ion,15.0,,15.0,discharge,67,0.0162468932138614,1.1048501470852965,0.6843454769075185,3.70792251350166,15.698679198895029,1,3.70792251350166,-1.2980280543471565,1.2980280543471565
raw_CU_diffT/TC23NMC09/TC23NMC09_15deg.parquet,TC23NMC09_15deg.parquet,TC23NMC09,NMC,lithium-ion,15.0,,15.0,discharge,68,0.0162492177789111,1.1210993648642074,0.694410261457368,3.69476370809963,15.713457209944751,1,3.69476370809963,-1.2979021086801197,1.2979021086801197
raw_CU_diffT/TC23NMC09/TC23NMC09_15deg.parquet,TC23NMC09_15deg.parquet,TC23NMC09,NMC,lithium-ion,15.0,,15.0,discharge,69,0.0162500929975605,1.1373494578617678,0.7044755881186754,3.68179561002227,15.714612651933704,1,3.68179561002227,-1.2695753806861205,1.2695753806861205
raw_CU_diffT/TC23NMC09/TC23NMC09_15deg.parquet,TC23NMC09_15deg.parquet,TC23NMC09,NMC,lithium-ion,15.0,,15.0,discharge,70,0.016246685238153,1.1535961430999209,0.7145388040098092,3.66920892659425,15.72109085635359,1,3.66920892659425,-1.212760678138551,1.212760678138551
raw_CU_diffT/TC23NMC09/TC23NMC09_15deg.parquet,TC23NMC09_15deg.parquet,TC23NMC09,NMC,lithium-ion,15.0,,15.0,discharge,71,0.0162495150697132,1.1698456581696342,0.7246037727019302,3.65738507246489,15.732154613259668,1,3.65738507246489,-1.1558108985814215,1.1558108985814215
raw_CU_diffT/TC23NMC09/TC23NMC09_15deg.parquet,TC23NMC09_15deg.parquet,TC23NMC09,NMC,lithium-ion,15.0,,15.0,discharge,72,0.0162493599569151,1.1860950181265493,0.7346686453170022,3.64594263298486,15.731931381215468,1,3.64594263298486,-1.108511329167328,1.108511329167328
raw_CU_diffT/TC23NMC09/TC23NMC09_15deg.parquet,TC23NMC09_15deg.parquet,TC23NMC09,NMC,lithium-ion,15.0,,15.0,discharge,73,0.0162473742586033,1.2023423923851526,0.7447322879882109,3.63507231547884,15.729371767955804,1,3.63507231547884,-1.0707008318351825,1.0707008318351825
raw_CU_diffT/TC23NMC09/TC23NMC09_15deg.parquet,TC23NMC09_15deg.parquet,TC23NMC09,NMC,lithium-ion,15.0,,15.0,discharge,74,0.0162468009915473,1.2185891933767,0.7547955755771327,3.62439270529749,15.742709447513812,1,3.62439270529749,-1.0517794201763593,1.0517794201763593
raw_CU_diffT/TC23NMC09/TC23NMC09_15deg.parquet,TC23NMC09_15deg.parquet,TC23NMC09,NMC,lithium-ion,15.0,,15.0,discharge,75,0.0162464812833814,1.2348356746600813,0.7648586651384417,3.6139038024408,15.733128535911602,1,3.6139038024408,-1.0327660340055331,1.0327660340055331
raw_CU_diffT/TC23NMC09/TC23NMC09_15deg.parquet,TC23NMC09_15deg.parquet,TC23NMC09,NMC,lithium-ion,15.0,,15.0,discharge,76,0.0162488132999177,1.251084487959999,0.7749231991535283,3.60360560690878,15.748439281767958,1,3.60360560690878,-1.0327289170192842,1.0327289170192842
raw_CU_diffT/TC23NMC09/TC23NMC09_15deg.parquet,TC23NMC09_15deg.parquet,TC23NMC09,NMC,lithium-ion,15.0,,15.0,discharge,77,0.0162476278980359,1.2673321158580348,0.784986998929299,3.59311670405209,15.734894392265192,1,3.59311670405209,-1.0232550217121172,1.0232550217121172
raw_CU_diffT/TC23NMC09/TC23NMC09_15deg.parquet,TC23NMC09_15deg.parquet,TC23NMC09,NMC,lithium-ion,15.0,,15.0,discharge,78,0.0162488138162397,1.2835809296742746,0.7950515332641962,3.58300921584473,15.753997127071822,1,3.58300921584473,-0.9948669591857424,0.9948669591857424
raw_CU_diffT/TC23NMC09/TC23NMC09_15deg.parquet,TC23NMC09_15deg.parquet,TC23NMC09,NMC,lithium-ion,15.0,,15.0,discharge,79,0.0162463720276588,1.2998273017019335,0.8051145551523824,3.57309243496205,15.74905997237569,1,3.57309243496205,-0.9758141043759281,0.9758141043759281
raw_CU_diffT/TC23NMC09/TC23NMC09_15deg.parquet,TC23NMC09_15deg.parquet,TC23NMC09,NMC,lithium-ion,15.0,,15.0,discharge,80,0.0162524096692967,1.31607971137123,0.8151813167628803,3.56336636140403,15.755953397790057,1,3.56336636140403,-0.9947898262426236,0.9947898262426236
raw_CU_diffT/TC23NMC09/TC23NMC09_15deg.parquet,TC23NMC09_15deg.parquet,TC23NMC09,NMC,lithium-ion,15.0,,15.0,discharge,81,0.0162457265358244,1.3323254379070546,0.8252439388326673,3.55306816587201,15.758796160220992,1,3.55306816587201,-1.0518762499934269,1.0518762499934269
raw_CU_diffT/TC23NMC09/TC23NMC09_15deg.parquet,TC23NMC09_15deg.parquet,TC23NMC09,NMC,lithium-ion,15.0,,15.0,discharge,82,0.0162446297058731,1.3485700676129275,0.8353058815246961,3.54219784836598,15.746534972375692,1,3.54219784836598,-1.0422765792417295,1.0422765792417295
raw_CU_diffT/TC23NMC09/TC23NMC09_15deg.parquet,TC23NMC09_15deg.parquet,TC23NMC09,NMC,lithium-ion,15.0,,15.0,discharge,83,0.0162498956699092,1.364819963282837,0.845371085961025,3.53209036015863,15.760209696132597,1,3.53209036015863,-0.8906055454648083,0.8906055454648083
raw_CU_diffT/TC23NMC09/TC23NMC09_15deg.parquet,TC23NMC09_15deg.parquet,TC23NMC09,NMC,lithium-ion,15.0,,15.0,discharge,84,0.01624560000013,1.3810655632829671,0.8554336296544545,3.52427135984728,15.750343784530385,1,3.52427135984728,-0.7011634924298562,0.7011634924298562
raw_CU_diffT/TC23NMC09/TC23NMC09_15deg.parquet,TC23NMC09_15deg.parquet,TC23NMC09,NMC,lithium-ion,15.0,,15.0,discharge,85,0.0162496126152949,1.397315175898262,0.8654986587664232,3.51797801813327,15.749249972375692,1,3.51797801813327,-0.6063804447296093,0.6063804447296093
raw_CU_diffT/TC23NMC09/TC23NMC09_15deg.parquet,TC23NMC09_15deg.parquet,TC23NMC09,NMC,lithium-ion,15.0,,15.0,discharge,86,0.0162461915779324,1.4135613674761944,0.8755615688838372,3.51206609106859,15.746767817679556,1,3.51206609106859,-0.5780264643060207,0.5780264643060207
raw_CU_diffT/TC23NMC09/TC23NMC09_15deg.parquet,TC23NMC09_15deg.parquet,TC23NMC09,NMC,lithium-ion,15.0,,15.0,discharge,87,0.0162458742017784,1.4298072416779728,0.8856242824180892,3.50634487132858,15.744526850828729,1,3.50634487132858,-0.5779664308500685,0.5779664308500685
raw_CU_diffT/TC23NMC09/TC23NMC09_15deg.parquet,TC23NMC09_15deg.parquet,TC23NMC09,NMC,lithium-ion,15.0,,15.0,discharge,88,0.0162494601529654,1.4460567018309385,0.8956892170947123,3.5004329442639,15.755824475138123,1,3.5004329442639,-0.6253410689498367,0.6253410689498367
raw_CU_diffT/TC23NMC09/TC23NMC09_15deg.parquet,TC23NMC09_15deg.parquet,TC23NMC09,NMC,lithium-ion,15.0,,15.0,discharge,89,0.0162463507746469,1.4623030526055851,0.905752225818758,3.49375818790055,15.761950193370168,1,3.49375818790055,-0.7580096626824684,0.7580096626824684
raw_CU_diffT/TC23NMC09/TC23NMC09_15deg.parquet,TC23NMC09_15deg.parquet,TC23NMC09,NMC,lithium-ion,15.0,,15.0,discharge,90,0.0162478337405016,1.4785508863460868,0.9158161530935934,3.48517635829053,15.776081132596689,1,3.48517635829053,-1.1463210542372622,1.1463210542372622
raw_CU_diffT/TC23NMC09/TC23NMC09_15deg.parquet,TC23NMC09_15deg.parquet,TC23NMC09,NMC,lithium-ion,15.0,,15.0,discharge,91,0.0162502577834552,1.494801144129542,0.9258815818234772,3.47068260161584,15.785766187845304,1,3.47068260161584,-2.1123216333140533,2.1123216333140533
raw_CU_diffT/TC23NMC09/TC23NMC09_15deg.parquet,TC23NMC09_15deg.parquet,TC23NMC09,NMC,lithium-ion,15.0,,15.0,discharge,92,0.0162525402972616,1.5110536844268034,0.9359484243450898,3.44264862488978,15.818766546961328,1,3.44264862488978,-3.41941343102323,3.41941343102323
raw_CU_diffT/TC23NMC09/TC23NMC09_15deg.parquet,TC23NMC09_15deg.parquet,TC23NMC09,NMC,lithium-ion,15.0,,15.0,discharge,93,0.0162525234773107,1.5273062079041142,0.9460152564484052,3.40183725741103,15.836824325068871,1,3.40183725741103,-4.565935456428463,4.565935456428463
raw_CU_diffT/TC23NMC09/TC23NMC09_15deg.parquet,TC23NMC09_15deg.parquet,TC23NMC09,NMC,lithium-ion,15.0,,15.0,discharge,94,0.0162501894990231,1.5435563974031372,0.9560806428828316,3.35072769440025,15.872404779005526,1,3.35072769440025,-5.665588293406756,5.665588293406756
raw_CU_diffT/TC23NMC09/TC23NMC09_15deg.parquet,TC23NMC09_15deg.parquet,TC23NMC09,NMC,lithium-ion,15.0,,15.0,discharge,95,0.0162479025111444,1.5598042999142816,0.9661446127542838,3.28779427726012,15.89884861878453,1,3.28779427726012,-7.182328705216435,7.182328705216435
raw_CU_diffT/TC23NMC09/TC23NMC09_15deg.parquet,TC23NMC09_15deg.parquet,TC23NMC09,NMC,lithium-ion,15.0,,15.0,discharge,96,0.0162462367795017,1.5760505366937834,0.976207550869603,3.20617154230262,15.93354604972376,1,3.20617154230262,-9.86401789354116,9.86401789354116
raw_CU_diffT/TC23NMC09/TC23NMC09_15deg.parquet,TC23NMC09_15deg.parquet,TC23NMC09,NMC,lithium-ion,15.0,,15.0,discharge,97,0.0162467586511786,1.592297295344962,0.9862708122328508,3.08926795228171,15.980636629834253,1,3.08926795228171,-14.963818207368092,14.963818207368092
raw_CU_diffT/TC23NMC09/TC23NMC09_15deg.parquet,TC23NMC09_15deg.parquet,TC23NMC09,NMC,lithium-ion,15.0,,15.0,discharge,98,0.0101301515096749,1.602427446854637,0.9925454399589028,2.98228114314349,15.914935718232044,1,2.98228114314349,-20.556282507419496,20.556282507419496
raw_CU_diffT/TC23NMC09/TC23NMC09_15deg.parquet,TC23NMC09_15deg.parquet,TC23NMC09,NMC,lithium-ion,15.0,,15.0,discharge,99,0.0043278351282097,1.6067552819828466,0.9952261061131364,2.9231618724967,15.786360193370164,1,2.9231618724967,-22.25883271085104,22.25883271085104
raw_CU_diffT/TC23NMC09/TC23NMC09_15deg.parquet,TC23NMC09_15deg.parquet,TC23NMC09,NMC,lithium-ion,15.0,,15.0,discharge,100,0.0024767589457004,1.609232040928547,0.996760213508924,2.88883455405663,15.716765414364644,1,2.88883455405663,-20.345467039380537,20.345467039380537
raw_CU_diffT/TC23NMC09/TC23NMC09_15deg.parquet,TC23NMC09_15deg.parquet,TC23NMC09,NMC,lithium-ion,15.0,,15.0,discharge,101,0.0017414484994222,1.6109734894279693,0.9978388687518914,2.86842887031726,15.674149254143645,1,2.86842887031726,-17.682696493508956,17.682696493508956
raw_CU_diffT/TC23NMC09/TC23NMC09_15deg.parquet,TC23NMC09_15deg.parquet,TC23NMC09,NMC,lithium-ion,15.0,,15.0,discharge,102,0.001362989567412,1.6123364789953814,0.9986831060885032,2.8543165282919,15.652944309392266,1,2.8543165282919,-16.1366842901175,16.1366842901175
raw_CU_diffT/TC23NMC09/TC23NMC09_15deg.parquet,TC23NMC09_15deg.parquet,TC23NMC09,NMC,lithium-ion,15.0,,15.0,discharge,103,0.001140939088357,1.6134774180837383,0.9993898050979608,2.84325550346121,15.639683922651937,1,2.84325550346121,-15.302864789726755,15.302864789726755
raw_CU_diffT/TC23NMC09/TC23NMC09_15deg.parquet,TC23NMC09_15deg.parquet,TC23NMC09,NMC,lithium-ion,15.0,,15.0,discharge,104,0.0009851368205367,1.614462554904275,1.0000000000000004,2.83410155187719,15.634883812154694,1,2.83410155187719,-15.00168479517329,15.00168479517329
raw_CU_diffT/TC23NMC09/TC23NMC09_15deg.parquet,TC23NMC09_15deg.parquet,TC23NMC09,NMC,lithium-ion,15.0,,15.0,discharge,0,0.0162502645880033,0.0162502645880033,0.0100654329446289,4.20814782610336,15.664834999999998,5,4.1877421423639865,-0.9095162719427157,0.9095162719427157
raw_CU_diffT/TC23NMC09/TC23NMC09_15deg.parquet,TC23NMC09_15deg.parquet,TC23NMC09,NMC,lithium-ion,15.0,,15.0,discharge,1,0.0162489803840875,0.0324992449720908,0.0201300704518462,4.18697931306532,15.685393121546962,5,4.178588190779967,-0.8773463287985521,0.8773463287985521
raw_CU_diffT/TC23NMC09/TC23NMC09_15deg.parquet,TC23NMC09_15deg.parquet,TC23NMC09,NMC,lithium-ion,15.0,,15.0,discharge,2,0.0162472978858673,0.0487465428579581,0.0301936658176927,4.16809928792328,15.68468732044199,5,4.170082644099816,-1.2733984081180552,1.2733984081180552
raw_CU_diffT/TC23NMC09/TC23NMC09_15deg.parquet,TC23NMC09_15deg.parquet,TC23NMC09,NMC,lithium-ion,15.0,,15.0,discharge,3,0.0162481558043497,0.0649946986623078,0.0402577925792534,4.15112633602791,15.679482983425416,5,4.152957126344714,-1.6088078407246655,1.6088078407246655
raw_CU_diffT/TC23NMC09/TC23NMC09_15deg.parquet,TC23NMC09_15deg.parquet,TC23NMC09,NMC,lithium-ion,15.0,,15.0,discharge,4,0.0162477152369047,0.0812424138992125,0.0503216464528219,4.13606045737921,15.68943494475138,5,4.137700540371347,-1.4307189011485377,1.4307189011485377
raw_CU_diffT/TC23NMC09/TC23NMC09_15deg.parquet,TC23NMC09_15deg.parquet,TC23NMC09,NMC,lithium-ion,15.0,,15.0,discharge,5,0.0162473489843523,0.0974897628835648,0.0603852734691299,4.12252023732785,15.67255461325967,5,4.1241603203199855,-1.2696234142345872,1.2696234142345872
raw_CU_diffT/TC23NMC09/TC23NMC09_15deg.parquet,TC23NMC09_15deg.parquet,TC23NMC09,NMC,lithium-ion,15.0,,15.0,discharge,6,0.0162484299517707,0.1137381928353355,0.0704495700379247,4.11069638319849,15.680628093922651,5,4.11214575886596,-1.1256305333827186,1.1256305333827186
raw_CU_diffT/TC23NMC09/TC23NMC09_15deg.parquet,TC23NMC09_15deg.parquet,TC23NMC09,NMC,lithium-ion,15.0,,15.0,discharge,7,0.0162462614410698,0.1299844542764053,0.080512523428648,4.10039818766647,15.672968756906078,5,4.1015042901495375,-0.9967621896244623,0.9967621896244623
raw_CU_diffT/TC23NMC09/TC23NMC09_15deg.parquet,TC23NMC09_15deg.parquet,TC23NMC09,NMC,lithium-ion,15.0,,15.0,discharge,8,0.0162493373698933,0.1462337916462985,0.0905773820532921,4.09105352875778,15.66635091160221,5,4.092083348310984,-0.8830374773552592,0.8830374773552592
raw_CU_diffT/TC23NMC09/TC23NMC09_15deg.parquet,TC23NMC09_15deg.parquet,TC23NMC09,NMC,lithium-ion,15.0,,15.0,discharge,9,0.0162464867153542,0.1624802783616527,0.1006404749791714,4.0828531137971,15.666032790055253,5,4.083730367490565,-0.7845953037030711,0.7845953037030711
raw_CU_diffT/TC23NMC09/TC23NMC09_15deg.parquet,TC23NMC09_15deg.parquet,TC23NMC09,NMC,lithium-ion,15.0,,15.0,discharge,10,0.0162456851043242,0.1787259634659769,0.1107030713862385,4.07541552813508,15.66651552486188,5,4.07629278182855,-0.6954866625880811,0.6954866625880811
raw_CU_diffT/TC23NMC09/TC23NMC09_15deg.parquet,TC23NMC09_15deg.parquet,TC23NMC09,NMC,lithium-ion,15.0,,15.0,discharge,11,0.0162486434509861,0.194974606916963,0.1207675001966977,4.0689314790964,15.657958701657458,5,4.069732449860004,-0.6158336500559756,0.6158336500559756
raw_CU_diffT/TC23NMC09/TC23NMC09_15deg.parquet,TC23NMC09_15deg.parquet,TC23NMC09,NMC,lithium-ion,15.0,,15.0,discharge,12,0.0162484898023423,0.2112230967193053,0.1308318338370067,4.06321025935639,15.665153259668507,5,4.063896805725192,-0.545718658037174,0.545718658037174
raw_CU_diffT/TC23NMC09/TC23NMC09_15deg.parquet,TC23NMC09_15deg.parquet,TC23NMC09,NMC,lithium-ion,15.0,,15.0,discharge,13,0.0162490057833497,0.227472102502655,0.1408964870765569,4.05825186891505,15.656640662983426,5,4.058747707959182,-0.48321095154710747,0.48321095154710747
raw_CU_diffT/TC23NMC09/TC23NMC09_15deg.parquet,TC23NMC09_15deg.parquet,TC23NMC09,NMC,lithium-ion,15.0,,15.0,discharge,14,0.0162466290269971,0.2437187315296521,0.1509596681504346,4.05367489312304,15.669599668508289,5,4.054170732167174,-0.4339754716992843,0.4339754716992843
raw_CU_diffT/TC23NMC09/TC23NMC09_15deg.parquet,TC23NMC09_15deg.parquet,TC23NMC09,NMC,lithium-ion,15.0,,15.0,discharge,15,0.0162468264241476,0.2599655579537998,0.161022971492339,4.04967003930503,15.6620776519337,5,4.0500133124894315,-0.39607467920760087,0.39607467920760087
raw_CU_diffT/TC23NMC09/TC23NMC09_15deg.parquet,TC23NMC09_15deg.parquet,TC23NMC09,NMC,lithium-ion,15.0,,15.0,discharge,16,0.0162465003177829,0.2762120582715827,0.1710860728435786,4.04604660013636,15.664774751381216,5,4.04619916599609,-0.36572359598571325,0.36572359598571325
raw_CU_diffT/TC23NMC09/TC23NMC09_15deg.parquet,TC23NMC09_15deg.parquet,TC23NMC09,NMC,lithium-ion,15.0,,15.0,discharge,17,0.0162497162071355,0.2924617744787182,0.1811511661204549,4.04242316096768,15.665291243093924,5,4.042652009757282,-0.34485177208452455,0.34485177208452455
raw_CU_diffT/TC23NMC09/TC23NMC09_15deg.parquet,TC23NMC09_15deg.parquet,TC23NMC09,NMC,lithium-ion,15.0,,15.0,discharge,18,0.0162488157876512,0.3087105902663694,0.1912157016764465,4.03918113644834,15.669358397790056,5,4.039257419378208,-0.33541834277002636,0.33541834277002636
raw_CU_diffT/TC23NMC09/TC23NMC09_15deg.parquet,TC23NMC09_15deg.parquet,TC23NMC09,NMC,lithium-ion,15.0,,15.0,discharge,19,0.0162457961626246,0.324956386428994,0.2012783668731552,4.035939111929,15.6762173480663,5,4.035900970464068,-0.3354213930351193,0.3354213930351193
raw_CU_diffT/TC23NMC09/TC23NMC09_15deg.parquet,TC23NMC09_15deg.parquet,TC23NMC09,NMC,lithium-ion,15.0,,15.0,discharge,20,0.0162485234863297,0.3412049099153237,0.2113427213773655,4.03269708740966,15.68621196132597,5,4.032506380084994,-0.3486508701235209,0.3486508701235209
raw_CU_diffT/TC23NMC09/TC23NMC09_15deg.parquet,TC23NMC09_15deg.parquet,TC23NMC09,NMC,lithium-ion,15.0,,15.0,discharge,21,0.016249121830037,0.3574540317453607,0.2214074464963699,4.02926435556566,15.685143480662983,5,4.02888294091632,-0.37517744326382285,0.37517744326382285
raw_CU_diffT/TC23NMC09/TC23NMC09_15deg.parquet,TC23NMC09_15deg.parquet,TC23NMC09,NMC,lithium-ion,15.0,,15.0,discharge,22,0.0162487013267669,0.3737027330721276,0.2314719111551555,4.02545020907231,15.698361519337018,5,4.02495437002818,-0.41501237044261075,0.41501237044261075
raw_CU_diffT/TC23NMC09/TC23NMC09_15deg.parquet,TC23NMC09_15deg.parquet,TC23NMC09,NMC,lithium-ion,15.0,,15.0,discharge,23,0.0162460107957506,0.3899487438678782,0.2415347092958742,4.02106394060497,15.692709254143647,5,4.020529960095904,-0.4680706684837901,0.4680706684837901
raw_CU_diffT/TC23NMC09/TC23NMC09_15deg.parquet,TC23NMC09_15deg.parquet,TC23NMC09,NMC,lithium-ion,15.0,,15.0,discharge,24,0.0162482886835176,0.4061970325513958,0.2515989183629473,4.0162962574883,15.700523591160223,5,4.0155334281896256,-0.528705953294974,0.528705953294974
raw_CU_diffT/TC23NMC09/TC23NMC09_15deg.parquet,TC23NMC09_15deg.parquet,TC23NMC09,NMC,lithium-ion,15.0,,15.0,discharge,25,0.0162468032359273,0.4224438357873231,0.2616622073420408,4.01057503774828,15.69745627071823,5,4.009888491379482,-0.5968275031292478,0.5968275031292478
