Repository: DNV007/delivered-energy-decomposition

# Three-term energy accounting for a cold commercial sodium-ion 18650 cell

This repository holds the analysis code and the derived data behind a reanalysis
of a public commercial-cell archive. No new measurements were made. The
manuscript reporting the work is not distributed here; what is here is
everything needed to regenerate its numbers from the raw archive and to check
them.

**Source data.** Droese, D., Schlösser, A., Otto, M. *Dataset: Evaluation of
Commercial Sodium-Ion Batteries by State-of-the-Art Lithium-Ion Battery
Configurations.* Technische Universität Berlin, DepositOnce, 2025.
DOI [10.14279/depositonce-25036](https://doi.org/10.14279/depositonce-25036),
CC BY 4.0.

File: data_processed/ocv/ocv_slope_points.csv (part 51 of 85)
member_path,file_name,cell_id,cell_family,chemistry_type,temperature_deg_c,voltage_v,ambient_temperature_from_file_deg_c,direction,segment_index,segment_capacity_ah,cumulative_capacity_ah,soc_fraction_by_capacity,ocv_voltage_v,ocv_temperature_mean_deg_c,smoothing_window_segments,smoothed_ocv_voltage_v,dv_dcapacity_fraction_v,abs_dv_dcapacity_fraction_v
raw_CU_diffT/TC23NMC09/TC23NMC09_15deg.parquet,TC23NMC09_15deg.parquet,TC23NMC09,NMC,lithium-ion,15.0,,15.0,discharge,26,0.0162527582338202,0.4386965940211433,0.2717291848538133,4.00428169603427,15.706245248618782,5,4.003518866735602,-0.670756030784645,0.670756030784645
raw_CU_diffT/TC23NMC09/TC23NMC09_15deg.parquet,TC23NMC09_15deg.parquet,TC23NMC09,NMC,lithium-ion,15.0,,15.0,discharge,27,0.0162465036983953,0.4549430977195386,0.2817922882990082,3.99722552502159,15.699256906077348,5,3.996386412793054,-0.7428945565703486,0.7428945565703486
raw_CU_diffT/TC23NMC09/TC23NMC09_15deg.parquet,TC23NMC09_15deg.parquet,TC23NMC09,NMC,lithium-ion,15.0,,15.0,discharge,28,0.0162461150004422,0.4711892127199809,0.2918551509842351,3.98921581738557,15.708037375690608,5,3.988567412481706,-0.8073004565507631,0.8073004565507631
raw_CU_diffT/TC23NMC09/TC23NMC09_15deg.parquet,TC23NMC09_15deg.parquet,TC23NMC09,NMC,lithium-ion,15.0,,15.0,discharge,29,0.0162475228050998,0.4874367355250806,0.3019188856653179,3.98063398777556,15.69163950276243,5,3.9801381487314225,-0.8603019606303803,0.8603019606303803
raw_CU_diffT/TC23NMC09/TC23NMC09_15deg.parquet,TC23NMC09_15deg.parquet,TC23NMC09,NMC,lithium-ion,15.0,,15.0,discharge,30,0.0162484563430315,0.5036851918681121,0.3119831985808906,3.97148003619154,15.70368585635359,5,3.9712511874019363,-0.8944151155498332,0.8944151155498332
raw_CU_diffT/TC23NMC09/TC23NMC09_15deg.parquet,TC23NMC09_15deg.parquet,TC23NMC09,NMC,lithium-ion,15.0,,15.0,discharge,31,0.0162474429146501,0.5199326347827622,0.3220468837777352,3.96213537728285,15.688710607734803,5,3.962135377282852,-0.9095978510547695,0.9095978510547695
raw_CU_diffT/TC23NMC09/TC23NMC09_15deg.parquet,TC23NMC09_15deg.parquet,TC23NMC09,NMC,lithium-ion,15.0,,15.0,discharge,32,0.0162476018853753,0.5361802366681375,0.3321106674412334,3.95279071837416,15.69434635359116,5,3.9529432842338976,-0.9058510149157257,0.9058510149157257
raw_CU_diffT/TC23NMC09/TC23NMC09_15deg.parquet,TC23NMC09_15deg.parquet,TC23NMC09,NMC,lithium-ion,15.0,,15.0,discharge,33,0.0162458673227768,0.5524261039909143,0.3421733767146238,3.94363676679015,15.674838480662984,5,3.9439037570446778,-0.8812149126314921,0.8812149126314921
raw_CU_diffT/TC23NMC09/TC23NMC09_15deg.parquet,TC23NMC09_15deg.parquet,TC23NMC09,NMC,lithium-ion,15.0,,15.0,discharge,34,0.0162477014497633,0.5686738054406776,0.3522372220484208,3.93467352253079,15.685014696132596,5,3.93520750303986,-0.8451434879949886,0.8451434879949886
raw_CU_diffT/TC23NMC09/TC23NMC09_15deg.parquet,TC23NMC09_15deg.parquet,TC23NMC09,NMC,lithium-ion,15.0,,15.0,discharge,35,0.0162483147922069,0.5849221202328845,0.3623014472872466,3.92628240024544,15.67173687845304,5,3.926892663684378,-0.8034641514538237,0.8034641514538237
raw_CU_diffT/TC23NMC09/TC23NMC09_15deg.parquet,TC23NMC09_15deg.parquet,TC23NMC09,NMC,lithium-ion,15.0,,15.0,discharge,36,0.0162472344533887,0.6011693546862732,0.3723650033629415,3.91865410725876,15.655132928176796,5,3.919035521908094,-0.7523348624746689,0.7523348624746689
raw_CU_diffT/TC23NMC09/TC23NMC09_15deg.parquet,TC23NMC09_15deg.parquet,TC23NMC09,NMC,lithium-ion,15.0,,15.0,discharge,37,0.0162468477865382,0.6174162024728114,0.3824283199367356,3.91121652159675,15.65639958563536,5,3.9117505021058134,-0.6992472821455351,0.6992472821455351
raw_CU_diffT/TC23NMC09/TC23NMC09_15deg.parquet,TC23NMC09_15deg.parquet,TC23NMC09,NMC,lithium-ion,15.0,,15.0,discharge,38,0.0162486041712492,0.6336648066440606,0.3924927244172796,3.90435105790873,15.64081281767956,5,3.904961321347668,-0.6499328649106815,0.6499328649106815
raw_CU_diffT/TC23NMC09/TC23NMC09_15deg.parquet,TC23NMC09_15deg.parquet,TC23NMC09,NMC,lithium-ion,15.0,,15.0,discharge,39,0.016249001965262,0.6499138086093226,0.4025573752919018,3.89824842351939,15.63466856353591,5,3.898667979633656,-0.5987602668536738,0.5987602668536738
raw_CU_diffT/TC23NMC09/TC23NMC09_15deg.parquet,TC23NMC09_15deg.parquet,TC23NMC09,NMC,lithium-ion,15.0,,15.0,discharge,40,0.0162492292751839,0.6661630378845065,0.4126221669625562,3.89233649645471,15.635332209944751,5,3.8929086184287103,-0.5533351945251752,0.5533351945251752
raw_CU_diffT/TC23NMC09/TC23NMC09_15deg.parquet,TC23NMC09_15deg.parquet,TC23NMC09,NMC,lithium-ion,15.0,,15.0,discharge,41,0.016245787255284,0.6824088251397905,0.4226848266420477,3.8871873986887,15.633385027624309,5,3.8875306718730998,-0.5192794968979513,0.5192794968979513
raw_CU_diffT/TC23NMC09/TC23NMC09_15deg.parquet,TC23NMC09_15deg.parquet,TC23NMC09,NMC,lithium-ion,15.0,,15.0,discharge,42,0.0162461031834028,0.6986549283231933,0.4327476820077864,3.88241971557202,15.644035386740333,5,3.882457857036956,-0.4908421401792964,0.4908421401792964
raw_CU_diffT/TC23NMC09/TC23NMC09_15deg.parquet,TC23NMC09_15deg.parquet,TC23NMC09,NMC,lithium-ion,15.0,,15.0,discharge,43,0.0162464247879609,0.7149013531111542,0.4428107365757657,3.87746132513068,15.632858977900554,5,3.877652032455346,-0.4699528754006508,0.4699528754006508
raw_CU_diffT/TC23NMC09/TC23NMC09_15deg.parquet,TC23NMC09_15deg.parquet,TC23NMC09,NMC,lithium-ion,15.0,,15.0,discharge,44,0.0162491247404469,0.7311504778516011,0.4528754634974813,3.87288434933867,15.631420883977905,5,3.8729987737334683,-0.45857754453916755,0.45857754453916755
raw_CU_diffT/TC23NMC09/TC23NMC09_15deg.parquet,TC23NMC09_15deg.parquet,TC23NMC09,NMC,lithium-ion,15.0,,15.0,discharge,45,0.0162466872882628,0.747397165139864,0.4629386806584555,3.86830737354666,15.638538093922651,5,3.8684217979414575,-0.4510285286639828,0.4510285286639828
raw_CU_diffT/TC23NMC09/TC23NMC09_15deg.parquet,TC23NMC09_15deg.parquet,TC23NMC09,NMC,lithium-ion,15.0,,15.0,discharge,46,0.0162469515881679,0.7636441167280319,0.4730020615271008,3.86392110507931,15.633488011049726,5,3.8639211050793136,-0.447191655202289,0.447191655202289
raw_CU_diffT/TC23NMC09/TC23NMC09_15deg.parquet,TC23NMC09_15deg.parquet,TC23NMC09,NMC,lithium-ion,15.0,,15.0,discharge,47,0.0162500780278132,0.7798941947558451,0.4830673789161292,3.85953483661197,15.64332781767956,5,3.8594204122171702,-0.447166230952007,0.447166230952007
raw_CU_diffT/TC23NMC09/TC23NMC09_15deg.parquet,TC23NMC09_15deg.parquet,TC23NMC09,NMC,lithium-ion,15.0,,15.0,discharge,48,0.0162487987505321,0.7961429935063772,0.4931319039193093,3.85495786081996,15.636848259668508,5,3.8549197193550264,-0.45095875681676034,0.45095875681676034
raw_CU_diffT/TC23NMC09/TC23NMC09_15deg.parquet,TC23NMC09_15deg.parquet,TC23NMC09,NMC,lithium-ion,15.0,,15.0,discharge,49,0.0162498455337028,0.81239283904008,0.5031970773012131,3.85038088502795,15.647067955801104,5,3.8503427435630178,-0.4585786649859074,0.4585786649859074
raw_CU_diffT/TC23NMC09/TC23NMC09_15deg.parquet,TC23NMC09_15deg.parquet,TC23NMC09,NMC,lithium-ion,15.0,,15.0,discharge,50,0.0162459916354208,0.8286388306755008,0.513259863574001,3.84580390923594,15.644164447513814,5,3.8456894848411416,-0.4699560547852286,0.4699560547852286
raw_CU_diffT/TC23NMC09/TC23NMC09_15deg.parquet,TC23NMC09_15deg.parquet,TC23NMC09,NMC,lithium-ion,15.0,,15.0,discharge,51,0.0162491492628005,0.8448879799383013,0.5233246056848913,3.84103622611927,15.645473618784528,5,3.8408836602595313,-0.4832057086444763,0.4832057086444763
raw_CU_diffT/TC23NMC09/TC23NMC09_15deg.parquet,TC23NMC09_15deg.parquet,TC23NMC09,NMC,lithium-ion,15.0,,15.0,discharge,52,0.0162471643555677,0.8611351442938691,0.5333881183419136,3.83626854300259,15.651462154696134,5,3.8359634112831222,-0.4965029057399306,0.4965029057399306
raw_CU_diffT/TC23NMC09/TC23NMC09_15deg.parquet,TC23NMC09_15deg.parquet,TC23NMC09,NMC,lithium-ion,15.0,,15.0,discharge,53,0.016246966393715,0.8773821106875841,0.5434515083811321,3.83092873791191,15.651695138121548,5,3.830890596446978,-0.5154799825813257,0.5154799825813257
raw_CU_diffT/TC23NMC09/TC23NMC09_15deg.parquet,TC23NMC09_15deg.parquet,TC23NMC09,NMC,lithium-ion,15.0,,15.0,discharge,54,0.0162455453439721,0.8936276560315561,0.5535140182204732,3.8257796401459,15.658312154696134,5,3.8255889328212342,-0.5400830863802923,0.5400830863802923
raw_CU_diffT/TC23NMC09/TC23NMC09_15deg.parquet,TC23NMC09_15deg.parquet,TC23NMC09,NMC,lithium-ion,15.0,,15.0,discharge,55,0.0162487792628075,0.9098764352943636,0.5635785311529339,3.82043983505522,15.663068314917126,5,3.820020278940956,-0.566564597966817,0.566564597966817
raw_CU_diffT/TC23NMC09/TC23NMC09_15deg.parquet,TC23NMC09_15deg.parquet,TC23NMC09,NMC,lithium-ion,15.0,,15.0,discharge,56,0.0162485194918063,0.92612495478617,0.5736428831829317,3.81452790799055,15.660432403314918,5,3.814184634806144,-0.6007246035199216,0.6007246035199216
raw_CU_diffT/TC23NMC09/TC23NMC09_15deg.parquet,TC23NMC09_15deg.parquet,TC23NMC09,NMC,lithium-ion,15.0,,15.0,discharge,57,0.0162460987400569,0.9423710535262269,0.5837057357964568,3.8084252736012,15.662250165745858,5,3.807929434557064,-0.6480799679796121,0.6480799679796121
raw_CU_diffT/TC23NMC09/TC23NMC09_15deg.parquet,TC23NMC09_15deg.parquet,TC23NMC09,NMC,lithium-ion,15.0,,15.0,discharge,58,0.0162491263130834,0.9586201798393102,0.5937704636922654,3.80175051723785,15.68106814917127,5,3.8011402537989185,-0.7011299076152966,0.7011299076152966
raw_CU_diffT/TC23NMC09/TC23NMC09_15deg.parquet,TC23NMC09_15deg.parquet,TC23NMC09,NMC,lithium-ion,15.0,,15.0,discharge,59,0.016246939997502,0.9748671198368124,0.6038338373816386,3.7945036389005,15.67907776243094,5,3.7938170925317016,-0.7636925685303879,0.7636925685303879
raw_CU_diffT/TC23NMC09/TC23NMC09_15deg.parquet,TC23NMC09_15deg.parquet,TC23NMC09,NMC,lithium-ion,15.0,,15.0,discharge,60,0.0162476412255218,0.991114761062334,0.6138976454124697,3.78649393126449,15.672459419889504,5,3.785769243430752,-0.8375984930721927,0.8375984930721927
raw_CU_diffT/TC23NMC09/TC23NMC09_15deg.parquet,TC23NMC09_15deg.parquet,TC23NMC09,NMC,lithium-ion,15.0,,15.0,discharge,61,0.0162470519819611,1.0073618130442952,0.6239610884651483,3.77791210165447,15.68592787292818,5,3.7769585650311344,-0.9189285472196786,0.9189285472196786
raw_CU_diffT/TC23NMC09/TC23NMC09_15deg.parquet,TC23NMC09_15deg.parquet,TC23NMC09,NMC,lithium-ion,15.0,,15.0,discharge,62,0.0162525743068073,1.0236143873511026,0.6340279520523134,3.76818602809645,15.678870911602212,5,3.767270632938048,-1.0060750228928157,1.0060750228928157
raw_CU_diffT/TC23NMC09/TC23NMC09_15deg.parquet,TC23NMC09_15deg.parquet,TC23NMC09,NMC,lithium-ion,15.0,,15.0,discharge,63,0.0162482599818056,1.0398626473329082,0.6440921433415125,3.75769712523976,15.69518129834254,5,3.756705447151492,-1.0914572409779737,1.0914572409779737
raw_CU_diffT/TC23NMC09/TC23NMC09_15deg.parquet,TC23NMC09_15deg.parquet,TC23NMC09,NMC,lithium-ion,15.0,,15.0,discharge,64,0.0162485552863025,1.0561112026192108,0.6541565175426632,3.74606397843507,15.690588922651934,5,3.7453011491364023,-1.1654585827356243,1.1654585827356243
raw_CU_diffT/TC23NMC09/TC23NMC09_15deg.parquet,TC23NMC09_15deg.parquet,TC23NMC09,NMC,lithium-ion,15.0,,15.0,discharge,65,0.0162456394463927,1.0723568420656036,0.6642190856691541,3.73366800233171,15.697094254143645,5,3.733248446217444,-1.2242786823188112,1.2242786823188112
raw_CU_diffT/TC23NMC09/TC23NMC09_15deg.parquet,TC23NMC09_15deg.parquet,TC23NMC09,NMC,lithium-ion,15.0,,15.0,discharge,66,0.0162464118058314,1.088603253871435,0.6742821321959872,3.72089061157902,15.708235359116022,5,3.720661762789418,-1.2640293487893643,1.2640293487893643
raw_CU_diffT/TC23NMC09/TC23NMC09_15deg.parquet,TC23NMC09_15deg.parquet,TC23NMC09,NMC,lithium-ion,15.0,,15.0,discharge,67,0.0162468932138614,1.1048501470852965,0.6843454769075185,3.70792251350166,15.698679198895029,5,3.707808089106858,-1.2790798043082816,1.2790798043082816
raw_CU_diffT/TC23NMC09/TC23NMC09_15deg.parquet,TC23NMC09_15deg.parquet,TC23NMC09,NMC,lithium-ion,15.0,,15.0,discharge,68,0.0162492177789111,1.1210993648642074,0.694410261457368,3.69476370809963,15.713457209944751,5,3.694916273959366,-1.2713756526538589,1.2713756526538589
raw_CU_diffT/TC23NMC09/TC23NMC09_15deg.parquet,TC23NMC09_15deg.parquet,TC23NMC09,NMC,lithium-ion,15.0,,15.0,discharge,69,0.0162500929975605,1.1373494578617678,0.7044755881186754,3.68179561002227,15.714612651933704,5,3.6822151661365403,-1.246837440802011,1.246837440802011
raw_CU_diffT/TC23NMC09/TC23NMC09_15deg.parquet,TC23NMC09_15deg.parquet,TC23NMC09,NMC,lithium-ion,15.0,,15.0,discharge,70,0.016246685238153,1.1535961430999209,0.7145388040098092,3.66920892659425,15.72109085635359,5,3.66981919003318,-1.2089681814224775,1.2089681814224775
raw_CU_diffT/TC23NMC09/TC23NMC09_15deg.parquet,TC23NMC09_15deg.parquet,TC23NMC09,NMC,lithium-ion,15.0,,15.0,discharge,71,0.0162495150697132,1.1698456581696342,0.7246037727019302,3.65738507246489,15.732154613259668,5,3.6578809115090225,-1.1633899514525297,1.1633899514525297
raw_CU_diffT/TC23NMC09/TC23NMC09_15deg.parquet,TC23NMC09_15deg.parquet,TC23NMC09,NMC,lithium-ion,15.0,,15.0,discharge,72,0.0162493599569151,1.1860950181265493,0.7346686453170022,3.64594263298486,15.731931381215468,5,3.6464003305640658,-1.119881638054295,1.119881638054295
raw_CU_diffT/TC23NMC09/TC23NMC09_15deg.parquet,TC23NMC09_15deg.parquet,TC23NMC09,NMC,lithium-ion,15.0,,15.0,discharge,73,0.0162473742586033,1.2023423923851526,0.7447322879882109,3.63507231547884,15.729371767955804,5,3.635339305733376,-1.083965955422002,1.083965955422002
raw_CU_diffT/TC23NMC09/TC23NMC09_15deg.parquet,TC23NMC09_15deg.parquet,TC23NMC09,NMC,lithium-ion,15.0,,15.0,discharge,74,0.0162468009915473,1.2185891933767,0.7547955755771327,3.62439270529749,15.742709447513812,5,3.6245834126221537,-1.0593598137378706,1.0593598137378706
raw_CU_diffT/TC23NMC09/TC23NMC09_15deg.parquet,TC23NMC09_15deg.parquet,TC23NMC09,NMC,lithium-ion,15.0,,15.0,discharge,75,0.0162464812833814,1.2348356746600813,0.7648586651384417,3.6139038024408,15.733128535911602,5,3.6140182268356,-1.0422406672865634,1.0422406672865634
raw_CU_diffT/TC23NMC09/TC23NMC09_15deg.parquet,TC23NMC09_15deg.parquet,TC23NMC09,NMC,lithium-ion,15.0,,15.0,discharge,76,0.0162488132999177,1.251084487959999,0.7749231991535283,3.60360560690878,15.748439281767958,5,3.603605606908778,-1.0270429302872515,1.0270429302872515
raw_CU_diffT/TC23NMC09/TC23NMC09_15deg.parquet,TC23NMC09_15deg.parquet,TC23NMC09,NMC,lithium-ion,15.0,,15.0,discharge,77,0.0162476278980359,1.2673321158580348,0.784986998929299,3.59311670405209,15.734894392265192,5,3.59334555284169,-1.011884707006658,1.011884707006658
raw_CU_diffT/TC23NMC09/TC23NMC09_15deg.parquet,TC23NMC09_15deg.parquet,TC23NMC09,NMC,lithium-ion,15.0,,15.0,discharge,78,0.0162488138162397,1.2835809296742746,0.7950515332641962,3.58300921584473,15.753997127071822,5,3.583238064634336,-1.0043433201200571,1.0043433201200571
raw_CU_diffT/TC23NMC09/TC23NMC09_15deg.parquet,TC23NMC09_15deg.parquet,TC23NMC09,NMC,lithium-ion,15.0,,15.0,discharge,79,0.0162463720276588,1.2998273017019335,0.8051145551523824,3.57309243496205,15.74905997237569,5,3.573130576426982,-1.0080203993655914,1.0080203993655914
raw_CU_diffT/TC23NMC09/TC23NMC09_15deg.parquet,TC23NMC09_15deg.parquet,TC23NMC09,NMC,lithium-ion,15.0,,15.0,discharge,80,0.0162524096692967,1.31607971137123,0.8151813167628803,3.56336636140403,15.755953397790057,5,3.56294680528976,-1.0118314758488793,1.0118314758488793
raw_CU_diffT/TC23NMC09/TC23NMC09_15deg.parquet,TC23NMC09_15deg.parquet,TC23NMC09,NMC,lithium-ion,15.0,,15.0,discharge,81,0.0162457265358244,1.3323254379070546,0.8252439388326673,3.55306816587201,15.758796160220992,5,3.55276303415254,-0.9912243128959233,0.9912243128959233
raw_CU_diffT/TC23NMC09/TC23NMC09_15deg.parquet,TC23NMC09_15deg.parquet,TC23NMC09,NMC,lithium-ion,15.0,,15.0,discharge,82,0.0162446297058731,1.3485700676129275,0.8353058815246961,3.54219784836598,15.746534972375692,5,3.5429988191295863,-0.9361538953262425,0.9361538953262425
raw_CU_diffT/TC23NMC09/TC23NMC09_15deg.parquet,TC23NMC09_15deg.parquet,TC23NMC09,NMC,lithium-ion,15.0,,15.0,discharge,83,0.0162498956699092,1.364819963282837,0.845371085961025,3.53209036015863,15.760209696132597,5,3.5339211504754338,-0.8584096032060131,0.8584096032060131
raw_CU_diffT/TC23NMC09/TC23NMC09_15deg.parquet,TC23NMC09_15deg.parquet,TC23NMC09,NMC,lithium-ion,15.0,,15.0,discharge,84,0.01624560000013,1.3810655632829671,0.8554336296544545,3.52427135984728,15.750343784530385,5,3.52572073551475,-0.7636919422185997,0.7636919422185997
raw_CU_diffT/TC23NMC09/TC23NMC09_15deg.parquet,TC23NMC09_15deg.parquet,TC23NMC09,NMC,lithium-ion,15.0,,15.0,discharge,85,0.0162496126152949,1.397315175898262,0.8654986587664232,3.51797801813327,15.749249972375692,5,3.51855014010727,-0.6708040030633811,0.6708040030633811
raw_CU_diffT/TC23NMC09/TC23NMC09_15deg.parquet,TC23NMC09_15deg.parquet,TC23NMC09,NMC,lithium-ion,15.0,,15.0,discharge,86,0.0162461915779324,1.4135613674761944,0.8755615688838372,3.51206609106859,15.746767817679556,5,3.5122186569283245,-0.6178249834725023,0.6178249834725023
raw_CU_diffT/TC23NMC09/TC23NMC09_15deg.parquet,TC23NMC09_15deg.parquet,TC23NMC09,NMC,lithium-ion,15.0,,15.0,discharge,87,0.0162458742017784,1.4298072416779728,0.8856242824180892,3.50634487132858,15.744526850828729,5,3.5061160225389782,-0.6291279297620065,0.6291279297620065
raw_CU_diffT/TC23NMC09/TC23NMC09_15deg.parquet,TC23NMC09_15deg.parquet,TC23NMC09,NMC,lithium-ion,15.0,,15.0,discharge,88,0.0162494601529654,1.4460567018309385,0.8956892170947123,3.5004329442639,15.755824475138123,5,3.4995556905704297,-0.7371522414456422,0.7371522414456422
raw_CU_diffT/TC23NMC09/TC23NMC09_15deg.parquet,TC23NMC09_15deg.parquet,TC23NMC09,NMC,lithium-ion,15.0,,15.0,discharge,89,0.0162463507746469,1.4623030526055851,0.905752225818758,3.49375818790055,15.761950193370168,5,3.49127899267988,-1.0441499860786791,1.0441499860786791
raw_CU_diffT/TC23NMC09/TC23NMC09_15deg.parquet,TC23NMC09_15deg.parquet,TC23NMC09,NMC,lithium-ion,15.0,,15.0,discharge,90,0.0162478337405016,1.4785508863460868,0.9158161530935934,3.48517635829053,15.776081132596689,5,3.4785397433921204,-1.612438358572689,1.612438358572689
raw_CU_diffT/TC23NMC09/TC23NMC09_15deg.parquet,TC23NMC09_15deg.parquet,TC23NMC09,NMC,lithium-ion,15.0,,15.0,discharge,91,0.0162502577834552,1.494801144129542,0.9258815818234772,3.47068260161584,15.785766187845304,5,3.458820606021546,-2.4003247208049174,2.4003247208049174
raw_CU_diffT/TC23NMC09/TC23NMC09_15deg.parquet,TC23NMC09_15deg.parquet,TC23NMC09,NMC,lithium-ion,15.0,,15.0,discharge,92,0.0162525402972616,1.5110536844268034,0.9359484243450898,3.44264862488978,15.818766546961328,5,3.430214507321486,-3.381525102810258,3.381525102810258
raw_CU_diffT/TC23NMC09/TC23NMC09_15deg.parquet,TC23NMC09_15deg.parquet,TC23NMC09,NMC,lithium-ion,15.0,,15.0,discharge,93,0.0162525234773107,1.5273062079041142,0.9460152564484052,3.40183725741103,15.836824325068871,5,3.3907380911154035,-4.58869235035931,4.58869235035931
raw_CU_diffT/TC23NMC09/TC23NMC09_15deg.parquet,TC23NMC09_15deg.parquet,TC23NMC09,NMC,lithium-ion,15.0,,15.0,discharge,94,0.0162501894990231,1.5435563974031372,0.9560806428828316,3.35072769440025,15.872404779005526,5,3.33783587925276,-6.139334380022973,6.139334380022973
raw_CU_diffT/TC23NMC09/TC23NMC09_15deg.parquet,TC23NMC09_15deg.parquet,TC23NMC09,NMC,lithium-ion,15.0,,15.0,discharge,95,0.0162479025111444,1.5598042999142816,0.9661446127542838,3.28779427726012,15.89884861878453,5,3.2671597447311465,-7.680698655615629,7.680698655615629
raw_CU_diffT/TC23NMC09/TC23NMC09_15deg.parquet,TC23NMC09_15deg.parquet,TC23NMC09,NMC,lithium-ion,15.0,,15.0,discharge,96,0.0162462367795017,1.5760505366937834,0.976207550869603,3.20617154230262,15.93354604972376,5,3.183248521877638,-8.418098809182567,8.418098809182567
raw_CU_diffT/TC23NMC09/TC23NMC09_15deg.parquet,TC23NMC09_15deg.parquet,TC23NMC09,NMC,lithium-ion,15.0,,15.0,discharge,97,0.0162467586511786,1.592297295344962,0.9862708122328508,3.08926795228171,15.980636629834253,5,3.097735357496928,-11.096263062852813,11.096263062852813
raw_CU_diffT/TC23NMC09/TC23NMC09_15deg.parquet,TC23NMC09_15deg.parquet,TC23NMC09,NMC,lithium-ion,15.0,,15.0,discharge,98,0.0101301515096749,1.602427446854637,0.9925454399589028,2.98228114314349,15.914935718232044,5,3.01794341285623,-21.462124200156836,21.462124200156836
raw_CU_diffT/TC23NMC09/TC23NMC09_15deg.parquet,TC23NMC09_15deg.parquet,TC23NMC09,NMC,lithium-ion,15.0,,15.0,discharge,99,0.0043278351282097,1.6067552819828466,0.9952261061131364,2.9231618724967,15.786360193370164,5,2.950394878459158,-28.653231471667823,28.653231471667823
raw_CU_diffT/TC23NMC09/TC23NMC09_15deg.parquet,TC23NMC09_15deg.parquet,TC23NMC09,NMC,lithium-ion,15.0,,15.0,discharge,100,0.0024767589457004,1.609232040928547,0.996760213508924,2.88883455405663,15.716765414364644,5,2.903404593661196,-27.781015511620808,27.781015511620808
raw_CU_diffT/TC23NMC09/TC23NMC09_15deg.parquet,TC23NMC09_15deg.parquet,TC23NMC09,NMC,lithium-ion,15.0,,15.0,discharge,101,0.0017414484994222,1.6109734894279693,0.9978388687518914,2.86842887031726,15.674149254143645,5,2.87559946572474,-23.15278013767761,23.15278013767761
raw_CU_diffT/TC23NMC09/TC23NMC09_15deg.parquet,TC23NMC09_15deg.parquet,TC23NMC09,NMC,lithium-ion,15.0,,15.0,discharge,102,0.001362989567412,1.6123364789953814,0.9986831060885032,2.8543165282919,15.652944309392266,5,2.857787401600838,-15.59226974021658,15.59226974021658
raw_CU_diffT/TC23NMC09/TC23NMC09_15deg.parquet,TC23NMC09_15deg.parquet,TC23NMC09,NMC,lithium-ion,15.0,,15.0,discharge,103,0.001140939088357,1.6134774180837383,0.9993898050979608,2.84325550346121,15.639683922651937,5,2.85002561348689,-10.48411204294689,10.48411204294689
raw_CU_diffT/TC23NMC09/TC23NMC09_15deg.parquet,TC23NMC09_15deg.parquet,TC23NMC09,NMC,lithium-ion,15.0,,15.0,discharge,104,0.0009851368205367,1.614462554904275,1.0000000000000004,2.83410155187719,15.634883812154694,5,2.8438911945434335,-10.053212380096857,10.053212380096857
raw_CU_diffT/TC23NMC09/TC23NMC09_15deg.parquet,TC23NMC09_15deg.parquet,TC23NMC09,NMC,lithium-ion,15.0,,15.0,discharge,0,0.0162502645880033,0.0162502645880033,0.0100654329446289,4.20814782610336,15.664834999999998,11,4.162155576304488,-0.7304101410095164,0.7304101410095164
raw_CU_diffT/TC23NMC09/TC23NMC09_15deg.parquet,TC23NMC09_15deg.parquet,TC23NMC09,NMC,lithium-ion,15.0,,15.0,discharge,1,0.0162489803840875,0.0324992449720908,0.0201300704518462,4.18697931306532,15.685393121546962,11,4.154804263003632,-0.7030928086510642,0.7030928086510642
raw_CU_diffT/TC23NMC09/TC23NMC09_15deg.parquet,TC23NMC09_15deg.parquet,TC23NMC09,NMC,lithium-ion,15.0,,15.0,discharge,2,0.0162472978858673,0.0487465428579581,0.0301936658176927,4.16809928792328,15.68468732044199,11,4.148003503586486,-0.6522625515203231,0.6522625515203231
raw_CU_diffT/TC23NMC09/TC23NMC09_15deg.parquet,TC23NMC09_15deg.parquet,TC23NMC09,NMC,lithium-ion,15.0,,15.0,discharge,3,0.0162481558043497,0.0649946986623078,0.0402577925792534,4.15112633602791,15.679482983425416,11,4.141675728605518,-0.6066194422286628,0.6066194422286628
raw_CU_diffT/TC23NMC09/TC23NMC09_15deg.parquet,TC23NMC09_15deg.parquet,TC23NMC09,NMC,lithium-ion,15.0,,15.0,discharge,4,0.0162477152369047,0.0812424138992125,0.0503216464528219,4.13606045737921,15.68943494475138,11,4.135793467124676,-0.5649567486047147,0.5649567486047147
raw_CU_diffT/TC23NMC09/TC23NMC09_15deg.parquet,TC23NMC09_15deg.parquet,TC23NMC09,NMC,lithium-ion,15.0,,15.0,discharge,5,0.0162473489843523,0.0974897628835648,0.0603852734691299,4.12252023732785,15.67255461325967,11,4.130304563580168,-0.9014570344063486,0.9014570344063486
raw_CU_diffT/TC23NMC09/TC23NMC09_15deg.parquet,TC23NMC09_15deg.parquet,TC23NMC09,NMC,lithium-ion,15.0,,15.0,discharge,6,0.0162484299517707,0.1137381928353355,0.0704495700379247,4.11069638319849,15.680628093922651,11,4.117648532034081,-1.1878213135217948,1.1878213135217948
raw_CU_diffT/TC23NMC09/TC23NMC09_15deg.parquet,TC23NMC09_15deg.parquet,TC23NMC09,NMC,lithium-ion,15.0,,15.0,discharge,7,0.0162462614410698,0.1299844542764053,0.080512523428648,4.10039818766647,15.672968756906078,11,4.106396799878723,-1.055161937935253,1.055161937935253
raw_CU_diffT/TC23NMC09/TC23NMC09_15deg.parquet,TC23NMC09_15deg.parquet,TC23NMC09,NMC,lithium-ion,15.0,,15.0,discharge,8,0.0162493373698933,0.1462337916462985,0.0905773820532921,4.09105352875778,15.66635091160221,11,4.096410670877975,-0.9362678369340927,0.9362678369340927
raw_CU_diffT/TC23NMC09/TC23NMC09_15deg.parquet,TC23NMC09_15deg.parquet,TC23NMC09,NMC,lithium-ion,15.0,,15.0,discharge,9,0.0162464867153542,0.1624802783616527,0.1006404749791714,4.0828531137971,15.666032790055253,11,4.087551448795715,-0.8304235736212604,0.8304235736212604
raw_CU_diffT/TC23NMC09/TC23NMC09_15deg.parquet,TC23NMC09_15deg.parquet,TC23NMC09,NMC,lithium-ion,15.0,,15.0,discharge,10,0.0162456851043242,0.1787259634659769,0.1107030713862385,4.07541552813508,15.66651552486188,11,4.079697774425335,-0.7356272198527449,0.7356272198527449
raw_CU_diffT/TC23NMC09/TC23NMC09_15deg.parquet,TC23NMC09_15deg.parquet,TC23NMC09,NMC,lithium-ion,15.0,,15.0,discharge,11,0.0162486434509861,0.194974606916963,0.1207675001966977,4.0689314790964,15.657958701657458,11,4.072745625589746,-0.65373111662106,0.65373111662106
raw_CU_diffT/TC23NMC09/TC23NMC09_15deg.parquet,TC23NMC09_15deg.parquet,TC23NMC09,NMC,lithium-ion,15.0,,15.0,discharge,12,0.0162484898023423,0.2112230967193053,0.1308318338370067,4.06321025935639,15.665153259668507,11,4.066538969023307,-0.5848214560908218,0.5848214560908218
raw_CU_diffT/TC23NMC09/TC23NMC09_15deg.parquet,TC23NMC09_15deg.parquet,TC23NMC09,NMC,lithium-ion,15.0,,15.0,discharge,13,0.0162490057833497,0.227472102502655,0.1408964870765569,4.05825186891505,15.656640662983426,11,4.060973782548931,-0.5254170318533511,0.5254170318533511
raw_CU_diffT/TC23NMC09/TC23NMC09_15deg.parquet,TC23NMC09_15deg.parquet,TC23NMC09,NMC,lithium-ion,15.0,,15.0,discharge,14,0.0162466290269971,0.2437187315296521,0.1509596681504346,4.05367489312304,15.669599668508289,11,4.055963381019043,-0.47549515216556415,0.47549515216556415
raw_CU_diffT/TC23NMC09/TC23NMC09_15deg.parquet,TC23NMC09_15deg.parquet,TC23NMC09,NMC,lithium-ion,15.0,,15.0,discharge,15,0.0162468264241476,0.2599655579537998,0.161022971492339,4.04967003930503,15.6620776519337,11,4.051403742256548,-0.4350102630140782,0.4350102630140782
raw_CU_diffT/TC23NMC09/TC23NMC09_15deg.parquet,TC23NMC09_15deg.parquet,TC23NMC09,NMC,lithium-ion,15.0,,15.0,discharge,16,0.0162465003177829,0.2762120582715827,0.1710860728435786,4.04604660013636,15.664774751381216,11,4.047208181113874,-0.40482776632825335,0.40482776632825335
raw_CU_diffT/TC23NMC09/TC23NMC09_15deg.parquet,TC23NMC09_15deg.parquet,TC23NMC09,NMC,lithium-ion,15.0,,15.0,discharge,17,0.0162497162071355,0.2924617744787182,0.1811511661204549,4.04242316096768,15.665291243093924,11,4.043255338384411,-0.3867095416429436,0.3867095416429436
raw_CU_diffT/TC23NMC09/TC23NMC09_15deg.parquet,TC23NMC09_15deg.parquet,TC23NMC09,NMC,lithium-ion,15.0,,15.0,discharge,18,0.0162488157876512,0.3087105902663694,0.1912157016764465,4.03918113644834,15.669358397790056,11,4.039423854861554,-0.37986538813973425,0.37986538813973425
raw_CU_diffT/TC23NMC09/TC23NMC09_15deg.parquet,TC23NMC09_15deg.parquet,TC23NMC09,NMC,lithium-ion,15.0,,15.0,discharge,19,0.0162457961626246,0.324956386428994,0.2012783668731552,4.035939111929,15.6762173480663,11,4.035609708368213,-0.38417500086796963,0.38417500086796963
raw_CU_diffT/TC23NMC09/TC23NMC09_15deg.parquet,TC23NMC09_15deg.parquet,TC23NMC09,NMC,lithium-ion,15.0,,15.0,discharge,20,0.0162485234863297,0.3412049099153237,0.2113427213773655,4.03269708740966,15.68621196132597,11,4.031691539697781,-0.39963943658088397,0.39963943658088397
raw_CU_diffT/TC23NMC09/TC23NMC09_15deg.parquet,TC23NMC09_15deg.parquet,TC23NMC09,NMC,lithium-ion,15.0,,15.0,discharge,21,0.016249121830037,0.3574540317453607,0.2214074464963699,4.02926435556566,15.685143480662983,11,4.027565326673166,-0.42547667113487364,0.42547667113487364
raw_CU_diffT/TC23NMC09/TC23NMC09_15deg.parquet,TC23NMC09_15deg.parquet,TC23NMC09,NMC,lithium-ion,15.0,,15.0,discharge,22,0.0162487013267669,0.3737027330721276,0.2314719111551555,4.02545020907231,15.698361519337018,11,4.023127047117278,-0.46083648048480086,0.46083648048480086
raw_CU_diffT/TC23NMC09/TC23NMC09_15deg.parquet,TC23NMC09_15deg.parquet,TC23NMC09,NMC,lithium-ion,15.0,,15.0,discharge,23,0.0162460107957506,0.3899487438678782,0.2415347092958742,4.02106394060497,15.692709254143647,11,4.018290015882541,-0.5047661200447351,0.5047661200447351
raw_CU_diffT/TC23NMC09/TC23NMC09_15deg.parquet,TC23NMC09_15deg.parquet,TC23NMC09,NMC,lithium-ion,15.0,,15.0,discharge,24,0.0162482886835176,0.4061970325513958,0.2515989183629473,4.0162962574883,15.700523591160223,11,4.012967547821379,-0.5555798934908012,0.5555798934908012
raw_CU_diffT/TC23NMC09/TC23NMC09_15deg.parquet,TC23NMC09_15deg.parquet,TC23NMC09,NMC,lithium-ion,15.0,,15.0,discharge,25,0.0162468032359273,0.4224438357873231,0.2616622073420408,4.01057503774828,15.69745627071823,11,4.007107631845246,-0.6097492259490878,0.6097492259490878
raw_CU_diffT/TC23NMC09/TC23NMC09_15deg.parquet,TC23NMC09_15deg.parquet,TC23NMC09,NMC,lithium-ion,15.0,,15.0,discharge,26,0.0162527582338202,0.4386965940211433,0.2717291848538133,4.00428169603427,15.706245248618782,11,4.000692930924628,-0.664033971864427,0.664033971864427
raw_CU_diffT/TC23NMC09/TC23NMC09_15deg.parquet,TC23NMC09_15deg.parquet,TC23NMC09,NMC,lithium-ion,15.0,,15.0,discharge,27,0.0162465036983953,0.4549430977195386,0.2817922882990082,3.99722552502159,15.699256906077348,11,3.993740782089037,-0.71498411667298,0.71498411667298
raw_CU_diffT/TC23NMC09/TC23NMC09_15deg.parquet,TC23NMC09_15deg.parquet,TC23NMC09,NMC,lithium-ion,15.0,,15.0,discharge,28,0.0162461150004422,0.4711892127199809,0.2918551509842351,3.98921581738557,15.708037375690608,11,3.986303196427022,-0.7597520711998413,0.7597520711998413
raw_CU_diffT/TC23NMC09/TC23NMC09_15deg.parquet,TC23NMC09_15deg.parquet,TC23NMC09,NMC,lithium-ion,15.0,,15.0,discharge,29,0.0162475228050998,0.4874367355250806,0.3019188856653179,3.98063398777556,15.69163950276243,11,3.9784495220566423,-0.7967356657386802,0.7967356657386802
raw_CU_diffT/TC23NMC09/TC23NMC09_15deg.parquet,TC23NMC09_15deg.parquet,TC23NMC09,NMC,lithium-ion,15.0,,15.0,discharge,30,0.0162484563430315,0.5036851918681121,0.3119831985808906,3.97148003619154,15.70368585635359,11,3.9702664441254725,-0.8217179329439261,0.8217179329439261
raw_CU_diffT/TC23NMC09/TC23NMC09_15deg.parquet,TC23NMC09_15deg.parquet,TC23NMC09,NMC,lithium-ion,15.0,,15.0,discharge,31,0.0162474429146501,0.5199326347827622,0.3220468837777352,3.96213537728285,15.688710607734803,11,3.961909995899153,-0.8355207368316826,0.8355207368316826
raw_CU_diffT/TC23NMC09/TC23NMC09_15deg.parquet,TC23NMC09_15deg.parquet,TC23NMC09,NMC,lithium-ion,15.0,,15.0,discharge,32,0.0162476018853753,0.5361802366681375,0.3321106674412334,3.95279071837416,15.69434635359116,11,3.953449525495742,-0.8398682311758989,0.8398682311758989
raw_CU_diffT/TC23NMC09/TC23NMC09_15deg.parquet,TC23NMC09_15deg.parquet,TC23NMC09,NMC,lithium-ion,15.0,,15.0,discharge,33,0.0162458673227768,0.5524261039909143,0.3421733767146238,3.94363676679015,15.674838480662984,11,3.9450063921218455,-0.8303913142310648,0.8303913142310648
raw_CU_diffT/TC23NMC09/TC23NMC09_15deg.parquet,TC23NMC09_15deg.parquet,TC23NMC09,NMC,lithium-ion,15.0,,15.0,discharge,34,0.0162477014497633,0.5686738054406776,0.3522372220484208,3.93467352253079,15.685014696132596,11,3.936736629043102,-0.8096561893208047,0.8096561893208047
raw_CU_diffT/TC23NMC09/TC23NMC09_15deg.parquet,TC23NMC09_15deg.parquet,TC23NMC09,NMC,lithium-ion,15.0,,15.0,discharge,35,0.0162483147922069,0.5849221202328845,0.3623014472872466,3.92628240024544,15.67173687845304,11,3.92870958437757,-0.7795189789022743,0.7795189789022743
raw_CU_diffT/TC23NMC09/TC23NMC09_15deg.parquet,TC23NMC09_15deg.parquet,TC23NMC09,NMC,lithium-ion,15.0,,15.0,discharge,36,0.0162472344533887,0.6011693546862732,0.3723650033629415,3.91865410725876,15.655132928176796,11,3.9210466173318577,-0.7407924591343544,0.7407924591343544
raw_CU_diffT/TC23NMC09/TC23NMC09_15deg.parquet,TC23NMC09_15deg.parquet,TC23NMC09,NMC,lithium-ion,15.0,,15.0,discharge,37,0.0162468477865382,0.6174162024728114,0.3824283199367356,3.91121652159675,15.65639958563536,11,3.9137997389945087,-0.7002803817353538,0.7002803817353538
raw_CU_diffT/TC23NMC09/TC23NMC09_15deg.parquet,TC23NMC09_15deg.parquet,TC23NMC09,NMC,lithium-ion,15.0,,15.0,discharge,38,0.0162486041712492,0.6336648066440606,0.3924927244172796,3.90435105790873,15.64081281767956,11,3.9069516123360106,-0.6597515166379537,0.6597515166379537
raw_CU_diffT/TC23NMC09/TC23NMC09_15deg.parquet,TC23NMC09_15deg.parquet,TC23NMC09,NMC,lithium-ion,15.0,,15.0,discharge,39,0.016249001965262,0.6499138086093226,0.4025573752919018,3.89824842351939,15.63466856353591,11,3.9005195743858763,-0.619258569767311,0.619258569767311
raw_CU_diffT/TC23NMC09/TC23NMC09_15deg.parquet,TC23NMC09_15deg.parquet,TC23NMC09,NMC,lithium-ion,15.0,,15.0,discharge,40,0.0162492292751839,0.6661630378845065,0.4126221669625562,3.89233649645471,15.635332209944751,11,3.894486288114592,-0.5814157914114446,0.5814157914114446
raw_CU_diffT/TC23NMC09/TC23NMC09_15deg.parquet,TC23NMC09_15deg.parquet,TC23NMC09,NMC,lithium-ion,15.0,,15.0,discharge,41,0.016245787255284,0.6824088251397905,0.4226848266420477,3.8871873986887,15.633385027624309,11,3.8888170794631254,-0.5487409147008009,0.5487409147008009
raw_CU_diffT/TC23NMC09/TC23NMC09_15deg.parquet,TC23NMC09_15deg.parquet,TC23NMC09,NMC,lithium-ion,15.0,,15.0,discharge,42,0.0162461031834028,0.6986549283231933,0.4327476820077864,3.88241971557202,15.644035386740333,11,3.8834426003134173,-0.5211644115094316,0.5211644115094316
raw_CU_diffT/TC23NMC09/TC23NMC09_15deg.parquet,TC23NMC09_15deg.parquet,TC23NMC09,NMC,lithium-ion,15.0,,15.0,discharge,43,0.0162464247879609,0.7149013531111542,0.4428107365757657,3.87746132513068,15.632858977900554,11,3.8783281766064364,-0.4978610173585878,0.4978610173585878
raw_CU_diffT/TC23NMC09/TC23NMC09_15deg.parquet,TC23NMC09_15deg.parquet,TC23NMC09,NMC,lithium-ion,15.0,,15.0,discharge,44,0.0162491247404469,0.7311504778516011,0.4528754634974813,3.87288434933867,15.631420883977905,11,3.873421797253638,-0.4806274168827258,0.4806274168827258
raw_CU_diffT/TC23NMC09/TC23NMC09_15deg.parquet,TC23NMC09_15deg.parquet,TC23NMC09,NMC,lithium-ion,15.0,,15.0,discharge,45,0.0162466872882628,0.747397165139864,0.4629386806584555,3.86830737354666,15.638538093922651,11,3.8686541141369615,-0.46860108876038,0.46860108876038
raw_CU_diffT/TC23NMC09/TC23NMC09_15deg.parquet,TC23NMC09_15deg.parquet,TC23NMC09,NMC,lithium-ion,15.0,,15.0,discharge,46,0.0162469515881679,0.7636441167280319,0.4730020615271008,3.86392110507931,15.633488011049726,11,3.8639904531973754,-0.4616619785827538,0.4616619785827538
raw_CU_diffT/TC23NMC09/TC23NMC09_15deg.parquet,TC23NMC09_15deg.parquet,TC23NMC09,NMC,lithium-ion,15.0,,15.0,discharge,47,0.0162500780278132,0.7798941947558451,0.4830673789161292,3.85953483661197,15.64332781767956,11,3.8593614663168196,-0.4624968637018867,0.4624968637018867
raw_CU_diffT/TC23NMC09/TC23NMC09_15deg.parquet,TC23NMC09_15deg.parquet,TC23NMC09,NMC,lithium-ion,15.0,,15.0,discharge,48,0.0162487987505321,0.7961429935063772,0.4931319039193093,3.85495786081996,15.636848259668508,11,3.854680468347719,-0.4659449779573208,0.4659449779573208
raw_CU_diffT/TC23NMC09/TC23NMC09_15deg.parquet,TC23NMC09_15deg.parquet,TC23NMC09,NMC,lithium-ion,15.0,,15.0,discharge,49,0.0162498455337028,0.81239283904008,0.5031970773012131,3.85038088502795,15.647067955801104,11,3.8499821333491027,-0.4702928162061255,0.4702928162061255
raw_CU_diffT/TC23NMC09/TC23NMC09_15deg.parquet,TC23NMC09_15deg.parquet,TC23NMC09,NMC,lithium-ion,15.0,,15.0,discharge,50,0.0162459916354208,0.8286388306755008,0.513259863574001,3.84580390923594,15.644164447513814,11,3.8452144502324255,-0.4797758499076963,0.4797758499076963
raw_CU_diffT/TC23NMC09/TC23NMC09_15deg.parquet,TC23NMC09_15deg.parquet,TC23NMC09,NMC,lithium-ion,15.0,,15.0,discharge,51,0.0162491492628005,0.8448879799383013,0.5233246056848913,3.84103622611927,15.645473618784528,11,3.840325407909143,-0.49354189730843245,0.49354189730843245
raw_CU_diffT/TC23NMC09/TC23NMC09_15deg.parquet,TC23NMC09_15deg.parquet,TC23NMC09,NMC,lithium-ion,15.0,,15.0,discharge,52,0.0162471643555677,0.8611351442938691,0.5333881183419136,3.83626854300259,15.651462154696134,11,3.835280332320224,-0.5116633305738674,0.5116633305738674
raw_CU_diffT/TC23NMC09/TC23NMC09_15deg.parquet,TC23NMC09_15deg.parquet,TC23NMC09,NMC,lithium-ion,15.0,,15.0,discharge,53,0.016246966393715,0.8773821106875841,0.5434515083811321,3.83092873791191,15.651695138121548,11,3.830027212377122,-0.5340869047258536,0.5340869047258536
raw_CU_diffT/TC23NMC09/TC23NMC09_15deg.parquet,TC23NMC09_15deg.parquet,TC23NMC09,NMC,lithium-ion,15.0,,15.0,discharge,54,0.0162455453439721,0.8936276560315561,0.5535140182204732,3.8257796401459,15.658312154696134,11,3.824531374020807,-0.5616171592119485,0.5616171592119485
raw_CU_diffT/TC23NMC09/TC23NMC09_15deg.parquet,TC23NMC09_15deg.parquet,TC23NMC09,NMC,lithium-ion,15.0,,15.0,discharge,55,0.0162487792628075,0.9098764352943636,0.5635785311529339,3.82043983505522,15.663068314917126,11,3.8187234691332197,-0.5951598979606274,0.5951598979606274
raw_CU_diffT/TC23NMC09/TC23NMC09_15deg.parquet,TC23NMC09_15deg.parquet,TC23NMC09,NMC,lithium-ion,15.0,,15.0,discharge,56,0.0162485194918063,0.92612495478617,0.5736428831829317,3.81452790799055,15.660432403314918,11,3.812551486625813,-0.6356965764391305,0.6356965764391305
raw_CU_diffT/TC23NMC09/TC23NMC09_15deg.parquet,TC23NMC09_15deg.parquet,TC23NMC09,NMC,lithium-ion,15.0,,15.0,discharge,57,0.0162460987400569,0.9423710535262269,0.5837057357964568,3.8084252736012,15.662250165745858,11,3.805928741351012,-0.6839125423160795,0.6839125423160795
raw_CU_diffT/TC23NMC09/TC23NMC09_15deg.parquet,TC23NMC09_15deg.parquet,TC23NMC09,NMC,lithium-ion,15.0,,15.0,discharge,58,0.0162491263130834,0.9586201798393102,0.5937704636922654,3.80175051723785,15.68106814917127,11,3.7987858851907546,-0.7381675489952215,0.7381675489952215
raw_CU_diffT/TC23NMC09/TC23NMC09_15deg.parquet,TC23NMC09_15deg.parquet,TC23NMC09,NMC,lithium-ion,15.0,,15.0,discharge,59,0.016246939997502,0.9748671198368124,0.6038338373816386,3.7945036389005,15.67907776243094,11,3.7910709070564965,-0.7993535903249267,0.7993535903249267
raw_CU_diffT/TC23NMC09/TC23NMC09_15deg.parquet,TC23NMC09_15deg.parquet,TC23NMC09,NMC,lithium-ion,15.0,,15.0,discharge,60,0.0162476412255218,0.991114761062334,0.6138976454124697,3.78649393126449,15.672459419889504,11,3.782697121800661,-0.8656790300718455,0.8656790300718455
raw_CU_diffT/TC23NMC09/TC23NMC09_15deg.parquet,TC23NMC09_15deg.parquet,TC23NMC09,NMC,lithium-ion,15.0,,15.0,discharge,61,0.0162470519819611,1.0073618130442952,0.6239610884651483,3.77791210165447,15.68592787292818,11,3.7736471923937334,-0.9309898913464565,0.9309898913464565
raw_CU_diffT/TC23NMC09/TC23NMC09_15deg.parquet,TC23NMC09_15deg.parquet,TC23NMC09,NMC,lithium-ion,15.0,,15.0,discharge,62,0.0162525743068073,1.0236143873511026,0.6340279520523134,3.76818602809645,15.678870911602212,11,3.763955792894744,-0.9947039647298368,0.9947039647298368
raw_CU_diffT/TC23NMC09/TC23NMC09_15deg.parquet,TC23NMC09_15deg.parquet,TC23NMC09,NMC,lithium-ion,15.0,,15.0,discharge,63,0.0162482599818056,1.0398626473329082,0.6440921433415125,3.75769712523976,15.69518129834254,11,3.753622923303692,-1.0551100013480834,1.0551100013480834
raw_CU_diffT/TC23NMC09/TC23NMC09_15deg.parquet,TC23NMC09_15deg.parquet,TC23NMC09,NMC,lithium-ion,15.0,,15.0,discharge,64,0.0162485552863025,1.0561112026192108,0.6541565175426632,3.74606397843507,15.690588922651934,11,3.742717931738639,-1.1077443892466476,1.1077443892466476
raw_CU_diffT/TC23NMC09/TC23NMC09_15deg.parquet,TC23NMC09_15deg.parquet,TC23NMC09,NMC,lithium-ion,15.0,,15.0,discharge,65,0.0162456394463927,1.0723568420656036,0.6642190856691541,3.73366800233171,15.697094254143645,11,3.7313275033471625,-1.1491614697605712,1.1491614697605712
raw_CU_diffT/TC23NMC09/TC23NMC09_15deg.parquet,TC23NMC09_15deg.parquet,TC23NMC09,NMC,lithium-ion,15.0,,15.0,discharge,66,0.0162464118058314,1.088603253871435,0.6742821321959872,3.72089061157902,15.708235359116022,11,3.71959033436538,-1.1792668357609557,1.1792668357609557
