Repository: DNV007/delivered-energy-decomposition

# Three-term energy accounting for a cold commercial sodium-ion 18650 cell

This repository holds the analysis code and the derived data behind a reanalysis
of a public commercial-cell archive. No new measurements were made. The
manuscript reporting the work is not distributed here; what is here is
everything needed to regenerate its numbers from the raw archive and to check
them.

**Source data.** Droese, D., Schlösser, A., Otto, M. *Dataset: Evaluation of
Commercial Sodium-Ion Batteries by State-of-the-Art Lithium-Ion Battery
Configurations.* Technische Universität Berlin, DepositOnce, 2025.
DOI [10.14279/depositonce-25036](https://doi.org/10.14279/depositonce-25036),
CC BY 4.0.

File: data_processed/ocv/ocv_slope_points.csv (part 52 of 85)
member_path,file_name,cell_id,cell_family,chemistry_type,temperature_deg_c,voltage_v,ambient_temperature_from_file_deg_c,direction,segment_index,segment_capacity_ah,cumulative_capacity_ah,soc_fraction_by_capacity,ocv_voltage_v,ocv_temperature_mean_deg_c,smoothing_window_segments,smoothed_ocv_voltage_v,dv_dcapacity_fraction_v,abs_dv_dcapacity_fraction_v
raw_CU_diffT/TC23NMC09/TC23NMC09_15deg.parquet,TC23NMC09_15deg.parquet,TC23NMC09,NMC,lithium-ion,15.0,,15.0,discharge,67,0.0162468932138614,1.1048501470852965,0.6843454769075185,3.70792251350166,15.698679198895029,11,3.7075931099408703,-1.1972526645486425,1.1972526645486425
raw_CU_diffT/TC23NMC09/TC23NMC09_15deg.parquet,TC23NMC09_15deg.parquet,TC23NMC09,NMC,lithium-ion,15.0,,15.0,discharge,68,0.0162492177789111,1.1210993648642074,0.694410261457368,3.69476370809963,15.713457209944751,11,3.6954918633392695,-1.20316420907983,1.20316420907983
raw_CU_diffT/TC23NMC09/TC23NMC09_15deg.parquet,TC23NMC09_15deg.parquet,TC23NMC09,NMC,lithium-ion,15.0,,15.0,discharge,69,0.0162500929975605,1.1373494578617678,0.7044755881186754,3.68179561002227,15.714612651933704,11,3.683373279708154,-1.1989503828484374,1.1989503828484374
raw_CU_diffT/TC23NMC09/TC23NMC09_15deg.parquet,TC23NMC09_15deg.parquet,TC23NMC09,NMC,lithium-ion,15.0,,15.0,discharge,70,0.016246685238153,1.1535961430999209,0.7145388040098092,3.66920892659425,15.72109085635359,11,3.671358718254129,-1.1843318040256747,1.1843318040256747
raw_CU_diffT/TC23NMC09/TC23NMC09_15deg.parquet,TC23NMC09_15deg.parquet,TC23NMC09,NMC,lithium-ion,15.0,,15.0,discharge,71,0.0162495150697132,1.1698456581696342,0.7246037727019302,3.65738507246489,15.732154613259668,11,3.659534864124772,-1.1644235819827031,1.1644235819827031
raw_CU_diffT/TC23NMC09/TC23NMC09_15deg.parquet,TC23NMC09_15deg.parquet,TC23NMC09,NMC,lithium-ion,15.0,,15.0,discharge,72,0.0162493599569151,1.1860950181265493,0.7346686453170022,3.64594263298486,15.731931381215468,11,3.6479190543495963,-1.1412432646575041,1.1412432646575041
raw_CU_diffT/TC23NMC09/TC23NMC09_15deg.parquet,TC23NMC09_15deg.parquet,TC23NMC09,NMC,lithium-ion,15.0,,15.0,discharge,73,0.0162473742586033,1.2023423923851526,0.7447322879882109,3.63507231547884,15.729371767955804,11,3.6365633000171482,-1.1137698838343795,1.1137698838343795
raw_CU_diffT/TC23NMC09/TC23NMC09_15deg.parquet,TC23NMC09_15deg.parquet,TC23NMC09,NMC,lithium-ion,15.0,,15.0,discharge,74,0.0162468009915473,1.2185891933767,0.7547955755771327,3.62439270529749,15.742709447513812,11,3.625502275186459,-1.0845128361209788,1.0845128361209788
raw_CU_diffT/TC23NMC09/TC23NMC09_15deg.parquet,TC23NMC09_15deg.parquet,TC23NMC09,NMC,lithium-ion,15.0,,15.0,discharge,75,0.0162464812833814,1.2348356746600813,0.7648586651384417,3.6139038024408,15.733128535911602,11,3.614735979857528,-1.0594681633871232,1.0594681633871232
raw_CU_diffT/TC23NMC09/TC23NMC09_15deg.parquet,TC23NMC09_15deg.parquet,TC23NMC09,NMC,lithium-ion,15.0,,15.0,discharge,76,0.0162488132999177,1.251084487959999,0.7749231991535283,3.60360560690878,15.748439281767958,11,3.604177728882779,-1.044786456356178,1.044786456356178
raw_CU_diffT/TC23NMC09/TC23NMC09_15deg.parquet,TC23NMC09_15deg.parquet,TC23NMC09,NMC,lithium-ion,15.0,,15.0,discharge,77,0.0162476278980359,1.2673321158580348,0.784986998929299,3.59311670405209,15.734894392265192,11,3.5937061630556055,-1.034451298673531,1.034451298673531
raw_CU_diffT/TC23NMC09/TC23NMC09_15deg.parquet,TC23NMC09_15deg.parquet,TC23NMC09,NMC,lithium-ion,15.0,,15.0,discharge,78,0.0162488138162397,1.2835809296742746,0.7950515332641962,3.58300921584473,15.753997127071822,11,3.5833559564350392,-1.0146775438068687,1.0146775438068687
raw_CU_diffT/TC23NMC09/TC23NMC09_15deg.parquet,TC23NMC09_15deg.parquet,TC23NMC09,NMC,lithium-ion,15.0,,15.0,discharge,79,0.0162463720276588,1.2998273017019335,0.8051145551523824,3.57309243496205,15.74905997237569,11,3.5732831422867153,-0.9809855204261169,0.9809855204261169
raw_CU_diffT/TC23NMC09/TC23NMC09_15deg.parquet,TC23NMC09_15deg.parquet,TC23NMC09,NMC,lithium-ion,15.0,,15.0,discharge,80,0.0162524096692967,1.31607971137123,0.8151813167628803,3.56336636140403,15.755953397790057,11,3.563609079817241,-0.9405090090213264,0.9405090090213264
raw_CU_diffT/TC23NMC09/TC23NMC09_15deg.parquet,TC23NMC09_15deg.parquet,TC23NMC09,NMC,lithium-ion,15.0,,15.0,discharge,81,0.0162457265358244,1.3323254379070546,0.8252439388326673,3.55306816587201,15.758796160220992,11,3.554351106056131,-0.8993899235168783,0.8993899235168783
raw_CU_diffT/TC23NMC09/TC23NMC09_15deg.parquet,TC23NMC09_15deg.parquet,TC23NMC09,NMC,lithium-ion,15.0,,15.0,discharge,82,0.0162446297058731,1.3485700676129275,0.8353058815246961,3.54219784836598,15.746534972375692,11,3.5455092210033854,-0.8579366491502185,0.8579366491502185
raw_CU_diffT/TC23NMC09/TC23NMC09_15deg.parquet,TC23NMC09_15deg.parquet,TC23NMC09,NMC,lithium-ion,15.0,,15.0,discharge,83,0.0162498956699092,1.364819963282837,0.845371085961025,3.53209036015863,15.760209696132597,11,3.537083424659005,-0.8217235292807175,0.8217235292807175
raw_CU_diffT/TC23NMC09/TC23NMC09_15deg.parquet,TC23NMC09_15deg.parquet,TC23NMC09,NMC,lithium-ion,15.0,,15.0,discharge,84,0.01624560000013,1.3810655632829671,0.8554336296544545,3.52427135984728,15.750343784530385,11,3.528969694845897,-0.8002023412445567,0.8002023412445567
raw_CU_diffT/TC23NMC09/TC23NMC09_15deg.parquet,TC23NMC09_15deg.parquet,TC23NMC09,NMC,lithium-ion,15.0,,15.0,discharge,85,0.0162496126152949,1.397315175898262,0.8654986587664232,3.51797801813327,15.749249972375692,11,3.520977324239395,-0.8156949594592504,0.8156949594592504
raw_CU_diffT/TC23NMC09/TC23NMC09_15deg.parquet,TC23NMC09_15deg.parquet,TC23NMC09,NMC,lithium-ion,15.0,,15.0,discharge,86,0.0162461915779324,1.4135613674761944,0.8755615688838372,3.51206609106859,15.746767817679556,11,3.5125515278950146,-0.9174358149038824,0.9174358149038824
raw_CU_diffT/TC23NMC09/TC23NMC09_15deg.parquet,TC23NMC09_15deg.parquet,TC23NMC09,NMC,lithium-ion,15.0,,15.0,discharge,87,0.0162458742017784,1.4298072416779728,0.8856242824180892,3.50634487132858,15.744526850828729,11,3.502513387805721,-1.1326506399200866,1.1326506399200866
raw_CU_diffT/TC23NMC09/TC23NMC09_15deg.parquet,TC23NMC09_15deg.parquet,TC23NMC09,NMC,lithium-ion,15.0,,15.0,discharge,88,0.0162494601529654,1.4460567018309385,0.8956892170947123,3.5004329442639,15.755824475138123,11,3.4897533340825433,-1.4531182880222673,1.4531182880222673
raw_CU_diffT/TC23NMC09/TC23NMC09_15deg.parquet,TC23NMC09_15deg.parquet,TC23NMC09,NMC,lithium-ion,15.0,,15.0,discharge,89,0.0162463507746469,1.4623030526055851,0.905752225818758,3.49375818790055,15.761950193370168,11,3.4732658190136005,-1.887270595974627,1.887270595974627
raw_CU_diffT/TC23NMC09/TC23NMC09_15deg.parquet,TC23NMC09_15deg.parquet,TC23NMC09,NMC,lithium-ion,15.0,,15.0,discharge,90,0.0162478337405016,1.4785508863460868,0.9158161530935934,3.48517635829053,15.776081132596689,11,3.451767902414767,-2.4761318142135167,2.4761318142135167
raw_CU_diffT/TC23NMC09/TC23NMC09_15deg.parquet,TC23NMC09_15deg.parquet,TC23NMC09,NMC,lithium-ion,15.0,,15.0,discharge,91,0.0162502577834552,1.494801144129542,0.9258815818234772,3.47068260161584,15.785766187845304,11,3.4234218591574357,-3.3171031898099272,3.3171031898099272
raw_CU_diffT/TC23NMC09/TC23NMC09_15deg.parquet,TC23NMC09_15deg.parquet,TC23NMC09,NMC,lithium-ion,15.0,,15.0,discharge,92,0.0162525402972616,1.5110536844268034,0.9359484243450898,3.44264862488978,15.818766546961328,11,3.3849856647222647,-4.275342811179854,4.275342811179854
raw_CU_diffT/TC23NMC09/TC23NMC09_15deg.parquet,TC23NMC09_15deg.parquet,TC23NMC09,NMC,lithium-ion,15.0,,15.0,discharge,93,0.0162525234773107,1.5273062079041142,0.9460152564484052,3.40183725741103,15.836824325068871,11,3.337343507614529,-4.973224435107767,4.973224435107767
raw_CU_diffT/TC23NMC09/TC23NMC09_15deg.parquet,TC23NMC09_15deg.parquet,TC23NMC09,NMC,lithium-ion,15.0,,15.0,discharge,94,0.0162501894990231,1.5435563974031372,0.9560806428828316,3.35072769440025,15.872404779005526,11,3.284864319272056,-5.339097744259988,5.339097744259988
raw_CU_diffT/TC23NMC09/TC23NMC09_15deg.parquet,TC23NMC09_15deg.parquet,TC23NMC09,NMC,lithium-ion,15.0,,15.0,discharge,95,0.0162479025111444,1.5598042999142816,0.9661446127542838,3.28779427726012,15.89884861878453,11,3.2298712616498815,-5.518041913578486,5.518041913578486
raw_CU_diffT/TC23NMC09/TC23NMC09_15deg.parquet,TC23NMC09_15deg.parquet,TC23NMC09,NMC,lithium-ion,15.0,,15.0,discharge,96,0.0162462367795017,1.5760505366937834,0.976207550869603,3.20617154230262,15.93354604972376,11,3.1738033081977663,-5.56991567812986,5.56991567812986
raw_CU_diffT/TC23NMC09/TC23NMC09_15deg.parquet,TC23NMC09_15deg.parquet,TC23NMC09,NMC,lithium-ion,15.0,,15.0,discharge,97,0.0162467586511786,1.592297295344962,0.9862708122328508,3.08926795228171,15.980636629834253,11,3.117770028804681,-7.487467240052297,7.487467240052297
raw_CU_diffT/TC23NMC09/TC23NMC09_15deg.parquet,TC23NMC09_15deg.parquet,TC23NMC09,NMC,lithium-ion,15.0,,15.0,discharge,98,0.0101301515096749,1.602427446854637,0.9925454399589028,2.98228114314349,15.914935718232044,11,3.0632797450384475,-16.089741299470347,16.089741299470347
raw_CU_diffT/TC23NMC09/TC23NMC09_15deg.parquet,TC23NMC09_15deg.parquet,TC23NMC09,NMC,lithium-ion,15.0,,15.0,discharge,99,0.0043278351282097,1.6067552819828466,0.9952261061131364,2.9231618724967,15.786360193370164,11,3.0116674081717347,-21.06487415107108,21.06487415107108
raw_CU_diffT/TC23NMC09/TC23NMC09_15deg.parquet,TC23NMC09_15deg.parquet,TC23NMC09,NMC,lithium-ion,15.0,,15.0,discharge,100,0.0024767589457004,1.609232040928547,0.996760213508924,2.88883455405663,15.716765414364644,11,2.977761379548883,-27.875994240642967,27.875994240642967
raw_CU_diffT/TC23NMC09/TC23NMC09_15deg.parquet,TC23NMC09_15deg.parquet,TC23NMC09,NMC,lithium-ion,15.0,,15.0,discharge,101,0.0017414484994222,1.6109734894279693,0.9978388687518914,2.86842887031726,15.674149254143645,11,2.9433132798031902,-35.853485157504565,35.853485157504565
raw_CU_diffT/TC23NMC09/TC23NMC09_15deg.parquet,TC23NMC09_15deg.parquet,TC23NMC09,NMC,lithium-ion,15.0,,15.0,discharge,102,0.001362989567412,1.6123364789953814,0.9986831060885032,2.8543165282919,15.652944309392266,11,2.9104559969907617,-37.40993675937534,37.40993675937534
raw_CU_diffT/TC23NMC09/TC23NMC09_15deg.parquet,TC23NMC09_15deg.parquet,TC23NMC09,NMC,lithium-ion,15.0,,15.0,discharge,103,0.001140939088357,1.6134774180837383,0.9993898050979608,2.84325550346121,15.639683922651937,11,2.8849114319491975,-31.020823131389534,31.020823131389534
raw_CU_diffT/TC23NMC09/TC23NMC09_15deg.parquet,TC23NMC09_15deg.parquet,TC23NMC09,NMC,lithium-ion,15.0,,15.0,discharge,104,0.0009851368205367,1.614462554904275,1.0000000000000004,2.83410155187719,15.634883812154694,11,2.868683146750149,-26.595248739057933,26.595248739057933
raw_CU_diffT/TC23NMC09/TC23NMC09_25deg.parquet,TC23NMC09_25deg.parquet,TC23NMC09,NMC,lithium-ion,25.0,,25.0,charge,0,0.0162455190677443,0.0162455190677443,0.0103042483714236,3.12168819747511,25.582395883977902,1,3.12168819747511,11.09089841845759,11.09089841845759
raw_CU_diffT/TC23NMC09/TC23NMC09_25deg.parquet,TC23NMC09_25deg.parquet,TC23NMC09,NMC,lithium-ion,25.0,,25.0,charge,1,0.0162384563575439,0.0324839754252882,0.0206040169893979,3.23592188495068,25.57088635359116,1,3.23592188495068,9.377744701097555,9.377744701097555
raw_CU_diffT/TC23NMC09/TC23NMC09_25deg.parquet,TC23NMC09_25deg.parquet,TC23NMC09,NMC,lithium-ion,25.0,,25.0,charge,2,0.0162409250731797,0.0487249004984679,0.0309053514704858,3.31487471736285,25.57032102209945,1,3.31487471736285,6.775871170418952,6.775871170418952
raw_CU_diffT/TC23NMC09/TC23NMC09_25deg.parquet,TC23NMC09_25deg.parquet,TC23NMC09,NMC,lithium-ion,25.0,,25.0,charge,3,0.0162398940983777,0.0649647945968456,0.0412060320223037,3.37551964660697,25.56389994475138,1,3.37551964660697,5.3317017405257445,5.3317017405257445
raw_CU_diffT/TC23NMC09/TC23NMC09_25deg.parquet,TC23NMC09_25deg.parquet,TC23NMC09,NMC,lithium-ion,25.0,,25.0,charge,4,0.0162425488962569,0.0812073434931024,0.0515083964659449,3.42472213637107,25.561647872928177,1,3.42472213637107,4.359536646172529,4.359536646172529
raw_CU_diffT/TC23NMC09/TC23NMC09_25deg.parquet,TC23NMC09_25deg.parquet,TC23NMC09,NMC,lithium-ion,25.0,,25.0,charge,5,0.016240796286638,0.0974481397797404,0.0618096492599838,3.46534279652516,25.56893748618785,1,3.46534279652516,3.4992214983711563,3.4992214983711563
raw_CU_diffT/TC23NMC09/TC23NMC09_25deg.parquet,TC23NMC09_25deg.parquet,TC23NMC09,NMC,lithium-ion,25.0,,25.0,charge,6,0.0162375589877972,0.1136856987675376,0.072108848692036,3.49680950509522,25.56080403314917,1,3.49680950509522,2.2589553245333036,2.2589553245333036
raw_CU_diffT/TC23NMC09/TC23NMC09_25deg.parquet,TC23NMC09_25deg.parquet,TC23NMC09,NMC,lithium-ion,25.0,,25.0,charge,7,0.0162416402078509,0.1299273389753885,0.0824106367705276,3.51187538374392,25.60272082872928,1,3.51187538374392,1.0552185363008846,1.0552185363008846
raw_CU_diffT/TC23NMC09/TC23NMC09_25deg.parquet,TC23NMC09_25deg.parquet,TC23NMC09,NMC,lithium-ion,25.0,,25.0,charge,8,0.0162374478795045,0.1461647868548931,0.0927097657285346,3.51855014010727,25.62785643646409,1,3.51855014010727,0.5831512160447687,0.5831512160447687
raw_CU_diffT/TC23NMC09/TC23NMC09_25deg.parquet,TC23NMC09_25deg.parquet,TC23NMC09,NMC,lithium-ion,25.0,,25.0,charge,9,0.0162467086783966,0.1624114955332897,0.1030147686491713,3.52388994519795,25.64562596685083,1,3.52388994519795,0.5275274705396669,0.5275274705396669
raw_CU_diffT/TC23NMC09/TC23NMC09_25deg.parquet,TC23NMC09_25deg.parquet,TC23NMC09,NMC,lithium-ion,25.0,,25.0,charge,10,0.0162408588545146,0.1786523543878043,0.113316061128919,3.52942045761329,25.64351674033149,1,3.52942045761329,0.5554450309918479,0.5554450309918479
raw_CU_diffT/TC23NMC09/TC23NMC09_25deg.parquet,TC23NMC09_25deg.parquet,TC23NMC09,NMC,lithium-ion,25.0,,25.0,charge,11,0.0162377620873693,0.1948901164751736,0.1236153893834746,3.53533238467797,25.648773756906078,1,3.53533238467797,0.611018656976313,0.611018656976313
raw_CU_diffT/TC23NMC09/TC23NMC09_25deg.parquet,TC23NMC09_25deg.parquet,TC23NMC09,NMC,lithium-ion,25.0,,25.0,charge,12,0.01623895882868,0.2111290753038536,0.1339154767100949,3.54200714104132,25.647668038674038,1,3.54200714104132,0.6942574575763274,0.6942574575763274
raw_CU_diffT/TC23NMC09/TC23NMC09_25deg.parquet,TC23NMC09_25deg.parquet,TC23NMC09,NMC,lithium-ion,25.0,,25.0,charge,13,0.0162414126586755,0.2273704879625291,0.1442171204581278,3.549635434028,25.64422552486188,1,3.549635434028,0.7867789099942684,0.7867789099942684
raw_CU_diffT/TC23NMC09/TC23NMC09_25deg.parquet,TC23NMC09_25deg.parquet,TC23NMC09,NMC,lithium-ion,25.0,,25.0,charge,14,0.016241216369223,0.2436117043317521,0.1545186397031969,3.55821726363802,25.63750046961326,1,3.55821726363802,0.8793330798886814,0.8793330798886814
raw_CU_diffT/TC23NMC09/TC23NMC09_25deg.parquet,TC23NMC09_25deg.parquet,TC23NMC09,NMC,lithium-ion,25.0,,25.0,charge,15,0.0162416422862714,0.2598533466180235,0.1648204290999942,3.56775262987137,25.64239395027624,1,3.56775262987137,0.9719565068710949,0.9719565068710949
raw_CU_diffT/TC23NMC09/TC23NMC09_25deg.parquet,TC23NMC09_25deg.parquet,TC23NMC09,NMC,lithium-ion,25.0,,25.0,charge,16,0.0162394012114782,0.2760927478295017,0.1751207970222797,3.57824153272806,25.633965801104974,1,3.57824153272806,1.0368033472464617,1.0368033472464617
raw_CU_diffT/TC23NMC09/TC23NMC09_25deg.parquet,TC23NMC09_25deg.parquet,TC23NMC09,NMC,lithium-ion,25.0,,25.0,charge,17,0.0162398541343877,0.2923326019638894,0.1854214522256383,3.58911185023408,25.633644834254145,1,3.58911185023408,1.0459845566089143,1.0459845566089143
raw_CU_diffT/TC23NMC09/TC23NMC09_25deg.parquet,TC23NMC09_25deg.parquet,TC23NMC09,NMC,lithium-ion,25.0,,25.0,charge,18,0.016241811013814,0.3085744129777034,0.1957233486433624,3.59979146041544,25.63145102209945,1,3.59979146041544,1.055330874146108,1.055330874146108
raw_CU_diffT/TC23NMC09/TC23NMC09_25deg.parquet,TC23NMC09_25deg.parquet,TC23NMC09,NMC,lithium-ion,25.0,,25.0,charge,19,0.0162372173005322,0.3248116302782356,0.2060223313491635,3.61085248524613,25.630016353591163,1,3.61085248524613,1.0646689541807461,1.0646689541807461
raw_CU_diffT/TC23NMC09/TC23NMC09_25deg.parquet,TC23NMC09_25deg.parquet,TC23NMC09,NMC,lithium-ion,25.0,,25.0,charge,20,0.0162392189541231,0.3410508492323587,0.216322583668799,3.62172280275215,25.616272955801104,1,3.62172280275215,1.0366434364516692,1.0366434364516692
raw_CU_diffT/TC23NMC09/TC23NMC09_25deg.parquet,TC23NMC09_25deg.parquet,TC23NMC09,NMC,lithium-ion,25.0,,25.0,charge,21,0.0162452815323863,0.357296130764745,0.226626681375703,3.63221170560884,25.62929964088398,1,3.63221170560884,0.9996491069351521,0.9996491069351521
raw_CU_diffT/TC23NMC09/TC23NMC09_25deg.parquet,TC23NMC09_25deg.parquet,TC23NMC09,NMC,lithium-ion,25.0,,25.0,charge,22,0.0162377953410028,0.3735339261057478,0.2369260307224562,3.64231919381619,25.631865082872928,1,3.64231919381619,1.0275338489150556,1.0275338489150556
raw_CU_diffT/TC23NMC09/TC23NMC09_25deg.parquet,TC23NMC09_25deg.parquet,TC23NMC09,NMC,lithium-ion,25.0,,25.0,charge,23,0.0162415301529371,0.3897754562586849,0.2472277489950425,3.65338021864688,25.63265781767956,1,3.65338021864688,1.1105599567820832,1.1105599567820832
raw_CU_diffT/TC23NMC09/TC23NMC09_25deg.parquet,TC23NMC09_25deg.parquet,TC23NMC09,NMC,lithium-ion,25.0,,25.0,charge,24,0.0162462259994292,0.4060216822581141,0.2575324457608592,3.66520407277624,25.634058038674027,1,3.66520407277624,1.1753873769204404,1.1753873769204404
raw_CU_diffT/TC23NMC09/TC23NMC09_25deg.parquet,TC23NMC09_25deg.parquet,TC23NMC09,NMC,lithium-ion,25.0,,25.0,charge,25,0.0162408600648165,0.4222625423229306,0.2678337390082803,3.6776000488796,25.63491864640884,1,3.6776000488796,1.1756248760819972,1.1756248760819972
raw_CU_diffT/TC23NMC09/TC23NMC09_25deg.parquet,TC23NMC09_25deg.parquet,TC23NMC09,NMC,lithium-ion,25.0,,25.0,charge,26,0.0162393358806446,0.4385018782035752,0.2781340654923616,3.68942390300895,25.63935660220995,1,3.68942390300895,1.1386377488280175,1.1386377488280175
raw_CU_diffT/TC23NMC09/TC23NMC09_25deg.parquet,TC23NMC09_25deg.parquet,TC23NMC09,NMC,lithium-ion,25.0,,25.0,charge,27,0.0162397860346545,0.4547416642382297,0.2884346775012515,3.70105704981364,25.632741602209943,1,3.70105704981364,1.120077463745389,1.120077463745389
raw_CU_diffT/TC23NMC09/TC23NMC09_25deg.parquet,TC23NMC09_25deg.parquet,TC23NMC09,NMC,lithium-ion,25.0,,25.0,charge,28,0.0162406727798932,0.4709823370181229,0.2987358519571241,3.71249948929367,25.63484259668509,1,3.71249948929367,1.1478592526036664,1.1478592526036664
raw_CU_diffT/TC23NMC09/TC23NMC09_25deg.parquet,TC23NMC09_25deg.parquet,TC23NMC09,NMC,lithium-ion,25.0,,25.0,charge,29,0.0162395263781157,0.4872218633962386,0.3090362992704167,3.72470475807236,25.636631629834252,1,3.72470475807236,1.1941389429811125,1.1941389429811125
raw_CU_diffT/TC23NMC09/TC23NMC09_25deg.parquet,TC23NMC09_25deg.parquet,TC23NMC09,NMC,lithium-ion,25.0,,25.0,charge,30,0.0162407152190292,0.5034625786152678,0.3193375006446903,3.73710073417572,25.653607983425417,1,3.73710073417572,1.2032713112444071,1.2032713112444071
raw_CU_diffT/TC23NMC09/TC23NMC09_25deg.parquet,TC23NMC09_25deg.parquet,TC23NMC09,NMC,lithium-ion,25.0,,25.0,charge,31,0.0162429062983833,0.5197054849136511,0.3296400917822441,3.74949671027908,25.648140082872928,1,3.74949671027908,1.1848263914587847,1.1848263914587847
raw_CU_diffT/TC23NMC09/TC23NMC09_25deg.parquet,TC23NMC09_25deg.parquet,TC23NMC09,NMC,lithium-ion,25.0,,25.0,charge,32,0.0162387506934247,0.5359442356070758,0.3399400470923154,3.7615112717331,25.65564107734807,1,3.7615112717331,1.12934577273424,1.12934577273424
raw_CU_diffT/TC23NMC09/TC23NMC09_25deg.parquet,TC23NMC09_25deg.parquet,TC23NMC09,NMC,lithium-ion,25.0,,25.0,charge,33,0.0162415473917022,0.5521857829987781,0.3502417762991486,3.77276300388846,25.660948701657457,1,3.77276300388846,1.0553391245924502,1.0553391245924502
raw_CU_diffT/TC23NMC09/TC23NMC09_25deg.parquet,TC23NMC09_25deg.parquet,TC23NMC09,NMC,lithium-ion,25.0,,25.0,charge,34,0.0162367277325689,0.568422510731347,0.3605404484805604,3.78325190674515,25.67206895027625,1,3.78325190674515,0.9721874139782187,0.9721874139782187
raw_CU_diffT/TC23NMC09/TC23NMC09_25deg.parquet,TC23NMC09_25deg.parquet,TC23NMC09,NMC,lithium-ion,25.0,,25.0,charge,35,0.0162363515892288,0.5846588623205757,0.3708388820808357,3.7927872729785,25.66823055248619,1,3.7927872729785,0.8980009011098105,0.8980009011098105
raw_CU_diffT/TC23NMC09/TC23NMC09_25deg.parquet,TC23NMC09_25deg.parquet,TC23NMC09,NMC,lithium-ion,25.0,,25.0,charge,36,0.0162412285409681,0.6009000908615438,0.3811404090462297,3.80175051723785,25.67785693370166,1,3.80175051723785,0.8146007507491788,0.8146007507491788
raw_CU_diffT/TC23NMC09/TC23NMC09_25deg.parquet,TC23NMC09_25deg.parquet,TC23NMC09,NMC,lithium-ion,25.0,,25.0,charge,37,0.0162389461628633,0.6171390370244071,0.3914404883391442,3.8095695175492,25.667825193370167,1,3.8095695175492,0.7313338244954934,0.7313338244954934
raw_CU_diffT/TC23NMC09/TC23NMC09_25deg.parquet,TC23NMC09_25deg.parquet,TC23NMC09,NMC,lithium-ion,25.0,,25.0,charge,38,0.0162396131482647,0.6333786501726718,0.4017409906892234,3.81681639588655,25.685999668508288,1,3.81681639588655,0.6850001706899036,0.6850001706899036
raw_CU_diffT/TC23NMC09/TC23NMC09_25deg.parquet,TC23NMC09_25deg.parquet,TC23NMC09,NMC,lithium-ion,25.0,,25.0,charge,39,0.016241195531224,0.6496198457038959,0.4120424967171145,3.82368185957456,25.682641546961325,1,3.82368185957456,0.638713116656902,0.638713116656902
raw_CU_diffT/TC23NMC09/TC23NMC09_25deg.parquet,TC23NMC09_25deg.parquet,TC23NMC09,NMC,lithium-ion,25.0,,25.0,charge,40,0.0162395502773429,0.6658593959812388,0.4223429591892686,3.82997520128858,25.67153682320442,1,3.82997520128858,0.5924592915242499,0.5924592915242499
raw_CU_diffT/TC23NMC09/TC23NMC09_25deg.parquet,TC23NMC09_25deg.parquet,TC23NMC09,NMC,lithium-ion,25.0,,25.0,charge,41,0.0162397188329033,0.6820991148141421,0.4326435285732641,3.83588712835326,25.69385461325966,1,3.83588712835326,0.5553965258240794,0.5553965258240794
raw_CU_diffT/TC23NMC09/TC23NMC09_25deg.parquet,TC23NMC09_25deg.parquet,TC23NMC09,NMC,lithium-ion,25.0,,25.0,charge,42,0.0162416612762403,0.6983407760903824,0.4429453300150663,3.8414176407686,25.68835259668508,1,3.8414176407686,0.5276174308784505,0.5276174308784505
raw_CU_diffT/TC23NMC09/TC23NMC09_25deg.parquet,TC23NMC09_25deg.parquet,TC23NMC09,NMC,lithium-ion,25.0,,25.0,charge,43,0.0162401052546856,0.7145808813450679,0.4532461444996341,3.84675744585928,25.69094395027624,1,3.84675744585928,0.5091015136162582,0.5091015136162582
raw_CU_diffT/TC23NMC09/TC23NMC09_25deg.parquet,TC23NMC09_25deg.parquet,TC23NMC09,NMC,lithium-ion,25.0,,25.0,charge,44,0.0162419770022897,0.7308228583473576,0.4635481462009427,3.85190654362529,25.684285662983424,1,3.85190654362529,0.4906222569874217,0.4906222569874217
raw_CU_diffT/TC23NMC09/TC23NMC09_25deg.parquet,TC23NMC09_25deg.parquet,TC23NMC09,NMC,lithium-ion,25.0,,25.0,charge,45,0.0162376554544029,0.7470605138017605,0.4738474068200742,3.85686493406663,25.68421005524862,1,3.85686493406663,0.4813828276097354,0.4813828276097354
raw_CU_diffT/TC23NMC09/TC23NMC09_25deg.parquet,TC23NMC09_25deg.parquet,TC23NMC09,NMC,lithium-ion,25.0,,25.0,charge,46,0.0162409524770184,0.7633014662787789,0.4841487586829374,3.86182332450798,25.689070773480665,1,3.86182332450798,0.47211997233267766,0.47211997233267766
raw_CU_diffT/TC23NMC09/TC23NMC09_25deg.parquet,TC23NMC09_25deg.parquet,TC23NMC09,NMC,lithium-ion,25.0,,25.0,charge,47,0.0162379140957523,0.7795393803745312,0.4944481833537494,3.86659100762465,25.704282790055245,1,3.86659100762465,0.4627890747484571,0.4627890747484571
raw_CU_diffT/TC23NMC09/TC23NMC09_25deg.parquet,TC23NMC09_25deg.parquet,TC23NMC09,NMC,lithium-ion,25.0,,25.0,charge,48,0.0162462436857079,0.7957856240602391,0.5047528913376631,3.87135869074133,25.706011823204424,1,3.87135869074133,0.45353295149590167,0.45353295149590167
raw_CU_diffT/TC23NMC09/TC23NMC09_25deg.parquet,TC23NMC09_25deg.parquet,TC23NMC09,NMC,lithium-ion,25.0,,25.0,charge,49,0.0162375855194507,0.8120232095796898,0.5150521075982787,3.87593566653334,25.69914450276243,1,3.87593566653334,0.4442951849675012,0.4442951849675012
raw_CU_diffT/TC23NMC09/TC23NMC09_25deg.parquet,TC23NMC09_25deg.parquet,TC23NMC09,NMC,lithium-ion,25.0,,25.0,charge,50,0.0162452794778595,0.8282684890575492,0.5253562040020323,3.88051264232535,25.69771861878453,1,3.88051264232535,0.4442072018285046,0.4442072018285046
raw_CU_diffT/TC23NMC09/TC23NMC09_25deg.parquet,TC23NMC09_25deg.parquet,TC23NMC09,NMC,lithium-ion,25.0,,25.0,charge,51,0.0162440157815212,0.8445125048390705,0.5356594988653193,3.88508961811736,25.69957519337017,1,3.88508961811736,0.4535583711558786,0.4535583711558786
raw_CU_diffT/TC23NMC09/TC23NMC09_25deg.parquet,TC23NMC09_25deg.parquet,TC23NMC09,NMC,lithium-ion,25.0,,25.0,charge,52,0.0162385659032689,0.8607510707423394,0.5459593369662293,3.88985730123403,25.69684190607735,1,3.88985730123403,0.45360029743500263,0.45360029743500263
raw_CU_diffT/TC23NMC09/TC23NMC09_25deg.parquet,TC23NMC09_25deg.parquet,TC23NMC09,NMC,lithium-ion,25.0,,25.0,charge,53,0.0162408841173839,0.8769919548597233,0.5562606454697729,3.89443427702604,25.698267154696136,1,3.89443427702604,0.4536080758006449,0.4536080758006449
raw_CU_diffT/TC23NMC09/TC23NMC09_25deg.parquet,TC23NMC09_25deg.parquet,TC23NMC09,NMC,lithium-ion,25.0,,25.0,charge,54,0.0162380309595411,0.8932299858192644,0.5665601442652405,3.89920196014272,25.701001325966843,1,3.89920196014272,0.46286561721206,0.46286561721206
raw_CU_diffT/TC23NMC09/TC23NMC09_25deg.parquet,TC23NMC09_25deg.parquet,TC23NMC09,NMC,lithium-ion,25.0,,25.0,charge,55,0.0162407512153473,0.9094707370346116,0.5768613684713486,3.9039696432594,25.73575569060774,1,3.9039696432594,0.48130408066680275,0.48130408066680275
raw_CU_diffT/TC23NMC09/TC23NMC09_25deg.parquet,TC23NMC09_25deg.parquet,TC23NMC09,NMC,lithium-ion,25.0,,25.0,charge,56,0.0162429974470908,0.9257137344817024,0.587164017422932,3.90911874102541,25.715901381215467,1,3.90911874102541,0.5182997151377435,0.5182997151377435
raw_CU_diffT/TC23NMC09/TC23NMC09_25deg.parquet,TC23NMC09_25deg.parquet,TC23NMC09,NMC,lithium-ion,25.0,,25.0,charge,57,0.0162426855767795,0.941956420058482,0.5974664685606362,3.91464925344075,25.713453922651933,1,3.91464925344075,0.555267145154545,0.555267145154545
raw_CU_diffT/TC23NMC09/TC23NMC09_25deg.parquet,TC23NMC09_25deg.parquet,TC23NMC09,NMC,lithium-ion,25.0,,25.0,charge,58,0.0162459182653384,0.9582023383238204,0.6077709701361059,3.92056118050543,25.72260944751381,1,3.92056118050543,0.6016656577793924,0.6016656577793924
raw_CU_diffT/TC23NMC09/TC23NMC09_25deg.parquet,TC23NMC09_25deg.parquet,TC23NMC09,NMC,lithium-ion,25.0,,25.0,charge,59,0.0162369188370043,0.9744392571608248,0.6180697635317158,3.92704522954411,25.72350359116022,1,3.92704522954411,0.6666291854801614,0.6666291854801614
raw_CU_diffT/TC23NMC09/TC23NMC09_25deg.parquet,TC23NMC09_25deg.parquet,TC23NMC09,NMC,lithium-ion,25.0,,25.0,charge,60,0.0162368653488885,0.9906761225097132,0.6283685230007502,3.93429210788146,25.71173303867403,1,3.93429210788146,0.7405432201659607,0.7405432201659607
raw_CU_diffT/TC23NMC09/TC23NMC09_25deg.parquet,TC23NMC09_25deg.parquet,TC23NMC09,NMC,lithium-ion,25.0,,25.0,charge,61,0.0162431246738899,1.006919247183603,0.6386712526500652,3.94230181551748,25.70359091160221,1,3.94230181551748,0.8328853881362477,0.8328853881362477
raw_CU_diffT/TC23NMC09/TC23NMC09_25deg.parquet,TC23NMC09_25deg.parquet,TC23NMC09,NMC,lithium-ion,25.0,,25.0,charge,62,0.0162459198018261,1.0231651669854291,0.6489757552001022,3.95145576710149,25.69290908839779,1,3.95145576710149,0.916129848055192,0.916129848055192
raw_CU_diffT/TC23NMC09/TC23NMC09_25deg.parquet,TC23NMC09_25deg.parquet,TC23NMC09,NMC,lithium-ion,25.0,,25.0,charge,63,0.016245109249414,1.0394102762348432,0.6592797436309327,3.96118184065952,25.700284226519337,1,3.96118184065952,0.9811073483164421,0.9811073483164421
raw_CU_diffT/TC23NMC09/TC23NMC09_25deg.parquet,TC23NMC09_25deg.parquet,TC23NMC09,NMC,lithium-ion,25.0,,25.0,charge,64,0.0162396406015487,1.055649916836392,0.6695802633941494,3.9716707435162,25.691196961325964,1,3.9716707435162,0.9905310231257829,0.9905310231257829
raw_CU_diffT/TC23NMC09/TC23NMC09_25deg.parquet,TC23NMC09_25deg.parquet,TC23NMC09,NMC,lithium-ion,25.0,,25.0,charge,65,0.0162391600127479,1.0718890768491398,0.6798804783283022,3.98158752439889,25.678742320441987,1,3.98158752439889,0.9349345713307571,0.9349345713307571
raw_CU_diffT/TC23NMC09/TC23NMC09_25deg.parquet,TC23NMC09_25deg.parquet,TC23NMC09,NMC,lithium-ion,25.0,,25.0,charge,66,0.0162416447521256,1.0881307216012654,0.6901822692891478,3.99093218330758,25.69754955801105,1,3.99093218330758,0.8793919583189052,0.8793919583189052
raw_CU_diffT/TC23NMC09/TC23NMC09_25deg.parquet,TC23NMC09_25deg.parquet,TC23NMC09,NMC,lithium-ion,25.0,,25.0,charge,67,0.0162389117261662,1.1043696333274315,0.7004823267394681,3.99970472024226,25.66319314917127,1,3.99970472024226,0.8239162443913415,0.8239162443913415
raw_CU_diffT/TC23NMC09/TC23NMC09_25deg.parquet,TC23NMC09_25deg.parquet,TC23NMC09,NMC,lithium-ion,25.0,,25.0,charge,68,0.0162392863880601,1.1206089197154916,0.7107826218312693,4.00790513520294,25.653092955801103,1,4.00790513520294,0.7682029298421469,0.7682029298421469
raw_CU_diffT/TC23NMC09/TC23NMC09_25deg.parquet,TC23NMC09_25deg.parquet,TC23NMC09,NMC,lithium-ion,25.0,,25.0,charge,69,0.0162465331470059,1.1368554528624977,0.7210875134154174,4.01553342818963,25.622608425414363,1,4.01553342818963,0.6848338113504724,0.6848338113504724
raw_CU_diffT/TC23NMC09/TC23NMC09_25deg.parquet,TC23NMC09_25deg.parquet,TC23NMC09,NMC,lithium-ion,25.0,,25.0,charge,70,0.0162412201932023,1.1530966730556995,0.7313890350859696,4.02201747722831,25.621081160220992,1,4.02201747722831,0.5832033863255504,0.5832033863255504
raw_CU_diffT/TC23NMC09/TC23NMC09_25deg.parquet,TC23NMC09_25deg.parquet,TC23NMC09,NMC,lithium-ion,25.0,,25.0,charge,71,0.016237354964244,1.1693340280199438,0.7416881051094534,4.02754798964365,25.67330124309392,1,4.02754798964365,0.5091791790489708,0.5091791790489708
raw_CU_diffT/TC23NMC09/TC23NMC09_25deg.parquet,TC23NMC09_25deg.parquet,TC23NMC09,NMC,lithium-ion,25.0,,25.0,charge,72,0.0162399926884346,1.1855740207083785,0.7519888481952187,4.032506380085,25.64079988950276,1,4.032506380085,0.44436252226230977,0.44436252226230977
raw_CU_diffT/TC23NMC09/TC23NMC09_25deg.parquet,TC23NMC09_25deg.parquet,TC23NMC09,NMC,lithium-ion,25.0,,25.0,charge,73,0.0162375374780666,1.201811558186445,0.7622880339840252,4.03670194122767,25.61668558011049,1,4.03670194122767,0.37031646040244937,0.37031646040244937
raw_CU_diffT/TC23NMC09/TC23NMC09_25deg.parquet,TC23NMC09_25deg.parquet,TC23NMC09,NMC,lithium-ion,25.0,,25.0,charge,74,0.016239543729325,1.21805110191577,0.7725884923028862,4.04013467307168,25.618002707182324,1,4.04013467307168,0.32400542825999423,0.32400542825999423
raw_CU_diffT/TC23NMC09/TC23NMC09_25deg.parquet,TC23NMC09_25deg.parquet,TC23NMC09,NMC,lithium-ion,25.0,,25.0,charge,75,0.0162392730261309,1.234290374941901,0.7828887789194496,4.04337669759102,25.618508287292816,1,4.04337669759102,0.28698172788401166,0.28698172788401166
raw_CU_diffT/TC23NMC09/TC23NMC09_25deg.parquet,TC23NMC09_25deg.parquet,TC23NMC09,NMC,lithium-ion,25.0,,25.0,charge,76,0.0162388572442779,1.250529232186179,0.793188801812862,4.04604660013636,25.663910801104976,1,4.04604660013636,0.2592245475010202,0.2592245475010202
raw_CU_diffT/TC23NMC09/TC23NMC09_25deg.parquet,TC23NMC09_25deg.parquet,TC23NMC09,NMC,lithium-ion,25.0,,25.0,charge,77,0.0162374435815712,1.2667666757677505,0.8034879280447652,4.0487165026817,25.640546823204414,1,4.0487165026817,0.2592332522408185,0.2592332522408185
raw_CU_diffT/TC23NMC09/TC23NMC09_25deg.parquet,TC23NMC09_25deg.parquet,TC23NMC09,NMC,lithium-ion,25.0,,25.0,charge,78,0.0162377666125781,1.2830044423803284,0.8137872591695815,4.05138640522703,25.685248784530387,1,4.05138640522703,0.2499751025133321,0.2499751025133321
raw_CU_diffT/TC23NMC09/TC23NMC09_25deg.parquet,TC23NMC09_25deg.parquet,TC23NMC09,NMC,lithium-ion,25.0,,25.0,charge,79,0.0162373923866784,1.2992418347670067,0.8240863529294603,4.05386560044771,25.678320497237568,1,4.05386560044771,0.2592280772191202,0.2592280772191202
raw_CU_diffT/TC23NMC09/TC23NMC09_25deg.parquet,TC23NMC09_25deg.parquet,TC23NMC09,NMC,lithium-ion,25.0,,25.0,charge,80,0.0162383319418406,1.3154801667088474,0.8343860426327319,4.05672621031771,25.64150875690608,1,4.05672621031771,0.2869728395271238,0.2869728395271238
raw_CU_diffT/TC23NMC09/TC23NMC09_25deg.parquet,TC23NMC09_25deg.parquet,TC23NMC09,NMC,lithium-ion,25.0,,25.0,charge,81,0.0162407303510662,1.3317208970599137,0.8446872536049916,4.05977752751239,25.6416185359116,1,4.05977752751239,0.3054570598750104,0.3054570598750104
raw_CU_diffT/TC23NMC09/TC23NMC09_25deg.parquet,TC23NMC09_25deg.parquet,TC23NMC09,NMC,lithium-ion,25.0,,25.0,charge,82,0.0162416378985718,1.3479625349584852,0.8549890402187479,4.06301955203173,25.661480414364643,1,4.06301955203173,0.33324707066739734,0.33324707066739734
raw_CU_diffT/TC23NMC09/TC23NMC09_25deg.parquet,TC23NMC09_25deg.parquet,TC23NMC09,NMC,lithium-ion,25.0,,25.0,charge,83,0.0162390122930271,1.3642015472515123,0.8652891614568677,4.0666429912004,25.647912458563532,1,4.0666429912004,0.37028981948984097,0.37028981948984097
raw_CU_diffT/TC23NMC09/TC23NMC09_25deg.parquet,TC23NMC09_25deg.parquet,TC23NMC09,NMC,lithium-ion,25.0,,25.0,charge,84,0.0162399138828388,1.3804414611343512,0.8755898545576231,4.07064784501841,25.653067734806637,1,4.07064784501841,0.40735882206740825,0.40735882206740825
raw_CU_diffT/TC23NMC09/TC23NMC09_25deg.parquet,TC23NMC09_25deg.parquet,TC23NMC09,NMC,lithium-ion,25.0,,25.0,charge,85,0.0162362458142182,1.3966777069485694,0.8858882210666609,4.07503411348575,25.70179392265193,1,4.07503411348575,0.46292359164110053,0.46292359164110053
raw_CU_diffT/TC23NMC09/TC23NMC09_25deg.parquet,TC23NMC09_25deg.parquet,TC23NMC09,NMC,lithium-ion,25.0,,25.0,charge,86,0.0162381620385524,1.4129158689871215,0.8961878030032507,4.08018321125176,25.686438591160226,1,4.08018321125176,0.5184592804233432,0.5184592804233432
raw_CU_diffT/TC23NMC09/TC23NMC09_25deg.parquet,TC23NMC09_25deg.parquet,TC23NMC09,NMC,lithium-ion,25.0,,25.0,charge,87,0.0162375447636791,1.4291534137508008,0.9064869934131938,4.08571372366711,25.66389406077348,1,4.08571372366711,0.5832073734011658,0.5832073734011658
raw_CU_diffT/TC23NMC09/TC23NMC09_25deg.parquet,TC23NMC09_25deg.parquet,TC23NMC09,NMC,lithium-ion,25.0,,25.0,charge,88,0.0162408905711393,1.4453943043219402,0.9167883060102414,4.09219777270579,25.70044428176795,1,4.09219777270579,0.6663829701773238,0.6663829701773238
raw_CU_diffT/TC23NMC09/TC23NMC09_25deg.parquet,TC23NMC09_25deg.parquet,TC23NMC09,NMC,lithium-ion,25.0,,25.0,charge,89,0.0162444872495935,1.4616387915715336,0.9270918999174738,4.09944465104313,25.6775114640884,1,4.09944465104313,0.7404259751870086,0.7404259751870086
raw_CU_diffT/TC23NMC09/TC23NMC09_25deg.parquet,TC23NMC09_25deg.parquet,TC23NMC09,NMC,lithium-ion,25.0,,25.0,charge,90,0.0162415625405228,1.4778803541120564,0.9373936387329388,4.10745435867915,25.662611961325965,1,4.10745435867915,0.8424172469507027,0.8424172469507027
raw_CU_diffT/TC23NMC09/TC23NMC09_25deg.parquet,TC23NMC09_25deg.parquet,TC23NMC09,NMC,lithium-ion,25.0,,25.0,charge,91,0.0162377381308455,1.4941180922429018,0.9476929517922904,4.11679901758784,25.683315773480665,1,4.11679901758784,0.9536054689198181,0.9536054689198181
raw_CU_diffT/TC23NMC09/TC23NMC09_25deg.parquet,TC23NMC09_25deg.parquet,TC23NMC09,NMC,lithium-ion,25.0,,25.0,charge,92,0.0162375752605239,1.5103556675034258,0.9579921615458484,4.12709721311986,25.659674337016572,1,4.12709721311986,1.0739424027551934,1.0739424027551934
raw_CU_diffT/TC23NMC09/TC23NMC09_25deg.parquet,TC23NMC09_25deg.parquet,TC23NMC09,NMC,lithium-ion,25.0,,25.0,charge,93,0.0162382635790704,1.526593931082496,0.9682918078878112,4.13892106724922,25.708636878453035,1,4.13892106724922,1.22182480916004,1.22182480916004
raw_CU_diffT/TC23NMC09/TC23NMC09_25deg.parquet,TC23NMC09_25deg.parquet,TC23NMC09,NMC,lithium-ion,25.0,,25.0,charge,94,0.0162436051051897,1.5428375361876858,0.97859484226629,4.15227057997591,25.69668953038673,1,4.15227057997591,1.286138006262604,1.286138006262604
raw_CU_diffT/TC23NMC09/TC23NMC09_25deg.parquet,TC23NMC09_25deg.parquet,TC23NMC09,NMC,lithium-ion,25.0,,25.0,charge,95,0.0093912931155505,1.5522288293032362,0.9845515750975364,4.15989887296259,25.63100328729282,1,4.15989887296259,1.2999840454773448,1.2999840454773448
raw_CU_diffT/TC23NMC09/TC23NMC09_25deg.parquet,TC23NMC09_25deg.parquet,TC23NMC09,NMC,lithium-ion,25.0,,25.0,charge,96,0.0061840172726819,1.5584128465759182,0.988473989004114,4.1650479707286,25.598721740331484,1,4.1650479707286,1.2959459196982834,1.2959459196982834
raw_CU_diffT/TC23NMC09/TC23NMC09_25deg.parquet,TC23NMC09_25deg.parquet,TC23NMC09,NMC,lithium-ion,25.0,,25.0,charge,97,0.0044495812129438,1.562862427788862,0.9912962804788152,4.16867140989728,25.59418182320442,1,4.16867140989728,1.2692412717583466,1.2692412717583466
raw_CU_diffT/TC23NMC09/TC23NMC09_25deg.parquet,TC23NMC09_25deg.parquet,TC23NMC09,NMC,lithium-ion,25.0,,25.0,charge,98,0.0033453900216198,1.5662078178104817,0.9934182028094164,4.17134131244262,25.57486897790055,1,4.17134131244262,1.2592306537453624,1.2592306537453624
raw_CU_diffT/TC23NMC09/TC23NMC09_25deg.parquet,TC23NMC09_25deg.parquet,TC23NMC09,NMC,lithium-ion,25.0,,25.0,charge,99,0.0026248588933148,1.5688326767037966,0.9950831048580284,4.17343909301395,25.584572541436465,1,4.17343909301395,1.2647609622949858,1.2647609622949858
raw_CU_diffT/TC23NMC09/TC23NMC09_25deg.parquet,TC23NMC09_25deg.parquet,TC23NMC09,NMC,lithium-ion,25.0,,25.0,charge,100,0.002133010098027,1.5709656868018236,0.9964360358254648,4.17515545893596,25.583534475138123,1,4.17515545893596,1.2310491651751363,1.2310491651751363
raw_CU_diffT/TC23NMC09/TC23NMC09_25deg.parquet,TC23NMC09_25deg.parquet,TC23NMC09,NMC,lithium-ion,25.0,,25.0,charge,101,0.0017536616978777,1.5727193484997013,0.9975483527430732,4.17649041020863,25.58129132596685,1,4.17649041020863,1.318376805384105,1.318376805384105
raw_CU_diffT/TC23NMC09/TC23NMC09_25deg.parquet,TC23NMC09_25deg.parquet,TC23NMC09,NMC,lithium-ion,25.0,,25.0,charge,102,0.0014838204277574,1.5742031689274587,0.99848951406654,4.1778253614813,25.597044143646404,1,4.1778253614813,1.2876843820431532,1.2876843820431532
raw_CU_diffT/TC23NMC09/TC23NMC09_25deg.parquet,TC23NMC09_25deg.parquet,TC23NMC09,NMC,lithium-ion,25.0,,25.0,charge,103,0.0012794706402624,1.575482639567721,0.9993010598968844,4.17877889810463,25.58556947513812,1,4.17877889810463,1.1300715538941404,1.1300715538941404
raw_CU_diffT/TC23NMC09/TC23NMC09_25deg.parquet,TC23NMC09_25deg.parquet,TC23NMC09,NMC,lithium-ion,25.0,,25.0,charge,104,0.0011019381873464,1.5765845777550676,1.0,4.1795417274033,25.57671685082873,1,4.1795417274033,1.0914086847632916,1.0914086847632916
raw_CU_diffT/TC23NMC09/TC23NMC09_25deg.parquet,TC23NMC09_25deg.parquet,TC23NMC09,NMC,lithium-ion,25.0,,25.0,charge,0,0.0162455190677443,0.0162455190677443,0.0103042483714236,3.12168819747511,25.582395883977902,5,3.2241615999295465,3.673821526759481,3.673821526759481
raw_CU_diffT/TC23NMC09/TC23NMC09_25deg.parquet,TC23NMC09_25deg.parquet,TC23NMC09,NMC,lithium-ion,25.0,,25.0,charge,1,0.0162384563575439,0.0324839754252882,0.0206040169893979,3.23592188495068,25.57088635359116,5,3.2620011115989023,3.4165414384553117,3.4165414384553117
raw_CU_diffT/TC23NMC09/TC23NMC09_25deg.parquet,TC23NMC09_25deg.parquet,TC23NMC09,NMC,lithium-ion,25.0,,25.0,charge,2,0.0162409250731797,0.0487249004984679,0.0309053514704858,3.31487471736285,25.57032102209945,5,3.294545316553336,4.915898858159409,4.915898858159409
raw_CU_diffT/TC23NMC09/TC23NMC09_25deg.parquet,TC23NMC09_25deg.parquet,TC23NMC09,NMC,lithium-ion,25.0,,25.0,charge,3,0.0162398940983777,0.0649647945968456,0.0412060320223037,3.37551964660697,25.56389994475138,5,3.363276236363346,5.86860589329973,5.86860589329973
raw_CU_diffT/TC23NMC09/TC23NMC09_25deg.parquet,TC23NMC09_25deg.parquet,TC23NMC09,NMC,lithium-ion,25.0,,25.0,charge,4,0.0162425488962569,0.0812073434931024,0.0515083964659449,3.42472213637107,25.561647872928177,5,3.4154537603922543,4.4446699818130355,4.4446699818130355
raw_CU_diffT/TC23NMC09/TC23NMC09_25deg.parquet,TC23NMC09_25deg.parquet,TC23NMC09,NMC,lithium-ion,25.0,,25.0,charge,5,0.016240796286638,0.0974481397797404,0.0618096492599838,3.46534279652516,25.56893748618785,5,3.454853893668468,3.3010965379760933,3.3010965379760933
