Repository: DNV007/delivered-energy-decomposition

# Three-term energy accounting for a cold commercial sodium-ion 18650 cell

This repository holds the analysis code and the derived data behind a reanalysis
of a public commercial-cell archive. No new measurements were made. The
manuscript reporting the work is not distributed here; what is here is
everything needed to regenerate its numbers from the raw archive and to check
them.

**Source data.** Droese, D., Schlösser, A., Otto, M. *Dataset: Evaluation of
Commercial Sodium-Ion Batteries by State-of-the-Art Lithium-Ion Battery
Configurations.* Technische Universität Berlin, DepositOnce, 2025.
DOI [10.14279/depositonce-25036](https://doi.org/10.14279/depositonce-25036),
CC BY 4.0.

File: data_processed/ocv/ocv_slope_points.csv (part 53 of 85)
member_path,file_name,cell_id,cell_family,chemistry_type,temperature_deg_c,voltage_v,ambient_temperature_from_file_deg_c,direction,segment_index,segment_capacity_ah,cumulative_capacity_ah,soc_fraction_by_capacity,ocv_voltage_v,ocv_temperature_mean_deg_c,smoothing_window_segments,smoothed_ocv_voltage_v,dv_dcapacity_fraction_v,abs_dv_dcapacity_fraction_v
raw_CU_diffT/TC23NMC09/TC23NMC09_25deg.parquet,TC23NMC09_25deg.parquet,TC23NMC09,NMC,lithium-ion,25.0,,25.0,charge,6,0.0162375589877972,0.1136856987675376,0.072108848692036,3.49680950509522,25.56080403314917,5,3.483459992368528,2.351434202929056,2.351434202929056
raw_CU_diffT/TC23NMC09/TC23NMC09_25deg.parquet,TC23NMC09_25deg.parquet,TC23NMC09,NMC,lithium-ion,25.0,,25.0,charge,7,0.0162416402078509,0.1299273389753885,0.0824106367705276,3.51187538374392,25.60272082872928,5,3.5032935541339043,1.5847490317942459,1.5847490317942459
raw_CU_diffT/TC23NMC09/TC23NMC09_25deg.parquet,TC23NMC09_25deg.parquet,TC23NMC09,NMC,lithium-ion,25.0,,25.0,charge,8,0.0162374478795045,0.1461647868548931,0.0927097657285346,3.51855014010727,25.62785643646409,5,3.5161090863515296,0.9960635915883245,0.9960635915883245
raw_CU_diffT/TC23NMC09/TC23NMC09_25deg.parquet,TC23NMC09_25deg.parquet,TC23NMC09,NMC,lithium-ion,25.0,,25.0,charge,9,0.0162467086783966,0.1624114955332897,0.1030147686491713,3.52388994519795,25.64562596685083,5,3.52381366226808,0.6663169495441821,0.6663169495441821
raw_CU_diffT/TC23NMC09/TC23NMC09_25deg.parquet,TC23NMC09_25deg.parquet,TC23NMC09,NMC,lithium-ion,25.0,,25.0,charge,10,0.0162408588545146,0.1786523543878043,0.113316061128919,3.52942045761329,25.64351674033149,5,3.52984001372756,0.5943241706753781,0.5943241706753781
raw_CU_diffT/TC23NMC09/TC23NMC09_25deg.parquet,TC23NMC09_25deg.parquet,TC23NMC09,NMC,lithium-ion,25.0,,25.0,charge,11,0.0162377620873693,0.1948901164751736,0.1236153893834746,3.53533238467797,25.648773756906078,5,3.5360570725117055,0.6350896058058311,0.6350896058058311
raw_CU_diffT/TC23NMC09/TC23NMC09_25deg.parquet,TC23NMC09_25deg.parquet,TC23NMC09,NMC,lithium-ion,25.0,,25.0,charge,12,0.01623895882868,0.2111290753038536,0.1339154767100949,3.54200714104132,25.647668038674038,5,3.5429225361997196,0.705366807732446,0.705366807732446
raw_CU_diffT/TC23NMC09/TC23NMC09_25deg.parquet,TC23NMC09_25deg.parquet,TC23NMC09,NMC,lithium-ion,25.0,,25.0,charge,13,0.0162414126586755,0.2273704879625291,0.1442171204581278,3.549635434028,25.64422552486188,5,3.5505889706513356,0.7886301307985661,0.7886301307985661
raw_CU_diffT/TC23NMC09/TC23NMC09_25deg.parquet,TC23NMC09_25deg.parquet,TC23NMC09,NMC,lithium-ion,25.0,,25.0,charge,14,0.016241216369223,0.2436117043317521,0.1545186397031969,3.55821726363802,25.63750046961326,5,3.5591708002613545,0.8737795352541582,0.8737795352541582
raw_CU_diffT/TC23NMC09/TC23NMC09_25deg.parquet,TC23NMC09_25deg.parquet,TC23NMC09,NMC,lithium-ion,25.0,,25.0,charge,15,0.0162416422862714,0.2598533466180235,0.1648204290999942,3.56775262987137,25.64239395027624,5,3.568591742099906,0.944184204203566,0.944184204203566
raw_CU_diffT/TC23NMC09/TC23NMC09_25deg.parquet,TC23NMC09_25deg.parquet,TC23NMC09,NMC,lithium-ion,25.0,,25.0,charge,16,0.0162394012114782,0.2760927478295017,0.1751207970222797,3.57824153272806,25.633965801104974,5,3.5786229473773945,0.997923047451593,0.997923047451593
raw_CU_diffT/TC23NMC09/TC23NMC09_25deg.parquet,TC23NMC09_25deg.parquet,TC23NMC09,NMC,lithium-ion,25.0,,25.0,charge,17,0.0162398541343877,0.2923326019638894,0.1854214522256383,3.58911185023408,25.633644834254145,5,3.5891499916990157,1.0348740910675076,1.0348740910675076
raw_CU_diffT/TC23NMC09/TC23NMC09_25deg.parquet,TC23NMC09_25deg.parquet,TC23NMC09,NMC,lithium-ion,25.0,,25.0,charge,18,0.016241811013814,0.3085744129777034,0.1957233486433624,3.59979146041544,25.63145102209945,5,3.599944026275172,1.047919842962699,1.047919842962699
raw_CU_diffT/TC23NMC09/TC23NMC09_25deg.parquet,TC23NMC09_25deg.parquet,TC23NMC09,NMC,lithium-ion,25.0,,25.0,charge,19,0.0162372173005322,0.3248116302782356,0.2060223313491635,3.61085248524613,25.630016353591163,5,3.610738060851328,1.0405979753841166,1.0405979753841166
raw_CU_diffT/TC23NMC09/TC23NMC09_25deg.parquet,TC23NMC09_25deg.parquet,TC23NMC09,NMC,lithium-ion,25.0,,25.0,charge,20,0.0162392189541231,0.3410508492323587,0.216322583668799,3.62172280275215,25.616272955801104,5,3.6213795295677498,1.0366351449942783,1.0366351449942783
raw_CU_diffT/TC23NMC09/TC23NMC09_25deg.parquet,TC23NMC09_25deg.parquet,TC23NMC09,NMC,lithium-ion,25.0,,25.0,charge,21,0.0162452815323863,0.357296130764745,0.226626681375703,3.63221170560884,25.62929964088398,5,3.632097281214038,1.0477927169821442,1.0477927169821442
raw_CU_diffT/TC23NMC09/TC23NMC09_25deg.parquet,TC23NMC09_25deg.parquet,TC23NMC09,NMC,lithium-ion,25.0,,25.0,charge,22,0.0162377953410028,0.3735339261057478,0.2369260307224562,3.64231919381619,25.631865082872928,5,3.64296759872006,1.0701240123772493,1.0701240123772493
raw_CU_diffT/TC23NMC09/TC23NMC09_25deg.parquet,TC23NMC09_25deg.parquet,TC23NMC09,NMC,lithium-ion,25.0,,25.0,charge,23,0.0162415301529371,0.3897754562586849,0.2472277489950425,3.65338021864688,25.63265781767956,5,3.65414304794555,1.0976102551468614,1.0976102551468614
raw_CU_diffT/TC23NMC09/TC23NMC09_25deg.parquet,TC23NMC09_25deg.parquet,TC23NMC09,NMC,lithium-ion,25.0,,25.0,charge,24,0.0162462259994292,0.4060216822581141,0.2575324457608592,3.66520407277624,25.634058038674027,5,3.6655854874255716,1.1254063856164294,1.1254063856164294
raw_CU_diffT/TC23NMC09/TC23NMC09_25deg.parquet,TC23NMC09_25deg.parquet,TC23NMC09,NMC,lithium-ion,25.0,,25.0,charge,25,0.0162408600648165,0.4222625423229306,0.2678337390082803,3.6776000488796,25.63491864640884,5,3.6773330586250617,1.1441543383120347,1.1441543383120347
raw_CU_diffT/TC23NMC09/TC23NMC09_25deg.parquet,TC23NMC09_25deg.parquet,TC23NMC09,NMC,lithium-ion,25.0,,25.0,charge,26,0.0162393358806446,0.4385018782035752,0.2781340654923616,3.68942390300895,25.63935660220995,5,3.6891569127544193,1.1515974911172009,1.1515974911172009
raw_CU_diffT/TC23NMC09/TC23NMC09_25deg.parquet,TC23NMC09_25deg.parquet,TC23NMC09,NMC,lithium-ion,25.0,,25.0,charge,27,0.0162397860346545,0.4547416642382297,0.2884346775012515,3.70105704981364,25.632741602209943,5,3.701057049813644,1.1552529288970277,1.1552529288970277
raw_CU_diffT/TC23NMC09/TC23NMC09_25deg.parquet,TC23NMC09_25deg.parquet,TC23NMC09,NMC,lithium-ion,25.0,,25.0,charge,28,0.0162406727798932,0.4709823370181229,0.2987358519571241,3.71249948929367,25.63484259668509,5,3.712957186872868,1.1608167025927116,1.1608167025927116
raw_CU_diffT/TC23NMC09/TC23NMC09_25deg.parquet,TC23NMC09_25deg.parquet,TC23NMC09,NMC,lithium-ion,25.0,,25.0,charge,29,0.0162395263781157,0.4872218633962386,0.3090362992704167,3.72470475807236,25.636631629834252,5,3.724971748326894,1.1700714192278951,1.1700714192278951
raw_CU_diffT/TC23NMC09/TC23NMC09_25deg.parquet,TC23NMC09_25deg.parquet,TC23NMC09,NMC,lithium-ion,25.0,,25.0,charge,30,0.0162407152190292,0.5034625786152678,0.3193375006446903,3.73710073417572,25.653607983425417,5,3.737062592710786,1.1718013882205014,1.1718013882205014
raw_CU_diffT/TC23NMC09/TC23NMC09_25deg.parquet,TC23NMC09_25deg.parquet,TC23NMC09,NMC,lithium-ion,25.0,,25.0,charge,31,0.0162429062983833,0.5197054849136511,0.3296400917822441,3.74949671027908,25.648140082872928,5,3.749115295629744,1.1533547883086328,1.1533547883086328
raw_CU_diffT/TC23NMC09/TC23NMC09_25deg.parquet,TC23NMC09_25deg.parquet,TC23NMC09,NMC,lithium-ion,25.0,,25.0,charge,32,0.0162387506934247,0.5359442356070758,0.3399400470923154,3.7615112717331,25.65564107734807,5,3.7608247253643023,1.1089790419632095,1.1089790419632095
raw_CU_diffT/TC23NMC09/TC23NMC09_25deg.parquet,TC23NMC09_25deg.parquet,TC23NMC09,NMC,lithium-ion,25.0,,25.0,charge,33,0.0162415473917022,0.5521857829987781,0.3502417762991486,3.77276300388846,25.660948701657457,5,3.7719620331248587,1.0479342578930186,1.0479342578930186
raw_CU_diffT/TC23NMC09/TC23NMC09_25deg.parquet,TC23NMC09_25deg.parquet,TC23NMC09,NMC,lithium-ion,25.0,,25.0,charge,34,0.0162367277325689,0.568422510731347,0.3605404484805604,3.78325190674515,25.67206895027625,5,3.782412794516612,0.9740393302696475,0.9740393302696475
raw_CU_diffT/TC23NMC09/TC23NMC09_25deg.parquet,TC23NMC09_25deg.parquet,TC23NMC09,NMC,lithium-ion,25.0,,25.0,charge,35,0.0162363515892288,0.5846588623205757,0.3708388820808357,3.7927872729785,25.66823055248619,5,3.792024443679832,0.8943011753981125,0.8943011753981125
raw_CU_diffT/TC23NMC09/TC23NMC09_25deg.parquet,TC23NMC09_25deg.parquet,TC23NMC09,NMC,lithium-ion,25.0,,25.0,charge,36,0.0162412285409681,0.6009000908615438,0.3811404090462297,3.80175051723785,25.67785693370166,5,3.8008351220794503,0.8201577621206866,0.8201577621206866
raw_CU_diffT/TC23NMC09/TC23NMC09_25deg.parquet,TC23NMC09_25deg.parquet,TC23NMC09,NMC,lithium-ion,25.0,,25.0,charge,37,0.0162389461628633,0.6171390370244071,0.3914404883391442,3.8095695175492,25.667825193370167,5,3.808921112645332,0.7535516783713945,0.7535516783713945
raw_CU_diffT/TC23NMC09/TC23NMC09_25deg.parquet,TC23NMC09_25deg.parquet,TC23NMC09,NMC,lithium-ion,25.0,,25.0,charge,38,0.0162396131482647,0.6333786501726718,0.4017409906892234,3.81681639588655,25.685999668508288,5,3.816358698307348,0.6924066407550242,0.6924066407550242
raw_CU_diffT/TC23NMC09/TC23NMC09_25deg.parquet,TC23NMC09_25deg.parquet,TC23NMC09,NMC,lithium-ion,25.0,,25.0,charge,39,0.016241195531224,0.6496198457038959,0.4120424967171145,3.82368185957456,25.682641546961325,5,3.82318602053043,0.6405650298394789,0.6405650298394789
raw_CU_diffT/TC23NMC09/TC23NMC09_25deg.parquet,TC23NMC09_25deg.parquet,TC23NMC09,NMC,lithium-ion,25.0,,25.0,charge,40,0.0162395502773429,0.6658593959812388,0.4223429591892686,3.82997520128858,25.67153682320442,5,3.8295556451743105,0.5998650302658746,0.5998650302658746
raw_CU_diffT/TC23NMC09/TC23NMC09_25deg.parquet,TC23NMC09_25deg.parquet,TC23NMC09,NMC,lithium-ion,25.0,,25.0,charge,41,0.0162397188329033,0.6820991148141421,0.4326435285732641,3.83588712835326,25.69385461325966,5,3.8355438551688565,0.5646528762604248,0.5646528762604248
raw_CU_diffT/TC23NMC09/TC23NMC09_25deg.parquet,TC23NMC09_25deg.parquet,TC23NMC09,NMC,lithium-ion,25.0,,25.0,charge,42,0.0162416612762403,0.6983407760903824,0.4429453300150663,3.8414176407686,25.68835259668508,5,3.8411887919790018,0.5350222455095945,0.5350222455095945
raw_CU_diffT/TC23NMC09/TC23NMC09_25deg.parquet,TC23NMC09_25deg.parquet,TC23NMC09,NMC,lithium-ion,25.0,,25.0,charge,43,0.0162401052546856,0.7145808813450679,0.4532461444996341,3.84675744585928,25.69094395027624,5,3.8465667385346123,0.512804062320356,0.512804062320356
raw_CU_diffT/TC23NMC09/TC23NMC09_25deg.parquet,TC23NMC09_25deg.parquet,TC23NMC09,NMC,lithium-ion,25.0,,25.0,charge,44,0.0162419770022897,0.7308228583473576,0.4635481462009427,3.85190654362529,25.684285662983424,5,3.8517539777655556,0.4961769917813399,0.4961769917813399
raw_CU_diffT/TC23NMC09/TC23NMC09_25deg.parquet,TC23NMC09_25deg.parquet,TC23NMC09,NMC,lithium-ion,25.0,,25.0,charge,45,0.0162376554544029,0.7470605138017605,0.4738474068200742,3.85686493406663,25.68421005524862,5,3.856788651136766,0.48323542772200767,0.48323542772200767
raw_CU_diffT/TC23NMC09/TC23NMC09_25deg.parquet,TC23NMC09_25deg.parquet,TC23NMC09,NMC,lithium-ion,25.0,,25.0,charge,46,0.0162409524770184,0.7633014662787789,0.4841487586829374,3.86182332450798,25.689070773480665,5,3.861708900113176,0.47212066514433104,0.47212066514433104
raw_CU_diffT/TC23NMC09/TC23NMC09_25deg.parquet,TC23NMC09_25deg.parquet,TC23NMC09,NMC,lithium-ion,25.0,,25.0,charge,47,0.0162379140957523,0.7795393803745312,0.4944481833537494,3.86659100762465,25.704282790055245,5,3.866514724694786,0.462790973442992,0.462790973442992
raw_CU_diffT/TC23NMC09/TC23NMC09_25deg.parquet,TC23NMC09_25deg.parquet,TC23NMC09,NMC,lithium-ion,25.0,,25.0,charge,48,0.0162462436857079,0.7957856240602391,0.5047528913376631,3.87135869074133,25.706011823204424,5,3.8712442663465305,0.45538708698668984,0.45538708698668984
raw_CU_diffT/TC23NMC09/TC23NMC09_25deg.parquet,TC23NMC09_25deg.parquet,TC23NMC09,NMC,lithium-ion,25.0,,25.0,charge,49,0.0162375855194507,0.8120232095796898,0.5150521075982787,3.87593566653334,25.69914450276243,5,3.875897525068406,0.4517001047168776,0.4517001047168776
raw_CU_diffT/TC23NMC09/TC23NMC09_25deg.parquet,TC23NMC09_25deg.parquet,TC23NMC09,NMC,lithium-ion,25.0,,25.0,charge,50,0.0162452794778595,0.8282684890575492,0.5253562040020323,3.88051264232535,25.69771861878453,5,3.8805507837902824,0.4497596478697403,0.4497596478697403
raw_CU_diffT/TC23NMC09/TC23NMC09_25deg.parquet,TC23NMC09_25deg.parquet,TC23NMC09,NMC,lithium-ion,25.0,,25.0,charge,51,0.0162440157815212,0.8445125048390705,0.5356594988653193,3.88508961811736,25.69957519337017,5,3.885165901047224,0.44985339440177086,0.44985339440177086
raw_CU_diffT/TC23NMC09/TC23NMC09_25deg.parquet,TC23NMC09_25deg.parquet,TC23NMC09,NMC,lithium-ion,25.0,,25.0,charge,52,0.0162385659032689,0.8607510707423394,0.5459593369662293,3.88985730123403,25.69684190607735,5,3.8898191597691003,0.4535987116948945,0.4535987116948945
raw_CU_diffT/TC23NMC09/TC23NMC09_25deg.parquet,TC23NMC09_25deg.parquet,TC23NMC09,NMC,lithium-ion,25.0,,25.0,charge,53,0.0162408841173839,0.8769919548597233,0.5562606454697729,3.89443427702604,25.698267154696136,5,3.89451055995591,0.46101324480679295,0.46101324480679295
raw_CU_diffT/TC23NMC09/TC23NMC09_25deg.parquet,TC23NMC09_25deg.parquet,TC23NMC09,NMC,lithium-ion,25.0,,25.0,charge,54,0.0162380309595411,0.8932299858192644,0.5665601442652405,3.89920196014272,25.701001325966843,5,3.89931638453752,0.4739731514729897,0.4739731514729897
raw_CU_diffT/TC23NMC09/TC23NMC09_25deg.parquet,TC23NMC09_25deg.parquet,TC23NMC09,NMC,lithium-ion,25.0,,25.0,charge,55,0.0162407512153473,0.9094707370346116,0.5768613684713486,3.9039696432594,25.73575569060774,5,3.9042747749788638,0.4942631044289385,0.4942631044289385
raw_CU_diffT/TC23NMC09/TC23NMC09_25deg.parquet,TC23NMC09_25deg.parquet,TC23NMC09,NMC,lithium-ion,25.0,,25.0,charge,56,0.0162429974470908,0.9257137344817024,0.587164017422932,3.90911874102541,25.715901381215467,5,3.909500155674742,0.5238528870222012,0.5238528870222012
raw_CU_diffT/TC23NMC09/TC23NMC09_25deg.parquet,TC23NMC09_25deg.parquet,TC23NMC09,NMC,lithium-ion,25.0,,25.0,charge,57,0.0162426855767795,0.941956420058482,0.5974664685606362,3.91464925344075,25.713453922651933,5,3.91506880955502,0.5645205539498193,0.5645205539498193
raw_CU_diffT/TC23NMC09/TC23NMC09_25deg.parquet,TC23NMC09_25deg.parquet,TC23NMC09,NMC,lithium-ion,25.0,,25.0,charge,58,0.0162459182653384,0.9582023383238204,0.6077709701361059,3.92056118050543,25.72260944751381,5,3.9211333024794315,0.6164755106080975,0.6164755106080975
raw_CU_diffT/TC23NMC09/TC23NMC09_25deg.parquet,TC23NMC09_25deg.parquet,TC23NMC09,NMC,lithium-ion,25.0,,25.0,charge,59,0.0162369188370043,0.9744392571608248,0.6180697635317158,3.92704522954411,25.72350359116022,5,3.9277699173778458,0.679591411169838,0.679591411169838
raw_CU_diffT/TC23NMC09/TC23NMC09_25deg.parquet,TC23NMC09_25deg.parquet,TC23NMC09,NMC,lithium-ion,25.0,,25.0,charge,60,0.0162368653488885,0.9906761225097132,0.6283685230007502,3.93429210788146,25.71173303867403,5,3.9351312201099935,0.7516515825411147,0.7516515825411147
raw_CU_diffT/TC23NMC09/TC23NMC09_25deg.parquet,TC23NMC09_25deg.parquet,TC23NMC09,NMC,lithium-ion,25.0,,25.0,charge,61,0.0162431246738899,1.006919247183603,0.6386712526500652,3.94230181551748,25.70359091160221,5,3.943255352140812,0.827335621443666,0.827335621443666
raw_CU_diffT/TC23NMC09/TC23NMC09_25deg.parquet,TC23NMC09_25deg.parquet,TC23NMC09,NMC,lithium-ion,25.0,,25.0,charge,62,0.0162459198018261,1.0231651669854291,0.6489757552001022,3.95145576710149,25.69290908839779,5,3.9521804549352297,0.8920698162828273,0.8920698162828273
raw_CU_diffT/TC23NMC09/TC23NMC09_25deg.parquet,TC23NMC09_25deg.parquet,TC23NMC09,NMC,lithium-ion,25.0,,25.0,charge,63,0.016245109249414,1.0394102762348432,0.6592797436309327,3.96118184065952,25.700284226519337,5,3.961639538238716,0.9311189406336666,0.9311189406336666
raw_CU_diffT/TC23NMC09/TC23NMC09_25deg.parquet,TC23NMC09_25deg.parquet,TC23NMC09,NMC,lithium-ion,25.0,,25.0,charge,64,0.0162396406015487,1.055649916836392,0.6695802633941494,3.9716707435162,25.691196961325964,5,3.971365611796736,0.9405422778254717,0.9405422778254717
raw_CU_diffT/TC23NMC09/TC23NMC09_25deg.parquet,TC23NMC09_25deg.parquet,TC23NMC09,NMC,lithium-ion,25.0,,25.0,charge,65,0.0162391600127479,1.0718890768491398,0.6798804783283022,3.98158752439889,25.678742320441987,5,3.98101540242489,0.921973158357531,0.921973158357531
raw_CU_diffT/TC23NMC09/TC23NMC09_25deg.parquet,TC23NMC09_25deg.parquet,TC23NMC09,NMC,lithium-ion,25.0,,25.0,charge,66,0.0162416447521256,1.0881307216012654,0.6901822692891478,3.99093218330758,25.69754955801105,5,3.990360061333574,0.8793919583188483,0.8793919583188483
raw_CU_diffT/TC23NMC09/TC23NMC09_25deg.parquet,TC23NMC09_25deg.parquet,TC23NMC09,NMC,lithium-ion,25.0,,25.0,charge,67,0.0162389117261662,1.1043696333274315,0.7004823267394681,3.99970472024226,25.66319314917127,5,3.9991325982682597,0.8183618853272208,0.8183618853272208
raw_CU_diffT/TC23NMC09/TC23NMC09_25deg.parquet,TC23NMC09_25deg.parquet,TC23NMC09,NMC,lithium-ion,25.0,,25.0,charge,68,0.0162392863880601,1.1206089197154916,0.7107826218312693,4.00790513520294,25.653092955801103,5,4.007218588834144,0.7478453820690163,0.7478453820690163
raw_CU_diffT/TC23NMC09/TC23NMC09_25deg.parquet,TC23NMC09_25deg.parquet,TC23NMC09,NMC,lithium-ion,25.0,,25.0,charge,69,0.0162465331470059,1.1368554528624977,0.7210875134154174,4.01553342818963,25.622608425414363,5,4.014541750101358,0.6737341576597373,0.6737341576597373
raw_CU_diffT/TC23NMC09/TC23NMC09_25deg.parquet,TC23NMC09_25deg.parquet,TC23NMC09,NMC,lithium-ion,25.0,,25.0,charge,70,0.0162412201932023,1.1530966730556995,0.7313890350859696,4.02201747722831,25.621081160220992,5,4.0211020820699055,0.5980169434282061,0.5980169434282061
raw_CU_diffT/TC23NMC09/TC23NMC09_25deg.parquet,TC23NMC09_25deg.parquet,TC23NMC09,NMC,lithium-ion,25.0,,25.0,charge,71,0.016237354964244,1.1693340280199438,0.7416881051094534,4.02754798964365,25.67330124309392,5,4.026861443274852,0.5184390055655967,0.5184390055655967
raw_CU_diffT/TC23NMC09/TC23NMC09_25deg.parquet,TC23NMC09_25deg.parquet,TC23NMC09,NMC,lithium-ion,25.0,,25.0,charge,72,0.0162399926884346,1.1855740207083785,0.7519888481952187,4.032506380085,25.64079988950276,5,4.031781692251262,0.4462148959247827,0.4462148959247827
raw_CU_diffT/TC23NMC09/TC23NMC09_25deg.parquet,TC23NMC09_25deg.parquet,TC23NMC09,NMC,lithium-ion,25.0,,25.0,charge,73,0.0162375374780666,1.201811558186445,0.7622880339840252,4.03670194122767,25.61668558011049,5,4.036053536323804,0.386979351449412,0.386979351449412
raw_CU_diffT/TC23NMC09/TC23NMC09_25deg.parquet,TC23NMC09_25deg.parquet,TC23NMC09,NMC,lithium-ion,25.0,,25.0,charge,74,0.016239543729325,1.21805110191577,0.7725884923028862,4.04013467307168,25.618002707182324,5,4.039753258422346,0.3369654355221883,0.3369654355221883
raw_CU_diffT/TC23NMC09/TC23NMC09_25deg.parquet,TC23NMC09_25deg.parquet,TC23NMC09,NMC,lithium-ion,25.0,,25.0,charge,75,0.0162392730261309,1.234290374941901,0.7828887789194496,4.04337669759102,25.618508287292816,5,4.042995282941686,0.2999425569655614,0.2999425569655614
raw_CU_diffT/TC23NMC09/TC23NMC09_25deg.parquet,TC23NMC09_25deg.parquet,TC23NMC09,NMC,lithium-ion,25.0,,25.0,charge,76,0.0162388572442779,1.250529232186179,0.793188801812862,4.04604660013636,25.663910801104976,5,4.045932175741558,0.27588817671167476,0.27588817671167476
raw_CU_diffT/TC23NMC09/TC23NMC09_25deg.parquet,TC23NMC09_25deg.parquet,TC23NMC09,NMC,lithium-ion,25.0,,25.0,charge,77,0.0162374435815712,1.2667666757677505,0.8034879280447652,4.0487165026817,25.640546823204414,5,4.048678361216764,0.2629366580901831,0.2629366580901831
raw_CU_diffT/TC23NMC09/TC23NMC09_25deg.parquet,TC23NMC09_25deg.parquet,TC23NMC09,NMC,lithium-ion,25.0,,25.0,charge,78,0.0162377666125781,1.2830044423803284,0.8137872591695815,4.05138640522703,25.685248784530387,5,4.051348263762102,0.2629370842860226,0.2629370842860226
raw_CU_diffT/TC23NMC09/TC23NMC09_25deg.parquet,TC23NMC09_25deg.parquet,TC23NMC09,NMC,lithium-ion,25.0,,25.0,charge,79,0.0162373923866784,1.2992418347670067,0.8240863529294603,4.05386560044771,25.678320497237568,5,4.054094449237307,0.27219028462548067,0.27219028462548067
raw_CU_diffT/TC23NMC09/TC23NMC09_25deg.parquet,TC23NMC09_25deg.parquet,TC23NMC09,NMC,lithium-ion,25.0,,25.0,charge,80,0.0162383319418406,1.3154801667088474,0.8343860426327319,4.05672621031771,25.64150875690608,5,4.056955059107314,0.2869728395272375,0.2869728395272375
raw_CU_diffT/TC23NMC09/TC23NMC09_25deg.parquet,TC23NMC09_25deg.parquet,TC23NMC09,NMC,lithium-ion,25.0,,25.0,charge,81,0.0162407303510662,1.3317208970599137,0.8446872536049916,4.05977752751239,25.6416185359116,5,4.060006376301988,0.3110105236624463,0.3110105236624463
raw_CU_diffT/TC23NMC09/TC23NMC09_25deg.parquet,TC23NMC09_25deg.parquet,TC23NMC09,NMC,lithium-ion,25.0,,25.0,charge,82,0.0162416378985718,1.3479625349584852,0.8549890402187479,4.06301955203173,25.661480414364643,5,4.063362825216128,0.34065189598823054,0.34065189598823054
raw_CU_diffT/TC23NMC09/TC23NMC09_25deg.parquet,TC23NMC09_25deg.parquet,TC23NMC09,NMC,lithium-ion,25.0,,25.0,charge,83,0.0162390122930271,1.3642015472515123,0.8652891614568677,4.0666429912004,25.647912458563532,5,4.067024405849736,0.3758440794109106,0.3758440794109106
raw_CU_diffT/TC23NMC09/TC23NMC09_25deg.parquet,TC23NMC09_25deg.parquet,TC23NMC09,NMC,lithium-ion,25.0,,25.0,charge,84,0.0162399138828388,1.3804414611343512,0.8755898545576231,4.07064784501841,25.653067734806637,5,4.071105542597611,0.41846933058351965,0.41846933058351965
raw_CU_diffT/TC23NMC09/TC23NMC09_25deg.parquet,TC23NMC09_25deg.parquet,TC23NMC09,NMC,lithium-ion,25.0,,25.0,charge,85,0.0162362458142182,1.3966777069485694,0.8858882210666609,4.07503411348575,25.70179392265193,5,4.075644376924686,0.4684798198314013,0.4684798198314013
raw_CU_diffT/TC23NMC09/TC23NMC09_25deg.parquet,TC23NMC09_25deg.parquet,TC23NMC09,NMC,lithium-ion,25.0,,25.0,charge,86,0.0162381620385524,1.4129158689871215,0.8961878030032507,4.08018321125176,25.686438591160226,5,4.080755333225764,0.5277179620140942,0.5277179620140942
raw_CU_diffT/TC23NMC09/TC23NMC09_25deg.parquet,TC23NMC09_25deg.parquet,TC23NMC09,NMC,lithium-ion,25.0,,25.0,charge,87,0.0162375447636791,1.4291534137508008,0.9064869934131938,4.08571372366711,25.66389406077348,5,4.086514694430708,0.5943185557191271,0.5943185557191271
raw_CU_diffT/TC23NMC09/TC23NMC09_25deg.parquet,TC23NMC09_25deg.parquet,TC23NMC09,NMC,lithium-ion,25.0,,25.0,charge,88,0.0162408905711393,1.4453943043219402,0.9167883060102414,4.09219777270579,25.70044428176795,5,4.092998743469388,0.6700843235477691,0.6700843235477691
raw_CU_diffT/TC23NMC09/TC23NMC09_25deg.parquet,TC23NMC09_25deg.parquet,TC23NMC09,NMC,lithium-ion,25.0,,25.0,charge,89,0.0162444872495935,1.4616387915715336,0.9270918999174738,4.09944465104313,25.6775114640884,5,4.100321904736604,0.7570870761376227,0.7570870761376227
raw_CU_diffT/TC23NMC09/TC23NMC09_25deg.parquet,TC23NMC09_25deg.parquet,TC23NMC09,NMC,lithium-ion,25.0,,25.0,charge,90,0.0162415625405228,1.4778803541120564,0.9373936387329388,4.10745435867915,25.662611961325965,5,4.108598602627154,0.8553742254489975,0.8553742254489975
raw_CU_diffT/TC23NMC09/TC23NMC09_25deg.parquet,TC23NMC09_25deg.parquet,TC23NMC09,NMC,lithium-ion,25.0,,25.0,charge,91,0.0162377381308455,1.4941180922429018,0.9476929517922904,4.11679901758784,25.683315773480665,5,4.1179432615358404,0.9665672203517772,0.9665672203517772
raw_CU_diffT/TC23NMC09/TC23NMC09_25deg.parquet,TC23NMC09_25deg.parquet,TC23NMC09,NMC,lithium-ion,25.0,,25.0,charge,92,0.0162375752605239,1.5103556675034258,0.9579921615458484,4.12709721311986,25.659674337016572,5,4.128508447322396,1.0221000524557837,1.0221000524557837
raw_CU_diffT/TC23NMC09/TC23NMC09_25deg.parquet,TC23NMC09_25deg.parquet,TC23NMC09,NMC,lithium-ion,25.0,,25.0,charge,93,0.0162382635790704,1.526593931082496,0.9682918078878112,4.13892106724922,25.708636878453035,5,4.138997350179084,0.9774927265668794,0.9774927265668794
raw_CU_diffT/TC23NMC09/TC23NMC09_25deg.parquet,TC23NMC09_25deg.parquet,TC23NMC09,NMC,lithium-ion,25.0,,25.0,charge,94,0.0162436051051897,1.5428375361876858,0.97859484226629,4.15227057997591,25.69668953038673,5,4.1486471408072365,1.2276178124802755,1.2276178124802755
raw_CU_diffT/TC23NMC09/TC23NMC09_25deg.parquet,TC23NMC09_25deg.parquet,TC23NMC09,NMC,lithium-ion,25.0,,25.0,charge,95,0.0093912931155505,1.5522288293032362,0.9845515750975364,4.15989887296259,25.63100328729282,5,4.15696198016272,1.5509560898500467,1.5509560898500467
raw_CU_diffT/TC23NMC09/TC23NMC09_25deg.parquet,TC23NMC09_25deg.parquet,TC23NMC09,NMC,lithium-ion,25.0,,25.0,charge,96,0.0061840172726819,1.5584128465759182,0.988473989004114,4.1650479707286,25.598721740331484,5,4.1634460292014,1.5641087266826617,1.5641087266826617
raw_CU_diffT/TC23NMC09/TC23NMC09_25deg.parquet,TC23NMC09_25deg.parquet,TC23NMC09,NMC,lithium-ion,25.0,,25.0,charge,97,0.0044495812129438,1.562862427788862,0.9912962804788152,4.16867140989728,25.59418182320442,5,4.167679731809008,1.464647159687047,1.464647159687047
raw_CU_diffT/TC23NMC09/TC23NMC09_25deg.parquet,TC23NMC09_25deg.parquet,TC23NMC09,NMC,lithium-ion,25.0,,25.0,charge,98,0.0033453900216198,1.5662078178104817,0.9934182028094164,4.17134131244262,25.57486897790055,5,4.170731049003683,1.402443649946008,1.402443649946008
raw_CU_diffT/TC23NMC09/TC23NMC09_25deg.parquet,TC23NMC09_25deg.parquet,TC23NMC09,NMC,lithium-ion,25.0,,25.0,charge,99,0.0026248588933148,1.5688326767037966,0.9950831048580284,4.17343909301395,25.584572541436465,5,4.173019536899688,1.3627722817948325,1.3627722817948325
raw_CU_diffT/TC23NMC09/TC23NMC09_25deg.parquet,TC23NMC09_25deg.parquet,TC23NMC09,NMC,lithium-ion,25.0,,25.0,charge,100,0.002133010098027,1.5709656868018236,0.9964360358254648,4.17515545893596,25.583534475138123,5,4.174850327216491,1.3444831942902056,1.3444831942902056
raw_CU_diffT/TC23NMC09/TC23NMC09_25deg.parquet,TC23NMC09_25deg.parquet,TC23NMC09,NMC,lithium-ion,25.0,,25.0,charge,101,0.0017536616978777,1.5727193484997013,0.9975483527430732,4.17649041020863,25.58129132596685,5,4.176337844348895,1.3153852750215265,1.3153852750215265
raw_CU_diffT/TC23NMC09/TC23NMC09_25deg.parquet,TC23NMC09_25deg.parquet,TC23NMC09,NMC,lithium-ion,25.0,,25.0,charge,102,0.0014838204277574,1.5742031689274587,0.99848951406654,4.1778253614813,25.597044143646404,5,4.177558371226764,0.9979479324151725,0.9979479324151725
raw_CU_diffT/TC23NMC09/TC23NMC09_25deg.parquet,TC23NMC09_25deg.parquet,TC23NMC09,NMC,lithium-ion,25.0,,25.0,charge,103,0.0012794706402624,1.575482639567721,0.9993010598968844,4.17877889810463,25.58556947513812,5,4.178159099299465,0.7700950477683364,0.7700950477683364
raw_CU_diffT/TC23NMC09/TC23NMC09_25deg.parquet,TC23NMC09_25deg.parquet,TC23NMC09,NMC,lithium-ion,25.0,,25.0,charge,104,0.0011019381873464,1.5765845777550676,1.0,4.1795417274033,25.57671685082873,5,4.17871532899641,0.7958188326382323,0.7958188326382323
raw_CU_diffT/TC23NMC09/TC23NMC09_25deg.parquet,TC23NMC09_25deg.parquet,TC23NMC09,NMC,lithium-ion,25.0,,25.0,charge,0,0.0162455190677443,0.0162455190677443,0.0103042483714236,3.12168819747511,25.582395883977902,11,3.3230115632153066,2.41056652166808,2.41056652166808
raw_CU_diffT/TC23NMC09/TC23NMC09_25deg.parquet,TC23NMC09_25deg.parquet,TC23NMC09,NMC,lithium-ion,25.0,,25.0,charge,1,0.0162384563575439,0.0324839754252882,0.0206040169893979,3.23592188495068,25.57088635359116,11,3.347839840626723,2.2005315882836953,2.2005315882836953
raw_CU_diffT/TC23NMC09/TC23NMC09_25deg.parquet,TC23NMC09_25deg.parquet,TC23NMC09,NMC,lithium-ion,25.0,,25.0,charge,2,0.0162409250731797,0.0487249004984679,0.0309053514704858,3.31487471736285,25.57032102209945,11,3.3683442835163726,1.8053447853739897,1.8053447853739897
raw_CU_diffT/TC23NMC09/TC23NMC09_25deg.parquet,TC23NMC09_25deg.parquet,TC23NMC09,NMC,lithium-ion,25.0,,25.0,charge,3,0.0162398940983777,0.0649647945968456,0.0412060320223037,3.37551964660697,25.56389994475138,11,3.3850338231375834,1.4840335772594528,1.4840335772594528
raw_CU_diffT/TC23NMC09/TC23NMC09_25deg.parquet,TC23NMC09_25deg.parquet,TC23NMC09,NMC,lithium-ion,25.0,,25.0,charge,4,0.0162425488962569,0.0812073434931024,0.0515083964659449,3.42472213637107,25.561647872928177,11,3.3989194353436205,1.2497380036919878,1.2497380036919878
raw_CU_diffT/TC23NMC09/TC23NMC09_25deg.parquet,TC23NMC09_25deg.parquet,TC23NMC09,NMC,lithium-ion,25.0,,25.0,charge,5,0.016240796286638,0.0974481397797404,0.0618096492599838,3.46534279652516,25.56893748618785,11,3.4107831646408626,2.4015433307888827,2.4015433307888827
raw_CU_diffT/TC23NMC09/TC23NMC09_25deg.parquet,TC23NMC09_25deg.parquet,TC23NMC09,NMC,lithium-ion,25.0,,25.0,charge,6,0.0162375589877972,0.1136856987675376,0.072108848692036,3.49680950509522,25.56080403314917,11,3.448387181659305,3.176178267250691,3.176178267250691
raw_CU_diffT/TC23NMC09/TC23NMC09_25deg.parquet,TC23NMC09_25deg.parquet,TC23NMC09,NMC,lithium-ion,25.0,,25.0,charge,7,0.0162416402078509,0.1299273389753885,0.0824106367705276,3.51187538374392,25.60272082872928,11,3.4762131140311805,2.3865997500547564,2.3865997500547564
raw_CU_diffT/TC23NMC09/TC23NMC09_25deg.parquet,TC23NMC09_25deg.parquet,TC23NMC09,NMC,lithium-ion,25.0,,25.0,charge,8,0.0162374478795045,0.1461647868548931,0.0927097657285346,3.51855014010727,25.62785643646409,11,3.4975549973643765,1.8420316195126247,1.8420316195126247
raw_CU_diffT/TC23NMC09/TC23NMC09_25deg.parquet,TC23NMC09_25deg.parquet,TC23NMC09,NMC,lithium-ion,25.0,,25.0,charge,9,0.0162467086783966,0.1624114955332897,0.1030147686491713,3.52388994519795,25.64562596685083,11,3.514163871639927,1.436956478701319,1.436956478701319
raw_CU_diffT/TC23NMC09/TC23NMC09_25deg.parquet,TC23NMC09_25deg.parquet,TC23NMC09,NMC,lithium-ion,25.0,,25.0,charge,10,0.0162408588545146,0.1786523543878043,0.113316061128919,3.52942045761329,25.64351674033149,11,3.527166643776317,1.1293723606236767,1.1293723606236767
raw_CU_diffT/TC23NMC09/TC23NMC09_25deg.parquet,TC23NMC09_25deg.parquet,TC23NMC09,NMC,lithium-ion,25.0,,25.0,charge,11,0.0162377620873693,0.1948901164751736,0.1236153893834746,3.53533238467797,25.648773756906078,11,3.5374301652493085,0.9055976237931986,0.9055976237931986
raw_CU_diffT/TC23NMC09/TC23NMC09_25deg.parquet,TC23NMC09_25deg.parquet,TC23NMC09,NMC,lithium-ion,25.0,,25.0,charge,12,0.01623895882868,0.2111290753038536,0.1339154767100949,3.54200714104132,25.647668038674038,11,3.545821287534659,0.7952512956002238,0.7952512956002238
raw_CU_diffT/TC23NMC09/TC23NMC09_25deg.parquet,TC23NMC09_25deg.parquet,TC23NMC09,NMC,lithium-ion,25.0,,25.0,charge,13,0.0162414126586755,0.2273704879625291,0.1442171204581278,3.549635434028,25.64422552486188,11,3.553813658141161,0.7951933262757791,0.7951933262757791
raw_CU_diffT/TC23NMC09/TC23NMC09_25deg.parquet,TC23NMC09_25deg.parquet,TC23NMC09,NMC,lithium-ion,25.0,,25.0,charge,14,0.016241216369223,0.2436117043317521,0.1545186397031969,3.55821726363802,25.63750046961326,11,3.562204780426512,0.838943178896244,0.838943178896244
raw_CU_diffT/TC23NMC09/TC23NMC09_25deg.parquet,TC23NMC09_25deg.parquet,TC23NMC09,NMC,lithium-ion,25.0,,25.0,charge,15,0.0162416422862714,0.2598533466180235,0.1648204290999942,3.56775262987137,25.64239395027624,11,3.571098676567803,0.8852770679865785,0.8852770679865785
raw_CU_diffT/TC23NMC09/TC23NMC09_25deg.parquet,TC23NMC09_25deg.parquet,TC23NMC09,NMC,lithium-ion,25.0,,25.0,charge,16,0.0162394012114782,0.2760927478295017,0.1751207970222797,3.57824153272806,25.633965801104974,11,3.5804433354764895,0.9257172190023937,0.9257172190023937
raw_CU_diffT/TC23NMC09/TC23NMC09_25deg.parquet,TC23NMC09_25deg.parquet,TC23NMC09,NMC,lithium-ion,25.0,,25.0,charge,17,0.0162398541343877,0.2923326019638894,0.1854214522256383,3.58911185023408,25.633644834254145,11,3.590169409034509,0.9635141927059294,0.9635141927059294
raw_CU_diffT/TC23NMC09/TC23NMC09_25deg.parquet,TC23NMC09_25deg.parquet,TC23NMC09,NMC,lithium-ion,25.0,,25.0,charge,18,0.016241811013814,0.3085744129777034,0.1957233486433624,3.59979146041544,25.63145102209945,11,3.600294234271378,1.0014705545589209,1.0014705545589209
raw_CU_diffT/TC23NMC09/TC23NMC09_25deg.parquet,TC23NMC09_25deg.parquet,TC23NMC09,NMC,lithium-ion,25.0,,25.0,charge,19,0.0162372173005322,0.3248116302782356,0.2060223313491635,3.61085248524613,25.630016353591163,11,3.6108004741575814,1.0368917950872287,1.0368917950872287
raw_CU_diffT/TC23NMC09/TC23NMC09_25deg.parquet,TC23NMC09_25deg.parquet,TC23NMC09,NMC,lithium-ion,25.0,,25.0,charge,20,0.0162392189541231,0.3410508492323587,0.216322583668799,3.62172280275215,25.616272955801104,11,3.6216534546340893,1.0635583821350565,1.0635583821350565
raw_CU_diffT/TC23NMC09/TC23NMC09_25deg.parquet,TC23NMC09_25deg.parquet,TC23NMC09,NMC,lithium-ion,25.0,,25.0,charge,21,0.0162452815323863,0.357296130764745,0.226626681375703,3.63221170560884,25.62929964088398,11,3.632714479464778,1.0787574568672937,1.0787574568672937
raw_CU_diffT/TC23NMC09/TC23NMC09_25deg.parquet,TC23NMC09_25deg.parquet,TC23NMC09,NMC,lithium-ion,25.0,,25.0,charge,22,0.0162377953410028,0.3735339261057478,0.2369260307224562,3.64231919381619,25.631865082872928,11,3.643879526472558,1.0864530978699065,1.0864530978699065
raw_CU_diffT/TC23NMC09/TC23NMC09_25deg.parquet,TC23NMC09_25deg.parquet,TC23NMC09,NMC,lithium-ion,25.0,,25.0,charge,23,0.0162415301529371,0.3897754562586849,0.2472277489950425,3.65338021864688,25.63265781767956,11,3.6550965845688848,1.0954245673025582,1.0954245673025582
raw_CU_diffT/TC23NMC09/TC23NMC09_25deg.parquet,TC23NMC09_25deg.parquet,TC23NMC09,NMC,lithium-ion,25.0,,25.0,charge,24,0.0162462259994292,0.4060216822581141,0.2575324457608592,3.66520407277624,25.634058038674027,11,3.6664523389013315,1.1080714487769967,1.1080714487769967
raw_CU_diffT/TC23NMC09/TC23NMC09_25deg.parquet,TC23NMC09_25deg.parquet,TC23NMC09,NMC,lithium-ion,25.0,,25.0,charge,25,0.0162408600648165,0.4222625423229306,0.2678337390082803,3.6776000488796,25.63491864640884,11,3.6779294524403854,1.1209281956457176,1.1209281956457176
raw_CU_diffT/TC23NMC09/TC23NMC09_25deg.parquet,TC23NMC09_25deg.parquet,TC23NMC09,NMC,lithium-ion,25.0,,25.0,charge,26,0.0162393358806446,0.4385018782035752,0.2781340654923616,3.68942390300895,25.63935660220995,11,3.6895452622155607,1.1344294804249273,1.1344294804249273
raw_CU_diffT/TC23NMC09/TC23NMC09_25deg.parquet,TC23NMC09_25deg.parquet,TC23NMC09,NMC,lithium-ion,25.0,,25.0,charge,27,0.0162397860346545,0.4547416642382297,0.2884346775012515,3.70105704981364,25.632741602209943,11,3.7012997682268574,1.1461641249159413,1.1461641249159413
raw_CU_diffT/TC23NMC09/TC23NMC09_25deg.parquet,TC23NMC09_25deg.parquet,TC23NMC09,NMC,lithium-ion,25.0,,25.0,charge,28,0.0162406727798932,0.4709823370181229,0.2987358519571241,3.71249948929367,25.63484259668509,11,3.7131582964152456,1.148697997703664,1.148697997703664
raw_CU_diffT/TC23NMC09/TC23NMC09_25deg.parquet,TC23NMC09_25deg.parquet,TC23NMC09,NMC,lithium-ion,25.0,,25.0,charge,29,0.0162395263781157,0.4872218633962386,0.3090362992704167,3.72470475807236,25.636631629834252,11,3.724964813515088,1.1360743740867463,1.1360743740867463
raw_CU_diffT/TC23NMC09/TC23NMC09_25deg.parquet,TC23NMC09_25deg.parquet,TC23NMC09,NMC,lithium-ion,25.0,,25.0,charge,30,0.0162407152190292,0.5034625786152678,0.3193375006446903,3.73710073417572,25.653607983425417,11,3.7365632862607483,1.1107140228703258,1.1107140228703258
raw_CU_diffT/TC23NMC09/TC23NMC09_25deg.parquet,TC23NMC09_25deg.parquet,TC23NMC09,NMC,lithium-ion,25.0,,25.0,charge,31,0.0162429062983833,0.5197054849136511,0.3296400917822441,3.74949671027908,25.648140082872928,11,3.747849692475134,1.077956185389553,1.077956185389553
raw_CU_diffT/TC23NMC09/TC23NMC09_25deg.parquet,TC23NMC09_25deg.parquet,TC23NMC09,NMC,lithium-ion,25.0,,25.0,charge,32,0.0162387506934247,0.5359442356070758,0.3399400470923154,3.7615112717331,25.65564107734807,11,3.758772021069703,1.0409815993095322,1.0409815993095322
raw_CU_diffT/TC23NMC09/TC23NMC09_25deg.parquet,TC23NMC09_25deg.parquet,TC23NMC09,NMC,lithium-ion,25.0,,25.0,charge,33,0.0162415473917022,0.5521857829987781,0.3502417762991486,3.77276300388846,25.660948701657457,11,3.769295597985422,1.0014825512750747,1.0014825512750747
raw_CU_diffT/TC23NMC09/TC23NMC09_25deg.parquet,TC23NMC09_25deg.parquet,TC23NMC09,NMC,lithium-ion,25.0,,25.0,charge,34,0.0162367277325689,0.568422510731347,0.3605404484805604,3.78325190674515,25.67206895027625,11,3.7794030861927754,0.9553534493055054,0.9553534493055054
raw_CU_diffT/TC23NMC09/TC23NMC09_25deg.parquet,TC23NMC09_25deg.parquet,TC23NMC09,NMC,lithium-ion,25.0,,25.0,charge,35,0.0162363515892288,0.5846588623205757,0.3708388820808357,3.7927872729785,25.66823055248619,11,3.788973126485159,0.900525968937643,0.900525968937643
raw_CU_diffT/TC23NMC09/TC23NMC09_25deg.parquet,TC23NMC09_25deg.parquet,TC23NMC09,NMC,lithium-ion,25.0,,25.0,charge,36,0.0162412285409681,0.6009000908615438,0.3811404090462297,3.80175051723785,25.67785693370166,11,3.797953707774026,0.8415335073154324,0.8415335073154324
raw_CU_diffT/TC23NMC09/TC23NMC09_25deg.parquet,TC23NMC09_25deg.parquet,TC23NMC09,NMC,lithium-ion,25.0,,25.0,charge,37,0.0162389461628633,0.6171390370244071,0.3914404883391442,3.8095695175492,25.667825193370167,11,3.8063101560003463,0.7818286704157629,0.7818286704157629
raw_CU_diffT/TC23NMC09/TC23NMC09_25deg.parquet,TC23NMC09_25deg.parquet,TC23NMC09,NMC,lithium-ion,25.0,,25.0,charge,38,0.0162396131482647,0.6333786501726718,0.4017409906892234,3.81681639588655,25.685999668508288,11,3.814059808193635,0.7253940147142259,0.7253940147142259
raw_CU_diffT/TC23NMC09/TC23NMC09_25deg.parquet,TC23NMC09_25deg.parquet,TC23NMC09,NMC,lithium-ion,25.0,,25.0,charge,39,0.016241195531224,0.6496198457038959,0.4120424967171145,3.82368185957456,25.682641546961325,11,3.821254675442438,0.6740574221672375,0.6740574221672375
raw_CU_diffT/TC23NMC09/TC23NMC09_25deg.parquet,TC23NMC09_25deg.parquet,TC23NMC09,NMC,lithium-ion,25.0,,25.0,charge,40,0.0162395502773429,0.6658593959812388,0.4223429591892686,3.82997520128858,25.67153682320442,11,3.8279467688352997,0.62948800270334,0.62948800270334
raw_CU_diffT/TC23NMC09/TC23NMC09_25deg.parquet,TC23NMC09_25deg.parquet,TC23NMC09,NMC,lithium-ion,25.0,,25.0,charge,41,0.0162397188329033,0.6820991148141421,0.4326435285732641,3.83588712835326,25.69385461325966,11,3.834222773519798,0.5907398001980368,0.5907398001980368
raw_CU_diffT/TC23NMC09/TC23NMC09_25deg.parquet,TC23NMC09_25deg.parquet,TC23NMC09,NMC,lithium-ion,25.0,,25.0,charge,42,0.0162416612762403,0.6983407760903824,0.4429453300150663,3.8414176407686,25.68835259668508,11,3.8401173635549615,0.5587523989859449,0.5587523989859449
raw_CU_diffT/TC23NMC09/TC23NMC09_25deg.parquet,TC23NMC09_25deg.parquet,TC23NMC09,NMC,lithium-ion,25.0,,25.0,charge,43,0.0162401052546856,0.7145808813450679,0.4532461444996341,3.84675744585928,25.69094395027624,11,3.8457345611178826,0.5335049664702751,0.5335049664702751
raw_CU_diffT/TC23NMC09/TC23NMC09_25deg.parquet,TC23NMC09_25deg.parquet,TC23NMC09,NMC,lithium-ion,25.0,,25.0,charge,44,0.0162419770022897,0.7308228583473576,0.4635481462009427,3.85190654362529,25.684285662983424,11,3.8511090402675907,0.511660828943036,0.511660828943036
raw_CU_diffT/TC23NMC09/TC23NMC09_25deg.parquet,TC23NMC09_25deg.parquet,TC23NMC09,NMC,lithium-ion,25.0,,25.0,charge,45,0.0162376554544029,0.7470605138017605,0.4738474068200742,3.85686493406663,25.68421005524862,11,3.8562754750631174,0.49400804092957173,0.49400804092957173
raw_CU_diffT/TC23NMC09/TC23NMC09_25deg.parquet,TC23NMC09_25deg.parquet,TC23NMC09,NMC,lithium-ion,25.0,,25.0,charge,46,0.0162409524770184,0.7633014662787789,0.4841487586829374,3.86182332450798,25.689070773480665,11,3.8612858765930067,0.4813780479394154,0.4813780479394154
raw_CU_diffT/TC23NMC09/TC23NMC09_25deg.parquet,TC23NMC09_25deg.parquet,TC23NMC09,NMC,lithium-ion,25.0,,25.0,charge,47,0.0162379140957523,0.7795393803745312,0.4944481833537494,3.86659100762465,25.704282790055245,11,3.8661922559458035,0.47204701385072667,0.47204701385072667
raw_CU_diffT/TC23NMC09/TC23NMC09_25deg.parquet,TC23NMC09_25deg.parquet,TC23NMC09,NMC,lithium-ion,25.0,,25.0,charge,48,0.0162462436857079,0.7957856240602391,0.5047528913376631,3.87135869074133,25.706011823204424,11,3.871011950151025,0.46531674473740736,0.46531674473740736
raw_CU_diffT/TC23NMC09/TC23NMC09_25deg.parquet,TC23NMC09_25deg.parquet,TC23NMC09,NMC,lithium-ion,25.0,,25.0,charge,49,0.0162375855194507,0.8120232095796898,0.5150521075982787,3.87593566653334,25.69914450276243,11,3.875779633267702,0.4611253452819426,0.4611253452819426
