Repository: DNV007/delivered-energy-decomposition

# Three-term energy accounting for a cold commercial sodium-ion 18650 cell

This repository holds the analysis code and the derived data behind a reanalysis
of a public commercial-cell archive. No new measurements were made. The
manuscript reporting the work is not distributed here; what is here is
everything needed to regenerate its numbers from the raw archive and to check
them.

**Source data.** Droese, D., Schlösser, A., Otto, M. *Dataset: Evaluation of
Commercial Sodium-Ion Batteries by State-of-the-Art Lithium-Ion Battery
Configurations.* Technische Universität Berlin, DepositOnce, 2025.
DOI [10.14279/depositonce-25036](https://doi.org/10.14279/depositonce-25036),
CC BY 4.0.

File: data_processed/ocv/ocv_slope_points.csv (part 54 of 85)
member_path,file_name,cell_id,cell_family,chemistry_type,temperature_deg_c,voltage_v,ambient_temperature_from_file_deg_c,direction,segment_index,segment_capacity_ah,cumulative_capacity_ah,soc_fraction_by_capacity,ocv_voltage_v,ocv_temperature_mean_deg_c,smoothing_window_segments,smoothed_ocv_voltage_v,dv_dcapacity_fraction_v,abs_dv_dcapacity_fraction_v
raw_CU_diffT/TC23NMC09/TC23NMC09_25deg.parquet,TC23NMC09_25deg.parquet,TC23NMC09,NMC,lithium-ion,25.0,,25.0,charge,50,0.0162452794778595,0.8282684890575492,0.5253562040020323,3.88051264232535,25.69771861878453,11,3.8805126423253484,0.46019199612834427,0.46019199612834427
raw_CU_diffT/TC23NMC09/TC23NMC09_25deg.parquet,TC23NMC09_25deg.parquet,TC23NMC09,NMC,lithium-ion,25.0,,25.0,charge,51,0.0162440157815212,0.8445125048390705,0.5356594988653193,3.88508961811736,25.69957519337017,11,3.8852629884125105,0.4636538175995497,0.4636538175995497
raw_CU_diffT/TC23NMC09/TC23NMC09_25deg.parquet,TC23NMC09_25deg.parquet,TC23NMC09,NMC,lithium-ion,25.0,,25.0,charge,52,0.0162385659032689,0.8607510707423394,0.5459593369662293,3.88985730123403,25.69684190607735,11,3.8900653455882166,0.4712709425698165,0.4712709425698165
raw_CU_diffT/TC23NMC09/TC23NMC09_25deg.parquet,TC23NMC09_25deg.parquet,TC23NMC09,NMC,lithium-ion,25.0,,25.0,charge,53,0.0162408841173839,0.8769919548597233,0.5562606454697729,3.89443427702604,25.698267154696136,11,3.8949717249410143,0.4839043147357813,0.4839043147357813
raw_CU_diffT/TC23NMC09/TC23NMC09_25deg.parquet,TC23NMC09_25deg.parquet,TC23NMC09,NMC,lithium-ion,25.0,,25.0,charge,54,0.0162380309595411,0.8932299858192644,0.5665601442652405,3.89920196014272,25.701001325966843,11,3.900034137559449,0.5032591883814064,0.5032591883814064
raw_CU_diffT/TC23NMC09/TC23NMC09_25deg.parquet,TC23NMC09_25deg.parquet,TC23NMC09,NMC,lithium-ion,25.0,,25.0,charge,55,0.0162407512153473,0.9094707370346116,0.5768613684713486,3.9039696432594,25.73575569060774,11,3.905339268591096,0.5301083663736961,0.5301083663736961
raw_CU_diffT/TC23NMC09/TC23NMC09_25deg.parquet,TC23NMC09_25deg.parquet,TC23NMC09,NMC,lithium-ion,25.0,,25.0,charge,56,0.0162429974470908,0.9257137344817024,0.587164017422932,3.90911874102541,25.715901381215467,11,3.9109564661540173,0.5654178710596227,0.5654178710596227
raw_CU_diffT/TC23NMC09/TC23NMC09_25deg.parquet,TC23NMC09_25deg.parquet,TC23NMC09,NMC,lithium-ion,25.0,,25.0,charge,57,0.0162426855767795,0.941956420058482,0.5974664685606362,3.91464925344075,25.713453922651933,11,3.916989752425302,0.6074282805541316,0.6074282805541316
raw_CU_diffT/TC23NMC09/TC23NMC09_25deg.parquet,TC23NMC09_25deg.parquet,TC23NMC09,NMC,lithium-ion,25.0,,25.0,charge,58,0.0162459182653384,0.9582023383238204,0.6077709701361059,3.92056118050543,25.72260944751381,11,3.923473801463983,0.6555187355440921,0.6555187355440921
raw_CU_diffT/TC23NMC09/TC23NMC09_25deg.parquet,TC23NMC09_25deg.parquet,TC23NMC09,NMC,lithium-ion,25.0,,25.0,charge,59,0.0162369188370043,0.9744392571608248,0.6180697635317158,3.92704522954411,25.72350359116022,11,3.930495298417634,0.7045057896770004,0.7045057896770004
raw_CU_diffT/TC23NMC09/TC23NMC09_25deg.parquet,TC23NMC09_25deg.parquet,TC23NMC09,NMC,lithium-ion,25.0,,25.0,charge,60,0.0162368653488885,0.9906761225097132,0.6283685230007502,3.93429210788146,25.71173303867403,11,3.937984895168195,0.7472820480560074,0.7472820480560074
raw_CU_diffT/TC23NMC09/TC23NMC09_25deg.parquet,TC23NMC09_25deg.parquet,TC23NMC09,NMC,lithium-ion,25.0,,25.0,charge,61,0.0162431246738899,1.006919247183603,0.6386712526500652,3.94230181551748,25.70359091160221,11,3.94589058062712,0.7832550185449065,0.7832550185449065
raw_CU_diffT/TC23NMC09/TC23NMC09_25deg.parquet,TC23NMC09_25deg.parquet,TC23NMC09,NMC,lithium-ion,25.0,,25.0,charge,62,0.0162459198018261,1.0231651669854291,0.6489757552001022,3.95145576710149,25.69290908839779,11,3.9541256696468334,0.8109719726267883,0.8109719726267883
raw_CU_diffT/TC23NMC09/TC23NMC09_25deg.parquet,TC23NMC09_25deg.parquet,TC23NMC09,NMC,lithium-ion,25.0,,25.0,charge,63,0.016245109249414,1.0394102762348432,0.6592797436309327,3.96118184065952,25.700284226519337,11,3.96260347707976,0.8304833813597838,0.8304833813597838
raw_CU_diffT/TC23NMC09/TC23NMC09_25deg.parquet,TC23NMC09_25deg.parquet,TC23NMC09,NMC,lithium-ion,25.0,,25.0,charge,64,0.0162396406015487,1.055649916836392,0.6695802633941494,3.9716707435162,25.691196961325964,11,3.9712373177783236,0.8382070668040171,0.8382070668040171
raw_CU_diffT/TC23NMC09/TC23NMC09_25deg.parquet,TC23NMC09_25deg.parquet,TC23NMC09,NMC,lithium-ion,25.0,,25.0,charge,65,0.0162391600127479,1.0718890768491398,0.6798804783283022,3.98158752439889,25.678742320441987,11,3.9798711584768878,0.8305828224525271,0.8305828224525271
raw_CU_diffT/TC23NMC09/TC23NMC09_25deg.parquet,TC23NMC09_25deg.parquet,TC23NMC09,NMC,lithium-ion,25.0,,25.0,charge,66,0.0162416447521256,1.0881307216012654,0.6901822692891478,3.99093218330758,25.69754955801105,11,3.988348965909814,0.8095475520158004,0.8095475520158004
raw_CU_diffT/TC23NMC09/TC23NMC09_25deg.parquet,TC23NMC09_25deg.parquet,TC23NMC09,NMC,lithium-ion,25.0,,25.0,charge,67,0.0162389117261662,1.1043696333274315,0.7004823267394681,3.99970472024226,25.66319314917127,11,3.9965493808704973,0.7742623591231848,0.7742623591231848
raw_CU_diffT/TC23NMC09/TC23NMC09_25deg.parquet,TC23NMC09_25deg.parquet,TC23NMC09,NMC,lithium-ion,25.0,,25.0,charge,68,0.0162392863880601,1.1206089197154916,0.7107826218312693,4.00790513520294,25.653092955801103,11,4.004299033063786,0.724450565998211,0.724450565998211
raw_CU_diffT/TC23NMC09/TC23NMC09_25deg.parquet,TC23NMC09_25deg.parquet,TC23NMC09,NMC,lithium-ion,25.0,,25.0,charge,69,0.0162465331470059,1.1368554528624977,0.7210875134154174,4.01553342818963,25.622608425414363,11,4.011476563283074,0.6646493206487207,0.6646493206487207
raw_CU_diffT/TC23NMC09/TC23NMC09_25deg.parquet,TC23NMC09_25deg.parquet,TC23NMC09,NMC,lithium-ion,25.0,,25.0,charge,70,0.0162412201932023,1.1530966730556995,0.7313890350859696,4.02201747722831,25.621081160220992,11,4.017995286380785,0.600879955339849,0.600879955339849
raw_CU_diffT/TC23NMC09/TC23NMC09_25deg.parquet,TC23NMC09_25deg.parquet,TC23NMC09,NMC,lithium-ion,25.0,,25.0,charge,71,0.016237354964244,1.1693340280199438,0.7416881051094534,4.02754798964365,25.67330124309392,11,4.023855202356918,0.5394774492196461,0.5394774492196461
raw_CU_diffT/TC23NMC09/TC23NMC09_25deg.parquet,TC23NMC09_25deg.parquet,TC23NMC09,NMC,lithium-ion,25.0,,25.0,charge,72,0.0162399926884346,1.1855740207083785,0.7519888481952187,4.032506380085,25.64079988950276,11,4.0291083223000195,0.4830779385537767,0.4830779385537767
raw_CU_diffT/TC23NMC09/TC23NMC09_25deg.parquet,TC23NMC09_25deg.parquet,TC23NMC09,NMC,lithium-ion,25.0,,25.0,charge,73,0.0162375374780666,1.201811558186445,0.7622880339840252,4.03670194122767,25.61668558011049,11,4.033806657298634,0.4309114949838033,0.4309114949838033
raw_CU_diffT/TC23NMC09/TC23NMC09_25deg.parquet,TC23NMC09_25deg.parquet,TC23NMC09,NMC,lithium-ion,25.0,,25.0,charge,74,0.016239543729325,1.21805110191577,0.7725884923028862,4.04013467307168,25.618002707182324,11,4.037984881411796,0.3845984836653997,0.3845984836653997
raw_CU_diffT/TC23NMC09/TC23NMC09_25deg.parquet,TC23NMC09_25deg.parquet,TC23NMC09,NMC,lithium-ion,25.0,,25.0,charge,75,0.0162392730261309,1.234290374941901,0.7828887789194496,4.04337669759102,25.618508287292816,11,4.041729679787076,0.3484181744004502,0.3484181744004502
raw_CU_diffT/TC23NMC09/TC23NMC09_25deg.parquet,TC23NMC09_25deg.parquet,TC23NMC09,NMC,lithium-ion,25.0,,25.0,charge,76,0.0162388572442779,1.250529232186179,0.793188801812862,4.04604660013636,25.663910801104976,11,4.045162411631083,0.32318816697784314,0.32318816697784314
raw_CU_diffT/TC23NMC09/TC23NMC09_25deg.parquet,TC23NMC09_25deg.parquet,TC23NMC09,NMC,lithium-ion,25.0,,25.0,charge,77,0.0162374435815712,1.2667666757677505,0.8034879280447652,4.0487165026817,25.640546823204414,11,4.048387099120909,0.3072083544427642,0.3072083544427642
raw_CU_diffT/TC23NMC09/TC23NMC09_25deg.parquet,TC23NMC09_25deg.parquet,TC23NMC09,NMC,lithium-ion,25.0,,25.0,charge,78,0.0162377666125781,1.2830044423803284,0.8137872591695815,4.05138640522703,25.685248784530387,11,4.0514904274041275,0.30047536030775746,0.30047536030775746
raw_CU_diffT/TC23NMC09/TC23NMC09_25deg.parquet,TC23NMC09_25deg.parquet,TC23NMC09,NMC,lithium-ion,25.0,,25.0,charge,79,0.0162373923866784,1.2992418347670067,0.8240863529294603,4.05386560044771,25.678320497237568,11,4.054576418657831,0.3038365183496978,0.3038365183496978
raw_CU_diffT/TC23NMC09/TC23NMC09_25deg.parquet,TC23NMC09_25deg.parquet,TC23NMC09,NMC,lithium-ion,25.0,,25.0,charge,80,0.0162383319418406,1.3154801667088474,0.8343860426327319,4.05672621031771,25.64150875690608,11,4.057749095059109,0.31642779441980906,0.31642779441980906
raw_CU_diffT/TC23NMC09/TC23NMC09_25deg.parquet,TC23NMC09_25deg.parquet,TC23NMC09,NMC,lithium-ion,25.0,,25.0,charge,81,0.0162407303510662,1.3317208970599137,0.8446872536049916,4.05977752751239,25.6416185359116,11,4.0610951417555405,0.33743314707871264,0.33743314707871264
raw_CU_diffT/TC23NMC09/TC23NMC09_25deg.parquet,TC23NMC09_25deg.parquet,TC23NMC09,NMC,lithium-ion,25.0,,25.0,charge,82,0.0162416378985718,1.3479625349584852,0.8549890402187479,4.06301955203173,25.661480414364643,11,4.0647012438946994,0.36690781649920723,0.36690781649920723
raw_CU_diffT/TC23NMC09/TC23NMC09_25deg.parquet,TC23NMC09_25deg.parquet,TC23NMC09,NMC,lithium-ion,25.0,,25.0,charge,83,0.0162390122930271,1.3642015472515123,0.8652891614568677,4.0666429912004,25.647912458563532,11,4.068654086624163,0.40395253035276824,0.40395253035276824
raw_CU_diffT/TC23NMC09/TC23NMC09_25deg.parquet,TC23NMC09_25deg.parquet,TC23NMC09,NMC,lithium-ion,25.0,,25.0,charge,84,0.0162399138828388,1.3804414611343512,0.8755898545576231,4.07064784501841,25.653067734806637,11,4.07302301806199,0.4486006019450315,0.4486006019450315
raw_CU_diffT/TC23NMC09/TC23NMC09_25deg.parquet,TC23NMC09_25deg.parquet,TC23NMC09,NMC,lithium-ion,25.0,,25.0,charge,85,0.0162362458142182,1.3966777069485694,0.8858882210666609,4.07503411348575,25.70179392265193,11,4.077894723355757,0.5016421963388495,0.5016421963388495
raw_CU_diffT/TC23NMC09/TC23NMC09_25deg.parquet,TC23NMC09_25deg.parquet,TC23NMC09,NMC,lithium-ion,25.0,,25.0,charge,86,0.0162381620385524,1.4129158689871215,0.8961878030032507,4.08018321125176,25.686438591160226,11,4.083355887653042,0.5622257760776961,0.5622257760776961
raw_CU_diffT/TC23NMC09/TC23NMC09_25deg.parquet,TC23NMC09_25deg.parquet,TC23NMC09,NMC,lithium-ion,25.0,,25.0,charge,87,0.0162375447636791,1.4291534137508008,0.9064869934131938,4.08571372366711,25.66389406077348,11,4.089475859071903,0.6320209122162908,0.6320209122162908
raw_CU_diffT/TC23NMC09/TC23NMC09_25deg.parquet,TC23NMC09_25deg.parquet,TC23NMC09,NMC,lithium-ion,25.0,,25.0,charge,88,0.0162408905711393,1.4453943043219402,0.9167883060102414,4.09219777270579,25.70044428176795,11,4.0963759968189475,0.7126588304199686,0.7126588304199686
raw_CU_diffT/TC23NMC09/TC23NMC09_25deg.parquet,TC23NMC09_25deg.parquet,TC23NMC09,NMC,lithium-ion,25.0,,25.0,charge,89,0.0162444872495935,1.4616387915715336,0.9270918999174738,4.09944465104313,25.6775114640884,11,4.104160323071266,0.7715534541131035,0.7715534541131035
raw_CU_diffT/TC23NMC09/TC23NMC09_25deg.parquet,TC23NMC09_25deg.parquet,TC23NMC09,NMC,lithium-ion,25.0,,25.0,charge,90,0.0162415625405228,1.4778803541120564,0.9373936387329388,4.10745435867915,25.662611961325965,11,4.1122740528843735,0.7910675933720483,0.7910675933720483
raw_CU_diffT/TC23NMC09/TC23NMC09_25deg.parquet,TC23NMC09_25deg.parquet,TC23NMC09,NMC,lithium-ion,25.0,,25.0,charge,91,0.0162377381308455,1.4941180922429018,0.9476929517922904,4.11679901758784,25.683315773480665,11,4.1204571308155415,0.7877971825087968,0.7877971825087968
raw_CU_diffT/TC23NMC09/TC23NMC09_25deg.parquet,TC23NMC09_25deg.parquet,TC23NMC09,NMC,lithium-ion,25.0,,25.0,charge,92,0.0162375752605239,1.5103556675034258,0.9579921615458484,4.12709721311986,25.659674337016572,11,4.1285015125105895,0.7684270870104228,0.7684270870104228
raw_CU_diffT/TC23NMC09/TC23NMC09_25deg.parquet,TC23NMC09_25deg.parquet,TC23NMC09,NMC,lithium-ion,25.0,,25.0,charge,93,0.0162382635790704,1.526593931082496,0.9682918078878112,4.13892106724922,25.708636878453035,11,4.136285838762908,0.7363135408760968,0.7363135408760968
raw_CU_diffT/TC23NMC09/TC23NMC09_25deg.parquet,TC23NMC09_25deg.parquet,TC23NMC09,NMC,lithium-ion,25.0,,25.0,charge,94,0.0162436051051897,1.5428375361876858,0.97859484226629,4.15227057997591,25.69668953038673,11,4.143671413336377,0.9947742182419006,0.9947742182419006
raw_CU_diffT/TC23NMC09/TC23NMC09_25deg.parquet,TC23NMC09_25deg.parquet,TC23NMC09,NMC,lithium-ion,25.0,,25.0,charge,95,0.0093912931155505,1.5522288293032362,0.9845515750975364,4.15989887296259,25.63100328729282,11,4.150554214053908,1.423524126318398,1.423524126318398
raw_CU_diffT/TC23NMC09/TC23NMC09_25deg.parquet,TC23NMC09_25deg.parquet,TC23NMC09,NMC,lithium-ion,25.0,,25.0,charge,96,0.0061840172726819,1.5584128465759182,0.988473989004114,4.1650479707286,25.598721740331484,11,4.156830218738405,1.8127043324919896,1.8127043324919896
raw_CU_diffT/TC23NMC09/TC23NMC09_25deg.parquet,TC23NMC09_25deg.parquet,TC23NMC09,NMC,lithium-ion,25.0,,25.0,charge,97,0.0044495812129438,1.562862427788862,0.9912962804788152,4.16867140989728,25.59418182320442,11,4.162378068183266,2.1075545176265678,2.1075545176265678
raw_CU_diffT/TC23NMC09/TC23NMC09_25deg.parquet,TC23NMC09_25deg.parquet,TC23NMC09,NMC,lithium-ion,25.0,,25.0,charge,98,0.0033453900216198,1.5662078178104817,0.9934182028094164,4.17134131244262,25.57486897790055,11,4.167076403181881,2.2163356628934707,2.2163356628934707
raw_CU_diffT/TC23NMC09/TC23NMC09_25deg.parquet,TC23NMC09_25deg.parquet,TC23NMC09,NMC,lithium-ion,25.0,,25.0,charge,99,0.0026248588933148,1.5688326767037966,0.9950831048580284,4.17343909301395,25.584572541436465,11,4.170769190468615,1.7486877833398466,1.7486877833398466
raw_CU_diffT/TC23NMC09/TC23NMC09_25deg.parquet,TC23NMC09_25deg.parquet,TC23NMC09,NMC,lithium-ion,25.0,,25.0,charge,100,0.002133010098027,1.5709656868018236,0.9964360358254648,4.17515545893596,25.583534475138123,11,4.172619051517886,1.3142517996666356,1.3142517996666356
raw_CU_diffT/TC23NMC09/TC23NMC09_25deg.parquet,TC23NMC09_25deg.parquet,TC23NMC09,NMC,lithium-ion,25.0,,25.0,charge,101,0.0017536616978777,1.5727193484997013,0.9975483527430732,4.17649041020863,25.58129132596685,11,4.1740324046906965,1.2287270809301845,1.2287270809301845
raw_CU_diffT/TC23NMC09/TC23NMC09_25deg.parquet,TC23NMC09_25deg.parquet,TC23NMC09,NMC,lithium-ion,25.0,,25.0,charge,102,0.0014838204277574,1.5742031689274587,0.99848951406654,4.1778253614813,25.597044143646404,11,4.175155458935959,1.1654106789787875,1.1654106789787875
raw_CU_diffT/TC23NMC09/TC23NMC09_25deg.parquet,TC23NMC09_25deg.parquet,TC23NMC09,NMC,lithium-ion,25.0,,25.0,charge,103,0.0012794706402624,1.575482639567721,0.9993010598968844,4.17877889810463,25.58556947513812,11,4.17608175165577,1.1354800535073082,1.1354800535073082
raw_CU_diffT/TC23NMC09/TC23NMC09_25deg.parquet,TC23NMC09_25deg.parquet,TC23NMC09,NMC,lithium-ion,25.0,,25.0,charge,104,0.0011019381873464,1.5765845777550676,1.0,4.1795417274033,25.57671685082873,11,4.176871824857961,1.1303875663586676,1.1303875663586676
raw_CU_diffT/TC23NMC09/TC23NMC09_25deg.parquet,TC23NMC09_25deg.parquet,TC23NMC09,NMC,lithium-ion,25.0,,25.0,discharge,0,0.0162426484730978,0.0162426484730978,0.0099816752526827,4.21463187514204,25.632514364640883,1,4.21463187514204,-2.1212873556550074,2.1212873556550074
raw_CU_diffT/TC23NMC09/TC23NMC09_25deg.parquet,TC23NMC09_25deg.parquet,TC23NMC09,NMC,lithium-ion,25.0,,25.0,discharge,1,0.0162384382539282,0.032481086727026,0.0199607631785165,4.193463362104,25.664339917127077,1,4.193463362104,-2.0160290056808776,2.0160290056808776
raw_CU_diffT/TC23NMC09/TC23NMC09_25deg.parquet,TC23NMC09_25deg.parquet,TC23NMC09,NMC,lithium-ion,25.0,,25.0,discharge,2,0.0162411277361351,0.0487222144631611,0.0299415038851779,4.17439262963729,25.64497674033149,1,4.17439262963729,-1.824782582296649,1.824782582296649
raw_CU_diffT/TC23NMC09/TC23NMC09_25deg.parquet,TC23NMC09_25deg.parquet,TC23NMC09,NMC,lithium-ion,25.0,,25.0,discharge,3,0.0162408672450954,0.0649630817082565,0.0399220845109899,4.15703826309259,25.64922074585635,1,4.15703826309259,-1.6528439221916358,1.6528439221916358
raw_CU_diffT/TC23NMC09/TC23NMC09_25deg.parquet,TC23NMC09_25deg.parquet,TC23NMC09,NMC,lithium-ion,25.0,,25.0,discharge,4,0.0162405190438046,0.0812036007520611,0.0499024511549373,4.14140026246989,25.650765331491712,1,4.14140026246989,-1.490321726768002,1.490321726768002
raw_CU_diffT/TC23NMC09/TC23NMC09_25deg.parquet,TC23NMC09_25deg.parquet,TC23NMC09,NMC,lithium-ion,25.0,,25.0,discharge,5,0.0162434738736689,0.0974470746257299,0.0598846336451231,4.12728792044452,25.64285845303867,1,4.12728792044452,-1.318275459510403,1.318275459510403
raw_CU_diffT/TC23NMC09/TC23NMC09_25deg.parquet,TC23NMC09_25deg.parquet,TC23NMC09,NMC,lithium-ion,25.0,,25.0,discharge,6,0.0162421435652095,0.1136892181909395,0.0698659986142593,4.11508265166583,25.629856187845306,1,4.11508265166583,-1.1655771249532165,1.1655771249532165
raw_CU_diffT/TC23NMC09/TC23NMC09_25deg.parquet,TC23NMC09_25deg.parquet,TC23NMC09,NMC,lithium-ion,25.0,,25.0,discharge,7,0.0162393449879033,0.1299285631788428,0.0798456437598159,4.10402162683514,25.645846243093924,1,4.10402162683514,-1.0128360032526018,1.0128360032526018
raw_CU_diffT/TC23NMC09/TC23NMC09_25deg.parquet,TC23NMC09_25deg.parquet,TC23NMC09,NMC,lithium-ion,25.0,,25.0,discharge,8,0.0162383323774144,0.1461668955562572,0.089824666620831,4.09486767525113,25.63139220994475,1,4.09486767525113,-0.8885523957588362,0.8885523957588362
raw_CU_diffT/TC23NMC09/TC23NMC09_25deg.parquet,TC23NMC09_25deg.parquet,TC23NMC09,NMC,lithium-ion,25.0,,25.0,discharge,9,0.0162422718920086,0.1624091674482658,0.0998061104512709,4.08628584564111,25.63876621546961,1,4.08628584564111,-0.8024717090039246,0.8024717090039246
raw_CU_diffT/TC23NMC09/TC23NMC09_25deg.parquet,TC23NMC09_25deg.parquet,TC23NMC09,NMC,lithium-ion,25.0,,25.0,discharge,10,0.0162417105060342,0.1786508779543,0.1097872092904062,4.07884825997909,25.625536325966856,1,4.07884825997909,-0.7070071983100945,0.7070071983100945
raw_CU_diffT/TC23NMC09/TC23NMC09_25deg.parquet,TC23NMC09_25deg.parquet,TC23NMC09,NMC,lithium-ion,25.0,,25.0,discharge,11,0.0162389358081957,0.1948898137624957,0.1197666029807295,4.07217350361574,25.63480900552486,1,4.07217350361574,-0.6305885732343484,0.6305885732343484
raw_CU_diffT/TC23NMC09/TC23NMC09_25deg.parquet,TC23NMC09_25deg.parquet,TC23NMC09,NMC,lithium-ion,25.0,,25.0,discharge,12,0.0162415796029614,0.2111313933654571,0.1297476213753508,4.06626157655107,25.626777127071826,1,4.06626157655107,-0.5445374560036669,0.5445374560036669
raw_CU_diffT/TC23NMC09/TC23NMC09_25deg.parquet,TC23NMC09_25deg.parquet,TC23NMC09,NMC,lithium-ion,25.0,,25.0,discharge,13,0.0162424522607795,0.2273738456262366,0.1397291760487054,4.06130318610972,25.64185552486188,1,4.06130318610972,-0.4872116018843542,0.4872116018843542
raw_CU_diffT/TC23NMC09/TC23NMC09_25deg.parquet,TC23NMC09_25deg.parquet,TC23NMC09,NMC,lithium-ion,25.0,,25.0,discharge,14,0.0162418094420299,0.2436156550682665,0.1497103356874684,4.05653550299305,25.636901574585632,1,4.05653550299305,-0.43948273576413044,0.43948273576413044
raw_CU_diffT/TC23NMC09/TC23NMC09_25deg.parquet,TC23NMC09_25deg.parquet,TC23NMC09,NMC,lithium-ion,25.0,,25.0,discharge,15,0.0162393099685783,0.2598549650368448,0.1596899593124256,4.05253064917504,25.62804312154697,1,4.05253064917504,-0.3726227371010964,0.3726227371010964
raw_CU_diffT/TC23NMC09/TC23NMC09_25deg.parquet,TC23NMC09_25deg.parquet,TC23NMC09,NMC,lithium-ion,25.0,,25.0,discharge,16,0.0162409426976529,0.2760959077344977,0.1696705863064717,4.04909791733103,25.64176143646409,1,4.04909791733103,-0.35349399993768316,0.35349399993768316
raw_CU_diffT/TC23NMC09/TC23NMC09_25deg.parquet,TC23NMC09_25deg.parquet,TC23NMC09,NMC,lithium-ion,25.0,,25.0,discharge,17,0.0162408880925505,0.2923367958270482,0.1796511797437736,4.04547447816236,25.631105055248614,1,4.04547447816236,-0.33438482847085993,0.33438482847085993
raw_CU_diffT/TC23NMC09/TC23NMC09_25deg.parquet,TC23NMC09_25deg.parquet,TC23NMC09,NMC,lithium-ion,25.0,,25.0,discharge,18,0.0162411131243694,0.3085779089514175,0.1896319114709942,4.04242316096768,25.644908729281767,1,4.04242316096768,-0.30574657433149355,0.30574657433149355
raw_CU_diffT/TC23NMC09/TC23NMC09_25deg.parquet,TC23NMC09_25deg.parquet,TC23NMC09,NMC,lithium-ion,25.0,,25.0,discharge,19,0.0162383743498536,0.3248162833012711,0.1996109601255403,4.03937184377301,25.65071428176796,1,4.03937184377301,-0.3057392100144227,0.3057392100144227
raw_CU_diffT/TC23NMC09/TC23NMC09_25deg.parquet,TC23NMC09_25deg.parquet,TC23NMC09,NMC,lithium-ion,25.0,,25.0,discharge,20,0.016241895756924,0.3410581790581951,0.2095921728078229,4.03632052657834,25.637373508287297,1,4.03632052657834,-0.29617109801290553,0.29617109801290553
raw_CU_diffT/TC23NMC09/TC23NMC09_25deg.parquet,TC23NMC09_25deg.parquet,TC23NMC09,NMC,lithium-ion,25.0,,25.0,discharge,21,0.0162397442717774,0.3572979233299725,0.2195720633272772,4.03345991670833,25.66126892265193,1,4.03345991670833,-0.3153023494617173,0.3153023494617173
raw_CU_diffT/TC23NMC09/TC23NMC09_25deg.parquet,TC23NMC09_25deg.parquet,TC23NMC09,NMC,lithium-ion,25.0,,25.0,discharge,22,0.0162396388448285,0.373537562174801,0.2295518890581861,4.03002718486432,25.64951066115703,1,4.03002718486432,-0.3439820102550186,0.3439820102550186
raw_CU_diffT/TC23NMC09/TC23NMC09_25deg.parquet,TC23NMC09_25deg.parquet,TC23NMC09,NMC,lithium-ion,25.0,,25.0,discharge,23,0.0162382323378382,0.3897757945126392,0.2395308504413847,4.02659445302032,25.659049419889502,1,4.02659445302032,-0.3726581621499463,0.3726581621499463
raw_CU_diffT/TC23NMC09/TC23NMC09_25deg.parquet,TC23NMC09_25deg.parquet,TC23NMC09,NMC,lithium-ion,25.0,,25.0,discharge,24,0.0162386215450271,0.4060144160576663,0.2495100510060057,4.02258959920231,25.67222069060773,1,4.02258959920231,-0.43953925206616873,0.43953925206616873
raw_CU_diffT/TC23NMC09/TC23NMC09_25deg.parquet,TC23NMC09_25deg.parquet,TC23NMC09,NMC,lithium-ion,25.0,,25.0,discharge,25,0.0162387358038104,0.4222531518614767,0.2594893217866431,4.01782191608563,25.667285469613255,1,4.01782191608563,-0.5159327120371415,0.5159327120371415
raw_CU_diffT/TC23NMC09/TC23NMC09_25deg.parquet,TC23NMC09_25deg.parquet,TC23NMC09,NMC,lithium-ion,25.0,,25.0,discharge,26,0.0162412937838481,0.4384944456453248,0.2694701645354284,4.01229140367029,25.66222270718232,1,4.01229140367029,-0.5923313284151561,0.5923313284151561
raw_CU_diffT/TC23NMC09/TC23NMC09_25deg.parquet,TC23NMC09_25deg.parquet,TC23NMC09,NMC,lithium-ion,25.0,,25.0,discharge,27,0.0162411050676736,0.4547355507129984,0.2794508913115278,4.00599806195627,25.67660011049724,1,4.00599806195627,-0.6783602913174605,0.6783602913174605
raw_CU_diffT/TC23NMC09/TC23NMC09_25deg.parquet,TC23NMC09_25deg.parquet,TC23NMC09,NMC,lithium-ion,25.0,,25.0,discharge,28,0.0162393444865163,0.4709748951995147,0.2894305361489646,3.99875118361893,25.676111049723755,1,3.99875118361893,-0.7834182917328008,0.7834182917328008
raw_CU_diffT/TC23NMC09/TC23NMC09_25deg.parquet,TC23NMC09_25deg.parquet,TC23NMC09,NMC,lithium-ion,25.0,,25.0,discharge,29,0.016242113552863,0.4872170087523777,0.2994118826744648,3.99036006133358,25.680219640883976,1,3.99036006133358,-0.8597941199266472,0.8597941199266472
raw_CU_diffT/TC23NMC09/TC23NMC09_25deg.parquet,TC23NMC09_25deg.parquet,TC23NMC09,NMC,lithium-ion,25.0,,25.0,discharge,30,0.0162418473953988,0.5034588561477765,0.3093930656368996,3.98158752439889,25.66460944751381,1,3.98158752439889,-0.9172375153492567,0.9172375153492567
raw_CU_diffT/TC23NMC09/TC23NMC09_25deg.parquet,TC23NMC09_25deg.parquet,TC23NMC09,NMC,lithium-ion,25.0,,25.0,discharge,31,0.016238036274559,0.5196968924223355,0.3193719065323597,3.97205215816554,25.67087900552486,1,3.97205215816554,-0.9650254659853772,0.9650254659853772
raw_CU_diffT/TC23NMC09/TC23NMC09_25deg.parquet,TC23NMC09_25deg.parquet,TC23NMC09,NMC,lithium-ion,25.0,,25.0,discharge,32,0.0162409611695551,0.5359378535918906,0.3293525448780354,3.96232608460752,25.64961712707182,1,3.96232608460752,-0.9649912422114255,0.9649912422114255
raw_CU_diffT/TC23NMC09/TC23NMC09_25deg.parquet,TC23NMC09_25deg.parquet,TC23NMC09,NMC,lithium-ion,25.0,,25.0,discharge,33,0.0162392110817247,0.5521770646736153,0.3393321077335645,3.95279071837416,25.65203859116022,1,3.95279071837416,-0.9458594995036265,0.9458594995036265
raw_CU_diffT/TC23NMC09/TC23NMC09_25deg.parquet,TC23NMC09_25deg.parquet,TC23NMC09,NMC,lithium-ion,25.0,,25.0,discharge,34,0.0162418391385165,0.5684189038121318,0.3493132856218565,3.94344605946548,25.64436867403315,1,3.94344605946548,-0.9075727863446446,0.9075727863446446
raw_CU_diffT/TC23NMC09/TC23NMC09_25deg.parquet,TC23NMC09_25deg.parquet,TC23NMC09,NMC,lithium-ion,25.0,,25.0,discharge,35,0.0162416573052755,0.5846605611174073,0.359294351767266,3.93467352253079,25.633443038674034,1,3.93467352253079,-0.8599037903956059,0.8599037903956059
raw_CU_diffT/TC23NMC09/TC23NMC09_25deg.parquet,TC23NMC09_25deg.parquet,TC23NMC09,NMC,lithium-ion,25.0,,25.0,discharge,36,0.0162379865536521,0.6008985476710593,0.3692731621074907,3.92628240024544,25.63164541436464,1,3.92628240024544,-0.8026517463564744,0.8026517463564744
raw_CU_diffT/TC23NMC09/TC23NMC09_25deg.parquet,TC23NMC09_25deg.parquet,TC23NMC09,NMC,lithium-ion,25.0,,25.0,discharge,37,0.0162388743438441,0.6171374220149034,0.3792525180258214,3.91865410725876,25.612450773480656,1,3.91865410725876,-0.7357163936561903,0.7357163936561903
raw_CU_diffT/TC23NMC09/TC23NMC09_25deg.parquet,TC23NMC09_25deg.parquet,TC23NMC09,NMC,lithium-ion,25.0,,25.0,discharge,38,0.0162401037882568,0.6333775258031602,0.3892326294807193,3.91159793624608,25.6186596961326,1,3.91159793624608,-0.6879265861184365,0.6879265861184365
raw_CU_diffT/TC23NMC09/TC23NMC09_25deg.parquet,TC23NMC09_25deg.parquet,TC23NMC09,NMC,lithium-ion,25.0,,25.0,discharge,39,0.0162395011386624,0.6496170269418226,0.3992123705863756,3.90492317988273,25.61790071823204,1,3.90492317988273,-0.6306050950167617,0.6306050950167617
raw_CU_diffT/TC23NMC09/TC23NMC09_25deg.parquet,TC23NMC09_25deg.parquet,TC23NMC09,NMC,lithium-ion,25.0,,25.0,discharge,40,0.0162398894900005,0.6658569164318231,0.4091923503475041,3.89901125281805,25.597498093922656,1,3.89901125281805,-0.5636903706710541,0.5636903706710541
raw_CU_diffT/TC23NMC09/TC23NMC09_25deg.parquet,TC23NMC09_25deg.parquet,TC23NMC09,NMC,lithium-ion,25.0,,25.0,discharge,41,0.0162414809422466,0.6820983973740697,0.4191733081116675,3.89367144772738,25.604577817679555,1,3.89367144772738,-0.525487880645727,0.525487880645727
raw_CU_diffT/TC23NMC09/TC23NMC09_25deg.parquet,TC23NMC09_25deg.parquet,TC23NMC09,NMC,lithium-ion,25.0,,25.0,discharge,42,0.0162387762002092,0.6983371735742789,0.4291526037173039,3.88852234996137,25.58747453038674,1,3.88852234996137,-0.4872842756346927,0.4872842756346927
raw_CU_diffT/TC23NMC09/TC23NMC09_25deg.parquet,TC23NMC09_25deg.parquet,TC23NMC09,NMC,lithium-ion,25.0,,25.0,discharge,43,0.0162409182546289,0.7145780918289079,0.4391332156902574,3.88394537416936,25.59672190607735,1,3.88394537416936,-0.4490329256909149,0.4490329256909149
raw_CU_diffT/TC23NMC09/TC23NMC09_25deg.parquet,TC23NMC09_25deg.parquet,TC23NMC09,NMC,lithium-ion,25.0,,25.0,discharge,44,0.0162409086808137,0.7308190005097216,0.4491138217797667,3.87955910570201,25.603970082872923,1,3.87955910570201,-0.42993048669811174,0.42993048669811174
raw_CU_diffT/TC23NMC09/TC23NMC09_25deg.parquet,TC23NMC09_25deg.parquet,TC23NMC09,NMC,lithium-ion,25.0,,25.0,discharge,45,0.0162404965265503,0.747059497036272,0.4590941745860742,3.87536354455934,25.587398149171275,1,3.87536354455934,-0.42036677672419387,0.42036677672419387
raw_CU_diffT/TC23NMC09/TC23NMC09_25deg.parquet,TC23NMC09_25deg.parquet,TC23NMC09,NMC,lithium-ion,25.0,,25.0,discharge,46,0.0162416765207008,0.7633011735569728,0.4690752525400342,3.87116798341666,25.592478259668507,1,3.87116798341666,-0.4299054894921426,0.4299054894921426
raw_CU_diffT/TC23NMC09/TC23NMC09_25deg.parquet,TC23NMC09_25deg.parquet,TC23NMC09,NMC,lithium-ion,25.0,,25.0,discharge,47,0.0162416373922308,0.7795428109492036,0.4790563064481816,3.86678171494932,25.60775063535912,1,3.86678171494932,-0.42991336792908896,0.42991336792908896
raw_CU_diffT/TC23NMC09/TC23NMC09_25deg.parquet,TC23NMC09_25deg.parquet,TC23NMC09,NMC,lithium-ion,25.0,,25.0,discharge,48,0.0162410535777481,0.7957838645269517,0.489037001581922,3.86258615380665,25.600713508287296,1,3.86258615380665,-0.4299479306092735,0.4299479306092735
raw_CU_diffT/TC23NMC09/TC23NMC09_25deg.parquet,TC23NMC09_25deg.parquet,TC23NMC09,NMC,lithium-ion,25.0,,25.0,discharge,49,0.0162391374816797,0.8120230020086314,0.4990165192076508,3.8581998853393,25.59389544198895,1,3.8581998853393,-0.4394876870230462,0.4394876870230462
raw_CU_diffT/TC23NMC09/TC23NMC09_25deg.parquet,TC23NMC09_25deg.parquet,TC23NMC09,NMC,lithium-ion,25.0,,25.0,discharge,50,0.0162420508272562,0.8282650528358876,0.508997827186073,3.85381361687196,25.604982624309397,1,3.85381361687196,-0.4490514922954958,0.4490514922954958
raw_CU_diffT/TC23NMC09/TC23NMC09_25deg.parquet,TC23NMC09_25deg.parquet,TC23NMC09,NMC,lithium-ion,25.0,,25.0,discharge,51,0.0162385818686723,0.8445036347045599,0.5189770033681871,3.84923664107995,25.61517552486188,1,3.84923664107995,-0.4586262878532352,0.4586262878532352
raw_CU_diffT/TC23NMC09/TC23NMC09_25deg.parquet,TC23NMC09_25deg.parquet,TC23NMC09,NMC,lithium-ion,25.0,,25.0,discharge,52,0.0162404502500563,0.8607440849546162,0.5289573277359714,3.84465966528794,25.605935276243088,1,3.84465966528794,-0.47771520674569956,0.47771520674569956
raw_CU_diffT/TC23NMC09/TC23NMC09_25deg.parquet,TC23NMC09_25deg.parquet,TC23NMC09,NMC,lithium-ion,25.0,,25.0,discharge,53,0.016240011212265,0.8769840961668812,0.5389373822996864,3.8397012748466,25.61536870165745,1,3.8397012748466,-0.49683215009494575,0.49683215009494575
raw_CU_diffT/TC23NMC09/TC23NMC09_25deg.parquet,TC23NMC09_25deg.parquet,TC23NMC09,NMC,lithium-ion,25.0,,25.0,discharge,54,0.0162398702102191,0.8932239663771003,0.5489173502127153,3.83474288440525,25.61864279005525,1,3.83474288440525,-0.5159412541325139,0.5159412541325139
raw_CU_diffT/TC23NMC09/TC23NMC09_25deg.parquet,TC23NMC09_25deg.parquet,TC23NMC09,NMC,lithium-ion,25.0,,25.0,discharge,55,0.0162399912197202,0.9094639575968204,0.5588973924903125,3.82940307931458,25.60846723756906,1,3.82940307931458,-0.5350373081863893,0.5350373081863893
raw_CU_diffT/TC23NMC09/TC23NMC09_25deg.parquet,TC23NMC09_25deg.parquet,TC23NMC09,NMC,lithium-ion,25.0,,25.0,discharge,56,0.0162406611693447,0.9257046187661652,0.5688778464753723,3.8240632742239,25.63032856353591,1,3.8240632742239,-0.5732905589132429,0.5732905589132429
raw_CU_diffT/TC23NMC09/TC23NMC09_25deg.parquet,TC23NMC09_25deg.parquet,TC23NMC09,NMC,lithium-ion,25.0,,25.0,discharge,57,0.0162382556422207,0.941942874408386,0.5788568221799285,3.81796063983455,25.612264281767956,1,3.81796063983455,-0.6115151884464183,0.6115151884464183
raw_CU_diffT/TC23NMC09/TC23NMC09_25deg.parquet,TC23NMC09_25deg.parquet,TC23NMC09,NMC,lithium-ion,25.0,,25.0,discharge,58,0.0162400609688628,0.9581829353772487,0.5888369073208121,3.81185800544521,25.627215497237568,1,3.81185800544521,-0.6496228691424335,0.6496228691424335
raw_CU_diffT/TC23NMC09/TC23NMC09_25deg.parquet,TC23NMC09_25deg.parquet,TC23NMC09,NMC,lithium-ion,25.0,,25.0,discharge,59,0.0162434570494453,0.974426392426694,0.5988190794719244,3.80499254175719,25.633357872928176,1,3.80499254175719,-0.7163820529189309,0.7163820529189309
raw_CU_diffT/TC23NMC09/TC23NMC09_25deg.parquet,TC23NMC09_25deg.parquet,TC23NMC09,NMC,lithium-ion,25.0,,25.0,discharge,60,0.0162454582682553,0.9906718506949492,0.6088024814419485,3.79755495609518,25.631636519337015,1,3.79755495609518,-0.7833932535868087,0.7833932535868087
raw_CU_diffT/TC23NMC09/TC23NMC09_25deg.parquet,TC23NMC09_25deg.parquet,TC23NMC09,NMC,lithium-ion,25.0,,25.0,discharge,61,0.0162381581617609,1.0069100088567102,0.6187813972413547,3.78935454113449,25.6528482320442,1,3.78935454113449,-0.859994276002567,0.859994276002567
raw_CU_diffT/TC23NMC09/TC23NMC09_25deg.parquet,TC23NMC09_25deg.parquet,TC23NMC09,NMC,lithium-ion,25.0,,25.0,discharge,62,0.0162382246874089,1.023148233544119,0.628760353923097,3.78039129687514,25.64439403314917,1,3.78039129687514,-0.9457462721146896,0.9457462721146896
raw_CU_diffT/TC23NMC09/TC23NMC09_25deg.parquet,TC23NMC09_25deg.parquet,TC23NMC09,NMC,lithium-ion,25.0,,25.0,discharge,63,0.0162458900514703,1.0393941235955897,0.638744021239,3.77047451599245,25.653615856353596,1,3.77047451599245,-1.0508176087429604,1.0508176087429604
raw_CU_diffT/TC23NMC09/TC23NMC09_25deg.parquet,TC23NMC09_25deg.parquet,TC23NMC09,NMC,lithium-ion,25.0,,25.0,discharge,64,0.0162399982895651,1.0556341218851546,0.6487240678612641,3.75941349116176,25.647921823204417,1,3.75941349116176,-1.1465514282817537,1.1465514282817537
raw_CU_diffT/TC23NMC09/TC23NMC09_25deg.parquet,TC23NMC09_25deg.parquet,TC23NMC09,NMC,lithium-ion,25.0,,25.0,discharge,65,0.0162394734592565,1.0718735953444112,0.658703791956958,3.74758963703241,25.655345469613252,1,3.74758963703241,-1.2326497064935609,1.2326497064935609
raw_CU_diffT/TC23NMC09/TC23NMC09_25deg.parquet,TC23NMC09_25deg.parquet,TC23NMC09,NMC,lithium-ion,25.0,,25.0,discharge,66,0.0162373136994483,1.0881109090438594,0.6686821888047547,3.73481224627971,25.662610635359115,1,3.73481224627971,-1.3186809388216147,1.3186809388216147
raw_CU_diffT/TC23NMC09/TC23NMC09_25deg.parquet,TC23NMC09_25deg.parquet,TC23NMC09,NMC,lithium-ion,25.0,,25.0,discharge,67,0.0162384420796981,1.1043493511235576,0.6786612790816579,3.72127202622835,25.663699198895024,1,3.72127202622835,-1.356552970707952,1.356552970707952
raw_CU_diffT/TC23NMC09/TC23NMC09_25deg.parquet,TC23NMC09_25deg.parquet,TC23NMC09,NMC,lithium-ion,25.0,,25.0,discharge,68,0.0162457757914004,1.120595126914958,0.6886448761807538,3.70773180617699,25.67530011049724,1,3.70773180617699,-1.3660662474042624,1.3660662474042624
raw_CU_diffT/TC23NMC09/TC23NMC09_25deg.parquet,TC23NMC09_25deg.parquet,TC23NMC09,NMC,lithium-ion,25.0,,25.0,discharge,69,0.0162394783973311,1.136834605312289,0.6986246033110671,3.69400087880096,25.66683770718232,1,3.69400087880096,-1.3567312543194703,1.3567312543194703
raw_CU_diffT/TC23NMC09/TC23NMC09_25deg.parquet,TC23NMC09_25deg.parquet,TC23NMC09,NMC,lithium-ion,25.0,,25.0,discharge,70,0.0162404962539365,1.1530751015662255,0.7086049559498439,3.68065136607427,25.684776270718235,1,3.68065136607427,-1.3088795118679286,1.3088795118679286
raw_CU_diffT/TC23NMC09/TC23NMC09_25deg.parquet,TC23NMC09_25deg.parquet,TC23NMC09,NMC,lithium-ion,25.0,,25.0,discharge,71,0.016241465336359,1.1693165669025845,0.7185859041236438,3.66787397532158,25.674195497237573,1,3.66787397532158,-1.2419663769485396,1.2419663769485396
raw_CU_diffT/TC23NMC09/TC23NMC09_25deg.parquet,TC23NMC09_25deg.parquet,TC23NMC09,NMC,lithium-ion,25.0,,25.0,discharge,72,0.0162413929092779,1.1855579598118624,0.7285668077884707,3.65585941386755,25.69402370165746,1,3.65585941386755,-1.1752062481474184,1.1752062481474184
raw_CU_diffT/TC23NMC09/TC23NMC09_25deg.parquet,TC23NMC09_25deg.parquet,TC23NMC09,NMC,lithium-ion,25.0,,25.0,discharge,73,0.0162381332716872,1.2017960930835496,0.7385457082920566,3.64441697438753,25.683729779005525,1,3.64441697438753,-1.1083875193677102,1.1083875193677102
raw_CU_diffT/TC23NMC09/TC23NMC09_25deg.parquet,TC23NMC09_25deg.parquet,TC23NMC09,NMC,lithium-ion,25.0,,25.0,discharge,74,0.016239824040485,1.2180359171240347,0.7485256478321701,3.63373736420617,25.690344392265192,1,3.63373736420617,-1.050955420173068,1.050955420173068
raw_CU_diffT/TC23NMC09/TC23NMC09_25deg.parquet,TC23NMC09_25deg.parquet,TC23NMC09,NMC,lithium-ion,25.0,,25.0,discharge,75,0.0162412101829445,1.2342771273069792,0.7585064392052778,3.62343916867415,25.70292494475138,1,3.62343916867415,-1.012755117777175,1.012755117777175
raw_CU_diffT/TC23NMC09/TC23NMC09_25deg.parquet,TC23NMC09_25deg.parquet,TC23NMC09,NMC,lithium-ion,25.0,,25.0,discharge,76,0.016239175557657,1.2505163028646362,0.7684859802300256,3.61352238779146,25.697474005524864,1,3.61352238779146,-1.0126358172004188,1.0126358172004188
raw_CU_diffT/TC23NMC09/TC23NMC09_25deg.parquet,TC23NMC09_25deg.parquet,TC23NMC09,NMC,lithium-ion,25.0,,25.0,discharge,77,0.0162448993171127,1.266761202181749,0.7784690387050344,3.60322419225944,25.703169668508284,1,3.60322419225944,-1.0412178270096035,1.0412178270096035
raw_CU_diffT/TC23NMC09/TC23NMC09_25deg.parquet,TC23NMC09_25deg.parquet,TC23NMC09,NMC,lithium-ion,25.0,,25.0,discharge,78,0.0162418635030165,1.2830030656847655,0.7884502315661635,3.59273528940275,25.68514729281768,1,3.59273528940275,-1.0412080779646828,1.0412080779646828
raw_CU_diffT/TC23NMC09/TC23NMC09_25deg.parquet,TC23NMC09_25deg.parquet,TC23NMC09,NMC,lithium-ion,25.0,,25.0,discharge,79,0.0162452093064521,1.2992482749912175,0.7984334805404569,3.58243709387073,25.70556555248619,1,3.58243709387073,-1.0124407556169785,1.0124407556169785
raw_CU_diffT/TC23NMC09/TC23NMC09_25deg.parquet,TC23NMC09_25deg.parquet,TC23NMC09,NMC,lithium-ion,25.0,,25.0,discharge,80,0.016245343171596,1.3154936181628136,0.8084168117795608,3.57252031298805,25.704957679558014,1,3.57252031298805,-0.9647878923742041,0.9647878923742041
raw_CU_diffT/TC23NMC09/TC23NMC09_25deg.parquet,TC23NMC09_25deg.parquet,TC23NMC09,NMC,lithium-ion,25.0,,25.0,discharge,81,0.0162414809261544,1.331735099088968,0.8183977695338349,3.56317565407936,25.686699198895028,1,3.56317565407936,-0.9840365057945633,0.9840365057945633
raw_CU_diffT/TC23NMC09/TC23NMC09_25deg.parquet,TC23NMC09_25deg.parquet,TC23NMC09,NMC,lithium-ion,25.0,,25.0,discharge,82,0.0162408793129028,1.3479759784018708,0.8283783575757364,3.55287745854734,25.69816599447514,1,3.55287745854734,-1.0700699501733766,1.0700699501733766
raw_CU_diffT/TC23NMC09/TC23NMC09_25deg.parquet,TC23NMC09_25deg.parquet,TC23NMC09,NMC,lithium-ion,25.0,,25.0,discharge,83,0.016239979040233,1.3642159574421038,0.838358392368613,3.54181643371665,25.69059729281768,1,3.54181643371665,-1.0318207837990485,1.0318207837990485
raw_CU_diffT/TC23NMC09/TC23NMC09_25deg.parquet,TC23NMC09_25deg.parquet,TC23NMC09,NMC,lithium-ion,25.0,,25.0,discharge,84,0.0162421573260817,1.3804581147681856,0.8483397657942863,3.5322810674833,25.705903674033152,1,3.5322810674833,-0.792894206430617,0.792894206430617
raw_CU_diffT/TC23NMC09/TC23NMC09_25deg.parquet,TC23NMC09_25deg.parquet,TC23NMC09,NMC,lithium-ion,25.0,,25.0,discharge,85,0.0162434146008104,1.396701529368996,0.8583219118592287,3.52598772576928,25.680936712707187,1,3.52598772576928,-0.5731300530030978,0.5731300530030978
raw_CU_diffT/TC23NMC09/TC23NMC09_25deg.parquet,TC23NMC09_25deg.parquet,TC23NMC09,NMC,lithium-ion,25.0,,25.0,discharge,86,0.016244492436048,1.412946021805044,0.8683047202916006,3.52083862800327,25.69057240331492,1,3.52083862800327,-0.5063223308512477,0.5063223308512477
raw_CU_diffT/TC23NMC09/TC23NMC09_25deg.parquet,TC23NMC09_25deg.parquet,TC23NMC09,NMC,lithium-ion,25.0,,25.0,discharge,87,0.0162393191213536,1.4291853409263977,0.8782843495412582,3.51588023756193,25.67569685082873,1,3.51588023756193,-0.5159910779399297,0.5159910779399297
raw_CU_diffT/TC23NMC09/TC23NMC09_25deg.parquet,TC23NMC09_25deg.parquet,TC23NMC09,NMC,lithium-ion,25.0,,25.0,discharge,88,0.0162375465294585,1.445422887455856,0.8882628894712348,3.51054043247125,25.691247541436468,1,3.51054043247125,-0.5351054167790608,0.5351054167790608
raw_CU_diffT/TC23NMC09/TC23NMC09_25deg.parquet,TC23NMC09_25deg.parquet,TC23NMC09,NMC,lithium-ion,25.0,,25.0,discharge,89,0.0162389717968904,1.4616618592527466,0.8982423052778691,3.50520062738057,25.67466773480663,1,3.50520062738057,-0.6018984371961267,0.6018984371961267
raw_CU_diffT/TC23NMC09/TC23NMC09_25deg.parquet,TC23NMC09_25deg.parquet,TC23NMC09,NMC,lithium-ion,25.0,,25.0,discharge,90,0.0162420068516313,1.477903866104378,0.9082235862317326,3.49852587101723,25.69241179558011,1,3.49852587101723,-0.821699051349043,0.821699051349043
raw_CU_diffT/TC23NMC09/TC23NMC09_25deg.parquet,TC23NMC09_25deg.parquet,TC23NMC09,NMC,lithium-ion,25.0,,25.0,discharge,91,0.0162385603674496,1.4941424264718275,0.9182027492005936,3.48879979745921,25.69288414364641,1,3.48879979745921,-1.5576082486158498,1.5576082486158498
raw_CU_diffT/TC23NMC09/TC23NMC09_25deg.parquet,TC23NMC09_25deg.parquet,TC23NMC09,NMC,lithium-ion,25.0,,25.0,discharge,92,0.0162373897870904,1.510379816258918,0.9281811928069064,3.4674405770965,25.72456698895028,1,3.4674405770965,-2.9139641816995265,2.9139641816995265
