Repository: DNV007/delivered-energy-decomposition

# Three-term energy accounting for a cold commercial sodium-ion 18650 cell

This repository holds the analysis code and the derived data behind a reanalysis
of a public commercial-cell archive. No new measurements were made. The
manuscript reporting the work is not distributed here; what is here is
everything needed to regenerate its numbers from the raw archive and to check
them.

**Source data.** Droese, D., Schlösser, A., Otto, M. *Dataset: Evaluation of
Commercial Sodium-Ion Batteries by State-of-the-Art Lithium-Ion Battery
Configurations.* Technische Universität Berlin, DepositOnce, 2025.
DOI [10.14279/depositonce-25036](https://doi.org/10.14279/depositonce-25036),
CC BY 4.0.

File: data_processed/ocv/ocv_slope_points.csv (part 55 of 85)
member_path,file_name,cell_id,cell_family,chemistry_type,temperature_deg_c,voltage_v,ambient_temperature_from_file_deg_c,direction,segment_index,segment_capacity_ah,cumulative_capacity_ah,soc_fraction_by_capacity,ocv_voltage_v,ocv_temperature_mean_deg_c,smoothing_window_segments,smoothed_ocv_voltage_v,dv_dcapacity_fraction_v,abs_dv_dcapacity_fraction_v
raw_CU_diffT/TC23NMC09/TC23NMC09_25deg.parquet,TC23NMC09_25deg.parquet,TC23NMC09,NMC,lithium-ion,25.0,,25.0,discharge,93,0.0162417960205882,1.5266216122795062,0.9381623441977244,3.43063406343575,25.747635193370165,1,3.43063406343575,-4.127040916149667,4.127040916149667
raw_CU_diffT/TC23NMC09/TC23NMC09_25deg.parquet,TC23NMC09_25deg.parquet,TC23NMC09,NMC,lithium-ion,25.0,,25.0,discharge,94,0.0162419013075679,1.542863513587074,0.9481435602910716,3.38505501284033,25.761295276243093,1,3.38505501284033,-5.052905796629943,5.052905796629943
raw_CU_diffT/TC23NMC09/TC23NMC09_25deg.parquet,TC23NMC09_25deg.parquet,TC23NMC09,NMC,lithium-ion,25.0,,25.0,discharge,95,0.0162461910586008,1.5591097046456748,0.9581274125863778,3.32974988868688,25.784818729281763,1,3.32974988868688,-6.238435545318737,6.238435545318737
raw_CU_diffT/TC23NMC09/TC23NMC09_25deg.parquet,TC23NMC09_25deg.parquet,TC23NMC09,NMC,lithium-ion,25.0,,25.0,discharge,96,0.0162386568901846,1.5753483615358594,0.9681066348718336,3.26052312983273,25.784178204419888,1,3.26052312983273,-8.131630790474958,8.131630790474958
raw_CU_diffT/TC23NMC09/TC23NMC09_25deg.parquet,TC23NMC09_25deg.parquet,TC23NMC09,NMC,lithium-ion,25.0,,25.0,discharge,97,0.0162382285883701,1.5915865901242296,0.9780855939508531,3.16745795539521,25.814705165745856,1,3.16745795539521,-11.875288510844598,11.875288510844598
raw_CU_diffT/TC23NMC09/TC23NMC09_25deg.parquet,TC23NMC09_25deg.parquet,TC23NMC09,NMC,lithium-ion,25.0,,25.0,discharge,98,0.016242366953016,1.6078289570772455,0.988067096199605,3.02347392527158,25.823436712707185,1,3.02347392527158,-22.539302460260842,22.539302460260842
raw_CU_diffT/TC23NMC09/TC23NMC09_25deg.parquet,TC23NMC09_25deg.parquet,TC23NMC09,NMC,lithium-ion,25.0,,25.0,discharge,99,0.0112423115254265,1.6190712686026725,0.9949758896098768,2.82895245411118,25.827597375690605,1,2.82895245411118,-26.343511747809544,26.343511747809544
raw_CU_diffT/TC23NMC09/TC23NMC09_25deg.parquet,TC23NMC09_25deg.parquet,TC23NMC09,NMC,lithium-ion,25.0,,25.0,discharge,100,0.0027193170355034,1.6217905856381756,0.9966470049826216,2.78566189141175,25.73797428176796,1,2.78566189141175,-21.293109234450185,21.293109234450185
raw_CU_diffT/TC23NMC09/TC23NMC09_25deg.parquet,TC23NMC09_25deg.parquet,TC23NMC09,NMC,lithium-ion,25.0,,25.0,discharge,101,0.0017837011309012,1.6235742867690768,0.9977431516772932,2.76563762232171,25.682800773480665,1,2.76563762232171,-16.033752765465806,16.033752765465806
raw_CU_diffT/TC23NMC09/TC23NMC09_25deg.parquet,TC23NMC09_25deg.parquet,TC23NMC09,NMC,lithium-ion,25.0,,25.0,discharge,102,0.0014143096548507,1.6249885964239277,0.9986122943977574,2.75324164621835,25.65357417127072,1,2.75324164621835,-13.533621466161549,13.533621466161549
raw_CU_diffT/TC23NMC09/TC23NMC09_25deg.parquet,TC23NMC09_25deg.parquet,TC23NMC09,NMC,lithium-ion,25.0,,25.0,discharge,103,0.0012014609792299,1.6261900574031574,0.9993506341668724,2.743706279985,25.65061223756906,1,2.743706279985,-13.074809392824136,13.074809392824136
raw_CU_diffT/TC23NMC09/TC23NMC09_25deg.parquet,TC23NMC09_25deg.parquet,TC23NMC09,NMC,lithium-ion,25.0,,25.0,discharge,104,0.0010566784323204,1.627246735835478,1.0000000000000004,2.73512445037498,25.63018593922652,1,2.73512445037498,-13.215708576290709,13.215708576290709
raw_CU_diffT/TC23NMC09/TC23NMC09_25deg.parquet,TC23NMC09_25deg.parquet,TC23NMC09,NMC,lithium-ion,25.0,,25.0,discharge,0,0.0162426484730978,0.0162426484730978,0.0099816752526827,4.21463187514204,25.632514364640883,5,4.194162622294443,-0.9300539156926245,0.9300539156926245
raw_CU_diffT/TC23NMC09/TC23NMC09_25deg.parquet,TC23NMC09_25deg.parquet,TC23NMC09,NMC,lithium-ion,25.0,,25.0,discharge,1,0.0162384382539282,0.032481086727026,0.0199607631785165,4.193463362104,25.664339917127077,5,4.18488153249398,-0.9006811249683722,0.9006811249683722
raw_CU_diffT/TC23NMC09/TC23NMC09_25deg.parquet,TC23NMC09_25deg.parquet,TC23NMC09,NMC,lithium-ion,25.0,,25.0,discharge,2,0.0162411277361351,0.0487222144631611,0.0299415038851779,4.17439262963729,25.64497674033149,5,4.176185278489163,-1.3107942713566558,1.3107942713566558
raw_CU_diffT/TC23NMC09/TC23NMC09_25deg.parquet,TC23NMC09_25deg.parquet,TC23NMC09,NMC,lithium-ion,25.0,,25.0,discharge,3,0.0162408672450954,0.0649630817082565,0.0399220845109899,4.15703826309259,25.64922074585635,5,4.1587164875496585,-1.6604870576702524,1.6604870576702524
raw_CU_diffT/TC23NMC09/TC23NMC09_25deg.parquet,TC23NMC09_25deg.parquet,TC23NMC09,NMC,lithium-ion,25.0,,25.0,discharge,4,0.0162405190438046,0.0812036007520611,0.0499024511549373,4.14140026246989,25.650765331491712,5,4.143040345462024,-1.4903224219591493,1.4903224219591493
raw_CU_diffT/TC23NMC09/TC23NMC09_25deg.parquet,TC23NMC09_25deg.parquet,TC23NMC09,NMC,lithium-ion,25.0,,25.0,discharge,5,0.0162434738736689,0.0974470746257299,0.0598846336451231,4.12728792044452,25.64285845303867,5,4.128966144901594,-1.3278293322658214,1.3278293322658214
raw_CU_diffT/TC23NMC09/TC23NMC09_25deg.parquet,TC23NMC09_25deg.parquet,TC23NMC09,NMC,lithium-ion,25.0,,25.0,discharge,6,0.0162421435652095,0.1136892181909395,0.0698659986142593,4.11508265166583,25.629856187845306,5,4.116532027333301,-1.1751288119219225,1.1751288119219225
raw_CU_diffT/TC23NMC09/TC23NMC09_25deg.parquet,TC23NMC09_25deg.parquet,TC23NMC09,NMC,lithium-ion,25.0,,25.0,discharge,7,0.0162393449879033,0.1299285631788428,0.0798456437598159,4.10402162683514,25.645846243093924,5,4.105509143967546,-1.0376810841435713,1.0376810841435713
raw_CU_diffT/TC23NMC09/TC23NMC09_25deg.parquet,TC23NMC09_25deg.parquet,TC23NMC09,NMC,lithium-ion,25.0,,25.0,discharge,8,0.0162383323774144,0.1461668955562572,0.089824666620831,4.09486767525113,25.63139220994475,5,4.09582121187446,-0.9153107909472737,0.9153107909472737
raw_CU_diffT/TC23NMC09/TC23NMC09_25deg.parquet,TC23NMC09_25deg.parquet,TC23NMC09,NMC,lithium-ion,25.0,,25.0,discharge,9,0.0162422718920086,0.1624091674482658,0.0998061104512709,4.08628584564111,25.63876621546961,5,4.087239382264442,-0.8082038620518972,0.8082038620518972
raw_CU_diffT/TC23NMC09/TC23NMC09_25deg.parquet,TC23NMC09_25deg.parquet,TC23NMC09,NMC,lithium-ion,25.0,,25.0,discharge,10,0.0162417105060342,0.1786508779543,0.1097872092904062,4.07884825997909,25.625536325966856,5,4.079687372207628,-0.7146499370153947,0.7146499370153947
raw_CU_diffT/TC23NMC09/TC23NMC09_25deg.parquet,TC23NMC09_25deg.parquet,TC23NMC09,NMC,lithium-ion,25.0,,25.0,discharge,11,0.0162389358081957,0.1948898137624957,0.1197666029807295,4.07217350361574,25.63480900552486,5,4.072974474379346,-0.6344102844575161,0.6344102844575161
raw_CU_diffT/TC23NMC09/TC23NMC09_25deg.parquet,TC23NMC09_25deg.parquet,TC23NMC09,NMC,lithium-ion,25.0,,25.0,discharge,12,0.0162415796029614,0.2111313933654571,0.1297476213753508,4.06626157655107,25.626777127071826,5,4.067024405849734,-0.5617325760297547,0.5617325760297547
raw_CU_diffT/TC23NMC09/TC23NMC09_25deg.parquet,TC23NMC09_25deg.parquet,TC23NMC09,NMC,lithium-ion,25.0,,25.0,discharge,13,0.0162424522607795,0.2273738456262366,0.1397291760487054,4.06130318610972,25.64185552486188,5,4.061760883688924,-0.4948532353345172,0.4948532353345172
raw_CU_diffT/TC23NMC09/TC23NMC09_25deg.parquet,TC23NMC09_25deg.parquet,TC23NMC09,NMC,lithium-ion,25.0,,25.0,discharge,14,0.0162418094420299,0.2436156550682665,0.1497103356874684,4.05653550299305,25.636901574585632,5,4.057145766431982,-0.4394850884142727,0.4394850884142727
raw_CU_diffT/TC23NMC09/TC23NMC09_25deg.parquet,TC23NMC09_25deg.parquet,TC23NMC09,NMC,lithium-ion,25.0,,25.0,discharge,15,0.0162393099685783,0.2598549650368448,0.1596899593124256,4.05253064917504,25.62804312154697,5,4.05298834675424,-0.39746310023130604,0.39746310023130604
raw_CU_diffT/TC23NMC09/TC23NMC09_25deg.parquet,TC23NMC09_25deg.parquet,TC23NMC09,NMC,lithium-ion,25.0,,25.0,discharge,16,0.0162409426976529,0.2760959077344977,0.1696705863064717,4.04909791733103,25.64176143646409,5,4.049212341725832,-0.361137022813665,0.361137022813665
raw_CU_diffT/TC23NMC09/TC23NMC09_25deg.parquet,TC23NMC09_25deg.parquet,TC23NMC09,NMC,lithium-ion,25.0,,25.0,discharge,17,0.0162408880925505,0.2923367958270482,0.1796511797437736,4.04547447816236,25.631105055248614,5,4.045779609881825,-0.3343845637188281,0.3343845637188281
raw_CU_diffT/TC23NMC09/TC23NMC09_25deg.parquet,TC23NMC09_25deg.parquet,TC23NMC09,NMC,lithium-ion,25.0,,25.0,discharge,18,0.0162411131243694,0.3085779089514175,0.1896319114709942,4.04242316096768,25.644908729281767,5,4.042537585362484,-0.31912202015089974,0.31912202015089974
raw_CU_diffT/TC23NMC09/TC23NMC09_25deg.parquet,TC23NMC09_25deg.parquet,TC23NMC09,NMC,lithium-ion,25.0,,25.0,discharge,19,0.0162383743498536,0.3248162833012711,0.1996109601255403,4.03937184377301,25.65071428176796,5,4.039409985237944,-0.31147223454337336,0.31147223454337336
raw_CU_diffT/TC23NMC09/TC23NMC09_25deg.parquet,TC23NMC09_25deg.parquet,TC23NMC09,NMC,lithium-ion,25.0,,25.0,discharge,20,0.016241895756924,0.3410581790581951,0.2095921728078229,4.03632052657834,25.637373508287297,5,4.036320526578336,-0.3133699749080563,0.3133699749080563
raw_CU_diffT/TC23NMC09/TC23NMC09_25deg.parquet,TC23NMC09_25deg.parquet,TC23NMC09,NMC,lithium-ion,25.0,,25.0,discharge,21,0.0162397442717774,0.3572979233299725,0.2195720633272772,4.03345991670833,25.66126892265193,5,4.033154784988865,-0.3267677586192974,0.3267677586192974
raw_CU_diffT/TC23NMC09/TC23NMC09_25deg.parquet,TC23NMC09_25deg.parquet,TC23NMC09,NMC,lithium-ion,25.0,,25.0,discharge,22,0.0162396388448285,0.373537562174801,0.2295518890581861,4.03002718486432,25.64951066115703,5,4.029798336074724,-0.3535385557656525,0.3535385557656525
raw_CU_diffT/TC23NMC09/TC23NMC09_25deg.parquet,TC23NMC09_25deg.parquet,TC23NMC09,NMC,lithium-ion,25.0,,25.0,discharge,23,0.0162382323378382,0.3897757945126392,0.2395308504413847,4.02659445302032,25.659049419889502,5,4.026098613976182,-0.3975021312370757,0.3975021312370757
raw_CU_diffT/TC23NMC09/TC23NMC09_25deg.parquet,TC23NMC09_25deg.parquet,TC23NMC09,NMC,lithium-ion,25.0,,25.0,discharge,24,0.0162386215450271,0.4060144160576663,0.2495100510060057,4.02258959920231,25.67222069060773,5,4.021864911368574,-0.45291660906781317,0.45291660906781317
raw_CU_diffT/TC23NMC09/TC23NMC09_25deg.parquet,TC23NMC09_25deg.parquet,TC23NMC09,NMC,lithium-ion,25.0,,25.0,discharge,25,0.0162387358038104,0.4222531518614767,0.2594893217866431,4.01782191608563,25.667285469613255,5,4.017059086786963,-0.5197544804205165,0.5197544804205165
raw_CU_diffT/TC23NMC09/TC23NMC09_25deg.parquet,TC23NMC09_25deg.parquet,TC23NMC09,NMC,lithium-ion,25.0,,25.0,discharge,26,0.0162412937838481,0.4384944456453248,0.2694701645354284,4.01229140367029,25.66222270718232,5,4.011490432906686,-0.6018851189627128,0.6018851189627128
raw_CU_diffT/TC23NMC09/TC23NMC09_25deg.parquet,TC23NMC09_25deg.parquet,TC23NMC09,NMC,lithium-ion,25.0,,25.0,discharge,27,0.0162411050676736,0.4547355507129984,0.2794508913115278,4.00599806195627,25.67660011049724,5,4.00504452533294,-0.6860029005895569,0.6860029005895569
raw_CU_diffT/TC23NMC09/TC23NMC09_25deg.parquet,TC23NMC09_25deg.parquet,TC23NMC09,NMC,lithium-ion,25.0,,25.0,discharge,28,0.0162393444865163,0.4709748951995147,0.2894305361489646,3.99875118361893,25.676111049723755,5,3.997797646995592,-0.76622402244044,0.76622402244044
raw_CU_diffT/TC23NMC09/TC23NMC09_25deg.parquet,TC23NMC09_25deg.parquet,TC23NMC09,NMC,lithium-ion,25.0,,25.0,discharge,29,0.016242113552863,0.4872170087523777,0.2994118826744648,3.99036006133358,25.680219640883976,5,3.9897497978946417,-0.8406878413648258,0.8406878413648258
raw_CU_diffT/TC23NMC09/TC23NMC09_25deg.parquet,TC23NMC09_25deg.parquet,TC23NMC09,NMC,lithium-ion,25.0,,25.0,discharge,30,0.0162418473953988,0.5034588561477765,0.3093930656368996,3.98158752439889,25.66460944751381,5,3.981015402424892,-0.8981249997742964,0.8981249997742964
raw_CU_diffT/TC23NMC09/TC23NMC09_25deg.parquet,TC23NMC09_25deg.parquet,TC23NMC09,NMC,lithium-ion,25.0,,25.0,discharge,31,0.016238036274559,0.5196968924223355,0.3193719065323597,3.97205215816554,25.67087900552486,5,3.971823309375938,-0.9306284573441701,0.9306284573441701
raw_CU_diffT/TC23NMC09/TC23NMC09_25deg.parquet,TC23NMC09_25deg.parquet,TC23NMC09,NMC,lithium-ion,25.0,,25.0,discharge,32,0.0162409611695551,0.5359378535918906,0.3293525448780354,3.96232608460752,25.64961712707182,5,3.962440509002318,-0.9401508866087624,0.9401508866087624
raw_CU_diffT/TC23NMC09/TC23NMC09_25deg.parquet,TC23NMC09_25deg.parquet,TC23NMC09,NMC,lithium-ion,25.0,,25.0,discharge,33,0.0162392110817247,0.5521770646736153,0.3393321077335645,3.95279071837416,25.65203859116022,5,3.953057708628698,-0.9286623913795893,0.9286623913795893
raw_CU_diffT/TC23NMC09/TC23NMC09_25deg.parquet,TC23NMC09_25deg.parquet,TC23NMC09,NMC,lithium-ion,25.0,,25.0,discharge,34,0.0162418391385165,0.5684189038121318,0.3493132856218565,3.94344605946548,25.64436867403315,5,3.9439037570446778,-0.8961087905540808,0.8961087905540808
raw_CU_diffT/TC23NMC09/TC23NMC09_25deg.parquet,TC23NMC09_25deg.parquet,TC23NMC09,NMC,lithium-ion,25.0,,25.0,discharge,35,0.0162416573052755,0.5846605611174073,0.359294351767266,3.93467352253079,25.633443038674034,5,3.9351693615749257,-0.8503479600534831,0.8503479600534831
raw_CU_diffT/TC23NMC09/TC23NMC09_25deg.parquet,TC23NMC09_25deg.parquet,TC23NMC09,NMC,lithium-ion,25.0,,25.0,discharge,36,0.0162379865536521,0.6008985476710593,0.3692731621074907,3.92628240024544,25.63164541436464,5,3.92693080514931,-0.7988289782399534,0.7988289782399534
raw_CU_diffT/TC23NMC09/TC23NMC09_25deg.parquet,TC23NMC09_25deg.parquet,TC23NMC09,NMC,lithium-ion,25.0,,25.0,discharge,37,0.0162388743438441,0.6171374220149034,0.3792525180258214,3.91865410725876,25.612450773480656,5,3.91922622923276,-0.7433601777974559,0.7433601777974559
raw_CU_diffT/TC23NMC09/TC23NMC09_25deg.parquet,TC23NMC09_25deg.parquet,TC23NMC09,NMC,lithium-ion,25.0,,25.0,discharge,38,0.0162401037882568,0.6333775258031602,0.3892326294807193,3.91159793624608,25.6186596961326,5,3.912093775290212,-0.684104342335047,0.684104342335047
raw_CU_diffT/TC23NMC09/TC23NMC09_25deg.parquet,TC23NMC09_25deg.parquet,TC23NMC09,NMC,lithium-ion,25.0,,25.0,discharge,39,0.0162395011386624,0.6496170269418226,0.3992123705863756,3.90492317988273,25.61790071823204,5,3.9055715847865997,-0.6286938533750401,0.6286938533750401
raw_CU_diffT/TC23NMC09/TC23NMC09_25deg.parquet,TC23NMC09_25deg.parquet,TC23NMC09,NMC,lithium-ion,25.0,,25.0,discharge,40,0.0162398894900005,0.6658569164318231,0.4091923503475041,3.89901125281805,25.597498093922656,5,3.899545233327122,-0.578976438545169,0.578976438545169
raw_CU_diffT/TC23NMC09/TC23NMC09_25deg.parquet,TC23NMC09_25deg.parquet,TC23NMC09,NMC,lithium-ion,25.0,,25.0,discharge,41,0.0162414809422466,0.6820983973740697,0.4191733081116675,3.89367144772738,25.604577817679555,5,3.894014720911778,-0.5312182653204331,0.5312182653204331
raw_CU_diffT/TC23NMC09/TC23NMC09_25deg.parquet,TC23NMC09_25deg.parquet,TC23NMC09,NMC,lithium-ion,25.0,,25.0,discharge,42,0.0162387762002092,0.6983371735742789,0.4291526037173039,3.88852234996137,25.58747453038674,5,3.888941906075634,-0.49110457113522443,0.49110457113522443
raw_CU_diffT/TC23NMC09/TC23NMC09_25deg.parquet,TC23NMC09_25deg.parquet,TC23NMC09,NMC,lithium-ion,25.0,,25.0,discharge,43,0.0162409182546289,0.7145780918289079,0.4391332156902574,3.88394537416936,25.59672190607735,5,3.8842123644238917,-0.4624083735822637,0.4624083735822637
raw_CU_diffT/TC23NMC09/TC23NMC09_25deg.parquet,TC23NMC09_25deg.parquet,TC23NMC09,NMC,lithium-ion,25.0,,25.0,discharge,44,0.0162409086808137,0.7308190005097216,0.4491138217797667,3.87955910570201,25.603970082872923,5,3.879711671561748,-0.44330615787512784,0.44330615787512784
raw_CU_diffT/TC23NMC09/TC23NMC09_25deg.parquet,TC23NMC09_25deg.parquet,TC23NMC09,NMC,lithium-ion,25.0,,25.0,discharge,45,0.0162404965265503,0.747059497036272,0.4590941745860742,3.87536354455934,25.587398149171275,5,3.875363544559338,-0.43183160283217603,0.43183160283217603
raw_CU_diffT/TC23NMC09/TC23NMC09_25deg.parquet,TC23NMC09_25deg.parquet,TC23NMC09,NMC,lithium-ion,25.0,,25.0,discharge,46,0.0162416765207008,0.7633011735569728,0.4690752525400342,3.87116798341666,25.592478259668507,5,3.871091700486796,-0.42799477551429277,0.42799477551429277
raw_CU_diffT/TC23NMC09/TC23NMC09_25deg.parquet,TC23NMC09_25deg.parquet,TC23NMC09,NMC,lithium-ion,25.0,,25.0,discharge,47,0.0162416373922308,0.7795428109492036,0.4790563064481816,3.86678171494932,25.60775063535912,5,3.866819856414254,-0.4299137800297501,0.4299137800297501
raw_CU_diffT/TC23NMC09/TC23NMC09_25deg.parquet,TC23NMC09_25deg.parquet,TC23NMC09,NMC,lithium-ion,25.0,,25.0,discharge,48,0.0162410535777481,0.7957838645269517,0.489037001581922,3.86258615380665,25.600713508287296,5,3.862509870876778,-0.43567987828694754,0.43567987828694754
raw_CU_diffT/TC23NMC09/TC23NMC09_25deg.parquet,TC23NMC09_25deg.parquet,TC23NMC09,NMC,lithium-ion,25.0,,25.0,discharge,49,0.0162391374816797,0.8120230020086314,0.4990165192076508,3.8581998853393,25.59389544198895,5,3.858123602409436,-0.44139816027845313,0.44139816027845313
raw_CU_diffT/TC23NMC09/TC23NMC09_25deg.parquet,TC23NMC09_25deg.parquet,TC23NMC09,NMC,lithium-ion,25.0,,25.0,discharge,50,0.0162420508272562,0.8282650528358876,0.508997827186073,3.85381361687196,25.604982624309397,5,3.8536991924771598,-0.4509619328648853,0.4509619328648853
raw_CU_diffT/TC23NMC09/TC23NMC09_25deg.parquet,TC23NMC09_25deg.parquet,TC23NMC09,NMC,lithium-ion,25.0,,25.0,discharge,51,0.0162385818686723,0.8445036347045599,0.5189770033681871,3.84923664107995,25.61517552486188,5,3.84912221668515,-0.4643584568806034,0.4643584568806034
raw_CU_diffT/TC23NMC09/TC23NMC09_25deg.parquet,TC23NMC09_25deg.parquet,TC23NMC09,NMC,lithium-ion,25.0,,25.0,discharge,52,0.0162404502500563,0.8607440849546162,0.5289573277359714,3.84465966528794,25.605935276243088,5,3.8444308164983396,-0.47962580721608106,0.47962580721608106
raw_CU_diffT/TC23NMC09/TC23NMC09_25deg.parquet,TC23NMC09_25deg.parquet,TC23NMC09,NMC,lithium-ion,25.0,,25.0,discharge,53,0.016240011212265,0.8769840961668812,0.5389373822996864,3.8397012748466,25.61536870165745,5,3.8395487089868636,-0.4968322164594383,0.4968322164594383
raw_CU_diffT/TC23NMC09/TC23NMC09_25deg.parquet,TC23NMC09_25deg.parquet,TC23NMC09,NMC,lithium-ion,25.0,,25.0,discharge,54,0.0162398702102191,0.8932239663771003,0.5489173502127153,3.83474288440525,25.61864279005525,5,3.834514035615654,-0.5197630707324663,0.5197630707324663
raw_CU_diffT/TC23NMC09/TC23NMC09_25deg.parquet,TC23NMC09_25deg.parquet,TC23NMC09,NMC,lithium-ion,25.0,,25.0,discharge,55,0.0162399912197202,0.9094639575968204,0.5588973924903125,3.82940307931458,25.60846723756906,5,3.8291742305249756,-0.5465019204018233,0.5465019204018233
raw_CU_diffT/TC23NMC09/TC23NMC09_25deg.parquet,TC23NMC09_25deg.parquet,TC23NMC09,NMC,lithium-ion,25.0,,25.0,discharge,56,0.0162406611693447,0.9257046187661652,0.5688778464753723,3.8240632742239,25.63032856353591,5,3.823605576644698,-0.5771096275684897,0.5771096275684897
raw_CU_diffT/TC23NMC09/TC23NMC09_25deg.parquet,TC23NMC09_25deg.parquet,TC23NMC09,NMC,lithium-ion,25.0,,25.0,discharge,57,0.0162382556422207,0.941942874408386,0.5788568221799285,3.81796063983455,25.612264281767956,5,3.817655508115086,-0.6172458064268938,0.6172458064268938
raw_CU_diffT/TC23NMC09/TC23NMC09_25deg.parquet,TC23NMC09_25deg.parquet,TC23NMC09,NMC,lithium-ion,25.0,,25.0,discharge,58,0.0162400609688628,0.9581829353772487,0.5888369073208121,3.81185800544521,25.627215497237568,5,3.811285883471206,-0.6668209777005245,0.6668209777005245
raw_CU_diffT/TC23NMC09/TC23NMC09_25deg.parquet,TC23NMC09_25deg.parquet,TC23NMC09,NMC,lithium-ion,25.0,,25.0,discharge,59,0.0162434570494453,0.974426392426694,0.5988190794719244,3.80499254175719,25.633357872928176,5,3.8043441368533237,-0.7240234991385535,0.7240234991385535
raw_CU_diffT/TC23NMC09/TC23NMC09_25deg.parquet,TC23NMC09_25deg.parquet,TC23NMC09,NMC,lithium-ion,25.0,,25.0,discharge,60,0.0162454582682553,0.9906718506949492,0.6088024814419485,3.79755495609518,25.631636519337015,5,3.7968302682614423,-0.7910359470309061,0.7910359470309061
raw_CU_diffT/TC23NMC09/TC23NMC09_25deg.parquet,TC23NMC09_25deg.parquet,TC23NMC09,NMC,lithium-ion,25.0,,25.0,discharge,61,0.0162381581617609,1.0069100088567102,0.6187813972413547,3.78935454113449,25.6528482320442,5,3.7885535703708895,-0.8714608527780001,0.8714608527780001
raw_CU_diffT/TC23NMC09/TC23NMC09_25deg.parquet,TC23NMC09_25deg.parquet,TC23NMC09,NMC,lithium-ion,25.0,,25.0,discharge,62,0.0162382246874089,1.023148233544119,0.628760353923097,3.78039129687514,25.64439403314917,5,3.779437760251804,-0.9572119399794019,0.9572119399794019
raw_CU_diffT/TC23NMC09/TC23NMC09_25deg.parquet,TC23NMC09_25deg.parquet,TC23NMC09,NMC,lithium-ion,25.0,,25.0,discharge,63,0.0162458900514703,1.0393941235955897,0.638744021239,3.77047451599245,25.653615856353596,5,3.76944469643925,-1.046992371371374,1.046992371371374
raw_CU_diffT/TC23NMC09/TC23NMC09_25deg.parquet,TC23NMC09_25deg.parquet,TC23NMC09,NMC,lithium-ion,25.0,,25.0,discharge,64,0.0162399982895651,1.0556341218851546,0.6487240678612641,3.75941349116176,25.647921823204417,5,3.7585362374682942,-1.1389080073531943,1.1389080073531943
raw_CU_diffT/TC23NMC09/TC23NMC09_25deg.parquet,TC23NMC09_25deg.parquet,TC23NMC09,NMC,lithium-ion,25.0,,25.0,discharge,65,0.0162394734592565,1.0718735953444112,0.658703791956958,3.74758963703241,25.655345469613252,5,3.7467123833389366,-1.2211817316319014,1.2211817316319014
raw_CU_diffT/TC23NMC09/TC23NMC09_25deg.parquet,TC23NMC09_25deg.parquet,TC23NMC09,NMC,lithium-ion,25.0,,25.0,discharge,66,0.0162373136994483,1.0881109090438594,0.6686821888047547,3.73481224627971,25.662610635359115,5,3.734163841375844,-1.2842812940501744,1.2842812940501744
raw_CU_diffT/TC23NMC09/TC23NMC09_25deg.parquet,TC23NMC09_25deg.parquet,TC23NMC09,NMC,lithium-ion,25.0,,25.0,discharge,67,0.0162384420796981,1.1043493511235576,0.6786612790816579,3.72127202622835,25.663699198895024,5,3.721081318903684,-1.3259758613174029,1.3259758613174029
raw_CU_diffT/TC23NMC09/TC23NMC09_25deg.parquet,TC23NMC09_25deg.parquet,TC23NMC09,NMC,lithium-ion,25.0,,25.0,discharge,68,0.0162457757914004,1.120595126914958,0.6886448761807538,3.70773180617699,25.67530011049724,5,3.707693664712056,-1.3412250428817174,1.3412250428817174
raw_CU_diffT/TC23NMC09/TC23NMC09_25deg.parquet,TC23NMC09_25deg.parquet,TC23NMC09,NMC,lithium-ion,25.0,,25.0,discharge,69,0.0162394783973311,1.136834605312289,0.6986246033110671,3.69400087880096,25.66683770718232,5,3.6943060105204304,-1.3261568163263746,1.3261568163263746
raw_CU_diffT/TC23NMC09/TC23NMC09_25deg.parquet,TC23NMC09_25deg.parquet,TC23NMC09,NMC,lithium-ion,25.0,,25.0,discharge,70,0.0162404962539365,1.1530751015662255,0.7086049559498439,3.68065136607427,25.684776270718235,5,3.68122348804827,-1.2897713506797288,1.2897713506797288
raw_CU_diffT/TC23NMC09/TC23NMC09_25deg.parquet,TC23NMC09_25deg.parquet,TC23NMC09,NMC,lithium-ion,25.0,,25.0,discharge,71,0.016241465336359,1.1693165669025845,0.7185859041236438,3.66787397532158,25.674195497237573,5,3.6685605216903783,-1.2381449755006884,1.2381449755006884
raw_CU_diffT/TC23NMC09/TC23NMC09_25deg.parquet,TC23NMC09_25deg.parquet,TC23NMC09,NMC,lithium-ion,25.0,,25.0,discharge,72,0.0162413929092779,1.1855579598118624,0.7285668077884707,3.65585941386755,25.69402370165746,5,3.65650781877142,-1.1771167784132217,1.1771167784132217
raw_CU_diffT/TC23NMC09/TC23NMC09_25deg.parquet,TC23NMC09_25deg.parquet,TC23NMC09,NMC,lithium-ion,25.0,,25.0,discharge,73,0.0162381332716872,1.2017960930835496,0.7385457082920566,3.64441697438753,25.683729779005525,5,3.6450653792913963,-1.1179415550347471,1.1179415550347471
raw_CU_diffT/TC23NMC09/TC23NMC09_25deg.parquet,TC23NMC09_25deg.parquet,TC23NMC09,NMC,lithium-ion,25.0,,25.0,discharge,74,0.016239824040485,1.2180359171240347,0.7485256478321701,3.63373736420617,25.690344392265192,5,3.634195061785372,-1.0719743328677396,1.0719743328677396
raw_CU_diffT/TC23NMC09/TC23NMC09_25deg.parquet,TC23NMC09_25deg.parquet,TC23NMC09,NMC,lithium-ion,25.0,,25.0,discharge,75,0.0162412101829445,1.2342771273069792,0.7585064392052778,3.62343916867415,25.70292494475138,5,3.62366801746375,-1.0452409896794563,1.0452409896794563
raw_CU_diffT/TC23NMC09/TC23NMC09_25deg.parquet,TC23NMC09_25deg.parquet,TC23NMC09,NMC,lithium-ion,25.0,,25.0,discharge,76,0.016239175557657,1.2505163028646362,0.7684859802300256,3.61352238779146,25.697474005524864,5,3.613331680466794,-1.0317503602487363,1.0317503602487363
raw_CU_diffT/TC23NMC09/TC23NMC09_25deg.parquet,TC23NMC09_25deg.parquet,TC23NMC09,NMC,lithium-ion,25.0,,25.0,discharge,77,0.0162448993171127,1.266761202181749,0.7784690387050344,3.60322419225944,25.703169668508284,5,3.603071626399706,-1.0240209342295543,1.0240209342295543
raw_CU_diffT/TC23NMC09/TC23NMC09_25deg.parquet,TC23NMC09_25deg.parquet,TC23NMC09,NMC,lithium-ion,25.0,,25.0,discharge,78,0.0162418635030165,1.2830030656847655,0.7884502315661635,3.59273528940275,25.68514729281768,5,3.592887855262486,-1.014460711954257,1.014460711954257
raw_CU_diffT/TC23NMC09/TC23NMC09_25deg.parquet,TC23NMC09_25deg.parquet,TC23NMC09,NMC,lithium-ion,25.0,,25.0,discharge,79,0.0162452093064521,1.2992482749912175,0.7984334805404569,3.58243709387073,25.70556555248619,5,3.5828185085200657,-1.0086200676473993,1.0086200676473993
raw_CU_diffT/TC23NMC09/TC23NMC09_25deg.parquet,TC23NMC09_25deg.parquet,TC23NMC09,NMC,lithium-ion,25.0,,25.0,discharge,80,0.016245343171596,1.3154936181628136,0.8084168117795608,3.57252031298805,25.704957679558014,5,3.572749161777646,-1.014468667825298,1.014468667825298
raw_CU_diffT/TC23NMC09/TC23NMC09_25deg.parquet,TC23NMC09_25deg.parquet,TC23NMC09,NMC,lithium-ion,25.0,,25.0,discharge,81,0.0162414809261544,1.331735099088968,0.8183977695338349,3.56317565407936,25.686699198895028,5,3.562565390640426,-1.012695659122386,1.012695659122386
raw_CU_diffT/TC23NMC09/TC23NMC09_25deg.parquet,TC23NMC09_25deg.parquet,TC23NMC09,NMC,lithium-ion,25.0,,25.0,discharge,82,0.0162408793129028,1.3479759784018708,0.8283783575757364,3.55287745854734,25.69816599447514,5,3.5525341853629397,-0.9687915421597779,0.9687915421597779
raw_CU_diffT/TC23NMC09/TC23NMC09_25deg.parquet,TC23NMC09_25deg.parquet,TC23NMC09,NMC,lithium-ion,25.0,,25.0,discharge,83,0.016239979040233,1.3642159574421038,0.838358392368613,3.54181643371665,25.69059729281768,5,3.5432276679191856,-0.8904199126491505,0.8904199126491505
raw_CU_diffT/TC23NMC09/TC23NMC09_25deg.parquet,TC23NMC09_25deg.parquet,TC23NMC09,NMC,lithium-ion,25.0,,25.0,discharge,84,0.0162421573260817,1.3804581147681856,0.8483397657942863,3.5322810674833,25.705903674033152,5,3.534760262703968,-0.7947963350319469,0.7947963350319469
raw_CU_diffT/TC23NMC09/TC23NMC09_25deg.parquet,TC23NMC09_25deg.parquet,TC23NMC09,NMC,lithium-ion,25.0,,25.0,discharge,85,0.0162434146008104,1.396701529368996,0.8583219118592287,3.52598772576928,25.680936712707187,5,3.527360818506886,-0.6839344613627532,0.6839344613627532
raw_CU_diffT/TC23NMC09/TC23NMC09_25deg.parquet,TC23NMC09_25deg.parquet,TC23NMC09,NMC,lithium-ion,25.0,,25.0,discharge,86,0.016244492436048,1.412946021805044,0.8683047202916006,3.52083862800327,25.69057240331492,5,3.521105618257806,-0.5846491183334592,0.5846491183334592
raw_CU_diffT/TC23NMC09/TC23NMC09_25deg.parquet,TC23NMC09_25deg.parquet,TC23NMC09,NMC,lithium-ion,25.0,,25.0,discharge,87,0.0162393191213536,1.4291853409263977,0.8782843495412582,3.51588023756193,25.67569685082873,5,3.5156895302372604,-0.5465665344767956,0.5465665344767956
raw_CU_diffT/TC23NMC09/TC23NMC09_25deg.parquet,TC23NMC09_25deg.parquet,TC23NMC09,NMC,lithium-ion,25.0,,25.0,discharge,88,0.0162375465294585,1.445422887455856,0.8882628894712348,3.51054043247125,25.691247541436468,5,3.51019715928685,-0.5962562957789146,0.5962562957789146
raw_CU_diffT/TC23NMC09/TC23NMC09_25deg.parquet,TC23NMC09_25deg.parquet,TC23NMC09,NMC,lithium-ion,25.0,,25.0,discharge,89,0.0162389717968904,1.4616618592527466,0.8982423052778691,3.50520062738057,25.67466773480663,5,3.503789393178038,-0.8063388604205954,0.8063388604205954
raw_CU_diffT/TC23NMC09/TC23NMC09_25deg.parquet,TC23NMC09_25deg.parquet,TC23NMC09,NMC,lithium-ion,25.0,,25.0,discharge,90,0.0162420068516313,1.477903866104378,0.9082235862317326,3.49852587101723,25.69241179558011,5,3.494101461084952,-1.286070697596955,1.286070697596955
raw_CU_diffT/TC23NMC09/TC23NMC09_25deg.parquet,TC23NMC09_25deg.parquet,TC23NMC09,NMC,lithium-ion,25.0,,25.0,discharge,91,0.0162385603674496,1.4941424264718275,0.9182027492005936,3.48879979745921,25.69288414364641,5,3.4781201872778524,-2.004798362483001,2.004798362483001
raw_CU_diffT/TC23NMC09/TC23NMC09_25deg.parquet,TC23NMC09_25deg.parquet,TC23NMC09,NMC,lithium-ion,25.0,,25.0,discharge,92,0.0162373897870904,1.510379816258918,0.9281811928069064,3.4674405770965,25.72456698895028,5,3.454091064369804,-2.8949326159629436,2.8949326159629436
raw_CU_diffT/TC23NMC09/TC23NMC09_25deg.parquet,TC23NMC09_25deg.parquet,TC23NMC09,NMC,lithium-ion,25.0,,25.0,discharge,93,0.0162417960205882,1.5266216122795062,0.9381623441977244,3.43063406343575,25.747635193370165,5,3.4203358679037343,-3.9780077645588108,3.9780077645588108
raw_CU_diffT/TC23NMC09/TC23NMC09_25deg.parquet,TC23NMC09_25deg.parquet,TC23NMC09,NMC,lithium-ion,25.0,,25.0,discharge,94,0.0162419013075679,1.542863513587074,0.9481435602910716,3.38505501284033,25.761295276243093,5,3.374680534378438,-5.291646001438352,5.291646001438352
raw_CU_diffT/TC23NMC09/TC23NMC09_25deg.parquet,TC23NMC09_25deg.parquet,TC23NMC09,NMC,lithium-ion,25.0,,25.0,discharge,95,0.0162461910586008,1.5591097046456748,0.9581274125863778,3.32974988868688,25.784818729281763,5,3.3146840100381794,-7.085006351762814,7.085006351762814
raw_CU_diffT/TC23NMC09/TC23NMC09_25deg.parquet,TC23NMC09_25deg.parquet,TC23NMC09,NMC,lithium-ion,25.0,,25.0,discharge,96,0.0162386568901846,1.5753483615358594,0.9681066348718336,3.26052312983273,25.784178204419888,5,3.2332519824053465,-9.65284970721325,9.65284970721325
raw_CU_diffT/TC23NMC09/TC23NMC09_25deg.parquet,TC23NMC09_25deg.parquet,TC23NMC09,NMC,lithium-ion,25.0,,25.0,discharge,97,0.0162382285883701,1.5915865901242296,0.9780855939508531,3.16745795539521,25.814705165745856,5,3.1220314706595156,-11.023729714630292,11.023729714630292
raw_CU_diffT/TC23NMC09/TC23NMC09_25deg.parquet,TC23NMC09_25deg.parquet,TC23NMC09,NMC,lithium-ion,25.0,,25.0,discharge,98,0.016242366953016,1.6078289570772455,0.988067096199605,3.02347392527158,25.823436712707185,5,3.01321387120449,-12.925567187739944,12.925567187739944
raw_CU_diffT/TC23NMC09/TC23NMC09_25deg.parquet,TC23NMC09_25deg.parquet,TC23NMC09,NMC,lithium-ion,25.0,,25.0,discharge,99,0.0112423115254265,1.6190712686026725,0.9949758896098768,2.82895245411118,25.827597375690605,5,2.9142367697022857,-42.708474140380304,42.708474140380304
raw_CU_diffT/TC23NMC09/TC23NMC09_25deg.parquet,TC23NMC09_25deg.parquet,TC23NMC09,NMC,lithium-ion,25.0,,25.0,discharge,100,0.0027193170355034,1.6217905856381756,0.9966470049826216,2.78566189141175,25.73797428176796,5,2.831393507866914,-50.46257097030775,50.46257097030775
raw_CU_diffT/TC23NMC09/TC23NMC09_25deg.parquet,TC23NMC09_25deg.parquet,TC23NMC09,NMC,lithium-ion,25.0,,25.0,discharge,101,0.0017837011309012,1.6235742867690768,0.9977431516772932,2.76563762232171,25.682800773480665,5,2.7754399788095983,-34.61718630561563,34.61718630561563
raw_CU_diffT/TC23NMC09/TC23NMC09_25deg.parquet,TC23NMC09_25deg.parquet,TC23NMC09,NMC,lithium-ion,25.0,,25.0,discharge,102,0.0014143096548507,1.6249885964239277,0.9986122943977574,2.75324164621835,25.65357417127072,5,2.756674378062358,-15.223908004655414,15.223908004655414
raw_CU_diffT/TC23NMC09/TC23NMC09_25deg.parquet,TC23NMC09_25deg.parquet,TC23NMC09,NMC,lithium-ion,25.0,,25.0,discharge,103,0.0012014609792299,1.6261900574031574,0.9993506341668724,2.743706279985,25.65061223756906,5,2.74942749972501,-9.020152940940989,9.020152940940989
raw_CU_diffT/TC23NMC09/TC23NMC09_25deg.parquet,TC23NMC09_25deg.parquet,TC23NMC09,NMC,lithium-ion,25.0,,25.0,discharge,104,0.0010566784323204,1.627246735835478,1.0000000000000004,2.73512445037498,25.63018593922652,5,2.74402412552611,-8.321001696180785,8.321001696180785
raw_CU_diffT/TC23NMC09/TC23NMC09_25deg.parquet,TC23NMC09_25deg.parquet,TC23NMC09,NMC,lithium-ion,25.0,,25.0,discharge,0,0.0162426484730978,0.0162426484730978,0.0099816752526827,4.21463187514204,25.632514364640883,11,4.168035718815055,-0.7580576436126115,0.7580576436126115
raw_CU_diffT/TC23NMC09/TC23NMC09_25deg.parquet,TC23NMC09_25deg.parquet,TC23NMC09,NMC,lithium-ion,25.0,,25.0,discharge,1,0.0162384382539282,0.032481086727026,0.0199607631785165,4.193463362104,25.664339917127077,11,4.160470994936595,-0.7325202827468615,0.7325202827468615
raw_CU_diffT/TC23NMC09/TC23NMC09_25deg.parquet,TC23NMC09_25deg.parquet,TC23NMC09,NMC,lithium-ion,25.0,,25.0,discharge,2,0.0162411277361351,0.0487222144631611,0.0299415038851779,4.17439262963729,25.64497674033149,11,4.153414823923913,-0.6793839292254233,0.6793839292254233
raw_CU_diffT/TC23NMC09/TC23NMC09_25deg.parquet,TC23NMC09_25deg.parquet,TC23NMC09,NMC,lithium-ion,25.0,,25.0,discharge,3,0.0162408672450954,0.0649630817082565,0.0399220845109899,4.15703826309259,25.64922074585635,11,4.146909585182493,-0.6296095587830166,0.6296095587830166
raw_CU_diffT/TC23NMC09/TC23NMC09_25deg.parquet,TC23NMC09_25deg.parquet,TC23NMC09,NMC,lithium-ion,25.0,,25.0,discharge,4,0.0162405190438046,0.0812036007520611,0.0499024511549373,4.14140026246989,25.650765331491712,11,4.140847211228354,-0.5860333709842962,0.5860333709842962
raw_CU_diffT/TC23NMC09/TC23NMC09_25deg.parquet,TC23NMC09_25deg.parquet,TC23NMC09,NMC,lithium-ion,25.0,,25.0,discharge,5,0.0162434738736689,0.0974470746257299,0.0598846336451231,4.12728792044452,25.64285845303867,11,4.135210942932966,-0.9310784323529049,0.9310784323529049
raw_CU_diffT/TC23NMC09/TC23NMC09_25deg.parquet,TC23NMC09_25deg.parquet,TC23NMC09,NMC,lithium-ion,25.0,,25.0,discharge,6,0.0162421435652095,0.1136892181909395,0.0698659986142593,4.11508265166583,25.629856187845306,11,4.122260181885121,-1.228110248859963,1.228110248859963
raw_CU_diffT/TC23NMC09/TC23NMC09_25deg.parquet,TC23NMC09_25deg.parquet,TC23NMC09,NMC,lithium-ion,25.0,,25.0,discharge,7,0.0162393449879033,0.1299285631788428,0.0798456437598159,4.10402162683514,25.645846243093924,11,4.110696383198491,-1.0944907357395266,1.0944907357395266
raw_CU_diffT/TC23NMC09/TC23NMC09_25deg.parquet,TC23NMC09_25deg.parquet,TC23NMC09,NMC,lithium-ion,25.0,,25.0,discharge,8,0.0162383323774144,0.1461668955562572,0.089824666620831,4.09486767525113,25.63139220994475,11,4.100415524695984,-0.9728104805905673,0.9728104805905673
raw_CU_diffT/TC23NMC09/TC23NMC09_25deg.parquet,TC23NMC09_25deg.parquet,TC23NMC09,NMC,lithium-ion,25.0,,25.0,discharge,9,0.0162422718920086,0.1624091674482658,0.0998061104512709,4.08628584564111,25.63876621546961,11,4.09127891014148,-0.8623968424515738,0.8623968424515738
raw_CU_diffT/TC23NMC09/TC23NMC09_25deg.parquet,TC23NMC09_25deg.parquet,TC23NMC09,NMC,lithium-ion,25.0,,25.0,discharge,10,0.0162417105060342,0.1786508779543,0.1097872092904062,4.07884825997909,25.625536325966856,11,4.083199854387403,-0.7608565860024044,0.7608565860024044
raw_CU_diffT/TC23NMC09/TC23NMC09_25deg.parquet,TC23NMC09_25deg.parquet,TC23NMC09,NMC,lithium-ion,25.0,,25.0,discharge,11,0.0162389358081957,0.1948898137624957,0.1197666029807295,4.07217350361574,25.63480900552486,11,4.076091672286177,-0.6731486805222744,0.6731486805222744
raw_CU_diffT/TC23NMC09/TC23NMC09_25deg.parquet,TC23NMC09_25deg.parquet,TC23NMC09,NMC,lithium-ion,25.0,,25.0,discharge,12,0.0162415796029614,0.2111313933654571,0.1297476213753508,4.06626157655107,25.626777127071826,11,4.0697636565131345,-0.5975139279729262,0.5975139279729262
raw_CU_diffT/TC23NMC09/TC23NMC09_25deg.parquet,TC23NMC09_25deg.parquet,TC23NMC09,NMC,lithium-ion,25.0,,25.0,discharge,13,0.0162424522607795,0.2273738456262366,0.1397291760487054,4.06130318610972,25.64185552486188,11,4.064163795979729,-0.5332398193637573,0.5332398193637573
raw_CU_diffT/TC23NMC09/TC23NMC09_25deg.parquet,TC23NMC09_25deg.parquet,TC23NMC09,NMC,lithium-ion,25.0,,25.0,discharge,14,0.0162418094420299,0.2436156550682665,0.1497103356874684,4.05653550299305,25.636901574585632,11,4.059118720390809,-0.4803068061153226,0.4803068061153226
raw_CU_diffT/TC23NMC09/TC23NMC09_25deg.parquet,TC23NMC09_25deg.parquet,TC23NMC09,NMC,lithium-ion,25.0,,25.0,discharge,15,0.0162393099685783,0.2598549650368448,0.1596899593124256,4.05253064917504,25.62804312154697,11,4.05457641865783,-0.4342909715444989,0.4342909715444989
raw_CU_diffT/TC23NMC09/TC23NMC09_25deg.parquet,TC23NMC09_25deg.parquet,TC23NMC09,NMC,lithium-ion,25.0,,25.0,discharge,16,0.0162409426976529,0.2760959077344977,0.1696705863064717,4.04909791733103,25.64176143646409,11,4.050450205633215,-0.39865776664041164,0.39865776664041164
raw_CU_diffT/TC23NMC09/TC23NMC09_25deg.parquet,TC23NMC09_25deg.parquet,TC23NMC09,NMC,lithium-ion,25.0,,25.0,discharge,17,0.0162408880925505,0.2923367958270482,0.1796511797437736,4.04547447816236,25.631105055248614,11,4.04661872211036,-0.37259995136915336,0.37259995136915336
raw_CU_diffT/TC23NMC09/TC23NMC09_25deg.parquet,TC23NMC09_25deg.parquet,TC23NMC09,NMC,lithium-ion,25.0,,25.0,discharge,18,0.0162411131243694,0.3085779089514175,0.1896319114709942,4.04242316096768,25.644908729281767,11,4.0430126199712,-0.3569931370307984,0.3569931370307984
raw_CU_diffT/TC23NMC09/TC23NMC09_25deg.parquet,TC23NMC09_25deg.parquet,TC23NMC09,NMC,lithium-ion,25.0,,25.0,discharge,19,0.0162383743498536,0.3248162833012711,0.1996109601255403,4.03937184377301,25.65071428176796,11,4.039493202979617,-0.35264238427834016,0.35264238427834016
raw_CU_diffT/TC23NMC09/TC23NMC09_25deg.parquet,TC23NMC09_25deg.parquet,TC23NMC09,NMC,lithium-ion,25.0,,25.0,discharge,20,0.016241895756924,0.3410581790581951,0.2095921728078229,4.03632052657834,25.637373508287297,11,4.035973785988033,-0.3595767520143056,0.3595767520143056
raw_CU_diffT/TC23NMC09/TC23NMC09_25deg.parquet,TC23NMC09_25deg.parquet,TC23NMC09,NMC,lithium-ion,25.0,,25.0,discharge,21,0.0162397442717774,0.3572979233299725,0.2195720633272772,4.03345991670833,25.66126892265193,11,4.03231567276033,-0.3795787220382181,0.3795787220382181
raw_CU_diffT/TC23NMC09/TC23NMC09_25deg.parquet,TC23NMC09_25deg.parquet,TC23NMC09,NMC,lithium-ion,25.0,,25.0,discharge,22,0.0162396388448285,0.373537562174801,0.2295518890581861,4.03002718486432,25.64951066115703,11,4.028397504089896,-0.40913154773946303,0.40913154773946303
raw_CU_diffT/TC23NMC09/TC23NMC09_25deg.parquet,TC23NMC09_25deg.parquet,TC23NMC09,NMC,lithium-ion,25.0,,25.0,discharge,23,0.0162382323378382,0.3897757945126392,0.2395308504413847,4.02659445302032,25.659049419889502,11,4.024149931858675,-0.44996977576585095,0.44996977576585095
raw_CU_diffT/TC23NMC09/TC23NMC09_25deg.parquet,TC23NMC09_25deg.parquet,TC23NMC09,NMC,lithium-ion,25.0,,25.0,discharge,24,0.0162386215450271,0.4060144160576663,0.2495100510060057,4.02258959920231,25.67222069060773,11,4.01941692280103,-0.5003452002227391,0.5003452002227391
raw_CU_diffT/TC23NMC09/TC23NMC09_25deg.parquet,TC23NMC09_25deg.parquet,TC23NMC09,NMC,lithium-ion,25.0,,25.0,discharge,25,0.0162387358038104,0.4222531518614767,0.2594893217866431,4.01782191608563,25.667285469613255,11,4.0141638028579285,-0.5558889314311557,0.5558889314311557
raw_CU_diffT/TC23NMC09/TC23NMC09_25deg.parquet,TC23NMC09_25deg.parquet,TC23NMC09,NMC,lithium-ion,25.0,,25.0,discharge,26,0.0162412937838481,0.4384944456453248,0.2694701645354284,4.01229140367029,25.66222270718232,11,4.00832122391131,-0.6166498177131245,0.6166498177131245
raw_CU_diffT/TC23NMC09/TC23NMC09_25deg.parquet,TC23NMC09_25deg.parquet,TC23NMC09,NMC,lithium-ion,25.0,,25.0,discharge,27,0.0162411050676736,0.4547355507129984,0.2794508913115278,4.00599806195627,25.67660011049724,11,4.001854511902145,-0.6757524081578765,0.6757524081578765
raw_CU_diffT/TC23NMC09/TC23NMC09_25deg.parquet,TC23NMC09_25deg.parquet,TC23NMC09,NMC,lithium-ion,25.0,,25.0,discharge,28,0.0162393444865163,0.4709748951995147,0.2894305361489646,3.99875118361893,25.676111049723755,11,3.9948330149484943,-0.7304421976594142,0.7304421976594142
raw_CU_diffT/TC23NMC09/TC23NMC09_25deg.parquet,TC23NMC09_25deg.parquet,TC23NMC09,NMC,lithium-ion,25.0,,25.0,discharge,29,0.016242113552863,0.4872170087523777,0.2994118826744648,3.99036006133358,25.680219640883976,11,3.987274070079873,-0.7790256534955233,0.7790256534955233
