Repository: DNV007/delivered-energy-decomposition

# Three-term energy accounting for a cold commercial sodium-ion 18650 cell

This repository holds the analysis code and the derived data behind a reanalysis
of a public commercial-cell archive. No new measurements were made. The
manuscript reporting the work is not distributed here; what is here is
everything needed to regenerate its numbers from the raw archive and to check
them.

**Source data.** Droese, D., Schlösser, A., Otto, M. *Dataset: Evaluation of
Commercial Sodium-Ion Batteries by State-of-the-Art Lithium-Ion Battery
Configurations.* Technische Universität Berlin, DepositOnce, 2025.
DOI [10.14279/depositonce-25036](https://doi.org/10.14279/depositonce-25036),
CC BY 4.0.

File: data_processed/ocv/ocv_slope_points.csv (part 56 of 85)
member_path,file_name,cell_id,cell_family,chemistry_type,temperature_deg_c,voltage_v,ambient_temperature_from_file_deg_c,direction,segment_index,segment_capacity_ah,cumulative_capacity_ah,soc_fraction_by_capacity,ocv_voltage_v,ocv_temperature_mean_deg_c,smoothing_window_segments,smoothed_ocv_voltage_v,dv_dcapacity_fraction_v,abs_dv_dcapacity_fraction_v
raw_CU_diffT/TC23NMC09/TC23NMC09_25deg.parquet,TC23NMC09_25deg.parquet,TC23NMC09,NMC,lithium-ion,25.0,,25.0,discharge,30,0.0162418473953988,0.5034588561477765,0.3093930656368996,3.98158752439889,25.66460944751381,11,3.979281699473371,-0.8173448409785351,0.8173448409785351
raw_CU_diffT/TC23NMC09/TC23NMC09_25deg.parquet,TC23NMC09_25deg.parquet,TC23NMC09,NMC,lithium-ion,25.0,,25.0,discharge,31,0.016238036274559,0.5196968924223355,0.3193719065323597,3.97205215816554,25.67087900552486,11,3.970959925306081,-0.843419879879292,0.843419879879292
raw_CU_diffT/TC23NMC09/TC23NMC09_25deg.parquet,TC23NMC09_25deg.parquet,TC23NMC09,NMC,lithium-ion,25.0,,25.0,discharge,32,0.0162409611695551,0.5359378535918906,0.3293525448780354,3.96232608460752,25.64961712707182,11,3.9624474438141237,-0.8564201583997146,0.8564201583997146
raw_CU_diffT/TC23NMC09/TC23NMC09_25deg.parquet,TC23NMC09_25deg.parquet,TC23NMC09,NMC,lithium-ion,25.0,,25.0,discharge,33,0.0162392110817247,0.5521770646736153,0.3393321077335645,3.95279071837416,25.65203859116022,11,3.953865614204106,-0.8572656191284693,0.8572656191284693
raw_CU_diffT/TC23NMC09/TC23NMC09_25deg.parquet,TC23NMC09_25deg.parquet,TC23NMC09,NMC,lithium-ion,25.0,,25.0,discharge,34,0.0162418391385165,0.5684189038121318,0.3493132856218565,3.94344605946548,25.64436867403315,11,3.945335795682634,-0.8433046459427089,0.8433046459427089
raw_CU_diffT/TC23NMC09/TC23NMC09_25deg.parquet,TC23NMC09_25deg.parquet,TC23NMC09,NMC,lithium-ion,25.0,,25.0,discharge,35,0.0162416573052755,0.5846605611174073,0.359294351767266,3.93467352253079,25.633443038674034,11,3.9370313585448584,-0.8164748732126554,0.8164748732126554
raw_CU_diffT/TC23NMC09/TC23NMC09_25deg.parquet,TC23NMC09_25deg.parquet,TC23NMC09,NMC,lithium-ion,25.0,,25.0,discharge,36,0.0162379865536521,0.6008985476710593,0.3692731621074907,3.92628240024544,25.63164541436464,11,3.929038987938357,-0.7809340375338536,0.7809340375338536
raw_CU_diffT/TC23NMC09/TC23NMC09_25deg.parquet,TC23NMC09_25deg.parquet,TC23NMC09,NMC,lithium-ion,25.0,,25.0,discharge,37,0.0162388743438441,0.6171374220149034,0.3792525180258214,3.91865410725876,25.612450773480656,11,3.9214453690107054,-0.7374532227643442,0.7374532227643442
raw_CU_diffT/TC23NMC09/TC23NMC09_25deg.parquet,TC23NMC09_25deg.parquet,TC23NMC09,NMC,lithium-ion,25.0,,25.0,discharge,38,0.0162401037882568,0.6333775258031602,0.3892326294807193,3.91159793624608,25.6186596961326,11,3.9143198498799636,-0.6905322101623312,0.6905322101623312
raw_CU_diffT/TC23NMC09/TC23NMC09_25deg.parquet,TC23NMC09_25deg.parquet,TC23NMC09,NMC,lithium-ion,25.0,,25.0,discharge,39,0.0162395011386624,0.6496170269418226,0.3992123705863756,3.90492317988273,25.61790071823204,11,3.9076624305461323,-0.6436337539072383,0.6436337539072383
raw_CU_diffT/TC23NMC09/TC23NMC09_25deg.parquet,TC23NMC09_25deg.parquet,TC23NMC09,NMC,lithium-ion,25.0,,25.0,discharge,40,0.0162398894900005,0.6658569164318231,0.4091923503475041,3.89901125281805,25.597498093922656,11,3.90147311100921,-0.5993000669930666,0.5993000669930666
raw_CU_diffT/TC23NMC09/TC23NMC09_25deg.parquet,TC23NMC09_25deg.parquet,TC23NMC09,NMC,lithium-ion,25.0,,25.0,discharge,41,0.0162414809422466,0.6820983973740697,0.4191733081116675,3.89367144772738,25.604577817679555,11,3.8956998801806524,-0.5602295396373336,0.5602295396373336
raw_CU_diffT/TC23NMC09/TC23NMC09_25deg.parquet,TC23NMC09_25deg.parquet,TC23NMC09,NMC,lithium-ion,25.0,,25.0,discharge,42,0.0162387762002092,0.6983371735742789,0.4291526037173039,3.88852234996137,25.58747453038674,11,3.890290726971914,-0.5263692278213625,0.5263692278213625
raw_CU_diffT/TC23NMC09/TC23NMC09_25deg.parquet,TC23NMC09_25deg.parquet,TC23NMC09,NMC,lithium-ion,25.0,,25.0,discharge,43,0.0162409182546289,0.7145780918289079,0.4391332156902574,3.88394537416936,25.59672190607735,11,3.88519364029445,-0.4985394562345391,0.4985394562345391
raw_CU_diffT/TC23NMC09/TC23NMC09_25deg.parquet,TC23NMC09_25deg.parquet,TC23NMC09,NMC,lithium-ion,25.0,,25.0,discharge,44,0.0162409086808137,0.7308190005097216,0.4491138217797667,3.87955910570201,25.603970082872923,11,3.8803392720301972,-0.47596345181858624,0.47596345181858624
raw_CU_diffT/TC23NMC09/TC23NMC09_25deg.parquet,TC23NMC09_25deg.parquet,TC23NMC09,NMC,lithium-ion,25.0,,25.0,discharge,45,0.0162404965265503,0.747059497036272,0.4590941745860742,3.87536354455934,25.587398149171275,11,3.8756929481201268,-0.4594509063615533,0.4594509063615533
raw_CU_diffT/TC23NMC09/TC23NMC09_25deg.parquet,TC23NMC09_25deg.parquet,TC23NMC09,NMC,lithium-ion,25.0,,25.0,discharge,46,0.0162416765207008,0.7633011735569728,0.4690752525400342,3.87116798341666,25.592478259668507,11,3.8711679834166635,-0.44988086362013746,0.44988086362013746
raw_CU_diffT/TC23NMC09/TC23NMC09_25deg.parquet,TC23NMC09_25deg.parquet,TC23NMC09,NMC,lithium-ion,25.0,,25.0,discharge,47,0.0162416373922308,0.7795428109492036,0.4790563064481816,3.86678171494932,25.60775063535912,11,3.8667123668312597,-0.4455469059938082,0.4455469059938082
raw_CU_diffT/TC23NMC09/TC23NMC09_25deg.parquet,TC23NMC09_25deg.parquet,TC23NMC09,NMC,lithium-ion,25.0,,25.0,discharge,48,0.0162410535777481,0.7957838645269517,0.489037001581922,3.86258615380665,25.600713508287296,11,3.862274087275372,-0.4464500169037535,0.4464500169037535
raw_CU_diffT/TC23NMC09/TC23NMC09_25deg.parquet,TC23NMC09_25deg.parquet,TC23NMC09,NMC,lithium-ion,25.0,,25.0,discharge,49,0.0162391374816797,0.8120230020086314,0.4990165192076508,3.8581998853393,25.59389544198895,11,3.857801133660453,-0.4525151991063012,0.4525151991063012
raw_CU_diffT/TC23NMC09/TC23NMC09_25deg.parquet,TC23NMC09_25deg.parquet,TC23NMC09,NMC,lithium-ion,25.0,,25.0,discharge,50,0.0162420508272562,0.8282650528358876,0.508997827186073,3.85381361687196,25.604982624309397,11,3.853241494897959,-0.4620790787247131,0.4620790787247131
raw_CU_diffT/TC23NMC09/TC23NMC09_25deg.parquet,TC23NMC09_25deg.parquet,TC23NMC09,NMC,lithium-ion,25.0,,25.0,discharge,51,0.0162385818686723,0.8445036347045599,0.5189770033681871,3.84923664107995,25.61517552486188,11,3.8485778339583736,-0.47599749637674904,0.47599749637674904
raw_CU_diffT/TC23NMC09/TC23NMC09_25deg.parquet,TC23NMC09_25deg.parquet,TC23NMC09,NMC,lithium-ion,25.0,,25.0,discharge,52,0.0162404502500563,0.8607440849546162,0.5289573277359714,3.84465966528794,25.605935276243088,11,3.843740802723637,-0.4924806282804468,0.4924806282804468
raw_CU_diffT/TC23NMC09/TC23NMC09_25deg.parquet,TC23NMC09_25deg.parquet,TC23NMC09,NMC,lithium-ion,25.0,,25.0,discharge,53,0.016240011212265,0.8769840961668812,0.5389373822996864,3.8397012748466,25.61536870165745,11,3.838747738223263,-0.5124668338249307,0.5124668338249307
raw_CU_diffT/TC23NMC09/TC23NMC09_25deg.parquet,TC23NMC09_25deg.parquet,TC23NMC09,NMC,lithium-ion,25.0,,25.0,discharge,54,0.0162398702102191,0.8932239663771003,0.5489173502127153,3.83474288440525,25.61864279005525,11,3.833511955309675,-0.5385245864159458,0.5385245864159458
raw_CU_diffT/TC23NMC09/TC23NMC09_25deg.parquet,TC23NMC09_25deg.parquet,TC23NMC09,NMC,lithium-ion,25.0,,25.0,discharge,55,0.0162399912197202,0.9094639575968204,0.5588973924903125,3.82940307931458,25.60846723756906,11,3.827998779923847,-0.5697792739299246,0.5697792739299246
raw_CU_diffT/TC23NMC09/TC23NMC09_25deg.parquet,TC23NMC09_25deg.parquet,TC23NMC09,NMC,lithium-ion,25.0,,25.0,discharge,56,0.0162406611693447,0.9257046187661652,0.5688778464753723,3.8240632742239,25.63032856353591,11,3.8221388639477127,-0.6071637826844096,0.6071637826844096
raw_CU_diffT/TC23NMC09/TC23NMC09_25deg.parquet,TC23NMC09_25deg.parquet,TC23NMC09,NMC,lithium-ion,25.0,,25.0,discharge,57,0.0162382556422207,0.941942874408386,0.5788568221799285,3.81796063983455,25.612264281767956,11,3.81588019629273,-0.6514694429181986,0.6514694429181986
raw_CU_diffT/TC23NMC09/TC23NMC09_25deg.parquet,TC23NMC09_25deg.parquet,TC23NMC09,NMC,lithium-ion,25.0,,25.0,discharge,58,0.0162400609688628,0.9581829353772487,0.5888369073208121,3.81185800544521,25.627215497237568,11,3.809136091811322,-0.7034714564479714,0.7034714564479714
raw_CU_diffT/TC23NMC09/TC23NMC09_25deg.parquet,TC23NMC09_25deg.parquet,TC23NMC09,NMC,lithium-ion,25.0,,25.0,discharge,59,0.0162434570494453,0.974426392426694,0.5988190794719244,3.80499254175719,25.633357872928176,11,3.801837202385427,-0.7624040785441935,0.7624040785441935
raw_CU_diffT/TC23NMC09/TC23NMC09_25deg.parquet,TC23NMC09_25deg.parquet,TC23NMC09,NMC,lithium-ion,25.0,,25.0,discharge,60,0.0162454582682553,0.9906718506949492,0.6088024814419485,3.79755495609518,25.631636519337015,11,3.793914179896987,-0.8276841842767908,0.8276841842767908
raw_CU_diffT/TC23NMC09/TC23NMC09_25deg.parquet,TC23NMC09_25deg.parquet,TC23NMC09,NMC,lithium-ion,25.0,,25.0,discharge,61,0.0162381581617609,1.0069100088567102,0.6187813972413547,3.78935454113449,25.6528482320442,11,3.785315013257454,-0.8990849355881778,0.8990849355881778
raw_CU_diffT/TC23NMC09/TC23NMC09_25deg.parquet,TC23NMC09_25deg.parquet,TC23NMC09,NMC,lithium-ion,25.0,,25.0,discharge,62,0.0162382246874089,1.023148233544119,0.628760353923097,3.78039129687514,25.64439403314917,11,3.7759703543487673,-0.9700701182507885,0.9700701182507885
raw_CU_diffT/TC23NMC09/TC23NMC09_25deg.parquet,TC23NMC09_25deg.parquet,TC23NMC09,NMC,lithium-ion,25.0,,25.0,discharge,63,0.0162458900514703,1.0393941235955897,0.638744021239,3.77047451599245,25.653615856353596,11,3.765949551288989,-1.038651438962404,1.038651438962404
raw_CU_diffT/TC23NMC09/TC23NMC09_25deg.parquet,TC23NMC09_25deg.parquet,TC23NMC09,NMC,lithium-ion,25.0,,25.0,discharge,64,0.0162399982895651,1.0556341218851546,0.6487240678612641,3.75941349116176,25.647921823204417,11,3.7552352670486027,-1.1031212160124255,1.1031212160124255
raw_CU_diffT/TC23NMC09/TC23NMC09_25deg.parquet,TC23NMC09_25deg.parquet,TC23NMC09,NMC,lithium-ion,25.0,,25.0,discharge,65,0.0162394734592565,1.0718735953444112,0.658703791956958,3.74758963703241,25.655345469613252,11,3.7439315238047013,-1.1570722588847957,1.1570722588847957
raw_CU_diffT/TC23NMC09/TC23NMC09_25deg.parquet,TC23NMC09_25deg.parquet,TC23NMC09,NMC,lithium-ion,25.0,,25.0,discharge,66,0.0162373136994483,1.0881109090438594,0.6686821888047547,3.73481224627971,25.662610635359115,11,3.7321423437343735,-1.1988020608012562,1.1988020608012562
raw_CU_diffT/TC23NMC09/TC23NMC09_25deg.parquet,TC23NMC09_25deg.parquet,TC23NMC09,NMC,lithium-ion,25.0,,25.0,discharge,67,0.0162384420796981,1.1043493511235576,0.6786612790816579,3.72127202622835,25.663699198895024,11,3.720006423073743,-1.2271455729125194,1.2271455729125194
raw_CU_diffT/TC23NMC09/TC23NMC09_25deg.parquet,TC23NMC09_25deg.parquet,TC23NMC09,NMC,lithium-ion,25.0,,25.0,discharge,68,0.0162457757914004,1.120595126914958,0.6886448761807538,3.70773180617699,25.67530011049724,11,3.707645121029415,-1.241876386515628,1.241876386515628
raw_CU_diffT/TC23NMC09/TC23NMC09_25deg.parquet,TC23NMC09_25deg.parquet,TC23NMC09,NMC,lithium-ion,25.0,,25.0,discharge,69,0.0162394783973311,1.136834605312289,0.6986246033110671,3.69400087880096,25.66683770718232,11,3.695214470867026,-1.2420770301862092,1.2420770301862092
raw_CU_diffT/TC23NMC09/TC23NMC09_25deg.parquet,TC23NMC09_25deg.parquet,TC23NMC09,NMC,lithium-ion,25.0,,25.0,discharge,70,0.0162404962539365,1.1530751015662255,0.7086049559498439,3.68065136607427,25.684776270718235,11,3.6828531688226973,-1.2298419032173626,1.2298419032173626
raw_CU_diffT/TC23NMC09/TC23NMC09_25deg.parquet,TC23NMC09_25deg.parquet,TC23NMC09,NMC,lithium-ion,25.0,,25.0,discharge,71,0.016241465336359,1.1693165669025845,0.7185859041236438,3.66787397532158,25.674195497237573,11,3.67066523707352,-1.2098316982344102,1.2098316982344102
raw_CU_diffT/TC23NMC09/TC23NMC09_25deg.parquet,TC23NMC09_25deg.parquet,TC23NMC09,NMC,lithium-ion,25.0,,25.0,discharge,72,0.0162413929092779,1.1855579598118624,0.7285668077884707,3.65585941386755,25.69402370165746,11,3.658702686708041,-1.184763781120438,1.184763781120438
raw_CU_diffT/TC23NMC09/TC23NMC09_25deg.parquet,TC23NMC09_25deg.parquet,TC23NMC09,NMC,lithium-ion,25.0,,25.0,discharge,73,0.0162381332716872,1.2017960930835496,0.7385457082920566,3.64441697438753,25.683729779005525,11,3.6470175288148043,-1.156160230048016,1.156160230048016
raw_CU_diffT/TC23NMC09/TC23NMC09_25deg.parquet,TC23NMC09_25deg.parquet,TC23NMC09,NMC,lithium-ion,25.0,,25.0,discharge,74,0.016239824040485,1.2180359171240347,0.7485256478321701,3.63373736420617,25.690344392265192,11,3.635627100423326,-1.1239140473619216,1.1239140473619216
raw_CU_diffT/TC23NMC09/TC23NMC09_25deg.parquet,TC23NMC09_25deg.parquet,TC23NMC09,NMC,lithium-ion,25.0,,25.0,discharge,75,0.0162412101829445,1.2342771273069792,0.7585064392052778,3.62343916867415,25.70292494475138,11,3.624583412622153,-1.088321181589805,1.088321181589805
raw_CU_diffT/TC23NMC09/TC23NMC09_25deg.parquet,TC23NMC09_25deg.parquet,TC23NMC09,NMC,lithium-ion,25.0,,25.0,discharge,76,0.016239175557657,1.2505163028646362,0.7684859802300256,3.61352238779146,25.697474005524864,11,3.613903802440797,-1.0586757359367027,1.0586757359367027
raw_CU_diffT/TC23NMC09/TC23NMC09_25deg.parquet,TC23NMC09_25deg.parquet,TC23NMC09,NMC,lithium-ion,25.0,,25.0,discharge,77,0.0162448993171127,1.266761202181749,0.7784690387050344,3.60322419225944,25.703169668508284,11,3.6034495736431396,-1.0429520376073924,1.0429520376073924
raw_CU_diffT/TC23NMC09/TC23NMC09_25deg.parquet,TC23NMC09_25deg.parquet,TC23NMC09,NMC,lithium-ion,25.0,,25.0,discharge,78,0.0162418635030165,1.2830030656847655,0.7884502315661635,3.59273528940275,25.68514729281768,11,3.5930820299930573,-1.0299187586150822,1.0299187586150822
raw_CU_diffT/TC23NMC09/TC23NMC09_25deg.parquet,TC23NMC09_25deg.parquet,TC23NMC09,NMC,lithium-ion,25.0,,25.0,discharge,79,0.0162452093064521,1.2992482749912175,0.7984334805404569,3.58243709387073,25.70556555248619,11,3.5828878566381275,-1.001152831574558,1.001152831574558
raw_CU_diffT/TC23NMC09/TC23NMC09_25deg.parquet,TC23NMC09_25deg.parquet,TC23NMC09,NMC,lithium-ion,25.0,,25.0,discharge,80,0.016245343171596,1.3154936181628136,0.8084168117795608,3.57252031298805,25.704957679558014,11,3.5730924349620463,-0.9578419146629358,0.9578419146629358
raw_CU_diffT/TC23NMC09/TC23NMC09_25deg.parquet,TC23NMC09_25deg.parquet,TC23NMC09,NMC,lithium-ion,25.0,,25.0,discharge,81,0.0162414809261544,1.331735099088968,0.8183977695338349,3.56317565407936,25.686699198895028,11,3.5637651130828756,-0.9119466243722343,0.9119466243722343
raw_CU_diffT/TC23NMC09/TC23NMC09_25deg.parquet,TC23NMC09_25deg.parquet,TC23NMC09,NMC,lithium-ion,25.0,,25.0,discharge,82,0.0162408793129028,1.3479759784018708,0.8283783575757364,3.55287745854734,25.69816599447514,11,3.5548885539710997,-0.866823176729298,0.866823176729298
raw_CU_diffT/TC23NMC09/TC23NMC09_25deg.parquet,TC23NMC09_25deg.parquet,TC23NMC09,NMC,lithium-ion,25.0,,25.0,discharge,83,0.016239979040233,1.3642159574421038,0.838358392368613,3.54181643371665,25.69059729281768,11,3.546462757626719,-0.8207615235534433,0.8207615235534433
raw_CU_diffT/TC23NMC09/TC23NMC09_25deg.parquet,TC23NMC09_25deg.parquet,TC23NMC09,NMC,lithium-ion,25.0,,25.0,discharge,84,0.0162421573260817,1.3804581147681856,0.8483397657942863,3.5322810674833,25.705903674033152,11,3.5385050610792486,-0.780724815866904,0.780724815866904
raw_CU_diffT/TC23NMC09/TC23NMC09_25deg.parquet,TC23NMC09_25deg.parquet,TC23NMC09,NMC,lithium-ion,25.0,,25.0,discharge,85,0.0162434146008104,1.396701529368996,0.8583219118592287,3.52598772576928,25.680936712707187,11,3.5308767680925666,-0.7633000180296108,0.7633000180296108
raw_CU_diffT/TC23NMC09/TC23NMC09_25deg.parquet,TC23NMC09_25deg.parquet,TC23NMC09,NMC,lithium-ion,25.0,,25.0,discharge,86,0.016244492436048,1.412946021805044,0.8683047202916006,3.52083862800327,25.69057240331492,11,3.5232658121353992,-0.8172595829923068,0.8172595829923068
raw_CU_diffT/TC23NMC09/TC23NMC09_25deg.parquet,TC23NMC09_25deg.parquet,TC23NMC09,NMC,lithium-ion,25.0,,25.0,discharge,87,0.0162393191213536,1.4291853409263977,0.8782843495412582,3.51588023756193,25.67569685082873,11,3.5145626233187754,-0.9929010890304539,0.9929010890304539
raw_CU_diffT/TC23NMC09/TC23NMC09_25deg.parquet,TC23NMC09_25deg.parquet,TC23NMC09,NMC,lithium-ion,25.0,,25.0,discharge,88,0.0162375465294585,1.445422887455856,0.8882628894712348,3.51054043247125,25.691247541436468,11,3.50344958739954,-1.2708615643726375,1.2708615643726375
raw_CU_diffT/TC23NMC09/TC23NMC09_25deg.parquet,TC23NMC09_25deg.parquet,TC23NMC09,NMC,lithium-ion,25.0,,25.0,discharge,89,0.0162389717968904,1.4616618592527466,0.8982423052778691,3.50520062738057,25.67466773480663,11,3.4891985491380564,-1.6363249727242817,1.6363249727242817
raw_CU_diffT/TC23NMC09/TC23NMC09_25deg.parquet,TC23NMC09_25deg.parquet,TC23NMC09,NMC,lithium-ion,25.0,,25.0,discharge,90,0.0162420068516313,1.477903866104378,0.9082235862317326,3.49852587101723,25.69241179558011,11,3.470786623792928,-2.1315300250909672,2.1315300250909672
raw_CU_diffT/TC23NMC09/TC23NMC09_25deg.parquet,TC23NMC09_25deg.parquet,TC23NMC09,NMC,lithium-ion,25.0,,25.0,discharge,91,0.0162385603674496,1.4941424264718275,0.9182027492005936,3.48879979745921,25.69288414364641,11,3.4466534787077863,-2.818937074119617,2.818937074119617
raw_CU_diffT/TC23NMC09/TC23NMC09_25deg.parquet,TC23NMC09_25deg.parquet,TC23NMC09,NMC,lithium-ion,25.0,,25.0,discharge,92,0.0162373897870904,1.510379816258918,0.9281811928069064,3.4674405770965,25.72456698895028,11,3.414527963016145,-3.852097175673947,3.852097175673947
raw_CU_diffT/TC23NMC09/TC23NMC09_25deg.parquet,TC23NMC09_25deg.parquet,TC23NMC09,NMC,lithium-ion,25.0,,25.0,discharge,93,0.0162417960205882,1.5266216122795062,0.9381623441977244,3.43063406343575,25.747635193370165,11,3.369763752807931,-5.346392019636511,5.346392019636511
raw_CU_diffT/TC23NMC09/TC23NMC09_25deg.parquet,TC23NMC09_25deg.parquet,TC23NMC09,NMC,lithium-ion,25.0,,25.0,discharge,94,0.0162419013075679,1.542863513587074,0.9481435602910716,3.38505501284033,25.761295276243093,11,3.3078012093206515,-6.379855390969908,6.379855390969908
raw_CU_diffT/TC23NMC09/TC23NMC09_25deg.parquet,TC23NMC09_25deg.parquet,TC23NMC09,NMC,lithium-ion,25.0,,25.0,discharge,95,0.0162461910586008,1.5591097046456748,0.9581274125863778,3.32974988868688,25.784818729281763,11,3.24238859695985,-6.614181267126611,6.614181267126611
raw_CU_diffT/TC23NMC09/TC23NMC09_25deg.parquet,TC23NMC09_25deg.parquet,TC23NMC09,NMC,lithium-ion,25.0,,25.0,discharge,96,0.0162386568901846,1.5753483615358594,0.9681066348718336,3.26052312983273,25.784178204419888,11,3.175762392532985,-6.6887423897692315,6.6887423897692315
raw_CU_diffT/TC23NMC09/TC23NMC09_25deg.parquet,TC23NMC09_25deg.parquet,TC23NMC09,NMC,lithium-ion,25.0,,25.0,discharge,97,0.0162382285883701,1.5915865901242296,0.9780855939508531,3.16745795539521,25.814705165745856,11,3.108893469692907,-6.646300698397795,6.646300698397795
raw_CU_diffT/TC23NMC09/TC23NMC09_25deg.parquet,TC23NMC09_25deg.parquet,TC23NMC09,NMC,lithium-ion,25.0,,25.0,discharge,98,0.016242366953016,1.6078289570772455,0.988067096199605,3.02347392527158,25.823436712707185,11,3.0430994426827698,-8.104597490079556,8.104597490079556
raw_CU_diffT/TC23NMC09/TC23NMC09_25deg.parquet,TC23NMC09_25deg.parquet,TC23NMC09,NMC,lithium-ion,25.0,,25.0,discharge,99,0.0112423115254265,1.6190712686026725,0.9949758896098768,2.82895245411118,25.827597375690605,11,2.9798712960408817,-21.306343191638916,21.306343191638916
raw_CU_diffT/TC23NMC09/TC23NMC09_25deg.parquet,TC23NMC09_25deg.parquet,TC23NMC09,NMC,lithium-ion,25.0,,25.0,discharge,100,0.0027193170355034,1.6217905856381756,0.9966470049826216,2.78566189141175,25.73797428176796,11,2.9393529243609366,-33.50170112120145,33.50170112120145
raw_CU_diffT/TC23NMC09/TC23NMC09_25deg.parquet,TC23NMC09_25deg.parquet,TC23NMC09,NMC,lithium-ion,25.0,,25.0,discharge,101,0.0017837011309012,1.6235742867690768,0.9977431516772932,2.76563762232171,25.682800773480665,11,2.8959754838802763,-46.74343672915188,46.74343672915188
raw_CU_diffT/TC23NMC09/TC23NMC09_25deg.parquet,TC23NMC09_25deg.parquet,TC23NMC09,NMC,lithium-ion,25.0,,25.0,discharge,102,0.0014143096548507,1.6249885964239277,0.9986122943977574,2.75324164621835,25.65357417127072,11,2.8504070281362197,-57.249504770452404,57.249504770452404
raw_CU_diffT/TC23NMC09/TC23NMC09_25deg.parquet,TC23NMC09_25deg.parquet,TC23NMC09,NMC,lithium-ion,25.0,,25.0,discharge,103,0.0012014609792299,1.6261900574031574,0.9993506341668724,2.743706279985,25.65061223756906,11,2.8051140385277926,-58.524476656519255,58.524476656519255
raw_CU_diffT/TC23NMC09/TC23NMC09_25deg.parquet,TC23NMC09_25deg.parquet,TC23NMC09,NMC,lithium-ion,25.0,,25.0,discharge,104,0.0010566784323204,1.627246735835478,1.0000000000000004,2.73512445037498,25.63018593922652,11,2.7687207240704943,-56.04439377721818,56.04439377721818
raw_CU_diffT/TC23NMC09/TC23NMC09_35deg.parquet,TC23NMC09_35deg.parquet,TC23NMC09,NMC,lithium-ion,35.0,,35.0,charge,0,0.0164260586162725,0.0164260586162725,0.0103013944812331,3.09708695259306,35.506987182320444,1,3.09708695259306,11.736695210942514,11.736695210942514
raw_CU_diffT/TC23NMC09/TC23NMC09_35deg.parquet,TC23NMC09_35deg.parquet,TC23NMC09,NMC,lithium-ion,35.0,,35.0,charge,1,0.0164266178926817,0.0328526765089541,0.0206031397055781,3.21799539643198,35.478445801104975,1,3.21799539643198,9.857743650073132,9.857743650073132
raw_CU_diffT/TC23NMC09/TC23NMC09_35deg.parquet,TC23NMC09_35deg.parquet,TC23NMC09,NMC,lithium-ion,35.0,,35.0,charge,2,0.0164264541551892,0.0492791306641434,0.0309047822440299,3.30019025336348,35.47263848066298,1,3.30019025336348,7.034704639930737,7.034704639930737
raw_CU_diffT/TC23NMC09/TC23NMC09_35deg.parquet,TC23NMC09_35deg.parquet,TC23NMC09,NMC,lithium-ion,35.0,,35.0,charge,3,0.0164263121342881,0.0657054427984314,0.0412063357158735,3.36293296317895,35.46723279005525,1,3.36293296317895,5.5074498310213755,5.5074498310213755
raw_CU_diffT/TC23NMC09/TC23NMC09_35deg.parquet,TC23NMC09_35deg.parquet,TC23NMC09,NMC,lithium-ion,35.0,,35.0,charge,4,0.016426415099499,0.0821318578979304,0.0515079537610441,3.41366111154038,35.47501055248619,1,3.41366111154038,4.498503669524666,4.498503669524666
raw_CU_diffT/TC23NMC09/TC23NMC09_35deg.parquet,TC23NMC09_35deg.parquet,TC23NMC09,NMC,lithium-ion,35.0,,35.0,charge,5,0.0164264267436728,0.0985582846416032,0.0618095791087108,3.45561672296714,35.46626013812155,1,3.45561672296714,3.6469312467836517,3.6469312467836517
raw_CU_diffT/TC23NMC09/TC23NMC09_35deg.parquet,TC23NMC09_35deg.parquet,TC23NMC09,NMC,lithium-ion,35.0,,35.0,charge,6,0.0164264536522483,0.1149847382938515,0.0721112213317495,3.48879979745921,35.483579585635354,1,3.48879979745921,2.4714076849581375,2.4714076849581375
raw_CU_diffT/TC23NMC09/TC23NMC09_35deg.parquet,TC23NMC09_35deg.parquet,TC23NMC09,NMC,lithium-ion,35.0,,35.0,charge,7,0.0164260273872389,0.1314107656810904,0.08241259622809,3.50653557865324,35.50601436464088,1,3.50653557865324,1.2125881418233746,1.2125881418233746
raw_CU_diffT/TC23NMC09/TC23NMC09_35deg.parquet,TC23NMC09_35deg.parquet,TC23NMC09,NMC,lithium-ion,35.0,,35.0,charge,8,0.0164261048569715,0.1478368705380619,0.0927140197085915,3.51378245699059,35.551895,1,3.51378245699059,0.6386919888952889,0.6386919888952889
raw_CU_diffT/TC23NMC09/TC23NMC09_35deg.parquet,TC23NMC09_35deg.parquet,TC23NMC09,NMC,lithium-ion,35.0,,35.0,charge,9,0.016425892191152,0.1642627627292139,0.1030153098184195,3.51969438405527,35.56677066298342,1,3.51969438405527,0.5646459938602675,0.5646459938602675
raw_CU_diffT/TC23NMC09/TC23NMC09_35deg.parquet,TC23NMC09_35deg.parquet,TC23NMC09,NMC,lithium-ion,35.0,,35.0,charge,10,0.0164258408643028,0.1806886035935167,0.1133165677392646,3.52541560379528,35.570251160221,1,3.52541560379528,0.5738938113582606,0.5738938113582606
raw_CU_diffT/TC23NMC09/TC23NMC09_35deg.parquet,TC23NMC09_35deg.parquet,TC23NMC09,NMC,lithium-ion,35.0,,35.0,charge,11,0.0164263571253744,0.1971149607188911,0.1236181494266977,3.53151823818463,35.56075417127072,1,3.53151823818463,0.6109092354000722,0.6109092354000722
raw_CU_diffT/TC23NMC09/TC23NMC09_35deg.parquet,TC23NMC09_35deg.parquet,TC23NMC09,NMC,lithium-ion,35.0,,35.0,charge,12,0.0164264079294887,0.2135413686483798,0.1339197629752873,3.53800228722331,35.57107770718232,1,3.53800228722331,0.6849650433298109,0.6849650433298109
raw_CU_diffT/TC23NMC09/TC23NMC09_35deg.parquet,TC23NMC09_35deg.parquet,TC23NMC09,NMC,lithium-ion,35.0,,35.0,charge,13,0.0164261108425733,0.2299674794909531,0.1442211902095831,3.54563058020999,35.56297162983426,1,3.54563058020999,0.7960376784819232,0.7960376784819232
raw_CU_diffT/TC23NMC09/TC23NMC09_35deg.parquet,TC23NMC09_35deg.parquet,TC23NMC09,NMC,lithium-ion,35.0,,35.0,charge,14,0.0164264298585401,0.2463939093494932,0.1545228175106993,3.55440311714468,35.56906174033149,1,3.55440311714468,0.9163423776919615,0.9163423776919615
raw_CU_diffT/TC23NMC09/TC23NMC09_35deg.parquet,TC23NMC09_35deg.parquet,TC23NMC09,NMC,lithium-ion,35.0,,35.0,charge,15,0.016427024187703,0.2628209335371962,0.1648248175378176,3.56451060535203,35.55876417127072,1,3.56451060535203,1.018175072922702,1.018175072922702
raw_CU_diffT/TC23NMC09/TC23NMC09_35deg.parquet,TC23NMC09_35deg.parquet,TC23NMC09,NMC,lithium-ion,35.0,,35.0,charge,16,0.016426040929457,0.2792469744666532,0.1751262009269886,3.57538092285805,35.5548126519337,1,3.57538092285805,1.0644678562633771,1.0644678562633771
raw_CU_diffT/TC23NMC09/TC23NMC09_35deg.parquet,TC23NMC09_35deg.parquet,TC23NMC09,NMC,lithium-ion,35.0,,35.0,charge,17,0.0164265700437241,0.2956735445103773,0.1854279161434663,3.58644194768874,35.54870558011049,1,3.58644194768874,1.073717792730264,1.073717792730264
raw_CU_diffT/TC23NMC09/TC23NMC09_35deg.parquet,TC23NMC09_35deg.parquet,TC23NMC09,NMC,lithium-ion,35.0,,35.0,charge,18,0.0164262430587532,0.3120997875691305,0.1957294262954636,3.59750297251943,35.55527535911602,1,3.59750297251943,1.0737313624687488,1.0737313624687488
raw_CU_diffT/TC23NMC09/TC23NMC09_35deg.parquet,TC23NMC09_35deg.parquet,TC23NMC09,NMC,lithium-ion,35.0,,35.0,charge,19,0.0164261548462374,0.3285259424153679,0.2060308811260996,3.60856399735012,35.55144933701658,1,3.60856399735012,1.0737328369845045,1.0737328369845045
raw_CU_diffT/TC23NMC09/TC23NMC09_35deg.parquet,TC23NMC09_35deg.parquet,TC23NMC09,NMC,lithium-ion,35.0,,35.0,charge,20,0.0164261979434659,0.3449521403588338,0.2163323629846162,3.61962502218081,35.55733806629834,1,3.61962502218081,1.0459640373395587,1.0459640373395587
raw_CU_diffT/TC23NMC09/TC23NMC09_35deg.parquet,TC23NMC09_35deg.parquet,TC23NMC09,NMC,lithium-ion,35.0,,35.0,charge,21,0.0164261473534357,0.3613782877122695,0.2266338131162367,3.6301139250375,35.54906834254144,1,3.6301139250375,1.018183434172812,1.018183434172812
raw_CU_diffT/TC23NMC09/TC23NMC09_35deg.parquet,TC23NMC09_35deg.parquet,TC23NMC09,NMC,lithium-ion,35.0,,35.0,charge,22,0.0164265764201043,0.3778048641323738,0.2369355323315804,3.64060282789419,35.54370718232044,1,3.64060282789419,1.045945435170097,1.045945435170097
raw_CU_diffT/TC23NMC09/TC23NMC09_35deg.parquet,TC23NMC09_35deg.parquet,TC23NMC09,NMC,lithium-ion,35.0,,35.0,charge,23,0.0164263669668642,0.3942312310992381,0.2472371201909791,3.65166385272488,35.55819251381215,1,3.65166385272488,1.1292663984159503,1.1292663984159503
raw_CU_diffT/TC23NMC09/TC23NMC09_35deg.parquet,TC23NMC09_35deg.parquet,TC23NMC09,NMC,lithium-ion,35.0,,35.0,charge,24,0.0164261350136391,0.4106573661128772,0.2575385625838525,3.66386912150357,35.553240276243095,1,3.66386912150357,1.1848064276689456,1.1848064276689456
raw_CU_diffT/TC23NMC09/TC23NMC09_35deg.parquet,TC23NMC09_35deg.parquet,TC23NMC09,NMC,lithium-ion,35.0,,35.0,charge,25,0.016426279334504,0.4270836454473812,0.2678400954857272,3.67607439028226,35.55865461325967,1,3.67607439028226,1.1477727991853612,1.1477727991853612
raw_CU_diffT/TC23NMC09/TC23NMC09_35deg.parquet,TC23NMC09_35deg.parquet,TC23NMC09,NMC,lithium-ion,35.0,,35.0,charge,26,0.0164263829174224,0.4435100283648036,0.2781416933483164,3.68751682976228,35.55089538674033,1,3.68751682976228,1.110749652204845,1.110749652204845
raw_CU_diffT/TC23NMC09/TC23NMC09_35deg.parquet,TC23NMC09_35deg.parquet,TC23NMC09,NMC,lithium-ion,35.0,,35.0,charge,27,0.0164262199457236,0.4599362483105271,0.2884431890052701,3.69895926924231,35.554521519337015,1,3.69895926924231,1.1107581979734675,1.1107581979734675
raw_CU_diffT/TC23NMC09/TC23NMC09_35deg.parquet,TC23NMC09_35deg.parquet,TC23NMC09,NMC,lithium-ion,35.0,,35.0,charge,28,0.0164261301603484,0.4763623784708755,0.2987446283544637,3.71040170872233,35.55113243093923,1,3.71040170872233,1.1570296123305752,1.1570296123305752
raw_CU_diffT/TC23NMC09/TC23NMC09_35deg.parquet,TC23NMC09_35deg.parquet,TC23NMC09,NMC,lithium-ion,35.0,,35.0,charge,29,0.0164264808653498,0.4927888593362253,0.3090462876438541,3.72279768482569,35.54193582872928,1,3.72279768482569,1.2218122220763803,1.2218122220763803
raw_CU_diffT/TC23NMC09/TC23NMC09_35deg.parquet,TC23NMC09_35deg.parquet,TC23NMC09,NMC,lithium-ion,35.0,,35.0,charge,30,0.0164264560398731,0.5092153153760984,0.3193479313642616,3.73557507557838,35.556092983425415,1,3.73557507557838,1.231065941018585,1.231065941018585
raw_CU_diffT/TC23NMC09/TC23NMC09_35deg.parquet,TC23NMC09_35deg.parquet,TC23NMC09,NMC,lithium-ion,35.0,,35.0,charge,31,0.0164265464347913,0.5256418618108898,0.3296496317746963,3.74816175900641,35.56614328729282,1,3.74816175900641,1.2033050408455779,1.2033050408455779
raw_CU_diffT/TC23NMC09/TC23NMC09_35deg.parquet,TC23NMC09_35deg.parquet,TC23NMC09,NMC,lithium-ion,35.0,,35.0,charge,32,0.0164262403781627,0.5420681021890524,0.3399511402455952,3.7603670277851,35.56668839779005,1,3.7603670277851,1.1385209195072434,1.1385209195072434
raw_CU_diffT/TC23NMC09/TC23NMC09_35deg.parquet,TC23NMC09_35deg.parquet,TC23NMC09,NMC,lithium-ion,35.0,,35.0,charge,33,0.0164262939500344,0.5584943961390868,0.3502526823134145,3.77161875994046,35.582954309392264,1,3.77161875994046,1.0459500949514222,1.0459500949514222
raw_CU_diffT/TC23NMC09/TC23NMC09_35deg.parquet,TC23NMC09_35deg.parquet,TC23NMC09,NMC,lithium-ion,35.0,,35.0,charge,34,0.0164265111772382,0.5749209073163251,0.3605543606125217,3.78191695547248,35.581318176795584,1,3.78191695547248,0.962646314562221,0.962646314562221
raw_CU_diffT/TC23NMC09/TC23NMC09_35deg.parquet,TC23NMC09_35deg.parquet,TC23NMC09,NMC,lithium-ion,35.0,,35.0,charge,35,0.016426181845231,0.5913470891615561,0.3708558323752344,3.79145232170583,35.59936552486188,1,3.79145232170583,0.8886048226362675,0.8886048226362675
raw_CU_diffT/TC23NMC09/TC23NMC09_35deg.parquet,TC23NMC09_35deg.parquet,TC23NMC09,NMC,lithium-ion,35.0,,35.0,charge,36,0.0164262370309766,0.6077733261925327,0.381157338746988,3.80022485864052,35.588597596685084,1,3.80022485864052,0.8237971597849025,0.8237971597849025
raw_CU_diffT/TC23NMC09/TC23NMC09_35deg.parquet,TC23NMC09_35deg.parquet,TC23NMC09,NMC,lithium-ion,35.0,,35.0,charge,37,0.0164267528470518,0.6242000790395844,0.3914591686062558,3.8084252736012,35.59592160220995,1,3.8084252736012,0.7589995007741948,0.7589995007741948
raw_CU_diffT/TC23NMC09/TC23NMC09_35deg.parquet,TC23NMC09_35deg.parquet,TC23NMC09,NMC,lithium-ion,35.0,,35.0,charge,38,0.016426364509794,0.6406264435493784,0.4017607549247341,3.81586285926321,35.596312016574586,1,3.81586285926321,0.703469020424734,0.703469020424734
raw_CU_diffT/TC23NMC09/TC23NMC09_35deg.parquet,TC23NMC09_35deg.parquet,TC23NMC09,NMC,lithium-ion,35.0,,35.0,charge,39,0.0164265152513381,0.6570529588007165,0.4120624357788613,3.8229190302759,35.599611132596685,1,3.8229190302759,0.6571844713575103,0.6571844713575103
raw_CU_diffT/TC23NMC09/TC23NMC09_35deg.parquet,TC23NMC09_35deg.parquet,TC23NMC09,NMC,lithium-ion,35.0,,35.0,charge,40,0.0164265435537953,0.6734795023545117,0.4223641343825158,3.82940307931458,35.60294549723757,1,3.82940307931458,0.6109022363348515,0.6109022363348515
raw_CU_diffT/TC23NMC09/TC23NMC09_35deg.parquet,TC23NMC09_35deg.parquet,TC23NMC09,NMC,lithium-ion,35.0,,35.0,charge,41,0.0164266046764743,0.689906107030986,0.4326658713184839,3.83550571370392,35.59809331491713,1,3.83550571370392,0.5738795139902209,0.5738795139902209
raw_CU_diffT/TC23NMC09/TC23NMC09_35deg.parquet,TC23NMC09_35deg.parquet,TC23NMC09,NMC,lithium-ion,35.0,,35.0,charge,42,0.0164264340639073,0.7063325410948933,0.4429675012569429,3.84122693344393,35.605363038674035,1,3.84122693344393,0.536857062926174,0.536857062926174
raw_CU_diffT/TC23NMC09/TC23NMC09_35deg.parquet,TC23NMC09_35deg.parquet,TC23NMC09,NMC,lithium-ion,35.0,,35.0,charge,43,0.0164264954635139,0.7227590365584072,0.453269169701387,3.84656673853461,35.604954613259665,1,3.84656673853461,0.5183582878187281,0.5183582878187281
raw_CU_diffT/TC23NMC09/TC23NMC09_35deg.parquet,TC23NMC09_35deg.parquet,TC23NMC09,NMC,lithium-ion,35.0,,35.0,charge,44,0.0164255718965624,0.7391846084549696,0.4635702589425224,3.85190654362529,35.60356444751381,1,3.85190654362529,0.5091130746970407,0.5091130746970407
raw_CU_diffT/TC23NMC09/TC23NMC09_35deg.parquet,TC23NMC09_35deg.parquet,TC23NMC09,NMC,lithium-ion,35.0,,35.0,charge,45,0.0164257812905363,0.7556103897455059,0.4738714795024349,3.8570556413913,35.60485408839779,1,3.8570556413913,0.481336593315973,0.481336593315973
raw_CU_diffT/TC23NMC09/TC23NMC09_35deg.parquet,TC23NMC09_35deg.parquet,TC23NMC09,NMC,lithium-ion,35.0,,35.0,charge,46,0.0164260399049354,0.7720364296504413,0.4841728622490901,3.86182332450798,35.61137016574586,1,3.86182332450798,0.47206962846985334,0.47206962846985334
raw_CU_diffT/TC23NMC09/TC23NMC09_35deg.parquet,TC23NMC09_35deg.parquet,TC23NMC09,NMC,lithium-ion,35.0,,35.0,charge,47,0.0164264745032107,0.7884629041536519,0.4944745175485456,3.86678171494932,35.61056961325967,1,3.86678171494932,0.47207442088355833,0.47207442088355833
raw_CU_diffT/TC23NMC09/TC23NMC09_35deg.parquet,TC23NMC09_35deg.parquet,TC23NMC09,NMC,lithium-ion,35.0,,35.0,charge,48,0.0164256928059668,0.8048885969596188,0.5047756826164818,3.871549398066,35.61960237569061,1,3.871549398066,0.46282448681694177,0.46282448681694177
raw_CU_diffT/TC23NMC09/TC23NMC09_35deg.parquet,TC23NMC09_35deg.parquet,TC23NMC09,NMC,lithium-ion,35.0,,35.0,charge,49,0.0164260489183398,0.8213146458779585,0.5150770710157793,3.87631708118267,35.614677651933704,1,3.87631708118267,0.45355659254508396,0.45355659254508396
raw_CU_diffT/TC23NMC09/TC23NMC09_35deg.parquet,TC23NMC09_35deg.parquet,TC23NMC09,NMC,lithium-ion,35.0,,35.0,charge,50,0.0164265388568733,0.8377411847348318,0.5253787666738188,3.88089405697468,35.614440386740334,1,3.88089405697468,0.44428948933469314,0.44428948933469314
raw_CU_diffT/TC23NMC09/TC23NMC09_35deg.parquet,TC23NMC09_35deg.parquet,TC23NMC09,NMC,lithium-ion,35.0,,35.0,charge,51,0.0164268309249608,0.8541680156597926,0.5356806454986577,3.88547103276669,35.61959306629835,1,3.88547103276669,0.45354580886120743,0.45354580886120743
raw_CU_diffT/TC23NMC09/TC23NMC09_35deg.parquet,TC23NMC09_35deg.parquet,TC23NMC09,NMC,lithium-ion,35.0,,35.0,charge,52,0.0164265302324508,0.8705945458922434,0.5459823357479998,3.89023871588337,35.62424662983425,1,3.89023871588337,0.45355145573105915,0.45355145573105915
raw_CU_diffT/TC23NMC09/TC23NMC09_35deg.parquet,TC23NMC09_35deg.parquet,TC23NMC09,NMC,lithium-ion,35.0,,35.0,charge,53,0.0164264044791077,0.8870209503713511,0.5562839471327267,3.89481569167538,35.62740712707183,1,3.89481569167538,0.4535538369080143,0.4535538369080143
raw_CU_diffT/TC23NMC09/TC23NMC09_35deg.parquet,TC23NMC09_35deg.parquet,TC23NMC09,NMC,lithium-ion,35.0,,35.0,charge,54,0.0164263645161484,0.9034473148874996,0.5665855334551901,3.89958337479205,35.63325091160221,1,3.89958337479205,0.47206460019413043,0.47206460019413043
raw_CU_diffT/TC23NMC09/TC23NMC09_35deg.parquet,TC23NMC09_35deg.parquet,TC23NMC09,NMC,lithium-ion,35.0,,35.0,charge,55,0.0164265111103727,0.9198738259978724,0.5768872117123635,3.9045417652334,35.62839726519337,1,3.9045417652334,0.4905855115088116,0.4905855115088116
raw_CU_diffT/TC23NMC09/TC23NMC09_35deg.parquet,TC23NMC09_35deg.parquet,TC23NMC09,NMC,lithium-ion,35.0,,35.0,charge,56,0.016425822116525,0.9362996481143973,0.5871884578757772,3.90969086299941,35.63797607734807,1,3.90969086299941,0.5090992249467661,0.5090992249467661
raw_CU_diffT/TC23NMC09/TC23NMC09_35deg.parquet,TC23NMC09_35deg.parquet,TC23NMC09,NMC,lithium-ion,35.0,,35.0,charge,57,0.0164263962962529,0.95272604441065,0.5974900641287304,3.91503066809009,35.63145950276243,1,3.91503066809009,0.5461109568706775,0.5461109568706775
raw_CU_diffT/TC23NMC09/TC23NMC09_35deg.parquet,TC23NMC09_35deg.parquet,TC23NMC09,NMC,lithium-ion,35.0,,35.0,charge,58,0.0164266402839335,0.9691526846945836,0.6077918233954652,3.92094259515477,35.63849395027624,1,3.92094259515477,0.6016485271717045,0.6016485271717045
raw_CU_diffT/TC23NMC09/TC23NMC09_35deg.parquet,TC23NMC09_35deg.parquet,TC23NMC09,NMC,lithium-ion,35.0,,35.0,charge,59,0.0164263964974252,0.9855790811920088,0.6180934297745809,3.92742664419345,35.635733287292815,1,3.92742664419345,0.6664402434349768,0.6664402434349768
raw_CU_diffT/TC23NMC09/TC23NMC09_35deg.parquet,TC23NMC09_35deg.parquet,TC23NMC09,NMC,lithium-ion,35.0,,35.0,charge,60,0.0164266489832649,1.0020057301752736,0.6283951944969912,3.93467352253079,35.63160660220995,1,3.93467352253079,0.7405067791632405,0.7405067791632405
raw_CU_diffT/TC23NMC09/TC23NMC09_35deg.parquet,TC23NMC09_35deg.parquet,TC23NMC09,NMC,lithium-ion,35.0,,35.0,charge,61,0.0164257343480614,1.018431464523335,0.6386963856175254,3.94268323016681,35.627761933701656,1,3.94268323016681,0.8238193781217547,0.8238193781217547
raw_CU_diffT/TC23NMC09/TC23NMC09_35deg.parquet,TC23NMC09_35deg.parquet,TC23NMC09,NMC,lithium-ion,35.0,,35.0,charge,62,0.0164262740727511,1.0348577385960862,0.6489979152195585,3.95164647442616,35.63276977900552,1,3.95164647442616,0.9163742755501971,0.9163742755501971
raw_CU_diffT/TC23NMC09/TC23NMC09_35deg.parquet,TC23NMC09_35deg.parquet,TC23NMC09,NMC,lithium-ion,35.0,,35.0,charge,63,0.0164261345064044,1.0512838731024905,0.659299357294326,3.96156325530885,35.61532240331491,1,3.96156325530885,0.9996736130497936,0.9996736130497936
raw_CU_diffT/TC23NMC09/TC23NMC09_35deg.parquet,TC23NMC09_35deg.parquet,TC23NMC09,NMC,lithium-ion,35.0,,35.0,charge,64,0.0164264781968047,1.0677103512992951,0.6696010149101722,3.9722428654902,35.61503997237569,1,3.9722428654902,1.0181723121393986,1.0181723121393986
raw_CU_diffT/TC23NMC09/TC23NMC09_35deg.parquet,TC23NMC09_35deg.parquet,TC23NMC09,NMC,lithium-ion,35.0,,35.0,charge,65,0.0164266091978841,1.0841369604971791,0.6799027546816852,3.98254106102223,35.60825273480663,1,3.98254106102223,0.9533851611507487,0.9533851611507487
raw_CU_diffT/TC23NMC09/TC23NMC09_35deg.parquet,TC23NMC09_35deg.parquet,TC23NMC09,NMC,lithium-ion,35.0,,35.0,charge,66,0.0164262438793902,1.1005632043765696,0.6902042653483346,3.99188571993091,35.58897895027624,1,3.99188571993091,0.879353398495482,0.879353398495482
raw_CU_diffT/TC23NMC09/TC23NMC09_35deg.parquet,TC23NMC09_35deg.parquet,TC23NMC09,NMC,lithium-ion,35.0,,35.0,charge,67,0.0164259709980905,1.11698917537466,0.7005056048809354,4.0006582568656,35.5848170718232,1,4.0006582568656,0.8145626290648522,0.8145626290648522
raw_CU_diffT/TC23NMC09/TC23NMC09_35deg.parquet,TC23NMC09_35deg.parquet,TC23NMC09,NMC,lithium-ion,35.0,,35.0,charge,68,0.0164261263511192,1.133415301725779,0.7108070418412191,4.00866796450161,35.57779342541436,1,4.00866796450161,0.7590188663773176,0.7590188663773176
raw_CU_diffT/TC23NMC09/TC23NMC09_35deg.parquet,TC23NMC09_35deg.parquet,TC23NMC09,NMC,lithium-ion,35.0,,35.0,charge,69,0.0164261939665429,1.1498414956923222,0.7211085212056589,4.0162962574883,35.56618895027624,1,4.0162962574883,0.675703099856463,0.675703099856463
raw_CU_diffT/TC23NMC09/TC23NMC09_35deg.parquet,TC23NMC09_35deg.parquet,TC23NMC09,NMC,lithium-ion,35.0,,35.0,charge,70,0.01642663668431,1.1662681323766322,0.7314102782149354,4.02258959920231,35.566125745856354,1,4.02258959920231,0.5646246268126731,0.5646246268126731
raw_CU_diffT/TC23NMC09/TC23NMC09_35deg.parquet,TC23NMC09_35deg.parquet,TC23NMC09,NMC,lithium-ion,35.0,,35.0,charge,71,0.0164262833421259,1.182694415718758,0.7417118136301394,4.02792940429299,35.55869193370166,1,4.02792940429299,0.4720694330295885,0.4720694330295885
raw_CU_diffT/TC23NMC09/TC23NMC09_35deg.parquet,TC23NMC09_35deg.parquet,TC23NMC09,NMC,lithium-ion,35.0,,35.0,charge,72,0.0164262564199857,1.1991206721387435,0.7520133321614644,4.03231567276033,35.54657925414364,1,4.03231567276033,0.4165290081738249,0.4165290081738249
