Repository: DNV007/delivered-energy-decomposition

# Three-term energy accounting for a cold commercial sodium-ion 18650 cell

This repository holds the analysis code and the derived data behind a reanalysis
of a public commercial-cell archive. No new measurements were made. The
manuscript reporting the work is not distributed here; what is here is
everything needed to regenerate its numbers from the raw archive and to check
them.

**Source data.** Droese, D., Schlösser, A., Otto, M. *Dataset: Evaluation of
Commercial Sodium-Ion Batteries by State-of-the-Art Lithium-Ion Battery
Configurations.* Technische Universität Berlin, DepositOnce, 2025.
DOI [10.14279/depositonce-25036](https://doi.org/10.14279/depositonce-25036),
CC BY 4.0.

File: data_processed/ocv/ocv_slope_points.csv (part 57 of 85)
member_path,file_name,cell_id,cell_family,chemistry_type,temperature_deg_c,voltage_v,ambient_temperature_from_file_deg_c,direction,segment_index,segment_capacity_ah,cumulative_capacity_ah,soc_fraction_by_capacity,ocv_voltage_v,ocv_temperature_mean_deg_c,smoothing_window_segments,smoothed_ocv_voltage_v,dv_dcapacity_fraction_v,abs_dv_dcapacity_fraction_v
raw_CU_diffT/TC23NMC09/TC23NMC09_35deg.parquet,TC23NMC09_35deg.parquet,TC23NMC09,NMC,lithium-ion,35.0,,35.0,charge,73,0.0164265249100077,1.2155471970487517,0.7623150190729039,4.036511233903,35.553021381215466,1,4.036511233903,0.3702404839565361,0.3702404839565361
raw_CU_diffT/TC23NMC09/TC23NMC09_35deg.parquet,TC23NMC09_35deg.parquet,TC23NMC09,NMC,lithium-ion,35.0,,35.0,charge,74,0.0164270088562114,1.231974205904963,0.7726170094850716,4.03994396574701,35.56089113259668,1,4.03994396574701,0.3147062747357836,0.3147062747357836
raw_CU_diffT/TC23NMC09/TC23NMC09_35deg.parquet,TC23NMC09_35deg.parquet,TC23NMC09,NMC,lithium-ion,35.0,,35.0,charge,75,0.0164261302649132,1.248400336169876,0.7829184488998416,4.04299528294168,35.55874624309392,1,4.04299528294168,0.27769027241632216,0.27769027241632216
raw_CU_diffT/TC23NMC09/TC23NMC09_35deg.parquet,TC23NMC09_35deg.parquet,TC23NMC09,NMC,lithium-ion,35.0,,35.0,charge,76,0.0164261349377738,1.26482647110765,0.7932198912451371,4.04566518548702,35.57164983425414,1,4.04566518548702,0.2591792285675183,0.2591792285675183
raw_CU_diffT/TC23NMC09/TC23NMC09_35deg.parquet,TC23NMC09_35deg.parquet,TC23NMC09,NMC,lithium-ion,35.0,,35.0,charge,77,0.0164259216423571,1.281252392750007,0.8035211998249151,4.04833508803236,35.568451160220995,1,4.04833508803236,0.2591811435137288,0.2591811435137288
raw_CU_diffT/TC23NMC09/TC23NMC09_35deg.parquet,TC23NMC09_35deg.parquet,TC23NMC09,NMC,lithium-ion,35.0,,35.0,charge,78,0.0164258922093747,1.2976782849593818,0.8138224899461713,4.0510049905777,35.580565359116015,1,4.0510049905777,0.259175178018495,0.259175178018495
raw_CU_diffT/TC23NMC09/TC23NMC09_35deg.parquet,TC23NMC09_35deg.parquet,TC23NMC09,NMC,lithium-ion,35.0,,35.0,charge,79,0.0164266778377048,1.3141049627970869,0.8241242727642779,4.05367489312304,35.5780294198895,1,4.05367489312304,0.2776809417717345,0.2776809417717345
raw_CU_diffT/TC23NMC09/TC23NMC09_35deg.parquet,TC23NMC09_35deg.parquet,TC23NMC09,NMC,lithium-ion,35.0,,35.0,charge,80,0.0164266891381449,1.3305316519352317,0.8344260626693122,4.05672621031771,35.595576712707185,1,4.05672621031771,0.2961936853944849,0.2961936853944849
raw_CU_diffT/TC23NMC09/TC23NMC09_35deg.parquet,TC23NMC09_35deg.parquet,TC23NMC09,NMC,lithium-ion,35.0,,35.0,charge,81,0.016426603827347,1.3469582557625783,0.8447277990727609,4.05977752751239,35.59335033149171,1,4.05977752751239,0.3147150192992285,0.3147150192992285
raw_CU_diffT/TC23NMC09/TC23NMC09_35deg.parquet,TC23NMC09_35deg.parquet,TC23NMC09,NMC,lithium-ion,35.0,,35.0,charge,82,0.0164258182232046,1.3633840739857832,0.8550290427945282,4.06321025935639,35.59356859116022,1,4.06321025935639,0.36099805615643277,0.36099805615643277
raw_CU_diffT/TC23NMC09/TC23NMC09_35deg.parquet,TC23NMC09_35deg.parquet,TC23NMC09,NMC,lithium-ion,35.0,,35.0,charge,83,0.0164263072497622,1.3798103812355451,0.8653305932031031,4.0672151131744,35.59831154696133,1,4.0672151131744,0.3980177429986611,0.3980177429986611
raw_CU_diffT/TC23NMC09/TC23NMC09_35deg.parquet,TC23NMC09_35deg.parquet,TC23NMC09,NMC,lithium-ion,35.0,,35.0,charge,84,0.0164263657239583,1.3962367469595036,0.8756321802830292,4.07141067431708,35.60776127071823,1,4.07141067431708,0.4442983630557933,0.4442983630557933
raw_CU_diffT/TC23NMC09/TC23NMC09_35deg.parquet,TC23NMC09_35deg.parquet,TC23NMC09,NMC,lithium-ion,35.0,,35.0,charge,85,0.0164263504384246,1.4126630973979282,0.8859337577768266,4.07636906475842,35.60516348066299,1,4.07636906475842,0.5090878267889707,0.5090878267889707
raw_CU_diffT/TC23NMC09/TC23NMC09_35deg.parquet,TC23NMC09_35deg.parquet,TC23NMC09,NMC,lithium-ion,35.0,,35.0,charge,86,0.0164265974333883,1.4290896948313163,0.8962354901703851,4.08189957717376,35.61024254143646,1,4.08189957717376,0.5646219237654861,0.5646219237654861
raw_CU_diffT/TC23NMC09/TC23NMC09_35deg.parquet,TC23NMC09_35deg.parquet,TC23NMC09,NMC,lithium-ion,35.0,,35.0,charge,87,0.0164265431308665,1.445516237962183,0.9065371885088052,4.08800221156311,35.606226491712704,1,4.08800221156311,0.6479256207286994,0.6479256207286994
raw_CU_diffT/TC23NMC09/TC23NMC09_35deg.parquet,TC23NMC09_35deg.parquet,TC23NMC09,NMC,lithium-ion,35.0,,35.0,charge,88,0.0164266358751683,1.4619428738373514,0.9168389450106388,4.09524908990046,35.603018784530384,1,4.09524908990046,0.7219710845259613,0.7219710845259613
raw_CU_diffT/TC23NMC09/TC23NMC09_35deg.parquet,TC23NMC09_35deg.parquet,TC23NMC09,NMC,lithium-ion,35.0,,35.0,charge,89,0.0164267003630122,1.4783695742003635,0.9271407419552063,4.10287738288714,35.60453552486188,1,4.10287738288714,0.814519584281129,0.814519584281129
raw_CU_diffT/TC23NMC09/TC23NMC09_35deg.parquet,TC23NMC09_35deg.parquet,TC23NMC09,NMC,lithium-ion,35.0,,35.0,charge,90,0.0164270545925581,1.4947966287929215,0.9374427610503444,4.11203133447116,35.59798480662984,1,4.11203133447116,0.9441341251412894,0.9441341251412894
raw_CU_diffT/TC23NMC09/TC23NMC09_35deg.parquet,TC23NMC09_35deg.parquet,TC23NMC09,NMC,lithium-ion,35.0,,35.0,charge,91,0.0164258027821691,1.5112224315750908,0.947743995088462,4.12232953000318,35.600564751381214,1,4.12232953000318,1.055238195425062,1.055238195425062
raw_CU_diffT/TC23NMC09/TC23NMC09_35deg.parquet,TC23NMC09_35deg.parquet,TC23NMC09,NMC,lithium-ion,35.0,,35.0,charge,92,0.016425972008747,1.5276484035838378,0.958045335254883,4.13377196948321,35.589297458563536,1,4.13377196948321,1.1940582289291797,1.1940582289291797
raw_CU_diffT/TC23NMC09/TC23NMC09_35deg.parquet,TC23NMC09_35deg.parquet,TC23NMC09,NMC,lithium-ion,35.0,,35.0,charge,93,0.0164264933851875,1.5440748969690252,0.968347002395931,4.14693077488523,35.5986026519337,1,4.14693077488523,1.3421520987251938,1.3421520987251938
raw_CU_diffT/TC23NMC09/TC23NMC09_35deg.parquet,TC23NMC09_35deg.parquet,TC23NMC09,NMC,lithium-ion,35.0,,35.0,charge,94,0.0164262265685599,1.5605011235375852,0.9786485022063126,4.16142453155993,35.59424969613259,1,4.16142453155993,1.4694578354772716,1.4694578354772716
raw_CU_diffT/TC23NMC09/TC23NMC09_35deg.parquet,TC23NMC09_35deg.parquet,TC23NMC09,NMC,lithium-ion,35.0,,35.0,charge,95,0.0122357633639044,1.5727368869014895,0.986322006126829,4.17305767836462,35.57650267955802,1,4.17305767836462,1.469485659532893,1.469485659532893
raw_CU_diffT/TC23NMC09/TC23NMC09_35deg.parquet,TC23NMC09_35deg.parquet,TC23NMC09,NMC,lithium-ion,35.0,,35.0,charge,96,0.0063112027387539,1.5790480896402437,0.9902799969377551,4.17877889810463,35.56360834254144,1,4.17877889810463,1.3910978737758342,1.3910978737758342
raw_CU_diffT/TC23NMC09/TC23NMC09_35deg.parquet,TC23NMC09_35deg.parquet,TC23NMC09,NMC,lithium-ion,35.0,,35.0,charge,97,0.004035665277542,1.5830837549177854,0.9928109132695032,4.18221162994864,35.556738370165746,1,4.18221162994864,1.362708503789463,1.362708503789463
raw_CU_diffT/TC23NMC09/TC23NMC09_35deg.parquet,TC23NMC09_35deg.parquet,TC23NMC09,NMC,lithium-ion,35.0,,35.0,charge,98,0.0028912712653568,1.5859750261831422,0.9946241374002872,4.18469082516931,35.54284361878453,1,4.18469082516931,1.4571429801599152,1.4571429801599152
raw_CU_diffT/TC23NMC09/TC23NMC09_35deg.parquet,TC23NMC09_35deg.parquet,TC23NMC09,NMC,lithium-ion,35.0,,35.0,charge,99,0.0021930184599354,1.5881680446430777,0.995999461133641,4.18678860574065,35.53490187845304,1,4.18678860574065,1.355224842547159,1.355224842547159
raw_CU_diffT/TC23NMC09/TC23NMC09_35deg.parquet,TC23NMC09_35deg.parquet,TC23NMC09,NMC,lithium-ion,35.0,,35.0,charge,100,0.0017449312292948,1.5899129758723725,0.9970937726392496,4.18812355701332,35.53456607734806,1,4.18812355701332,1.3587143519503115,1.3587143519503115
raw_CU_diffT/TC23NMC09/TC23NMC09_35deg.parquet,TC23NMC09_35deg.parquet,TC23NMC09,NMC,lithium-ion,35.0,,35.0,charge,101,0.001444491811881,1.5913574676842537,0.9979996673719248,4.18945850828599,35.53213914364641,1,4.18945850828599,1.2172912405294483,1.2172912405294483
raw_CU_diffT/TC23NMC09/TC23NMC09_35deg.parquet,TC23NMC09_35deg.parquet,TC23NMC09,NMC,lithium-ion,35.0,,35.0,charge,102,0.0012141424930168,1.5925716101772702,0.998761101448667,4.19022133758465,35.51916337016575,1,4.19022133758465,1.2431830352788893,1.2431830352788893
raw_CU_diffT/TC23NMC09/TC23NMC09_35deg.parquet,TC23NMC09_35deg.parquet,TC23NMC09,NMC,lithium-ion,35.0,,35.0,charge,103,0.0010475657511857,1.593619175928456,0.999418069032924,4.19117487420799,35.52763174033149,1,4.19117487420799,1.3768831964944184,1.3768831964944184
raw_CU_diffT/TC23NMC09/TC23NMC09_35deg.parquet,TC23NMC09_35deg.parquet,TC23NMC09,NMC,lithium-ion,35.0,,35.0,charge,104,0.0009279163314471,1.594547092259903,1.0,4.19193770350666,35.525451104972376,1,4.19193770350666,1.310858747564945,1.310858747564945
raw_CU_diffT/TC23NMC09/TC23NMC09_35deg.parquet,TC23NMC09_35deg.parquet,TC23NMC09,NMC,lithium-ion,35.0,,35.0,charge,0,0.0164260586162725,0.0164260586162725,0.0103013944812331,3.09708695259306,35.506987182320444,5,3.20509086746284,3.830469796105517,3.830469796105517
raw_CU_diffT/TC23NMC09/TC23NMC09_35deg.parquet,TC23NMC09_35deg.parquet,TC23NMC09,NMC,lithium-ion,35.0,,35.0,charge,1,0.0164266178926817,0.0328526765089541,0.0206031397055781,3.21799539643198,35.478445801104975,5,3.2445513913918678,3.5568136949833047,3.5568136949833047
raw_CU_diffT/TC23NMC09/TC23NMC09_35deg.parquet,TC23NMC09_35deg.parquet,TC23NMC09,NMC,lithium-ion,35.0,,35.0,charge,2,0.0164264541551892,0.0492791306641434,0.0309047822440299,3.30019025336348,35.47263848066298,5,3.27837333542157,5.121934752121632,5.121934752121632
raw_CU_diffT/TC23NMC09/TC23NMC09_35deg.parquet,TC23NMC09_35deg.parquet,TC23NMC09,NMC,lithium-ion,35.0,,35.0,charge,3,0.0164263121342881,0.0657054427984314,0.0412063357158735,3.36293296317895,35.46723279005525,5,3.350079289496386,6.109105297522007,6.109105297522007
raw_CU_diffT/TC23NMC09/TC23NMC09_35deg.parquet,TC23NMC09_35deg.parquet,TC23NMC09,NMC,lithium-ion,35.0,,35.0,charge,4,0.016426415099499,0.0821318578979304,0.0515079537610441,3.41366111154038,35.47501055248619,5,3.404240169701832,4.631792799923971,4.631792799923971
raw_CU_diffT/TC23NMC09/TC23NMC09_35deg.parquet,TC23NMC09_35deg.parquet,TC23NMC09,NMC,lithium-ion,35.0,,35.0,charge,5,0.0164264267436728,0.0985582846416032,0.0618095791087108,3.45561672296714,35.46626013812155,5,3.445509234759784,3.467361754976281,3.467361754976281
raw_CU_diffT/TC23NMC09/TC23NMC09_35deg.parquet,TC23NMC09_35deg.parquet,TC23NMC09,NMC,lithium-ion,35.0,,35.0,charge,6,0.0164264536522483,0.1149847382938515,0.0721112213317495,3.48879979745921,35.483579585635354,5,3.4756791335221124,2.4936309272816573,2.4936309272816573
raw_CU_diffT/TC23NMC09/TC23NMC09_35deg.parquet,TC23NMC09_35deg.parquet,TC23NMC09,NMC,lithium-ion,35.0,,35.0,charge,7,0.0164260273872389,0.1314107656810904,0.08241259622809,3.50653557865324,35.50601436464088,5,3.4968857880250903,1.7068780756863475,1.7068780756863475
raw_CU_diffT/TC23NMC09/TC23NMC09_35deg.parquet,TC23NMC09_35deg.parquet,TC23NMC09,NMC,lithium-ion,35.0,,35.0,charge,8,0.0164261048569715,0.1478368705380619,0.0927140197085915,3.51378245699059,35.551895,5,3.510845564190718,1.0922538961853547,1.0922538961853547
raw_CU_diffT/TC23NMC09/TC23NMC09_35deg.parquet,TC23NMC09_35deg.parquet,TC23NMC09,NMC,lithium-ion,35.0,,35.0,charge,9,0.016425892191152,0.1642627627292139,0.1030153098184195,3.51969438405527,35.56677066298342,5,3.5193892523358015,0.7201547500481524,0.7201547500481524
raw_CU_diffT/TC23NMC09/TC23NMC09_35deg.parquet,TC23NMC09_35deg.parquet,TC23NMC09,NMC,lithium-ion,35.0,,35.0,charge,10,0.0164258408643028,0.1806886035935167,0.1133165677392646,3.52541560379528,35.570251160221,5,3.525682594049816,0.6146222660268847,0.6146222660268847
raw_CU_diffT/TC23NMC09/TC23NMC09_35deg.parquet,TC23NMC09_35deg.parquet,TC23NMC09,NMC,lithium-ion,35.0,,35.0,charge,11,0.0164263571253744,0.1971149607188911,0.1236181494266977,3.53151823818463,35.56075417127072,5,3.5320522186936962,0.6460827721067517,0.6460827721067517
raw_CU_diffT/TC23NMC09/TC23NMC09_35deg.parquet,TC23NMC09_35deg.parquet,TC23NMC09,NMC,lithium-ion,35.0,,35.0,charge,12,0.0164264079294887,0.2135413686483798,0.1339197629752873,3.53800228722331,35.57107770718232,5,3.5389939653115783,0.7164361296611332,0.7164361296611332
raw_CU_diffT/TC23NMC09/TC23NMC09_35deg.parquet,TC23NMC09_35deg.parquet,TC23NMC09,NMC,lithium-ion,35.0,,35.0,charge,13,0.0164261108425733,0.2299674794909531,0.1442211902095831,3.54563058020999,35.56297162983426,5,3.546812965622928,0.8052941228656891,0.8052941228656891
raw_CU_diffT/TC23NMC09/TC23NMC09_35deg.parquet,TC23NMC09_35deg.parquet,TC23NMC09,NMC,lithium-ion,35.0,,35.0,charge,14,0.0164264298585401,0.2463939093494932,0.1545228175106993,3.55440311714468,35.56906174033149,5,3.555585502557612,0.8959798984031977,0.8959798984031977
raw_CU_diffT/TC23NMC09/TC23NMC09_35deg.parquet,TC23NMC09_35deg.parquet,TC23NMC09,NMC,lithium-ion,35.0,,35.0,charge,15,0.016427024187703,0.2628209335371962,0.1648248175378176,3.56451060535203,35.55876417127072,5,3.565273434650698,0.973745490281857,0.973745490281857
raw_CU_diffT/TC23NMC09/TC23NMC09_35deg.parquet,TC23NMC09_35deg.parquet,TC23NMC09,NMC,lithium-ion,35.0,,35.0,charge,16,0.016426040929457,0.2792469744666532,0.1751262009269886,3.57538092285805,35.5548126519337,5,3.5756479131125856,1.02929370852425,1.02929370852425
raw_CU_diffT/TC23NMC09/TC23NMC09_35deg.parquet,TC23NMC09_35deg.parquet,TC23NMC09,NMC,lithium-ion,35.0,,35.0,charge,17,0.0164265700437241,0.2956735445103773,0.1854279161434663,3.58644194768874,35.54870558011049,5,3.5864800891536737,1.0607593139686458,1.0607593139686458
raw_CU_diffT/TC23NMC09/TC23NMC09_35deg.parquet,TC23NMC09_35deg.parquet,TC23NMC09,NMC,lithium-ion,35.0,,35.0,charge,18,0.0164262430587532,0.3120997875691305,0.1957294262954636,3.59750297251943,35.55527535911602,5,3.59750297251943,1.0663262987062865,1.0663262987062865
raw_CU_diffT/TC23NMC09/TC23NMC09_35deg.parquet,TC23NMC09_35deg.parquet,TC23NMC09,NMC,lithium-ion,35.0,,35.0,charge,19,0.0164261548462374,0.3285259424153679,0.2060308811260996,3.60856399735012,35.55144933701658,5,3.6084495729553203,1.0570714799475525,1.0570714799475525
raw_CU_diffT/TC23NMC09/TC23NMC09_35deg.parquet,TC23NMC09_35deg.parquet,TC23NMC09,NMC,lithium-ion,35.0,,35.0,charge,20,0.0164261979434659,0.3449521403588338,0.2163323629846162,3.61962502218081,35.55733806629834,5,3.6192817489964098,1.051517914666391,1.051517914666391
raw_CU_diffT/TC23NMC09/TC23NMC09_35deg.parquet,TC23NMC09_35deg.parquet,TC23NMC09,NMC,lithium-ion,35.0,,35.0,charge,21,0.0164261473534357,0.3613782877122695,0.2266338131162367,3.6301139250375,35.54906834254144,5,3.6301139250375,1.0626129666212591,1.0626129666212591
raw_CU_diffT/TC23NMC09/TC23NMC09_35deg.parquet,TC23NMC09_35deg.parquet,TC23NMC09,NMC,lithium-ion,35.0,,35.0,charge,22,0.0164265764201043,0.3778048641323738,0.2369355323315804,3.64060282789419,35.54370718232044,5,3.64117494986819,1.0848210575979635,1.0848210575979635
raw_CU_diffT/TC23NMC09/TC23NMC09_35deg.parquet,TC23NMC09_35deg.parquet,TC23NMC09,NMC,lithium-ion,35.0,,35.0,charge,23,0.0164263669668642,0.3942312310992381,0.2472371201909791,3.65166385272488,35.55819251381215,5,3.6524648234884802,1.1051994285142541,1.1051994285142541
raw_CU_diffT/TC23NMC09/TC23NMC09_35deg.parquet,TC23NMC09_35deg.parquet,TC23NMC09,NMC,lithium-ion,35.0,,35.0,charge,24,0.0164261350136391,0.4106573661128772,0.2575385625838525,3.66386912150357,35.553240276243095,5,3.6639454044334365,1.1237147649164285,1.1237147649164285
raw_CU_diffT/TC23NMC09/TC23NMC09_35deg.parquet,TC23NMC09_35deg.parquet,TC23NMC09,NMC,lithium-ion,35.0,,35.0,charge,25,0.016426279334504,0.4270836454473812,0.2678400954857272,3.67607439028226,35.55865461325967,5,3.67561669270306,1.1366650659199138,1.1366650659199138
raw_CU_diffT/TC23NMC09/TC23NMC09_35deg.parquet,TC23NMC09_35deg.parquet,TC23NMC09,NMC,lithium-ion,35.0,,35.0,charge,26,0.0164263829174224,0.4435100283648036,0.2781416933483164,3.68751682976228,35.55089538674033,5,3.6873642639025497,1.1422209107173842,1.1422209107173842
raw_CU_diffT/TC23NMC09/TC23NMC09_35deg.parquet,TC23NMC09_35deg.parquet,TC23NMC09,NMC,lithium-ion,35.0,,35.0,charge,27,0.0164262199457236,0.4599362483105271,0.2884431890052701,3.69895926924231,35.554521519337015,5,3.6991499765669738,1.1496347652593215,1.1496347652593215
raw_CU_diffT/TC23NMC09/TC23NMC09_35deg.parquet,TC23NMC09_35deg.parquet,TC23NMC09,NMC,lithium-ion,35.0,,35.0,charge,28,0.0164261301603484,0.4763623784708755,0.2987446283544637,3.71040170872233,35.55113243093923,5,3.711050113626198,1.1662866081007053,1.1662866081007053
raw_CU_diffT/TC23NMC09/TC23NMC09_35deg.parquet,TC23NMC09_35deg.parquet,TC23NMC09,NMC,lithium-ion,35.0,,35.0,charge,29,0.0164264808653498,0.4927888593362253,0.3090462876438541,3.72279768482569,35.54193582872928,5,3.7231790994750242,1.1847875933473802,1.1847875933473802
raw_CU_diffT/TC23NMC09/TC23NMC09_35deg.parquet,TC23NMC09_35deg.parquet,TC23NMC09,NMC,lithium-ion,35.0,,35.0,charge,30,0.0164264560398731,0.5092153153760984,0.3193479313642616,3.73557507557838,35.556092983425415,5,3.735460651183582,1.1903389084170328,1.1903389084170328
raw_CU_diffT/TC23NMC09/TC23NMC09_35deg.parquet,TC23NMC09_35deg.parquet,TC23NMC09,NMC,lithium-ion,35.0,,35.0,charge,31,0.0164265464347913,0.5256418618108898,0.3296496317746963,3.74816175900641,35.56614328729282,5,3.747704061427208,1.1681314643077485,1.1681314643077485
raw_CU_diffT/TC23NMC09/TC23NMC09_35deg.parquet,TC23NMC09_35deg.parquet,TC23NMC09,NMC,lithium-ion,35.0,,35.0,charge,32,0.0164262403781627,0.5420681021890524,0.3399511402455952,3.7603670277851,35.56668839779005,5,3.7595279155565664,1.1163058318197727,1.1163058318197727
raw_CU_diffT/TC23NMC09/TC23NMC09_35deg.parquet,TC23NMC09_35deg.parquet,TC23NMC09,NMC,lithium-ion,35.0,,35.0,charge,33,0.0164262939500344,0.5584943961390868,0.3502526823134145,3.77161875994046,35.582954309392264,5,3.770703364782056,1.047801210567826,1.047801210567826
raw_CU_diffT/TC23NMC09/TC23NMC09_35deg.parquet,TC23NMC09_35deg.parquet,TC23NMC09,NMC,lithium-ion,35.0,,35.0,charge,34,0.0164265111772382,0.5749209073163251,0.3605543606125217,3.78191695547248,35.581318176795584,5,3.781115984708878,0.9719024991475749,0.9719024991475749
raw_CU_diffT/TC23NMC09/TC23NMC09_35deg.parquet,TC23NMC09_35deg.parquet,TC23NMC09,NMC,lithium-ion,35.0,,35.0,charge,35,0.016426181845231,0.5913470891615561,0.3708558323752344,3.79145232170583,35.59936552486188,5,3.7907276338720983,0.8960098617881158,0.8960098617881158
raw_CU_diffT/TC23NMC09/TC23NMC09_35deg.parquet,TC23NMC09_35deg.parquet,TC23NMC09,NMC,lithium-ion,35.0,,35.0,charge,36,0.0164262370309766,0.6077733261925327,0.381157338746988,3.80022485864052,35.588597596685084,5,3.7995764537366483,0.8274997312734058,0.8274997312734058
raw_CU_diffT/TC23NMC09/TC23NMC09_35deg.parquet,TC23NMC09_35deg.parquet,TC23NMC09,NMC,lithium-ion,35.0,,35.0,charge,37,0.0164267528470518,0.6242000790395844,0.3914591686062558,3.8084252736012,35.59592160220995,5,3.8077768686973323,0.7664045575498051,0.7664045575498051
raw_CU_diffT/TC23NMC09/TC23NMC09_35deg.parquet,TC23NMC09_35deg.parquet,TC23NMC09,NMC,lithium-ion,35.0,,35.0,charge,38,0.016426364509794,0.6406264435493784,0.4017607549247341,3.81586285926321,35.596312016574586,5,3.8153670202190817,0.7108740236467384,0.7108740236467384
raw_CU_diffT/TC23NMC09/TC23NMC09_35deg.parquet,TC23NMC09_35deg.parquet,TC23NMC09,NMC,lithium-ion,35.0,,35.0,charge,39,0.0164265152513381,0.6570529588007165,0.4120624357788613,3.8229190302759,35.599611132596685,5,3.822423191231762,0.660886912434222,0.660886912434222
raw_CU_diffT/TC23NMC09/TC23NMC09_35deg.parquet,TC23NMC09_35deg.parquet,TC23NMC09,NMC,lithium-ion,35.0,,35.0,charge,40,0.0164265435537953,0.6734795023545117,0.4223641343825158,3.82940307931458,35.60294549723757,5,3.828983523200308,0.616455899291168,0.616455899291168
raw_CU_diffT/TC23NMC09/TC23NMC09_35deg.parquet,TC23NMC09_35deg.parquet,TC23NMC09,NMC,lithium-ion,35.0,,35.0,charge,41,0.0164266046764743,0.689906107030986,0.4326658713184839,3.83550571370392,35.59809331491713,5,3.8351242990545877,0.5794332077949775,0.5794332077949775
raw_CU_diffT/TC23NMC09/TC23NMC09_35deg.parquet,TC23NMC09_35deg.parquet,TC23NMC09,NMC,lithium-ion,35.0,,35.0,charge,42,0.0164264340639073,0.7063325410948933,0.4429675012569429,3.84122693344393,35.605363038674035,5,3.840921801724466,0.5498156592572627,0.5498156592572627
raw_CU_diffT/TC23NMC09/TC23NMC09_35deg.parquet,TC23NMC09_35deg.parquet,TC23NMC09,NMC,lithium-ion,35.0,,35.0,charge,43,0.0164264954635139,0.7227590365584072,0.453269169701387,3.84656673853461,35.604954613259665,5,3.8464523141398095,0.5239113979887406,0.5239113979887406
raw_CU_diffT/TC23NMC09/TC23NMC09_35deg.parquet,TC23NMC09_35deg.parquet,TC23NMC09,NMC,lithium-ion,35.0,,35.0,charge,44,0.0164255718965624,0.7391846084549696,0.4635702589425224,3.85190654362529,35.60356444751381,5,3.8517158363006216,0.5035590915689454,0.5035590915689454
raw_CU_diffT/TC23NMC09/TC23NMC09_35deg.parquet,TC23NMC09_35deg.parquet,TC23NMC09,NMC,lithium-ion,35.0,,35.0,charge,45,0.0164257812905363,0.7556103897455059,0.4738714795024349,3.8570556413913,35.60485408839779,5,3.8568267926017,0.49059285662789875,0.49059285662789875
raw_CU_diffT/TC23NMC09/TC23NMC09_35deg.parquet,TC23NMC09_35deg.parquet,TC23NMC09,NMC,lithium-ion,35.0,,35.0,charge,46,0.0164260399049354,0.7720364296504413,0.4841728622490901,3.86182332450798,35.61137016574586,5,3.861823324507978,0.4794750379283528,0.4794750379283528
raw_CU_diffT/TC23NMC09/TC23NMC09_35deg.parquet,TC23NMC09_35deg.parquet,TC23NMC09,NMC,lithium-ion,35.0,,35.0,charge,47,0.0164264745032107,0.7884629041536519,0.4944745175485456,3.86678171494932,35.61056961325967,5,3.8667054320194536,0.468372049150787,0.468372049150787
raw_CU_diffT/TC23NMC09/TC23NMC09_35deg.parquet,TC23NMC09_35deg.parquet,TC23NMC09,NMC,lithium-ion,35.0,,35.0,charge,48,0.0164256928059668,0.8048885969596188,0.5047756826164818,3.871549398066,35.61960237569061,5,3.87147311513613,0.460973229005873,0.460973229005873
raw_CU_diffT/TC23NMC09/TC23NMC09_35deg.parquet,TC23NMC09_35deg.parquet,TC23NMC09,NMC,lithium-ion,35.0,,35.0,charge,49,0.0164260489183398,0.8213146458779585,0.5150770710157793,3.87631708118267,35.614677651933704,5,3.8762026567878722,0.4572588722227806,0.4572588722227806
raw_CU_diffT/TC23NMC09/TC23NMC09_35deg.parquet,TC23NMC09_35deg.parquet,TC23NMC09,NMC,lithium-ion,35.0,,35.0,charge,50,0.0164265388568733,0.8377411847348318,0.5253787666738188,3.88089405697468,35.614440386740334,5,3.8808940569746824,0.4535455532770527,0.4535455532770527
raw_CU_diffT/TC23NMC09/TC23NMC09_35deg.parquet,TC23NMC09_35deg.parquet,TC23NMC09,NMC,lithium-ion,35.0,,35.0,charge,51,0.0164268309249608,0.8541680156597926,0.5356806454986577,3.88547103276669,35.61959306629835,5,3.885547315696558,0.4516944327365593,0.4516944327365593
raw_CU_diffT/TC23NMC09/TC23NMC09_35deg.parquet,TC23NMC09_35deg.parquet,TC23NMC09,NMC,lithium-ion,35.0,,35.0,charge,52,0.0164265302324508,0.8705945458922434,0.5459823357479998,3.89023871588337,35.62424662983425,5,3.8902005744184343,0.4554027856567586,0.4554027856567586
raw_CU_diffT/TC23NMC09/TC23NMC09_35deg.parquet,TC23NMC09_35deg.parquet,TC23NMC09,NMC,lithium-ion,35.0,,35.0,charge,53,0.0164264044791077,0.8870209503713511,0.5562839471327267,3.89481569167538,35.62740712707183,5,3.894930116070178,0.4646612682531952,0.4646612682531952
raw_CU_diffT/TC23NMC09/TC23NMC09_35deg.parquet,TC23NMC09_35deg.parquet,TC23NMC09,NMC,lithium-ion,35.0,,35.0,charge,54,0.0164263645161484,0.9034473148874996,0.5665855334551901,3.89958337479205,35.63325091160221,5,3.899774082116722,0.4757671013364302,0.4757671013364302
raw_CU_diffT/TC23NMC09/TC23NMC09_35deg.parquet,TC23NMC09_35deg.parquet,TC23NMC09,NMC,lithium-ion,35.0,,35.0,charge,55,0.0164265111103727,0.9198738259978724,0.5768872117123635,3.9045417652334,35.62839726519337,5,3.9047324725580657,0.4942881960428167,0.4942881960428167
raw_CU_diffT/TC23NMC09/TC23NMC09_35deg.parquet,TC23NMC09_35deg.parquet,TC23NMC09,NMC,lithium-ion,35.0,,35.0,charge,56,0.016425822116525,0.9362996481143973,0.5871884578757772,3.90969086299941,35.63797607734807,5,3.909957853253944,0.5239091347835938,0.5239091347835938
raw_CU_diffT/TC23NMC09/TC23NMC09_35deg.parquet,TC23NMC09_35deg.parquet,TC23NMC09,NMC,lithium-ion,35.0,,35.0,charge,57,0.0164263962962529,0.95272604441065,0.5974900641287304,3.91503066809009,35.63145950276243,5,3.9155265071342242,0.5627720641876124,0.5627720641876124
raw_CU_diffT/TC23NMC09/TC23NMC09_35deg.parquet,TC23NMC09_35deg.parquet,TC23NMC09,NMC,lithium-ion,35.0,,35.0,charge,58,0.0164266402839335,0.9691526846945836,0.6077918233954652,3.92094259515477,35.63849395027624,5,3.9215528585937016,0.6127558769881034,0.6127558769881034
raw_CU_diffT/TC23NMC09/TC23NMC09_35deg.parquet,TC23NMC09_35deg.parquet,TC23NMC09,NMC,lithium-ion,35.0,,35.0,charge,59,0.0164263964974252,0.9855790811920088,0.6180934297745809,3.92742664419345,35.635733287292815,5,3.928151332027182,0.6756963942859784,0.6756963942859784
raw_CU_diffT/TC23NMC09/TC23NMC09_35deg.parquet,TC23NMC09_35deg.parquet,TC23NMC09,NMC,lithium-ion,35.0,,35.0,charge,60,0.0164266489832649,1.0020057301752736,0.6283951944969912,3.93467352253079,35.63160660220995,5,3.9354744932943957,0.7497631912136455,0.7497631912136455
raw_CU_diffT/TC23NMC09/TC23NMC09_35deg.parquet,TC23NMC09_35deg.parquet,TC23NMC09,NMC,lithium-ion,35.0,,35.0,charge,61,0.0164257343480614,1.018431464523335,0.6386963856175254,3.94268323016681,35.627761933701656,5,3.9435986253252118,0.8293734093659282,0.8293734093659282
raw_CU_diffT/TC23NMC09/TC23NMC09_35deg.parquet,TC23NMC09_35deg.parquet,TC23NMC09,NMC,lithium-ion,35.0,,35.0,charge,62,0.0164262740727511,1.0348577385960862,0.6489979152195585,3.95164647442616,35.63276977900552,5,3.9525618695845623,0.8997127906710602,0.8997127906710602
raw_CU_diffT/TC23NMC09/TC23NMC09_35deg.parquet,TC23NMC09_35deg.parquet,TC23NMC09,NMC,lithium-ion,35.0,,35.0,charge,63,0.0164261345064044,1.0512838731024905,0.659299357294326,3.96156325530885,35.61532240331491,5,3.96213537728285,0.9422854017407474,0.9422854017407474
raw_CU_diffT/TC23NMC09/TC23NMC09_35deg.parquet,TC23NMC09_35deg.parquet,TC23NMC09,NMC,lithium-ion,35.0,,35.0,charge,64,0.0164264781968047,1.0677103512992951,0.6696010149101722,3.9722428654902,35.61503997237569,5,3.9719758752356698,0.953379405163588,0.953379405163588
raw_CU_diffT/TC23NMC09/TC23NMC09_35deg.parquet,TC23NMC09_35deg.parquet,TC23NMC09,NMC,lithium-ion,35.0,,35.0,charge,65,0.0164266091978841,1.0841369604971791,0.6799027546816852,3.98254106102223,35.60825273480663,5,3.9817782317235584,0.9330221901805942,0.9330221901805942
raw_CU_diffT/TC23NMC09/TC23NMC09_35deg.parquet,TC23NMC09_35deg.parquet,TC23NMC09,NMC,lithium-ion,35.0,,35.0,charge,66,0.0164262438793902,1.1005632043765696,0.6902042653483346,3.99188571993091,35.58897895027624,5,3.99119917356211,0.8849071815924674,0.8849071815924674
raw_CU_diffT/TC23NMC09/TC23NMC09_35deg.parquet,TC23NMC09_35deg.parquet,TC23NMC09,NMC,lithium-ion,35.0,,35.0,charge,67,0.0164259709980905,1.11698917537466,0.7005056048809354,4.0006582568656,35.5848170718232,5,4.00000985196173,0.8164139244804005,0.8164139244804005
raw_CU_diffT/TC23NMC09/TC23NMC09_35deg.parquet,TC23NMC09_35deg.parquet,TC23NMC09,NMC,lithium-ion,35.0,,35.0,charge,68,0.0164261263511192,1.133415301725779,0.7108070418412191,4.00866796450161,35.57779342541436,5,4.008019559597746,0.738655031441084,0.738655031441084
raw_CU_diffT/TC23NMC09/TC23NMC09_35deg.parquet,TC23NMC09_35deg.parquet,TC23NMC09,NMC,lithium-ion,35.0,,35.0,charge,69,0.0164261939665429,1.1498414956923222,0.7211085212056589,4.0162962574883,35.56618895027624,5,4.015228296470161,0.6571901352800182,0.6571901352800182
raw_CU_diffT/TC23NMC09/TC23NMC09_35deg.parquet,TC23NMC09_35deg.parquet,TC23NMC09,NMC,lithium-ion,35.0,,35.0,charge,70,0.01642663668431,1.1662681323766322,0.7314102782149354,4.02258959920231,35.566125745856354,5,4.021559779649108,0.5775834467583252,0.5775834467583252
raw_CU_diffT/TC23NMC09/TC23NMC09_35deg.parquet,TC23NMC09_35deg.parquet,TC23NMC09,NMC,lithium-ion,35.0,,35.0,charge,71,0.0164262833421259,1.182694415718758,0.7417118136301394,4.02792940429299,35.55869193370166,5,4.027128433529386,0.49983823677220585,0.49983823677220585
raw_CU_diffT/TC23NMC09/TC23NMC09_35deg.parquet,TC23NMC09_35deg.parquet,TC23NMC09,NMC,lithium-ion,35.0,,35.0,charge,72,0.0164262564199857,1.1991206721387435,0.7520133321614644,4.03231567276033,35.54657925414364,5,4.031857975181127,0.42763680746057275,0.42763680746057275
raw_CU_diffT/TC23NMC09/TC23NMC09_35deg.parquet,TC23NMC09_35deg.parquet,TC23NMC09,NMC,lithium-ion,35.0,,35.0,charge,73,0.0164265249100077,1.2155471970487517,0.7623150190729039,4.036511233903,35.553021381215466,5,4.035939111929002,0.3702401567296931,0.3702401567296931
raw_CU_diffT/TC23NMC09/TC23NMC09_35deg.parquet,TC23NMC09_35deg.parquet,TC23NMC09,NMC,lithium-ion,35.0,,35.0,charge,74,0.0164270088562114,1.231974205904963,0.7726170094850716,4.03994396574701,35.56089113259668,5,4.039486268167808,0.3276649081861649,0.3276649081861649
raw_CU_diffT/TC23NMC09/TC23NMC09_35deg.parquet,TC23NMC09_35deg.parquet,TC23NMC09,NMC,lithium-ion,35.0,,35.0,charge,75,0.0164261302649132,1.248400336169876,0.7829184488998416,4.04299528294168,35.55874624309392,5,4.042690151222215,0.29620295583981715,0.29620295583981715
raw_CU_diffT/TC23NMC09/TC23NMC09_35deg.parquet,TC23NMC09_35deg.parquet,TC23NMC09,NMC,lithium-ion,35.0,,35.0,charge,76,0.0164261349377738,1.26482647110765,0.7932198912451371,4.04566518548702,35.57164983425414,5,4.045588902557154,0.2739893740428272,0.2739893740428272
raw_CU_diffT/TC23NMC09/TC23NMC09_35deg.parquet,TC23NMC09_35deg.parquet,TC23NMC09,NMC,lithium-ion,35.0,,35.0,charge,77,0.0164259216423571,1.281252392750007,0.8035211998249151,4.04833508803236,35.568451160220995,5,4.04833508803236,0.26658631904263075,0.26658631904263075
raw_CU_diffT/TC23NMC09/TC23NMC09_35deg.parquet,TC23NMC09_35deg.parquet,TC23NMC09,NMC,lithium-ion,35.0,,35.0,charge,78,0.0164258922093747,1.2976782849593818,0.8138224899461713,4.0510049905777,35.580565359116015,5,4.051081273507566,0.27028250856631075,0.27028250856631075
raw_CU_diffT/TC23NMC09/TC23NMC09_35deg.parquet,TC23NMC09_35deg.parquet,TC23NMC09,NMC,lithium-ion,35.0,,35.0,charge,79,0.0164266778377048,1.3141049627970869,0.8241242727642779,4.05367489312304,35.5780294198895,5,4.05390374191264,0.2813833621396782,0.2813833621396782
raw_CU_diffT/TC23NMC09/TC23NMC09_35deg.parquet,TC23NMC09_35deg.parquet,TC23NMC09,NMC,lithium-ion,35.0,,35.0,charge,80,0.0164266891381449,1.3305316519352317,0.8344260626693122,4.05672621031771,35.595576712707185,5,4.056878776177446,0.3017473842945435,0.3017473842945435
raw_CU_diffT/TC23NMC09/TC23NMC09_35deg.parquet,TC23NMC09_35deg.parquet,TC23NMC09,NMC,lithium-ion,35.0,,35.0,charge,81,0.016426603827347,1.3469582557625783,0.8447277990727609,4.05977752751239,35.59335033149171,5,4.060120800696787,0.32952491911163406,0.32952491911163406
raw_CU_diffT/TC23NMC09/TC23NMC09_35deg.parquet,TC23NMC09_35deg.parquet,TC23NMC09,NMC,lithium-ion,35.0,,35.0,charge,82,0.0164258182232046,1.3633840739857832,0.8550290427945282,4.06321025935639,35.59356859116022,5,4.0636679569355945,0.36284960805443234,0.36284960805443234
raw_CU_diffT/TC23NMC09/TC23NMC09_35deg.parquet,TC23NMC09_35deg.parquet,TC23NMC09,NMC,lithium-ion,35.0,,35.0,charge,83,0.0164263072497622,1.3798103812355451,0.8653305932031031,4.0672151131744,35.59831154696133,5,4.067596527823736,0.40542267215616334,0.40542267215616334
raw_CU_diffT/TC23NMC09/TC23NMC09_35deg.parquet,TC23NMC09_35deg.parquet,TC23NMC09,NMC,lithium-ion,35.0,,35.0,charge,84,0.0164263657239583,1.3962367469595036,0.8756321802830292,4.07141067431708,35.60776127071823,5,4.07202093775601,0.4554058109347068,0.4554058109347068
raw_CU_diffT/TC23NMC09/TC23NMC09_35deg.parquet,TC23NMC09_35deg.parquet,TC23NMC09,NMC,lithium-ion,35.0,,35.0,charge,85,0.0164263504384246,1.4126630973979282,0.8859337577768266,4.07636906475842,35.60516348066299,5,4.076979328197354,0.5127902310764796,0.5127902310764796
raw_CU_diffT/TC23NMC09/TC23NMC09_35deg.parquet,TC23NMC09_35deg.parquet,TC23NMC09,NMC,lithium-ion,35.0,,35.0,charge,86,0.0164265974333883,1.4290896948313163,0.8962354901703851,4.08189957717376,35.61024254143646,5,4.082586123542566,0.5775804759730931,0.5775804759730931
raw_CU_diffT/TC23NMC09/TC23NMC09_35deg.parquet,TC23NMC09_35deg.parquet,TC23NMC09,NMC,lithium-ion,35.0,,35.0,charge,87,0.0164265431308665,1.445516237962183,0.9065371885088052,4.08800221156311,35.606226491712704,5,4.088879465256578,0.6516281382542104,0.6516281382542104
raw_CU_diffT/TC23NMC09/TC23NMC09_35deg.parquet,TC23NMC09_35deg.parquet,TC23NMC09,NMC,lithium-ion,35.0,,35.0,charge,88,0.0164266358751683,1.4619428738373514,0.9168389450106388,4.09524908990046,35.603018784530384,5,4.096011919199126,0.7386318483723642,0.7386318483723642
raw_CU_diffT/TC23NMC09/TC23NMC09_35deg.parquet,TC23NMC09_35deg.parquet,TC23NMC09,NMC,lithium-ion,35.0,,35.0,charge,89,0.0164267003630122,1.4783695742003635,0.9271407419552063,4.10287738288714,35.60453552486188,5,4.10409790976501,0.8367342773374276,0.8367342773374276
raw_CU_diffT/TC23NMC09/TC23NMC09_35deg.parquet,TC23NMC09_35deg.parquet,TC23NMC09,NMC,lithium-ion,35.0,,35.0,charge,90,0.0164270545925581,1.4947966287929215,0.9374427610503444,4.11203133447116,35.59798480662984,5,4.113251861349029,0.9459855013024878,0.9459855013024878
raw_CU_diffT/TC23NMC09/TC23NMC09_35deg.parquet,TC23NMC09_35deg.parquet,TC23NMC09,NMC,lithium-ion,35.0,,35.0,charge,91,0.0164258027821691,1.5112224315750908,0.947743995088462,4.12232953000318,35.600564751381214,5,4.123588198345984,1.0700484496559852,1.0700484496559852
raw_CU_diffT/TC23NMC09/TC23NMC09_35deg.parquet,TC23NMC09_35deg.parquet,TC23NMC09,NMC,lithium-ion,35.0,,35.0,charge,92,0.016425972008747,1.5276484035838378,0.958045335254883,4.13377196948321,35.589297458563536,5,4.135297628080542,1.1607374802249808,1.1607374802249808
raw_CU_diffT/TC23NMC09/TC23NMC09_35deg.parquet,TC23NMC09_35deg.parquet,TC23NMC09,NMC,lithium-ion,35.0,,35.0,charge,93,0.0164264933851875,1.5440748969690252,0.968347002395931,4.14693077488523,35.5986026519337,5,4.147502896859233,1.1403648569428526,1.1403648569428526
raw_CU_diffT/TC23NMC09/TC23NMC09_35deg.parquet,TC23NMC09_35deg.parquet,TC23NMC09,NMC,lithium-ion,35.0,,35.0,charge,94,0.0164262265685599,1.5605011235375852,0.9786485022063126,4.16142453155993,35.59424969613259,5,4.158792770479524,1.1914077175862872,1.1914077175862872
raw_CU_diffT/TC23NMC09/TC23NMC09_35deg.parquet,TC23NMC09_35deg.parquet,TC23NMC09,NMC,lithium-ion,35.0,,35.0,charge,95,0.0122357633639044,1.5727368869014895,0.986322006126829,4.17305767836462,35.57650267955802,5,4.1684807025726105,1.6883810115582492,1.6883810115582492
raw_CU_diffT/TC23NMC09/TC23NMC09_35deg.parquet,TC23NMC09_35deg.parquet,TC23NMC09,NMC,lithium-ion,35.0,,35.0,charge,96,0.0063112027387539,1.5790480896402437,0.9902799969377551,4.17877889810463,35.56360834254144,5,4.176032712629426,1.9667794367359193,1.9667794367359193
raw_CU_diffT/TC23NMC09/TC23NMC09_35deg.parquet,TC23NMC09_35deg.parquet,TC23NMC09,NMC,lithium-ion,35.0,,35.0,charge,97,0.004035665277542,1.5830837549177854,0.9928109132695032,4.18221162994864,35.556738370165746,5,4.1811055274655695,1.804761386321843,1.804761386321843
raw_CU_diffT/TC23NMC09/TC23NMC09_35deg.parquet,TC23NMC09_35deg.parquet,TC23NMC09,NMC,lithium-ion,35.0,,35.0,charge,98,0.0028912712653568,1.5859750261831422,0.9946241374002872,4.18469082516931,35.54284361878453,5,4.18411870319531,1.5999377177411134,1.5999377177411134
raw_CU_diffT/TC23NMC09/TC23NMC09_35deg.parquet,TC23NMC09_35deg.parquet,TC23NMC09,NMC,lithium-ion,35.0,,35.0,charge,99,0.0021930184599354,1.5881680446430777,0.995999461133641,4.18678860574065,35.53490187845304,5,4.186254625231582,1.5033843271830847,1.5033843271830847
raw_CU_diffT/TC23NMC09/TC23NMC09_35deg.parquet,TC23NMC09_35deg.parquet,TC23NMC09,NMC,lithium-ion,35.0,,35.0,charge,100,0.0017449312292948,1.5899129758723725,0.9970937726392496,4.18812355701332,35.53456607734806,5,4.187856566758784,1.446178238025368,1.446178238025368
raw_CU_diffT/TC23NMC09/TC23NMC09_35deg.parquet,TC23NMC09_35deg.parquet,TC23NMC09,NMC,lithium-ion,35.0,,35.0,charge,101,0.001444491811881,1.5913574676842537,0.9979996673719248,4.18945850828599,35.53213914364641,5,4.18915337656652,1.3885741832309577,1.3885741832309577
raw_CU_diffT/TC23NMC09/TC23NMC09_35deg.parquet,TC23NMC09_35deg.parquet,TC23NMC09,NMC,lithium-ion,35.0,,35.0,charge,102,0.0012141424930168,1.5925716101772702,0.998761101448667,4.19022133758465,35.51916337016575,5,4.190183196119722,1.0471776928739018,1.0471776928739018
raw_CU_diffT/TC23NMC09/TC23NMC09_35deg.parquet,TC23NMC09_35deg.parquet,TC23NMC09,NMC,lithium-ion,35.0,,35.0,charge,103,0.0010475657511857,1.593619175928456,0.999418069032924,4.19117487420799,35.52763174033149,5,4.190698105896322,0.744675470929451,0.744675470929451
raw_CU_diffT/TC23NMC09/TC23NMC09_35deg.parquet,TC23NMC09_35deg.parquet,TC23NMC09,NMC,lithium-ion,35.0,,35.0,charge,104,0.0009279163314471,1.594547092259903,1.0,4.19193770350666,35.525451104972376,5,4.191111305099766,0.7100484882598935,0.7100484882598935
raw_CU_diffT/TC23NMC09/TC23NMC09_35deg.parquet,TC23NMC09_35deg.parquet,TC23NMC09,NMC,lithium-ion,35.0,,35.0,charge,0,0.0164260586162725,0.0164260586162725,0.0103013944812331,3.09708695259306,35.506987182320444,11,3.307913900012498,2.508394638931768,2.508394638931768
raw_CU_diffT/TC23NMC09/TC23NMC09_35deg.parquet,TC23NMC09_35deg.parquet,TC23NMC09,NMC,lithium-ion,35.0,,35.0,charge,1,0.0164266178926817,0.0328526765089541,0.0206031397055781,3.21799539643198,35.478445801104975,11,3.333754742504886,2.3024565311013703,2.3024565311013703
raw_CU_diffT/TC23NMC09/TC23NMC09_35deg.parquet,TC23NMC09_35deg.parquet,TC23NMC09,NMC,lithium-ion,35.0,,35.0,charge,2,0.0164264541551892,0.0492791306641434,0.0309047822440299,3.30019025336348,35.47263848066298,11,3.35535234702343,1.9026618743206143,1.9026618743206143
raw_CU_diffT/TC23NMC09/TC23NMC09_35deg.parquet,TC23NMC09_35deg.parquet,TC23NMC09,NMC,lithium-ion,35.0,,35.0,charge,3,0.0164263121342881,0.0657054427984314,0.0412063357158735,3.36293296317895,35.46723279005525,11,3.372955692575337,1.5666147824225902,1.5666147824225902
raw_CU_diffT/TC23NMC09/TC23NMC09_35deg.parquet,TC23NMC09_35deg.parquet,TC23NMC09,NMC,lithium-ion,35.0,,35.0,charge,4,0.016426415099499,0.0821318578979304,0.0515079537610441,3.41366111154038,35.47501055248619,11,3.3876295617233305,1.3201744005379794,1.3201744005379794
raw_CU_diffT/TC23NMC09/TC23NMC09_35deg.parquet,TC23NMC09_35deg.parquet,TC23NMC09,NMC,lithium-ion,35.0,,35.0,charge,5,0.0164264267436728,0.0985582846416032,0.0618095791087108,3.45561672296714,35.46626013812155,11,3.4001555655480526,2.5248282926629884,2.5248282926629884
raw_CU_diffT/TC23NMC09/TC23NMC09_35deg.parquet,TC23NMC09_35deg.parquet,TC23NMC09,NMC,lithium-ion,35.0,,35.0,charge,6,0.0164264536522483,0.1149847382938515,0.0721112213317495,3.48879979745921,35.483579585635354,11,3.43964931878365,3.3288822917367042,3.3288822917367042
raw_CU_diffT/TC23NMC09/TC23NMC09_35deg.parquet,TC23NMC09_35deg.parquet,TC23NMC09,NMC,lithium-ion,35.0,,35.0,charge,7,0.0164260273872389,0.1314107656810904,0.08241259622809,3.50653557865324,35.50601436464088,11,3.4687408543101346,2.4950166255774207,2.4950166255774207
raw_CU_diffT/TC23NMC09/TC23NMC09_35deg.parquet,TC23NMC09_35deg.parquet,TC23NMC09,NMC,lithium-ion,35.0,,35.0,charge,8,0.0164261048569715,0.1478368705380619,0.0927140197085915,3.51378245699059,35.551895,11,3.4910536112961807,1.9278562955341556,1.9278562955341556
raw_CU_diffT/TC23NMC09/TC23NMC09_35deg.parquet,TC23NMC09_35deg.parquet,TC23NMC09,NMC,lithium-ion,35.0,,35.0,charge,9,0.016425892191152,0.1642627627292139,0.1030153098184195,3.51969438405527,35.56677066298342,11,3.5084599889294292,1.5104906633159487,1.5104906633159487
raw_CU_diffT/TC23NMC09/TC23NMC09_35deg.parquet,TC23NMC09_35deg.parquet,TC23NMC09,NMC,lithium-ion,35.0,,35.0,charge,10,0.0164258408643028,0.1806886035935167,0.1133165677392646,3.52541560379528,35.570251160221,11,3.5221735792759428,1.194074903225868,1.194074903225868
raw_CU_diffT/TC23NMC09/TC23NMC09_35deg.parquet,TC23NMC09_35deg.parquet,TC23NMC09,NMC,lithium-ion,35.0,,35.0,charge,11,0.0164263571253744,0.1971149607188911,0.1236181494266977,3.53151823818463,35.56075417127072,11,3.53306123381148,0.9592793564777367,0.9592793564777367
