Repository: DNV007/delivered-energy-decomposition

# Three-term energy accounting for a cold commercial sodium-ion 18650 cell

This repository holds the analysis code and the derived data behind a reanalysis
of a public commercial-cell archive. No new measurements were made. The
manuscript reporting the work is not distributed here; what is here is
everything needed to regenerate its numbers from the raw archive and to check
them.

**Source data.** Droese, D., Schlösser, A., Otto, M. *Dataset: Evaluation of
Commercial Sodium-Ion Batteries by State-of-the-Art Lithium-Ion Battery
Configurations.* Technische Universität Berlin, DepositOnce, 2025.
DOI [10.14279/depositonce-25036](https://doi.org/10.14279/depositonce-25036),
CC BY 4.0.

File: data_processed/ocv/ocv_slope_points.csv (part 58 of 85)
member_path,file_name,cell_id,cell_family,chemistry_type,temperature_deg_c,voltage_v,ambient_temperature_from_file_deg_c,direction,segment_index,segment_capacity_ah,cumulative_capacity_ah,soc_fraction_by_capacity,ocv_voltage_v,ocv_temperature_mean_deg_c,smoothing_window_segments,smoothed_ocv_voltage_v,dv_dcapacity_fraction_v,abs_dv_dcapacity_fraction_v
raw_CU_diffT/TC23NMC09/TC23NMC09_35deg.parquet,TC23NMC09_35deg.parquet,TC23NMC09,NMC,lithium-ion,35.0,,35.0,charge,12,0.0164264079294887,0.2135413686483798,0.1339197629752873,3.53800228722331,35.57107770718232,11,3.5419377929232554,0.8322223597691334,0.8322223597691334
raw_CU_diffT/TC23NMC09/TC23NMC09_35deg.parquet,TC23NMC09_35deg.parquet,TC23NMC09,NMC,lithium-ion,35.0,,35.0,charge,13,0.0164261108425733,0.2299674794909531,0.1442211902095831,3.54563058020999,35.56297162983426,11,3.550207556002,0.8195998310772552,0.8195998310772552
raw_CU_diffT/TC23NMC09/TC23NMC09_35deg.parquet,TC23NMC09_35deg.parquet,TC23NMC09,NMC,lithium-ion,35.0,,35.0,charge,14,0.0164264298585401,0.2463939093494932,0.1545228175106993,3.55440311714468,35.56906174033149,11,3.558824059671048,0.8591249457416552,0.8591249457416552
raw_CU_diffT/TC23NMC09/TC23NMC09_35deg.parquet,TC23NMC09_35deg.parquet,TC23NMC09,NMC,lithium-ion,35.0,,35.0,charge,15,0.016427024187703,0.2628209335371962,0.1648248175378176,3.56451060535203,35.55876417127072,11,3.567908663137006,0.9028933875192138,0.9028933875192138
raw_CU_diffT/TC23NMC09/TC23NMC09_35deg.parquet,TC23NMC09_35deg.parquet,TC23NMC09,NMC,lithium-ion,35.0,,35.0,charge,16,0.016426040929457,0.2792469744666532,0.1751262009269886,3.57538092285805,35.5548126519337,11,3.5774266923408446,0.9432948715263194,0.9432948715263194
raw_CU_diffT/TC23NMC09/TC23NMC09_35deg.parquet,TC23NMC09_35deg.parquet,TC23NMC09,NMC,lithium-ion,35.0,,35.0,charge,17,0.0164265700437241,0.2956735445103773,0.1854279161434663,3.58644194768874,35.54870558011049,11,3.587343473223532,0.9828392593045123,0.9828392593045123
raw_CU_diffT/TC23NMC09/TC23NMC09_35deg.parquet,TC23NMC09_35deg.parquet,TC23NMC09,NMC,lithium-ion,35.0,,35.0,charge,18,0.0164262430587532,0.3120997875691305,0.1957294262954636,3.59750297251943,35.55527535911602,11,3.5976763428145833,1.0232425353844121,1.0232425353844121
raw_CU_diffT/TC23NMC09/TC23NMC09_35deg.parquet,TC23NMC09_35deg.parquet,TC23NMC09,NMC,lithium-ion,35.0,,35.0,charge,19,0.0164261548462374,0.3285259424153679,0.2060308811260996,3.60856399735012,35.55144933701658,11,3.6084253011140004,1.0585860957820046,1.0585860957820046
raw_CU_diffT/TC23NMC09/TC23NMC09_35deg.parquet,TC23NMC09_35deg.parquet,TC23NMC09,NMC,lithium-ion,35.0,,35.0,charge,20,0.0164261979434659,0.3449521403588338,0.2163323629846162,3.61962502218081,35.55733806629834,11,3.619486325944689,1.0796234852644204,1.0796234852644204
raw_CU_diffT/TC23NMC09/TC23NMC09_35deg.parquet,TC23NMC09_35deg.parquet,TC23NMC09,NMC,lithium-ion,35.0,,35.0,charge,21,0.0164261473534357,0.3613782877122695,0.2266338131162367,3.6301139250375,35.54906834254144,11,3.630668709981985,1.0880257029739937,1.0880257029739937
raw_CU_diffT/TC23NMC09/TC23NMC09_35deg.parquet,TC23NMC09_35deg.parquet,TC23NMC09,NMC,lithium-ion,35.0,,35.0,charge,22,0.0164265764201043,0.3778048641323738,0.2369355323315804,3.64060282789419,35.54370718232044,11,3.6419031051078266,1.0922258583553912,1.0922258583553912
raw_CU_diffT/TC23NMC09/TC23NMC09_35deg.parquet,TC23NMC09_35deg.parquet,TC23NMC09,NMC,lithium-ion,35.0,,35.0,charge,23,0.0164263669668642,0.3942312310992381,0.2472371201909791,3.65166385272488,35.55819251381215,11,3.6531721742926986,1.0998139115875745,1.0998139115875745
raw_CU_diffT/TC23NMC09/TC23NMC09_35deg.parquet,TC23NMC09_35deg.parquet,TC23NMC09,NMC,lithium-ion,35.0,,35.0,charge,24,0.0164261350136391,0.4106573661128772,0.2575385625838525,3.66386912150357,35.553240276243095,11,3.6645626026841764,1.1132804049138372,1.1132804049138372
raw_CU_diffT/TC23NMC09/TC23NMC09_35deg.parquet,TC23NMC09_35deg.parquet,TC23NMC09,NMC,lithium-ion,35.0,,35.0,charge,25,0.016426279334504,0.4270836454473812,0.2678400954857272,3.67607439028226,35.55865461325967,11,3.6761090643412904,1.1275771115463726,1.1275771115463726
raw_CU_diffT/TC23NMC09/TC23NMC09_35deg.parquet,TC23NMC09_35deg.parquet,TC23NMC09,NMC,lithium-ion,35.0,,35.0,charge,26,0.0164263829174224,0.4435100283648036,0.2781416933483164,3.68751682976228,35.55089538674033,11,3.687794222234527,1.141884376684402,1.141884376684402
raw_CU_diffT/TC23NMC09/TC23NMC09_35deg.parquet,TC23NMC09_35deg.parquet,TC23NMC09,NMC,lithium-ion,35.0,,35.0,charge,27,0.0164262199457236,0.4599362483105271,0.2884431890052701,3.69895926924231,35.554521519337015,11,3.6996354133934,1.152832390537128,1.152832390537128
raw_CU_diffT/TC23NMC09/TC23NMC09_35deg.parquet,TC23NMC09_35deg.parquet,TC23NMC09,NMC,lithium-ion,35.0,,35.0,charge,28,0.0164261301603484,0.4763623784708755,0.2987446283544637,3.71040170872233,35.55113243093923,11,3.7115459526703334,1.1528232883055693,1.1528232883055693
raw_CU_diffT/TC23NMC09/TC23NMC09_35deg.parquet,TC23NMC09_35deg.parquet,TC23NMC09,NMC,lithium-ion,35.0,,35.0,charge,29,0.0164264808653498,0.4927888593362253,0.3090462876438541,3.72279768482569,35.54193582872928,11,3.7233871438292065,1.1376653309709752,1.1376653309709752
raw_CU_diffT/TC23NMC09/TC23NMC09_35deg.parquet,TC23NMC09_35deg.parquet,TC23NMC09,NMC,lithium-ion,35.0,,35.0,charge,30,0.0164264560398731,0.5092153153760984,0.3193479313642616,3.73557507557838,35.556092983425415,11,3.7349856165748663,1.1107362247779804,1.1107362247779804
raw_CU_diffT/TC23NMC09/TC23NMC09_35deg.parquet,TC23NMC09_35deg.parquet,TC23NMC09,NMC,lithium-ion,35.0,,35.0,charge,31,0.0164265464347913,0.5256418618108898,0.3296496317746963,3.74816175900641,35.56614328729282,11,3.7462720227892534,1.0812916360647762,1.0812916360647762
raw_CU_diffT/TC23NMC09/TC23NMC09_35deg.parquet,TC23NMC09_35deg.parquet,TC23NMC09,NMC,lithium-ion,35.0,,35.0,charge,32,0.0164262403781627,0.5420681021890524,0.3399511402455952,3.7603670277851,35.56668839779005,11,3.7572636995018827,1.0493240771462808,1.0493240771462808
raw_CU_diffT/TC23NMC09/TC23NMC09_35deg.parquet,TC23NMC09_35deg.parquet,TC23NMC09,NMC,lithium-ion,35.0,,35.0,charge,33,0.0164262939500344,0.5584943961390868,0.3502526823134145,3.77161875994046,35.582954309392264,11,3.7678912985946913,1.0122908657170058,1.0122908657170058
raw_CU_diffT/TC23NMC09/TC23NMC09_35deg.parquet,TC23NMC09_35deg.parquet,TC23NMC09,NMC,lithium-ion,35.0,,35.0,charge,34,0.0164265111772382,0.5749209073163251,0.3605543606125217,3.78191695547248,35.581318176795584,11,3.778120146008653,0.9668539073823581,0.9668539073823581
raw_CU_diffT/TC23NMC09/TC23NMC09_35deg.parquet,TC23NMC09_35deg.parquet,TC23NMC09,NMC,lithium-ion,35.0,,35.0,charge,35,0.016426181845231,0.5913470891615561,0.3708558323752344,3.79145232170583,35.59936552486188,11,3.7878115455076427,0.9113248036819357,0.9113248036819357
raw_CU_diffT/TC23NMC09/TC23NMC09_35deg.parquet,TC23NMC09_35deg.parquet,TC23NMC09,NMC,lithium-ion,35.0,,35.0,charge,36,0.0164262370309766,0.6077733261925327,0.381157338746988,3.80022485864052,35.588597596685084,11,3.7968961489736013,0.8515656532507307,0.8515656532507307
raw_CU_diffT/TC23NMC09/TC23NMC09_35deg.parquet,TC23NMC09_35deg.parquet,TC23NMC09,NMC,lithium-ion,35.0,,35.0,charge,37,0.0164267528470518,0.6242000790395844,0.3914591686062558,3.8084252736012,35.59592160220995,11,3.805356619377012,0.7909752855168222,0.7909752855168222
raw_CU_diffT/TC23NMC09/TC23NMC09_35deg.parquet,TC23NMC09_35deg.parquet,TC23NMC09,NMC,lithium-ion,35.0,,35.0,charge,38,0.016426364509794,0.6406264435493784,0.4017607549247341,3.81586285926321,35.596312016574586,11,3.813192956717877,0.7346034768481502,0.7346034768481502
raw_CU_diffT/TC23NMC09/TC23NMC09_35deg.parquet,TC23NMC09_35deg.parquet,TC23NMC09,NMC,lithium-ion,35.0,,35.0,charge,39,0.0164265152513381,0.6570529588007165,0.4120624357788613,3.8229190302759,35.599611132596685,11,3.8204918461437702,0.6857942839122302,0.6857942839122302
raw_CU_diffT/TC23NMC09/TC23NMC09_35deg.parquet,TC23NMC09_35deg.parquet,TC23NMC09,NMC,lithium-ion,35.0,,35.0,charge,40,0.0164265435537953,0.6734795023545117,0.4223641343825158,3.82940307931458,35.60294549723757,11,3.8273226357727537,0.6420363782292782,0.6420363782292782
raw_CU_diffT/TC23NMC09/TC23NMC09_35deg.parquet,TC23NMC09_35deg.parquet,TC23NMC09,NMC,lithium-ion,35.0,,35.0,charge,41,0.0164266046764743,0.689906107030986,0.4326658713184839,3.83550571370392,35.59809331491713,11,3.833719999663858,0.6041723018889797,0.6041723018889797
raw_CU_diffT/TC23NMC09/TC23NMC09_35deg.parquet,TC23NMC09_35deg.parquet,TC23NMC09,NMC,lithium-ion,35.0,,35.0,charge,42,0.0164264340639073,0.7063325410948933,0.4429675012569429,3.84122693344393,35.605363038674035,11,3.8397706229646578,0.5721987333178333,0.5721987333178333
raw_CU_diffT/TC23NMC09/TC23NMC09_35deg.parquet,TC23NMC09_35deg.parquet,TC23NMC09,NMC,lithium-ion,35.0,,35.0,charge,43,0.0164264954635139,0.7227590365584072,0.453269169701387,3.84656673853461,35.604954613259665,11,3.845509179734185,0.5452853286929269,0.5452853286929269
raw_CU_diffT/TC23NMC09/TC23NMC09_35deg.parquet,TC23NMC09_35deg.parquet,TC23NMC09,NMC,lithium-ion,35.0,,35.0,charge,44,0.0164255718965624,0.7391846084549696,0.4635702589425224,3.85190654362529,35.60356444751381,11,3.8510050180905,0.5225772404612599,0.5225772404612599
raw_CU_diffT/TC23NMC09/TC23NMC09_35deg.parquet,TC23NMC09_35deg.parquet,TC23NMC09,NMC,lithium-ion,35.0,,35.0,charge,45,0.0164257812905363,0.7556103897455059,0.4738714795024349,3.8570556413913,35.60485408839779,11,3.856275475063116,0.5032153571414995,0.5032153571414995
raw_CU_diffT/TC23NMC09/TC23NMC09_35deg.parquet,TC23NMC09_35deg.parquet,TC23NMC09,NMC,lithium-ion,35.0,,35.0,charge,46,0.0164260399049354,0.7720364296504413,0.4841728622490901,3.86182332450798,35.61137016574586,11,3.861372561740581,0.4888996147156206,0.4888996147156206
raw_CU_diffT/TC23NMC09/TC23NMC09_35deg.parquet,TC23NMC09_35deg.parquet,TC23NMC09,NMC,lithium-ion,35.0,,35.0,charge,47,0.0164264745032107,0.7884629041536519,0.4944745175485456,3.86678171494932,35.61056961325967,11,3.86634828921144,0.47796503827581205,0.47796503827581205
raw_CU_diffT/TC23NMC09/TC23NMC09_35deg.parquet,TC23NMC09_35deg.parquet,TC23NMC09,NMC,lithium-ion,35.0,,35.0,charge,48,0.0164256928059668,0.8048885969596188,0.5047756826164818,3.871549398066,35.61960237569061,11,3.871219994505209,0.4703980331505875,0.4703980331505875
raw_CU_diffT/TC23NMC09/TC23NMC09_35deg.parquet,TC23NMC09_35deg.parquet,TC23NMC09,NMC,lithium-ion,35.0,,35.0,charge,49,0.0164260489183398,0.8213146458779585,0.5150770710157793,3.87631708118267,35.614677651933704,11,3.8760396887104296,0.4661785276011017,0.4661785276011017
raw_CU_diffT/TC23NMC09/TC23NMC09_35deg.parquet,TC23NMC09_35deg.parquet,TC23NMC09,NMC,lithium-ion,35.0,,35.0,charge,50,0.0164265388568733,0.8377411847348318,0.5253787666738188,3.88089405697468,35.614440386740334,11,3.880824708856622,0.4644844661226273,0.4644844661226273
raw_CU_diffT/TC23NMC09/TC23NMC09_35deg.parquet,TC23NMC09_35deg.parquet,TC23NMC09,NMC,lithium-ion,35.0,,35.0,charge,51,0.0164268309249608,0.8541680156597926,0.5356806454986577,3.88547103276669,35.61959306629835,11,3.885609729002814,0.46700900703018533,0.46700900703018533
raw_CU_diffT/TC23NMC09/TC23NMC09_35deg.parquet,TC23NMC09_35deg.parquet,TC23NMC09,NMC,lithium-ion,35.0,,35.0,charge,52,0.0164265302324508,0.8705945458922434,0.5459823357479998,3.89023871588337,35.62424662983425,11,3.8904467602375514,0.47374680302783645,0.47374680302783645
raw_CU_diffT/TC23NMC09/TC23NMC09_35deg.parquet,TC23NMC09_35deg.parquet,TC23NMC09,NMC,lithium-ion,35.0,,35.0,charge,53,0.0164264044791077,0.8870209503713511,0.5562839471327267,3.89481569167538,35.62740712707183,11,3.895370476619865,0.4855297974647499,0.4855297974647499
raw_CU_diffT/TC23NMC09/TC23NMC09_35deg.parquet,TC23NMC09_35deg.parquet,TC23NMC09,NMC,lithium-ion,35.0,,35.0,charge,54,0.0164263645161484,0.9034473148874996,0.5665855334551901,3.89958337479205,35.63325091160221,11,3.9004502262678145,0.5040404460420405,0.5040404460420405
raw_CU_diffT/TC23NMC09/TC23NMC09_35deg.parquet,TC23NMC09_35deg.parquet,TC23NMC09,NMC,lithium-ion,35.0,,35.0,charge,55,0.0164265111103727,0.9198738259978724,0.5768872117123635,3.9045417652334,35.62839726519337,11,3.905755357299462,0.5301355026503245,0.5301355026503245
raw_CU_diffT/TC23NMC09/TC23NMC09_35deg.parquet,TC23NMC09_35deg.parquet,TC23NMC09,NMC,lithium-ion,35.0,,35.0,charge,56,0.016425822116525,0.9362996481143973,0.5871884578757772,3.90969086299941,35.63797607734807,11,3.9113725548623823,0.5646370045377012,0.5646370045377012
raw_CU_diffT/TC23NMC09/TC23NMC09_35deg.parquet,TC23NMC09_35deg.parquet,TC23NMC09,NMC,lithium-ion,35.0,,35.0,charge,57,0.0164263962962529,0.95272604441065,0.5974900641287304,3.91503066809009,35.63145950276243,11,3.917388504104153,0.6066965766863461,0.6066965766863461
raw_CU_diffT/TC23NMC09/TC23NMC09_35deg.parquet,TC23NMC09_35deg.parquet,TC23NMC09,NMC,lithium-ion,35.0,,35.0,charge,58,0.0164266402839335,0.9691526846945836,0.6077918233954652,3.92094259515477,35.63849395027624,11,3.9238725531428327,0.6563437978707327,0.6563437978707327
raw_CU_diffT/TC23NMC09/TC23NMC09_35deg.parquet,TC23NMC09_35deg.parquet,TC23NMC09,NMC,lithium-ion,35.0,,35.0,charge,59,0.0164263964974252,0.9855790811920088,0.6180934297745809,3.92742664419345,35.635733287292815,11,3.930911387125998,0.707672255389781,0.707672255389781
raw_CU_diffT/TC23NMC09/TC23NMC09_35deg.parquet,TC23NMC09_35deg.parquet,TC23NMC09,NMC,lithium-ion,35.0,,35.0,charge,60,0.0164266489832649,1.0020057301752736,0.6283951944969912,3.93467352253079,35.63160660220995,11,3.9384529949651057,0.751445069444344,0.751445069444344
raw_CU_diffT/TC23NMC09/TC23NMC09_35deg.parquet,TC23NMC09_35deg.parquet,TC23NMC09,NMC,lithium-ion,35.0,,35.0,charge,61,0.0164257343480614,1.018431464523335,0.6386963856175254,3.94268323016681,35.627761933701656,11,3.9463933544830607,0.7867947151354144,0.7867947151354144
raw_CU_diffT/TC23NMC09/TC23NMC09_35deg.parquet,TC23NMC09_35deg.parquet,TC23NMC09,NMC,lithium-ion,35.0,,35.0,charge,62,0.0164262740727511,1.0348577385960862,0.6489979152195585,3.95164647442616,35.63276977900552,11,3.9546631175618048,0.8145546621547055,0.8145546621547055
raw_CU_diffT/TC23NMC09/TC23NMC09_35deg.parquet,TC23NMC09_35deg.parquet,TC23NMC09,NMC,lithium-ion,35.0,,35.0,charge,63,0.0164261345064044,1.0512838731024905,0.659299357294326,3.96156325530885,35.61532240331491,11,3.9631755990537614,0.8339033080749232,0.8339033080749232
raw_CU_diffT/TC23NMC09/TC23NMC09_35deg.parquet,TC23NMC09_35deg.parquet,TC23NMC09,NMC,lithium-ion,35.0,,35.0,charge,64,0.0164264781968047,1.0677103512992951,0.6696010149101722,3.9722428654902,35.61503997237569,11,3.971844113811355,0.840623140876346,0.840623140876346
raw_CU_diffT/TC23NMC09/TC23NMC09_35deg.parquet,TC23NMC09_35deg.parquet,TC23NMC09,NMC,lithium-ion,35.0,,35.0,charge,65,0.0164266091978841,1.0841369604971791,0.6799027546816852,3.98254106102223,35.60825273480663,11,3.980495291539434,0.8313727662026622,0.8313727662026622
raw_CU_diffT/TC23NMC09/TC23NMC09_35deg.parquet,TC23NMC09_35deg.parquet,TC23NMC09,NMC,lithium-ion,35.0,,35.0,charge,66,0.0164262438793902,1.1005632043765696,0.6902042653483346,3.99188571993091,35.58897895027624,11,3.9889730989723606,0.806985716747846,0.806985716747846
raw_CU_diffT/TC23NMC09/TC23NMC09_35deg.parquet,TC23NMC09_35deg.parquet,TC23NMC09,NMC,lithium-ion,35.0,,35.0,charge,67,0.0164259709980905,1.11698917537466,0.7005056048809354,4.0006582568656,35.5848170718232,11,3.997121502844499,0.7699635101028548,0.7699635101028548
raw_CU_diffT/TC23NMC09/TC23NMC09_35deg.parquet,TC23NMC09_35deg.parquet,TC23NMC09,NMC,lithium-ion,35.0,,35.0,charge,68,0.0164261263511192,1.133415301725779,0.7108070418412191,4.00866796450161,35.57779342541436,11,4.004836480978756,0.7203106326128648,0.7203106326128648
raw_CU_diffT/TC23NMC09/TC23NMC09_35deg.parquet,TC23NMC09_35deg.parquet,TC23NMC09,NMC,lithium-ion,35.0,,35.0,charge,69,0.0164261939665429,1.1498414956923222,0.7211085212056589,4.0162962574883,35.56618895027624,11,4.0119620001094995,0.6580313660579407,0.6580313660579407
raw_CU_diffT/TC23NMC09/TC23NMC09_35deg.parquet,TC23NMC09_35deg.parquet,TC23NMC09,NMC,lithium-ion,35.0,,35.0,charge,70,0.01642663668431,1.1662681323766322,0.7314102782149354,4.02258959920231,35.566125745856354,11,4.0183940380596335,0.5907104337777582,0.5907104337777582
raw_CU_diffT/TC23NMC09/TC23NMC09_35deg.parquet,TC23NMC09_35deg.parquet,TC23NMC09,NMC,lithium-ion,35.0,,35.0,charge,71,0.0164262833421259,1.182694415718758,0.7417118136301394,4.02792940429299,35.55869193370166,11,4.02413259482916,0.5276070498931347,0.5276070498931347
raw_CU_diffT/TC23NMC09/TC23NMC09_35deg.parquet,TC23NMC09_35deg.parquet,TC23NMC09,NMC,lithium-ion,35.0,,35.0,charge,72,0.0164262564199857,1.1991206721387435,0.7520133321614644,4.03231567276033,35.54657925414364,11,4.0292643555656555,0.47122500548545077,0.47122500548545077
raw_CU_diffT/TC23NMC09/TC23NMC09_35deg.parquet,TC23NMC09_35deg.parquet,TC23NMC09,NMC,lithium-ion,35.0,,35.0,charge,73,0.0164265249100077,1.2155471970487517,0.7623150190729039,4.036511233903,35.553021381215466,11,4.033841331357665,0.4207272772999602,0.4207272772999602
raw_CU_diffT/TC23NMC09/TC23NMC09_35deg.parquet,TC23NMC09_35deg.parquet,TC23NMC09,NMC,lithium-ion,35.0,,35.0,charge,74,0.0164270088562114,1.231974205904963,0.7726170094850716,4.03994396574701,35.56089113259668,11,4.0379328703232495,0.37697446707846893,0.37697446707846893
raw_CU_diffT/TC23NMC09/TC23NMC09_35deg.parquet,TC23NMC09_35deg.parquet,TC23NMC09,NMC,lithium-ion,35.0,,35.0,charge,75,0.0164261302649132,1.248400336169876,0.7829184488998416,4.04299528294168,35.55874624309392,11,4.041608320580469,0.3424846668878274,0.3424846668878274
raw_CU_diffT/TC23NMC09/TC23NMC09_35deg.parquet,TC23NMC09_35deg.parquet,TC23NMC09,NMC,lithium-ion,35.0,,35.0,charge,76,0.0164261349377738,1.26482647110765,0.7932198912451371,4.04566518548702,35.57164983425414,11,4.04498904133593,0.31976647143065406,0.31976647143065406
raw_CU_diffT/TC23NMC09/TC23NMC09_35deg.parquet,TC23NMC09_35deg.parquet,TC23NMC09,NMC,lithium-ion,35.0,,35.0,charge,77,0.0164259216423571,1.281252392750007,0.8035211998249151,4.04833508803236,35.568451160220995,11,4.048196391796239,0.3096709736498724,0.3096709736498724
raw_CU_diffT/TC23NMC09/TC23NMC09_35deg.parquet,TC23NMC09_35deg.parquet,TC23NMC09,NMC,lithium-ion,35.0,,35.0,charge,78,0.0164258922093747,1.2976782849593818,0.8138224899461713,4.0510049905777,35.580565359116015,11,4.051369068197518,0.3079808933595132,0.3079808933595132
raw_CU_diffT/TC23NMC09/TC23NMC09_35deg.parquet,TC23NMC09_35deg.parquet,TC23NMC09,NMC,lithium-ion,35.0,,35.0,charge,79,0.0164266778377048,1.3141049627970869,0.8241242727642779,4.05367489312304,35.5780294198895,11,4.054541744598798,0.3147050771435431,0.3147050771435431
raw_CU_diffT/TC23NMC09/TC23NMC09_35deg.parquet,TC23NMC09_35deg.parquet,TC23NMC09,NMC,lithium-ion,35.0,,35.0,charge,80,0.0164266891381449,1.3305316519352317,0.8344260626693122,4.05672621031771,35.595576712707185,11,4.057853117236199,0.3323764935459508,0.3323764935459508
raw_CU_diffT/TC23NMC09/TC23NMC09_35deg.parquet,TC23NMC09_35deg.parquet,TC23NMC09,NMC,lithium-ion,35.0,,35.0,charge,81,0.016426603827347,1.3469582557625783,0.8447277990727609,4.05977752751239,35.59335033149171,11,4.061389871257297,0.35847190367621806,0.35847190367621806
raw_CU_diffT/TC23NMC09/TC23NMC09_35deg.parquet,TC23NMC09_35deg.parquet,TC23NMC09,NMC,lithium-ion,35.0,,35.0,charge,82,0.0164258182232046,1.3633840739857832,0.8550290427945282,4.06321025935639,35.59356859116022,11,4.065238691809669,0.39381636188943503,0.39381636188943503
raw_CU_diffT/TC23NMC09/TC23NMC09_35deg.parquet,TC23NMC09_35deg.parquet,TC23NMC09,NMC,lithium-ion,35.0,,35.0,charge,83,0.0164263072497622,1.3798103812355451,0.8653305932031031,4.0672151131744,35.59831154696133,11,4.069503601070405,0.4358840826703272,0.4358840826703272
raw_CU_diffT/TC23NMC09/TC23NMC09_35deg.parquet,TC23NMC09_35deg.parquet,TC23NMC09,NMC,lithium-ion,35.0,,35.0,charge,84,0.0164263657239583,1.3962367469595036,0.8756321802830292,4.07141067431708,35.60776127071823,11,4.074219273098536,0.4863720605854951,0.4863720605854951
raw_CU_diffT/TC23NMC09/TC23NMC09_35deg.parquet,TC23NMC09_35deg.parquet,TC23NMC09,NMC,lithium-ion,35.0,,35.0,charge,85,0.0164263504384246,1.4126630973979282,0.8859337577768266,4.07636906475842,35.60516348066299,11,4.079524404130184,0.5469538312860038,0.5469538312860038
raw_CU_diffT/TC23NMC09/TC23NMC09_35deg.parquet,TC23NMC09_35deg.parquet,TC23NMC09,NMC,lithium-ion,35.0,,35.0,charge,86,0.0164265974333883,1.4290896948313163,0.8962354901703851,4.08189957717376,35.61024254143646,11,4.0854883422834085,0.615951211815883,0.615951211815883
raw_CU_diffT/TC23NMC09/TC23NMC09_35deg.parquet,TC23NMC09_35deg.parquet,TC23NMC09,NMC,lithium-ion,35.0,,35.0,charge,87,0.0164265431308665,1.445516237962183,0.9065371885088052,4.08800221156311,35.606226491712704,11,4.0922151097353,0.6958890403739133,0.6958890403739133
raw_CU_diffT/TC23NMC09/TC23NMC09_35deg.parquet,TC23NMC09_35deg.parquet,TC23NMC09,NMC,lithium-ion,35.0,,35.0,charge,88,0.0164266358751683,1.4619428738373514,0.9168389450106388,4.09524908990046,35.603018784530384,11,4.099826065692468,0.7850803424020398,0.7850803424020398
raw_CU_diffT/TC23NMC09/TC23NMC09_35deg.parquet,TC23NMC09_35deg.parquet,TC23NMC09,NMC,lithium-ion,35.0,,35.0,charge,89,0.0164267003630122,1.4783695742003635,0.9271407419552063,4.10287738288714,35.60453552486188,11,4.108390558272971,0.8641658759493112,0.8641658759493112
raw_CU_diffT/TC23NMC09/TC23NMC09_35deg.parquet,TC23NMC09_35deg.parquet,TC23NMC09,NMC,lithium-ion,35.0,,35.0,charge,90,0.0164270545925581,1.4947966287929215,0.9374427610503444,4.11203133447116,35.59798480662984,11,4.117631195004566,0.9003736837069312,0.9003736837069312
raw_CU_diffT/TC23NMC09/TC23NMC09_35deg.parquet,TC23NMC09_35deg.parquet,TC23NMC09,NMC,lithium-ion,35.0,,35.0,charge,91,0.0164258027821691,1.5112224315750908,0.947743995088462,4.12232953000318,35.600564751381214,11,4.126941179854221,0.8945127029956836,0.8945127029956836
raw_CU_diffT/TC23NMC09/TC23NMC09_35deg.parquet,TC23NMC09_35deg.parquet,TC23NMC09,NMC,lithium-ion,35.0,,35.0,charge,92,0.016425972008747,1.5276484035838378,0.958045335254883,4.13377196948321,35.589297458563536,11,4.13606045737921,0.8692498957248063,0.8692498957248063
raw_CU_diffT/TC23NMC09/TC23NMC09_35deg.parquet,TC23NMC09_35deg.parquet,TC23NMC09,NMC,lithium-ion,35.0,,35.0,charge,93,0.0164264933851875,1.5440748969690252,0.968347002395931,4.14693077488523,35.5986026519337,11,4.1448503313434095,0.8305344790269089,0.8305344790269089
raw_CU_diffT/TC23NMC09/TC23NMC09_35deg.parquet,TC23NMC09_35deg.parquet,TC23NMC09,NMC,lithium-ion,35.0,,35.0,charge,94,0.0164262265685599,1.5605011235375852,0.9786485022063126,4.16142453155993,35.59424969613259,11,4.153172105510699,0.9236465055577128,0.9236465055577128
raw_CU_diffT/TC23NMC09/TC23NMC09_35deg.parquet,TC23NMC09_35deg.parquet,TC23NMC09,NMC,lithium-ion,35.0,,35.0,charge,95,0.0122357633639044,1.5727368869014895,0.986322006126829,4.17305767836462,35.57650267955802,11,4.160921757703989,1.5168916445455807,1.5168916445455807
raw_CU_diffT/TC23NMC09/TC23NMC09_35deg.parquet,TC23NMC09_35deg.parquet,TC23NMC09,NMC,lithium-ion,35.0,,35.0,charge,96,0.0063112027387539,1.5790480896402437,0.9902799969377551,4.17877889810463,35.56360834254144,11,4.167960591687155,2.1811133941126855,2.1811133941126855
raw_CU_diffT/TC23NMC09/TC23NMC09_35deg.parquet,TC23NMC09_35deg.parquet,TC23NMC09,NMC,lithium-ion,35.0,,35.0,charge,97,0.004035665277542,1.5830837549177854,0.9928109132695032,4.18221162994864,35.556738370165746,11,4.174132574194562,2.69460707600183,2.69460707600183
raw_CU_diffT/TC23NMC09/TC23NMC09_35deg.parquet,TC23NMC09_35deg.parquet,TC23NMC09,NMC,lithium-ion,35.0,,35.0,charge,98,0.0028912712653568,1.5859750261831422,0.9946241374002872,4.18469082516931,35.54284361878453,11,4.179351020078633,2.9331373150093896,2.9331373150093896
raw_CU_diffT/TC23NMC09/TC23NMC09_35deg.parquet,TC23NMC09_35deg.parquet,TC23NMC09,NMC,lithium-ion,35.0,,35.0,charge,99,0.0021930184599354,1.5881680446430777,0.995999461133641,4.18678860574065,35.53490187845304,11,4.1834425590442175,2.438720184376052,2.438720184376052
raw_CU_diffT/TC23NMC09/TC23NMC09_35deg.parquet,TC23NMC09_35deg.parquet,TC23NMC09,NMC,lithium-ion,35.0,,35.0,charge,100,0.0017449312292948,1.5899129758723725,0.9970937726392496,4.18812355701332,35.53456607734806,11,4.1856443617926455,1.7558680119350356,1.7558680119350356
raw_CU_diffT/TC23NMC09/TC23NMC09_35deg.parquet,TC23NMC09_35deg.parquet,TC23NMC09,NMC,lithium-ion,35.0,,35.0,charge,101,0.001444491811881,1.5913574676842537,0.9979996673719248,4.18945850828599,35.53213914364641,11,4.187042882173538,1.4421164312780093,1.4421164312780093
raw_CU_diffT/TC23NMC09/TC23NMC09_35deg.parquet,TC23NMC09_35deg.parquet,TC23NMC09,NMC,lithium-ion,35.0,,35.0,charge,102,0.0012141424930168,1.5925716101772702,0.998761101448667,4.19022133758465,35.51916337016575,11,4.188075880182151,1.312912355867411,1.312912355867411
raw_CU_diffT/TC23NMC09/TC23NMC09_35deg.parquet,TC23NMC09_35deg.parquet,TC23NMC09,NMC,lithium-ion,35.0,,35.0,charge,103,0.0010475657511857,1.593619175928456,0.999418069032924,4.19117487420799,35.52763174033149,11,4.188913630215509,1.240308921628639,1.240308921628639
raw_CU_diffT/TC23NMC09/TC23NMC09_35deg.parquet,TC23NMC09_35deg.parquet,TC23NMC09,NMC,lithium-ion,35.0,,35.0,charge,104,0.0009279163314471,1.594547092259903,1.0,4.19193770350666,35.525451104972376,11,4.189617431056543,1.2094232492377421,1.2094232492377421
raw_CU_diffT/TC23NMC09/TC23NMC09_35deg.parquet,TC23NMC09_35deg.parquet,TC23NMC09,NMC,lithium-ion,35.0,,35.0,discharge,0,0.0164267000872054,0.0164267000872054,0.0100401541037339,4.21730177768738,35.57565825966851,1,4.21730177768738,-2.0704049318889974,2.0704049318889974
raw_CU_diffT/TC23NMC09/TC23NMC09_35deg.parquet,TC23NMC09_35deg.parquet,TC23NMC09,NMC,lithium-ion,35.0,,35.0,discharge,1,0.0164266319813805,0.0328533320685859,0.020080266580545,4.19651467929867,35.58695248618785,1,4.19651467929867,-1.994454908153358,1.994454908153358
raw_CU_diffT/TC23NMC09/TC23NMC09_35deg.parquet,TC23NMC09_35deg.parquet,TC23NMC09,NMC,lithium-ion,35.0,,35.0,discharge,2,0.0164261302575774,0.0492794623261633,0.0301200723990331,4.1772532395073,35.57750151933702,1,4.1772532395073,-1.8329937732995347,1.8329937732995347
raw_CU_diffT/TC23NMC09/TC23NMC09_35deg.parquet,TC23NMC09_35deg.parquet,TC23NMC09,NMC,lithium-ion,35.0,,35.0,discharge,3,0.0164268297599993,0.0657062920861626,0.0401603057600024,4.15970816563792,35.57190422651934,1,4.15970816563792,-1.6620346970051116,1.6620346970051116
raw_CU_diffT/TC23NMC09/TC23NMC09_35deg.parquet,TC23NMC09_35deg.parquet,TC23NMC09,NMC,lithium-ion,35.0,,35.0,discharge,4,0.0164261159112795,0.0821324079974421,0.0502001028098978,4.14387945769056,35.577584392265194,1,4.14387945769056,-1.5006307156993728,1.5006307156993728
raw_CU_diffT/TC23NMC09/TC23NMC09_35deg.parquet,TC23NMC09_35deg.parquet,TC23NMC09,NMC,lithium-ion,35.0,,35.0,discharge,5,0.0164257539635721,0.0985581619610142,0.060239678633939,4.12957640834053,35.56635229281768,1,4.12957640834053,-1.3391609210466129,1.3391609210466129
raw_CU_diffT/TC23NMC09/TC23NMC09_35deg.parquet,TC23NMC09_35deg.parquet,TC23NMC09,NMC,lithium-ion,35.0,,35.0,discharge,6,0.0164264788606476,0.1149846408216618,0.0702796975219132,4.1169897249125,35.57568494475138,1,4.1169897249125,-1.1966685610036052,1.1966685610036052
raw_CU_diffT/TC23NMC09/TC23NMC09_35deg.parquet,TC23NMC09_35deg.parquet,TC23NMC09,NMC,lithium-ion,35.0,,35.0,discharge,7,0.016426438056943,0.1314110788786048,0.0803196914702782,4.10554728543248,35.55842839779005,1,4.10554728543248,-1.054212657914519,1.054212657914519
raw_CU_diffT/TC23NMC09/TC23NMC09_35deg.parquet,TC23NMC09_35deg.parquet,TC23NMC09,NMC,lithium-ion,35.0,,35.0,discharge,8,0.0164263188161356,0.1478373976947404,0.0903596125375364,4.09582121187446,35.56526270718232,1,4.09582121187446,-0.9212445705773575,0.9212445705773575
raw_CU_diffT/TC23NMC09/TC23NMC09_35deg.parquet,TC23NMC09_35deg.parquet,TC23NMC09,NMC,lithium-ion,35.0,,35.0,discharge,9,0.0164266454375963,0.1642640431323367,0.1003997332389136,4.08704867493978,35.54906825966851,1,4.08704867493978,-0.8262657183478552,0.8262657183478552
raw_CU_diffT/TC23NMC09/TC23NMC09_35deg.parquet,TC23NMC09_35deg.parquet,TC23NMC09,NMC,lithium-ion,35.0,,35.0,discharge,10,0.0164264712877136,0.1806905144200503,0.1104397474982391,4.07922967462843,35.550722955801106,1,4.07922967462843,-0.7312931844350032,0.7312931844350032
raw_CU_diffT/TC23NMC09/TC23NMC09_35deg.parquet,TC23NMC09_35deg.parquet,TC23NMC09,NMC,lithium-ion,35.0,,35.0,discharge,11,0.0164266667019599,0.1971171811220102,0.1204798811965959,4.07236421094041,35.560000303867405,1,4.07236421094041,-0.645818304638766,0.645818304638766
raw_CU_diffT/TC23NMC09/TC23NMC09_35deg.parquet,TC23NMC09_35deg.parquet,TC23NMC09,NMC,lithium-ion,35.0,,35.0,discharge,12,0.0164263618788608,0.213543543000871,0.1305198285841982,4.06626157655107,35.54400616022099,1,4.06626157655107,-0.5698413581973796,0.5698413581973796
raw_CU_diffT/TC23NMC09/TC23NMC09_35deg.parquet,TC23NMC09_35deg.parquet,TC23NMC09,NMC,lithium-ion,35.0,,35.0,discharge,13,0.0164266433748269,0.2299701863756979,0.1405599480247912,4.06092177146039,35.563589613259666,1,4.06092177146039,-0.4938659632522615,0.4938659632522615
raw_CU_diffT/TC23NMC09/TC23NMC09_35deg.parquet,TC23NMC09_35deg.parquet,TC23NMC09,NMC,lithium-ion,35.0,,35.0,discharge,14,0.0164259949153649,0.2463961812910628,0.1505996711208419,4.05634479566838,35.550976906077345,1,4.05634479566838,-0.43688461781721344,0.43688461781721344
raw_CU_diffT/TC23NMC09/TC23NMC09_35deg.parquet,TC23NMC09_35deg.parquet,TC23NMC09,NMC,lithium-ion,35.0,,35.0,discharge,15,0.016426551763364,0.2628227330544268,0.1606397345676443,4.0521492345257,35.56512577348066,1,4.0521492345257,-0.39889452631504696,0.39889452631504696
raw_CU_diffT/TC23NMC09/TC23NMC09_35deg.parquet,TC23NMC09_35deg.parquet,TC23NMC09,NMC,lithium-ion,35.0,,35.0,discharge,16,0.0164258941438346,0.2792486271982614,0.1706793960711848,4.04833508803236,35.55499361878452,1,4.04833508803236,-0.36090699003881355,0.36090699003881355
raw_CU_diffT/TC23NMC09/TC23NMC09_35deg.parquet,TC23NMC09_35deg.parquet,TC23NMC09,NMC,lithium-ion,35.0,,35.0,discharge,17,0.0164264530592717,0.2956750802575331,0.1807193991891146,4.04490235618835,35.55670237569061,1,4.04490235618835,-0.32291232772703893,0.32291232772703893
raw_CU_diffT/TC23NMC09/TC23NMC09_35deg.parquet,TC23NMC09_35deg.parquet,TC23NMC09,NMC,lithium-ion,35.0,,35.0,discharge,18,0.0164262663479171,0.3121013466054502,0.1907592881873026,4.04185103899368,35.56973226519337,1,4.04185103899368,-0.30391705879978304,0.30391705879978304
raw_CU_diffT/TC23NMC09/TC23NMC09_35deg.parquet,TC23NMC09_35deg.parquet,TC23NMC09,NMC,lithium-ion,35.0,,35.0,discharge,19,0.0164265210897013,0.3285278676951515,0.2007993328860729,4.03879972179901,35.570622569060774,1,4.03879972179901,-0.29442084924872347,0.29442084924872347
raw_CU_diffT/TC23NMC09/TC23NMC09_35deg.parquet,TC23NMC09_35deg.parquet,TC23NMC09,NMC,lithium-ion,35.0,,35.0,discharge,20,0.016426105825195,0.3449539735203465,0.2108391237712583,4.035939111929,35.566461160221,1,4.035939111929,-0.2849247678560971,0.2849247678560971
raw_CU_diffT/TC23NMC09/TC23NMC09_35deg.parquet,TC23NMC09_35deg.parquet,TC23NMC09,NMC,lithium-ion,35.0,,35.0,discharge,21,0.0164263904457307,0.3613803639660772,0.220879088619201,4.033078502059,35.57844732044199,1,4.033078502059,-0.3039226564295916,0.3039226564295916
raw_CU_diffT/TC23NMC09/TC23NMC09_35deg.parquet,TC23NMC09_35deg.parquet,TC23NMC09,NMC,lithium-ion,35.0,,35.0,discharge,22,0.0164258584266875,0.3778062223927647,0.2309187282920841,4.02983647753966,35.57687488950276,1,4.02983647753966,-0.33241002410906617,0.33241002410906617
raw_CU_diffT/TC23NMC09/TC23NMC09_35deg.parquet,TC23NMC09_35deg.parquet,TC23NMC09,NMC,lithium-ion,35.0,,35.0,discharge,23,0.0164268019086433,0.394233024301408,0.2409589446300417,4.02640374569565,35.58913254143646,1,4.02640374569565,-0.3609016605032309,0.3609016605032309
raw_CU_diffT/TC23NMC09/TC23NMC09_35deg.parquet,TC23NMC09_35deg.parquet,TC23NMC09,NMC,lithium-ion,35.0,,35.0,discharge,24,0.0164260506909719,0.4106590749923799,0.2509987018166698,4.02258959920231,35.594158812154696,1,4.02258959920231,-0.41788733082310614,0.41788733082310614
raw_CU_diffT/TC23NMC09/TC23NMC09_35deg.parquet,TC23NMC09_35deg.parquet,TC23NMC09,NMC,lithium-ion,35.0,,35.0,discharge,25,0.016426539743057,0.4270856147354369,0.2610387579165472,4.0180126234103,35.5903603038674,1,4.0180126234103,-0.484358371913288,0.484358371913288
raw_CU_diffT/TC23NMC09/TC23NMC09_35deg.parquet,TC23NMC09_35deg.parquet,TC23NMC09,NMC,lithium-ion,35.0,,35.0,discharge,26,0.0164268513635216,0.4435124660989585,0.2710790044817931,4.01286352564429,35.59441298342542,1,4.01286352564429,-0.5603264449376866,0.5603264449376866
raw_CU_diffT/TC23NMC09/TC23NMC09_35deg.parquet,TC23NMC09_35deg.parquet,TC23NMC09,NMC,lithium-ion,35.0,,35.0,discharge,27,0.0164271031045592,0.4599395692035177,0.2811194049135367,4.00676089125494,35.59958397790056,1,4.00676089125494,-0.6458451200013826,0.6458451200013826
raw_CU_diffT/TC23NMC09/TC23NMC09_35deg.parquet,TC23NMC09_35deg.parquet,TC23NMC09,NMC,lithium-ion,35.0,,35.0,discharge,28,0.0164248613223183,0.476364430525836,0.2911584351468202,3.99989542756693,35.595849281767954,1,3.99989542756693,-0.7408220155550964,0.7408220155550964
raw_CU_diffT/TC23NMC09/TC23NMC09_35deg.parquet,TC23NMC09_35deg.parquet,TC23NMC09,NMC,lithium-ion,35.0,,35.0,discharge,29,0.0164265881233895,0.4927910186492255,0.3011985208172133,3.99188571993091,35.59239563535911,1,3.99188571993091,-0.8547488728369501,0.8547488728369501
raw_CU_diffT/TC23NMC09/TC23NMC09_35deg.parquet,TC23NMC09_35deg.parquet,TC23NMC09,NMC,lithium-ion,35.0,,35.0,discharge,30,0.0164268505882683,0.5092178692374938,0.3112387669086171,3.98273176834689,35.591468646408835,1,3.98273176834689,-0.9402280857923415,0.9402280857923415
raw_CU_diffT/TC23NMC09/TC23NMC09_35deg.parquet,TC23NMC09_35deg.parquet,TC23NMC09,NMC,lithium-ion,35.0,,35.0,discharge,31,0.0164264936096248,0.5256443628471186,0.3212787948113054,3.97300569478887,35.596384558011046,1,3.97300569478887,-0.9972471784953711,0.9972471784953711
raw_CU_diffT/TC23NMC09/TC23NMC09_35deg.parquet,TC23NMC09_35deg.parquet,TC23NMC09,NMC,lithium-ion,35.0,,35.0,discharge,32,0.0164257023049469,0.5420700651520655,0.3313183390611073,3.96270749925685,35.580201132596684,1,3.96270749925685,-1.0162629650031931,1.0162629650031931
raw_CU_diffT/TC23NMC09/TC23NMC09_35deg.parquet,TC23NMC09_35deg.parquet,TC23NMC09,NMC,lithium-ion,35.0,,35.0,discharge,33,0.0164257838853429,0.5584958490374083,0.3413579331736172,3.9526000110495,35.57831044198895,1,3.9526000110495,-0.9972421183780682,0.9972421183780682
raw_CU_diffT/TC23NMC09/TC23NMC09_35deg.parquet,TC23NMC09_35deg.parquet,TC23NMC09,NMC,lithium-ion,35.0,,35.0,discharge,34,0.016426548060483,0.5749223970978914,0.3513979943571838,3.94268323016681,35.56790566298342,1,3.94268323016681,-0.9687148559916636,0.9687148559916636
raw_CU_diffT/TC23NMC09/TC23NMC09_35deg.parquet,TC23NMC09_35deg.parquet,TC23NMC09,NMC,lithium-ion,35.0,,35.0,discharge,35,0.0164269598866962,0.5913493569845876,0.3614383072528181,3.93314786393346,35.54508933701657,1,3.93314786393346,-0.9022288030412824,0.9022288030412824
raw_CU_diffT/TC23NMC09/TC23NMC09_35deg.parquet,TC23NMC09_35deg.parquet,TC23NMC09,NMC,lithium-ion,35.0,,35.0,discharge,36,0.0164267103412939,0.6077760673258815,0.3714784676239478,3.92456603432344,35.53969066298343,1,3.92456603432344,-0.8262613135117931,0.8262613135117931
raw_CU_diffT/TC23NMC09/TC23NMC09_35deg.parquet,TC23NMC09_35deg.parquet,TC23NMC09,NMC,lithium-ion,35.0,,35.0,discharge,37,0.0164265934825826,0.6242026608084641,0.3815185565699303,3.91655632668742,35.53988190607735,1,3.91655632668742,-0.7502967910167513,0.7502967910167513
raw_CU_diffT/TC23NMC09/TC23NMC09_35deg.parquet,TC23NMC09_35deg.parquet,TC23NMC09,NMC,lithium-ion,35.0,,35.0,discharge,38,0.0164260582573231,0.6406287190657872,0.3915583183811836,3.90950015567474,35.53142223756906,1,3.90950015567474,-0.674323030310461,0.674323030310461
raw_CU_diffT/TC23NMC09/TC23NMC09_35deg.parquet,TC23NMC09_35deg.parquet,TC23NMC09,NMC,lithium-ion,35.0,,35.0,discharge,39,0.0164264156124409,0.6570551346782281,0.401598298611257,3.90301610663606,35.532530055248614,1,3.90301610663606,-0.617294352548555,0.617294352548555
raw_CU_diffT/TC23NMC09/TC23NMC09_35deg.parquet,TC23NMC09_35deg.parquet,TC23NMC09,NMC,lithium-ion,35.0,,35.0,discharge,40,0.0164285472397055,0.6734836819179336,0.4116395817120297,3.89710417957138,35.51710966850829,1,3.89710417957138,-0.5698017783111027,0.5698017783111027
raw_CU_diffT/TC23NMC09/TC23NMC09_35deg.parquet,TC23NMC09_35deg.parquet,TC23NMC09,NMC,lithium-ion,35.0,,35.0,discharge,41,0.0164265710164129,0.6899102529343465,0.4216796569264772,3.89157366715604,35.52218055248619,1,3.89157366715604,-0.5033643492877218,0.5033643492877218
raw_CU_diffT/TC23NMC09/TC23NMC09_35deg.parquet,TC23NMC09_35deg.parquet,TC23NMC09,NMC,lithium-ion,35.0,,35.0,discharge,42,0.0164259955596248,0.7063362484939713,0.4317193804163056,3.88699669136403,35.518155524861875,1,3.88699669136403,-0.45587888994828063,0.45587888994828063
raw_CU_diffT/TC23NMC09/TC23NMC09_35deg.parquet,TC23NMC09_35deg.parquet,TC23NMC09,NMC,lithium-ion,35.0,,35.0,discharge,43,0.0164265539534491,0.7227628024474203,0.4417594452017087,3.88241971557202,35.512502928176794,1,3.88241971557202,-0.4273843399266468,0.4273843399266468
raw_CU_diffT/TC23NMC09/TC23NMC09_35deg.parquet,TC23NMC09_35deg.parquet,TC23NMC09,NMC,lithium-ion,35.0,,35.0,discharge,44,0.0164260976253236,0.7391889000727438,0.4517992310750554,3.87841486175401,35.516755138121546,1,3.87841486175401,-0.4083931888172856,0.4083931888172856
raw_CU_diffT/TC23NMC09/TC23NMC09_35deg.parquet,TC23NMC09_35deg.parquet,TC23NMC09,NMC,lithium-ion,35.0,,35.0,discharge,45,0.0164263067396713,0.7556152068124151,0.4618391447610646,3.87421930061134,35.51230259668508,1,3.87421930061134,-0.41788256467012275,0.41788256467012275
raw_CU_diffT/TC23NMC09/TC23NMC09_35deg.parquet,TC23NMC09_35deg.parquet,TC23NMC09,NMC,lithium-ion,35.0,,35.0,discharge,46,0.0164267473111297,0.7720419541235448,0.4718793277285067,3.87002373946866,35.52578828729281,1,3.87002373946866,-0.4178818311609689,0.4178818311609689
raw_CU_diffT/TC23NMC09/TC23NMC09_35deg.parquet,TC23NMC09_35deg.parquet,TC23NMC09,NMC,lithium-ion,35.0,,35.0,discharge,47,0.0164263644038772,0.788468318527422,0.4819192766594228,3.86582817832598,35.51778237569061,1,3.86582817832598,-0.4273886483823901,0.4273886483823901
raw_CU_diffT/TC23NMC09/TC23NMC09_35deg.parquet,TC23NMC09_35deg.parquet,TC23NMC09,NMC,lithium-ion,35.0,,35.0,discharge,48,0.0164260316188509,0.804894350146273,0.4919590221889905,3.86144190985864,35.52330850828729,1,3.86144190985864,-0.43688451886856683,0.43688451886856683
raw_CU_diffT/TC23NMC09/TC23NMC09_35deg.parquet,TC23NMC09_35deg.parquet,TC23NMC09,NMC,lithium-ion,35.0,,35.0,discharge,49,0.0164264740720486,0.8213208242183215,0.5019990381501278,3.8570556413913,35.53135044198895,1,3.8570556413913,-0.4368854705204228,0.4368854705204228
raw_CU_diffT/TC23NMC09/TC23NMC09_35deg.parquet,TC23NMC09_35deg.parquet,TC23NMC09,NMC,lithium-ion,35.0,,35.0,discharge,50,0.0164259600615902,0.8377467842799118,0.5120387399432226,3.85266937292396,35.52523461325967,1,3.85266937292396,-0.44637791050399755,0.44637791050399755
raw_CU_diffT/TC23NMC09/TC23NMC09_35deg.parquet,TC23NMC09_35deg.parquet,TC23NMC09,NMC,lithium-ion,35.0,,35.0,discharge,51,0.0164268110467937,0.8541735953267054,0.5220789618665039,3.84809239713195,35.53101287292818,1,3.84809239713195,-0.4748568793326058,0.4748568793326058
raw_CU_diffT/TC23NMC09/TC23NMC09_35deg.parquet,TC23NMC09_35deg.parquet,TC23NMC09,NMC,lithium-ion,35.0,,35.0,discharge,52,0.0164269046258763,0.8706004999525817,0.5321192409862037,3.8431340066906,35.53689209944751,1,3.8431340066906,-0.48435152594831266,0.48435152594831266
raw_CU_diffT/TC23NMC09/TC23NMC09_35deg.parquet,TC23NMC09_35deg.parquet,TC23NMC09,NMC,lithium-ion,35.0,,35.0,discharge,53,0.0164269908788667,0.8870274908314484,0.5421595728245451,3.83836632357393,35.529277624309394,1,3.83836632357393,-0.49386076069234264,0.49386076069234264
raw_CU_diffT/TC23NMC09/TC23NMC09_35deg.parquet,TC23NMC09_35deg.parquet,TC23NMC09,NMC,lithium-ion,35.0,,35.0,discharge,54,0.0164261573916456,0.903453648223094,0.5521993952276316,3.83321722580792,35.53656486187845,1,3.83321722580792,-0.5318667099160166,0.5318667099160166
