Repository: DNV007/delivered-energy-decomposition

# Three-term energy accounting for a cold commercial sodium-ion 18650 cell

This repository holds the analysis code and the derived data behind a reanalysis
of a public commercial-cell archive. No new measurements were made. The
manuscript reporting the work is not distributed here; what is here is
everything needed to regenerate its numbers from the raw archive and to check
them.

**Source data.** Droese, D., Schlösser, A., Otto, M. *Dataset: Evaluation of
Commercial Sodium-Ion Batteries by State-of-the-Art Lithium-Ion Battery
Configurations.* Technische Universität Berlin, DepositOnce, 2025.
DOI [10.14279/depositonce-25036](https://doi.org/10.14279/depositonce-25036),
CC BY 4.0.

File: data_processed/ocv/ocv_slope_points.csv (part 59 of 85)
member_path,file_name,cell_id,cell_family,chemistry_type,temperature_deg_c,voltage_v,ambient_temperature_from_file_deg_c,direction,segment_index,segment_capacity_ah,cumulative_capacity_ah,soc_fraction_by_capacity,ocv_voltage_v,ocv_temperature_mean_deg_c,smoothing_window_segments,smoothed_ocv_voltage_v,dv_dcapacity_fraction_v,abs_dv_dcapacity_fraction_v
raw_CU_diffT/TC23NMC09/TC23NMC09_35deg.parquet,TC23NMC09_35deg.parquet,TC23NMC09,NMC,lithium-ion,35.0,,35.0,discharge,55,0.0164259149675443,0.9198795631906382,0.56223906945882,3.82768671339257,35.53059524861878,1,3.82768671339257,-0.5603465121852764,0.5603465121852764
raw_CU_diffT/TC23NMC09/TC23NMC09_35deg.parquet,TC23NMC09_35deg.parquet,TC23NMC09,NMC,lithium-ion,35.0,,35.0,discharge,56,0.0164268731650142,0.9363064363556524,0.5722793293493439,3.82196549365256,35.53790168508287,1,3.82196549365256,-0.5888326194346973,0.5888326194346973
raw_CU_diffT/TC23NMC09/TC23NMC09_35deg.parquet,TC23NMC09_35deg.parquet,TC23NMC09,NMC,lithium-ion,35.0,,35.0,discharge,57,0.0164263226152599,0.9527327589709124,0.5823192527386628,3.81586285926321,35.5386461878453,1,3.81586285926321,-0.6363340005630675,0.6363340005630675
raw_CU_diffT/TC23NMC09/TC23NMC09_35deg.parquet,TC23NMC09_35deg.parquet,TC23NMC09,NMC,lithium-ion,35.0,,35.0,discharge,58,0.0164260902274994,0.9691588491984118,0.5923590340903895,3.80918810289987,35.542027154696136,1,3.80918810289987,-0.6838267599397625,0.6838267599397625
raw_CU_diffT/TC23NMC09/TC23NMC09_35deg.parquet,TC23NMC09_35deg.parquet,TC23NMC09,NMC,lithium-ion,35.0,,35.0,discharge,59,0.0164260563900377,0.9855849055884496,0.6023987947603403,3.80213193188719,35.54639734806629,1,3.80213193188719,-0.7408098745757457,0.7408098745757457
raw_CU_diffT/TC23NMC09/TC23NMC09_35deg.parquet,TC23NMC09_35deg.parquet,TC23NMC09,NMC,lithium-ion,35.0,,35.0,discharge,60,0.016426183864596,1.0020110894530454,0.612438633343944,3.79431293157584,35.54811483425415,1,3.79431293157584,-0.8262707303271668,0.8262707303271668
raw_CU_diffT/TC23NMC09/TC23NMC09_35deg.parquet,TC23NMC09_35deg.parquet,TC23NMC09,NMC,lithium-ion,35.0,,35.0,discharge,61,0.0164266948750721,1.0184377843281176,0.622478784261973,3.78554039464115,35.55611132596685,1,3.78554039464115,-0.9212460131700766,0.9212460131700766
raw_CU_diffT/TC23NMC09/TC23NMC09_35deg.parquet,TC23NMC09_35deg.parquet,TC23NMC09,NMC,lithium-ion,35.0,,35.0,discharge,62,0.0164262319882768,1.0348640163163945,0.6325186522592245,3.77581432108313,35.542481215469614,1,3.77581432108313,-1.0257092145789386,1.0257092145789386
raw_CU_diffT/TC23NMC09/TC23NMC09_35deg.parquet,TC23NMC09_35deg.parquet,TC23NMC09,NMC,lithium-ion,35.0,,35.0,discharge,63,0.0164268361417662,1.0512908524581606,0.6425588895207899,3.76494400357711,35.55858301104973,1,3.76494400357711,-1.1301604217173917,1.1301604217173917
raw_CU_diffT/TC23NMC09/TC23NMC09_35deg.parquet,TC23NMC09_35deg.parquet,TC23NMC09,NMC,lithium-ion,35.0,,35.0,discharge,64,0.016426854944944,1.0677177074031046,0.652599138275035,3.75312014944775,35.56985091160222,1,3.75312014944775,-1.234656648858106,1.234656648858106
raw_CU_diffT/TC23NMC09/TC23NMC09_35deg.parquet,TC23NMC09_35deg.parquet,TC23NMC09,NMC,lithium-ion,35.0,,35.0,discharge,65,0.0164261664357438,1.0841438738388485,0.6626389662059599,3.74015205137039,35.57045033149171,1,3.74015205137039,-1.3106643669001983,1.3106643669001983
raw_CU_diffT/TC23NMC09/TC23NMC09_35deg.parquet,TC23NMC09_35deg.parquet,TC23NMC09,NMC,lithium-ion,35.0,,35.0,discharge,66,0.0164260710429801,1.1005699448818285,0.6726787358319273,3.7268025386437,35.59353143646409,1,3.7268025386437,-1.3391500863391173,1.3391500863391173
raw_CU_diffT/TC23NMC09/TC23NMC09_35deg.parquet,TC23NMC09_35deg.parquet,TC23NMC09,NMC,lithium-ion,35.0,,35.0,discharge,67,0.0164263313196374,1.1169962762014658,0.6827186645414438,3.71326231859234,35.60200099447514,1,3.71326231859234,-1.3390540465775587,1.3390540465775587
raw_CU_diffT/TC23NMC09/TC23NMC09_35deg.parquet,TC23NMC09_35deg.parquet,TC23NMC09,NMC,lithium-ion,35.0,,35.0,discharge,68,0.0164284614651434,1.1334247376666091,0.6927598952159947,3.69991280586564,35.603582016574585,1,3.69991280586564,-1.3295488109337725,1.3295488109337725
raw_CU_diffT/TC23NMC09/TC23NMC09_35deg.parquet,TC23NMC09_35deg.parquet,TC23NMC09,NMC,lithium-ion,35.0,,35.0,discharge,69,0.0164265085962502,1.1498512462628594,0.7027999322786498,3.68656329313895,35.616794005524866,1,3.68656329313895,-1.3296399373066947,1.3296399373066947
raw_CU_diffT/TC23NMC09/TC23NMC09_35deg.parquet,TC23NMC09_35deg.parquet,TC23NMC09,NMC,lithium-ion,35.0,,35.0,discharge,70,0.0164262095354363,1.1662774557982958,0.7128397865525135,3.67321378041225,35.608870303867405,1,3.67321378041225,-1.3011516055769334,1.3011516055769334
raw_CU_diffT/TC23NMC09/TC23NMC09_35deg.parquet,TC23NMC09_35deg.parquet,TC23NMC09,NMC,lithium-ion,35.0,,35.0,discharge,71,0.0164264179197119,1.1827038737180078,0.7228797681928127,3.66043638965956,35.61643900552486,1,3.66043638965956,-1.2346785210471865,1.2346785210471865
raw_CU_diffT/TC23NMC09/TC23NMC09_35deg.parquet,TC23NMC09_35deg.parquet,TC23NMC09,NMC,lithium-ion,35.0,,35.0,discharge,72,0.016425927740882,1.1991298014588898,0.7329194502311857,3.64842182820554,35.617547624309395,1,3.64842182820554,-1.1491917097949056,1.1491917097949056
raw_CU_diffT/TC23NMC09/TC23NMC09_35deg.parquet,TC23NMC09_35deg.parquet,TC23NMC09,NMC,lithium-ion,35.0,,35.0,discharge,73,0.0164267775626646,1.2155565790215543,0.7429596516886513,3.63736080337485,35.618375773480665,1,3.63736080337485,-1.0731966349605955,1.0731966349605955
raw_CU_diffT/TC23NMC09/TC23NMC09_35deg.parquet,TC23NMC09_35deg.parquet,TC23NMC09,NMC,lithium-ion,35.0,,35.0,discharge,74,0.016426305606757,1.2319828846283114,0.7529995646822127,3.62687190051816,35.61646696132596,1,3.62687190051816,-1.016216384017497,1.016216384017497
raw_CU_diffT/TC23NMC09/TC23NMC09_35deg.parquet,TC23NMC09_35deg.parquet,TC23NMC09,NMC,lithium-ion,35.0,,35.0,discharge,75,0.0164267074358998,1.248409592064211,0.763039723277538,3.61695511963547,35.629434254143646,1,3.61695511963547,-0.9877319665678783,0.9877319665678783
raw_CU_diffT/TC23NMC09/TC23NMC09_35deg.parquet,TC23NMC09_35deg.parquet,TC23NMC09,NMC,lithium-ion,35.0,,35.0,discharge,76,0.0164260292874502,1.2648356213516614,0.7730794673821316,3.60703833875278,35.620066381215466,1,3.60703833875278,-1.00673018642712,1.00673018642712
raw_CU_diffT/TC23NMC09/TC23NMC09_35deg.parquet,TC23NMC09_35deg.parquet,TC23NMC09,NMC,lithium-ion,35.0,,35.0,discharge,77,0.0164265766552538,1.2812621980069152,0.783119546043092,3.59674014322076,35.61232516574586,1,3.59674014322076,-1.0447065303372653,1.0447065303372653
raw_CU_diffT/TC23NMC09/TC23NMC09_35deg.parquet,TC23NMC09_35deg.parquet,TC23NMC09,NMC,lithium-ion,35.0,,35.0,discharge,78,0.0164264772668648,1.29768867527378,0.7931595639569311,3.58606053303941,35.621256104972375,1,3.58606053303941,-1.063712428179798,1.063712428179798
raw_CU_diffT/TC23NMC09/TC23NMC09_35deg.parquet,TC23NMC09_35deg.parquet,TC23NMC09,NMC,lithium-ion,35.0,,35.0,discharge,79,0.0164262260898749,1.3141149013636548,0.8031994283490237,3.57538092285805,35.62212842541436,1,3.57538092285805,-1.0067110286142054,1.0067110286142054
raw_CU_diffT/TC23NMC09/TC23NMC09_35deg.parquet,TC23NMC09_35deg.parquet,TC23NMC09,NMC,lithium-ion,35.0,,35.0,discharge,80,0.0164271278094477,1.3305420291731025,0.8132398438806283,3.5658455566247,35.62458187845304,1,3.5658455566247,-0.9687113331401918,0.9687113331401918
raw_CU_diffT/TC23NMC09/TC23NMC09_35deg.parquet,TC23NMC09_35deg.parquet,TC23NMC09,NMC,lithium-ion,35.0,,35.0,discharge,81,0.0164265077914083,1.3469685369645108,0.8232798804513566,3.55592877574201,35.62324419889503,1,3.55592877574201,-1.0447073422706694,1.0447073422706694
raw_CU_diffT/TC23NMC09/TC23NMC09_35deg.parquet,TC23NMC09_35deg.parquet,TC23NMC09,NMC,lithium-ion,35.0,,35.0,discharge,82,0.0164265160789346,1.363395053043445,0.8333199220874989,3.54486775091132,35.624845745856355,1,3.54486775091132,-1.11116992920401,1.11116992920401
raw_CU_diffT/TC23NMC09/TC23NMC09_35deg.parquet,TC23NMC09_35deg.parquet,TC23NMC09,NMC,lithium-ion,35.0,,35.0,discharge,83,0.0164270550304633,1.3798221080739086,0.8433602931359016,3.53361601875597,35.62756229281768,1,3.53361601875597,-0.94020996195934,0.94020996195934
raw_CU_diffT/TC23NMC09/TC23NMC09_35deg.parquet,TC23NMC09_35deg.parquet,TC23NMC09,NMC,lithium-ion,35.0,,35.0,discharge,84,0.0164268047558884,1.396248912829797,0.8534005112141222,3.52598772576928,35.61822096685083,1,3.52598772576928,-0.6553122904119562,0.6553122904119562
raw_CU_diffT/TC23NMC09/TC23NMC09_35deg.parquet,TC23NMC09_35deg.parquet,TC23NMC09,NMC,lithium-ion,35.0,,35.0,discharge,85,0.0164262505545614,1.4126751633843584,0.8634403905592621,3.52045721335394,35.61365925414364,1,3.52045721335394,-0.5318624275757315,0.5318624275757315
raw_CU_diffT/TC23NMC09/TC23NMC09_35deg.parquet,TC23NMC09_35deg.parquet,TC23NMC09,NMC,lithium-ion,35.0,,35.0,discharge,86,0.0164260550329166,1.4291012184172749,0.8734801503997277,3.51530811558793,35.60965171270718,1,3.51530811558793,-0.5128619528997262,0.5128619528997262
raw_CU_diffT/TC23NMC09/TC23NMC09_35deg.parquet,TC23NMC09_35deg.parquet,TC23NMC09,NMC,lithium-ion,35.0,,35.0,discharge,87,0.0164266096736209,1.445527828090896,0.8835202492418256,3.51015901782192,35.6133144198895,1,3.51015901782192,-0.5413521735312656,0.5413521735312656
raw_CU_diffT/TC23NMC09/TC23NMC09_35deg.parquet,TC23NMC09_35deg.parquet,TC23NMC09,NMC,lithium-ion,35.0,,35.0,discharge,88,0.0164262237047799,1.4619540517956755,0.8935601121761257,3.50443779808191,35.61644790055248,1,3.50443779808191,-0.5983305951648106,0.5983305951648106
raw_CU_diffT/TC23NMC09/TC23NMC09_35deg.parquet,TC23NMC09_35deg.parquet,TC23NMC09,NMC,lithium-ion,35.0,,35.0,discharge,89,0.0164268407123882,1.478380892508064,0.9036003522312984,3.49814445636789,35.60872508287292,1,3.49814445636789,-0.7407918674257132,0.7407918674257132
raw_CU_diffT/TC23NMC09/TC23NMC09_35deg.parquet,TC23NMC09_35deg.parquet,TC23NMC09,NMC,lithium-ion,35.0,,35.0,discharge,90,0.0164263593211608,1.4948072518292248,0.9136402980556104,3.48956262675787,35.628835055248615,1,3.48956262675787,-1.3486577976519811,1.3486577976519811
raw_CU_diffT/TC23NMC09/TC23NMC09_35deg.parquet,TC23NMC09_35deg.parquet,TC23NMC09,NMC,lithium-ion,35.0,,35.0,discharge,91,0.0164260355604392,1.511233287389664,0.923680045994314,3.47106401626517,35.64470925414364,1,3.47106401626517,-2.668800740716705,2.668800740716705
raw_CU_diffT/TC23NMC09/TC23NMC09_35deg.parquet,TC23NMC09_35deg.parquet,TC23NMC09,NMC,lithium-ion,35.0,,35.0,discharge,92,0.0164262569564271,1.527659544346091,0.9337199292523344,3.43597386852643,35.68069392265193,1,3.43597386852643,-3.931930269909458,3.931930269909458
raw_CU_diffT/TC23NMC09/TC23NMC09_35deg.parquet,TC23NMC09_35deg.parquet,TC23NMC09,NMC,lithium-ion,35.0,,35.0,discharge,93,0.0164264580403755,1.5440860023864664,0.943759935414762,3.39211118385301,35.69416080110497,1,3.39211118385301,-4.815156965368772,4.815156965368772
raw_CU_diffT/TC23NMC09/TC23NMC09_35deg.parquet,TC23NMC09_35deg.parquet,TC23NMC09,NMC,lithium-ion,35.0,,35.0,discharge,94,0.0164265160546787,1.560512518441145,0.9537999770360788,3.33928525492023,35.712670441988955,1,3.33928525492023,-5.888486315755898,5.888486315755898
raw_CU_diffT/TC23NMC09/TC23NMC09_35deg.parquet,TC23NMC09_35deg.parquet,TC23NMC09,NMC,lithium-ion,35.0,,35.0,discharge,95,0.0164258851752317,1.5769384036163767,0.9638396330579246,3.27387264255943,35.72238428176795,1,3.27387264255943,-7.5124809268050114,7.5124809268050114
raw_CU_diffT/TC23NMC09/TC23NMC09_35deg.parquet,TC23NMC09_35deg.parquet,TC23NMC09,NMC,lithium-ion,35.0,,35.0,discharge,96,0.016426581333487,1.5933649849498637,0.9738797145782652,3.18843576110859,35.72654613259669,1,3.18843576110859,-10.466071207418793,10.466071207418793
raw_CU_diffT/TC23NMC09/TC23NMC09_35deg.parquet,TC23NMC09_35deg.parquet,TC23NMC09,NMC,lithium-ion,35.0,,35.0,discharge,97,0.0164264738696446,1.6097914588195084,0.9839197304156914,3.06371317077633,35.75623400552487,1,3.06371317077633,-18.99522703458817,18.99522703458817
raw_CU_diffT/TC23NMC09/TC23NMC09_35deg.parquet,TC23NMC09_35deg.parquet,TC23NMC09,NMC,lithium-ion,35.0,,35.0,discharge,98,0.0164259591611723,1.6262174179806808,0.9939594316584422,2.80702111177446,35.78512944751381,1,2.80702111177446,-26.1007919205872,26.1007919205872
raw_CU_diffT/TC23NMC09/TC23NMC09_35deg.parquet,TC23NMC09_35deg.parquet,TC23NMC09,NMC,lithium-ion,35.0,,35.0,discharge,99,0.0030487398164555,1.6292661577971363,0.9958228502036706,2.7582000366597,35.70175792817679,1,2.7582000366597,-22.365782344236777,22.365782344236777
raw_CU_diffT/TC23NMC09/TC23NMC09_35deg.parquet,TC23NMC09_35deg.parquet,TC23NMC09,NMC,lithium-ion,35.0,,35.0,discharge,100,0.0019956590936312,1.6312618168907675,0.9970426158737205,2.73398020642698,35.63601378453039,1,2.73398020642698,-18.197352543132638,18.197352543132638
raw_CU_diffT/TC23NMC09/TC23NMC09_35deg.parquet,TC23NMC09_35deg.parquet,TC23NMC09,NMC,lithium-ion,35.0,,35.0,discharge,101,0.0015500269096804,1.632811843800448,0.9979900069477344,2.71796079115495,35.6043267679558,1,2.71796079115495,-16.577501392543127,16.577501392543127
raw_CU_diffT/TC23NMC09/TC23NMC09_35deg.parquet,TC23NMC09_35deg.parquet,TC23NMC09,NMC,lithium-ion,35.0,,35.0,discharge,102,0.0012822625796043,1.6340941063800525,0.99877373793645,2.70518340040225,35.59603958563537,1,2.70518340040225,-16.8217499882212,16.8217499882212
raw_CU_diffT/TC23NMC09/TC23NMC09_35deg.parquet,TC23NMC09_35deg.parquet,TC23NMC09,NMC,lithium-ion,35.0,,35.0,discharge,103,0.001084626406386,1.6351787327864382,0.999436671831102,2.69374096092223,35.572822099447514,1,2.69374096092223,-17.263046121899606,17.263046121899606
raw_CU_diffT/TC23NMC09/TC23NMC09_35deg.parquet,TC23NMC09_35deg.parquet,TC23NMC09,NMC,lithium-ion,35.0,,35.0,discharge,104,0.0009216614392118,1.63610039422565,0.9999999999999998,2.68401488736421,35.56788850828729,1,2.68401488736421,-17.265377616477892,17.265377616477892
raw_CU_diffT/TC23NMC09/TC23NMC09_35deg.parquet,TC23NMC09_35deg.parquet,TC23NMC09,NMC,lithium-ion,35.0,,35.0,discharge,0,0.0164267000872054,0.0164267000872054,0.0100401541037339,4.21730177768738,35.57565825966851,5,4.19702323216445,-0.9291496139290076,0.9291496139290076
raw_CU_diffT/TC23NMC09/TC23NMC09_35deg.parquet,TC23NMC09_35deg.parquet,TC23NMC09,NMC,lithium-ion,35.0,,35.0,discharge,1,0.0164266319813805,0.0328533320685859,0.020080266580545,4.19651467929867,35.58695248618785,5,4.187694465532817,-0.9009872780285946,0.9009872780285946
raw_CU_diffT/TC23NMC09/TC23NMC09_35deg.parquet,TC23NMC09_35deg.parquet,TC23NMC09,NMC,lithium-ion,35.0,,35.0,discharge,2,0.0164261302575774,0.0492794623261633,0.0301200723990331,4.1772532395073,35.57750151933702,5,4.178931463964366,-1.3101419400774432,1.3101419400774432
raw_CU_diffT/TC23NMC09/TC23NMC09_35deg.parquet,TC23NMC09_35deg.parquet,TC23NMC09,NMC,lithium-ion,35.0,,35.0,discharge,3,0.0164268297599993,0.0657062920861626,0.0401603057600024,4.15970816563792,35.57190422651934,5,4.161386390094996,-1.6658338070372736,1.6658338070372736
raw_CU_diffT/TC23NMC09/TC23NMC09_35deg.parquet,TC23NMC09_35deg.parquet,TC23NMC09,NMC,lithium-ion,35.0,,35.0,discharge,4,0.0164261159112795,0.0821324079974421,0.0502001028098978,4.14387945769056,35.577584392265194,5,4.145481399217762,-1.5063292778557695,1.5063292778557695
raw_CU_diffT/TC23NMC09/TC23NMC09_35deg.parquet,TC23NMC09_35deg.parquet,TC23NMC09,NMC,lithium-ion,35.0,,35.0,discharge,5,0.0164257539635721,0.0985581619610142,0.060239678633939,4.12957640834053,35.56635229281768,5,4.131140208402798,-1.3505576678561226,1.3505576678561226
raw_CU_diffT/TC23NMC09/TC23NMC09_35deg.parquet,TC23NMC09_35deg.parquet,TC23NMC09,NMC,lithium-ion,35.0,,35.0,discharge,6,0.0164264788606476,0.1149846408216618,0.0702796975219132,4.1169897249125,35.57568494475138,5,4.118362817650106,-1.2023669503682584,1.2023669503682584
raw_CU_diffT/TC23NMC09/TC23NMC09_35deg.parquet,TC23NMC09_35deg.parquet,TC23NMC09,NMC,lithium-ion,35.0,,35.0,discharge,7,0.016426438056943,0.1314110788786048,0.0803196914702782,4.10554728543248,35.55842839779005,5,4.10699666109995,-1.0675091932801593,1.0675091932801593
raw_CU_diffT/TC23NMC09/TC23NMC09_35deg.parquet,TC23NMC09_35deg.parquet,TC23NMC09,NMC,lithium-ion,35.0,,35.0,discharge,8,0.0164263188161356,0.1478373976947404,0.0903596125375364,4.09582121187446,35.56526270718232,5,4.09692731435753,-0.945937887550599,0.945937887550599
raw_CU_diffT/TC23NMC09/TC23NMC09_35deg.parquet,TC23NMC09_35deg.parquet,TC23NMC09,NMC,lithium-ion,35.0,,35.0,discharge,9,0.0164266454375963,0.1642640431323367,0.1003997332389136,4.08704867493978,35.54906825966851,5,4.088002211563112,-0.8357629708293928,0.8357629708293928
raw_CU_diffT/TC23NMC09/TC23NMC09_35deg.parquet,TC23NMC09_35deg.parquet,TC23NMC09,NMC,lithium-ion,35.0,,35.0,discharge,10,0.0164264712877136,0.1806905144200503,0.1104397474982391,4.07922967462843,35.550722955801106,5,4.0801450697868304,-0.7388909846394256,0.7388909846394256
raw_CU_diffT/TC23NMC09/TC23NMC09_35deg.parquet,TC23NMC09_35deg.parquet,TC23NMC09,NMC,lithium-ion,35.0,,35.0,discharge,11,0.0164266667019599,0.1971171811220102,0.1204798811965959,4.07236421094041,35.560000303867405,5,4.073165181704017,-0.6534161048440126,0.6534161048440126
raw_CU_diffT/TC23NMC09/TC23NMC09_35deg.parquet,TC23NMC09_35deg.parquet,TC23NMC09,NMC,lithium-ion,35.0,,35.0,discharge,12,0.0164263618788608,0.213543543000871,0.1305198285841982,4.06626157655107,35.54400616022099,5,4.067024405849736,-0.5755397327189087,0.5755397327189087
raw_CU_diffT/TC23NMC09/TC23NMC09_35deg.parquet,TC23NMC09_35deg.parquet,TC23NMC09,NMC,lithium-ion,35.0,,35.0,discharge,13,0.0164266433748269,0.2299701863756979,0.1405599480247912,4.06092177146039,35.563589613259666,5,4.06160831782919,-0.5090621851334163,0.5090621851334163
raw_CU_diffT/TC23NMC09/TC23NMC09_35deg.parquet,TC23NMC09_35deg.parquet,TC23NMC09,NMC,lithium-ion,35.0,,35.0,discharge,14,0.0164259949153649,0.2463961812910628,0.1505996711208419,4.05634479566838,35.550976906077345,5,4.05680249324758,-0.4520808396966629,0.4520808396966629
raw_CU_diffT/TC23NMC09/TC23NMC09_35deg.parquet,TC23NMC09_35deg.parquet,TC23NMC09,NMC,lithium-ion,35.0,,35.0,discharge,15,0.016426551763364,0.2628227330544268,0.1606397345676443,4.0521492345257,35.56512577348066,5,4.052530649175036,-0.40269337695406193,0.40269337695406193
raw_CU_diffT/TC23NMC09/TC23NMC09_35deg.parquet,TC23NMC09_35deg.parquet,TC23NMC09,NMC,lithium-ion,35.0,,35.0,discharge,16,0.0164258941438346,0.2792486271982614,0.1706793960711848,4.04833508803236,35.55499361878452,5,4.048716502681694,-0.36470587491834294,0.36470587491834294
raw_CU_diffT/TC23NMC09/TC23NMC09_35deg.parquet,TC23NMC09_35deg.parquet,TC23NMC09,NMC,lithium-ion,35.0,,35.0,discharge,17,0.0164264530592717,0.2956750802575331,0.1807193991891146,4.04490235618835,35.55670237569061,5,4.0452074879078195,-0.3362087913544656,0.3362087913544656
raw_CU_diffT/TC23NMC09/TC23NMC09_35deg.parquet,TC23NMC09_35deg.parquet,TC23NMC09,NMC,lithium-ion,35.0,,35.0,discharge,18,0.0164262663479171,0.3121013466054502,0.1907592881873026,4.04185103899368,35.56973226519337,5,4.04196546338848,-0.3134146141740075,0.3134146141740075
raw_CU_diffT/TC23NMC09/TC23NMC09_35deg.parquet,TC23NMC09_35deg.parquet,TC23NMC09,NMC,lithium-ion,35.0,,35.0,discharge,19,0.0164265210897013,0.3285278676951515,0.2007993328860729,4.03879972179901,35.570622569060774,5,4.038914146193808,-0.3020190049245457,0.3020190049245457
raw_CU_diffT/TC23NMC09/TC23NMC09_35deg.parquet,TC23NMC09_35deg.parquet,TC23NMC09,NMC,lithium-ion,35.0,,35.0,discharge,20,0.016426105825195,0.3449539735203465,0.2108391237712583,4.035939111929,35.566461160221,5,4.03590097046407,-0.3039196865539395,0.3039196865539395
raw_CU_diffT/TC23NMC09/TC23NMC09_35deg.parquet,TC23NMC09_35deg.parquet,TC23NMC09,NMC,lithium-ion,35.0,,35.0,discharge,21,0.0164263904457307,0.3613803639660772,0.220879088619201,4.033078502059,35.57844732044199,5,4.032811511804464,-0.3153193638397056,0.3153193638397056
raw_CU_diffT/TC23NMC09/TC23NMC09_35deg.parquet,TC23NMC09_35deg.parquet,TC23NMC09,NMC,lithium-ion,35.0,,35.0,discharge,22,0.0164258584266875,0.3778062223927647,0.2309187282920841,4.02983647753966,35.57687488950276,5,4.029569487285125,-0.34000754358069685,0.34000754358069685
raw_CU_diffT/TC23NMC09/TC23NMC09_35deg.parquet,TC23NMC09_35deg.parquet,TC23NMC09,NMC,lithium-ion,35.0,,35.0,discharge,23,0.0164268019086433,0.394233024301408,0.2409589446300417,4.02640374569565,35.58913254143646,5,4.025984189581385,-0.37989661275528874,0.37989661275528874
raw_CU_diffT/TC23NMC09/TC23NMC09_35deg.parquet,TC23NMC09_35deg.parquet,TC23NMC09,NMC,lithium-ion,35.0,,35.0,discharge,24,0.0164260506909719,0.4106590749923799,0.2509987018166698,4.02258959920231,35.594158812154696,5,4.021941194298442,-0.4311840646463736,0.4311840646463736
raw_CU_diffT/TC23NMC09/TC23NMC09_35deg.parquet,TC23NMC09_35deg.parquet,TC23NMC09,NMC,lithium-ion,35.0,,35.0,discharge,25,0.016426539743057,0.4270856147354369,0.2610387579165472,4.0180126234103,35.5903603038674,5,4.017326077041497,-0.49385549739045587,0.49385549739045587
raw_CU_diffT/TC23NMC09/TC23NMC09_35deg.parquet,TC23NMC09_35deg.parquet,TC23NMC09,NMC,lithium-ion,35.0,,35.0,discharge,26,0.0164268513635216,0.4435124660989585,0.2710790044817931,4.01286352564429,35.59441298342542,5,4.012024413415753,-0.569823602985025,0.569823602985025
raw_CU_diffT/TC23NMC09/TC23NMC09_35deg.parquet,TC23NMC09_35deg.parquet,TC23NMC09,NMC,lithium-ion,35.0,,35.0,discharge,27,0.0164271031045592,0.4599395692035177,0.2811194049135367,4.00676089125494,35.59958397790056,5,4.005883637561474,-0.6572433323016753,0.6572433323016753
raw_CU_diffT/TC23NMC09/TC23NMC09_35deg.parquet,TC23NMC09_35deg.parquet,TC23NMC09,NMC,lithium-ion,35.0,,35.0,discharge,28,0.0164248613223183,0.476364430525836,0.2911584351468202,3.99989542756693,35.595849281767954,5,3.998827466548792,-0.7484214496981281,0.7484214496981281
raw_CU_diffT/TC23NMC09/TC23NMC09_35deg.parquet,TC23NMC09_35deg.parquet,TC23NMC09,NMC,lithium-ion,35.0,,35.0,discharge,29,0.0164265881233895,0.4927910186492255,0.3011985208172133,3.99188571993091,35.59239563535911,5,3.9908559003777078,-0.8357546760009882,0.8357546760009882
raw_CU_diffT/TC23NMC09/TC23NMC09_35deg.parquet,TC23NMC09_35deg.parquet,TC23NMC09,NMC,lithium-ion,35.0,,35.0,discharge,30,0.0164268505882683,0.5092178692374938,0.3112387669086171,3.98273176834689,35.591468646408835,5,3.9820452219780895,-0.9098369775084052,0.9098369775084052
raw_CU_diffT/TC23NMC09/TC23NMC09_35deg.parquet,TC23NMC09_35deg.parquet,TC23NMC09,NMC,lithium-ion,35.0,,35.0,discharge,31,0.0164264936096248,0.5256443628471186,0.3212787948113054,3.97300569478887,35.596384558011046,5,3.972586138674604,-0.961155920368185,0.961155920368185
raw_CU_diffT/TC23NMC09/TC23NMC09_35deg.parquet,TC23NMC09_35deg.parquet,TC23NMC09,NMC,lithium-ion,35.0,,35.0,discharge,32,0.0164257023049469,0.5420700651520655,0.3313183390611073,3.96270749925685,35.580201132596684,5,3.962745640721784,-0.9839704324148499,0.9839704324148499
raw_CU_diffT/TC23NMC09/TC23NMC09_35deg.parquet,TC23NMC09_35deg.parquet,TC23NMC09,NMC,lithium-ion,35.0,,35.0,discharge,33,0.0164257838853429,0.5584958490374083,0.3413579331736172,3.9526000110495,35.57831044198895,5,3.952828859839098,-0.9763476192382825,0.9763476192382825
raw_CU_diffT/TC23NMC09/TC23NMC09_35deg.parquet,TC23NMC09_35deg.parquet,TC23NMC09,NMC,lithium-ion,35.0,,35.0,discharge,34,0.016426548060483,0.5749223970978914,0.3513979943571838,3.94268323016681,35.56790566298342,5,3.943140927746012,-0.9421227917859767,0.9421227917859767
raw_CU_diffT/TC23NMC09/TC23NMC09_35deg.parquet,TC23NMC09_35deg.parquet,TC23NMC09,NMC,lithium-ion,35.0,,35.0,discharge,35,0.0164269598866962,0.5913493569845876,0.3614383072528181,3.93314786393346,35.54508933701657,5,3.933910693232126,-0.8889330486912286,0.8889330486912286
raw_CU_diffT/TC23NMC09/TC23NMC09_35deg.parquet,TC23NMC09_35deg.parquet,TC23NMC09,NMC,lithium-ion,35.0,,35.0,discharge,36,0.0164267103412939,0.6077760673258815,0.3714784676239478,3.92456603432344,35.53969066298343,5,3.925290722157174,-0.8243618212122783,0.8243618212122783
raw_CU_diffT/TC23NMC09/TC23NMC09_35deg.parquet,TC23NMC09_35deg.parquet,TC23NMC09,NMC,lithium-ion,35.0,,35.0,discharge,37,0.0164265934825826,0.6242026608084641,0.3815185565699303,3.91655632668742,35.53988190607735,5,3.917357297451024,-0.7540961412956051,0.7540961412956051
raw_CU_diffT/TC23NMC09/TC23NMC09_35deg.parquet,TC23NMC09_35deg.parquet,TC23NMC09,NMC,lithium-ion,35.0,,35.0,discharge,38,0.0164260582573231,0.6406287190657872,0.3915583183811836,3.90950015567474,35.53142223756906,5,3.910148560578608,-0.6876195698687013,0.6876195698687013
raw_CU_diffT/TC23NMC09/TC23NMC09_35deg.parquet,TC23NMC09_35deg.parquet,TC23NMC09,NMC,lithium-ion,35.0,,35.0,discharge,39,0.0164264156124409,0.6570551346782281,0.401598298611257,3.90301610663606,35.532530055248614,5,3.9035500871451276,-0.6229931595193534,0.6229931595193534
raw_CU_diffT/TC23NMC09/TC23NMC09_35deg.parquet,TC23NMC09_35deg.parquet,TC23NMC09,NMC,lithium-ion,35.0,,35.0,discharge,40,0.0164285472397055,0.6734836819179336,0.4116395817120297,3.89710417957138,35.51710966850829,5,3.89763816008045,-0.5641030522089636,0.5641030522089636
raw_CU_diffT/TC23NMC09/TC23NMC09_35deg.parquet,TC23NMC09_35deg.parquet,TC23NMC09,NMC,lithium-ion,35.0,,35.0,discharge,41,0.0164265710164129,0.6899102529343465,0.4216796569264772,3.89157366715604,35.52218055248619,5,3.8922220720599063,-0.5147621141502725,0.5147621141502725
raw_CU_diffT/TC23NMC09/TC23NMC09_35deg.parquet,TC23NMC09_35deg.parquet,TC23NMC09,NMC,lithium-ion,35.0,,35.0,discharge,42,0.0164259955596248,0.7063362484939713,0.4317193804163056,3.88699669136403,35.518155524861875,5,3.887301823083496,-0.47297492946321995,0.47297492946321995
raw_CU_diffT/TC23NMC09/TC23NMC09_35deg.parquet,TC23NMC09_35deg.parquet,TC23NMC09,NMC,lithium-ion,35.0,,35.0,discharge,43,0.0164265539534491,0.7227628024474203,0.4417594452017087,3.88241971557202,35.512502928176794,5,3.882724847291488,-0.44258067785844446,0.44258067785844446
raw_CU_diffT/TC23NMC09/TC23NMC09_35deg.parquet,TC23NMC09_35deg.parquet,TC23NMC09,NMC,lithium-ion,35.0,,35.0,discharge,44,0.0164260976253236,0.7391889000727438,0.4517992310750554,3.87841486175401,35.516755138121546,5,3.878414861754012,-0.4254888919849691,0.4254888919849691
raw_CU_diffT/TC23NMC09/TC23NMC09_35deg.parquet,TC23NMC09_35deg.parquet,TC23NMC09,NMC,lithium-ion,35.0,,35.0,discharge,45,0.0164263067396713,0.7556152068124151,0.4618391447610646,3.87421930061134,35.51230259668508,5,3.874181159146402,-0.4197820818183402,0.4197820818183402
raw_CU_diffT/TC23NMC09/TC23NMC09_35deg.parquet,TC23NMC09_35deg.parquet,TC23NMC09,NMC,lithium-ion,35.0,,35.0,discharge,46,0.0164267473111297,0.7720419541235448,0.4718793277285067,3.87002373946866,35.52578828729281,5,3.8699855980037263,-0.42168084545230045,0.42168084545230045
raw_CU_diffT/TC23NMC09/TC23NMC09_35deg.parquet,TC23NMC09_35deg.parquet,TC23NMC09,NMC,lithium-ion,35.0,,35.0,discharge,47,0.0164263644038772,0.788468318527422,0.4819192766594228,3.86582817832598,35.51778237569061,5,3.865713753931184,-0.4273884944510087,0.4273884944510087
raw_CU_diffT/TC23NMC09/TC23NMC09_35deg.parquet,TC23NMC09_35deg.parquet,TC23NMC09,NMC,lithium-ion,35.0,,35.0,discharge,48,0.0164260316188509,0.804894350146273,0.4919590221889905,3.86144190985864,35.52330850828729,5,3.861403768393708,-0.4330854207238133,0.4330854207238133
raw_CU_diffT/TC23NMC09/TC23NMC09_35deg.parquet,TC23NMC09_35deg.parquet,TC23NMC09,NMC,lithium-ion,35.0,,35.0,discharge,49,0.0164264740720486,0.8213208242183215,0.5019990381501278,3.8570556413913,35.53135044198895,5,3.8570174999263656,-0.44448371646106466,0.44448371646106466
raw_CU_diffT/TC23NMC09/TC23NMC09_35deg.parquet,TC23NMC09_35deg.parquet,TC23NMC09,NMC,lithium-ion,35.0,,35.0,discharge,50,0.0164259600615902,0.8377467842799118,0.5120387399432226,3.85266937292396,35.52523461325967,5,3.85247866559929,-0.45587561853747616,0.45587561853747616
raw_CU_diffT/TC23NMC09/TC23NMC09_35deg.parquet,TC23NMC09_35deg.parquet,TC23NMC09,NMC,lithium-ion,35.0,,35.0,discharge,51,0.0164268110467937,0.8541735953267054,0.5220789618665039,3.84809239713195,35.53101287292818,5,3.8478635483423482,-0.4672592324545519,0.4672592324545519
raw_CU_diffT/TC23NMC09/TC23NMC09_35deg.parquet,TC23NMC09_35deg.parquet,TC23NMC09,NMC,lithium-ion,35.0,,35.0,discharge,52,0.0164269046258763,0.8706004999525817,0.5321192409862037,3.8431340066906,35.53689209944751,5,3.843095865225672,-0.4862508337955944,0.4862508337955944
raw_CU_diffT/TC23NMC09/TC23NMC09_35deg.parquet,TC23NMC09_35deg.parquet,TC23NMC09,NMC,lithium-ion,35.0,,35.0,discharge,53,0.0164269908788667,0.8870274908314484,0.5421595728245451,3.83836632357393,35.529277624309394,5,3.838099333319394,-0.5090560612354409,0.5090560612354409
raw_CU_diffT/TC23NMC09/TC23NMC09_35deg.parquet,TC23NMC09_35deg.parquet,TC23NMC09,NMC,lithium-ion,35.0,,35.0,discharge,54,0.0164261573916456,0.903453648223094,0.5521993952276316,3.83321722580792,35.53656486187845,5,3.8328739526235163,-0.5318665977791568,0.5318665977791568
raw_CU_diffT/TC23NMC09/TC23NMC09_35deg.parquet,TC23NMC09_35deg.parquet,TC23NMC09,NMC,lithium-ion,35.0,,35.0,discharge,55,0.0164259149675443,0.9198795631906382,0.56223906945882,3.82768671339257,35.53059524861878,5,3.8274197231380382,-0.5622454397551166,0.5622454397551166
raw_CU_diffT/TC23NMC09/TC23NMC09_35deg.parquet,TC23NMC09_35deg.parquet,TC23NMC09,NMC,lithium-ion,35.0,,35.0,discharge,56,0.0164268731650142,0.9363064363556524,0.5722793293493439,3.82196549365256,35.53790168508287,5,3.821584079003226,-0.6002293674891064,0.6002293674891064
raw_CU_diffT/TC23NMC09/TC23NMC09_35deg.parquet,TC23NMC09_35deg.parquet,TC23NMC09,NMC,lithium-ion,35.0,,35.0,discharge,57,0.0164263226152599,0.9527327589709124,0.5823192527386628,3.81586285926321,35.5386461878453,5,3.8153670202190804,-0.6420324297722573,0.6420324297722573
raw_CU_diffT/TC23NMC09/TC23NMC09_35deg.parquet,TC23NMC09_35deg.parquet,TC23NMC09,NMC,lithium-ion,35.0,,35.0,discharge,58,0.0164260902274994,0.9691588491984118,0.5923590340903895,3.80918810289987,35.542027154696136,5,3.808692263855734,-0.6952238954315249,0.6952238954315249
raw_CU_diffT/TC23NMC09/TC23NMC09_35deg.parquet,TC23NMC09_35deg.parquet,TC23NMC09,NMC,lithium-ion,35.0,,35.0,discharge,59,0.0164260563900377,0.9855849055884496,0.6023987947603403,3.80213193188719,35.54639734806629,5,3.801407244053452,-0.7617045351204581,0.7617045351204581
raw_CU_diffT/TC23NMC09/TC23NMC09_35deg.parquet,TC23NMC09_35deg.parquet,TC23NMC09,NMC,lithium-ion,35.0,,35.0,discharge,60,0.016426183864596,1.0020110894530454,0.612438633343944,3.79431293157584,35.54811483425415,5,3.793397536417436,-0.8395672419746063,0.8395672419746063
raw_CU_diffT/TC23NMC09/TC23NMC09_35deg.parquet,TC23NMC09_35deg.parquet,TC23NMC09,NMC,lithium-ion,35.0,,35.0,discharge,61,0.0164266948750721,1.0184377843281176,0.622478784261973,3.78554039464115,35.55611132596685,5,3.7845487165528837,-0.9288439073968391,0.9288439073968391
raw_CU_diffT/TC23NMC09/TC23NMC09_35deg.parquet,TC23NMC09_35deg.parquet,TC23NMC09,NMC,lithium-ion,35.0,,35.0,discharge,62,0.0164262319882768,1.0348640163163945,0.6325186522592245,3.77581432108313,35.542481215469614,5,3.7747463600649964,-1.0276088895508053,1.0276088895508053
raw_CU_diffT/TC23NMC09/TC23NMC09_35deg.parquet,TC23NMC09_35deg.parquet,TC23NMC09,NMC,lithium-ion,35.0,,35.0,discharge,63,0.0164268361417662,1.0512908524581606,0.6425588895207899,3.76494400357711,35.55858301104973,5,3.763914184023906,-1.1244621357769802,1.1244621357769802
raw_CU_diffT/TC23NMC09/TC23NMC09_35deg.parquet,TC23NMC09_35deg.parquet,TC23NMC09,NMC,lithium-ion,35.0,,35.0,discharge,64,0.016426854944944,1.0677177074031046,0.652599138275035,3.75312014944775,35.56985091160222,5,3.7521666128244155,-1.2080632994041594,1.2080632994041594
raw_CU_diffT/TC23NMC09/TC23NMC09_35deg.parquet,TC23NMC09_35deg.parquet,TC23NMC09,NMC,lithium-ion,35.0,,35.0,discharge,65,0.0164261664357438,1.0841438738388485,0.6626389662059599,3.74015205137039,35.57045033149171,5,3.7396562123262584,-1.2707746182716733,1.2707746182716733
raw_CU_diffT/TC23NMC09/TC23NMC09_35deg.parquet,TC23NMC09_35deg.parquet,TC23NMC09,NMC,lithium-ion,35.0,,35.0,discharge,66,0.0164260710429801,1.1005699448818285,0.6726787358319273,3.7268025386437,35.59353143646409,5,3.7266499727839646,-1.310657437814882,1.310657437814882
raw_CU_diffT/TC23NMC09/TC23NMC09_35deg.parquet,TC23NMC09_35deg.parquet,TC23NMC09,NMC,lithium-ion,35.0,,35.0,discharge,67,0.0164263313196374,1.1169962762014658,0.6827186645414438,3.71326231859234,35.60200099447514,5,3.713338601522204,-1.3295554940619922,1.3295554940619922
raw_CU_diffT/TC23NMC09/TC23NMC09_35deg.parquet,TC23NMC09_35deg.parquet,TC23NMC09,NMC,lithium-ion,35.0,,35.0,discharge,68,0.0164284614651434,1.1334247376666091,0.6927598952159947,3.69991280586564,35.603582016574585,5,3.6999509473305756,-1.3276487781140531,1.3276487781140531
raw_CU_diffT/TC23NMC09/TC23NMC09_35deg.parquet,TC23NMC09_35deg.parquet,TC23NMC09,NMC,lithium-ion,35.0,,35.0,discharge,69,0.0164265085962502,1.1498512462628594,0.7027999322786498,3.68656329313895,35.616794005524866,5,3.6866777175337475,-1.3068458331513568,1.3068458331513568
raw_CU_diffT/TC23NMC09/TC23NMC09_35deg.parquet,TC23NMC09_35deg.parquet,TC23NMC09,NMC,lithium-ion,35.0,,35.0,discharge,70,0.0164262095354363,1.1662774557982958,0.7128397865525135,3.67321378041225,35.608870303867405,5,3.673709619456388,-1.268860188541197,1.268860188541197
raw_CU_diffT/TC23NMC09/TC23NMC09_35deg.parquet,TC23NMC09_35deg.parquet,TC23NMC09,NMC,lithium-ion,35.0,,35.0,discharge,71,0.0164264179197119,1.1827038737180078,0.7228797681928127,3.66043638965956,35.61643900552486,5,3.66119921895823,-1.2175832400166087,1.2175832400166087
raw_CU_diffT/TC23NMC09/TC23NMC09_35deg.parquet,TC23NMC09_35deg.parquet,TC23NMC09,NMC,lithium-ion,35.0,,35.0,discharge,72,0.016425927740882,1.1991298014588898,0.7329194502311857,3.64842182820554,35.617547624309395,5,3.649260940434072,-1.1548894810079844,1.1548894810079844
raw_CU_diffT/TC23NMC09/TC23NMC09_35deg.parquet,TC23NMC09_35deg.parquet,TC23NMC09,NMC,lithium-ion,35.0,,35.0,discharge,73,0.0164267775626646,1.2155565790215543,0.7429596516886513,3.63736080337485,35.618375773480665,5,3.638009208278716,-1.0921912801564702,1.0921912801564702
raw_CU_diffT/TC23NMC09/TC23NMC09_35deg.parquet,TC23NMC09_35deg.parquet,TC23NMC09,NMC,lithium-ion,35.0,,35.0,discharge,74,0.016426305606757,1.2319828846283114,0.7529995646822127,3.62687190051816,35.61646696132596,5,3.62732959809736,-1.0466076024082724,1.0466076024082724
raw_CU_diffT/TC23NMC09/TC23NMC09_35deg.parquet,TC23NMC09_35deg.parquet,TC23NMC09,NMC,lithium-ion,35.0,,35.0,discharge,75,0.0164267074358998,1.248409592064211,0.763039723277538,3.61695511963547,35.629434254143646,5,3.6169932611004034,-1.0257215007523257,1.0257215007523257
raw_CU_diffT/TC23NMC09/TC23NMC09_35deg.parquet,TC23NMC09_35deg.parquet,TC23NMC09,NMC,lithium-ion,35.0,,35.0,discharge,76,0.0164260292874502,1.2648356213516614,0.7730794673821316,3.60703833875278,35.620066381215466,5,3.606733207033316,-1.0238261851003756,1.0238261851003756
raw_CU_diffT/TC23NMC09/TC23NMC09_35deg.parquet,TC23NMC09_35deg.parquet,TC23NMC09,NMC,lithium-ion,35.0,,35.0,discharge,77,0.0164265766552538,1.2812621980069152,0.783119546043092,3.59674014322076,35.61232516574586,5,3.596435011501294,-1.0219127979074187,1.0219127979074187
raw_CU_diffT/TC23NMC09/TC23NMC09_35deg.parquet,TC23NMC09_35deg.parquet,TC23NMC09,NMC,lithium-ion,35.0,,35.0,discharge,78,0.0164264772668648,1.29768867527378,0.7931595639569311,3.58606053303941,35.621256104972375,5,3.5862130988991394,-1.0181247526863615,1.0181247526863615
raw_CU_diffT/TC23NMC09/TC23NMC09_35deg.parquet,TC23NMC09_35deg.parquet,TC23NMC09,NMC,lithium-ion,35.0,,35.0,discharge,79,0.0164262260898749,1.3141149013636548,0.8031994283490237,3.57538092285805,35.62212842541436,5,3.575991186296986,-1.0257019722058942,1.0257019722058942
raw_CU_diffT/TC23NMC09/TC23NMC09_35deg.parquet,TC23NMC09_35deg.parquet,TC23NMC09,NMC,lithium-ion,35.0,,35.0,discharge,80,0.0164271278094477,1.3305420291731025,0.8132398438806283,3.5658455566247,35.62458187845304,5,3.5656167078350975,-1.038989836781468,1.038989836781468
raw_CU_diffT/TC23NMC09/TC23NMC09_35deg.parquet,TC23NMC09_35deg.parquet,TC23NMC09,NMC,lithium-ion,35.0,,35.0,discharge,81,0.0164265077914083,1.3469685369645108,0.8232798804513566,3.55592877574201,35.62324419889503,5,3.5551278049784103,-1.0143158991963617,1.0143158991963617
raw_CU_diffT/TC23NMC09/TC23NMC09_35deg.parquet,TC23NMC09_35deg.parquet,TC23NMC09,NMC,lithium-ion,35.0,,35.0,discharge,82,0.0164265160789346,1.363395053043445,0.8333199220874989,3.54486775091132,35.624845745856355,5,3.545249165560656,-0.9440211543061707,0.9440211543061707
raw_CU_diffT/TC23NMC09/TC23NMC09_35deg.parquet,TC23NMC09_35deg.parquet,TC23NMC09,NMC,lithium-ion,35.0,,35.0,discharge,83,0.0164270550304633,1.3798221080739086,0.8433602931359016,3.53361601875597,35.62756229281768,5,3.536171496906504,-0.8566375244653841,0.8566375244653841
raw_CU_diffT/TC23NMC09/TC23NMC09_35deg.parquet,TC23NMC09_35deg.parquet,TC23NMC09,NMC,lithium-ion,35.0,,35.0,discharge,84,0.0164268047558884,1.396248912829797,0.8534005112141222,3.52598772576928,35.61822096685083,5,3.5280473648756874,-0.7502871349717282,0.7502871349717282
raw_CU_diffT/TC23NMC09/TC23NMC09_35deg.parquet,TC23NMC09_35deg.parquet,TC23NMC09,NMC,lithium-ion,35.0,,35.0,discharge,85,0.0164262505545614,1.4126751633843584,0.8634403905592621,3.52045721335394,35.61365925414364,5,3.5211056182578075,-0.6363350192438304,0.6363350192438304
raw_CU_diffT/TC23NMC09/TC23NMC09_35deg.parquet,TC23NMC09_35deg.parquet,TC23NMC09,NMC,lithium-ion,35.0,,35.0,discharge,86,0.0164260550329166,1.4291012184172749,0.8734801503997277,3.51530811558793,35.60965171270718,5,3.515269974122996,-0.5679475745768343,0.5679475745768343
raw_CU_diffT/TC23NMC09/TC23NMC09_35deg.parquet,TC23NMC09_35deg.parquet,TC23NMC09,NMC,lithium-ion,35.0,,35.0,discharge,87,0.0164266096736209,1.445527828090896,0.8835202492418256,3.51015901782192,35.6133144198895,5,3.509701320242718,-0.5850402342799157,0.5850402342799157
raw_CU_diffT/TC23NMC09/TC23NMC09_35deg.parquet,TC23NMC09_35deg.parquet,TC23NMC09,NMC,lithium-ion,35.0,,35.0,discharge,88,0.0164262237047799,1.4619540517956755,0.8935601121761257,3.50443779808191,35.61644790055248,5,3.5035224029235037,-0.7483844538201652,0.7483844538201652
raw_CU_diffT/TC23NMC09/TC23NMC09_35deg.parquet,TC23NMC09_35deg.parquet,TC23NMC09,NMC,lithium-ion,35.0,,35.0,discharge,89,0.0164268407123882,1.478380892508064,0.9036003522312984,3.49814445636789,35.60872508287292,5,3.494673583058952,-1.1795720101403617,1.1795720101403617
raw_CU_diffT/TC23NMC09/TC23NMC09_35deg.parquet,TC23NMC09_35deg.parquet,TC23NMC09,NMC,lithium-ion,35.0,,35.0,discharge,90,0.0164263593211608,1.4948072518292248,0.9136402980556104,3.48956262675787,35.628835055248615,5,3.479836553199854,-1.857722707636924,1.857722707636924
raw_CU_diffT/TC23NMC09/TC23NMC09_35deg.parquet,TC23NMC09_35deg.parquet,TC23NMC09,NMC,lithium-ion,35.0,,35.0,discharge,91,0.0164260355604392,1.511233287389664,0.923680045994314,3.47106401626517,35.64470925414364,5,3.4573712303540747,-2.7010973046834863,2.7010973046834863
raw_CU_diffT/TC23NMC09/TC23NMC09_35deg.parquet,TC23NMC09_35deg.parquet,TC23NMC09,NMC,lithium-ion,35.0,,35.0,discharge,92,0.0164262569564271,1.527659544346091,0.9337199292523344,3.43597386852643,35.68069392265193,5,3.425599390064542,-3.730583193315084,3.730583193315084
raw_CU_diffT/TC23NMC09/TC23NMC09_35deg.parquet,TC23NMC09_35deg.parquet,TC23NMC09,NMC,lithium-ion,35.0,,35.0,discharge,93,0.0164264580403755,1.5440860023864664,0.943759935414762,3.39211118385301,35.69416080110497,5,3.3824613932248537,-4.963314911551834,4.963314911551834
raw_CU_diffT/TC23NMC09/TC23NMC09_35deg.parquet,TC23NMC09_35deg.parquet,TC23NMC09,NMC,lithium-ion,35.0,,35.0,discharge,94,0.0164265160546787,1.560512518441145,0.9537999770360788,3.33928525492023,35.712670441988955,5,3.3259357421935376,-6.522930848183904,6.522930848183904
raw_CU_diffT/TC23NMC09/TC23NMC09_35deg.parquet,TC23NMC09_35deg.parquet,TC23NMC09,NMC,lithium-ion,35.0,,35.0,discharge,95,0.0164258851752317,1.5769384036163767,0.9638396330579246,3.27387264255943,35.72238428176795,5,3.2514836026435185,-9.535401035800106,9.535401035800106
raw_CU_diffT/TC23NMC09/TC23NMC09_35deg.parquet,TC23NMC09_35deg.parquet,TC23NMC09,NMC,lithium-ion,35.0,,35.0,discharge,96,0.016426581333487,1.5933649849498637,0.9738797145782652,3.18843576110859,35.72654613259669,5,3.134465588227808,-11.615235159334048,11.615235159334048
