Repository: DNV007/delivered-energy-decomposition

# Three-term energy accounting for a cold commercial sodium-ion 18650 cell

This repository holds the analysis code and the derived data behind a reanalysis
of a public commercial-cell archive. No new measurements were made. The
manuscript reporting the work is not distributed here; what is here is
everything needed to regenerate its numbers from the raw archive and to check
them.

**Source data.** Droese, D., Schlösser, A., Otto, M. *Dataset: Evaluation of
Commercial Sodium-Ion Batteries by State-of-the-Art Lithium-Ion Battery
Configurations.* Technische Universität Berlin, DepositOnce, 2025.
DOI [10.14279/depositonce-25036](https://doi.org/10.14279/depositonce-25036),
CC BY 4.0.

File: data_processed/ocv/ocv_slope_points.csv (part 60 of 85)
member_path,file_name,cell_id,cell_family,chemistry_type,temperature_deg_c,voltage_v,ambient_temperature_from_file_deg_c,direction,segment_index,segment_capacity_ah,cumulative_capacity_ah,soc_fraction_by_capacity,ocv_voltage_v,ocv_temperature_mean_deg_c,smoothing_window_segments,smoothed_ocv_voltage_v,dv_dcapacity_fraction_v,abs_dv_dcapacity_fraction_v
raw_CU_diffT/TC23NMC09/TC23NMC09_35deg.parquet,TC23NMC09_35deg.parquet,TC23NMC09,NMC,lithium-ion,35.0,,35.0,discharge,97,0.0164264738696446,1.6097914588195084,0.9839197304156914,3.06371317077633,35.75623400552487,5,3.0182485445757026,-11.16526054335418,11.16526054335418
raw_CU_diffT/TC23NMC09/TC23NMC09_35deg.parquet,TC23NMC09_35deg.parquet,TC23NMC09,NMC,lithium-ion,35.0,,35.0,discharge,98,0.0164259591611723,1.6262174179806808,0.9939594316584422,2.80702111177446,35.78512944751381,5,2.910270057349212,-44.27453396108967,44.27453396108967
raw_CU_diffT/TC23NMC09/TC23NMC09_35deg.parquet,TC23NMC09_35deg.parquet,TC23NMC09,NMC,lithium-ion,35.0,,35.0,discharge,99,0.0030487398164555,1.6292661577971363,0.9958228502036706,2.7582000366597,35.70175792817679,5,2.816175063358484,-55.50668101414885,55.50668101414885
raw_CU_diffT/TC23NMC09/TC23NMC09_35deg.parquet,TC23NMC09_35deg.parquet,TC23NMC09,NMC,lithium-ion,35.0,,35.0,discharge,100,0.0019956590936312,1.6312618168907675,0.9970426158737205,2.73398020642698,35.63601378453039,5,2.744469109283668,-39.158953930649204,39.158953930649204
raw_CU_diffT/TC23NMC09/TC23NMC09_35deg.parquet,TC23NMC09_35deg.parquet,TC23NMC09,NMC,lithium-ion,35.0,,35.0,discharge,101,0.0015500269096804,1.632811843800448,0.9979900069477344,2.71796079115495,35.6043267679558,5,2.7218130791132222,-21.187163811151777,21.187163811151777
raw_CU_diffT/TC23NMC09/TC23NMC09_35deg.parquet,TC23NMC09_35deg.parquet,TC23NMC09,NMC,lithium-ion,35.0,,35.0,discharge,102,0.0012822625796043,1.6340941063800525,0.99877373793645,2.70518340040225,35.59603958563537,5,2.7069760492541244,-14.192210372764293,14.192210372764293
raw_CU_diffT/TC23NMC09/TC23NMC09_35deg.parquet,TC23NMC09_35deg.parquet,TC23NMC09,NMC,lithium-ion,35.0,,35.0,discharge,103,0.001084626406386,1.6351787327864382,0.999436671831102,2.69374096092223,35.572822099447514,5,2.70022500996091,-10.35174322056082,10.35174322056082
raw_CU_diffT/TC23NMC09/TC23NMC09_35deg.parquet,TC23NMC09_35deg.parquet,TC23NMC09,NMC,lithium-ion,35.0,,35.0,discharge,104,0.0009216614392118,1.63610039422565,0.9999999999999998,2.68401488736421,35.56788850828729,5,2.69431308289623,-10.494641296292631,10.494641296292631
raw_CU_diffT/TC23NMC09/TC23NMC09_35deg.parquet,TC23NMC09_35deg.parquet,TC23NMC09,NMC,lithium-ion,35.0,,35.0,discharge,0,0.0164267000872054,0.0164267000872054,0.0100401541037339,4.21730177768738,35.57565825966851,11,4.170705621360393,-0.7643041360621499,0.7643041360621499
raw_CU_diffT/TC23NMC09/TC23NMC09_35deg.parquet,TC23NMC09_35deg.parquet,TC23NMC09,NMC,lithium-ion,35.0,,35.0,discharge,1,0.0164266319813805,0.0328533320685859,0.020080266580545,4.19651467929867,35.58695248618785,11,4.163031921867837,-0.7400062055211265,0.7400062055211265
raw_CU_diffT/TC23NMC09/TC23NMC09_35deg.parquet,TC23NMC09_35deg.parquet,TC23NMC09,NMC,lithium-ion,35.0,,35.0,discharge,2,0.0164261302575774,0.0492794623261633,0.0301200723990331,4.1772532395073,35.57750151933702,11,4.155846342313417,-0.6899917056541653,0.6899917056541653
raw_CU_diffT/TC23NMC09/TC23NMC09_35deg.parquet,TC23NMC09_35deg.parquet,TC23NMC09,NMC,lithium-ion,35.0,,35.0,discharge,3,0.0164268297599993,0.0657062920861626,0.0401603057600024,4.15970816563792,35.57190422651934,11,4.149176883375755,-0.6415458386076125,0.6415458386076125
raw_CU_diffT/TC23NMC09/TC23NMC09_35deg.parquet,TC23NMC09_35deg.parquet,TC23NMC09,NMC,lithium-ion,35.0,,35.0,discharge,4,0.0164261159112795,0.0821324079974421,0.0502001028098978,4.14387945769056,35.577584392265194,11,4.142964062532158,-0.5979692173591786,0.5979692173591786
raw_CU_diffT/TC23NMC09/TC23NMC09_35deg.parquet,TC23NMC09_35deg.parquet,TC23NMC09,NMC,lithium-ion,35.0,,35.0,discharge,5,0.0164257539635721,0.0985581619610142,0.060239678633939,4.12957640834053,35.56635229281768,11,4.137170027268183,-0.9447328100006871,0.9447328100006871
raw_CU_diffT/TC23NMC09/TC23NMC09_35deg.parquet,TC23NMC09_35deg.parquet,TC23NMC09,NMC,lithium-ion,35.0,,35.0,discharge,6,0.0164264788606476,0.1149846408216618,0.0702796975219132,4.1169897249125,35.57568494475138,11,4.12399388483664,-1.2458821853523716,1.2458821853523716
raw_CU_diffT/TC23NMC09/TC23NMC09_35deg.parquet,TC23NMC09_35deg.parquet,TC23NMC09,NMC,lithium-ion,35.0,,35.0,discharge,7,0.016426438056943,0.1314110788786048,0.0803196914702782,4.10554728543248,35.55842839779005,11,4.112152693677768,-1.116377731635822,1.116377731635822
raw_CU_diffT/TC23NMC09/TC23NMC09_35deg.parquet,TC23NMC09_35deg.parquet,TC23NMC09,NMC,lithium-ion,35.0,,35.0,discharge,8,0.0164263188161356,0.1478373976947404,0.0903596125375364,4.09582121187446,35.56526270718232,11,4.101577105673503,-0.9946334612735086,0.9946334612735086
raw_CU_diffT/TC23NMC09/TC23NMC09_35deg.parquet,TC23NMC09_35deg.parquet,TC23NMC09,NMC,lithium-ion,35.0,,35.0,discharge,9,0.0164266454375963,0.1642640431323367,0.1003997332389136,4.08704867493978,35.54906825966851,11,4.092180435676272,-0.8832495407920646,0.8832495407920646
raw_CU_diffT/TC23NMC09/TC23NMC09_35deg.parquet,TC23NMC09_35deg.parquet,TC23NMC09,NMC,lithium-ion,35.0,,35.0,discharge,10,0.0164264712877136,0.1806905144200503,0.1104397474982391,4.07922967462843,35.550722955801106,11,4.083841324479466,-0.7830966757823319,0.7830966757823319
raw_CU_diffT/TC23NMC09/TC23NMC09_35deg.parquet,TC23NMC09_35deg.parquet,TC23NMC09,NMC,lithium-ion,35.0,,35.0,discharge,11,0.0164266667019599,0.1971171811220102,0.1204798811965959,4.07236421094041,35.560000303867405,11,4.076455749905997,-0.6941683268315728,0.6941683268315728
raw_CU_diffT/TC23NMC09/TC23NMC09_35deg.parquet,TC23NMC09_35deg.parquet,TC23NMC09,NMC,lithium-ion,35.0,,35.0,discharge,12,0.0164263618788608,0.213543543000871,0.1305198285841982,4.06626157655107,35.54400616022099,11,4.069902352749256,-0.6147378987637069,0.6147378987637069
raw_CU_diffT/TC23NMC09/TC23NMC09_35deg.parquet,TC23NMC09_35deg.parquet,TC23NMC09,NMC,lithium-ion,35.0,,35.0,discharge,13,0.0164266433748269,0.2299701863756979,0.1405599480247912,4.06092177146039,35.563589613259666,11,4.064111784891183,-0.5465339540008074,0.5465339540008074
raw_CU_diffT/TC23NMC09/TC23NMC09_35deg.parquet,TC23NMC09_35deg.parquet,TC23NMC09,NMC,lithium-ion,35.0,,35.0,discharge,14,0.0164259949153649,0.2463961812910628,0.1505996711208419,4.05634479566838,35.550976906077345,11,4.058928013066142,-0.4895527120857537,0.4895527120857537
raw_CU_diffT/TC23NMC09/TC23NMC09_35deg.parquet,TC23NMC09_35deg.parquet,TC23NMC09,NMC,lithium-ion,35.0,,35.0,discharge,15,0.016426551763364,0.2628227330544268,0.1606397345676443,4.0521492345257,35.56512577348066,11,4.054281689156071,-0.4403380542078139,0.4403380542078139
raw_CU_diffT/TC23NMC09/TC23NMC09_35deg.parquet,TC23NMC09_35deg.parquet,TC23NMC09,NMC,lithium-ion,35.0,,35.0,discharge,16,0.0164258941438346,0.2792486271982614,0.1706793960711848,4.04833508803236,35.55499361878452,11,4.050086128013396,-0.4014872802638081,0.4014872802638081
raw_CU_diffT/TC23NMC09/TC23NMC09_35deg.parquet,TC23NMC09_35deg.parquet,TC23NMC09,NMC,lithium-ion,35.0,,35.0,discharge,17,0.0164264530592717,0.2956750802575331,0.1807193991891146,4.04490235618835,35.55670237569061,11,4.046219970431509,-0.37298975257732536,0.37298975257732536
raw_CU_diffT/TC23NMC09/TC23NMC09_35deg.parquet,TC23NMC09_35deg.parquet,TC23NMC09,NMC,lithium-ion,35.0,,35.0,discharge,18,0.0164262663479171,0.3121013466054502,0.1907592881873026,4.04185103899368,35.56973226519337,11,4.042596531262834,-0.3539944085607374,0.3539944085607374
raw_CU_diffT/TC23NMC09/TC23NMC09_35deg.parquet,TC23NMC09_35deg.parquet,TC23NMC09,NMC,lithium-ion,35.0,,35.0,discharge,19,0.0164265210897013,0.3285278676951515,0.2007993328860729,4.03879972179901,35.570622569060774,11,4.039111788330282,-0.3470887915487424,0.3470887915487424
raw_CU_diffT/TC23NMC09/TC23NMC09_35deg.parquet,TC23NMC09_35deg.parquet,TC23NMC09,NMC,lithium-ion,35.0,,35.0,discharge,20,0.016426105825195,0.3449539735203465,0.2108391237712583,4.035939111929,35.566461160221,11,4.035627045397729,-0.35140713888714004,0.35140713888714004
raw_CU_diffT/TC23NMC09/TC23NMC09_35deg.parquet,TC23NMC09_35deg.parquet,TC23NMC09,NMC,lithium-ion,35.0,,35.0,discharge,21,0.0164263904457307,0.3613803639660772,0.220879088619201,4.033078502059,35.57844732044199,11,4.032055617317601,-0.3660882488464381,0.3660882488464381
raw_CU_diffT/TC23NMC09/TC23NMC09_35deg.parquet,TC23NMC09_35deg.parquet,TC23NMC09,NMC,lithium-ion,35.0,,35.0,discharge,22,0.0164258584266875,0.3778062223927647,0.2309187282920841,4.02983647753966,35.57687488950276,11,4.02827614488329,-0.39198455827616385,0.39198455827616385
raw_CU_diffT/TC23NMC09/TC23NMC09_35deg.parquet,TC23NMC09_35deg.parquet,TC23NMC09,NMC,lithium-ion,35.0,,35.0,discharge,23,0.0164268019086433,0.394233024301408,0.2409589446300417,4.02640374569565,35.58913254143646,11,4.024184605917706,-0.42997374032501057,0.42997374032501057
raw_CU_diffT/TC23NMC09/TC23NMC09_35deg.parquet,TC23NMC09_35deg.parquet,TC23NMC09,NMC,lithium-ion,35.0,,35.0,discharge,24,0.0164260506909719,0.4106590749923799,0.2509987018166698,4.02258959920231,35.594158812154696,11,4.019642304184727,-0.48005286502603894,0.48005286502603894
raw_CU_diffT/TC23NMC09/TC23NMC09_35deg.parquet,TC23NMC09_35deg.parquet,TC23NMC09,NMC,lithium-ion,35.0,,35.0,discharge,25,0.016426539743057,0.4270856147354369,0.2610387579165472,4.0180126234103,35.5903603038674,11,4.014545217507262,-0.5387515696254752,0.5387515696254752
raw_CU_diffT/TC23NMC09/TC23NMC09_35deg.parquet,TC23NMC09_35deg.parquet,TC23NMC09,NMC,lithium-ion,35.0,,35.0,discharge,26,0.0164268513635216,0.4435124660989585,0.2710790044817931,4.01286352564429,35.59441298342542,11,4.00882399776725,-0.6034951599191913,0.6034951599191913
raw_CU_diffT/TC23NMC09/TC23NMC09_35deg.parquet,TC23NMC09_35deg.parquet,TC23NMC09,NMC,lithium-ion,35.0,,35.0,discharge,27,0.0164271031045592,0.4599395692035177,0.2811194049135367,4.00676089125494,35.59958397790056,11,4.002426633876145,-0.6682931589996883,0.6682931589996883
raw_CU_diffT/TC23NMC09/TC23NMC09_35deg.parquet,TC23NMC09_35deg.parquet,TC23NMC09,NMC,lithium-ion,35.0,,35.0,discharge,28,0.0164248613223183,0.476364430525836,0.2911584351468202,3.99989542756693,35.595849281767954,11,3.9954051369224945,-0.7287368175627762,0.7287368175627762
raw_CU_diffT/TC23NMC09/TC23NMC09_35deg.parquet,TC23NMC09_35deg.parquet,TC23NMC09,NMC,lithium-ion,35.0,,35.0,discharge,29,0.0164265881233895,0.4927910186492255,0.3011985208172133,3.99188571993091,35.59239563535911,11,3.9877941809653277,-0.7839519126599725,0.7839519126599725
raw_CU_diffT/TC23NMC09/TC23NMC09_35deg.parquet,TC23NMC09_35deg.parquet,TC23NMC09,NMC,lithium-ion,35.0,,35.0,discharge,30,0.0164268505882683,0.5092178692374938,0.3112387669086171,3.98273176834689,35.591468646408835,11,3.979663114122704,-0.827987667194634,0.827987667194634
raw_CU_diffT/TC23NMC09/TC23NMC09_35deg.parquet,TC23NMC09_35deg.parquet,TC23NMC09,NMC,lithium-ion,35.0,,35.0,discharge,31,0.0164264936096248,0.5256443628471186,0.3212787948113054,3.97300569478887,35.596384558011046,11,3.9711679696602626,-0.859099824659495,0.859099824659495
raw_CU_diffT/TC23NMC09/TC23NMC09_35deg.parquet,TC23NMC09_35deg.parquet,TC23NMC09,NMC,lithium-ion,35.0,,35.0,discharge,32,0.0164257023049469,0.5420700651520655,0.3313183390611073,3.96270749925685,35.580201132596684,11,3.962412769755092,-0.8763864370111492,0.8763864370111492
raw_CU_diffT/TC23NMC09/TC23NMC09_35deg.parquet,TC23NMC09_35deg.parquet,TC23NMC09,NMC,lithium-ion,35.0,,35.0,discharge,33,0.0164257838853429,0.5584958490374083,0.3413579331736172,3.9526000110495,35.57831044198895,11,3.9535708847023474,-0.8789542160172914,0.8789542160172914
raw_CU_diffT/TC23NMC09/TC23NMC09_35deg.parquet,TC23NMC09_35deg.parquet,TC23NMC09,NMC,lithium-ion,35.0,,35.0,discharge,34,0.016426548060483,0.5749223970978914,0.3513979943571838,3.94268323016681,35.56790566298342,11,3.9447636737086316,-0.8676989472724301,0.8676989472724301
raw_CU_diffT/TC23NMC09/TC23NMC09_35deg.parquet,TC23NMC09_35deg.parquet,TC23NMC09,NMC,lithium-ion,35.0,,35.0,discharge,35,0.0164269598866962,0.5913493569845876,0.3614383072528181,3.93314786393346,35.54508933701657,11,3.936147170039583,-0.8417928477392138,0.8417928477392138
raw_CU_diffT/TC23NMC09/TC23NMC09_35deg.parquet,TC23NMC09_35deg.parquet,TC23NMC09,NMC,lithium-ion,35.0,,35.0,discharge,36,0.0164267103412939,0.6077760673258815,0.3714784676239478,3.92456603432344,35.53969066298343,11,3.9278600699313246,-0.8020865097647061,0.8020865097647061
raw_CU_diffT/TC23NMC09/TC23NMC09_35deg.parquet,TC23NMC09_35deg.parquet,TC23NMC09,NMC,lithium-ion,35.0,,35.0,discharge,37,0.0164265934825826,0.6242026608084641,0.3815185565699303,3.91655632668742,35.53988190607735,11,3.9200410696199754,-0.7528877072379885,0.7528877072379885
raw_CU_diffT/TC23NMC09/TC23NMC09_35deg.parquet,TC23NMC09_35deg.parquet,TC23NMC09,NMC,lithium-ion,35.0,,35.0,discharge,38,0.0164260582573231,0.6406287190657872,0.3915583183811836,3.90950015567474,35.53142223756906,11,3.9127421801940816,-0.6993618718382208,0.6993618718382208
raw_CU_diffT/TC23NMC09/TC23NMC09_35deg.parquet,TC23NMC09_35deg.parquet,TC23NMC09,NMC,lithium-ion,35.0,,35.0,discharge,39,0.0164264156124409,0.6570551346782281,0.401598298611257,3.90301610663606,35.532530055248614,11,3.9059980757126738,-0.6457843544195043,0.6457843544195043
raw_CU_diffT/TC23NMC09/TC23NMC09_35deg.parquet,TC23NMC09_35deg.parquet,TC23NMC09,NMC,lithium-ion,35.0,,35.0,discharge,40,0.0164285472397055,0.6734836819179336,0.4116395817120297,3.89710417957138,35.51710966850829,11,3.8997740821167217,-0.595701339848091,0.595701339848091
raw_CU_diffT/TC23NMC09/TC23NMC09_35deg.parquet,TC23NMC09_35deg.parquet,TC23NMC09,NMC,lithium-ion,35.0,,35.0,discharge,41,0.0164265710164129,0.6899102529343465,0.4216796569264772,3.89157366715604,35.52218055248619,11,3.8940355253471948,-0.5517160834537265,0.5517160834537265
raw_CU_diffT/TC23NMC09/TC23NMC09_35deg.parquet,TC23NMC09_35deg.parquet,TC23NMC09,NMC,lithium-ion,35.0,,35.0,discharge,42,0.0164259955596248,0.7063362484939713,0.4317193804163056,3.88699669136403,35.518155524861875,11,3.888695720256517,-0.5154545298188964,0.5154545298188964
raw_CU_diffT/TC23NMC09/TC23NMC09_35deg.parquet,TC23NMC09_35deg.parquet,TC23NMC09,NMC,lithium-ion,35.0,,35.0,discharge,43,0.0164265539534491,0.7227628024474203,0.4417594452017087,3.88241971557202,35.512502928176794,11,3.8836853187266276,-0.4869596927649127,0.4869596927649127
raw_CU_diffT/TC23NMC09/TC23NMC09_35deg.parquet,TC23NMC09_35deg.parquet,TC23NMC09,NMC,lithium-ion,35.0,,35.0,discharge,44,0.0164260976253236,0.7391889000727438,0.4517992310750554,3.87841486175401,35.516755138121546,11,3.8789176356099513,-0.4653785436194937,0.4653785436194937
raw_CU_diffT/TC23NMC09/TC23NMC09_35deg.parquet,TC23NMC09_35deg.parquet,TC23NMC09,NMC,lithium-ion,35.0,,35.0,discharge,45,0.0164263067396713,0.7556152068124151,0.4618391447610646,3.87421930061134,35.51230259668508,11,3.8743406598179417,-0.4498282947284338,0.4498282947284338
raw_CU_diffT/TC23NMC09/TC23NMC09_35deg.parquet,TC23NMC09_35deg.parquet,TC23NMC09,NMC,lithium-ion,35.0,,35.0,discharge,46,0.0164267473111297,0.7720419541235448,0.4718793277285067,3.87002373946866,35.52578828729281,11,3.869885043232539,-0.44119336053765323,0.44119336053765323
raw_CU_diffT/TC23NMC09/TC23NMC09_35deg.parquet,TC23NMC09_35deg.parquet,TC23NMC09,NMC,lithium-ion,35.0,,35.0,discharge,47,0.0164263644038772,0.788468318527422,0.4819192766594228,3.86582817832598,35.51778237569061,11,3.865481437735681,-0.4394762277705695,0.4394762277705695
raw_CU_diffT/TC23NMC09/TC23NMC09_35deg.parquet,TC23NMC09_35deg.parquet,TC23NMC09,NMC,lithium-ion,35.0,,35.0,discharge,48,0.0164260316188509,0.804894350146273,0.4919590221889905,3.86144190985864,35.52330850828729,11,3.8610604952093084,-0.44292830607957967,0.44292830607957967
raw_CU_diffT/TC23NMC09/TC23NMC09_35deg.parquet,TC23NMC09_35deg.parquet,TC23NMC09,NMC,lithium-ion,35.0,,35.0,discharge,49,0.0164264740720486,0.8213208242183215,0.5019990381501278,3.8570556413913,35.53135044198895,11,3.8565875415943904,-0.4524270670380588,0.4524270670380588
raw_CU_diffT/TC23NMC09/TC23NMC09_35deg.parquet,TC23NMC09_35deg.parquet,TC23NMC09,NMC,lithium-ion,35.0,,35.0,discharge,50,0.0164259600615902,0.8377467842799118,0.5120387399432226,3.85266937292396,35.52523461325967,11,3.85197589174335,-0.46623627149708113,0.46623627149708113
raw_CU_diffT/TC23NMC09/TC23NMC09_35deg.parquet,TC23NMC09_35deg.parquet,TC23NMC09,NMC,lithium-ion,35.0,,35.0,discharge,51,0.0164268110467937,0.8541735953267054,0.5220789618665039,3.84809239713195,35.53101287292818,11,3.847225545656188,-0.4817639490809711,0.4817639490809711
raw_CU_diffT/TC23NMC09/TC23NMC09_35deg.parquet,TC23NMC09_35deg.parquet,TC23NMC09,NMC,lithium-ion,35.0,,35.0,discharge,52,0.0164269046258763,0.8706004999525817,0.5321192409862037,3.8431340066906,35.53689209944751,11,3.842301829273875,-0.5016188494513472,0.5016188494513472
raw_CU_diffT/TC23NMC09/TC23NMC09_35deg.parquet,TC23NMC09_35deg.parquet,TC23NMC09,NMC,lithium-ion,35.0,,35.0,discharge,53,0.0164269908788667,0.8870274908314484,0.5421595728245451,3.83836632357393,35.529277624309394,11,3.837152731507864,-0.5249424953434527,0.5249424953434527
raw_CU_diffT/TC23NMC09/TC23NMC09_35deg.parquet,TC23NMC09_35deg.parquet,TC23NMC09,NMC,lithium-ion,35.0,,35.0,discharge,54,0.0164261573916456,0.903453648223094,0.5521993952276316,3.83321722580792,35.53656486187845,11,3.8317609153286414,-0.5525887276292281,0.5525887276292281
raw_CU_diffT/TC23NMC09/TC23NMC09_35deg.parquet,TC23NMC09_35deg.parquet,TC23NMC09,NMC,lithium-ion,35.0,,35.0,discharge,55,0.0164259149675443,0.9198795631906382,0.56223906945882,3.82768671339257,35.53059524861878,11,3.826057032618145,-0.5879747307967023,0.5879747307967023
raw_CU_diffT/TC23NMC09/TC23NMC09_35deg.parquet,TC23NMC09_35deg.parquet,TC23NMC09,NMC,lithium-ion,35.0,,35.0,discharge,56,0.0164268731650142,0.9363064363556524,0.5722793293493439,3.82196549365256,35.53790168508287,11,3.8199543982287993,-0.6311388743228292,0.6311388743228292
raw_CU_diffT/TC23NMC09/TC23NMC09_35deg.parquet,TC23NMC09_35deg.parquet,TC23NMC09,NMC,lithium-ion,35.0,,35.0,discharge,57,0.0164263226152599,0.9527327589709124,0.5823192527386628,3.81586285926321,35.5386461878453,11,3.813383664042543,-0.6812313262938403,0.6812313262938403
raw_CU_diffT/TC23NMC09/TC23NMC09_35deg.parquet,TC23NMC09_35deg.parquet,TC23NMC09,NMC,lithium-ion,35.0,,35.0,discharge,58,0.0164260902274994,0.9691588491984118,0.5923590340903895,3.80918810289987,35.542027154696136,11,3.806275481941316,-0.7399489291103407,0.7399489291103407
raw_CU_diffT/TC23NMC09/TC23NMC09_35deg.parquet,TC23NMC09_35deg.parquet,TC23NMC09,NMC,lithium-ion,35.0,,35.0,discharge,59,0.0164260563900377,0.9855849055884496,0.6023987947603403,3.80213193188719,35.54639734806629,11,3.7985258297480273,-0.8072928585977479,0.8072928585977479
raw_CU_diffT/TC23NMC09/TC23NMC09_35deg.parquet,TC23NMC09_35deg.parquet,TC23NMC09,NMC,lithium-ion,35.0,,35.0,discharge,60,0.016426183864596,1.0020110894530454,0.612438633343944,3.79431293157584,35.54811483425415,11,3.790065359344615,-0.8780750065224936,0.8780750065224936
raw_CU_diffT/TC23NMC09/TC23NMC09_35deg.parquet,TC23NMC09_35deg.parquet,TC23NMC09,NMC,lithium-ion,35.0,,35.0,discharge,61,0.0164266948750721,1.0184377843281176,0.622478784261973,3.78554039464115,35.55611132596685,11,3.7808940707310823,-0.9488743788303395,0.9488743788303395
raw_CU_diffT/TC23NMC09/TC23NMC09_35deg.parquet,TC23NMC09_35deg.parquet,TC23NMC09,NMC,lithium-ion,35.0,,35.0,discharge,62,0.0164262319882768,1.0348640163163945,0.6325186522592245,3.77581432108313,35.542481215469614,11,3.771011963907425,-1.0170761701256197,1.0170761701256197
raw_CU_diffT/TC23NMC09/TC23NMC09_35deg.parquet,TC23NMC09_35deg.parquet,TC23NMC09,NMC,lithium-ion,35.0,,35.0,discharge,63,0.0164268361417662,1.0512908524581606,0.6425588895207899,3.76494400357711,35.55858301104973,11,3.760471049962192,-1.080084576232906,1.080084576232906
raw_CU_diffT/TC23NMC09/TC23NMC09_35deg.parquet,TC23NMC09_35deg.parquet,TC23NMC09,NMC,lithium-ion,35.0,,35.0,discharge,64,0.016426854944944,1.0677177074031046,0.652599138275035,3.75312014944775,35.56985091160222,11,3.749323339983926,-1.1388186553949993,1.1388186553949993
raw_CU_diffT/TC23NMC09/TC23NMC09_35deg.parquet,TC23NMC09_35deg.parquet,TC23NMC09,NMC,lithium-ion,35.0,,35.0,discharge,65,0.0164261664357438,1.0841438738388485,0.6626389662059599,3.74015205137039,35.57045033149171,11,3.7376035080316594,-1.1897862605260627,1.1897862605260627
raw_CU_diffT/TC23NMC09/TC23NMC09_35deg.parquet,TC23NMC09_35deg.parquet,TC23NMC09,NMC,lithium-ion,35.0,,35.0,discharge,66,0.0164260710429801,1.1005699448818285,0.6726787358319273,3.7268025386437,35.59353143646409,11,3.7254329133119977,-1.2269065930431111,1.2269065930431111
raw_CU_diffT/TC23NMC09/TC23NMC09_35deg.parquet,TC23NMC09_35deg.parquet,TC23NMC09,NMC,lithium-ion,35.0,,35.0,discharge,67,0.0164263313196374,1.1169962762014658,0.6827186645414438,3.71326231859234,35.60200099447514,11,3.7129675890905784,-1.2475371388791814,1.2475371388791814
raw_CU_diffT/TC23NMC09/TC23NMC09_35deg.parquet,TC23NMC09_35deg.parquet,TC23NMC09,NMC,lithium-ion,35.0,,35.0,discharge,68,0.0164284614651434,1.1334247376666091,0.6927598952159947,3.69991280586564,35.603582016574585,11,3.7003809056625525,-1.251847701133272,1.251847701133272
raw_CU_diffT/TC23NMC09/TC23NMC09_35deg.parquet,TC23NMC09_35deg.parquet,TC23NMC09,NMC,lithium-ion,35.0,,35.0,discharge,69,0.0164265085962502,1.1498512462628594,0.7027999322786498,3.68656329313895,35.616794005524866,11,3.6878288962935573,-1.2415727193316002,1.2415727193316002
raw_CU_diffT/TC23NMC09/TC23NMC09_35deg.parquet,TC23NMC09_35deg.parquet,TC23NMC09,NMC,lithium-ion,35.0,,35.0,discharge,70,0.0164262095354363,1.1662774557982958,0.7128397865525135,3.67321378041225,35.608870303867405,11,3.6754502572197136,-1.2191279501019494,1.2191279501019494
raw_CU_diffT/TC23NMC09/TC23NMC09_35deg.parquet,TC23NMC09_35deg.parquet,TC23NMC09,NMC,lithium-ion,35.0,,35.0,discharge,71,0.0164264179197119,1.1827038737180078,0.7228797681928127,3.66043638965956,35.61643900552486,11,3.663349010618113,-1.1915086251800346,1.1915086251800346
raw_CU_diffT/TC23NMC09/TC23NMC09_35deg.parquet,TC23NMC09_35deg.parquet,TC23NMC09,NMC,lithium-ion,35.0,,35.0,discharge,72,0.016425927740882,1.1991298014588898,0.7329194502311857,3.64842182820554,35.617547624309395,11,3.651525156488754,-1.1647311751670202,1.1647311751670202
raw_CU_diffT/TC23NMC09/TC23NMC09_35deg.parquet,TC23NMC09_35deg.parquet,TC23NMC09,NMC,lithium-ion,35.0,,35.0,discharge,73,0.0164267775626646,1.2155565790215543,0.7429596516886513,3.63736080337485,35.618375773480665,11,3.639961357802125,-1.1396783644679829,1.1396783644679829
raw_CU_diffT/TC23NMC09/TC23NMC09_35deg.parquet,TC23NMC09_35deg.parquet,TC23NMC09,NMC,lithium-ion,35.0,,35.0,discharge,74,0.016426305606757,1.2319828846283114,0.7529995646822127,3.62687190051816,35.61646696132596,11,3.628640277528707,-1.110326143338682,1.110326143338682
raw_CU_diffT/TC23NMC09/TC23NMC09_35deg.parquet,TC23NMC09_35deg.parquet,TC23NMC09,NMC,lithium-ion,35.0,,35.0,discharge,75,0.0164267074358998,1.248409592064211,0.763039723277538,3.61695511963547,35.629434254143646,11,3.6176659378455938,-1.0775251401034893,1.0775251401034893
raw_CU_diffT/TC23NMC09/TC23NMC09_35deg.parquet,TC23NMC09_35deg.parquet,TC23NMC09,NMC,lithium-ion,35.0,,35.0,discharge,76,0.0164260292874502,1.2648356213516614,0.7730794673821316,3.60703833875278,35.620066381215466,11,3.6070036646937536,-1.054218381127896,1.054218381127896
raw_CU_diffT/TC23NMC09/TC23NMC09_35deg.parquet,TC23NMC09_35deg.parquet,TC23NMC09,NMC,lithium-ion,35.0,,35.0,discharge,77,0.0164265766552538,1.2812621980069152,0.783119546043092,3.59674014322076,35.61232516574586,11,3.5964974248075503,-1.0429796070515067,1.0429796070515067
raw_CU_diffT/TC23NMC09/TC23NMC09_35deg.parquet,TC23NMC09_35deg.parquet,TC23NMC09,NMC,lithium-ion,35.0,,35.0,discharge,78,0.0164264772668648,1.29768867527378,0.7931595639569311,3.58606053303941,35.621256104972375,11,3.5860605330394075,-1.0239956550692568,1.0239956550692568
raw_CU_diffT/TC23NMC09/TC23NMC09_35deg.parquet,TC23NMC09_35deg.parquet,TC23NMC09,NMC,lithium-ion,35.0,,35.0,discharge,79,0.0164262260898749,1.3141149013636548,0.8031994283490237,3.57538092285805,35.62212842541436,11,3.5759357078025373,-0.9859878724501243,0.9859878724501243
raw_CU_diffT/TC23NMC09/TC23NMC09_35deg.parquet,TC23NMC09_35deg.parquet,TC23NMC09,NMC,lithium-ion,35.0,,35.0,discharge,80,0.0164271278094477,1.3305420291731025,0.8132398438806283,3.5658455566247,35.62458187845304,11,3.566261645333063,-0.941945069703479,0.941945069703479
raw_CU_diffT/TC23NMC09/TC23NMC09_35deg.parquet,TC23NMC09_35deg.parquet,TC23NMC09,NMC,lithium-ion,35.0,,35.0,discharge,81,0.0164265077914083,1.3469685369645108,0.8232798804513566,3.55592877574201,35.62324419889503,11,3.557021008601468,-0.8987937077759227,0.8987937077759227
raw_CU_diffT/TC23NMC09/TC23NMC09_35deg.parquet,TC23NMC09_35deg.parquet,TC23NMC09,NMC,lithium-ion,35.0,,35.0,discharge,82,0.0164265160789346,1.363395053043445,0.8333199220874989,3.54486775091132,35.624845745856355,11,3.5482137976077537,-0.8564737792038386,0.8564737792038386
raw_CU_diffT/TC23NMC09/TC23NMC09_35deg.parquet,TC23NMC09_35deg.parquet,TC23NMC09,NMC,lithium-ion,35.0,,35.0,discharge,83,0.0164270550304633,1.3798221080739086,0.8433602931359016,3.53361601875597,35.62756229281768,11,3.539822675322404,-0.8158867608520382,0.8158867608520382
raw_CU_diffT/TC23NMC09/TC23NMC09_35deg.parquet,TC23NMC09_35deg.parquet,TC23NMC09,NMC,lithium-ion,35.0,,35.0,discharge,84,0.0164268047558884,1.396248912829797,0.8534005112141222,3.52598772576928,35.61822096685083,11,3.5318303047159016,-0.7865513363909713,0.7865513363909713
raw_CU_diffT/TC23NMC09/TC23NMC09_35deg.parquet,TC23NMC09_35deg.parquet,TC23NMC09,NMC,lithium-ion,35.0,,35.0,discharge,85,0.0164262505545614,1.4126751633843584,0.8634403905592621,3.52045721335394,35.61365925414364,11,3.5240286414340676,-0.8176529717185872,0.8176529717185872
raw_CU_diffT/TC23NMC09/TC23NMC09_35deg.parquet,TC23NMC09_35deg.parquet,TC23NMC09,NMC,lithium-ion,35.0,,35.0,discharge,86,0.0164260550329166,1.4291012184172749,0.8734801503997277,3.51530811558793,35.60965171270718,11,3.515412137765019,-0.9721890119977843,0.9721890119977843
raw_CU_diffT/TC23NMC09/TC23NMC09_35deg.parquet,TC23NMC09_35deg.parquet,TC23NMC09,NMC,lithium-ion,35.0,,35.0,discharge,87,0.0164266096736209,1.445527828090896,0.8835202492418256,3.51015901782192,35.6133144198895,11,3.5045071461999666,-1.2346648144292658,1.2346648144292658
raw_CU_diffT/TC23NMC09/TC23NMC09_35deg.parquet,TC23NMC09_35deg.parquet,TC23NMC09,NMC,lithium-ion,35.0,,35.0,discharge,88,0.0164262237047799,1.4619540517956755,0.8935601121761257,3.50443779808191,35.61644790055248,11,3.490620185558302,-1.5713690210270386,1.5713690210270386
raw_CU_diffT/TC23NMC09/TC23NMC09_35deg.parquet,TC23NMC09_35deg.parquet,TC23NMC09,NMC,lithium-ion,35.0,,35.0,discharge,89,0.0164268407123882,1.478380892508064,0.9036003522312984,3.49814445636789,35.60872508287292,11,3.4729537524823253,-2.0212034042839377,2.0212034042839377
raw_CU_diffT/TC23NMC09/TC23NMC09_35deg.parquet,TC23NMC09_35deg.parquet,TC23NMC09,NMC,lithium-ion,35.0,,35.0,discharge,90,0.0164263593211608,1.4948072518292248,0.9136402980556104,3.48956262675787,35.628835055248615,11,3.450034199463248,-2.644635183181549,2.644635183181549
raw_CU_diffT/TC23NMC09/TC23NMC09_35deg.parquet,TC23NMC09_35deg.parquet,TC23NMC09,NMC,lithium-ion,35.0,,35.0,discharge,91,0.0164260355604392,1.511233287389664,0.923680045994314,3.47106401626517,35.64470925414364,11,3.419850431077307,-3.5477597707548796,3.5477597707548796
raw_CU_diffT/TC23NMC09/TC23NMC09_35deg.parquet,TC23NMC09_35deg.parquet,TC23NMC09,NMC,lithium-ion,35.0,,35.0,discharge,92,0.0164262569564271,1.527659544346091,0.9337199292523344,3.43597386852643,35.68069392265193,11,3.3787963451853433,-5.2278890381460315,5.2278890381460315
raw_CU_diffT/TC23NMC09/TC23NMC09_35deg.parquet,TC23NMC09_35deg.parquet,TC23NMC09,NMC,lithium-ion,35.0,,35.0,discharge,93,0.0164264580403755,1.5440860023864664,0.943759935414762,3.39211118385301,35.69416080110497,11,3.3148747173628474,-6.561807616060889,6.561807616060889
raw_CU_diffT/TC23NMC09/TC23NMC09_35deg.parquet,TC23NMC09_35deg.parquet,TC23NMC09,NMC,lithium-ion,35.0,,35.0,discharge,94,0.0164265160546787,1.560512518441145,0.9537999770360788,3.33928525492023,35.712670441988955,11,3.247034920869919,-6.838217332385852,6.838217332385852
raw_CU_diffT/TC23NMC09/TC23NMC09_35deg.parquet,TC23NMC09_35deg.parquet,TC23NMC09,NMC,lithium-ion,35.0,,35.0,discharge,95,0.0164258851752317,1.5769384036163767,0.9638396330579246,3.27387264255943,35.72238428176795,11,3.1775654436025635,-6.953032621182359,6.953032621182359
raw_CU_diffT/TC23NMC09/TC23NMC09_35deg.parquet,TC23NMC09_35deg.parquet,TC23NMC09,NMC,lithium-ion,35.0,,35.0,discharge,96,0.016426581333487,1.5933649849498637,0.9738797145782652,3.18843576110859,35.72654613259669,11,3.107419822184116,-6.960679824480849,6.960679824480849
raw_CU_diffT/TC23NMC09/TC23NMC09_35deg.parquet,TC23NMC09_35deg.parquet,TC23NMC09,NMC,lithium-ion,35.0,,35.0,discharge,97,0.0164264738696446,1.6097914588195084,0.9839197304156914,3.06371317077633,35.75623400552487,11,3.0377943116511235,-6.827843318866002,6.827843318866002
raw_CU_diffT/TC23NMC09/TC23NMC09_35deg.parquet,TC23NMC09_35deg.parquet,TC23NMC09,NMC,lithium-ion,35.0,,35.0,discharge,98,0.0164259591611723,1.6262174179806808,0.9939594316584422,2.80702111177446,35.78512944751381,11,2.9703185927780145,-30.189440371477758,30.189440371477758
raw_CU_diffT/TC23NMC09/TC23NMC09_35deg.parquet,TC23NMC09_35deg.parquet,TC23NMC09,NMC,lithium-ion,35.0,,35.0,discharge,99,0.0030487398164555,1.6292661577971363,0.9958228502036706,2.7582000366597,35.70175792817679,11,2.9059462021881233,-35.13827742254057,35.13827742254057
raw_CU_diffT/TC23NMC09/TC23NMC09_35deg.parquet,TC23NMC09_35deg.parquet,TC23NMC09,NMC,lithium-ion,35.0,,35.0,discharge,100,0.0019956590936312,1.6312618168907675,0.9970426158737205,2.73398020642698,35.63601378453039,11,2.862612296914913,-42.678256965264154,42.678256965264154
raw_CU_diffT/TC23NMC09/TC23NMC09_35deg.parquet,TC23NMC09_35deg.parquet,TC23NMC09,NMC,lithium-ion,35.0,,35.0,discharge,101,0.0015500269096804,1.632811843800448,0.9979900069477344,2.71796079115495,35.6043267679558,11,2.8169167029544107,-54.26497962774374,54.26497962774374
raw_CU_diffT/TC23NMC09/TC23NMC09_35deg.parquet,TC23NMC09_35deg.parquet,TC23NMC09,NMC,lithium-ion,35.0,,35.0,discharge,102,0.0012822625796043,1.6340941063800525,0.99877373793645,2.70518340040225,35.59603958563537,11,2.7704768206851385,-61.38682349374176,61.38682349374176
raw_CU_diffT/TC23NMC09/TC23NMC09_35deg.parquet,TC23NMC09_35deg.parquet,TC23NMC09,NMC,lithium-ion,35.0,,35.0,discharge,103,0.001084626406386,1.6351787327864382,0.999436671831102,2.69374096092223,35.572822099447514,11,2.7285859135292543,-41.57412881318987,41.57412881318987
raw_CU_diffT/TC23NMC09/TC23NMC09_35deg.parquet,TC23NMC09_35deg.parquet,TC23NMC09,NMC,lithium-ion,35.0,,35.0,discharge,104,0.0009216614392118,1.63610039422565,0.9999999999999998,2.68401488736421,35.56788850828729,11,2.7155133804883866,-23.205892697403797,23.205892697403797
raw_CU_diffT/TC23NMC09/TC23NMC09_45deg.parquet,TC23NMC09_45deg.parquet,TC23NMC09,NMC,lithium-ion,45.0,,45.0,charge,0,0.0163265583578082,0.0163265583578082,0.0101501230055754,3.09441705004773,45.50547569060773,1,3.09441705004773,11.798939640518732,11.798939640518732
raw_CU_diffT/TC23NMC09/TC23NMC09_45deg.parquet,TC23NMC09_45deg.parquet,TC23NMC09,NMC,lithium-ion,45.0,,45.0,charge,1,0.0163270370280822,0.0326535953858904,0.0203005435975774,3.21418124993864,45.478304751381216,1,3.21418124993864,9.920252203427566,9.920252203427566
raw_CU_diffT/TC23NMC09/TC23NMC09_45deg.parquet,TC23NMC09_45deg.parquet,TC23NMC09,NMC,lithium-ion,45.0,,45.0,charge,2,0.0163263768015865,0.0489799721874768,0.0304505537307431,3.29580398489614,45.47230696132596,1,3.29580398489614,7.101764376522482,7.101764376522482
raw_CU_diffT/TC23NMC09/TC23NMC09_45deg.parquet,TC23NMC09_45deg.parquet,TC23NMC09,NMC,lithium-ion,45.0,,45.0,charge,3,0.0163290803155731,0.06530905250305,0.0406022446222727,3.35835598738694,45.4783043922652,1,3.35835598738694,5.57025955769717,5.57025955769717
raw_CU_diffT/TC23NMC09/TC23NMC09_45deg.parquet,TC23NMC09_45deg.parquet,TC23NMC09,NMC,lithium-ion,45.0,,45.0,charge,4,0.0163270041771021,0.0816360566801521,0.0507526447910182,3.40889342842371,45.4819482320442,1,3.40889342842371,4.5467413704084265,4.5467413704084265
raw_CU_diffT/TC23NMC09/TC23NMC09_45deg.parquet,TC23NMC09_45deg.parquet,TC23NMC09,NMC,lithium-ion,45.0,,45.0,charge,5,0.016326941449446,0.0979629981295981,0.0609030059623577,3.45065833252579,45.484746381215466,1,3.45065833252579,3.682509072213378,3.682509072213378
raw_CU_diffT/TC23NMC09/TC23NMC09_45deg.parquet,TC23NMC09_45deg.parquet,TC23NMC09,NMC,lithium-ion,45.0,,45.0,charge,6,0.0163267571405201,0.1142897552701182,0.0710532525499479,3.4836506996932,45.49300422651934,1,3.4836506996932,2.658551330824622,2.658551330824622
raw_CU_diffT/TC23NMC09/TC23NMC09_45deg.parquet,TC23NMC09_45deg.parquet,TC23NMC09,NMC,lithium-ion,45.0,,45.0,charge,7,0.0163270513202063,0.1306168065903244,0.0812036820272774,3.50462850540657,45.51451395027623,1,3.50462850540657,1.4654738966002867,1.4654738966002867
raw_CU_diffT/TC23NMC09/TC23NMC09_45deg.parquet,TC23NMC09_45deg.parquet,TC23NMC09,NMC,lithium-ion,45.0,,45.0,charge,8,0.0163268297858497,0.1469436363761742,0.0913539737780315,3.51340104234126,45.546849502762434,1,3.51340104234126,0.7139378678080277,0.7139378678080277
raw_CU_diffT/TC23NMC09/TC23NMC09_45deg.parquet,TC23NMC09_45deg.parquet,TC23NMC09,NMC,lithium-ion,45.0,,45.0,charge,9,0.0163283919939766,0.1632720283701507,0.1015052367441699,3.51912226208127,45.56560229281769,1,3.51912226208127,0.5541969804775135,0.5541969804775135
raw_CU_diffT/TC23NMC09/TC23NMC09_45deg.parquet,TC23NMC09_45deg.parquet,TC23NMC09,NMC,lithium-ion,45.0,,45.0,charge,10,0.0163287933350259,0.1796008217051767,0.1116567492216216,3.52465277449661,45.56962513812154,1,3.52465277449661,0.5541438181068372,0.5541438181068372
raw_CU_diffT/TC23NMC09/TC23NMC09_45deg.parquet,TC23NMC09_45deg.parquet,TC23NMC09,NMC,lithium-ion,45.0,,45.0,charge,11,0.0163314226725477,0.1959322443777243,0.1218098963423756,3.53037399423663,45.56814668508287,1,3.53037399423663,0.5917167836284989,0.5917167836284989
raw_CU_diffT/TC23NMC09/TC23NMC09_45deg.parquet,TC23NMC09_45deg.parquet,TC23NMC09,NMC,lithium-ion,45.0,,45.0,charge,12,0.0163289071207607,0.2122611514984851,0.1319614795597333,3.53666733595064,45.56385878453039,1,3.53666733595064,0.6575115161824101,0.6575115161824101
raw_CU_diffT/TC23NMC09/TC23NMC09_45deg.parquet,TC23NMC09_45deg.parquet,TC23NMC09,NMC,lithium-ion,45.0,,45.0,charge,13,0.0163287907207486,0.2285899422192337,0.1421129904119045,3.54372350696332,45.562792265193366,1,3.54372350696332,0.7514856548187367,0.7514856548187367
raw_CU_diffT/TC23NMC09/TC23NMC09_45deg.parquet,TC23NMC09_45deg.parquet,TC23NMC09,NMC,lithium-ion,45.0,,45.0,charge,14,0.016327220724034,0.2449171629432677,0.1522635252065735,3.551923921924,45.56091290055248,1,3.551923921924,0.873664219014131,0.873664219014131
raw_CU_diffT/TC23NMC09/TC23NMC09_45deg.parquet,TC23NMC09_45deg.parquet,TC23NMC09,NMC,lithium-ion,45.0,,45.0,charge,15,0.0163263615859805,0.2612435245292482,0.1624135258802886,3.56145928815736,45.55803060773481,1,3.56145928815736,0.9770148498384685,0.9770148498384685
raw_CU_diffT/TC23NMC09/TC23NMC09_45deg.parquet,TC23NMC09_45deg.parquet,TC23NMC09,NMC,lithium-ion,45.0,,45.0,charge,16,0.0163266046568713,0.2775701291861195,0.1725636776697127,3.57175748368938,45.55644599447514,1,3.57175748368938,1.042753338845813,1.042753338845813
raw_CU_diffT/TC23NMC09/TC23NMC09_45deg.parquet,TC23NMC09_45deg.parquet,TC23NMC09,NMC,lithium-ion,45.0,,45.0,charge,17,0.0163270491214609,0.2938971783075804,0.1827141057800954,3.5826278011954,45.55724850828728,1,3.5826278011954,1.070925296994801,1.070925296994801
raw_CU_diffT/TC23NMC09/TC23NMC09_45deg.parquet,TC23NMC09_45deg.parquet,TC23NMC09,NMC,lithium-ion,45.0,,45.0,charge,18,0.0163269507942815,0.3102241291018618,0.1928644727610629,3.59349811870142,45.55863135359116,1,3.59349811870142,1.089718144531247,1.089718144531247
raw_CU_diffT/TC23NMC09/TC23NMC09_45deg.parquet,TC23NMC09_45deg.parquet,TC23NMC09,NMC,lithium-ion,45.0,,45.0,charge,19,0.0163269101509293,0.3265510392527911,0.203014814474303,3.60474985085678,45.5570062154696,1,3.60474985085678,1.099119711620034,1.099119711620034
raw_CU_diffT/TC23NMC09/TC23NMC09_45deg.parquet,TC23NMC09_45deg.parquet,TC23NMC09,NMC,lithium-ion,45.0,,45.0,charge,20,0.0163267250417125,0.3428777642945037,0.2131650411062579,3.61581087568747,45.55694187845303,1,3.61581087568747,1.0615373013475562,1.0615373013475562
raw_CU_diffT/TC23NMC09/TC23NMC09_45deg.parquet,TC23NMC09_45deg.parquet,TC23NMC09,NMC,lithium-ion,45.0,,45.0,charge,21,0.0163271080080893,0.3592048723025929,0.2233155058261028,3.62629977854416,45.5546611878453,1,3.62629977854416,1.014545688005711,1.014545688005711
raw_CU_diffT/TC23NMC09/TC23NMC09_45deg.parquet,TC23NMC09_45deg.parquet,TC23NMC09,NMC,lithium-ion,45.0,,45.0,charge,22,0.0163273889567155,0.3755322612593084,0.2334661452100166,3.63640726675151,45.552771961325966,1,3.63640726675151,1.042703396281354,1.042703396281354
raw_CU_diffT/TC23NMC09/TC23NMC09_45deg.parquet,TC23NMC09_45deg.parquet,TC23NMC09,NMC,lithium-ion,45.0,,45.0,charge,23,0.0163278145256184,0.3918600757849268,0.2436170491675545,3.6474682915822,45.55347892265193,1,3.6474682915822,1.146037232607057,1.146037232607057
raw_CU_diffT/TC23NMC09/TC23NMC09_45deg.parquet,TC23NMC09_45deg.parquet,TC23NMC09,NMC,lithium-ion,45.0,,45.0,charge,24,0.0163273875417045,0.4081874633266313,0.2537676876717645,3.65967356036089,45.5571017679558,1,3.65967356036089,1.1930280664094823,1.1930280664094823
raw_CU_diffT/TC23NMC09/TC23NMC09_45deg.parquet,TC23NMC09_45deg.parquet,TC23NMC09,NMC,lithium-ion,45.0,,45.0,charge,25,0.0163271642321467,0.424514627558778,0.2639181873457673,3.67168812181492,45.55917160220993,1,3.67168812181492,1.1460557597283128,1.1460557597283128
raw_CU_diffT/TC23NMC09/TC23NMC09_45deg.parquet,TC23NMC09_45deg.parquet,TC23NMC09,NMC,lithium-ion,45.0,,45.0,charge,26,0.016327489241322,0.4408421168001,0.274068889076017,3.68293985397027,45.55586690607735,1,3.68293985397027,1.0991098388158491,1.0991098388158491
raw_CU_diffT/TC23NMC09/TC23NMC09_45deg.parquet,TC23NMC09_45deg.parquet,TC23NMC09,NMC,lithium-ion,45.0,,45.0,charge,27,0.0163264242914423,0.4571685410915423,0.2842189287333402,3.69400087880096,45.54796726519337,1,3.69400087880096,1.1085249649169668,1.1085249649169668
raw_CU_diffT/TC23NMC09/TC23NMC09_45deg.parquet,TC23NMC09_45deg.parquet,TC23NMC09,NMC,lithium-ion,45.0,,45.0,charge,28,0.0163268728500673,0.4734954139416096,0.2943692472568591,3.70544331828099,45.5482532320442,1,3.70544331828099,1.1648541816151976,1.1648541816151976
raw_CU_diffT/TC23NMC09/TC23NMC09_45deg.parquet,TC23NMC09_45deg.parquet,TC23NMC09,NMC,lithium-ion,45.0,,45.0,charge,29,0.0163274258610717,0.4898228398026813,0.3045199095839889,3.71764858705968,45.55428107734806,1,3.71764858705968,1.2399472868322903,1.2399472868322903
raw_CU_diffT/TC23NMC09/TC23NMC09_45deg.parquet,TC23NMC09_45deg.parquet,TC23NMC09,NMC,lithium-ion,45.0,,45.0,charge,30,0.0163283975942075,0.5061512373968888,0.3146711760317571,3.73061668513704,45.55738709944751,1,3.73061668513704,1.3056404794368177,1.3056404794368177
raw_CU_diffT/TC23NMC09/TC23NMC09_45deg.parquet,TC23NMC09_45deg.parquet,TC23NMC09,NMC,lithium-ion,45.0,,45.0,charge,31,0.0163289991474622,0.522480236544351,0.324822816461561,3.7441569051884,45.55955124309392,1,3.7441569051884,1.3150244819031514,1.3150244819031514
raw_CU_diffT/TC23NMC09/TC23NMC09_45deg.parquet,TC23NMC09_45deg.parquet,TC23NMC09,NMC,lithium-ion,45.0,,45.0,charge,32,0.0163286391133815,0.5388088756577325,0.3349742330603451,3.75731571059043,45.565770801104975,1,3.75731571059043,1.230554935622962,1.230554935622962
raw_CU_diffT/TC23NMC09/TC23NMC09_45deg.parquet,TC23NMC09_45deg.parquet,TC23NMC09,NMC,lithium-ion,45.0,,45.0,charge,33,0.0163270409921043,0.5551359166498367,0.3451246561167557,3.76913956471979,45.57455643646409,1,3.76913956471979,1.1366703601926247,1.1366703601926247
