Repository: DNV007/delivered-energy-decomposition

# Three-term energy accounting for a cold commercial sodium-ion 18650 cell

This repository holds the analysis code and the derived data behind a reanalysis
of a public commercial-cell archive. No new measurements were made. The
manuscript reporting the work is not distributed here; what is here is
everything needed to regenerate its numbers from the raw archive and to check
them.

**Source data.** Droese, D., Schlösser, A., Otto, M. *Dataset: Evaluation of
Commercial Sodium-Ion Batteries by State-of-the-Art Lithium-Ion Battery
Configurations.* Technische Universität Berlin, DepositOnce, 2025.
DOI [10.14279/depositonce-25036](https://doi.org/10.14279/depositonce-25036),
CC BY 4.0.

File: data_processed/ocv/ocv_slope_points.csv (part 61 of 85)
member_path,file_name,cell_id,cell_family,chemistry_type,temperature_deg_c,voltage_v,ambient_temperature_from_file_deg_c,direction,segment_index,segment_capacity_ah,cumulative_capacity_ah,soc_fraction_by_capacity,ocv_voltage_v,ocv_temperature_mean_deg_c,smoothing_window_segments,smoothed_ocv_voltage_v,dv_dcapacity_fraction_v,abs_dv_dcapacity_fraction_v
raw_CU_diffT/TC23NMC09/TC23NMC09_45deg.parquet,TC23NMC09_45deg.parquet,TC23NMC09,NMC,lithium-ion,45.0,,45.0,charge,34,0.0163273629388785,0.5714632795887152,0.355275279325537,3.78039129687514,45.578982016574585,1,3.78039129687514,1.0426790045511325,1.0426790045511325
raw_CU_diffT/TC23NMC09/TC23NMC09_45deg.parquet,TC23NMC09_45deg.parquet,TC23NMC09,NMC,lithium-ion,45.0,,45.0,charge,35,0.0163288276561374,0.5877921072448526,0.365426813140217,3.79030807775783,45.5876829281768,1,3.79030807775783,0.9393544497166317,0.9393544497166317
raw_CU_diffT/TC23NMC09/TC23NMC09_45deg.parquet,TC23NMC09_45deg.parquet,TC23NMC09,NMC,lithium-ion,45.0,,45.0,charge,36,0.0163268839113232,0.6041189911561758,0.375577138540452,3.79946202934185,45.594948259668506,1,3.79946202934185,0.8642537018493499,0.8642537018493499
raw_CU_diffT/TC23NMC09/TC23NMC09_45deg.parquet,TC23NMC09_45deg.parquet,TC23NMC09,NMC,lithium-ion,45.0,,45.0,charge,37,0.0163272126422734,0.6204462037984493,0.3857276683107391,3.8078531516272,45.60093546961327,1,3.8078531516272,0.7891016741633621,0.7891016741633621
raw_CU_diffT/TC23NMC09/TC23NMC09_45deg.parquet,TC23NMC09_45deg.parquet,TC23NMC09,NMC,lithium-ion,45.0,,45.0,charge,38,0.0163267963073349,0.6367730001057842,0.3958779392481023,3.81548144461388,45.60789458563535,1,3.81548144461388,0.7233544408327077,0.7233544408327077
raw_CU_diffT/TC23NMC09/TC23NMC09_45deg.parquet,TC23NMC09_45deg.parquet,TC23NMC09,NMC,lithium-ion,45.0,,45.0,charge,39,0.0163267405585935,0.6530997406643777,0.4060281755268086,3.82253761562656,45.61592999999999,1,3.82253761562656,0.6763981247803486,0.6763981247803486
raw_CU_diffT/TC23NMC09/TC23NMC09_45deg.parquet,TC23NMC09_45deg.parquet,TC23NMC09,NMC,lithium-ion,45.0,,45.0,charge,40,0.016326050186869,0.6694257908512466,0.4161779826055715,3.82921237198991,45.62128281767956,1,3.82921237198991,0.6388353996484852,0.6388353996484852
raw_CU_diffT/TC23NMC09/TC23NMC09_45deg.parquet,TC23NMC09_45deg.parquet,TC23NMC09,NMC,lithium-ion,45.0,,45.0,charge,41,0.0163260126113677,0.6857518034626143,0.4263277663238715,3.83550571370392,45.6210829558011,1,3.83550571370392,0.5824741976005896,0.5824741976005896
raw_CU_diffT/TC23NMC09/TC23NMC09_45deg.parquet,TC23NMC09_45deg.parquet,TC23NMC09,NMC,lithium-ion,45.0,,45.0,charge,42,0.0163256317506985,0.7020774352133128,0.4364773132633872,3.84103622611927,45.62047088397789,1,3.84103622611927,0.5449326760498252,0.5449326760498252
raw_CU_diffT/TC23NMC09/TC23NMC09_45deg.parquet,TC23NMC09_45deg.parquet,TC23NMC09,NMC,lithium-ion,45.0,,45.0,charge,43,0.0163238174540645,0.7184012526673773,0.4466257322656121,3.84656673853461,45.61944704419889,1,3.84656673853461,0.53552471760716,0.53552471760716
raw_CU_diffT/TC23NMC09/TC23NMC09_45deg.parquet,TC23NMC09_45deg.parquet,TC23NMC09,NMC,lithium-ion,45.0,,45.0,charge,44,0.016326492035933,0.7347277447033103,0.4567758140392771,3.85190654362529,45.62032309392265,1,3.85190654362529,0.5072675241705156,0.5072675241705156
raw_CU_diffT/TC23NMC09/TC23NMC09_45deg.parquet,TC23NMC09_45deg.parquet,TC23NMC09,NMC,lithium-ion,45.0,,45.0,charge,45,0.0163284848307018,0.7510562295340121,0.4669271347214484,3.85686493406663,45.62347911602209,1,3.85686493406663,0.47905688129398527,0.47905688129398527
raw_CU_diffT/TC23NMC09/TC23NMC09_45deg.parquet,TC23NMC09_45deg.parquet,TC23NMC09,NMC,lithium-ion,45.0,,45.0,charge,46,0.0163283223425996,0.7673845518766117,0.4770783543857452,3.86163261718331,45.62364908839779,1,3.86163261718331,0.4696989559319036,0.4696989559319036
raw_CU_diffT/TC23NMC09/TC23NMC09_45deg.parquet,TC23NMC09_45deg.parquet,TC23NMC09,NMC,lithium-ion,45.0,,45.0,charge,47,0.0163260339594797,0.7837105858360914,0.4872281513760379,3.86640030029999,45.62474682320441,1,3.86640030029999,0.46966279282034407,0.46966279282034407
raw_CU_diffT/TC23NMC09/TC23NMC09_45deg.parquet,TC23NMC09_45deg.parquet,TC23NMC09,NMC,lithium-ion,45.0,,45.0,charge,48,0.0163308377563025,0.8000414235923939,0.4973809348578848,3.87116798341666,45.62543317679558,1,3.87116798341666,0.46023090672287026,0.46023090672287026
raw_CU_diffT/TC23NMC09/TC23NMC09_45deg.parquet,TC23NMC09_45deg.parquet,TC23NMC09,NMC,lithium-ion,45.0,,45.0,charge,49,0.0163286861157394,0.8163701097081333,0.5075323806777519,3.87574495920867,45.62394433701658,1,3.87574495920867,0.4508289578593576,0.4508289578593576
raw_CU_diffT/TC23NMC09/TC23NMC09_45deg.parquet,TC23NMC09_45deg.parquet,TC23NMC09,NMC,lithium-ion,45.0,,45.0,charge,50,0.0163316126835657,0.832701722391699,0.5176856459272114,3.88032193500068,45.625929502762425,1,3.88032193500068,0.4507963116740825,0.4507963116740825
raw_CU_diffT/TC23NMC09/TC23NMC09_45deg.parquet,TC23NMC09_45deg.parquet,TC23NMC09,NMC,lithium-ion,45.0,,45.0,charge,51,0.0163310508343552,0.8490327732260542,0.5278385618784005,3.88489891079269,45.63029011049724,1,3.88489891079269,0.44144367614305224,0.44144367614305224
raw_CU_diffT/TC23NMC09/TC23NMC09_45deg.parquet,TC23NMC09_45deg.parquet,TC23NMC09,NMC,lithium-ion,45.0,,45.0,charge,52,0.0163286276596319,0.8653614008856861,0.5379899713564574,3.88928517926003,45.636837569060766,1,3.88928517926003,0.4414867793383621,0.4414867793383621
raw_CU_diffT/TC23NMC09/TC23NMC09_45deg.parquet,TC23NMC09_45deg.parquet,TC23NMC09,NMC,lithium-ion,45.0,,45.0,charge,53,0.0163279920252535,0.8816893929109396,0.5481409856644495,3.89386215505204,45.64051209944751,1,3.89386215505204,0.4508706875774635,0.4508706875774635
raw_CU_diffT/TC23NMC09/TC23NMC09_45deg.parquet,TC23NMC09_45deg.parquet,TC23NMC09,NMC,lithium-ion,45.0,,45.0,charge,54,0.016329283522608,0.8980186764335476,0.5582928028885688,3.89843913084405,45.64276052486188,1,3.89843913084405,0.4508670566346211,0.4508670566346211
raw_CU_diffT/TC23NMC09/TC23NMC09_45deg.parquet,TC23NMC09_45deg.parquet,TC23NMC09,NMC,lithium-ion,45.0,,45.0,charge,55,0.016328254984931,0.9143469314184786,0.5684439806770086,3.90301610663606,45.64641546961325,1,3.90301610663606,0.46023076280522446,0.46023076280522446
raw_CU_diffT/TC23NMC09/TC23NMC09_45deg.parquet,TC23NMC09_45deg.parquet,TC23NMC09,NMC,lithium-ion,45.0,,45.0,charge,56,0.0163312451388238,0.9306781765573025,0.5785970174261156,3.90778378975274,45.65177988950277,1,3.90778378975274,0.4884032591133405,0.4884032591133405
raw_CU_diffT/TC23NMC09/TC23NMC09_45deg.parquet,TC23NMC09_45deg.parquet,TC23NMC09,NMC,lithium-ion,45.0,,45.0,charge,57,0.0163288857981743,0.9470070623554766,0.5887485873873498,3.91293288751875,45.65637309392266,1,3.91293288751875,0.516584866900871,0.516584866900871
raw_CU_diffT/TC23NMC09/TC23NMC09_45deg.parquet,TC23NMC09_45deg.parquet,TC23NMC09,NMC,lithium-ion,45.0,,45.0,charge,58,0.0163307127864757,0.9633377751419524,0.598901293176208,3.91827269260943,45.65840027624309,1,3.91827269260943,0.5541279077114893,0.5541279077114893
raw_CU_diffT/TC23NMC09/TC23NMC09_45deg.parquet,TC23NMC09_45deg.parquet,TC23NMC09,NMC,lithium-ion,45.0,,45.0,charge,59,0.0163305465899645,0.9796683217319168,0.6090538956416961,3.92418461967411,45.66125215469613,1,3.92418461967411,0.6199489680789156,0.6199489680789156
raw_CU_diffT/TC23NMC09/TC23NMC09_45deg.parquet,TC23NMC09_45deg.parquet,TC23NMC09,NMC,lithium-ion,45.0,,45.0,charge,60,0.0163270589592309,0.9959953806911476,0.6192043298681612,3.93085937603745,45.660269668508285,1,3.93085937603745,0.6669746849663625,0.6669746849663625
raw_CU_diffT/TC23NMC09/TC23NMC09_45deg.parquet,TC23NMC09_45deg.parquet,TC23NMC09,NMC,lithium-ion,45.0,,45.0,charge,61,0.0163271872876596,1.0123225679788073,0.6293548438756376,3.93772483972547,45.65381790055248,1,3.93772483972547,0.742120094262873,0.742120094262873
raw_CU_diffT/TC23NMC09/TC23NMC09_45deg.parquet,TC23NMC09_45deg.parquet,TC23NMC09,NMC,lithium-ion,45.0,,45.0,charge,62,0.0163273305768502,1.0286498985556574,0.6395054469651407,3.94592525468615,45.64802085635359,1,3.94592525468615,0.8454728055346834,0.8454728055346834
raw_CU_diffT/TC23NMC09/TC23NMC09_45deg.parquet,TC23NMC09_45deg.parquet,TC23NMC09,NMC,lithium-ion,45.0,,45.0,charge,63,0.016326529484489,1.0449764280401463,0.6496555520203474,3.9548884989455,45.64299337016574,1,3.9548884989455,0.9394004148956014,0.9394004148956014
raw_CU_diffT/TC23NMC09/TC23NMC09_45deg.parquet,TC23NMC09_45deg.parquet,TC23NMC09,NMC,lithium-ion,45.0,,45.0,charge,64,0.0163276099093301,1.0613040379494765,0.6598063287691711,3.96499598715286,45.6318747237569,1,3.96499598715286,1.0051361473311715,1.0051361473311715
raw_CU_diffT/TC23NMC09/TC23NMC09_45deg.parquet,TC23NMC09_45deg.parquet,TC23NMC09,NMC,lithium-ion,45.0,,45.0,charge,65,0.0163273875821564,1.0776314255316328,0.6699569672985298,3.97529418268488,45.6168064640884,1,3.97529418268488,0.9957460681402495,0.9957460681402495
raw_CU_diffT/TC23NMC09/TC23NMC09_45deg.parquet,TC23NMC09_45deg.parquet,TC23NMC09,NMC,lithium-ion,45.0,,45.0,charge,66,0.0163274876438277,1.0939589131754606,0.680107668035627,3.98521096356756,45.60341676795581,1,3.98521096356756,0.9393779056595122,0.9393779056595122
raw_CU_diffT/TC23NMC09/TC23NMC09_45deg.parquet,TC23NMC09_45deg.parquet,TC23NMC09,NMC,lithium-ion,45.0,,45.0,charge,67,0.016327570408376,1.1102864835838366,0.6902584202269455,3.99436491515158,45.59574063535913,1,3.99436491515158,0.864227360689938,0.864227360689938
raw_CU_diffT/TC23NMC09/TC23NMC09_45deg.parquet,TC23NMC09_45deg.parquet,TC23NMC09,NMC,lithium-ion,45.0,,45.0,charge,68,0.0163274854429269,1.1266139690267636,0.7004091195957559,4.00275603743693,45.593057817679565,1,4.00275603743693,0.807895154049703,0.807895154049703
raw_CU_diffT/TC23NMC09/TC23NMC09_45deg.parquet,TC23NMC09_45deg.parquet,TC23NMC09,NMC,lithium-ion,45.0,,45.0,charge,69,0.0163262916812646,1.142940260708028,0.7105590768101302,4.01076574507295,45.58728174033149,1,4.01076574507295,0.7327810401766044,0.7327810401766044
raw_CU_diffT/TC23NMC09/TC23NMC09_45deg.parquet,TC23NMC09_45deg.parquet,TC23NMC09,NMC,lithium-ion,45.0,,45.0,charge,70,0.01632571816688,1.1592659788749082,0.7207086774740655,4.01763120876096,45.58012096685084,1,4.01763120876096,0.6293949367177163,0.6293949367177163
raw_CU_diffT/TC23NMC09/TC23NMC09_45deg.parquet,TC23NMC09_45deg.parquet,TC23NMC09,NMC,lithium-ion,45.0,,45.0,charge,71,0.0163292524144172,1.1755952312893254,0.73086047535841,4.02354313582564,45.57466254143646,1,4.02354313582564,0.5353977927250071,0.5353977927250071
raw_CU_diffT/TC23NMC09/TC23NMC09_45deg.parquet,TC23NMC09_45deg.parquet,TC23NMC09,NMC,lithium-ion,45.0,,45.0,charge,72,0.0163285862146562,1.1919238175039817,0.7410118590703753,4.02850152626699,45.57035403314917,1,4.02850152626699,0.45086689489582454,0.45086689489582454
raw_CU_diffT/TC23NMC09/TC23NMC09_45deg.parquet,TC23NMC09_45deg.parquet,TC23NMC09,NMC,lithium-ion,45.0,,45.0,charge,73,0.0163290395039022,1.208252857007884,0.7511635245895347,4.03269708740966,45.56717488950276,1,4.03269708740966,0.3945327187786063,0.3945327187786063
raw_CU_diffT/TC23NMC09/TC23NMC09_45deg.parquet,TC23NMC09_45deg.parquet,TC23NMC09,NMC,lithium-ion,45.0,,45.0,charge,74,0.016326242796362,1.2245790998042458,0.7613134514124595,4.036511233903,45.56707925414365,1,4.036511233903,0.33820472280390845,0.33820472280390845
raw_CU_diffT/TC23NMC09/TC23NMC09_45deg.parquet,TC23NMC09_45deg.parquet,TC23NMC09,NMC,lithium-ion,45.0,,45.0,charge,75,0.0163259817741579,1.2409050815784035,0.7714632159594519,4.03956255109768,45.57363712707183,1,4.03956255109768,0.2912227340642346,0.2912227340642346
raw_CU_diffT/TC23NMC09/TC23NMC09_45deg.parquet,TC23NMC09_45deg.parquet,TC23NMC09,NMC,lithium-ion,45.0,,45.0,charge,76,0.0163274148701114,1.257232496448515,0.781613871453568,4.04242316096768,45.57954118784531,1,4.04242316096768,0.2724205957376,0.2724205957376
raw_CU_diffT/TC23NMC09/TC23NMC09_45deg.parquet,TC23NMC09_45deg.parquet,TC23NMC09,NMC,lithium-ion,45.0,,45.0,charge,77,0.0163275238348997,1.2735600202834148,0.7917645946904366,4.04509306351302,45.58425033149171,1,4.04509306351302,0.2630313550232586,0.2630313550232586
raw_CU_diffT/TC23NMC09/TC23NMC09_45deg.parquet,TC23NMC09_45deg.parquet,TC23NMC09,NMC,lithium-ion,45.0,,45.0,charge,78,0.0163268396609474,1.2898868599443625,0.8019148925804795,4.04776296605836,45.58734461325968,1,4.04776296605836,0.2630324281264791,0.2630324281264791
raw_CU_diffT/TC23NMC09/TC23NMC09_45deg.parquet,TC23NMC09_45deg.parquet,TC23NMC09,NMC,lithium-ion,45.0,,45.0,charge,79,0.0163273906035978,1.30621425054796,0.8120655329882502,4.0504328686037,45.59214980662983,1,4.0504328686037,0.2630278559502983,0.2630278559502983
raw_CU_diffT/TC23NMC09/TC23NMC09_45deg.parquet,TC23NMC09_45deg.parquet,TC23NMC09,NMC,lithium-ion,45.0,,45.0,charge,80,0.0163274072662589,1.322541657814219,0.822216183755097,4.05310277114904,45.59620508287293,1,4.05310277114904,0.2723979430814154,0.2723979430814154
raw_CU_diffT/TC23NMC09/TC23NMC09_45deg.parquet,TC23NMC09_45deg.parquet,TC23NMC09,NMC,lithium-ion,45.0,,45.0,charge,81,0.0163300571882526,1.3388717150024716,0.8323684819624882,4.05596338101904,45.59937309392265,1,4.05596338101904,0.2911607531482048,0.2911607531482048
raw_CU_diffT/TC23NMC09/TC23NMC09_45deg.parquet,TC23NMC09_45deg.parquet,TC23NMC09,NMC,lithium-ion,45.0,,45.0,charge,82,0.0163301894225418,1.3552019044250134,0.8425208623791407,4.05901469821372,45.60465287292818,1,4.05901469821372,0.3287297225723478,0.3287297225723478
raw_CU_diffT/TC23NMC09/TC23NMC09_45deg.parquet,TC23NMC09_45deg.parquet,TC23NMC09,NMC,lithium-ion,45.0,,45.0,charge,83,0.0163300973932821,1.3715320018182957,0.8526731855817566,4.06263813738239,45.61138908839778,1,4.06263813738239,0.3663009125975236,0.3663009125975236
raw_CU_diffT/TC23NMC09/TC23NMC09_45deg.parquet,TC23NMC09_45deg.parquet,TC23NMC09,NMC,lithium-ion,45.0,,45.0,charge,84,0.0163299936109603,1.3878619954292557,0.8628254442635281,4.06645228387573,45.61656422651934,1,4.06645228387573,0.4132657749741213,0.4132657749741213
raw_CU_diffT/TC23NMC09/TC23NMC09_45deg.parquet,TC23NMC09_45deg.parquet,TC23NMC09,NMC,lithium-ion,45.0,,45.0,charge,85,0.016329862474397,1.4041918579036528,0.872977621418488,4.07102925966774,45.61955116022099,1,4.07102925966774,0.46962112956438773,0.46962112956438773
raw_CU_diffT/TC23NMC09/TC23NMC09_45deg.parquet,TC23NMC09_45deg.parquet,TC23NMC09,NMC,lithium-ion,45.0,,45.0,charge,86,0.0163299018863793,1.420521759790032,0.8831298230756399,4.07598765010909,45.62128262430939,1,4.07598765010909,0.5259713215105535,0.5259713215105535
raw_CU_diffT/TC23NMC09/TC23NMC09_45deg.parquet,TC23NMC09_45deg.parquet,TC23NMC09,NMC,lithium-ion,45.0,,45.0,charge,87,0.0163301061602566,1.436851865950289,0.8932821517286311,4.0817088698491,45.61937212707182,1,4.0817088698491,0.5917386831157216,0.5917386831157216
raw_CU_diffT/TC23NMC09/TC23NMC09_45deg.parquet,TC23NMC09_45deg.parquet,TC23NMC09,NMC,lithium-ion,45.0,,45.0,charge,88,0.0163288908015197,1.4531807567518085,0.9034337248004152,4.08800221156311,45.61578259668509,1,4.08800221156311,0.6856923830969777,0.6856923830969777
raw_CU_diffT/TC23NMC09/TC23NMC09_45deg.parquet,TC23NMC09_45deg.parquet,TC23NMC09,NMC,lithium-ion,45.0,,45.0,charge,89,0.0163287373461761,1.4695094940979845,0.913585202469936,4.09563050454979,45.61058715469614,1,4.09563050454979,0.7608297696793898,0.7608297696793898
raw_CU_diffT/TC23NMC09/TC23NMC09_45deg.parquet,TC23NMC09_45deg.parquet,TC23NMC09,NMC,lithium-ion,45.0,,45.0,charge,90,0.0163291509543031,1.4858386450522876,0.9237369372771383,4.10344950486114,45.60858093922652,1,4.10344950486114,0.8547211661385745,0.8547211661385745
raw_CU_diffT/TC23NMC09/TC23NMC09_45deg.parquet,TC23NMC09_45deg.parquet,TC23NMC09,NMC,lithium-ion,45.0,,45.0,charge,91,0.0163300329021267,1.5021686779544143,0.9338892203859916,4.1129848710945,45.61040814917128,1,4.1129848710945,0.9861796436902068,0.9861796436902068
raw_CU_diffT/TC23NMC09/TC23NMC09_45deg.parquet,TC23NMC09_45deg.parquet,TC23NMC09,NMC,lithium-ion,45.0,,45.0,charge,92,0.0163305082917612,1.5184991862461756,0.9440417990417176,4.12347377395118,45.60906624309392,1,4.12347377395118,1.0989050474291844,1.0989050474291844
raw_CU_diffT/TC23NMC09/TC23NMC09_45deg.parquet,TC23NMC09_45deg.parquet,TC23NMC09,NMC,lithium-ion,45.0,,45.0,charge,93,0.0163296156109087,1.5348288018570844,0.9541938227231334,4.13529762808054,45.60746149171272,1,4.13529762808054,1.2398040205921177,1.2398040205921177
raw_CU_diffT/TC23NMC09/TC23NMC09_45deg.parquet,TC23NMC09_45deg.parquet,TC23NMC09,NMC,lithium-ion,45.0,,45.0,charge,94,0.0163299943491863,1.5511587962062707,0.9643460818638556,4.14864714080724,45.60591961325968,1,4.14864714080724,1.3806967178936134,1.3806967178936134
raw_CU_diffT/TC23NMC09/TC23NMC09_45deg.parquet,TC23NMC09_45deg.parquet,TC23NMC09,NMC,lithium-ion,45.0,,45.0,charge,95,0.0163295635386072,1.567488359744878,0.9744980731722352,4.1633316048066,45.60602480662984,1,4.1633316048066,1.5215861852690011,1.5215861852690011
raw_CU_diffT/TC23NMC09/TC23NMC09_45deg.parquet,TC23NMC09_45deg.parquet,TC23NMC09,NMC,lithium-ion,45.0,,45.0,charge,96,0.0163298782870804,1.5838182380319583,0.9846502601578452,4.1795417274033,45.60224505524862,1,4.1795417274033,1.6187499094994564,1.6187499094994564
raw_CU_diffT/TC23NMC09/TC23NMC09_45deg.parquet,TC23NMC09_45deg.parquet,TC23NMC09,NMC,lithium-ion,45.0,,45.0,charge,97,0.0101472004386554,1.5939654384706137,0.9909587135598033,4.18983992293532,45.5853067679558,1,4.18983992293532,1.5597094622032728,1.5597094622032728
raw_CU_diffT/TC23NMC09/TC23NMC09_45deg.parquet,TC23NMC09_45deg.parquet,TC23NMC09,NMC,lithium-ion,45.0,,45.0,charge,98,0.0048272674042906,1.5987927058749043,0.9939597966331944,4.19441689872733,45.56894895027624,1,4.19441689872733,1.4025626564002778,1.4025626564002778
raw_CU_diffT/TC23NMC09/TC23NMC09_45deg.parquet,TC23NMC09_45deg.parquet,TC23NMC09,NMC,lithium-ion,45.0,,45.0,charge,99,0.0030068740387924,1.6017995799136966,0.995829152114438,4.196896093948,45.56091422651933,1,4.196896093948,1.3208865017686549,1.3208865017686549
raw_CU_diffT/TC23NMC09/TC23NMC09_45deg.parquet,TC23NMC09_45deg.parquet,TC23NMC09,NMC,lithium-ion,45.0,,45.0,charge,100,0.0020960137175606,1.603895593631257,0.99713223121956,4.19861245987001,45.55600096685082,1,4.19861245987001,1.3537731112091933,1.3537731112091933
raw_CU_diffT/TC23NMC09/TC23NMC09_45deg.parquet,TC23NMC09_45deg.parquet,TC23NMC09,NMC,lithium-ion,45.0,,45.0,charge,101,0.0015549482805436,1.6054505419118008,0.9980989332010146,4.19994741114268,45.547608121546965,1,4.19994741114268,1.3104107541530539,1.3104107541530539
raw_CU_diffT/TC23NMC09/TC23NMC09_45deg.parquet,TC23NMC09_45deg.parquet,TC23NMC09,NMC,lithium-ion,45.0,,45.0,charge,102,0.0012221466453181,1.606672688557119,0.9988587344101224,4.20090094776601,45.53386781767957,1,4.20090094776601,1.2448775199140982,1.2448775199140982
raw_CU_diffT/TC23NMC09/TC23NMC09_45deg.parquet,TC23NMC09_45deg.parquet,TC23NMC09,NMC,lithium-ion,45.0,,45.0,charge,103,0.000992191033667,1.607664879590786,0.999475573600357,4.20166377706468,45.52314127071822,1,4.20166377706468,1.1579112689159956,1.1579112689159956
raw_CU_diffT/TC23NMC09/TC23NMC09_45deg.parquet,TC23NMC09_45deg.parquet,TC23NMC09,NMC,lithium-ion,45.0,,45.0,charge,104,0.000843544281527,1.608508423872313,1.0000000000000002,4.20223589903868,45.52129458563535,1,4.20223589903868,1.090948080396075,1.090948080396075
raw_CU_diffT/TC23NMC09/TC23NMC09_45deg.parquet,TC23NMC09_45deg.parquet,TC23NMC09,NMC,lithium-ion,45.0,,45.0,charge,0,0.0163265583578082,0.0163265583578082,0.0101501230055754,3.09441705004773,45.50547569060773,5,3.2014674282941704,3.864090105201868,3.864090105201868
raw_CU_diffT/TC23NMC09/TC23NMC09_45deg.parquet,TC23NMC09_45deg.parquet,TC23NMC09,NMC,lithium-ion,45.0,,45.0,charge,1,0.0163270370280822,0.0326535953858904,0.0203005435975774,3.21418124993864,45.478304751381216,5,3.2406895680673626,3.5892187308085965,3.5892187308085965
raw_CU_diffT/TC23NMC09/TC23NMC09_45deg.parquet,TC23NMC09_45deg.parquet,TC23NMC09,NMC,lithium-ion,45.0,,45.0,charge,2,0.0163263768015865,0.0489799721874768,0.0304505537307431,3.29580398489614,45.47230696132596,5,3.274330340138632,5.166207644468898,5.166207644468898
raw_CU_diffT/TC23NMC09/TC23NMC09_45deg.parquet,TC23NMC09_45deg.parquet,TC23NMC09,NMC,lithium-ion,45.0,,45.0,charge,3,0.0163290803155731,0.06530905250305,0.0406022446222727,3.35835598738694,45.4783043922652,5,3.345578596634244,6.1638941747058595,6.1638941747058595
raw_CU_diffT/TC23NMC09/TC23NMC09_45deg.parquet,TC23NMC09_45deg.parquet,TC23NMC09,NMC,lithium-ion,45.0,,45.0,charge,4,0.0163270041771021,0.0816360566801521,0.0507526447910182,3.40889342842371,45.4819482320442,5,3.399472486585156,4.712076845398059,4.712076845398059
raw_CU_diffT/TC23NMC09/TC23NMC09_45deg.parquet,TC23NMC09_45deg.parquet,TC23NMC09,NMC,lithium-ion,45.0,,45.0,charge,5,0.016326941449446,0.0979629981295981,0.0609030059623577,3.45065833252579,45.484746381215466,5,3.4412373906872418,3.5848086196094755,3.5848086196094755
raw_CU_diffT/TC23NMC09/TC23NMC09_45deg.parquet,TC23NMC09_45deg.parquet,TC23NMC09,NMC,lithium-ion,45.0,,45.0,charge,6,0.0163267571405201,0.1142897552701182,0.0710532525499479,3.4836506996932,45.49300422651934,5,3.472246401678106,2.6134567667547515,2.6134567667547515
raw_CU_diffT/TC23NMC09/TC23NMC09_45deg.parquet,TC23NMC09_45deg.parquet,TC23NMC09,NMC,lithium-ion,45.0,,45.0,charge,7,0.0163270513202063,0.1306168065903244,0.0812036820272774,3.50462850540657,45.51451395027623,5,3.4942921684096175,1.814938315975894,1.814938315975894
raw_CU_diffT/TC23NMC09/TC23NMC09_45deg.parquet,TC23NMC09_45deg.parquet,TC23NMC09,NMC,lithium-ion,45.0,,45.0,charge,8,0.0163268297858497,0.1469436363761742,0.0913539737780315,3.51340104234126,45.546849502762434,5,3.509091056803782,1.1892719353184873,1.1892719353184873
raw_CU_diffT/TC23NMC09/TC23NMC09_45deg.parquet,TC23NMC09_45deg.parquet,TC23NMC09,NMC,lithium-ion,45.0,,45.0,charge,9,0.0163283919939766,0.1632720283701507,0.1015052367441699,3.51912226208127,45.56560229281769,5,3.518435715712468,0.7758790049181243,0.7758790049181243
raw_CU_diffT/TC23NMC09/TC23NMC09_45deg.parquet,TC23NMC09_45deg.parquet,TC23NMC09,NMC,lithium-ion,45.0,,45.0,charge,10,0.0163287933350259,0.1796008217051767,0.1116567492216216,3.52465277449661,45.56962513812154,5,3.524843481821282,0.614258732363993,0.614258732363993
raw_CU_diffT/TC23NMC09/TC23NMC09_45deg.parquet,TC23NMC09_45deg.parquet,TC23NMC09,NMC,lithium-ion,45.0,,45.0,charge,11,0.0163314226725477,0.1959322443777243,0.1218098963423756,3.53037399423663,45.56814668508287,5,3.530907974745694,0.6217714401117291,0.6217714401117291
raw_CU_diffT/TC23NMC09/TC23NMC09_45deg.parquet,TC23NMC09_45deg.parquet,TC23NMC09,NMC,lithium-ion,45.0,,45.0,charge,12,0.0163289071207607,0.2122611514984851,0.1319614795597333,3.53666733595064,45.56385878453039,5,3.53746830671424,0.685690583074944,0.685690583074944
raw_CU_diffT/TC23NMC09/TC23NMC09_45deg.parquet,TC23NMC09_45deg.parquet,TC23NMC09,NMC,lithium-ion,45.0,,45.0,charge,13,0.0163287907207486,0.2285899422192337,0.1421129904119045,3.54372350696332,45.562792265193366,5,3.54482960944639,0.7702715768435837,0.7702715768435837
raw_CU_diffT/TC23NMC09/TC23NMC09_45deg.parquet,TC23NMC09_45deg.parquet,TC23NMC09,NMC,lithium-ion,45.0,,45.0,charge,14,0.016327220724034,0.2449171629432677,0.1522635252065735,3.551923921924,45.56091290055248,5,3.5531063073369404,0.8605112490868976,0.8605112490868976
raw_CU_diffT/TC23NMC09/TC23NMC09_45deg.parquet,TC23NMC09_45deg.parquet,TC23NMC09,NMC,lithium-ion,45.0,,45.0,charge,15,0.0163263615859805,0.2612435245292482,0.1624135258802886,3.56145928815736,45.55803060773481,5,3.5622984003858926,0.9431950856701405,0.9431950856701405
raw_CU_diffT/TC23NMC09/TC23NMC09_45deg.parquet,TC23NMC09_45deg.parquet,TC23NMC09,NMC,lithium-ion,45.0,,45.0,charge,16,0.0163266046568713,0.2775701291861195,0.1725636776697127,3.57175748368938,45.55644599447514,5,3.572253322733512,1.010813071837248,1.010813071837248
raw_CU_diffT/TC23NMC09/TC23NMC09_45deg.parquet,TC23NMC09_45deg.parquet,TC23NMC09,NMC,lithium-ion,45.0,,45.0,charge,17,0.0163270491214609,0.2938971783075804,0.1827141057800954,3.5826278011954,45.55724850828728,5,3.582818508520068,1.0558948570302675,1.0558948570302675
raw_CU_diffT/TC23NMC09/TC23NMC09_45deg.parquet,TC23NMC09_45deg.parquet,TC23NMC09,NMC,lithium-ion,45.0,,45.0,charge,18,0.0163269507942815,0.3102241291018618,0.1928644727610629,3.59349811870142,45.55863135359116,5,3.59368882602609,1.0728086836794546,1.0728086836794546
raw_CU_diffT/TC23NMC09/TC23NMC09_45deg.parquet,TC23NMC09_45deg.parquet,TC23NMC09,NMC,lithium-ion,45.0,,45.0,charge,19,0.0163269101509293,0.3265510392527911,0.203014814474303,3.60474985085678,45.5570062154696,5,3.604597284997046,1.0671794988905674,1.0671794988905674
raw_CU_diffT/TC23NMC09/TC23NMC09_45deg.parquet,TC23NMC09_45deg.parquet,TC23NMC09,NMC,lithium-ion,45.0,,45.0,charge,20,0.0163267250417125,0.3428777642945037,0.2131650411062579,3.61581087568747,45.55694187845303,5,3.6153531781082684,1.0615365962274836,1.0615365962274836
raw_CU_diffT/TC23NMC09/TC23NMC09_45deg.parquet,TC23NMC09_45deg.parquet,TC23NMC09,NMC,lithium-ion,45.0,,45.0,charge,21,0.0163271080080893,0.3592048723025929,0.2233155058261028,3.62629977854416,45.5546611878453,5,3.626147212684424,1.0727876221570511,1.0727876221570511
raw_CU_diffT/TC23NMC09/TC23NMC09_45deg.parquet,TC23NMC09_45deg.parquet,TC23NMC09,NMC,lithium-ion,45.0,,45.0,charge,22,0.0163273889567155,0.3755322612593084,0.2334661452100166,3.63640726675151,45.552771961325966,5,3.6371319545852456,1.0915517993118726,1.0915517993118726
raw_CU_diffT/TC23NMC09/TC23NMC09_45deg.parquet,TC23NMC09_45deg.parquet,TC23NMC09,NMC,lithium-ion,45.0,,45.0,charge,23,0.0163278145256184,0.3918600757849268,0.2436170491675545,3.6474682915822,45.55347892265193,5,3.648307403810736,1.108461012288359,1.108461012288359
raw_CU_diffT/TC23NMC09/TC23NMC09_45deg.parquet,TC23NMC09_45deg.parquet,TC23NMC09,NMC,lithium-ion,45.0,,45.0,charge,24,0.0163273875417045,0.4081874633266313,0.2537676876717645,3.65967356036089,45.5571017679558,5,3.659635418895958,1.1253920792524639,1.1253920792524639
raw_CU_diffT/TC23NMC09/TC23NMC09_45deg.parquet,TC23NMC09_45deg.parquet,TC23NMC09,NMC,lithium-ion,45.0,,45.0,charge,25,0.0163271642321467,0.424514627558778,0.2639181873457673,3.67168812181492,45.55917160220993,5,3.6711541413058484,1.1385398221264325,1.1385398221264325
raw_CU_diffT/TC23NMC09/TC23NMC09_45deg.parquet,TC23NMC09_45deg.parquet,TC23NMC09,NMC,lithium-ion,45.0,,45.0,charge,26,0.016327489241322,0.4408421168001,0.274068889076017,3.68293985397027,45.55586690607735,5,3.682749146645606,1.1423233411092326,1.1423233411092326
raw_CU_diffT/TC23NMC09/TC23NMC09_45deg.parquet,TC23NMC09_45deg.parquet,TC23NMC09,NMC,lithium-ion,45.0,,45.0,charge,27,0.0163264242914423,0.4571685410915423,0.2842189287333402,3.69400087880096,45.54796726519337,5,3.6943441519853644,1.1517389282113584,1.1517389282113584
raw_CU_diffT/TC23NMC09/TC23NMC09_45deg.parquet,TC23NMC09_45deg.parquet,TC23NMC09,NMC,lithium-ion,45.0,,45.0,charge,28,0.0163268728500673,0.4734954139416096,0.2943692472568591,3.70544331828099,45.5482532320442,5,3.706129864649788,1.1836426819030237,1.1836426819030237
raw_CU_diffT/TC23NMC09/TC23NMC09_45deg.parquet,TC23NMC09_45deg.parquet,TC23NMC09,NMC,lithium-ion,45.0,,45.0,charge,29,0.0163274258610717,0.4898228398026813,0.3045199095839889,3.71764858705968,45.55428107734806,5,3.718373274893414,1.2267973133231749,1.2267973133231749
raw_CU_diffT/TC23NMC09/TC23NMC09_45deg.parquet,TC23NMC09_45deg.parquet,TC23NMC09,NMC,lithium-ion,45.0,,45.0,charge,30,0.0163283975942075,0.5061512373968888,0.3146711760317571,3.73061668513704,45.55738709944751,5,3.731036241251308,1.2511613733829563,1.2511613733829563
raw_CU_diffT/TC23NMC09/TC23NMC09_45deg.parquet,TC23NMC09_45deg.parquet,TC23NMC09,NMC,lithium-ion,45.0,,45.0,charge,31,0.0163289991474622,0.522480236544351,0.324822816461561,3.7441569051884,45.55955124309392,5,3.7437754905390674,1.245516230215344,1.245516230215344
raw_CU_diffT/TC23NMC09/TC23NMC09_45deg.parquet,TC23NMC09_45deg.parquet,TC23NMC09,NMC,lithium-ion,45.0,,45.0,charge,32,0.0163286391133815,0.5388088756577325,0.3349742330603451,3.75731571059043,45.565770801104975,5,3.7563240325021603,1.2061350739450347,1.2061350739450347
raw_CU_diffT/TC23NMC09/TC23NMC09_45deg.parquet,TC23NMC09_45deg.parquet,TC23NMC09,NMC,lithium-ion,45.0,,45.0,charge,33,0.0163270409921043,0.5551359166498367,0.3451246561167557,3.76913956471979,45.57455643646409,5,3.768262311026318,1.1329130704370698,1.1329130704370698
raw_CU_diffT/TC23NMC09/TC23NMC09_45deg.parquet,TC23NMC09_45deg.parquet,TC23NMC09,NMC,lithium-ion,45.0,,45.0,charge,34,0.0163273629388785,0.5714632795887152,0.355275279325537,3.78039129687514,45.578982016574585,5,3.7793233358570077,1.0426773192658914,1.0426773192658914
raw_CU_diffT/TC23NMC09/TC23NMC09_45deg.parquet,TC23NMC09_45deg.parquet,TC23NMC09,NMC,lithium-ion,45.0,,45.0,charge,35,0.0163288276561374,0.5877921072448526,0.365426813140217,3.79030807775783,45.5876829281768,5,3.789430824064362,0.9543837451774664,0.9543837451774664
raw_CU_diffT/TC23NMC09/TC23NMC09_45deg.parquet,TC23NMC09_45deg.parquet,TC23NMC09,NMC,lithium-ion,45.0,,45.0,charge,36,0.0163268839113232,0.6041189911561758,0.375577138540452,3.79946202934185,45.594948259668506,5,3.79869920004318,0.8717690205082249,0.8717690205082249
raw_CU_diffT/TC23NMC09/TC23NMC09_45deg.parquet,TC23NMC09_45deg.parquet,TC23NMC09,NMC,lithium-ion,45.0,,45.0,charge,37,0.0163272126422734,0.6204462037984493,0.3857276683107391,3.8078531516272,45.60093546961327,5,3.8071284637934637,0.798495896848209,0.798495896848209
raw_CU_diffT/TC23NMC09/TC23NMC09_45deg.parquet,TC23NMC09_45deg.parquet,TC23NMC09,NMC,lithium-ion,45.0,,45.0,charge,38,0.0163267963073349,0.6367730001057842,0.3958779392481023,3.81548144461388,45.60789458563535,5,3.8149093226398803,0.7383851844602134,0.7383851844602134
raw_CU_diffT/TC23NMC09/TC23NMC09_45deg.parquet,TC23NMC09_45deg.parquet,TC23NMC09,NMC,lithium-ion,45.0,,45.0,charge,39,0.0163267405585935,0.6530997406643777,0.4060281755268086,3.82253761562656,45.61592999999999,5,3.822118059512294,0.6820343851916277,0.6820343851916277
raw_CU_diffT/TC23NMC09/TC23NMC09_45deg.parquet,TC23NMC09_45deg.parquet,TC23NMC09,NMC,lithium-ion,45.0,,45.0,charge,40,0.016326050186869,0.6694257908512466,0.4161779826055715,3.82921237198991,45.62128281767956,5,3.828754674410708,0.6331986120043496,0.6331986120043496
raw_CU_diffT/TC23NMC09/TC23NMC09_45deg.parquet,TC23NMC09_45deg.parquet,TC23NMC09,NMC,lithium-ion,45.0,,45.0,charge,41,0.0163260126113677,0.6857518034626143,0.4263277663238715,3.83550571370392,45.6210829558011,5,3.834971733194854,0.5956273427370036,0.5956273427370036
raw_CU_diffT/TC23NMC09/TC23NMC09_45deg.parquet,TC23NMC09_45deg.parquet,TC23NMC09,NMC,lithium-ion,45.0,,45.0,charge,42,0.0163256317506985,0.7020774352133128,0.4364773132633872,3.84103622611927,45.62047088397789,5,3.8408455187945996,0.5618425002569438,0.5618425002569438
raw_CU_diffT/TC23NMC09/TC23NMC09_45deg.parquet,TC23NMC09_45deg.parquet,TC23NMC09,NMC,lithium-ion,45.0,,45.0,charge,43,0.0163238174540645,0.7184012526673773,0.4466257322656121,3.84656673853461,45.61944704419889,5,3.8463760312099438,0.5298885550538159,0.5298885550538159
raw_CU_diffT/TC23NMC09/TC23NMC09_45deg.parquet,TC23NMC09_45deg.parquet,TC23NMC09,NMC,lithium-ion,45.0,,45.0,charge,44,0.016326492035933,0.7347277447033103,0.4567758140392771,3.85190654362529,45.62032309392265,5,3.851601411905822,0.5072661483374361,0.5072661483374361
raw_CU_diffT/TC23NMC09/TC23NMC09_45deg.parquet,TC23NMC09_45deg.parquet,TC23NMC09,NMC,lithium-ion,45.0,,45.0,charge,45,0.0163284848307018,0.7510562295340121,0.4669271347214484,3.85686493406663,45.62347911602209,5,3.8566742267419656,0.4922074836100876,0.4922074836100876
raw_CU_diffT/TC23NMC09/TC23NMC09_45deg.parquet,TC23NMC09_45deg.parquet,TC23NMC09,NMC,lithium-ion,45.0,,45.0,charge,46,0.0163283223425996,0.7673845518766117,0.4770783543857452,3.86163261718331,45.62364908839779,5,3.861594475718376,0.47721308591414413,0.47721308591414413
raw_CU_diffT/TC23NMC09/TC23NMC09_45deg.parquet,TC23NMC09_45deg.parquet,TC23NMC09,NMC,lithium-ion,45.0,,45.0,charge,47,0.0163260339594797,0.7837105858360914,0.4872281513760379,3.86640030029999,45.62474682320441,5,3.8663621588350523,0.4659065958695976,0.4659065958695976
raw_CU_diffT/TC23NMC09/TC23NMC09_45deg.parquet,TC23NMC09_45deg.parquet,TC23NMC09,NMC,lithium-ion,45.0,,45.0,charge,48,0.0163308377563025,0.8000414235923939,0.4973809348578848,3.87116798341666,45.62543317679558,5,3.871053559021862,0.46023189678129484,0.46023189678129484
raw_CU_diffT/TC23NMC09/TC23NMC09_45deg.parquet,TC23NMC09_45deg.parquet,TC23NMC09,NMC,lithium-ion,45.0,,45.0,charge,49,0.0163286861157394,0.8163701097081333,0.5075323806777519,3.87574495920867,45.62394433701658,5,3.8757068177437377,0.45458653912643854,0.45458653912643854
raw_CU_diffT/TC23NMC09/TC23NMC09_45deg.parquet,TC23NMC09_45deg.parquet,TC23NMC09,NMC,lithium-ion,45.0,,45.0,charge,50,0.0163316126835657,0.832701722391699,0.5176856459272114,3.88032193500068,45.625929502762425,5,3.880283793535746,0.4489179290886227,0.4489179290886227
raw_CU_diffT/TC23NMC09/TC23NMC09_45deg.parquet,TC23NMC09_45deg.parquet,TC23NMC09,NMC,lithium-ion,45.0,,45.0,charge,51,0.0163310508343552,0.8490327732260542,0.5278385618784005,3.88489891079269,45.63029011049724,5,3.884822627862822,0.4470805388598933,0.4470805388598933
raw_CU_diffT/TC23NMC09/TC23NMC09_45deg.parquet,TC23NMC09_45deg.parquet,TC23NMC09,NMC,lithium-ion,45.0,,45.0,charge,52,0.0163286276596319,0.8653614008856861,0.5379899713564574,3.88928517926003,45.636837569060766,5,3.8893614621898975,0.44712241044186385,0.44712241044186385
raw_CU_diffT/TC23NMC09/TC23NMC09_45deg.parquet,TC23NMC09_45deg.parquet,TC23NMC09,NMC,lithium-ion,45.0,,45.0,charge,53,0.0163279920252535,0.8816893929109396,0.5481409856644495,3.89386215505204,45.64051209944751,5,3.8939002965169736,0.4489919111243523,0.4489919111243523
raw_CU_diffT/TC23NMC09/TC23NMC09_45deg.parquet,TC23NMC09_45deg.parquet,TC23NMC09,NMC,lithium-ion,45.0,,45.0,charge,54,0.016329283522608,0.8980186764335476,0.5582928028885688,3.89843913084405,45.64276052486188,5,3.898477272308984,0.4583819809085412,0.4583819809085412
raw_CU_diffT/TC23NMC09/TC23NMC09_45deg.parquet,TC23NMC09_45deg.parquet,TC23NMC09,NMC,lithium-ion,45.0,,45.0,charge,55,0.016328254984931,0.9143469314184786,0.5684439806770086,3.90301610663606,45.64641546961325,5,3.903206813960728,0.47338060628374024,0.47338060628374024
raw_CU_diffT/TC23NMC09/TC23NMC09_45deg.parquet,TC23NMC09_45deg.parquet,TC23NMC09,NMC,lithium-ion,45.0,,45.0,charge,56,0.0163312451388238,0.9306781765573025,0.5785970174261156,3.90778378975274,45.65177988950277,5,3.9080889214722054,0.4940378358268731,0.4940378358268731
raw_CU_diffT/TC23NMC09/TC23NMC09_45deg.parquet,TC23NMC09_45deg.parquet,TC23NMC09,NMC,lithium-ion,45.0,,45.0,charge,57,0.0163288857981743,0.9470070623554766,0.5887485873873498,3.91293288751875,45.65637309392266,5,3.913238019238218,0.5278545713759968,0.5278545713759968
raw_CU_diffT/TC23NMC09/TC23NMC09_45deg.parquet,TC23NMC09_45deg.parquet,TC23NMC09,NMC,lithium-ion,45.0,,45.0,charge,58,0.0163307127864757,0.9633377751419524,0.598901293176208,3.91827269260943,45.65840027624309,5,3.918806673118496,0.5691550209666616,0.5691550209666616
raw_CU_diffT/TC23NMC09/TC23NMC09_45deg.parquet,TC23NMC09_45deg.parquet,TC23NMC09,NMC,lithium-ion,45.0,,45.0,charge,59,0.0163305465899645,0.9796683217319168,0.6090538956416961,3.92418461967411,45.66125215469613,5,3.924794883113042,0.6199473630885564,0.6199473630885564
raw_CU_diffT/TC23NMC09/TC23NMC09_45deg.parquet,TC23NMC09_45deg.parquet,TC23NMC09,NMC,lithium-ion,45.0,,45.0,charge,60,0.0163270589592309,0.9959953806911476,0.6192043298681612,3.93085937603745,45.660269668508285,5,3.931393356546522,0.6857624996020775,0.6857624996020775
raw_CU_diffT/TC23NMC09/TC23NMC09_45deg.parquet,TC23NMC09_45deg.parquet,TC23NMC09,NMC,lithium-ion,45.0,,45.0,charge,61,0.0163271872876596,1.0123225679788073,0.6293548438756376,3.93772483972547,45.65381790055248,5,3.9387165178137358,0.76278696021879,0.76278696021879
raw_CU_diffT/TC23NMC09/TC23NMC09_45deg.parquet,TC23NMC09_45deg.parquet,TC23NMC09,NMC,lithium-ion,45.0,,45.0,charge,62,0.0163273305768502,1.0286498985556574,0.6395054469651407,3.94592525468615,45.64802085635359,5,3.946878791309486,0.8398362402703583,0.8398362402703583
raw_CU_diffT/TC23NMC09/TC23NMC09_45deg.parquet,TC23NMC09_45deg.parquet,TC23NMC09,NMC,lithium-ion,45.0,,45.0,charge,63,0.016326529484489,1.0449764280401463,0.6496555520203474,3.9548884989455,45.64299337016574,5,3.955765752638972,0.9055836062763376,0.9055836062763376
raw_CU_diffT/TC23NMC09/TC23NMC09_45deg.parquet,TC23NMC09_45deg.parquet,TC23NMC09,NMC,lithium-ion,45.0,,45.0,charge,64,0.0163276099093301,1.0613040379494765,0.6598063287691711,3.96499598715286,45.6318747237569,5,3.96526297740739,0.9450158620572324,0.9450158620572324
raw_CU_diffT/TC23NMC09/TC23NMC09_45deg.parquet,TC23NMC09_45deg.parquet,TC23NMC09,NMC,lithium-ion,45.0,,45.0,charge,65,0.0163273875821564,1.0776314255316328,0.6699569672985298,3.97529418268488,45.6168064640884,5,3.974950909500476,0.9487768388167979,0.9487768388167979
raw_CU_diffT/TC23NMC09/TC23NMC09_45deg.parquet,TC23NMC09_45deg.parquet,TC23NMC09,NMC,lithium-ion,45.0,,45.0,charge,66,0.0163274876438277,1.0939589131754606,0.680107668035627,3.98521096356756,45.60341676795581,5,3.9845244171987617,0.9224690210752726,0.9224690210752726
raw_CU_diffT/TC23NMC09/TC23NMC09_45deg.parquet,TC23NMC09_45deg.parquet,TC23NMC09,NMC,lithium-ion,45.0,,45.0,charge,67,0.016327570408376,1.1102864835838366,0.6902584202269455,3.99436491515158,45.59574063535913,5,3.99367836878278,0.8679848913572243,0.8679848913572243
raw_CU_diffT/TC23NMC09/TC23NMC09_45deg.parquet,TC23NMC09_45deg.parquet,TC23NMC09,NMC,lithium-ion,45.0,,45.0,charge,68,0.0163274854429269,1.1266139690267636,0.7004091195957559,4.00275603743693,45.593057817679565,5,4.002145773997996,0.7947418390055248,0.7947418390055248
raw_CU_diffT/TC23NMC09/TC23NMC09_45deg.parquet,TC23NMC09_45deg.parquet,TC23NMC09,NMC,lithium-ion,45.0,,45.0,charge,69,0.0163262916812646,1.142940260708028,0.7105590768101302,4.01076574507295,45.58728174033149,5,4.0098122084496115,0.7139922600013335,0.7139922600013335
raw_CU_diffT/TC23NMC09/TC23NMC09_45deg.parquet,TC23NMC09_45deg.parquet,TC23NMC09,NMC,lithium-ion,45.0,,45.0,charge,70,0.01632571816688,1.1592659788749082,0.7207086774740655,4.01763120876096,45.58012096685084,5,4.016639530672694,0.6312724771952958,0.6312724771952958
raw_CU_diffT/TC23NMC09/TC23NMC09_45deg.parquet,TC23NMC09_45deg.parquet,TC23NMC09,NMC,lithium-ion,45.0,,45.0,charge,71,0.0163292524144172,1.1755952312893254,0.73086047535841,4.02354313582564,45.57466254143646,5,4.0226277406672395,0.5485481909449277,0.5485481909449277
raw_CU_diffT/TC23NMC09/TC23NMC09_45deg.parquet,TC23NMC09_45deg.parquet,TC23NMC09,NMC,lithium-ion,45.0,,45.0,charge,72,0.0163285862146562,1.1919238175039817,0.7410118590703753,4.02850152626699,45.57035403314917,5,4.02777683843325,0.4696529720578724,0.4696529720578724
raw_CU_diffT/TC23NMC09/TC23NMC09_45deg.parquet,TC23NMC09_45deg.parquet,TC23NMC09,NMC,lithium-ion,45.0,,45.0,charge,73,0.0163290395039022,1.208252857007884,0.7511635245895347,4.03269708740966,45.56717488950276,5,4.032163106900594,0.4020457581825383,0.4020457581825383
raw_CU_diffT/TC23NMC09/TC23NMC09_45deg.parquet,TC23NMC09_45deg.parquet,TC23NMC09,NMC,lithium-ion,45.0,,45.0,charge,74,0.016326242796362,1.2245790998042458,0.7613134514124595,4.036511233903,45.56707925414365,5,4.035939111929002,0.3494784739120007,0.3494784739120007
raw_CU_diffT/TC23NMC09/TC23NMC09_45deg.parquet,TC23NMC09_45deg.parquet,TC23NMC09,NMC,lithium-ion,45.0,,45.0,charge,75,0.0163259817741579,1.2409050815784035,0.7714632159594519,4.03956255109768,45.57363712707183,5,4.039257419378208,0.311890590136926,0.311890590136926
raw_CU_diffT/TC23NMC09/TC23NMC09_45deg.parquet,TC23NMC09_45deg.parquet,TC23NMC09,NMC,lithium-ion,45.0,,45.0,charge,76,0.0163274148701114,1.257232496448515,0.781613871453568,4.04242316096768,45.57954118784531,5,4.042270595107949,0.28557194435430233,0.28557194435430233
raw_CU_diffT/TC23NMC09/TC23NMC09_45deg.parquet,TC23NMC09_45deg.parquet,TC23NMC09,NMC,lithium-ion,45.0,,45.0,charge,77,0.0163275238348997,1.2735600202834148,0.7917645946904366,4.04509306351302,45.58425033149171,5,4.045054922048088,0.27054637913721535,0.27054637913721535
