Repository: DNV007/delivered-energy-decomposition

# Three-term energy accounting for a cold commercial sodium-ion 18650 cell

This repository holds the analysis code and the derived data behind a reanalysis
of a public commercial-cell archive. No new measurements were made. The
manuscript reporting the work is not distributed here; what is here is
everything needed to regenerate its numbers from the raw archive and to check
them.

**Source data.** Droese, D., Schlösser, A., Otto, M. *Dataset: Evaluation of
Commercial Sodium-Ion Batteries by State-of-the-Art Lithium-Ion Battery
Configurations.* Technische Universität Berlin, DepositOnce, 2025.
DOI [10.14279/depositonce-25036](https://doi.org/10.14279/depositonce-25036),
CC BY 4.0.

File: data_processed/ocv/ocv_slope_points.csv (part 62 of 85)
member_path,file_name,cell_id,cell_family,chemistry_type,temperature_deg_c,voltage_v,ambient_temperature_from_file_deg_c,direction,segment_index,segment_capacity_ah,cumulative_capacity_ah,soc_fraction_by_capacity,ocv_voltage_v,ocv_temperature_mean_deg_c,smoothing_window_segments,smoothed_ocv_voltage_v,dv_dcapacity_fraction_v,abs_dv_dcapacity_fraction_v
raw_CU_diffT/TC23NMC09/TC23NMC09_45deg.parquet,TC23NMC09_45deg.parquet,TC23NMC09,NMC,lithium-ion,45.0,,45.0,charge,78,0.0163268396609474,1.2898868599443625,0.8019148925804795,4.04776296605836,45.58734461325968,5,4.04776296605836,0.2667900342424332,0.2667900342424332
raw_CU_diffT/TC23NMC09/TC23NMC09_45deg.parquet,TC23NMC09_45deg.parquet,TC23NMC09,NMC,lithium-ion,45.0,,45.0,charge,79,0.0163273906035978,1.30621425054796,0.8120655329882502,4.0504328686037,45.59214980662983,5,4.050471010068632,0.2705429337141254,0.2705429337141254
raw_CU_diffT/TC23NMC09/TC23NMC09_45deg.parquet,TC23NMC09_45deg.parquet,TC23NMC09,NMC,lithium-ion,45.0,,45.0,charge,80,0.0163274072662589,1.322541657814219,0.822216183755097,4.05310277114904,45.59620508287293,5,4.053255337008772,0.28366964518289706,0.28366964518289706
raw_CU_diffT/TC23NMC09/TC23NMC09_45deg.parquet,TC23NMC09_45deg.parquet,TC23NMC09,NMC,lithium-ion,45.0,,45.0,charge,81,0.0163300571882526,1.3388717150024716,0.8323684819624882,4.05596338101904,45.59937309392265,5,4.056230371273577,0.3043099366753381,0.3043099366753381
raw_CU_diffT/TC23NMC09/TC23NMC09_45deg.parquet,TC23NMC09_45deg.parquet,TC23NMC09,NMC,lithium-ion,45.0,,45.0,charge,82,0.0163301894225418,1.3552019044250134,0.8425208623791407,4.05901469821372,45.60465287292818,5,4.059434254327984,0.3343650335920927,0.3343650335920927
raw_CU_diffT/TC23NMC09/TC23NMC09_45deg.parquet,TC23NMC09_45deg.parquet,TC23NMC09,NMC,lithium-ion,45.0,,45.0,charge,83,0.0163300973932821,1.3715320018182957,0.8526731855817566,4.06263813738239,45.61138908839778,5,4.063019552031724,0.37381484787650265,0.37381484787650265
raw_CU_diffT/TC23NMC09/TC23NMC09_45deg.parquet,TC23NMC09_45deg.parquet,TC23NMC09,NMC,lithium-ion,45.0,,45.0,charge,84,0.0163299936109603,1.3878619954292557,0.8628254442635281,4.06645228387573,45.61656422651934,5,4.067024405849734,0.42077960215991084,0.42077960215991084
raw_CU_diffT/TC23NMC09/TC23NMC09_45deg.parquet,TC23NMC09_45deg.parquet,TC23NMC09,NMC,lithium-ion,45.0,,45.0,charge,85,0.016329862474397,1.4041918579036528,0.872977621418488,4.07102925966774,45.61955116022099,5,4.071563240176809,0.4733780808284678,0.4733780808284678
raw_CU_diffT/TC23NMC09/TC23NMC09_45deg.parquet,TC23NMC09_45deg.parquet,TC23NMC09,NMC,lithium-ion,45.0,,45.0,charge,86,0.0163299018863793,1.420521759790032,0.8831298230756399,4.07598765010909,45.62128262430939,5,4.076636055012954,0.5372421456132486,0.5372421456132486
raw_CU_diffT/TC23NMC09/TC23NMC09_45deg.parquet,TC23NMC09_45deg.parquet,TC23NMC09,NMC,lithium-ion,45.0,,45.0,charge,87,0.0163301061602566,1.436851865950289,0.8932821517286311,4.0817088698491,45.61937212707182,5,4.082471699147765,0.6067671934964949,0.6067671934964949
raw_CU_diffT/TC23NMC09/TC23NMC09_45deg.parquet,TC23NMC09_45deg.parquet,TC23NMC09,NMC,lithium-ion,45.0,,45.0,charge,88,0.0163288908015197,1.4531807567518085,0.9034337248004152,4.08800221156311,45.61578259668509,5,4.088955748186446,0.6838135813183328,0.6838135813183328
raw_CU_diffT/TC23NMC09/TC23NMC09_45deg.parquet,TC23NMC09_45deg.parquet,TC23NMC09,NMC,lithium-ion,45.0,,45.0,charge,89,0.0163287373461761,1.4695094940979845,0.913585202469936,4.09563050454979,45.61058715469614,5,4.096355192383528,0.7758575588845247,0.7758575588845247
raw_CU_diffT/TC23NMC09/TC23NMC09_45deg.parquet,TC23NMC09_45deg.parquet,TC23NMC09,NMC,lithium-ion,45.0,,45.0,charge,90,0.0163291509543031,1.4858386450522876,0.9237369372771383,4.10344950486114,45.60858093922652,5,4.104708173203944,0.877265006553813,0.877265006553813
raw_CU_diffT/TC23NMC09/TC23NMC09_45deg.parquet,TC23NMC09_45deg.parquet,TC23NMC09,NMC,lithium-ion,45.0,,45.0,charge,91,0.0163300329021267,1.5021686779544143,0.9338892203859916,4.1129848710945,45.61040814917128,5,4.1141672565074305,0.988057810295004,0.988057810295004
raw_CU_diffT/TC23NMC09/TC23NMC09_45deg.parquet,TC23NMC09_45deg.parquet,TC23NMC09,NMC,lithium-ion,45.0,,45.0,charge,92,0.0163305082917612,1.5184991862461756,0.9440417990417176,4.12347377395118,45.60906624309392,5,4.12477058375892,1.1120543982760864,1.1120543982760864
raw_CU_diffT/TC23NMC09/TC23NMC09_45deg.parquet,TC23NMC09_45deg.parquet,TC23NMC09,NMC,lithium-ion,45.0,,45.0,charge,93,0.0163296156109087,1.5348288018570844,0.9541938227231334,4.13529762808054,45.60746149171272,5,4.136747003748011,1.2454397191742146,1.2454397191742146
raw_CU_diffT/TC23NMC09/TC23NMC09_45deg.parquet,TC23NMC09_45deg.parquet,TC23NMC09,NMC,lithium-ion,45.0,,45.0,charge,94,0.0163299943491863,1.5511587962062707,0.9643460818638556,4.14864714080724,45.60591961325968,5,4.150058375009772,1.309312063906816,1.309312063906816
raw_CU_diffT/TC23NMC09/TC23NMC09_45deg.parquet,TC23NMC09_45deg.parquet,TC23NMC09,NMC,lithium-ion,45.0,,45.0,charge,95,0.0163295635386072,1.567488359744878,0.9744980731722352,4.1633316048066,45.60602480662984,5,4.163331604806599,1.2360565152435186,1.2360565152435186
raw_CU_diffT/TC23NMC09/TC23NMC09_45deg.parquet,TC23NMC09_45deg.parquet,TC23NMC09,NMC,lithium-ion,45.0,,45.0,charge,96,0.0163298782870804,1.5838182380319583,0.9846502601578452,4.1795417274033,45.60224505524862,5,4.175155458935959,1.389776158763084,1.389776158763084
raw_CU_diffT/TC23NMC09/TC23NMC09_45deg.parquet,TC23NMC09_45deg.parquet,TC23NMC09,NMC,lithium-ion,45.0,,45.0,charge,97,0.0101472004386554,1.5939654384706137,0.9909587135598033,4.18983992293532,45.5853067679558,5,4.18480524956411,2.0863686134867976,2.0863686134867976
raw_CU_diffT/TC23NMC09/TC23NMC09_45deg.parquet,TC23NMC09_45deg.parquet,TC23NMC09,NMC,lithium-ion,45.0,,45.0,charge,98,0.0048272674042906,1.5987927058749043,0.9939597966331944,4.19441689872733,45.56894895027624,5,4.191861420576792,2.247671101135211,2.247671101135211
raw_CU_diffT/TC23NMC09/TC23NMC09_45deg.parquet,TC23NMC09_45deg.parquet,TC23NMC09,NMC,lithium-ion,45.0,,45.0,charge,99,0.0030068740387924,1.6017995799136966,0.995829152114438,4.196896093948,45.56091422651933,5,4.195942557324669,1.8970958849840827,1.8970958849840827
raw_CU_diffT/TC23NMC09/TC23NMC09_45deg.parquet,TC23NMC09_45deg.parquet,TC23NMC09,NMC,lithium-ion,45.0,,45.0,charge,100,0.0020960137175606,1.603895593631257,0.99713223121956,4.19861245987001,45.55600096685082,5,4.198154762290806,1.5837877898297847,1.5837877898297847
raw_CU_diffT/TC23NMC09/TC23NMC09_45deg.parquet,TC23NMC09_45deg.parquet,TC23NMC09,NMC,lithium-ion,45.0,,45.0,charge,101,0.0015549482805436,1.6054505419118008,0.9980989332010146,4.19994741114268,45.547608121546965,5,4.199604137958277,1.4468238406116143,1.4468238406116143
raw_CU_diffT/TC23NMC09/TC23NMC09_45deg.parquet,TC23NMC09_45deg.parquet,TC23NMC09,NMC,lithium-ion,45.0,,45.0,charge,102,0.0012221466453181,1.606672688557119,0.9988587344101224,4.20090094776601,45.53386781767957,5,4.200672098976412,1.0905277886008662,1.0905277886008662
raw_CU_diffT/TC23NMC09/TC23NMC09_45deg.parquet,TC23NMC09_45deg.parquet,TC23NMC09,NMC,lithium-ion,45.0,,45.0,charge,103,0.000992191033667,1.607664879590786,0.999475573600357,4.20166377706468,45.52314127071822,5,4.201187008753012,0.8094343702296101,0.8094343702296101
raw_CU_diffT/TC23NMC09/TC23NMC09_45deg.parquet,TC23NMC09_45deg.parquet,TC23NMC09,NMC,lithium-ion,45.0,,45.0,charge,104,0.000843544281527,1.608508423872313,1.0000000000000002,4.20223589903868,45.52129458563535,5,4.2016002079564565,0.7879069469537557,0.7879069469537557
raw_CU_diffT/TC23NMC09/TC23NMC09_45deg.parquet,TC23NMC09_45deg.parquet,TC23NMC09,NMC,lithium-ion,45.0,,45.0,charge,0,0.0163265583578082,0.0163265583578082,0.0101501230055754,3.09441705004773,45.50547569060773,11,3.303718338869825,2.53237023449273,2.53237023449273
raw_CU_diffT/TC23NMC09/TC23NMC09_45deg.parquet,TC23NMC09_45deg.parquet,TC23NMC09,NMC,lithium-ion,45.0,,45.0,charge,1,0.0163270370280822,0.0326535953858904,0.0203005435975774,3.21418124993864,45.478304751381216,11,3.329422961844593,2.3450321216552936,2.3450321216552936
raw_CU_diffT/TC23NMC09/TC23NMC09_45deg.parquet,TC23NMC09_45deg.parquet,TC23NMC09,NMC,lithium-ion,45.0,,45.0,charge,2,0.0163263768015865,0.0489799721874768,0.0304505537307431,3.29580398489614,45.47230696132596,11,3.35132365478984,1.9658420004374761,1.9658420004374761
raw_CU_diffT/TC23NMC09/TC23NMC09_45deg.parquet,TC23NMC09_45deg.parquet,TC23NMC09,NMC,lithium-ion,45.0,,45.0,charge,3,0.0163290803155731,0.06530905250305,0.0406022446222727,3.35835598738694,45.4783043922652,11,3.3693322534066645,1.624818568416515,1.624818568416515
raw_CU_diffT/TC23NMC09/TC23NMC09_45deg.parquet,TC23NMC09_45deg.parquet,TC23NMC09,NMC,lithium-ion,45.0,,45.0,charge,4,0.0163270041771021,0.0816360566801521,0.0507526447910182,3.40889342842371,45.4819482320442,11,3.384311254274125,1.366318823784468,1.366318823784468
raw_CU_diffT/TC23NMC09/TC23NMC09_45deg.parquet,TC23NMC09_45deg.parquet,TC23NMC09,NMC,lithium-ion,45.0,,45.0,charge,5,0.016326941449446,0.0979629981295981,0.0609030059623577,3.45065833252579,45.484746381215466,11,3.397069574294351,2.5807637629104363,2.5807637629104363
raw_CU_diffT/TC23NMC09/TC23NMC09_45deg.parquet,TC23NMC09_45deg.parquet,TC23NMC09,NMC,lithium-ion,45.0,,45.0,charge,6,0.0163267571405201,0.1142897552701182,0.0710532525499479,3.4836506996932,45.49300422651934,11,3.4367020237660686,3.396416554740739,3.396416554740739
raw_CU_diffT/TC23NMC09/TC23NMC09_45deg.parquet,TC23NMC09_45deg.parquet,TC23NMC09,NMC,lithium-ion,45.0,,45.0,charge,7,0.0163270513202063,0.1306168065903244,0.0812036820272774,3.50462850540657,45.51451395027623,11,3.4660189406762503,2.554340938102655,2.554340938102655
raw_CU_diffT/TC23NMC09/TC23NMC09_45deg.parquet,TC23NMC09_45deg.parquet,TC23NMC09,NMC,lithium-ion,45.0,,45.0,charge,8,0.0163268297858497,0.1469436363761742,0.0913539737780315,3.51340104234126,45.546849502762434,11,3.4885570790459948,1.976976484102039,1.976976484102039
raw_CU_diffT/TC23NMC09/TC23NMC09_45deg.parquet,TC23NMC09_45deg.parquet,TC23NMC09,NMC,lithium-ion,45.0,,45.0,charge,9,0.0163283919939766,0.1632720283701507,0.1015052367441699,3.51912226208127,45.56560229281769,11,3.5061541640039096,1.5498767783942071,1.5498767783942071
raw_CU_diffT/TC23NMC09/TC23NMC09_45deg.parquet,TC23NMC09_45deg.parquet,TC23NMC09,NMC,lithium-ion,45.0,,45.0,charge,10,0.0163287933350259,0.1796008217051767,0.1116567492216216,3.52465277449661,45.56962513812154,11,3.5200237876160596,1.2252900940273719,1.2252900940273719
raw_CU_diffT/TC23NMC09/TC23NMC09_45deg.parquet,TC23NMC09_45deg.parquet,TC23NMC09,NMC,lithium-ion,45.0,,45.0,charge,11,0.0163314226725477,0.1959322443777243,0.1218098963423756,3.53037399423663,45.56814668508287,11,3.531032801358204,0.9853183060825472,0.9853183060825472
raw_CU_diffT/TC23NMC09/TC23NMC09_45deg.parquet,TC23NMC09_45deg.parquet,TC23NMC09,NMC,lithium-ion,45.0,,45.0,charge,12,0.0163289071207607,0.2122611514984851,0.1319614795597333,3.53666733595064,45.56385878453039,11,3.540030719676586,0.8411017288454161,0.8411017288454161
raw_CU_diffT/TC23NMC09/TC23NMC09_45deg.parquet,TC23NMC09_45deg.parquet,TC23NMC09,NMC,lithium-ion,45.0,,45.0,charge,13,0.0163287907207486,0.2285899422192337,0.1421129904119045,3.54372350696332,45.562792265193366,11,3.548109775430663,0.806988365794183,0.806988365794183
raw_CU_diffT/TC23NMC09/TC23NMC09_45deg.parquet,TC23NMC09_45deg.parquet,TC23NMC09,NMC,lithium-ion,45.0,,45.0,charge,14,0.016327220724034,0.2449171629432677,0.1522635252065735,3.551923921924,45.56091290055248,11,3.5564142125684373,0.8420633385071312,0.8420633385071312
raw_CU_diffT/TC23NMC09/TC23NMC09_45deg.parquet,TC23NMC09_45deg.parquet,TC23NMC09,NMC,lithium-ion,45.0,,45.0,charge,15,0.0163263615859805,0.2612435245292482,0.1624135258802886,3.56145928815736,45.55803060773481,11,3.565204086532637,0.8881954960444887,0.8881954960444887
raw_CU_diffT/TC23NMC09/TC23NMC09_45deg.parquet,TC23NMC09_45deg.parquet,TC23NMC09,NMC,lithium-ion,45.0,,45.0,charge,16,0.0163266046568713,0.2775701291861195,0.1725636776697127,3.57175748368938,45.55644599447514,11,3.5744447232642327,0.930023397706691,0.930023397706691
raw_CU_diffT/TC23NMC09/TC23NMC09_45deg.parquet,TC23NMC09_45deg.parquet,TC23NMC09,NMC,lithium-ion,45.0,,45.0,charge,17,0.0163270491214609,0.2938971783075804,0.1827141057800954,3.5826278011954,45.55724850828728,11,3.584084111674677,0.9710065581506626,0.9710065581506626
raw_CU_diffT/TC23NMC09/TC23NMC09_45deg.parquet,TC23NMC09_45deg.parquet,TC23NMC09,NMC,lithium-ion,45.0,,45.0,charge,18,0.0163269507942815,0.3102241291018618,0.1928644727610629,3.59349811870142,45.55863135359116,11,3.5941569258230004,1.0154191939498105,1.0154191939498105
raw_CU_diffT/TC23NMC09/TC23NMC09_45deg.parquet,TC23NMC09_45deg.parquet,TC23NMC09,NMC,lithium-ion,45.0,,45.0,charge,19,0.0163269101509293,0.3265510392527911,0.203014814474303,3.60474985085678,45.5570062154696,11,3.6046978397682334,1.055565147193306,1.055565147193306
raw_CU_diffT/TC23NMC09/TC23NMC09_45deg.parquet,TC23NMC09_45deg.parquet,TC23NMC09,NMC,lithium-ion,45.0,,45.0,charge,20,0.0163267250417125,0.3428777642945037,0.2131650411062579,3.61581087568747,45.55694187845303,11,3.615585494303772,1.080324719131454,1.080324719131454
raw_CU_diffT/TC23NMC09/TC23NMC09_45deg.parquet,TC23NMC09_45deg.parquet,TC23NMC09,NMC,lithium-ion,45.0,,45.0,charge,21,0.0163271080080893,0.3592048723025929,0.2233155058261028,3.62629977854416,45.5546611878453,11,3.6266291821049452,1.0914048032632877,1.0914048032632877
raw_CU_diffT/TC23NMC09/TC23NMC09_45deg.parquet,TC23NMC09_45deg.parquet,TC23NMC09,NMC,lithium-ion,45.0,,45.0,charge,22,0.0163273889567155,0.3755322612593084,0.2334661452100166,3.63640726675151,45.552771961325966,11,3.63774221802418,1.097359013758222,1.097359013758222
raw_CU_diffT/TC23NMC09/TC23NMC09_45deg.parquet,TC23NMC09_45deg.parquet,TC23NMC09,NMC,lithium-ion,45.0,,45.0,charge,23,0.0163278145256184,0.3918600757849268,0.2436170491675545,3.6474682915822,45.55347892265193,11,3.6489072650319603,1.1058990441647154,1.1058990441647154
raw_CU_diffT/TC23NMC09/TC23NMC09_45deg.parquet,TC23NMC09_45deg.parquet,TC23NMC09,NMC,lithium-ion,45.0,,45.0,charge,24,0.0163273875417045,0.4081874633266313,0.2537676876717645,3.65967356036089,45.5571017679558,11,3.6601936712463483,1.1195849036193692,1.1195849036193692
raw_CU_diffT/TC23NMC09/TC23NMC09_45deg.parquet,TC23NMC09_45deg.parquet,TC23NMC09,NMC,lithium-ion,45.0,,45.0,charge,25,0.0163271642321467,0.424514627558778,0.2639181873457673,3.67168812181492,45.55917160220993,11,3.671636110726372,1.138368877867265,1.138368877867265
raw_CU_diffT/TC23NMC09/TC23NMC09_45deg.parquet,TC23NMC09_45deg.parquet,TC23NMC09,NMC,lithium-ion,45.0,,45.0,charge,26,0.016327489241322,0.4408421168001,0.274068889076017,3.68293985397027,45.55586690607735,11,3.683303931590092,1.161453937682893,1.161453937682893
raw_CU_diffT/TC23NMC09/TC23NMC09_45deg.parquet,TC23NMC09_45deg.parquet,TC23NMC09,NMC,lithium-ion,45.0,,45.0,charge,27,0.0163264242914423,0.4571685410915423,0.2842189287333402,3.69400087880096,45.54796726519337,11,3.6952144708670263,1.1811174624653233,1.1811174624653233
raw_CU_diffT/TC23NMC09/TC23NMC09_45deg.parquet,TC23NMC09_45deg.parquet,TC23NMC09,NMC,lithium-ion,45.0,,45.0,charge,28,0.0163268728500673,0.4734954139416096,0.2943692472568591,3.70544331828099,45.5482532320442,11,3.707281043409597,1.1896214138107268,1.1896214138107268
raw_CU_diffT/TC23NMC09/TC23NMC09_45deg.parquet,TC23NMC09_45deg.parquet,TC23NMC09,NMC,lithium-ion,45.0,,45.0,charge,29,0.0163274258610717,0.4898228398026813,0.3045199095839889,3.71764858705968,45.55428107734806,11,3.7193649529816826,1.180172952016136,1.180172952016136
raw_CU_diffT/TC23NMC09/TC23NMC09_45deg.parquet,TC23NMC09_45deg.parquet,TC23NMC09,NMC,lithium-ion,45.0,,45.0,charge,30,0.0163283975942075,0.5061512373968888,0.3146711760317571,3.73061668513704,45.55738709944751,11,3.7312408181995864,1.1570601555325482,1.1570601555325482
raw_CU_diffT/TC23NMC09/TC23NMC09_45deg.parquet,TC23NMC09_45deg.parquet,TC23NMC09,NMC,lithium-ion,45.0,,45.0,charge,31,0.0163289991474622,0.522480236544351,0.324822816461561,3.7441569051884,45.55955124309392,11,3.7428566279747617,1.1314334756042115,1.1314334756042115
raw_CU_diffT/TC23NMC09/TC23NMC09_45deg.parquet,TC23NMC09_45deg.parquet,TC23NMC09,NMC,lithium-ion,45.0,,45.0,charge,32,0.0163286391133815,0.5388088756577325,0.3349742330603451,3.75731571059043,45.565770801104975,11,3.75421238230721,1.103319308850132,1.103319308850132
raw_CU_diffT/TC23NMC09/TC23NMC09_45deg.parquet,TC23NMC09_45deg.parquet,TC23NMC09,NMC,lithium-ion,45.0,,45.0,charge,33,0.0163270409921043,0.5551359166498367,0.3451246561167557,3.76913956471979,45.57455643646409,11,3.7652560701083853,1.0683504439699618,1.0683504439699618
raw_CU_diffT/TC23NMC09/TC23NMC09_45deg.parquet,TC23NMC09_45deg.parquet,TC23NMC09,NMC,lithium-ion,45.0,,45.0,charge,34,0.0163273629388785,0.5714632795887152,0.355275279325537,3.78039129687514,45.578982016574585,11,3.7759010062307095,1.0238884247531246,1.0238884247531246
raw_CU_diffT/TC23NMC09/TC23NMC09_45deg.parquet,TC23NMC09_45deg.parquet,TC23NMC09,NMC,lithium-ion,45.0,,45.0,charge,35,0.0163288276561374,0.5877921072448526,0.365426813140217,3.79030807775783,45.5876829281768,11,3.7860431684970934,0.9692440576504282,0.9692440576504282
raw_CU_diffT/TC23NMC09/TC23NMC09_45deg.parquet,TC23NMC09_45deg.parquet,TC23NMC09,NMC,lithium-ion,45.0,,45.0,charge,36,0.0163268839113232,0.6041189911561758,0.375577138540452,3.79946202934185,45.594948259668506,11,3.795578534730446,0.9035378922457653,0.9035378922457653
raw_CU_diffT/TC23NMC09/TC23NMC09_45deg.parquet,TC23NMC09_45deg.parquet,TC23NMC09,NMC,lithium-ion,45.0,,45.0,charge,37,0.0163272126422734,0.6204462037984493,0.3857276683107391,3.8078531516272,45.60093546961327,11,3.804385745724162,0.8335101345206795,0.8335101345206795
raw_CU_diffT/TC23NMC09/TC23NMC09_45deg.parquet,TC23NMC09_45deg.parquet,TC23NMC09,NMC,lithium-ion,45.0,,45.0,charge,38,0.0163267963073349,0.6367730001057842,0.3958779392481023,3.81548144461388,45.60789458563535,11,3.8124994755372694,0.7703255117521053,0.7703255117521053
raw_CU_diffT/TC23NMC09/TC23NMC09_45deg.parquet,TC23NMC09_45deg.parquet,TC23NMC09,NMC,lithium-ion,45.0,,45.0,charge,39,0.0163267405585935,0.6530997406643777,0.4060281755268086,3.82253761562656,45.61592999999999,11,3.82002374634686,0.7131214062291633,0.7131214062291633
raw_CU_diffT/TC23NMC09/TC23NMC09_45deg.parquet,TC23NMC09_45deg.parquet,TC23NMC09,NMC,lithium-ion,45.0,,45.0,charge,40,0.016326050186869,0.6694257908512466,0.4161779826055715,3.82921237198991,45.62128281767956,11,3.82697589518245,0.6618949579459468,0.6618949579459468
raw_CU_diffT/TC23NMC09/TC23NMC09_45deg.parquet,TC23NMC09_45deg.parquet,TC23NMC09,NMC,lithium-ion,45.0,,45.0,charge,41,0.0163260126113677,0.6857518034626143,0.4263277663238715,3.83550571370392,45.6210829558011,11,3.83345994422113,0.6191995840376023,0.6191995840376023
raw_CU_diffT/TC23NMC09/TC23NMC09_45deg.parquet,TC23NMC09_45deg.parquet,TC23NMC09,NMC,lithium-ion,45.0,,45.0,charge,42,0.0163256317506985,0.7020774352133128,0.4364773132633872,3.84103622611927,45.62047088397789,11,3.8395452415809603,0.5833665627751259,0.5833665627751259
raw_CU_diffT/TC23NMC09/TC23NMC09_45deg.parquet,TC23NMC09_45deg.parquet,TC23NMC09,NMC,lithium-ion,45.0,,45.0,charge,43,0.0163238174540645,0.7184012526673773,0.4466257322656121,3.84656673853461,45.61944704419889,11,3.8453011353800024,0.5534616002628354,0.5534616002628354
raw_CU_diffT/TC23NMC09/TC23NMC09_45deg.parquet,TC23NMC09_45deg.parquet,TC23NMC09,NMC,lithium-ion,45.0,,45.0,charge,44,0.016326492035933,0.7347277447033103,0.4567758140392771,3.85190654362529,45.62032309392265,11,3.8507796367068012,0.528616132866631,0.528616132866631
raw_CU_diffT/TC23NMC09/TC23NMC09_45deg.parquet,TC23NMC09_45deg.parquet,TC23NMC09,NMC,lithium-ion,45.0,,45.0,charge,45,0.0163284848307018,0.7510562295340121,0.4669271347214484,3.85686493406663,45.62347911602209,11,3.856032756649903,0.5080906373406151,0.5080906373406151
raw_CU_diffT/TC23NMC09/TC23NMC09_45deg.parquet,TC23NMC09_45deg.parquet,TC23NMC09,NMC,lithium-ion,45.0,,45.0,charge,46,0.0163283223425996,0.7673845518766117,0.4770783543857452,3.86163261718331,45.62364908839779,11,3.861095169268338,0.49019371342637896,0.49019371342637896
raw_CU_diffT/TC23NMC09/TC23NMC09_45deg.parquet,TC23NMC09_45deg.parquet,TC23NMC09,NMC,lithium-ion,45.0,,45.0,charge,47,0.0163260339594797,0.7837105858360914,0.4872281513760379,3.86640030029999,45.62474682320441,11,3.8659842115916208,0.47734944010258573,0.47734944010258573
raw_CU_diffT/TC23NMC09/TC23NMC09_45deg.parquet,TC23NMC09_45deg.parquet,TC23NMC09,NMC,lithium-ion,45.0,,45.0,charge,48,0.0163308377563025,0.8000414235923939,0.4973809348578848,3.87116798341666,45.62543317679558,11,3.8707865687673273,0.46877021152710086,0.46877021152710086
raw_CU_diffT/TC23NMC09/TC23NMC09_45deg.parquet,TC23NMC09_45deg.parquet,TC23NMC09,NMC,lithium-ion,45.0,,45.0,charge,49,0.0163286861157394,0.8163701097081333,0.5075323806777519,3.87574495920867,45.62394433701658,11,3.8755022407954582,0.46107568261527376,0.46107568261527376
raw_CU_diffT/TC23NMC09/TC23NMC09_45deg.parquet,TC23NMC09_45deg.parquet,TC23NMC09,NMC,lithium-ion,45.0,,45.0,charge,50,0.0163316126835657,0.832701722391699,0.5176856459272114,3.88032193500068,45.625929502762425,11,3.8801485647055283,0.45677274855449923,0.45677274855449923
raw_CU_diffT/TC23NMC09/TC23NMC09_45deg.parquet,TC23NMC09_45deg.parquet,TC23NMC09,NMC,lithium-ion,45.0,,45.0,charge,51,0.0163310508343552,0.8490327732260542,0.5278385618784005,3.88489891079269,45.63029011049724,11,3.884777551586083,0.45766864307285005,0.45766864307285005
raw_CU_diffT/TC23NMC09/TC23NMC09_45deg.parquet,TC23NMC09_45deg.parquet,TC23NMC09,NMC,lithium-ion,45.0,,45.0,charge,52,0.0163286276596319,0.8653614008856861,0.5379899713564574,3.88928517926003,45.636837569060766,11,3.889441212525669,0.46198104710904886,0.46198104710904886
raw_CU_diffT/TC23NMC09/TC23NMC09_45deg.parquet,TC23NMC09_45deg.parquet,TC23NMC09,NMC,lithium-ion,45.0,,45.0,charge,53,0.0163279920252535,0.8816893929109396,0.5481409856644495,3.89386215505204,45.64051209944751,11,3.8941568845538,0.4696565609859533,0.4696565609859533
raw_CU_diffT/TC23NMC09/TC23NMC09_45deg.parquet,TC23NMC09_45deg.parquet,TC23NMC09,NMC,lithium-ion,45.0,,45.0,charge,54,0.016329283522608,0.8980186764335476,0.5582928028885688,3.89843913084405,45.64276052486188,11,3.8989765787590227,0.48417032861667053,0.48417032861667053
raw_CU_diffT/TC23NMC09/TC23NMC09_45deg.parquet,TC23NMC09_45deg.parquet,TC23NMC09,NMC,lithium-ion,45.0,,45.0,charge,55,0.016328254984931,0.9143469314184786,0.5684439806770086,3.90301610663606,45.64641546961325,11,3.9039869802889124,0.503777650268546,0.503777650268546
raw_CU_diffT/TC23NMC09/TC23NMC09_45deg.parquet,TC23NMC09_45deg.parquet,TC23NMC09,NMC,lithium-ion,45.0,,45.0,charge,56,0.0163312451388238,0.9306781765573025,0.5785970174261156,3.90778378975274,45.65177988950277,11,3.909205426172984,0.5302413972634952,0.5302413972634952
raw_CU_diffT/TC23NMC09/TC23NMC09_45deg.parquet,TC23NMC09_45deg.parquet,TC23NMC09,NMC,lithium-ion,45.0,,45.0,charge,57,0.0163288857981743,0.9470070623554766,0.5887485873873498,3.91293288751875,45.65637309392266,11,3.9147532756178434,0.566961425246177,0.566961425246177
raw_CU_diffT/TC23NMC09/TC23NMC09_45deg.parquet,TC23NMC09_45deg.parquet,TC23NMC09,NMC,lithium-ion,45.0,,45.0,charge,58,0.0163307127864757,0.9633377751419524,0.598901293176208,3.91827269260943,45.65840027624309,11,3.920717213771068,0.612187469603839,0.612187469603839
raw_CU_diffT/TC23NMC09/TC23NMC09_45deg.parquet,TC23NMC09_45deg.parquet,TC23NMC09,NMC,lithium-ion,45.0,,45.0,charge,59,0.0163305465899645,0.9796683217319168,0.6090538956416961,3.92418461967411,45.66125215469613,11,3.9271839257802337,0.6626420719250916,0.6626420719250916
raw_CU_diffT/TC23NMC09/TC23NMC09_45deg.parquet,TC23NMC09_45deg.parquet,TC23NMC09,NMC,lithium-ion,45.0,,45.0,charge,60,0.0163270589592309,0.9959953806911476,0.6192043298681612,3.93085937603745,45.660269668508285,11,3.9341707486748545,0.7122366223508436,0.7122366223508436
raw_CU_diffT/TC23NMC09/TC23NMC09_45deg.parquet,TC23NMC09_45deg.parquet,TC23NMC09,NMC,lithium-ion,45.0,,45.0,charge,61,0.0163271872876596,1.0123225679788073,0.6293548438756376,3.93772483972547,45.65381790055248,11,3.9416430083959,0.7557844008662755,0.7557844008662755
raw_CU_diffT/TC23NMC09/TC23NMC09_45deg.parquet,TC23NMC09_45deg.parquet,TC23NMC09,NMC,lithium-ion,45.0,,45.0,charge,62,0.0163273305768502,1.0286498985556574,0.6395054469651407,3.94592525468615,45.64802085635359,11,3.949514019795794,0.789960954447821,0.789960954447821
raw_CU_diffT/TC23NMC09/TC23NMC09_45deg.parquet,TC23NMC09_45deg.parquet,TC23NMC09,NMC,lithium-ion,45.0,,45.0,charge,63,0.016326529484489,1.0449764280401463,0.6496555520203474,3.9548884989455,45.64299337016574,11,3.957679760697447,0.8164268109727288,0.8164268109727288
raw_CU_diffT/TC23NMC09/TC23NMC09_45deg.parquet,TC23NMC09_45deg.parquet,TC23NMC09,NMC,lithium-ion,45.0,,45.0,charge,64,0.0163276099093301,1.0613040379494765,0.6598063287691711,3.96499598715286,45.6318747237569,11,3.9660882200123124,0.8326318499286174,0.8326318499286174
raw_CU_diffT/TC23NMC09/TC23NMC09_45deg.parquet,TC23NMC09_45deg.parquet,TC23NMC09,NMC,lithium-ion,45.0,,45.0,charge,65,0.0163273875821564,1.0776314255316328,0.6699569672985298,3.97529418268488,45.6168064640884,11,3.9745833644747535,0.8334889146990179,0.8334889146990179
raw_CU_diffT/TC23NMC09/TC23NMC09_45deg.parquet,TC23NMC09_45deg.parquet,TC23NMC09,NMC,lithium-ion,45.0,,45.0,charge,66,0.0163274876438277,1.0939589131754606,0.680107668035627,3.98521096356756,45.60341676795581,11,3.983009160819134,0.8215285542098627,0.8215285542098627
raw_CU_diffT/TC23NMC09/TC23NMC09_45deg.parquet,TC23NMC09_45deg.parquet,TC23NMC09,NMC,lithium-ion,45.0,,45.0,charge,67,0.016327570408376,1.1102864835838366,0.6902584202269455,3.99436491515158,45.59574063535913,11,3.9912615868683634,0.7950550992109697,0.7950550992109697
raw_CU_diffT/TC23NMC09/TC23NMC09_45deg.parquet,TC23NMC09_45deg.parquet,TC23NMC09,NMC,lithium-ion,45.0,,45.0,charge,68,0.0163274854429269,1.1266139690267636,0.7004091195957559,4.00275603743693,45.593057817679565,11,3.999149935297773,0.754092007535661,0.754092007535661
raw_CU_diffT/TC23NMC09/TC23NMC09_45deg.parquet,TC23NMC09_45deg.parquet,TC23NMC09,NMC,lithium-ion,45.0,,45.0,charge,69,0.0163262916812646,1.142940260708028,0.7105590768101302,4.01076574507295,45.58728174033149,11,4.006570183930274,0.6994735911337955,0.6994735911337955
raw_CU_diffT/TC23NMC09/TC23NMC09_45deg.parquet,TC23NMC09_45deg.parquet,TC23NMC09,NMC,lithium-ion,45.0,,45.0,charge,70,0.01632571816688,1.1592659788749082,0.7207086774740655,4.01763120876096,45.58012096685084,11,4.013348962470712,0.6345158713620265,0.6345158713620265
raw_CU_diffT/TC23NMC09/TC23NMC09_45deg.parquet,TC23NMC09_45deg.parquet,TC23NMC09,NMC,lithium-ion,45.0,,45.0,charge,71,0.0163292524144172,1.1755952312893254,0.73086047535841,4.02354313582564,45.57466254143646,11,4.0194515968600575,0.5687007592102873,0.5687007592102873
raw_CU_diffT/TC23NMC09/TC23NMC09_45deg.parquet,TC23NMC09_45deg.parquet,TC23NMC09,NMC,lithium-ion,45.0,,45.0,charge,72,0.0163285862146562,1.1919238175039817,0.7410118590703753,4.02850152626699,45.57035403314917,11,4.024895424127826,0.5072248893350775,0.5072248893350775
raw_CU_diffT/TC23NMC09/TC23NMC09_45deg.parquet,TC23NMC09_45deg.parquet,TC23NMC09,NMC,lithium-ion,45.0,,45.0,charge,73,0.0163290395039022,1.208252857007884,0.7511635245895347,4.03269708740966,45.56717488950276,11,4.029749792392079,0.4526017730503611,0.4526017730503611
raw_CU_diffT/TC23NMC09/TC23NMC09_45deg.parquet,TC23NMC09_45deg.parquet,TC23NMC09,NMC,lithium-ion,45.0,,45.0,charge,74,0.016326242796362,1.2245790998042458,0.7613134514124595,4.036511233903,45.56707925414365,11,4.034084049770876,0.40311303368724793,0.40311303368724793
raw_CU_diffT/TC23NMC09/TC23NMC09_45deg.parquet,TC23NMC09_45deg.parquet,TC23NMC09,NMC,lithium-ion,45.0,,45.0,charge,75,0.0163259817741579,1.2409050815784035,0.7714632159594519,4.03956255109768,45.57363712707183,11,4.037932870323249,0.36125338567796916,0.36125338567796916
raw_CU_diffT/TC23NMC09/TC23NMC09_45deg.parquet,TC23NMC09_45deg.parquet,TC23NMC09,NMC,lithium-ion,45.0,,45.0,charge,76,0.0163274148701114,1.257232496448515,0.781613871453568,4.04242316096768,45.57954118784531,11,4.041417613255802,0.3304914531652514,0.3304914531652514
raw_CU_diffT/TC23NMC09/TC23NMC09_45deg.parquet,TC23NMC09_45deg.parquet,TC23NMC09,NMC,lithium-ion,45.0,,45.0,charge,77,0.0163275238348997,1.2735600202834148,0.7917645946904366,4.04509306351302,45.58425033149171,11,4.044642300745626,0.31170898515918566,0.31170898515918566
raw_CU_diffT/TC23NMC09/TC23NMC09_45deg.parquet,TC23NMC09_45deg.parquet,TC23NMC09,NMC,lithium-ion,45.0,,45.0,charge,78,0.0163268396609474,1.2898868599443625,0.8019148925804795,4.04776296605836,45.58734461325968,11,4.047745629028845,0.30402455248221827,0.30402455248221827
raw_CU_diffT/TC23NMC09/TC23NMC09_45deg.parquet,TC23NMC09_45deg.parquet,TC23NMC09,NMC,lithium-ion,45.0,,45.0,charge,79,0.0163273906035978,1.30621425054796,0.8120655329882502,4.0504328686037,45.59214980662983,11,4.0508142832530325,0.3057271797287342,0.3057271797287342
raw_CU_diffT/TC23NMC09/TC23NMC09_45deg.parquet,TC23NMC09_45deg.parquet,TC23NMC09,NMC,lithium-ion,45.0,,45.0,charge,80,0.0163274072662589,1.322541657814219,0.822216183755097,4.05310277114904,45.59620508287293,11,4.053952285595281,0.3176556734303517,0.3176556734303517
raw_CU_diffT/TC23NMC09/TC23NMC09_45deg.parquet,TC23NMC09_45deg.parquet,TC23NMC09,NMC,lithium-ion,45.0,,45.0,charge,81,0.0163300571882526,1.3388717150024716,0.8323684819624882,4.05596338101904,45.59937309392265,11,4.057263658232682,0.33897599363078257,0.33897599363078257
raw_CU_diffT/TC23NMC09/TC23NMC09_45deg.parquet,TC23NMC09_45deg.parquet,TC23NMC09,NMC,lithium-ion,45.0,,45.0,charge,82,0.0163301894225418,1.3552019044250134,0.8425208623791407,4.05901469821372,45.60465287292818,11,4.060835086312812,0.3680064342551077,0.3680064342551077
raw_CU_diffT/TC23NMC09/TC23NMC09_45deg.parquet,TC23NMC09_45deg.parquet,TC23NMC09,NMC,lithium-ion,45.0,,45.0,charge,83,0.0163300973932821,1.3715320018182957,0.8526731855817566,4.06263813738239,45.61138908839778,11,4.064735917953729,0.40643185666741033,0.40643185666741033
raw_CU_diffT/TC23NMC09/TC23NMC09_45deg.parquet,TC23NMC09_45deg.parquet,TC23NMC09,NMC,lithium-ion,45.0,,45.0,charge,84,0.0163299936109603,1.3878619954292557,0.8628254442635281,4.06645228387573,45.61656422651934,11,4.0690875123620405,0.4516891011710129,0.4516891011710129
raw_CU_diffT/TC23NMC09/TC23NMC09_45deg.parquet,TC23NMC09_45deg.parquet,TC23NMC09,NMC,lithium-ion,45.0,,45.0,charge,85,0.016329862474397,1.4041918579036528,0.872977621418488,4.07102925966774,45.61955116022099,11,4.073907206567262,0.5054830813420494,0.5054830813420494
raw_CU_diffT/TC23NMC09/TC23NMC09_45deg.parquet,TC23NMC09_45deg.parquet,TC23NMC09,NMC,lithium-ion,45.0,,45.0,charge,86,0.0163299018863793,1.420521759790032,0.8831298230756399,4.07598765010909,45.62128262430939,11,4.079351033835032,0.5703715803971079,0.5703715803971079
raw_CU_diffT/TC23NMC09/TC23NMC09_45deg.parquet,TC23NMC09_45deg.parquet,TC23NMC09,NMC,lithium-ion,45.0,,45.0,charge,87,0.0163301061602566,1.436851865950289,0.8932821517286311,4.0817088698491,45.61937212707182,11,4.0854883422834085,0.6438259908755697,0.6438259908755697
raw_CU_diffT/TC23NMC09/TC23NMC09_45deg.parquet,TC23NMC09_45deg.parquet,TC23NMC09,NMC,lithium-ion,45.0,,45.0,charge,88,0.0163288908015197,1.4531807567518085,0.9034337248004152,4.08800221156311,45.61578259668509,11,4.092423154089483,0.7266799761037817,0.7266799761037817
raw_CU_diffT/TC23NMC09/TC23NMC09_45deg.parquet,TC23NMC09_45deg.parquet,TC23NMC09,NMC,lithium-ion,45.0,,45.0,charge,89,0.0163287373461761,1.4695094940979845,0.913585202469936,4.09563050454979,45.61058715469614,11,4.100242154400832,0.8188943645409665,0.8188943645409665
raw_CU_diffT/TC23NMC09/TC23NMC09_45deg.parquet,TC23NMC09_45deg.parquet,TC23NMC09,NMC,lithium-ion,45.0,,45.0,charge,90,0.0163291509543031,1.4858386450522876,0.9237369372771383,4.10344950486114,45.60858093922652,11,4.109049365394548,0.9196171799299293,0.9196171799299293
raw_CU_diffT/TC23NMC09/TC23NMC09_45deg.parquet,TC23NMC09_45deg.parquet,TC23NMC09,NMC,lithium-ion,45.0,,45.0,charge,91,0.0163300329021267,1.5021686779544143,0.9338892203859916,4.1129848710945,45.61040814917128,11,4.11891413518869,0.9955725149044099,0.9955725149044099
raw_CU_diffT/TC23NMC09/TC23NMC09_45deg.parquet,TC23NMC09_45deg.parquet,TC23NMC09,NMC,lithium-ion,45.0,,45.0,charge,92,0.0163305082917612,1.5184991862461756,0.9440417990417176,4.12347377395118,45.60906624309392,11,4.1292643418092565,1.0143702923341777,1.0143702923341777
raw_CU_diffT/TC23NMC09/TC23NMC09_45deg.parquet,TC23NMC09_45deg.parquet,TC23NMC09,NMC,lithium-ion,45.0,,45.0,charge,93,0.0163296156109087,1.5348288018570844,0.9541938227231334,4.13529762808054,45.60746149171272,11,4.139510526252732,0.9921865510107182,0.9921865510107182
raw_CU_diffT/TC23NMC09/TC23NMC09_45deg.parquet,TC23NMC09_45deg.parquet,TC23NMC09,NMC,lithium-ion,45.0,,45.0,charge,94,0.0163299943491863,1.5511587962062707,0.9643460818638556,4.14864714080724,45.60591961325968,11,4.1494099701059035,0.948640072553502,0.948640072553502
raw_CU_diffT/TC23NMC09/TC23NMC09_45deg.parquet,TC23NMC09_45deg.parquet,TC23NMC09,NMC,lithium-ion,45.0,,45.0,charge,95,0.0163295635386072,1.567488359744878,0.9744980731722352,4.1633316048066,45.60602480662984,11,4.158771966044106,0.8931434690561559,0.8931434690561559
raw_CU_diffT/TC23NMC09/TC23NMC09_45deg.parquet,TC23NMC09_45deg.parquet,TC23NMC09,NMC,lithium-ion,45.0,,45.0,charge,96,0.0163298782870804,1.5838182380319583,0.9846502601578452,4.1795417274033,45.60224505524862,11,4.1675445029787905,1.1125489162108124,1.1125489162108124
raw_CU_diffT/TC23NMC09/TC23NMC09_45deg.parquet,TC23NMC09_45deg.parquet,TC23NMC09,NMC,lithium-ion,45.0,,45.0,charge,97,0.0101472004386554,1.5939654384706137,0.9909587135598033,4.18983992293532,45.5853067679558,11,4.175536873585292,2.013417160530935,2.013417160530935
raw_CU_diffT/TC23NMC09/TC23NMC09_45deg.parquet,TC23NMC09_45deg.parquet,TC23NMC09,NMC,lithium-ion,45.0,,45.0,charge,98,0.0048272674042906,1.5987927058749043,0.9939597966331944,4.19441689872733,45.56894895027624,11,4.18264505568652,2.9149412032738837,2.9149412032738837
raw_CU_diffT/TC23NMC09/TC23NMC09_45deg.parquet,TC23NMC09_45deg.parquet,TC23NMC09,NMC,lithium-ion,45.0,,45.0,charge,99,0.0030068740387924,1.6017995799136966,0.995829152114438,4.196896093948,45.56091422651933,11,4.18873035304635,3.1496667142746446,3.1496667142746446
raw_CU_diffT/TC23NMC09/TC23NMC09_45deg.parquet,TC23NMC09_45deg.parquet,TC23NMC09,NMC,lithium-ion,45.0,,45.0,charge,100,0.0020960137175606,1.603895593631257,0.99713223121956,4.19861245987001,45.55600096685082,11,4.192738674270261,3.250542093864169,3.250542093864169
raw_CU_diffT/TC23NMC09/TC23NMC09_45deg.parquet,TC23NMC09_45deg.parquet,TC23NMC09,NMC,lithium-ion,45.0,,45.0,charge,101,0.0015549482805436,1.6054505419118008,0.9980989332010146,4.19994741114268,45.547608121546965,11,4.19600612643289,3.0041086826740866,3.0041086826740866
raw_CU_diffT/TC23NMC09/TC23NMC09_45deg.parquet,TC23NMC09_45deg.parquet,TC23NMC09,NMC,lithium-ion,45.0,,45.0,charge,102,0.0012221466453181,1.606672688557119,0.9988587344101224,4.20090094776601,45.53386781767957,11,4.198064176311589,2.2649387203182414,2.2649387203182414
raw_CU_diffT/TC23NMC09/TC23NMC09_45deg.parquet,TC23NMC09_45deg.parquet,TC23NMC09,NMC,lithium-ion,45.0,,45.0,charge,103,0.000992191033667,1.607664879590786,0.999475573600357,4.20166377706468,45.52314127071822,11,4.199239069651056,1.7035426030579401,1.7035426030579401
raw_CU_diffT/TC23NMC09/TC23NMC09_45deg.parquet,TC23NMC09_45deg.parquet,TC23NMC09,NMC,lithium-ion,45.0,,45.0,charge,104,0.000843544281527,1.608508423872313,1.0000000000000002,4.20223589903868,45.52129458563535,11,4.20004276480501,1.5325223034176871,1.5325223034176871
raw_CU_diffT/TC23NMC09/TC23NMC09_45deg.parquet,TC23NMC09_45deg.parquet,TC23NMC09,NMC,lithium-ion,45.0,,45.0,discharge,0,0.0163294894883464,0.0163294894883464,0.0099626831893364,4.21730177768738,45.60024941988949,1,4.21730177768738,-2.0673035021163475,2.0673035021163475
raw_CU_diffT/TC23NMC09/TC23NMC09_45deg.parquet,TC23NMC09_45deg.parquet,TC23NMC09,NMC,lithium-ion,45.0,,45.0,discharge,1,0.0163298868785876,0.032659376366934,0.0199256088279593,4.19670538662333,45.59305795580112,1,4.19670538662333,-2.000295602465428,2.000295602465428
raw_CU_diffT/TC23NMC09/TC23NMC09_45deg.parquet,TC23NMC09_45deg.parquet,TC23NMC09,NMC,lithium-ion,45.0,,45.0,discharge,2,0.0163300960522926,0.0489894724192266,0.0298886620842494,4.17744394683196,45.58553930939227,1,4.17744394683196,-1.8567995106502337,1.8567995106502337
raw_CU_diffT/TC23NMC09/TC23NMC09_45deg.parquet,TC23NMC09_45deg.parquet,TC23NMC09,NMC,lithium-ion,45.0,,45.0,discharge,3,0.0163285916609056,0.0653180640801322,0.0398507975056745,4.15970816563792,45.58165237569061,1,4.15970816563792,-1.6845703445889342,1.6845703445889342
raw_CU_diffT/TC23NMC09/TC23NMC09_45deg.parquet,TC23NMC09_45deg.parquet,TC23NMC09,NMC,lithium-ion,45.0,,45.0,discharge,4,0.0163293088887648,0.081647372968897,0.0498133705105243,4.14387945769056,45.57765024861879,1,4.14387945769056,-1.5122781971182917,1.5122781971182917
raw_CU_diffT/TC23NMC09/TC23NMC09_45deg.parquet,TC23NMC09_45deg.parquet,TC23NMC09,NMC,lithium-ion,45.0,,45.0,discharge,5,0.0163285774040682,0.0979759503729651,0.059775497233799,4.12957640834053,45.57316276243095,1,4.12957640834053,-1.3496491816598564,1.3496491816598564
raw_CU_diffT/TC23NMC09/TC23NMC09_45deg.parquet,TC23NMC09_45deg.parquet,TC23NMC09,NMC,lithium-ion,45.0,,45.0,discharge,6,0.0163271581233057,0.1143031084962709,0.069736758048522,4.1169897249125,45.5684,1,4.1169897249125,-1.206160403032925,1.206160403032925
raw_CU_diffT/TC23NMC09/TC23NMC09_45deg.parquet,TC23NMC09_45deg.parquet,TC23NMC09,NMC,lithium-ion,45.0,,45.0,discharge,7,0.0163262062303529,0.1306293147266238,0.0796974381097605,4.10554728543248,45.56076527624309,1,4.10554728543248,-1.062553216402165,1.062553216402165
raw_CU_diffT/TC23NMC09/TC23NMC09_45deg.parquet,TC23NMC09_45deg.parquet,TC23NMC09,NMC,lithium-ion,45.0,,45.0,discharge,8,0.0163280619097808,0.1469573766364046,0.0896592503280242,4.09582121187446,45.554852071823206,1,4.09582121187446,-0.9284969899222801,0.9284969899222801
raw_CU_diffT/TC23NMC09/TC23NMC09_45deg.parquet,TC23NMC09_45deg.parquet,TC23NMC09,NMC,lithium-ion,45.0,,45.0,discharge,9,0.0163272454983751,0.1632846221347797,0.0996205644506069,4.08704867493978,45.55216038674033,1,4.08704867493978,-0.8232016618630951,0.8232016618630951
raw_CU_diffT/TC23NMC09/TC23NMC09_45deg.parquet,TC23NMC09_45deg.parquet,TC23NMC09,NMC,lithium-ion,45.0,,45.0,discharge,10,0.0163283776758818,0.1796129998106615,0.109582569318961,4.07942038195309,45.55634986187846,1,4.07942038195309,-0.7370558166656735,0.7370558166656735
raw_CU_diffT/TC23NMC09/TC23NMC09_45deg.parquet,TC23NMC09_45deg.parquet,TC23NMC09,NMC,lithium-ion,45.0,,45.0,discharge,11,0.0163268264470197,0.1959398262576812,0.1195436277767296,4.07236421094041,45.56323795580109,1,4.07236421094041,-0.6508981141968491,0.6508981141968491
raw_CU_diffT/TC23NMC09/TC23NMC09_45deg.parquet,TC23NMC09_45deg.parquet,TC23NMC09,NMC,lithium-ion,45.0,,45.0,discharge,12,0.016329364087746,0.2122691903454272,0.1295062344586863,4.06645228387573,45.56539240331492,1,4.06645228387573,-0.564711355330644,0.564711355330644
raw_CU_diffT/TC23NMC09/TC23NMC09_45deg.parquet,TC23NMC09_45deg.parquet,TC23NMC09,NMC,lithium-ion,45.0,,45.0,discharge,13,0.0163285173105678,0.228597707655995,0.1394683245186895,4.06111247878505,45.57646801104971,1,4.06111247878505,-0.5072856961849084,0.5072856961849084
raw_CU_diffT/TC23NMC09/TC23NMC09_45deg.parquet,TC23NMC09_45deg.parquet,TC23NMC09,NMC,lithium-ion,45.0,,45.0,discharge,14,0.0163293795078388,0.2449270871638338,0.1494309406085031,4.05634479566838,45.587281325966856,1,4.05634479566838,-0.44984845222762715,0.44984845222762715
raw_CU_diffT/TC23NMC09/TC23NMC09_45deg.parquet,TC23NMC09_45deg.parquet,TC23NMC09,NMC,lithium-ion,45.0,,45.0,discharge,15,0.016329001112219,0.2612560882760528,0.1593933258377203,4.0521492345257,45.58765201657458,1,4.0521492345257,-0.39242367589721994,0.39242367589721994
raw_CU_diffT/TC23NMC09/TC23NMC09_45deg.parquet,TC23NMC09_45deg.parquet,TC23NMC09,NMC,lithium-ion,45.0,,45.0,discharge,16,0.0163292391342274,0.2775853274102802,0.1693558562850635,4.04852579535703,45.5683896961326,1,4.04852579535703,-0.34455917594195284,0.34455917594195284
