Repository: DNV007/delivered-energy-decomposition

# Three-term energy accounting for a cold commercial sodium-ion 18650 cell

This repository holds the analysis code and the derived data behind a reanalysis
of a public commercial-cell archive. No new measurements were made. The
manuscript reporting the work is not distributed here; what is here is
everything needed to regenerate its numbers from the raw archive and to check
them.

**Source data.** Droese, D., Schlösser, A., Otto, M. *Dataset: Evaluation of
Commercial Sodium-Ion Batteries by State-of-the-Art Lithium-Ion Battery
Configurations.* Technische Universität Berlin, DepositOnce, 2025.
DOI [10.14279/depositonce-25036](https://doi.org/10.14279/depositonce-25036),
CC BY 4.0.

File: data_processed/ocv/ocv_slope_points.csv (part 63 of 85)
member_path,file_name,cell_id,cell_family,chemistry_type,temperature_deg_c,voltage_v,ambient_temperature_from_file_deg_c,direction,segment_index,segment_capacity_ah,cumulative_capacity_ah,soc_fraction_by_capacity,ocv_voltage_v,ocv_temperature_mean_deg_c,smoothing_window_segments,smoothed_ocv_voltage_v,dv_dcapacity_fraction_v,abs_dv_dcapacity_fraction_v
raw_CU_diffT/TC23NMC09/TC23NMC09_45deg.parquet,TC23NMC09_45deg.parquet,TC23NMC09,NMC,lithium-ion,45.0,,45.0,discharge,17,0.0163297803394158,0.293915107749696,0.1793187169237355,4.04528377083769,45.55110251381216,1,4.04528377083769,-0.3062933209134826,0.3062933209134826
raw_CU_diffT/TC23NMC09/TC23NMC09_45deg.parquet,TC23NMC09_45deg.parquet,TC23NMC09,NMC,lithium-ion,45.0,,45.0,discharge,18,0.0163268395494139,0.3102419472991099,0.1892797833753242,4.04242316096768,45.54225306629834,1,4.04242316096768,-0.2871772851850096,0.2871772851850096
raw_CU_diffT/TC23NMC09/TC23NMC09_45deg.parquet,TC23NMC09_45deg.parquet,TC23NMC09,NMC,lithium-ion,45.0,,45.0,discharge,19,0.0163270432971729,0.3265689905962828,0.1992409741341901,4.03956255109768,45.54084892265193,1,4.03956255109768,-0.277585568506197,0.277585568506197
raw_CU_diffT/TC23NMC09/TC23NMC09_45deg.parquet,TC23NMC09_45deg.parquet,TC23NMC09,NMC,lithium-ion,45.0,,45.0,discharge,20,0.0163292431576751,0.3428982337539579,0.2092035070362539,4.03689264855234,45.55552820441989,1,4.03689264855234,-0.2679932951343176,0.2679932951343176
raw_CU_diffT/TC23NMC09/TC23NMC09_45deg.parquet,TC23NMC09_45deg.parquet,TC23NMC09,NMC,lithium-ion,45.0,,45.0,discharge,21,0.016329371902326,0.3592276056562838,0.2191661184859153,4.034222746007,45.578822569060776,1,4.034222746007,-0.2775813777280973,0.2775813777280973
raw_CU_diffT/TC23NMC09/TC23NMC09_45deg.parquet,TC23NMC09_45deg.parquet,TC23NMC09,NMC,lithium-ion,45.0,,45.0,discharge,22,0.0163273923292789,0.3755549979855627,0.2291275221905868,4.03136213613699,45.596616408839786,1,4.03136213613699,-0.29674090000136744,0.29674090000136744
raw_CU_diffT/TC23NMC09/TC23NMC09_45deg.parquet,TC23NMC09_45deg.parquet,TC23NMC09,NMC,lithium-ion,45.0,,45.0,discharge,23,0.016327471528718,0.3918824695142807,0.239088974215135,4.02831081894232,45.61206566298343,1,4.02831081894232,-0.3350164465993828,0.3350164465993828
raw_CU_diffT/TC23NMC09/TC23NMC09_45deg.parquet,TC23NMC09_45deg.parquet,TC23NMC09,NMC,lithium-ion,45.0,,45.0,discharge,24,0.0163285401198743,0.408211009634155,0.2490510781911822,4.02468737977365,45.61999522099447,1,4.02468737977365,-0.40201728515279456,0.40201728515279456
raw_CU_diffT/TC23NMC09/TC23NMC09_45deg.parquet,TC23NMC09_45deg.parquet,TC23NMC09,NMC,lithium-ion,45.0,,45.0,discharge,25,0.0163279635647069,0.4245389731988619,0.259012830408745,4.0203011113063,45.624123895027616,1,4.0203011113063,-0.4594575394294509,0.4594575394294509
raw_CU_diffT/TC23NMC09/TC23NMC09_45deg.parquet,TC23NMC09_45deg.parquet,TC23NMC09,NMC,lithium-ion,45.0,,45.0,discharge,26,0.0163277898929337,0.4408667630917956,0.2689744766685033,4.01553342818963,45.62054505524861,1,4.01553342818963,-0.5360438345928458,0.5360438345928458
raw_CU_diffT/TC23NMC09/TC23NMC09_45deg.parquet,TC23NMC09_45deg.parquet,TC23NMC09,NMC,lithium-ion,45.0,,45.0,discharge,27,0.0163274173739494,0.457194180465745,0.2789358956530228,4.00962150112495,45.61539154696133,1,4.00962150112495,-0.6413434128588165,0.6413434128588165
raw_CU_diffT/TC23NMC09/TC23NMC09_45deg.parquet,TC23NMC09_45deg.parquet,TC23NMC09,NMC,lithium-ion,45.0,,45.0,discharge,28,0.0163274392910079,0.4735216197567529,0.2888973280092224,4.00275603743693,45.61080897790055,1,4.00275603743693,-0.7370489992659373,0.7370489992659373
raw_CU_diffT/TC23NMC09/TC23NMC09_45deg.parquet,TC23NMC09_45deg.parquet,TC23NMC09,NMC,lithium-ion,45.0,,45.0,discharge,29,0.0163281016183306,0.4898497213750835,0.2988591644538222,3.99493703712559,45.607788701657455,1,3.99493703712559,-0.8327661191980837,0.8327661191980837
raw_CU_diffT/TC23NMC09/TC23NMC09_45deg.parquet,TC23NMC09_45deg.parquet,TC23NMC09,NMC,lithium-ion,45.0,,45.0,discharge,30,0.0163277088347416,0.5061774302098251,0.3088207612596715,3.9861645001909,45.6039559116022,1,3.9861645001909,-0.9188935454791647,0.9188935454791647
raw_CU_diffT/TC23NMC09/TC23NMC09_45deg.parquet,TC23NMC09_45deg.parquet,TC23NMC09,NMC,lithium-ion,45.0,,45.0,discharge,31,0.0163287118784331,0.5225061420882582,0.3187829700262639,3.97662913395755,45.59443069060774,1,3.97662913395755,-0.9859110584722544,0.9859110584722544
raw_CU_diffT/TC23NMC09/TC23NMC09_45deg.parquet,TC23NMC09_45deg.parquet,TC23NMC09,NMC,lithium-ion,45.0,,45.0,discharge,32,0.0163273780052743,0.5388335200935325,0.3287443649918061,3.96652164575019,45.574556077348056,1,3.96652164575019,-1.0242286679449535,1.0242286679449535
raw_CU_diffT/TC23NMC09/TC23NMC09_45deg.parquet,TC23NMC09_45deg.parquet,TC23NMC09,NMC,lithium-ion,45.0,,45.0,discharge,33,0.0163276782883617,0.5551611983818941,0.3387059431611936,3.95622345021817,45.54195839779005,1,3.95622345021817,-1.0242416167515955,1.0242416167515955
raw_CU_diffT/TC23NMC09/TC23NMC09_45deg.parquet,TC23NMC09_45deg.parquet,TC23NMC09,NMC,lithium-ion,45.0,,45.0,discharge,34,0.0163269573322536,0.5714881557141478,0.3486670814725376,3.94611596201082,45.5047985359116,1,3.94611596201082,-0.9955197903495332,0.9955197903495332
raw_CU_diffT/TC23NMC09/TC23NMC09_45deg.parquet,TC23NMC09_45deg.parquet,TC23NMC09,NMC,lithium-ion,45.0,,45.0,discharge,35,0.0163278839441222,0.58781603965827,0.3586287851132811,3.9363898884528,45.471662651933705,1,3.9363898884528,-0.938038989631309,0.938038989631309
raw_CU_diffT/TC23NMC09/TC23NMC09_45deg.parquet,TC23NMC09_45deg.parquet,TC23NMC09,NMC,lithium-ion,45.0,,45.0,discharge,36,0.0163286164640431,0.6041446561223132,0.368590935667194,3.92742664419345,45.45023737569061,1,3.92742664419345,-0.8518567852319734,0.8518567852319734
raw_CU_diffT/TC23NMC09/TC23NMC09_45deg.parquet,TC23NMC09_45deg.parquet,TC23NMC09,NMC,lithium-ion,45.0,,45.0,discharge,37,0.016329268539779,0.6204739246620922,0.3785534840549753,3.91941693655743,45.44400776243095,1,3.91941693655743,-0.7657186294348151,0.7657186294348151
raw_CU_diffT/TC23NMC09/TC23NMC09_45deg.parquet,TC23NMC09_45deg.parquet,TC23NMC09,NMC,lithium-ion,45.0,,45.0,discharge,38,0.0163282415689769,0.6368021662310691,0.3885154058839928,3.91217005822008,45.45020486187845,1,3.91217005822008,-0.698767077011496,0.698767077011496
raw_CU_diffT/TC23NMC09/TC23NMC09_45deg.parquet,TC23NMC09_45deg.parquet,TC23NMC09,NMC,lithium-ion,45.0,,45.0,discharge,39,0.0163269860651352,0.6531291522962043,0.3984765617253763,3.90549530185673,45.47145190607735,1,3.90549530185673,-0.6221907883096947,0.6221907883096947
raw_CU_diffT/TC23NMC09/TC23NMC09_45deg.parquet,TC23NMC09_45deg.parquet,TC23NMC09,NMC,lithium-ion,45.0,,45.0,discharge,40,0.0163285344659585,0.6694576867621628,0.4084386622519482,3.89977408211672,45.49452544198895,1,3.89977408211672,-0.545573951644684,0.545573951644684
raw_CU_diffT/TC23NMC09/TC23NMC09_45deg.parquet,TC23NMC09_45deg.parquet,TC23NMC09,NMC,lithium-ion,45.0,,45.0,discharge,41,0.0163291805377017,0.6857868672998645,0.4184011569493298,3.89462498435071,45.50993160220994,1,3.89462498435071,-0.48814562062770506,0.48814562062770506
raw_CU_diffT/TC23NMC09/TC23NMC09_45deg.parquet,TC23NMC09_45deg.parquet,TC23NMC09,NMC,lithium-ion,45.0,,45.0,discharge,42,0.0163283329029372,0.7021152002028017,0.4283631345015414,3.8900480085587,45.507533259668506,1,3.8900480085587,-0.4307219428928306,0.4307219428928306
raw_CU_diffT/TC23NMC09/TC23NMC09_45deg.parquet,TC23NMC09_45deg.parquet,TC23NMC09,NMC,lithium-ion,45.0,,45.0,discharge,43,0.0163289694151596,0.7184441696179613,0.438325500392263,3.88604315474069,45.49580174033149,1,3.88604315474069,-0.39242413083152883,0.39242413083152883
raw_CU_diffT/TC23NMC09/TC23NMC09_45deg.parquet,TC23NMC09_45deg.parquet,TC23NMC09,NMC,lithium-ion,45.0,,45.0,discharge,44,0.0163292098678884,0.7347733794858498,0.4482880129841023,3.88222900824735,45.49096779005525,1,3.88222900824735,-0.38288003178880103,0.38288003178880103
raw_CU_diffT/TC23NMC09/TC23NMC09_45deg.parquet,TC23NMC09_45deg.parquet,TC23NMC09,NMC,lithium-ion,45.0,,45.0,discharge,45,0.0163266362242679,0.7511000157101176,0.4582489553862519,3.87841486175401,45.498854116022095,1,3.87841486175401,-0.39247182291489935,0.39247182291489935
raw_CU_diffT/TC23NMC09/TC23NMC09_45deg.parquet,TC23NMC09_45deg.parquet,TC23NMC09,NMC,lithium-ion,45.0,,45.0,discharge,46,0.0163275197453993,0.7674275354555169,0.4682104368279794,3.874410007936,45.51399759668508,1,3.874410007936,-0.39246527831573985,0.39246527831573985
raw_CU_diffT/TC23NMC09/TC23NMC09_45deg.parquet,TC23NMC09_45deg.parquet,TC23NMC09,NMC,lithium-ion,45.0,,45.0,discharge,47,0.0163272086336378,0.7837547440891547,0.4781717284592467,3.87059586144266,45.534554530386735,1,3.87059586144266,-0.40204740671509853,0.40204740671509853
raw_CU_diffT/TC23NMC09/TC23NMC09_45deg.parquet,TC23NMC09_45deg.parquet,TC23NMC09,NMC,lithium-ion,45.0,,45.0,discharge,48,0.0163267794644832,0.8000815235536379,0.4881327582527924,3.86640030029999,45.54995359116023,1,3.86640030029999,-0.42116461054183674,0.42116461054183674
raw_CU_diffT/TC23NMC09/TC23NMC09_45deg.parquet,TC23NMC09_45deg.parquet,TC23NMC09,NMC,lithium-ion,45.0,,45.0,discharge,49,0.0163293321408455,0.8164108556944835,0.4980953454438245,3.86220473915731,45.54985939226519,1,3.86220473915731,-0.4307105080734459,0.4307105080734459
raw_CU_diffT/TC23NMC09/TC23NMC09_45deg.parquet,TC23NMC09_45deg.parquet,TC23NMC09,NMC,lithium-ion,45.0,,45.0,discharge,50,0.0163287769846578,0.8327396326791413,0.5080575939319705,3.85781847068997,45.54374295580109,1,3.85781847068997,-0.4403074059482037,0.4403074059482037
raw_CU_diffT/TC23NMC09/TC23NMC09_45deg.parquet,TC23NMC09_45deg.parquet,TC23NMC09,NMC,lithium-ion,45.0,,45.0,discharge,51,0.0163274122497056,0.8490670449288469,0.5180190097901695,3.85343220222263,45.535715524861885,1,3.85343220222263,-0.4498775927928591,0.4498775927928591
raw_CU_diffT/TC23NMC09/TC23NMC09_45deg.parquet,TC23NMC09_45deg.parquet,TC23NMC09,NMC,lithium-ion,45.0,,45.0,discharge,52,0.0163288405810908,0.8653958855099377,0.5279812970787393,3.84885522643062,45.53228323204419,1,3.84885522643062,-0.47859072462296126,0.47859072462296126
raw_CU_diffT/TC23NMC09/TC23NMC09_45deg.parquet,TC23NMC09_45deg.parquet,TC23NMC09,NMC,lithium-ion,45.0,,45.0,discharge,53,0.0163277296560944,0.8817236151660321,0.5379429065877745,3.84389683598927,45.52936969613259,1,3.84389683598927,-0.4977351109671133,0.4977351109671133
raw_CU_diffT/TC23NMC09/TC23NMC09_45deg.parquet,TC23NMC09_45deg.parquet,TC23NMC09,NMC,lithium-ion,45.0,,45.0,discharge,54,0.0163287019991799,0.898052317165212,0.5479051093269973,3.83893844554793,45.532282569060776,1,3.83893844554793,-0.5072869121634938,0.5072869121634938
raw_CU_diffT/TC23NMC09/TC23NMC09_45deg.parquet,TC23NMC09_45deg.parquet,TC23NMC09,NMC,lithium-ion,45.0,,45.0,discharge,55,0.0163290073676132,0.9143813245328252,0.5578674983726541,3.83378934778192,45.541346160221,1,3.83378934778192,-0.535998400650783,0.535998400650783
raw_CU_diffT/TC23NMC09/TC23NMC09_45deg.parquet,TC23NMC09_45deg.parquet,TC23NMC09,NMC,lithium-ion,45.0,,45.0,discharge,56,0.0163288960329024,0.9307102205657276,0.5678298194925836,3.82825883536657,45.55205411602209,1,3.82825883536657,-0.574302413435845,0.574302413435845
raw_CU_diffT/TC23NMC09/TC23NMC09_45deg.parquet,TC23NMC09_45deg.parquet,TC23NMC09,NMC,lithium-ion,45.0,,45.0,discharge,57,0.0163280113918168,0.9470382319575446,0.5777916008896468,3.8223469083019,45.55622560773481,1,3.8223469083019,-0.6125917159603205,0.6125917159603205
raw_CU_diffT/TC23NMC09/TC23NMC09_45deg.parquet,TC23NMC09_45deg.parquet,TC23NMC09,NMC,lithium-ion,45.0,,45.0,discharge,58,0.0163286642903626,0.9633668962479072,0.5877537806225778,3.81605356658788,45.55863342541436,1,3.81605356658788,-0.6508652354973492,0.6508652354973492
raw_CU_diffT/TC23NMC09/TC23NMC09_45deg.parquet,TC23NMC09_45deg.parquet,TC23NMC09,NMC,lithium-ion,45.0,,45.0,discharge,59,0.0163287241342013,0.9796956203821084,0.5977159968664606,3.80937881022453,45.55907638121547,1,3.80937881022453,-0.70831111501019,0.70831111501019
raw_CU_diffT/TC23NMC09/TC23NMC09_45deg.parquet,TC23NMC09_45deg.parquet,TC23NMC09,NMC,lithium-ion,45.0,,45.0,discharge,60,0.016327982893668,0.9960236032757764,0.6076777608766956,3.80194122456252,45.55010983425414,1,3.80194122456252,-0.7944549639037177,0.7944549639037177
raw_CU_diffT/TC23NMC09/TC23NMC09_45deg.parquet,TC23NMC09_45deg.parquet,TC23NMC09,NMC,lithium-ion,45.0,,45.0,discharge,61,0.0163286498569501,1.0123522531327265,0.617639931803747,3.79355010227717,45.54573751381216,1,3.79355010227717,-0.8805917996305368,0.8805917996305368
raw_CU_diffT/TC23NMC09/TC23NMC09_45deg.parquet,TC23NMC09_45deg.parquet,TC23NMC09,NMC,lithium-ion,45.0,,45.0,discharge,62,0.0163284132376749,1.0286806663704011,0.6276019583684853,3.78439615069315,45.5459803038674,1,3.78439615069315,-0.9954695703225127,0.9954695703225127
raw_CU_diffT/TC23NMC09/TC23NMC09_45deg.parquet,TC23NMC09_45deg.parquet,TC23NMC09,NMC,lithium-ion,45.0,,45.0,discharge,63,0.0163280895415892,1.0450087559119905,0.6375637874450196,3.77371654051179,45.55041679558011,1,3.77371654051179,-1.1486673814814878,1.1486673814814878
raw_CU_diffT/TC23NMC09/TC23NMC09_45deg.parquet,TC23NMC09_45deg.parquet,TC23NMC09,NMC,lithium-ion,45.0,,45.0,discharge,64,0.0163271109552223,1.0613358668672128,0.6475250194823168,3.7615112717331,45.55908696132596,1,3.7615112717331,-1.2827178111215005,1.2827178111215005
raw_CU_diffT/TC23NMC09/TC23NMC09_45deg.parquet,TC23NMC09_45deg.parquet,TC23NMC09,NMC,lithium-ion,45.0,,45.0,discharge,65,0.0163269725627652,1.077662839429978,0.6574861670858535,3.74816175900641,45.56959375690608,1,3.74816175900641,-1.3783747580019678,1.3783747580019678
raw_CU_diffT/TC23NMC09/TC23NMC09_45deg.parquet,TC23NMC09_45deg.parquet,TC23NMC09,NMC,lithium-ion,45.0,,45.0,discharge,66,0.0163286241399066,1.0939914635698846,0.6674483223228396,3.73404941698105,45.59791574585635,1,3.73404941698105,-1.4166481450475032,1.4166481450475032
raw_CU_diffT/TC23NMC09/TC23NMC09_45deg.parquet,TC23NMC09_45deg.parquet,TC23NMC09,NMC,lithium-ion,45.0,,45.0,discharge,67,0.0163274054171837,1.1103188689870684,0.6774097340124913,3.71993707495568,45.62883375690608,1,3.71993707495568,-1.3976067103076844,1.3976067103076844
raw_CU_diffT/TC23NMC09/TC23NMC09_45deg.parquet,TC23NMC09_45deg.parquet,TC23NMC09,NMC,lithium-ion,45.0,,45.0,discharge,68,0.016326197004439,1.1266450659915077,0.6873704084449649,3.70620614757966,45.638305497237575,1,3.70620614757966,-1.3688853943597792,1.3688853943597792
raw_CU_diffT/TC23NMC09/TC23NMC09_45deg.parquet,TC23NMC09_45deg.parquet,TC23NMC09,NMC,lithium-ion,45.0,,45.0,discharge,69,0.0163275376806704,1.142972603672178,0.6973319008290692,3.69266592752829,45.6286435082873,1,3.69266592752829,-1.3592014412118942,1.3592014412118942
raw_CU_diffT/TC23NMC09/TC23NMC09_45deg.parquet,TC23NMC09_45deg.parquet,TC23NMC09,NMC,lithium-ion,45.0,,45.0,discharge,70,0.0163288528150783,1.159301456487256,0.7072941955816409,3.67912570747693,45.616363038674045,1,3.67912570747693,-1.330435740754666,1.330435740754666
raw_CU_diffT/TC23NMC09/TC23NMC09_45deg.parquet,TC23NMC09_45deg.parquet,TC23NMC09,NMC,lithium-ion,45.0,,45.0,discharge,71,0.0163287654308184,1.1756302219180743,0.7172564370207458,3.66615760939957,45.6078729558011,1,3.66615760939957,-1.2634411489027855,1.2634411489027855
raw_CU_diffT/TC23NMC09/TC23NMC09_45deg.parquet,TC23NMC09_45deg.parquet,TC23NMC09,NMC,lithium-ion,45.0,,45.0,discharge,72,0.0163287037240199,1.1919589256420944,0.7272186408122999,3.65395234062088,45.6075035359116,1,3.65395234062088,-1.1964494458198942,1.1964494458198942
raw_CU_diffT/TC23NMC09/TC23NMC09_45deg.parquet,TC23NMC09_45deg.parquet,TC23NMC09,NMC,lithium-ion,45.0,,45.0,discharge,73,0.0163285154633918,1.2082874411054862,0.7371807297453341,3.64231919381619,45.616204337016576,1,3.64231919381619,-1.110324317170722,1.110324317170722
raw_CU_diffT/TC23NMC09/TC23NMC09_45deg.parquet,TC23NMC09_45deg.parquet,TC23NMC09,NMC,lithium-ion,45.0,,45.0,discharge,74,0.0163281046264764,1.2246155457319627,0.7471425680252152,3.6318302909595,45.627788314917126,1,3.6318302909595,-1.0337417408633485,1.0337417408633485
raw_CU_diffT/TC23NMC09/TC23NMC09_45deg.parquet,TC23NMC09_45deg.parquet,TC23NMC09,NMC,lithium-ion,45.0,,45.0,discharge,75,0.0163288537970623,1.240944399529025,0.7571048633768991,3.62172280275215,45.63683790055247,1,3.62172280275215,-1.0050611788992683,1.0050611788992683
raw_CU_diffT/TC23NMC09/TC23NMC09_45deg.parquet,TC23NMC09_45deg.parquet,TC23NMC09,NMC,lithium-ion,45.0,,45.0,discharge,76,0.0163269196854582,1.257271319214483,0.7670659787197911,3.61180602186946,45.63909781767956,1,3.61180602186946,-1.0051171136350092,1.0051171136350092
raw_CU_diffT/TC23NMC09/TC23NMC09_45deg.parquet,TC23NMC09_45deg.parquet,TC23NMC09,NMC,lithium-ion,45.0,,45.0,discharge,77,0.0163270702469666,1.27359838946145,0.7770271859208278,3.60169853366211,45.6379258839779,1,3.60169853366211,-1.024259277731403,1.024259277731403
raw_CU_diffT/TC23NMC09/TC23NMC09_45deg.parquet,TC23NMC09_45deg.parquet,TC23NMC09,NMC,lithium-ion,45.0,,45.0,discharge,78,0.0163270167636955,1.2899254062251455,0.7869883604915189,3.59140033813008,45.63753511049724,1,3.59140033813008,-1.05299814268011,1.05299814268011
raw_CU_diffT/TC23NMC09/TC23NMC09_45deg.parquet,TC23NMC09_45deg.parquet,TC23NMC09,NMC,lithium-ion,45.0,,45.0,discharge,79,0.0163264296248538,1.3062518358499993,0.7969491768465858,3.58072072794873,45.63419864640884,1,3.58072072794873,-1.0433048161695808,1.0433048161695808
raw_CU_diffT/TC23NMC09/TC23NMC09_45deg.parquet,TC23NMC09_45deg.parquet,TC23NMC09,NMC,lithium-ion,45.0,,45.0,discharge,80,0.0163310246732248,1.3225828605232242,0.8069127966580127,3.57061323974138,45.62948875690607,1,3.57061323974138,-0.9858821084452245,0.9858821084452245
raw_CU_diffT/TC23NMC09/TC23NMC09_45deg.parquet,TC23NMC09_45deg.parquet,TC23NMC09,NMC,lithium-ion,45.0,,45.0,discharge,81,0.0163256340931201,1.3389084946163443,0.8168731276561655,3.56107787350802,45.62604577348066,1,3.56107787350802,-1.0050617863495575,1.0050617863495575
raw_CU_diffT/TC23NMC09/TC23NMC09_45deg.parquet,TC23NMC09_45deg.parquet,TC23NMC09,NMC,lithium-ion,45.0,,45.0,discharge,82,0.0163297639809333,1.3552382585972775,0.8268359783144655,3.55058897065133,45.620998812154696,1,3.55058897065133,-1.0815566903288527,1.0815566903288527
raw_CU_diffT/TC23NMC09/TC23NMC09_45deg.parquet,TC23NMC09_45deg.parquet,TC23NMC09,NMC,lithium-ion,45.0,,45.0,discharge,83,0.0163285439168036,1.371566802514081,0.8367980846070336,3.53952794582064,45.61361781767957,1,3.53952794582064,-0.9954449554800817,0.9954449554800817
raw_CU_diffT/TC23NMC09/TC23NMC09_45deg.parquet,TC23NMC09_45deg.parquet,TC23NMC09,NMC,lithium-ion,45.0,,45.0,discharge,84,0.0163287683677854,1.3878955708818663,0.846760327837993,3.53075540888596,45.60619397790055,1,3.53075540888596,-0.727435802466232,0.727435802466232
raw_CU_diffT/TC23NMC09/TC23NMC09_45deg.parquet,TC23NMC09_45deg.parquet,TC23NMC09,NMC,lithium-ion,45.0,,45.0,discharge,85,0.0163286589150189,1.4042242297968852,0.8567225042914065,3.52503418914595,45.60356486187845,1,3.52503418914595,-0.5551520029629273,0.5551520029629273
raw_CU_diffT/TC23NMC09/TC23NMC09_45deg.parquet,TC23NMC09_45deg.parquet,TC23NMC09,NMC,lithium-ion,45.0,,45.0,discharge,86,0.0163285967817964,1.4205528265786815,0.8666846428371063,3.51969438405527,45.60312179558012,1,3.51969438405527,-0.5168792510409048,0.5168792510409048
raw_CU_diffT/TC23NMC09/TC23NMC09_45deg.parquet,TC23NMC09_45deg.parquet,TC23NMC09,NMC,lithium-ion,45.0,,45.0,discharge,87,0.0163277410203344,1.436880567599016,0.8766462592795072,3.51473599361393,45.603374088397786,1,3.51473599361393,-0.5072780456119119,0.5072780456119119
raw_CU_diffT/TC23NMC09/TC23NMC09_45deg.parquet,TC23NMC09_45deg.parquet,TC23NMC09,NMC,lithium-ion,45.0,,45.0,discharge,88,0.0163304489410664,1.4532110165400824,0.8866095278345707,3.50958689584792,45.60879223756906,1,3.50958689584792,-0.5551668942739525,0.5551668942739525
raw_CU_diffT/TC23NMC09/TC23NMC09_45deg.parquet,TC23NMC09_45deg.parquet,TC23NMC09,NMC,lithium-ion,45.0,,45.0,discharge,89,0.0163264830450022,1.4695374995850847,0.8965703767814719,3.50367496878324,45.61478994475139,1,3.50367496878324,-0.6604893826639113,0.6604893826639113
raw_CU_diffT/TC23NMC09/TC23NMC09_45deg.parquet,TC23NMC09_45deg.parquet,TC23NMC09,NMC,lithium-ion,45.0,,45.0,discharge,90,0.0163280004185262,1.485865500003611,0.906532151483689,3.49642809044589,45.62257232044198,1,3.49642809044589,-0.9954721500816959,0.9954721500816959
raw_CU_diffT/TC23NMC09/TC23NMC09_45deg.parquet,TC23NMC09_45deg.parquet,TC23NMC09,NMC,lithium-ion,45.0,,45.0,discharge,91,0.0163282393003433,1.5021937393039542,0.9164940719286048,3.48384140701786,45.63960491712707,1,3.48384140701786,-2.029401559781462,2.029401559781462
raw_CU_diffT/TC23NMC09/TC23NMC09_45deg.parquet,TC23NMC09_45deg.parquet,TC23NMC09,NMC,lithium-ion,45.0,,45.0,discharge,92,0.0163266187466867,1.5185203580506408,0.9264550036676158,3.45599813761647,45.67662707182321,1,3.45599813761647,-3.3313698165283654,3.3313698165283654
raw_CU_diffT/TC23NMC09/TC23NMC09_45deg.parquet,TC23NMC09_45deg.parquet,TC23NMC09,NMC,lithium-ion,45.0,,45.0,discharge,93,0.0163262667492645,1.5348466247999053,0.9364157206516708,3.41747525803373,45.70024867403314,1,3.41747525803373,-4.259906013224224,4.259906013224224
raw_CU_diffT/TC23NMC09/TC23NMC09_45deg.parquet,TC23NMC09_45deg.parquet,TC23NMC09,NMC,lithium-ion,45.0,,45.0,discharge,94,0.016326696637656,1.5511733214375614,0.9463766999122566,3.37113337813963,45.70842232044199,1,3.37113337813963,-5.15009431563638,5.15009431563638
raw_CU_diffT/TC23NMC09/TC23NMC09_45deg.parquet,TC23NMC09_45deg.parquet,TC23NMC09,NMC,lithium-ion,45.0,,45.0,discharge,95,0.0163268500824791,1.5675001715200405,0.9563377727901082,3.31487471736285,45.714125055248616,1,3.31487471736285,-6.375102491838135,6.375102491838135
raw_CU_diffT/TC23NMC09/TC23NMC09_45deg.parquet,TC23NMC09_45deg.parquet,TC23NMC09,NMC,lithium-ion,45.0,,45.0,discharge,96,0.0163279715580022,1.5838281430780428,0.9662995298844108,3.24412229991137,45.72364950276243,1,3.24412229991137,-8.308567257342133,8.308567257342133
raw_CU_diffT/TC23NMC09/TC23NMC09_45deg.parquet,TC23NMC09_45deg.parquet,TC23NMC09,NMC,lithium-ion,45.0,,45.0,discharge,97,0.0163276811020283,1.600155824180071,0.9762611097704268,3.14934075955184,45.73570897790056,1,3.14934075955184,-12.070729182518363,12.070729182518363
raw_CU_diffT/TC23NMC09/TC23NMC09_45deg.parquet,TC23NMC09_45deg.parquet,TC23NMC09,NMC,lithium-ion,45.0,,45.0,discharge,98,0.0163271917809404,1.6164830159610115,0.9862223911198,3.0036403635062,45.75493828729281,1,3.0036403635062,-21.91206962408134,21.91206962408134
raw_CU_diffT/TC23NMC09/TC23NMC09_45deg.parquet,TC23NMC09_45deg.parquet,TC23NMC09,NMC,lithium-ion,45.0,,45.0,discharge,99,0.0129388376373243,1.6294218535983358,0.994116424813316,2.78508976943775,45.7676729558011,1,2.78508976943775,-25.44173247576282,25.44173247576282
raw_CU_diffT/TC23NMC09/TC23NMC09_45deg.parquet,TC23NMC09_45deg.parquet,TC23NMC09,NMC,lithium-ion,45.0,,45.0,discharge,100,0.0032157497361929,1.632637603334529,0.9960783658685306,2.73626869432299,45.69840212707182,1,2.73626869432299,-21.61012524181683,21.61012524181683
raw_CU_diffT/TC23NMC09/TC23NMC09_45deg.parquet,TC23NMC09_45deg.parquet,TC23NMC09,NMC,lithium-ion,45.0,,45.0,discharge,101,0.0021757421120405,1.6348133454465692,0.9974057943456688,2.71052320549293,45.65516950276243,1,2.71052320549293,-18.613953463109965,18.613953463109965
raw_CU_diffT/TC23NMC09/TC23NMC09_45deg.parquet,TC23NMC09_45deg.parquet,TC23NMC09,NMC,lithium-ion,45.0,,45.0,discharge,102,0.001701538421741,1.63651488386831,0.998443909360984,2.69183388767556,45.62671138121547,1,2.69183388767556,-17.632170439887204,17.632170439887204
raw_CU_diffT/TC23NMC09/TC23NMC09_45deg.parquet,TC23NMC09_45deg.parquet,TC23NMC09,NMC,lithium-ion,45.0,,45.0,discharge,103,0.0013889019099451,1.6379037857782552,0.999291283660084,2.6771494236762,45.60475842541436,1,2.6771494236762,-16.538049672032685,16.538049672032685
raw_CU_diffT/TC23NMC09/TC23NMC09_45deg.parquet,TC23NMC09_45deg.parquet,TC23NMC09,NMC,lithium-ion,45.0,,45.0,discharge,104,0.0011616324440858,1.639065418222341,1.0000000000000002,2.66589769152084,45.592013535911605,1,2.66589769152084,-15.876213827227934,15.876213827227934
raw_CU_diffT/TC23NMC09/TC23NMC09_45deg.parquet,TC23NMC09_45deg.parquet,TC23NMC09,NMC,lithium-ion,45.0,,45.0,discharge,0,0.0163294894883464,0.0163294894883464,0.0099626831893364,4.21730177768738,45.60024941988949,5,4.19715037038089,-0.9395383971807156,0.9395383971807156
raw_CU_diffT/TC23NMC09/TC23NMC09_45deg.parquet,TC23NMC09_45deg.parquet,TC23NMC09,NMC,lithium-ion,45.0,,45.0,discharge,1,0.0163298868785876,0.032659376366934,0.0199256088279593,4.19670538662333,45.59305795580112,5,4.187789819195148,-0.9105013607445471,0.9105013607445471
raw_CU_diffT/TC23NMC09/TC23NMC09_45deg.parquet,TC23NMC09_45deg.parquet,TC23NMC09,NMC,lithium-ion,45.0,,45.0,discharge,2,0.0163300960522926,0.0489894724192266,0.0298886620842494,4.17744394683196,45.58553930939227,5,4.17900774689423,-1.3213402405633587,1.3213402405633587
raw_CU_diffT/TC23NMC09/TC23NMC09_45deg.parquet,TC23NMC09_45deg.parquet,TC23NMC09,NMC,lithium-ion,45.0,,45.0,discharge,3,0.0163285916609056,0.0653180640801322,0.0398507975056745,4.15970816563792,45.58165237569061,5,4.161462673024859,-1.6807411125210479,1.6807411125210479
raw_CU_diffT/TC23NMC09/TC23NMC09_45deg.parquet,TC23NMC09_45deg.parquet,TC23NMC09,NMC,lithium-ion,45.0,,45.0,discharge,4,0.0163293088887648,0.081647372968897,0.0498133705105243,4.14387945769056,45.57765024861879,5,4.1455195406826935,-1.5218495140691175,1.5218495140691175
raw_CU_diffT/TC23NMC09/TC23NMC09_45deg.parquet,TC23NMC09_45deg.parquet,TC23NMC09,NMC,lithium-ion,45.0,,45.0,discharge,5,0.0163285774040682,0.0979759503729651,0.059775497233799,4.12957640834053,45.57316276243095,5,4.1311402084027975,-1.363050527250948,1.363050527250948
raw_CU_diffT/TC23NMC09/TC23NMC09_45deg.parquet,TC23NMC09_45deg.parquet,TC23NMC09,NMC,lithium-ion,45.0,,45.0,discharge,6,0.0163271581233057,0.1143031084962709,0.069736758048522,4.1169897249125,45.5684,5,4.118362817650106,-1.2119032585807759,1.2119032585807759
raw_CU_diffT/TC23NMC09/TC23NMC09_45deg.parquet,TC23NMC09_45deg.parquet,TC23NMC09,NMC,lithium-ion,45.0,,45.0,discharge,7,0.0163262062303529,0.1306293147266238,0.0796974381097605,4.10554728543248,45.56076527624309,5,4.10699666109995,-1.0740379964059343,1.0740379964059343
raw_CU_diffT/TC23NMC09/TC23NMC09_45deg.parquet,TC23NMC09_45deg.parquet,TC23NMC09,NMC,lithium-ion,45.0,,45.0,discharge,8,0.0163280619097808,0.1469573766364046,0.0896592503280242,4.09582121187446,45.554852071823206,5,4.0969654558224615,-0.9514697876341529,0.9514697876341529
raw_CU_diffT/TC23NMC09/TC23NMC09_45deg.parquet,TC23NMC09_45deg.parquet,TC23NMC09,NMC,lithium-ion,45.0,,45.0,discharge,9,0.0163272454983751,0.1632846221347797,0.0996205644506069,4.08704867493978,45.55216038674033,5,4.0880403530280445,-0.8404312479894713,0.8404312479894713
raw_CU_diffT/TC23NMC09/TC23NMC09_45deg.parquet,TC23NMC09_45deg.parquet,TC23NMC09,NMC,lithium-ion,45.0,,45.0,discharge,10,0.0163283776758818,0.1796129998106615,0.109582569318961,4.07942038195309,45.55634986187846,5,4.080221352716694,-0.7408832371507401,0.7408832371507401
raw_CU_diffT/TC23NMC09/TC23NMC09_45deg.parquet,TC23NMC09_45deg.parquet,TC23NMC09,NMC,lithium-ion,45.0,,45.0,discharge,11,0.0163268264470197,0.1959398262576812,0.1195436277767296,4.07236421094041,45.56323795580109,5,4.073279606098812,-0.6566385763744904,0.6566385763744904
raw_CU_diffT/TC23NMC09/TC23NMC09_45deg.parquet,TC23NMC09_45deg.parquet,TC23NMC09,NMC,lithium-ion,45.0,,45.0,discharge,12,0.016329364087746,0.2122691903454272,0.1295062344586863,4.06645228387573,45.56539240331492,5,4.067138830244533,-0.5819395849769364,0.5819395849769364
raw_CU_diffT/TC23NMC09/TC23NMC09_45deg.parquet,TC23NMC09_45deg.parquet,TC23NMC09,NMC,lithium-ion,45.0,,45.0,discharge,13,0.0163285173105678,0.228597707655995,0.1394683245186895,4.06111247878505,45.57646801104971,5,4.061684600759054,-0.5130288391910653,0.5130288391910653
raw_CU_diffT/TC23NMC09/TC23NMC09_45deg.parquet,TC23NMC09_45deg.parquet,TC23NMC09,NMC,lithium-ion,45.0,,45.0,discharge,14,0.0163293795078388,0.2449270871638338,0.1494309406085031,4.05634479566838,45.587281325966856,5,4.056916917642378,-0.45176274815079864,0.45176274815079864
raw_CU_diffT/TC23NMC09/TC23NMC09_45deg.parquet,TC23NMC09_45deg.parquet,TC23NMC09,NMC,lithium-ion,45.0,,45.0,discharge,15,0.016329001112219,0.2612560882760528,0.1593933258377203,4.0521492345257,45.58765201657458,5,4.0526832150347705,-0.4000806592583217,0.4000806592583217
raw_CU_diffT/TC23NMC09/TC23NMC09_45deg.parquet,TC23NMC09_45deg.parquet,TC23NMC09,NMC,lithium-ion,45.0,,45.0,discharge,16,0.0163292391342274,0.2775853274102802,0.1693558562850635,4.04852579535703,45.5683896961326,5,4.048945351471296,-0.35604446065943307,0.35604446065943307
raw_CU_diffT/TC23NMC09/TC23NMC09_45deg.parquet,TC23NMC09_45deg.parquet,TC23NMC09,NMC,lithium-ion,45.0,,45.0,discharge,17,0.0163297803394158,0.293915107749696,0.1793187169237355,4.04528377083769,45.55110251381216,5,4.045588902557156,-0.3216088489151332,0.3216088489151332
raw_CU_diffT/TC23NMC09/TC23NMC09_45deg.parquet,TC23NMC09_45deg.parquet,TC23NMC09,NMC,lithium-ion,45.0,,45.0,discharge,18,0.0163268395494139,0.3102419472991099,0.1892797833753242,4.04242316096768,45.54225306629834,5,4.042537585362484,-0.29674998081631543,0.29674998081631543
raw_CU_diffT/TC23NMC09/TC23NMC09_45deg.parquet,TC23NMC09_45deg.parquet,TC23NMC09,NMC,lithium-ion,45.0,,45.0,discharge,19,0.0163270432971729,0.3265689905962828,0.1992409741341901,4.03956255109768,45.54084892265193,5,4.039676975492478,-0.28332791775804367,0.28332791775804367
raw_CU_diffT/TC23NMC09/TC23NMC09_45deg.parquet,TC23NMC09_45deg.parquet,TC23NMC09,NMC,lithium-ion,45.0,,45.0,discharge,20,0.0163292431576751,0.3428982337539579,0.2092035070362539,4.03689264855234,45.55552820441989,5,4.036892648552337,-0.281392944798597,0.281392944798597
raw_CU_diffT/TC23NMC09/TC23NMC09_45deg.parquet,TC23NMC09_45deg.parquet,TC23NMC09,NMC,lithium-ion,45.0,,45.0,discharge,21,0.016329371902326,0.3592276056562838,0.2191661184859153,4.034222746007,45.578822569060776,5,4.034070180147266,-0.2909815699251226,0.2909815699251226
raw_CU_diffT/TC23NMC09/TC23NMC09_45deg.parquet,TC23NMC09_45deg.parquet,TC23NMC09,NMC,lithium-ion,45.0,,45.0,discharge,22,0.0163273923292789,0.3755549979855627,0.2291275221905868,4.03136213613699,45.596616408839786,5,4.03109514588246,-0.31588544004472396,0.31588544004472396
raw_CU_diffT/TC23NMC09/TC23NMC09_45deg.parquet,TC23NMC09_45deg.parquet,TC23NMC09,NMC,lithium-ion,45.0,,45.0,discharge,23,0.016327471528718,0.3918824695142807,0.239088974215135,4.02831081894232,45.61206566298343,5,4.027776838433253,-0.35416085208933623,0.35416085208933623
raw_CU_diffT/TC23NMC09/TC23NMC09_45deg.parquet,TC23NMC09_45deg.parquet,TC23NMC09,NMC,lithium-ion,45.0,,45.0,discharge,24,0.0163285401198743,0.408211009634155,0.2490510781911822,4.02468737977365,45.61999522099447,5,4.024038974869778,-0.40584573793952927,0.40584573793952927
raw_CU_diffT/TC23NMC09/TC23NMC09_45deg.parquet,TC23NMC09_45deg.parquet,TC23NMC09,NMC,lithium-ion,45.0,,45.0,discharge,25,0.0163279635647069,0.4245389731988619,0.259012830408745,4.0203011113063,45.624123895027616,5,4.01969084786737,-0.4747729875822131,0.4747729875822131
raw_CU_diffT/TC23NMC09/TC23NMC09_45deg.parquet,TC23NMC09_45deg.parquet,TC23NMC09,NMC,lithium-ion,45.0,,45.0,discharge,26,0.0163277898929337,0.4408667630917956,0.2689744766685033,4.01553342818963,45.62054505524861,5,4.014579891566292,-0.5551878610312713,0.5551878610312713
raw_CU_diffT/TC23NMC09/TC23NMC09_45deg.parquet,TC23NMC09_45deg.parquet,TC23NMC09,NMC,lithium-ion,45.0,,45.0,discharge,27,0.0163274173739494,0.457194180465745,0.2789358956530228,4.00962150112495,45.61539154696133,5,4.00862982303668,-0.6413434179982005,0.6413434179982005
raw_CU_diffT/TC23NMC09/TC23NMC09_45deg.parquet,TC23NMC09_45deg.parquet,TC23NMC09,NMC,lithium-ion,45.0,,45.0,discharge,28,0.0163274392910079,0.4735216197567529,0.2888973280092224,4.00275603743693,45.61080897790055,5,4.001802500813599,-0.7332201632104614,0.7332201632104614
raw_CU_diffT/TC23NMC09/TC23NMC09_45deg.parquet,TC23NMC09_45deg.parquet,TC23NMC09,NMC,lithium-ion,45.0,,45.0,discharge,29,0.0163281016183306,0.4898497213750835,0.2988591644538222,3.99493703712559,45.607788701657455,5,3.9940216419671843,-0.8231939699148825,0.8231939699148825
raw_CU_diffT/TC23NMC09/TC23NMC09_45deg.parquet,TC23NMC09_45deg.parquet,TC23NMC09,NMC,lithium-ion,45.0,,45.0,discharge,30,0.0163277088347416,0.5061774302098251,0.3088207612596715,3.9861645001909,45.6039559116022,5,3.9854016708922315,-0.8997501161478567,0.8997501161478567
raw_CU_diffT/TC23NMC09/TC23NMC09_45deg.parquet,TC23NMC09_45deg.parquet,TC23NMC09,NMC,lithium-ion,45.0,,45.0,discharge,31,0.0163287118784331,0.5225061420882582,0.3187829700262639,3.97662913395755,45.59443069060774,5,3.9760951534484805,-0.9571948015550333,0.9571948015550333
raw_CU_diffT/TC23NMC09/TC23NMC09_45deg.parquet,TC23NMC09_45deg.parquet,TC23NMC09,NMC,lithium-ion,45.0,,45.0,discharge,32,0.0163273780052743,0.5388335200935325,0.3287443649918061,3.96652164575019,45.574556077348056,5,3.966330938425526,-0.9897686320721846,0.9897686320721846
raw_CU_diffT/TC23NMC09/TC23NMC09_45deg.parquet,TC23NMC09_45deg.parquet,TC23NMC09,NMC,lithium-ion,45.0,,45.0,discharge,33,0.0163276782883617,0.5551611983818941,0.3387059431611936,3.95622345021817,45.54195839779005,5,3.9563760160779062,-0.9936102481963474,0.9936102481963474
raw_CU_diffT/TC23NMC09/TC23NMC09_45deg.parquet,TC23NMC09_45deg.parquet,TC23NMC09,NMC,lithium-ion,45.0,,45.0,discharge,34,0.0163269573322536,0.5714881557141478,0.3486670814725376,3.94611596201082,45.5047985359116,5,3.946535518125086,-0.9668030133106527,0.9668030133106527
raw_CU_diffT/TC23NMC09/TC23NMC09_45deg.parquet,TC23NMC09_45deg.parquet,TC23NMC09,NMC,lithium-ion,45.0,,45.0,discharge,35,0.0163278839441222,0.58781603965827,0.3586287851132811,3.9363898884528,45.471662651933705,5,3.937114576286534,-0.9150663047473415,0.9150663047473415
raw_CU_diffT/TC23NMC09/TC23NMC09_45deg.parquet,TC23NMC09_45deg.parquet,TC23NMC09,NMC,lithium-ion,45.0,,45.0,discharge,36,0.0163286164640431,0.6041446561223132,0.368590935667194,3.92742664419345,45.45023737569061,5,3.9283038978869156,-0.8499419695052381,0.8499419695052381
raw_CU_diffT/TC23NMC09/TC23NMC09_45deg.parquet,TC23NMC09_45deg.parquet,TC23NMC09,NMC,lithium-ion,45.0,,45.0,discharge,37,0.016329268539779,0.6204739246620922,0.3785534840549753,3.91941693655743,45.44400776243095,5,3.9201797658560977,-0.7752900220048673,0.7752900220048673
raw_CU_diffT/TC23NMC09/TC23NMC09_45deg.parquet,TC23NMC09_45deg.parquet,TC23NMC09,NMC,lithium-ion,45.0,,45.0,discharge,38,0.0163282415689769,0.6368021662310691,0.3885154058839928,3.91217005822008,45.45020486187845,5,3.9128566045888817,-0.6968519045654489,0.6968519045654489
raw_CU_diffT/TC23NMC09/TC23NMC09_45deg.parquet,TC23NMC09_45deg.parquet,TC23NMC09,NMC,lithium-ion,45.0,,45.0,discharge,39,0.0163269860651352,0.6531291522962043,0.3984765617253763,3.90549530185673,45.47145190607735,5,3.9062962726203336,-0.624103936696315,0.624103936696315
raw_CU_diffT/TC23NMC09/TC23NMC09_45deg.parquet,TC23NMC09_45deg.parquet,TC23NMC09,NMC,lithium-ion,45.0,,45.0,discharge,40,0.0163285344659585,0.6694576867621628,0.4084386622519482,3.89977408211672,45.49452544198895,5,3.900422487020588,-0.5570598466122192,0.5570598466122192
raw_CU_diffT/TC23NMC09/TC23NMC09_45deg.parquet,TC23NMC09_45deg.parquet,TC23NMC09,NMC,lithium-ion,45.0,,45.0,discharge,41,0.0163291805377017,0.6857868672998645,0.4184011569493298,3.89462498435071,45.50993160220994,5,3.89519710632471,-0.4958028302154105,0.4958028302154105
raw_CU_diffT/TC23NMC09/TC23NMC09_45deg.parquet,TC23NMC09_45deg.parquet,TC23NMC09,NMC,lithium-ion,45.0,,45.0,discharge,42,0.0163283329029372,0.7021152002028017,0.4283631345015414,3.8900480085587,45.507533259668506,5,3.890543847602834,-0.44795040272239817,0.44795040272239817
raw_CU_diffT/TC23NMC09/TC23NMC09_45deg.parquet,TC23NMC09_45deg.parquet,TC23NMC09,NMC,lithium-ion,45.0,,45.0,discharge,43,0.0163289694151596,0.7184441696179613,0.438325500392263,3.88604315474069,45.49580174033149,5,3.886272003530292,-0.4173095827689508,0.4173095827689508
raw_CU_diffT/TC23NMC09/TC23NMC09_45deg.parquet,TC23NMC09_45deg.parquet,TC23NMC09,NMC,lithium-ion,45.0,,45.0,discharge,44,0.0163292098678884,0.7347733794858498,0.4482880129841023,3.88222900824735,45.49096779005525,5,3.88222900824735,-0.3981940260524368,0.3981940260524368
raw_CU_diffT/TC23NMC09/TC23NMC09_45deg.parquet,TC23NMC09_45deg.parquet,TC23NMC09,NMC,lithium-ion,45.0,,45.0,discharge,45,0.0163266362242679,0.7511000157101176,0.4582489553862519,3.87841486175401,45.498854116022095,5,3.878338578824142,-0.3924722373185432,0.3924722373185432
raw_CU_diffT/TC23NMC09/TC23NMC09_45deg.parquet,TC23NMC09_45deg.parquet,TC23NMC09,NMC,lithium-ion,45.0,,45.0,discharge,46,0.0163275197453993,0.7674275354555169,0.4682104368279794,3.874410007936,45.51399759668508,5,3.8744100079360018,-0.3982089306576029,0.3982089306576029
raw_CU_diffT/TC23NMC09/TC23NMC09_45deg.parquet,TC23NMC09_45deg.parquet,TC23NMC09,NMC,lithium-ion,45.0,,45.0,discharge,47,0.0163272086336378,0.7837547440891547,0.4781717284592467,3.87059586144266,45.534554530386735,5,3.870405154117994,-0.40779058163613513,0.40779058163613513
raw_CU_diffT/TC23NMC09/TC23NMC09_45deg.parquet,TC23NMC09_45deg.parquet,TC23NMC09,NMC,lithium-ion,45.0,,45.0,discharge,48,0.0163267794644832,0.8000815235536379,0.4881327582527924,3.86640030029999,45.54995359116023,5,3.8662858759051857,-0.41733524277739775,0.41733524277739775
raw_CU_diffT/TC23NMC09/TC23NMC09_45deg.parquet,TC23NMC09_45deg.parquet,TC23NMC09,NMC,lithium-ion,45.0,,45.0,discharge,49,0.0163293321408455,0.8164108556944835,0.4980953454438245,3.86220473915731,45.54985939226519,5,3.8620903147625123,-0.4287961755133267,0.4287961755133267
raw_CU_diffT/TC23NMC09/TC23NMC09_45deg.parquet,TC23NMC09_45deg.parquet,TC23NMC09,NMC,lithium-ion,45.0,,45.0,discharge,50,0.0163287769846578,0.8327396326791413,0.5080575939319705,3.85781847068997,45.54374295580109,5,3.857742187760104,-0.44413680603113903,0.44413680603113903
raw_CU_diffT/TC23NMC09/TC23NMC09_45deg.parquet,TC23NMC09_45deg.parquet,TC23NMC09,NMC,lithium-ion,45.0,,45.0,discharge,51,0.0163274122497056,0.8490670449288469,0.5180190097901695,3.85343220222263,45.535715524861885,5,3.85324149489796,-0.45944964174813663,0.45944964174813663
raw_CU_diffT/TC23NMC09/TC23NMC09_45deg.parquet,TC23NMC09_45deg.parquet,TC23NMC09,NMC,lithium-ion,45.0,,45.0,discharge,52,0.0163288405810908,0.8653958855099377,0.5279812970787393,3.84885522643062,45.53228323204419,5,3.8485882361760835,-0.47476122776421903,0.47476122776421903
raw_CU_diffT/TC23NMC09/TC23NMC09_45deg.parquet,TC23NMC09_45deg.parquet,TC23NMC09,NMC,lithium-ion,45.0,,45.0,discharge,53,0.0163277296560944,0.8817236151660321,0.5379429065877745,3.84389683598927,45.52936969613259,5,3.8437824115944736,-0.4939056953428178,0.4939056953428178
raw_CU_diffT/TC23NMC09/TC23NMC09_45deg.parquet,TC23NMC09_45deg.parquet,TC23NMC09,NMC,lithium-ion,45.0,,45.0,discharge,54,0.0163287019991799,0.898052317165212,0.5479051093269973,3.83893844554793,45.532282569060776,5,3.8387477382232618,-0.5187725860251646,0.5187725860251646
raw_CU_diffT/TC23NMC09/TC23NMC09_45deg.parquet,TC23NMC09_45deg.parquet,TC23NMC09,NMC,lithium-ion,45.0,,45.0,discharge,55,0.0163290073676132,0.9143813245328252,0.5578674983726541,3.83378934778192,45.541346160221,5,3.833446074597518,-0.545569759175379,0.545569759175379
raw_CU_diffT/TC23NMC09/TC23NMC09_45deg.parquet,TC23NMC09_45deg.parquet,TC23NMC09,NMC,lithium-ion,45.0,,45.0,discharge,56,0.0163288960329024,0.9307102205657276,0.5678298194925836,3.82825883536657,45.55205411602209,5,3.8278774207172397,-0.5762166476422692,0.5762166476422692
raw_CU_diffT/TC23NMC09/TC23NMC09_45deg.parquet,TC23NMC09_45deg.parquet,TC23NMC09,NMC,lithium-ion,45.0,,45.0,discharge,57,0.0163280113918168,0.9470382319575446,0.5777916008896468,3.8223469083019,45.55622560773481,5,3.82196549365256,-0.6164202658763429,0.6164202658763429
raw_CU_diffT/TC23NMC09/TC23NMC09_45deg.parquet,TC23NMC09_45deg.parquet,TC23NMC09,NMC,lithium-ion,45.0,,45.0,discharge,58,0.0163286642903626,0.9633668962479072,0.5877537806225778,3.81605356658788,45.55863342541436,5,3.8155958690086798,-0.6680939879202015,0.6680939879202015
