Repository: DNV007/delivered-energy-decomposition

# Three-term energy accounting for a cold commercial sodium-ion 18650 cell

This repository holds the analysis code and the derived data behind a reanalysis
of a public commercial-cell archive. No new measurements were made. The
manuscript reporting the work is not distributed here; what is here is
everything needed to regenerate its numbers from the raw archive and to check
them.

**Source data.** Droese, D., Schlösser, A., Otto, M. *Dataset: Evaluation of
Commercial Sodium-Ion Batteries by State-of-the-Art Lithium-Ion Battery
Configurations.* Technische Universität Berlin, DepositOnce, 2025.
DOI [10.14279/depositonce-25036](https://doi.org/10.14279/depositonce-25036),
CC BY 4.0.

File: data_processed/ocv/ocv_slope_points.csv (part 64 of 85)
member_path,file_name,cell_id,cell_family,chemistry_type,temperature_deg_c,voltage_v,ambient_temperature_from_file_deg_c,direction,segment_index,segment_capacity_ah,cumulative_capacity_ah,soc_fraction_by_capacity,ocv_voltage_v,ocv_temperature_mean_deg_c,smoothing_window_segments,smoothed_ocv_voltage_v,dv_dcapacity_fraction_v,abs_dv_dcapacity_fraction_v
raw_CU_diffT/TC23NMC09/TC23NMC09_45deg.parquet,TC23NMC09_45deg.parquet,TC23NMC09,NMC,lithium-ion,45.0,,45.0,discharge,59,0.0163287241342013,0.9796956203821084,0.5977159968664606,3.80937881022453,45.55907638121547,5,3.8086541223908,-0.7293687006406913,0.7293687006406913
raw_CU_diffT/TC23NMC09/TC23NMC09_45deg.parquet,TC23NMC09_45deg.parquet,TC23NMC09,NMC,lithium-ion,45.0,,45.0,discharge,60,0.016327982893668,0.9960236032757764,0.6076777608766956,3.80194122456252,45.55010983425414,5,3.8010639708690497,-0.8059412444226268,0.8059412444226268
raw_CU_diffT/TC23NMC09/TC23NMC09_45deg.parquet,TC23NMC09_45deg.parquet,TC23NMC09,NMC,lithium-ion,45.0,,45.0,discharge,61,0.0163286498569501,1.0123522531327265,0.617639931803747,3.79355010227717,45.54573751381216,5,3.7925965656538323,-0.9054783236079516,0.9054783236079516
raw_CU_diffT/TC23NMC09/TC23NMC09_45deg.parquet,TC23NMC09_45deg.parquet,TC23NMC09,NMC,lithium-ion,45.0,,45.0,discharge,62,0.0163284132376749,1.0286806663704011,0.6276019583684853,3.78439615069315,45.5459803038674,5,3.783023057955546,-1.0203559300715312,1.0203559300715312
raw_CU_diffT/TC23NMC09/TC23NMC09_45deg.parquet,TC23NMC09_45deg.parquet,TC23NMC09,NMC,lithium-ion,45.0,,45.0,discharge,63,0.0163280895415892,1.0450087559119905,0.6375637874450196,3.77371654051179,45.55041679558011,5,3.772267164844324,-1.1371796061542625,1.1371796061542625
raw_CU_diffT/TC23NMC09/TC23NMC09_45deg.parquet,TC23NMC09_45deg.parquet,TC23NMC09,NMC,lithium-ion,45.0,,45.0,discharge,64,0.0163271109552223,1.0613358668672128,0.6475250194823168,3.7615112717331,45.55908696132596,5,3.7603670277851,-1.2444276768287068,1.2444276768287068
raw_CU_diffT/TC23NMC09/TC23NMC09_45deg.parquet,TC23NMC09_45deg.parquet,TC23NMC09,NMC,lithium-ion,45.0,,45.0,discharge,65,0.0163269725627652,1.077662839429978,0.6574861670858535,3.74816175900641,45.56959375690608,5,3.747475212637606,-1.3247719191596161,1.3247719191596161
raw_CU_diffT/TC23NMC09/TC23NMC09_45deg.parquet,TC23NMC09_45deg.parquet,TC23NMC09,NMC,lithium-ion,45.0,,45.0,discharge,66,0.0163286241399066,1.0939914635698846,0.6674483223228396,3.73404941698105,45.59791574585635,5,3.7339731340511806,-1.368789410647139,1.368789410647139
raw_CU_diffT/TC23NMC09/TC23NMC09_45deg.parquet,TC23NMC09_45deg.parquet,TC23NMC09,NMC,lithium-ion,45.0,,45.0,discharge,67,0.0163274054171837,1.1103188689870684,0.6774097340124913,3.71993707495568,45.62883375690608,5,3.7202040652102175,-1.3842065472636307,1.3842065472636307
raw_CU_diffT/TC23NMC09/TC23NMC09_45deg.parquet,TC23NMC09_45deg.parquet,TC23NMC09,NMC,lithium-ion,45.0,,45.0,discharge,68,0.016326197004439,1.1266450659915077,0.6873704084449649,3.70620614757966,45.638305497237575,5,3.7063968549043222,-1.374629123353543,1.374629123353543
raw_CU_diffT/TC23NMC09/TC23NMC09_45deg.parquet,TC23NMC09_45deg.parquet,TC23NMC09,NMC,lithium-ion,45.0,,45.0,discharge,69,0.0163275376806704,1.142972603672178,0.6973319008290692,3.69266592752829,45.6286435082873,5,3.692818493388026,-1.3438880372994504,1.3438880372994504
raw_CU_diffT/TC23NMC09/TC23NMC09_45deg.parquet,TC23NMC09_45deg.parquet,TC23NMC09,NMC,lithium-ion,45.0,,45.0,discharge,70,0.0163288528150783,1.159301456487256,0.7072941955816409,3.67912570747693,45.616363038674045,5,3.6796215465210658,-1.3036356342189777,1.3036356342189777
raw_CU_diffT/TC23NMC09/TC23NMC09_45deg.parquet,TC23NMC09_45deg.parquet,TC23NMC09,NMC,lithium-ion,45.0,,45.0,discharge,71,0.0163287654308184,1.1756302219180743,0.7172564370207458,3.66615760939957,45.6078729558011,5,3.666844155768372,-1.251955347898047,1.251955347898047
raw_CU_diffT/TC23NMC09/TC23NMC09_45deg.parquet,TC23NMC09_45deg.parquet,TC23NMC09,NMC,lithium-ion,45.0,,45.0,discharge,72,0.0163287037240199,1.1919589256420944,0.7272186408122999,3.65395234062088,45.6075035359116,5,3.654677028454614,-1.1868777813914448,1.1868777813914448
raw_CU_diffT/TC23NMC09/TC23NMC09_45deg.parquet,TC23NMC09_45deg.parquet,TC23NMC09,NMC,lithium-ion,45.0,,45.0,discharge,73,0.0163285154633918,1.2082874411054862,0.7371807297453341,3.64231919381619,45.616204337016576,5,3.643196447509658,-1.1218111200845442,1.1218111200845442
raw_CU_diffT/TC23NMC09/TC23NMC09_45deg.parquet,TC23NMC09_45deg.parquet,TC23NMC09,NMC,lithium-ion,45.0,,45.0,discharge,74,0.0163281046264764,1.2246155457319627,0.7471425680252152,3.6318302909595,45.627788314917126,5,3.6323261300036362,-1.0701141923775594,1.0701141923775594
raw_CU_diffT/TC23NMC09/TC23NMC09_45deg.parquet,TC23NMC09_45deg.parquet,TC23NMC09,NMC,lithium-ion,45.0,,45.0,discharge,75,0.0163288537970623,1.240944399529025,0.7571048633768991,3.62172280275215,45.63683790055247,5,3.6218753686118816,-1.0356911958434978,1.0356911958434978
raw_CU_diffT/TC23NMC09/TC23NMC09_45deg.parquet,TC23NMC09_45deg.parquet,TC23NMC09,NMC,lithium-ion,45.0,,45.0,discharge,76,0.0163269196854582,1.257271319214483,0.7670659787197911,3.61180602186946,45.63909781767956,5,3.6116915974746604,-1.0242622738148555,1.0242622738148555
raw_CU_diffT/TC23NMC09/TC23NMC09_45deg.parquet,TC23NMC09_45deg.parquet,TC23NMC09,NMC,lithium-ion,45.0,,45.0,discharge,77,0.0163270702469666,1.27359838946145,0.7770271859208278,3.60169853366211,45.6379258839779,5,3.601469684872506,-1.0261737496382182,1.0261737496382182
raw_CU_diffT/TC23NMC09/TC23NMC09_45deg.parquet,TC23NMC09_45deg.parquet,TC23NMC09,NMC,lithium-ion,45.0,,45.0,discharge,78,0.0163270167636955,1.2899254062251455,0.7869883604915189,3.59140033813008,45.63753511049724,5,3.591247772270352,-1.022364663262863,1.022364663262863
raw_CU_diffT/TC23NMC09/TC23NMC09_45deg.parquet,TC23NMC09_45deg.parquet,TC23NMC09,NMC,lithium-ion,45.0,,45.0,discharge,79,0.0163264296248538,1.3062518358499993,0.7969491768465858,3.58072072794873,45.63419864640884,5,3.581102142598064,-1.0222382929192122,1.0222382929192122
raw_CU_diffT/TC23NMC09/TC23NMC09_45deg.parquet,TC23NMC09_45deg.parquet,TC23NMC09,NMC,lithium-ion,45.0,,45.0,discharge,80,0.0163310246732248,1.3225828605232242,0.8069127966580127,3.57061323974138,45.62948875690607,5,3.5708802299959084,-1.033752931377876,1.033752931377876
raw_CU_diffT/TC23NMC09/TC23NMC09_45deg.parquet,TC23NMC09_45deg.parquet,TC23NMC09,NMC,lithium-ion,45.0,,45.0,discharge,81,0.0163256340931201,1.3389084946163443,0.8168731276561655,3.56107787350802,45.62604577348066,5,3.56050575153402,-1.0223085725595809,1.0223085725595809
raw_CU_diffT/TC23NMC09/TC23NMC09_45deg.parquet,TC23NMC09_45deg.parquet,TC23NMC09,NMC,lithium-ion,45.0,,45.0,discharge,82,0.0163297639809333,1.3552382585972775,0.8268359783144655,3.55058897065133,45.620998812154696,5,3.5505126877214663,-0.9590388820614066,0.9590388820614066
raw_CU_diffT/TC23NMC09/TC23NMC09_45deg.parquet,TC23NMC09_45deg.parquet,TC23NMC09,NMC,lithium-ion,45.0,,45.0,discharge,83,0.0163285439168036,1.371566802514081,0.8367980846070336,3.53952794582064,45.61361781767957,5,3.54139687760238,-0.872927847658957,0.872927847658957
raw_CU_diffT/TC23NMC09/TC23NMC09_45deg.parquet,TC23NMC09_45deg.parquet,TC23NMC09,NMC,lithium-ion,45.0,,45.0,discharge,84,0.0163287683677854,1.3878955708818663,0.846760327837993,3.53075540888596,45.60619397790055,5,3.5331201797118297,-0.7752941430054534,0.7752941430054534
raw_CU_diffT/TC23NMC09/TC23NMC09_45deg.parquet,TC23NMC09_45deg.parquet,TC23NMC09,NMC,lithium-ion,45.0,,45.0,discharge,85,0.0163286589150189,1.4042242297968852,0.8567225042914065,3.52503418914595,45.60356486187845,5,3.5259495843043505,-0.6604393126451669,0.6604393126451669
raw_CU_diffT/TC23NMC09/TC23NMC09_45deg.parquet,TC23NMC09_45deg.parquet,TC23NMC09,NMC,lithium-ion,45.0,,45.0,discharge,86,0.0163285967817964,1.4205528265786815,0.8666846428371063,3.51969438405527,45.60312179558012,5,3.5199613743098057,-0.5723955174401283,0.5723955174401283
raw_CU_diffT/TC23NMC09/TC23NMC09_45deg.parquet,TC23NMC09_45deg.parquet,TC23NMC09,NMC,lithium-ion,45.0,,45.0,discharge,87,0.0163277410203344,1.436880567599016,0.8766462592795072,3.51473599361393,45.603374088397786,5,3.5145452862892617,-0.5589621879309732,0.5589621879309732
raw_CU_diffT/TC23NMC09/TC23NMC09_45deg.parquet,TC23NMC09_45deg.parquet,TC23NMC09,NMC,lithium-ion,45.0,,45.0,discharge,88,0.0163304489410664,1.4532110165400824,0.8866095278345707,3.50958689584792,45.60879223756906,5,3.50882406654925,-0.6470634171998313,0.6470634171998313
raw_CU_diffT/TC23NMC09/TC23NMC09_45deg.parquet,TC23NMC09_45deg.parquet,TC23NMC09,NMC,lithium-ion,45.0,,45.0,discharge,89,0.0163264830450022,1.4695374995850847,0.8965703767814719,3.50367496878324,45.61478994475139,5,3.5016534711417675,-0.9495607436168996,0.9495607436168996
raw_CU_diffT/TC23NMC09/TC23NMC09_45deg.parquet,TC23NMC09_45deg.parquet,TC23NMC09,NMC,lithium-ion,45.0,,45.0,discharge,90,0.0163280004185262,1.485865500003611,0.906532151483689,3.49642809044589,45.62257232044198,5,3.4899058999422765,-1.5142673530432944,1.5142673530432944
raw_CU_diffT/TC23NMC09/TC23NMC09_45deg.parquet,TC23NMC09_45deg.parquet,TC23NMC09,NMC,lithium-ion,45.0,,45.0,discharge,91,0.0163282393003433,1.5021937393039542,0.9164940719286048,3.48384140701786,45.63960491712707,5,3.471483572379438,-2.255271888810313,2.255271888810313
raw_CU_diffT/TC23NMC09/TC23NMC09_45deg.parquet,TC23NMC09_45deg.parquet,TC23NMC09,NMC,lithium-ion,45.0,,45.0,discharge,92,0.0163266187466867,1.5185203580506408,0.9264550036676158,3.45599813761647,45.67662707182321,5,3.4449752542507155,-3.153313511927962,3.153313511927962
raw_CU_diffT/TC23NMC09/TC23NMC09_45deg.parquet,TC23NMC09_45deg.parquet,TC23NMC09,NMC,lithium-ion,45.0,,45.0,discharge,93,0.0163262667492645,1.5348466247999053,0.9364157206516708,3.41747525803373,45.70024867403314,5,3.408664579634108,-4.229267865700962,4.229267865700962
raw_CU_diffT/TC23NMC09/TC23NMC09_45deg.parquet,TC23NMC09_45deg.parquet,TC23NMC09,NMC,lithium-ion,45.0,,45.0,discharge,94,0.016326696637656,1.5511733214375614,0.9463766999122566,3.37113337813963,45.70842232044199,5,3.3607207582128096,-5.485136293076977,5.485136293076977
raw_CU_diffT/TC23NMC09/TC23NMC09_45deg.parquet,TC23NMC09_45deg.parquet,TC23NMC09,NMC,lithium-ion,45.0,,45.0,discharge,95,0.0163268500824791,1.5675001715200405,0.9563377727901082,3.31487471736285,45.714125055248616,5,3.299389282599884,-7.232756728153078,7.232756728153078
raw_CU_diffT/TC23NMC09/TC23NMC09_45deg.parquet,TC23NMC09_45deg.parquet,TC23NMC09,NMC,lithium-ion,45.0,,45.0,discharge,96,0.0163279715580022,1.5838281430780428,0.9662995298844108,3.24412229991137,45.72364950276243,5,3.216622303694378,-10.037290116600815,10.037290116600815
raw_CU_diffT/TC23NMC09/TC23NMC09_45deg.parquet,TC23NMC09_45deg.parquet,TC23NMC09,NMC,lithium-ion,45.0,,45.0,discharge,97,0.0163276811020283,1.600155824180071,0.9762611097704268,3.14934075955184,45.73570897790056,5,3.099413581954002,-11.691587825719381,11.691587825719381
raw_CU_diffT/TC23NMC09/TC23NMC09_45deg.parquet,TC23NMC09_45deg.parquet,TC23NMC09,NMC,lithium-ion,45.0,,45.0,discharge,98,0.0163271917809404,1.6164830159610115,0.9862223911198,3.0036403635062,45.75493828729281,5,2.9836923773460304,-12.678175627782167,12.678175627782167
raw_CU_diffT/TC23NMC09/TC23NMC09_45deg.parquet,TC23NMC09_45deg.parquet,TC23NMC09,NMC,lithium-ion,45.0,,45.0,discharge,99,0.0129388376373243,1.6294218535983358,0.994116424813316,2.78508976943775,45.7676729558011,5,2.8769725584623425,-40.04545535193802,40.04545535193802
raw_CU_diffT/TC23NMC09/TC23NMC09_45deg.parquet,TC23NMC09_45deg.parquet,TC23NMC09,NMC,lithium-ion,45.0,,45.0,discharge,100,0.0032157497361929,1.632637603334529,0.9960783658685306,2.73626869432299,45.69840212707182,5,2.7854711840870863,-48.16110353434692,48.16110353434692
raw_CU_diffT/TC23NMC09/TC23NMC09_45deg.parquet,TC23NMC09_45deg.parquet,TC23NMC09,NMC,lithium-ion,45.0,,45.0,discharge,101,0.0021757421120405,1.6348133454465692,0.9974057943456688,2.71052320549293,45.65516950276243,5,2.7201729961210863,-34.47342995320173,34.47342995320173
raw_CU_diffT/TC23NMC09/TC23NMC09_45deg.parquet,TC23NMC09_45deg.parquet,TC23NMC09,NMC,lithium-ion,45.0,,45.0,discharge,102,0.001701538421741,1.63651488386831,0.998443909360984,2.69183388767556,45.62671138121547,5,2.6963345805377044,-16.806876420253275,16.806876420253275
raw_CU_diffT/TC23NMC09/TC23NMC09_45deg.parquet,TC23NMC09_45deg.parquet,TC23NMC09,NMC,lithium-ion,45.0,,45.0,discharge,103,0.0013889019099451,1.6379037857782552,0.999291283660084,2.6771494236762,45.60475842541436,5,2.6863510520913825,-11.556963970231664,11.556963970231664
raw_CU_diffT/TC23NMC09/TC23NMC09_45deg.parquet,TC23NMC09_45deg.parquet,TC23NMC09,NMC,lithium-ion,45.0,,45.0,discharge,104,0.0011616324440858,1.639065418222341,1.0000000000000002,2.66589769152084,45.592013535911605,5,2.6782936676242,-11.36898363051032,11.36898363051032
raw_CU_diffT/TC23NMC09/TC23NMC09_45deg.parquet,TC23NMC09_45deg.parquet,TC23NMC09,NMC,lithium-ion,45.0,,45.0,discharge,0,0.0163294894883464,0.0163294894883464,0.0099626831893364,4.21730177768738,45.60024941988949,11,4.170769190468613,-0.7711370206304196,0.7711370206304196
raw_CU_diffT/TC23NMC09/TC23NMC09_45deg.parquet,TC23NMC09_45deg.parquet,TC23NMC09,NMC,lithium-ion,45.0,,45.0,discharge,1,0.0163298868785876,0.032659376366934,0.0199256088279593,4.19670538662333,45.59305795580112,11,4.163086409674883,-0.7465217987630695,0.7465217987630695
raw_CU_diffT/TC23NMC09/TC23NMC09_45deg.parquet,TC23NMC09_45deg.parquet,TC23NMC09,NMC,lithium-ion,45.0,,45.0,discharge,2,0.0163300960522926,0.0489894724192266,0.0298886620842494,4.17744394683196,45.58553930939227,11,4.155894019144583,-0.6959582410055134,0.6959582410055134
raw_CU_diffT/TC23NMC09/TC23NMC09_45deg.parquet,TC23NMC09_45deg.parquet,TC23NMC09,NMC,lithium-ion,45.0,,45.0,discharge,3,0.0163285916609056,0.0653180640801322,0.0398507975056745,4.15970816563792,45.58165237569061,11,4.149219262781235,-0.647027549306415,0.647027549306415
raw_CU_diffT/TC23NMC09/TC23NMC09_45deg.parquet,TC23NMC09_45deg.parquet,TC23NMC09,NMC,lithium-ion,45.0,,45.0,discharge,4,0.0163293088887648,0.081647372968897,0.0498133705105243,4.14387945769056,45.57765024861879,11,4.14300220399709,-0.6021272605774755,0.6021272605774755
raw_CU_diffT/TC23NMC09/TC23NMC09_45deg.parquet,TC23NMC09_45deg.parquet,TC23NMC09,NMC,lithium-ion,45.0,,45.0,discharge,5,0.0163285774040682,0.0979759503729651,0.059775497233799,4.12957640834053,45.57316276243095,11,4.137222038356726,-0.9514923601209944,0.9514923601209944
raw_CU_diffT/TC23NMC09/TC23NMC09_45deg.parquet,TC23NMC09_45deg.parquet,TC23NMC09,NMC,lithium-ion,45.0,,45.0,discharge,6,0.0163271581233057,0.1143031084962709,0.069736758048522,4.1169897249125,45.5684,11,4.124045895925184,-1.2557639818913344,1.2557639818913344
raw_CU_diffT/TC23NMC09/TC23NMC09_45deg.parquet,TC23NMC09_45deg.parquet,TC23NMC09,NMC,lithium-ion,45.0,,45.0,discharge,7,0.0163262062303529,0.1306293147266238,0.0796974381097605,4.10554728543248,45.56076527624309,11,4.112204704766311,-1.1252067681606377,1.1252067681606377
raw_CU_diffT/TC23NMC09/TC23NMC09_45deg.parquet,TC23NMC09_45deg.parquet,TC23NMC09,NMC,lithium-ion,45.0,,45.0,discharge,8,0.0163280619097808,0.1469573766364046,0.0896592503280242,4.09582121187446,45.554852071823206,11,4.101629116762047,-1.0024631042740566,1.0024631042740566
raw_CU_diffT/TC23NMC09/TC23NMC09_45deg.parquet,TC23NMC09_45deg.parquet,TC23NMC09,NMC,lithium-ion,45.0,,45.0,discharge,9,0.0163272454983751,0.1632846221347797,0.0996205644506069,4.08704867493978,45.55216038674033,11,4.0922324467648155,-0.8902058224498717,0.8902058224498717
raw_CU_diffT/TC23NMC09/TC23NMC09_45deg.parquet,TC23NMC09_45deg.parquet,TC23NMC09,NMC,lithium-ion,45.0,,45.0,discharge,10,0.0163283776758818,0.1796129998106615,0.109582569318961,4.07942038195309,45.55634986187846,11,4.0838933355680105,-0.7883956555874931,0.7883956555874931
raw_CU_diffT/TC23NMC09/TC23NMC09_45deg.parquet,TC23NMC09_45deg.parquet,TC23NMC09,NMC,lithium-ion,45.0,,45.0,discharge,11,0.0163268264470197,0.1959398262576812,0.1195436277767296,4.07236421094041,45.56323795580109,11,4.076525098024056,-0.6970149688717129,0.6970149688717129
raw_CU_diffT/TC23NMC09/TC23NMC09_45deg.parquet,TC23NMC09_45deg.parquet,TC23NMC09,NMC,lithium-ion,45.0,,45.0,discharge,12,0.016329364087746,0.2122691903454272,0.1295062344586863,4.06645228387573,45.56539240331492,11,4.070006374926345,-0.6151782175169558,0.6151782175169558
raw_CU_diffT/TC23NMC09/TC23NMC09_45deg.parquet,TC23NMC09_45deg.parquet,TC23NMC09,NMC,lithium-ion,45.0,,45.0,discharge,13,0.0163285173105678,0.228597707655995,0.1394683245186895,4.06111247878505,45.57646801104971,11,4.064267818156818,-0.5447013052718432,0.5447013052718432
raw_CU_diffT/TC23NMC09/TC23NMC09_45deg.parquet,TC23NMC09_45deg.parquet,TC23NMC09,NMC,lithium-ion,45.0,,45.0,discharge,14,0.0163293795078388,0.2449270871638338,0.1494309406085031,4.05634479566838,45.587281325966856,11,4.059153394449838,-0.48552316063461376,0.48552316063461376
raw_CU_diffT/TC23NMC09/TC23NMC09_45deg.parquet,TC23NMC09_45deg.parquet,TC23NMC09,NMC,lithium-ion,45.0,,45.0,discharge,15,0.016329001112219,0.2612560882760528,0.1593933258377203,4.0521492345257,45.58765201657458,11,4.0545937556873435,-0.4350593733890946,0.4350593733890946
raw_CU_diffT/TC23NMC09/TC23NMC09_45deg.parquet,TC23NMC09_45deg.parquet,TC23NMC09,NMC,lithium-ion,45.0,,45.0,discharge,16,0.0163292391342274,0.2775853274102802,0.1693558562850635,4.04852579535703,45.5683896961326,11,4.050484879692244,-0.39328462625789484,0.39328462625789484
raw_CU_diffT/TC23NMC09/TC23NMC09_45deg.parquet,TC23NMC09_45deg.parquet,TC23NMC09,NMC,lithium-ion,45.0,,45.0,discharge,17,0.0163297803394158,0.293915107749696,0.1793187169237355,4.04528377083769,45.55110251381216,11,4.04675741834648,-0.36111457826243054,0.36111457826243054
raw_CU_diffT/TC23NMC09/TC23NMC09_45deg.parquet,TC23NMC09_45deg.parquet,TC23NMC09,NMC,lithium-ion,45.0,,45.0,discharge,18,0.0163268395494139,0.3102419472991099,0.1892797833753242,4.04242316096768,45.54225306629834,11,4.043290012443442,-0.3402616689731417,0.3402616689731417
raw_CU_diffT/TC23NMC09/TC23NMC09_45deg.parquet,TC23NMC09_45deg.parquet,TC23NMC09,NMC,lithium-ion,45.0,,45.0,discharge,19,0.0163270432971729,0.3265689905962828,0.1992409741341901,4.03956255109768,45.54084892265193,11,4.0399786398060415,-0.3306648927305673,0.3306648927305673
raw_CU_diffT/TC23NMC09/TC23NMC09_45deg.parquet,TC23NMC09_45deg.parquet,TC23NMC09,NMC,lithium-ion,45.0,,45.0,discharge,20,0.0163292431576751,0.3428982337539579,0.2092035070362539,4.03689264855234,45.55552820441989,11,4.036701941227671,-0.3315111659329091,0.3315111659329091
raw_CU_diffT/TC23NMC09/TC23NMC09_45deg.parquet,TC23NMC09_45deg.parquet,TC23NMC09,NMC,lithium-ion,45.0,,45.0,discharge,21,0.016329371902326,0.3592276056562838,0.2191661184859153,4.034222746007,45.578822569060776,11,4.033373231560756,-0.3445836046381885,0.3445836046381885
raw_CU_diffT/TC23NMC09/TC23NMC09_45deg.parquet,TC23NMC09_45deg.parquet,TC23NMC09,NMC,lithium-ion,45.0,,45.0,discharge,22,0.0163273923292789,0.3755549979855627,0.2291275221905868,4.03136213613699,45.596616408839786,11,4.029836477539657,-0.3715787588813555,0.3715787588813555
raw_CU_diffT/TC23NMC09/TC23NMC09_45deg.parquet,TC23NMC09_45deg.parquet,TC23NMC09,NMC,lithium-ion,45.0,,45.0,discharge,23,0.016327471528718,0.3918824695142807,0.239088974215135,4.02831081894232,45.61206566298343,11,4.02597031995777,-0.4107222851255017,0.4107222851255017
raw_CU_diffT/TC23NMC09/TC23NMC09_45deg.parquet,TC23NMC09_45deg.parquet,TC23NMC09,NMC,lithium-ion,45.0,,45.0,discharge,24,0.0163285401198743,0.408211009634155,0.2490510781911822,4.02468737977365,45.61999522099447,11,4.021653399608489,-0.4603178976783511,0.4603178976783511
raw_CU_diffT/TC23NMC09/TC23NMC09_45deg.parquet,TC23NMC09_45deg.parquet,TC23NMC09,NMC,lithium-ion,45.0,,45.0,discharge,25,0.0163279635647069,0.4245389731988619,0.259012830408745,4.0203011113063,45.624123895027616,11,4.016799031344235,-0.5186302046813012,0.5186302046813012
raw_CU_diffT/TC23NMC09/TC23NMC09_45deg.parquet,TC23NMC09_45deg.parquet,TC23NMC09,NMC,lithium-ion,45.0,,45.0,discharge,26,0.0163277898929337,0.4408667630917956,0.2689744766685033,4.01553342818963,45.62054505524861,11,4.011320530017437,-0.5839042382036723,0.5839042382036723
raw_CU_diffT/TC23NMC09/TC23NMC09_45deg.parquet,TC23NMC09_45deg.parquet,TC23NMC09,NMC,lithium-ion,45.0,,45.0,discharge,27,0.0163274173739494,0.457194180465745,0.2789358956530228,4.00962150112495,45.61539154696133,11,4.0051658845395455,-0.6517859304971694,0.6517859304971694
raw_CU_diffT/TC23NMC09/TC23NMC09_45deg.parquet,TC23NMC09_45deg.parquet,TC23NMC09,NMC,lithium-ion,45.0,,45.0,discharge,28,0.0163274392910079,0.4735216197567529,0.2888973280092224,4.00275603743693,45.61080897790055,11,3.9983350949105616,-0.7179054543665018,0.7179054543665018
raw_CU_diffT/TC23NMC09/TC23NMC09_45deg.parquet,TC23NMC09_45deg.parquet,TC23NMC09,NMC,lithium-ion,45.0,,45.0,discharge,29,0.0163281016183306,0.4898497213750835,0.2988591644538222,3.99493703712559,45.607788701657455,11,3.990862835189516,-0.7779441194755634,0.7779441194755634
raw_CU_diffT/TC23NMC09/TC23NMC09_45deg.parquet,TC23NMC09_45deg.parquet,TC23NMC09,NMC,lithium-ion,45.0,,45.0,discharge,30,0.0163277088347416,0.5061774302098251,0.3088207612596715,3.9861645001909,45.6039559116022,11,3.982835790523985,-0.8266569581923022,0.8266569581923022
raw_CU_diffT/TC23NMC09/TC23NMC09_45deg.parquet,TC23NMC09_45deg.parquet,TC23NMC09,NMC,lithium-ion,45.0,,45.0,discharge,31,0.0163287118784331,0.5225061420882582,0.3187829700262639,3.97662913395755,45.59443069060774,11,3.974392657150089,-0.8623450162410506,0.8623450162410506
raw_CU_diffT/TC23NMC09/TC23NMC09_45deg.parquet,TC23NMC09_45deg.parquet,TC23NMC09,NMC,lithium-ion,45.0,,45.0,discharge,32,0.0163273780052743,0.5388335200935325,0.3287443649918061,3.96652164575019,45.574556077348056,11,3.965654794274435,-0.88325585793703,0.88325585793703
raw_CU_diffT/TC23NMC09/TC23NMC09_45deg.parquet,TC23NMC09_45deg.parquet,TC23NMC09,NMC,lithium-ion,45.0,,45.0,discharge,33,0.0163276782883617,0.5551611983818941,0.3387059431611936,3.95622345021817,45.54195839779005,11,3.9567955721921733,-0.8884885956110224,0.8884885956110224
raw_CU_diffT/TC23NMC09/TC23NMC09_45deg.parquet,TC23NMC09_45deg.parquet,TC23NMC09,NMC,lithium-ion,45.0,,45.0,discharge,34,0.0163269573322536,0.5714881557141478,0.3486670814725376,3.94611596201082,45.5047985359116,11,3.9479536871394285,-0.8780410783794537,0.8780410783794537
raw_CU_diffT/TC23NMC09/TC23NMC09_45deg.parquet,TC23NMC09_45deg.parquet,TC23NMC09,NMC,lithium-ion,45.0,,45.0,discharge,35,0.0163278839441222,0.58781603965827,0.3586287851132811,3.9363898884528,45.471662651933705,11,3.9393025094113487,-0.8518917336156733,0.8518917336156733
raw_CU_diffT/TC23NMC09/TC23NMC09_45deg.parquet,TC23NMC09_45deg.parquet,TC23NMC09,NMC,lithium-ion,45.0,,45.0,discharge,36,0.0163286164640431,0.6041446561223132,0.368590935667194,3.92742664419345,45.45023737569061,11,3.930980735244059,-0.8127000376831006,0.8127000376831006
raw_CU_diffT/TC23NMC09/TC23NMC09_45deg.parquet,TC23NMC09_45deg.parquet,TC23NMC09,NMC,lithium-ion,45.0,,45.0,discharge,37,0.016329268539779,0.6204739246620922,0.3785534840549753,3.91941693655743,45.44400776243095,11,3.9231097238441635,-0.7622387359755294,0.7622387359755294
raw_CU_diffT/TC23NMC09/TC23NMC09_45deg.parquet,TC23NMC09_45deg.parquet,TC23NMC09,NMC,lithium-ion,45.0,,45.0,discharge,38,0.0163282415689769,0.6368021662310691,0.3885154058839928,3.91217005822008,45.45020486187845,11,3.9157934973887545,-0.7048583986358778,0.7048583986358778
raw_CU_diffT/TC23NMC09/TC23NMC09_45deg.parquet,TC23NMC09_45deg.parquet,TC23NMC09,NMC,lithium-ion,45.0,,45.0,discharge,39,0.0163269860651352,0.6531291522962043,0.3984765617253763,3.90549530185673,45.47145190607735,11,3.9090667299368618,-0.6465543084679268,0.6465543084679268
raw_CU_diffT/TC23NMC09/TC23NMC09_45deg.parquet,TC23NMC09_45deg.parquet,TC23NMC09,NMC,lithium-ion,45.0,,45.0,discharge,40,0.0163285344659585,0.6694576867621628,0.4084386622519482,3.89977408211672,45.49452544198895,11,3.9029120844589698,-0.5916908487166666,0.5916908487166666
raw_CU_diffT/TC23NMC09/TC23NMC09_45deg.parquet,TC23NMC09_45deg.parquet,TC23NMC09,NMC,lithium-ion,45.0,,45.0,discharge,41,0.0163291805377017,0.6857868672998645,0.4184011569493298,3.89462498435071,45.50993160220994,11,3.897277549866533,-0.5420944137387096,0.5420944137387096
raw_CU_diffT/TC23NMC09/TC23NMC09_45deg.parquet,TC23NMC09_45deg.parquet,TC23NMC09,NMC,lithium-ion,45.0,,45.0,discharge,42,0.0163283329029372,0.7021152002028017,0.4283631345015414,3.8900480085587,45.507533259668506,11,3.8921111150710073,-0.501203091250602,0.501203091250602
raw_CU_diffT/TC23NMC09/TC23NMC09_45deg.parquet,TC23NMC09_45deg.parquet,TC23NMC09,NMC,lithium-ion,45.0,,45.0,discharge,43,0.0163289694151596,0.7184441696179613,0.438325500392263,3.88604315474069,45.49580174033149,11,3.8872914208657856,-0.4698648492200448,0.4698648492200448
raw_CU_diffT/TC23NMC09/TC23NMC09_45deg.parquet,TC23NMC09_45deg.parquet,TC23NMC09,NMC,lithium-ion,45.0,,45.0,discharge,44,0.0163292098678884,0.7347733794858498,0.4482880129841023,3.88222900824735,45.49096779005525,11,3.8827491191328067,-0.44553148197977066,0.44553148197977066
raw_CU_diffT/TC23NMC09/TC23NMC09_45deg.parquet,TC23NMC09_45deg.parquet,TC23NMC09,NMC,lithium-ion,45.0,,45.0,discharge,45,0.0163266362242679,0.7511000157101176,0.4582489553862519,3.87841486175401,45.498854116022095,11,3.8784148617540097,-0.42902220119879075,0.42902220119879075
raw_CU_diffT/TC23NMC09/TC23NMC09_45deg.parquet,TC23NMC09_45deg.parquet,TC23NMC09,NMC,lithium-ion,45.0,,45.0,discharge,46,0.0163275197453993,0.7674275354555169,0.4682104368279794,3.874410007936,45.51399759668508,11,3.87420196358182,-0.4203121842336941,0.4203121842336941
raw_CU_diffT/TC23NMC09/TC23NMC09_45deg.parquet,TC23NMC09_45deg.parquet,TC23NMC09,NMC,lithium-ion,45.0,,45.0,discharge,47,0.0163272086336378,0.7837547440891547,0.4781717284592467,3.87059586144266,45.534554530386735,11,3.8700410764981754,-0.4194515770755629,0.4194515770755629
raw_CU_diffT/TC23NMC09/TC23NMC09_45deg.parquet,TC23NMC09_45deg.parquet,TC23NMC09,NMC,lithium-ion,45.0,,45.0,discharge,48,0.0163267794644832,0.8000815235536379,0.4881327582527924,3.86640030029999,45.54995359116023,11,3.8658455153555,-0.42551480441585454,0.42551480441585454
raw_CU_diffT/TC23NMC09/TC23NMC09_45deg.parquet,TC23NMC09_45deg.parquet,TC23NMC09,NMC,lithium-ion,45.0,,45.0,discharge,49,0.0163293321408455,0.8164108556944835,0.4980953454438245,3.86220473915731,45.54985939226519,11,3.861563269065249,-0.43593111923036076,0.43593111923036076
raw_CU_diffT/TC23NMC09/TC23NMC09_45deg.parquet,TC23NMC09_45deg.parquet,TC23NMC09,NMC,lithium-ion,45.0,,45.0,discharge,50,0.0163287769846578,0.8327396326791413,0.5080575939319705,3.85781847068997,45.54374295580109,11,3.857159663568392,-0.44987996065484026,0.44987996065484026
raw_CU_diffT/TC23NMC09/TC23NMC09_45deg.parquet,TC23NMC09_45deg.parquet,TC23NMC09,NMC,lithium-ion,45.0,,45.0,discharge,51,0.0163274122497056,0.8490670449288469,0.5180190097901695,3.85343220222263,45.535715524861885,11,3.8526000248058976,-0.46641091876196583,0.46641091876196583
raw_CU_diffT/TC23NMC09/TC23NMC09_45deg.parquet,TC23NMC09_45deg.parquet,TC23NMC09,NMC,lithium-ion,45.0,,45.0,discharge,52,0.0163288405810908,0.8653958855099377,0.5279812970787393,3.84885522643062,45.53228323204419,11,3.8478670157482524,-0.486421655066124,0.486421655066124
raw_CU_diffT/TC23NMC09/TC23NMC09_45deg.parquet,TC23NMC09_45deg.parquet,TC23NMC09,NMC,lithium-ion,45.0,,45.0,discharge,53,0.0163277296560944,0.8817236151660321,0.5379429065877745,3.84389683598927,45.52936969613259,11,3.8429086253069085,-0.5090465989421489,0.5090465989421489
raw_CU_diffT/TC23NMC09/TC23NMC09_45deg.parquet,TC23NMC09_45deg.parquet,TC23NMC09,NMC,lithium-ion,45.0,,45.0,discharge,54,0.0163287019991799,0.898052317165212,0.5479051093269973,3.83893844554793,45.532282569060776,11,3.837724853481866,-0.5351310459477361,0.5351310459477361
raw_CU_diffT/TC23NMC09/TC23NMC09_45deg.parquet,TC23NMC09_45deg.parquet,TC23NMC09,NMC,lithium-ion,45.0,,45.0,discharge,55,0.0163290073676132,0.9143813245328252,0.5578674983726541,3.83378934778192,45.541346160221,11,3.832246352155067,-0.5681930960081161,0.5681930960081161
raw_CU_diffT/TC23NMC09/TC23NMC09_45deg.parquet,TC23NMC09_45deg.parquet,TC23NMC09,NMC,lithium-ion,45.0,,45.0,discharge,56,0.0163288960329024,0.9307102205657276,0.5678298194925836,3.82825883536657,45.55205411602209,11,3.8264037732084493,-0.6082385452823189,0.6082385452823189
raw_CU_diffT/TC23NMC09/TC23NMC09_45deg.parquet,TC23NMC09_45deg.parquet,TC23NMC09,NMC,lithium-ion,45.0,,45.0,discharge,57,0.0163280113918168,0.9470382319575446,0.5777916008896468,3.8223469083019,45.55622560773481,11,3.8201277685239505,-0.6578396763088676,0.6578396763088676
raw_CU_diffT/TC23NMC09/TC23NMC09_45deg.parquet,TC23NMC09_45deg.parquet,TC23NMC09,NMC,lithium-ion,45.0,,45.0,discharge,58,0.0163286642903626,0.9633668962479072,0.5877537806225778,3.81605356658788,45.55863342541436,11,3.8132969788949667,-0.7187361655435325,0.7187361655435325
raw_CU_diffT/TC23NMC09/TC23NMC09_45deg.parquet,TC23NMC09_45deg.parquet,TC23NMC09,NMC,lithium-ion,45.0,,45.0,discharge,59,0.0163287241342013,0.9796956203821084,0.5977159968664606,3.80937881022453,45.55907638121547,11,3.8058073821444056,-0.7901060553446086,0.7901060553446086
raw_CU_diffT/TC23NMC09/TC23NMC09_45deg.parquet,TC23NMC09_45deg.parquet,TC23NMC09,NMC,lithium-ion,45.0,,45.0,discharge,60,0.016327982893668,0.9960236032757764,0.6076777608766956,3.80194122456252,45.55010983425414,11,3.7975549560951762,-0.8692890872623593,0.8692890872623593
raw_CU_diffT/TC23NMC09/TC23NMC09_45deg.parquet,TC23NMC09_45deg.parquet,TC23NMC09,NMC,lithium-ion,45.0,,45.0,discharge,61,0.0163286498569501,1.0123522531327265,0.617639931803747,3.79355010227717,45.54573751381216,11,3.788487689658733,-0.9493336189003685,0.9493336189003685
raw_CU_diffT/TC23NMC09/TC23NMC09_45deg.parquet,TC23NMC09_45deg.parquet,TC23NMC09,NMC,lithium-ion,45.0,,45.0,discharge,62,0.0163284132376749,1.0286806663704011,0.6276019583684853,3.78439615069315,45.5459803038674,11,3.778640256894107,-1.0241841841387611,1.0241841841387611
raw_CU_diffT/TC23NMC09/TC23NMC09_45deg.parquet,TC23NMC09_45deg.parquet,TC23NMC09,NMC,lithium-ion,45.0,,45.0,discharge,63,0.0163280895415892,1.0450087559119905,0.6375637874450196,3.77371654051179,45.55041679558011,11,3.768082005919359,-1.092972032311593,1.092972032311593
raw_CU_diffT/TC23NMC09/TC23NMC09_45deg.parquet,TC23NMC09_45deg.parquet,TC23NMC09,NMC,lithium-ion,45.0,,45.0,discharge,64,0.0163271109552223,1.0613358668672128,0.6475250194823168,3.7615112717331,45.55908696132596,11,3.7568649478230323,-1.1574046354928669,1.1574046354928669
raw_CU_diffT/TC23NMC09/TC23NMC09_45deg.parquet,TC23NMC09_45deg.parquet,TC23NMC09,NMC,lithium-ion,45.0,,45.0,discharge,65,0.0163269725627652,1.077662839429978,0.6574861670858535,3.74816175900641,45.56959375690608,11,3.745023756664159,-1.2139104462147543,1.2139104462147543
raw_CU_diffT/TC23NMC09/TC23NMC09_45deg.parquet,TC23NMC09_45deg.parquet,TC23NMC09,NMC,lithium-ion,45.0,,45.0,discharge,66,0.0163286241399066,1.0939914635698846,0.6674483223228396,3.73404941698105,45.59791574585635,11,3.7326797916493457,-1.2565368772851002,1.2565368772851002
raw_CU_diffT/TC23NMC09/TC23NMC09_45deg.parquet,TC23NMC09_45deg.parquet,TC23NMC09,NMC,lithium-ion,45.0,,45.0,discharge,67,0.0163274054171837,1.1103188689870684,0.6774097340124913,3.71993707495568,45.62883375690608,11,3.719989086044228,-1.2853477888052112,1.2853477888052112
raw_CU_diffT/TC23NMC09/TC23NMC09_45deg.parquet,TC23NMC09_45deg.parquet,TC23NMC09,NMC,lithium-ion,45.0,,45.0,discharge,68,0.016326197004439,1.1266450659915077,0.6873704084449649,3.70620614757966,45.638305497237575,11,3.707072999055413,-1.2957846752538273,1.2957846752538273
raw_CU_diffT/TC23NMC09/TC23NMC09_45deg.parquet,TC23NMC09_45deg.parquet,TC23NMC09,NMC,lithium-ion,45.0,,45.0,discharge,69,0.0163275376806704,1.142972603672178,0.6973319008290692,3.69266592752829,45.6286435082873,11,3.6941742490961142,-1.285237985209136,1.285237985209136
raw_CU_diffT/TC23NMC09/TC23NMC09_45deg.parquet,TC23NMC09_45deg.parquet,TC23NMC09,NMC,lithium-ion,45.0,,45.0,discharge,70,0.0163288528150783,1.159301456487256,0.7072941955816409,3.67912570747693,45.616363038674045,11,3.6814662064614825,-1.2599549031811534,1.2599549031811534
raw_CU_diffT/TC23NMC09/TC23NMC09_45deg.parquet,TC23NMC09_45deg.parquet,TC23NMC09,NMC,lithium-ion,45.0,,45.0,discharge,71,0.0163287654308184,1.1756302219180743,0.7172564370207458,3.66615760939957,45.6078729558011,11,3.6690702303581237,-1.2260252633595883,1.2260252633595883
raw_CU_diffT/TC23NMC09/TC23NMC09_45deg.parquet,TC23NMC09_45deg.parquet,TC23NMC09,NMC,lithium-ion,45.0,,45.0,discharge,72,0.0163287037240199,1.1919589256420944,0.7272186408122999,3.65395234062088,45.6075035359116,11,3.657038331874584,-1.1903585591944363,1.1903585591944363
raw_CU_diffT/TC23NMC09/TC23NMC09_45deg.parquet,TC23NMC09_45deg.parquet,TC23NMC09,NMC,lithium-ion,45.0,,45.0,discharge,73,0.0163285154633918,1.2082874411054862,0.7371807297453341,3.64231919381619,45.616204337016576,11,3.645353173981347,-1.1590544421931952,1.1590544421931952
raw_CU_diffT/TC23NMC09/TC23NMC09_45deg.parquet,TC23NMC09_45deg.parquet,TC23NMC09,NMC,lithium-ion,45.0,,45.0,discharge,74,0.0163281046264764,1.2246155457319627,0.7471425680252152,3.6318302909595,45.627788314917126,11,3.6339454085603533,-1.129458327700661,1.129458327700661
raw_CU_diffT/TC23NMC09/TC23NMC09_45deg.parquet,TC23NMC09_45deg.parquet,TC23NMC09,NMC,lithium-ion,45.0,,45.0,discharge,75,0.0163288537970623,1.240944399529025,0.7571048633768991,3.62172280275215,45.63683790055247,11,3.6228497096706347,-1.0955592654657949,1.0955592654657949
raw_CU_diffT/TC23NMC09/TC23NMC09_45deg.parquet,TC23NMC09_45deg.parquet,TC23NMC09,NMC,lithium-ion,45.0,,45.0,discharge,76,0.0163269196854582,1.257271319214483,0.7670659787197911,3.61180602186946,45.63909781767956,11,3.612118088400734,-1.066033500289052,1.066033500289052
raw_CU_diffT/TC23NMC09/TC23NMC09_45deg.parquet,TC23NMC09_45deg.parquet,TC23NMC09,NMC,lithium-ion,45.0,,45.0,discharge,77,0.0163270702469666,1.27359838946145,0.7770271859208278,3.60169853366211,45.6379258839779,11,3.60161184851453,-1.0494958632079943,1.0494958632079943
raw_CU_diffT/TC23NMC09/TC23NMC09_45deg.parquet,TC23NMC09_45deg.parquet,TC23NMC09,NMC,lithium-ion,45.0,,45.0,discharge,78,0.0163270167636955,1.2899254062251455,0.7869883604915189,3.59140033813008,45.63753511049724,11,3.5912096308054173,-1.0312408389941083,1.0312408389941083
raw_CU_diffT/TC23NMC09/TC23NMC09_45deg.parquet,TC23NMC09_45deg.parquet,TC23NMC09,NMC,lithium-ion,45.0,,45.0,discharge,79,0.0163264296248538,1.3062518358499993,0.7969491768465858,3.58072072794873,45.63419864640884,11,3.581067468539033,-0.9963153478902598,0.9963153478902598
raw_CU_diffT/TC23NMC09/TC23NMC09_45deg.parquet,TC23NMC09_45deg.parquet,TC23NMC09,NMC,lithium-ion,45.0,,45.0,discharge,80,0.0163310246732248,1.3225828605232242,0.8069127966580127,3.57061323974138,45.62948875690607,11,3.571358732010528,-0.9528183162754544,0.9528183162754544
raw_CU_diffT/TC23NMC09/TC23NMC09_45deg.parquet,TC23NMC09_45deg.parquet,TC23NMC09,NMC,lithium-ion,45.0,,45.0,discharge,81,0.0163256340931201,1.3389084946163443,0.8168731276561655,3.56107787350802,45.62604577348066,11,3.562083421219903,-0.9084880979241063,0.9084880979241063
raw_CU_diffT/TC23NMC09/TC23NMC09_45deg.parquet,TC23NMC09_45deg.parquet,TC23NMC09,NMC,lithium-ion,45.0,,45.0,discharge,82,0.0163297639809333,1.3552382585972775,0.8268359783144655,3.55058897065133,45.620998812154696,11,3.5532588731966728,-0.8631536665234876,0.8631536665234876
raw_CU_diffT/TC23NMC09/TC23NMC09_45deg.parquet,TC23NMC09_45deg.parquet,TC23NMC09,NMC,lithium-ion,45.0,,45.0,discharge,83,0.0163285439168036,1.371566802514081,0.8367980846070336,3.53952794582064,45.61361781767957,11,3.544885087940837,-0.8205449465858408,0.8205449465858408
raw_CU_diffT/TC23NMC09/TC23NMC09_45deg.parquet,TC23NMC09_45deg.parquet,TC23NMC09,NMC,lithium-ion,45.0,,45.0,discharge,84,0.0163287683677854,1.3878955708818663,0.846760327837993,3.53075540888596,45.60619397790055,11,3.5369100543638514,-0.784865947363329,0.784865947363329
raw_CU_diffT/TC23NMC09/TC23NMC09_45deg.parquet,TC23NMC09_45deg.parquet,TC23NMC09,NMC,lithium-ion,45.0,,45.0,discharge,85,0.0163286589150189,1.4042242297968852,0.8567225042914065,3.52503418914595,45.60356486187845,11,3.5292470873181396,-0.7805194975858853,0.7805194975858853
raw_CU_diffT/TC23NMC09/TC23NMC09_45deg.parquet,TC23NMC09_45deg.parquet,TC23NMC09,NMC,lithium-ion,45.0,,45.0,discharge,86,0.0163285967817964,1.4205528265786815,0.8666846428371063,3.51969438405527,45.60312179558012,11,3.5213587388887277,-0.8753941692067713,0.8753941692067713
raw_CU_diffT/TC23NMC09/TC23NMC09_45deg.parquet,TC23NMC09_45deg.parquet,TC23NMC09,NMC,lithium-ion,45.0,,45.0,discharge,87,0.0163277410203344,1.436880567599016,0.8766462592795072,3.51473599361393,45.603374088397786,11,3.5118060356258596,-1.0867579677166077,1.0867579677166077
raw_CU_diffT/TC23NMC09/TC23NMC09_45deg.parquet,TC23NMC09_45deg.parquet,TC23NMC09,NMC,lithium-ion,45.0,,45.0,discharge,88,0.0163304489410664,1.4532110165400824,0.8866095278345707,3.50958689584792,45.60879223756906,11,3.49970478902426,-1.3757509449584973,1.3757509449584973
raw_CU_diffT/TC23NMC09/TC23NMC09_45deg.parquet,TC23NMC09_45deg.parquet,TC23NMC09,NMC,lithium-ion,45.0,,45.0,discharge,89,0.0163264830450022,1.4695374995850847,0.8965703767814719,3.50367496878324,45.61478994475139,11,3.48439619196235,-1.7534695251932249,1.7534695251932249
raw_CU_diffT/TC23NMC09/TC23NMC09_45deg.parquet,TC23NMC09_45deg.parquet,TC23NMC09,NMC,lithium-ion,45.0,,45.0,discharge,90,0.0163280004185262,1.485865500003611,0.906532151483689,3.49642809044589,45.62257232044198,11,3.464770674551158,-2.266792132000006,2.266792132000006
raw_CU_diffT/TC23NMC09/TC23NMC09_45deg.parquet,TC23NMC09_45deg.parquet,TC23NMC09,NMC,lithium-ion,45.0,,45.0,discharge,91,0.0163282393003433,1.5021937393039542,0.9164940719286048,3.48384140701786,45.63960491712707,11,3.439233230075287,-2.971801556114258,2.971801556114258
raw_CU_diffT/TC23NMC09/TC23NMC09_45deg.parquet,TC23NMC09_45deg.parquet,TC23NMC09,NMC,lithium-ion,45.0,,45.0,discharge,92,0.0163266187466867,1.5185203580506408,0.9264550036676158,3.45599813761647,45.67662707182321,11,3.4055647187567932,-4.02235916341786,4.02235916341786
raw_CU_diffT/TC23NMC09/TC23NMC09_45deg.parquet,TC23NMC09_45deg.parquet,TC23NMC09,NMC,lithium-ion,45.0,,45.0,discharge,93,0.0163262667492645,1.5348466247999053,0.9364157206516708,3.41747525803373,45.70024867403314,11,3.3591014796560903,-5.638380490720579,5.638380490720579
raw_CU_diffT/TC23NMC09/TC23NMC09_45deg.parquet,TC23NMC09_45deg.parquet,TC23NMC09,NMC,lithium-ion,45.0,,45.0,discharge,94,0.016326696637656,1.5511733214375614,0.9463766999122566,3.37113337813963,45.70842232044199,11,3.293238104527894,-6.807910364827279,6.807910364827279
raw_CU_diffT/TC23NMC09/TC23NMC09_45deg.parquet,TC23NMC09_45deg.parquet,TC23NMC09,NMC,lithium-ion,45.0,,45.0,discharge,95,0.0163268500824791,1.5675001715200405,0.9563377727901082,3.31487471736285,45.714125055248616,11,3.22347389775878,-7.087847982533276,7.087847982533276
raw_CU_diffT/TC23NMC09/TC23NMC09_45deg.parquet,TC23NMC09_45deg.parquet,TC23NMC09,NMC,lithium-ion,45.0,,45.0,discharge,96,0.0163279715580022,1.5838281430780428,0.9662995298844108,3.24412229991137,45.72364950276243,11,3.152027999126693,-7.199928016182241,7.199928016182241
raw_CU_diffT/TC23NMC09/TC23NMC09_45deg.parquet,TC23NMC09_45deg.parquet,TC23NMC09,NMC,lithium-ion,45.0,,45.0,discharge,97,0.0163276811020283,1.600155824180071,0.9762611097704268,3.14934075955184,45.73570897790056,11,3.08002731555012,-7.1678999638963035,7.1678999638963035
raw_CU_diffT/TC23NMC09/TC23NMC09_45deg.parquet,TC23NMC09_45deg.parquet,TC23NMC09,NMC,lithium-ion,45.0,,45.0,discharge,98,0.0163271917809404,1.6164830159610115,0.9862223911198,3.0036403635062,45.75493828729281,11,3.0092228870100954,-7.9712057330241635,7.9712057330241635
raw_CU_diffT/TC23NMC09/TC23NMC09_45deg.parquet,TC23NMC09_45deg.parquet,TC23NMC09,NMC,lithium-ion,45.0,,45.0,discharge,99,0.0129388376373243,1.6294218535983358,0.994116424813316,2.78508976943775,45.7676729558011,11,2.9408976536907416,-19.286791120533735,19.286791120533735
raw_CU_diffT/TC23NMC09/TC23NMC09_45deg.parquet,TC23NMC09_45deg.parquet,TC23NMC09,NMC,lithium-ion,45.0,,45.0,discharge,100,0.0032157497361929,1.632637603334529,0.9960783658685306,2.73626869432299,45.69840212707182,11,2.8978740812458526,-29.668337323973446,29.668337323973446
