Repository: DNV007/delivered-energy-decomposition

# Three-term energy accounting for a cold commercial sodium-ion 18650 cell

This repository holds the analysis code and the derived data behind a reanalysis
of a public commercial-cell archive. No new measurements were made. The
manuscript reporting the work is not distributed here; what is here is
everything needed to regenerate its numbers from the raw archive and to check
them.

**Source data.** Droese, D., Schlösser, A., Otto, M. *Dataset: Evaluation of
Commercial Sodium-Ion Batteries by State-of-the-Art Lithium-Ion Battery
Configurations.* Technische Universität Berlin, DepositOnce, 2025.
DOI [10.14279/depositonce-25036](https://doi.org/10.14279/depositonce-25036),
CC BY 4.0.

File: data_processed/ocv/ocv_slope_points.csv (part 65 of 85)
member_path,file_name,cell_id,cell_family,chemistry_type,temperature_deg_c,voltage_v,ambient_temperature_from_file_deg_c,direction,segment_index,segment_capacity_ah,cumulative_capacity_ah,soc_fraction_by_capacity,ocv_voltage_v,ocv_temperature_mean_deg_c,smoothing_window_segments,smoothed_ocv_voltage_v,dv_dcapacity_fraction_v,abs_dv_dcapacity_fraction_v
raw_CU_diffT/TC23NMC09/TC23NMC09_45deg.parquet,TC23NMC09_45deg.parquet,TC23NMC09,NMC,lithium-ion,45.0,,45.0,discharge,101,0.0021757421120405,1.6348133454465692,0.9974057943456688,2.71052320549293,45.65516950276243,11,2.851540677232853,-41.844022161107205,41.844022161107205
raw_CU_diffT/TC23NMC09/TC23NMC09_45deg.parquet,TC23NMC09_45deg.parquet,TC23NMC09,NMC,lithium-ion,45.0,,45.0,discharge,102,0.001701538421741,1.63651488386831,0.998443909360984,2.69183388767556,45.62671138121547,11,2.8024679743980383,-53.44167527313539,53.44167527313539
raw_CU_diffT/TC23NMC09/TC23NMC09_45deg.parquet,TC23NMC09_45deg.parquet,TC23NMC09,NMC,lithium-ion,45.0,,45.0,discharge,103,0.0013889019099451,1.6379037857782552,0.999291283660084,2.6771494236762,45.60475842541436,11,2.7529147193760664,-58.742043879683024,58.742043879683024
raw_CU_diffT/TC23NMC09/TC23NMC09_45deg.parquet,TC23NMC09_45deg.parquet,TC23NMC09,NMC,lithium-ion,45.0,,45.0,discharge,104,0.0011616324440858,1.639065418222341,1.0000000000000002,2.66589769152084,45.592013535911605,11,2.7111271120210443,-58.96238734944768,58.96238734944768
raw_CU_diffT/TC23SIB09/TC23SIB09_05deg.parquet,TC23SIB09_05deg.parquet,TC23SIB09,SIB,sodium-ion,5.0,,5.0,charge,0,0.0144893065681284,0.0144893065681284,0.0095235976176831,2.30788124062135,5.621537403314916,1,2.30788124062135,5.449497275236239,5.449497275236239
raw_CU_diffT/TC23SIB09/TC23SIB09_05deg.parquet,TC23SIB09_05deg.parquet,TC23SIB09,SIB,sodium-ion,5.0,,5.0,charge,1,0.0144887429286334,0.0289780494967618,0.0190468247638239,2.3597780410057,5.7095573480663,1,2.3597780410057,5.209056504278109,5.209056504278109
raw_CU_diffT/TC23SIB09/TC23SIB09_05deg.parquet,TC23SIB09_05deg.parquet,TC23SIB09,SIB,sodium-ion,5.0,,5.0,charge,2,0.0144888763717029,0.0434669258684647,0.0285701396200351,2.40709571194436,5.7337882872928185,1,2.40709571194436,4.788176427940314,4.788176427940314
raw_CU_diffT/TC23SIB09/TC23SIB09_05deg.parquet,TC23SIB09_05deg.parquet,TC23SIB09,SIB,sodium-ion,5.0,,5.0,charge,3,0.0144896912788706,0.0579566171473353,0.0380939901021524,2.45097903579877,5.747882044198895,1,2.45097903579877,4.4876324252993385,4.4876324252993385
raw_CU_diffT/TC23SIB09/TC23SIB09_05deg.parquet,TC23SIB09_05deg.parquet,TC23SIB09,SIB,sodium-ion,5.0,,5.0,charge,4,0.0144889757896248,0.0724455929369601,0.0476173703042295,2.49257279493034,5.751982403314917,1,2.49257279493034,4.287370558745636,4.287370558745636
raw_CU_diffT/TC23SIB09/TC23SIB09_05deg.parquet,TC23SIB09_05deg.parquet,TC23SIB09,SIB,sodium-ion,5.0,,5.0,charge,5,0.0144892050817462,0.0869347980187063,0.0571409012164797,2.53264017758001,5.730871077348066,1,2.53264017758001,4.0970122137989335,4.0970122137989335
raw_CU_diffT/TC23SIB09/TC23SIB09_05deg.parquet,TC23SIB09_05deg.parquet,TC23SIB09,SIB,sodium-ion,5.0,,5.0,charge,6,0.0144891865204527,0.1014239845391589,0.0666644199286781,2.57060879256709,5.719822513812154,1,2.57060879256709,3.9366539559805744,3.9366539559805744
raw_CU_diffT/TC23SIB09/TC23SIB09_05deg.parquet,TC23SIB09_05deg.parquet,TC23SIB09,SIB,sodium-ion,5.0,,5.0,charge,7,0.0144898406615692,0.1159138252007282,0.0761883685977381,2.60762342225298,5.705583397790055,1,2.60762342225298,3.7664041894399816,3.7664041894399816
raw_CU_diffT/TC23SIB09/TC23SIB09_05deg.parquet,TC23SIB09_05deg.parquet,TC23SIB09,SIB,sodium-ion,5.0,,5.0,charge,8,0.0144888113541512,0.1304026365548794,0.0857116407189159,2.64234848721603,5.713017237569062,1,2.64234848721603,3.445948287530541,3.445948287530541
raw_CU_diffT/TC23SIB09/TC23SIB09_05deg.parquet,TC23SIB09_05deg.parquet,TC23SIB09,SIB,sodium-ion,5.0,,5.0,charge,9,0.0144892021563543,0.1448918387112337,0.0952351697083511,2.67325761097435,5.759765745856353,1,2.67325761097435,3.015075751426224,3.015075751426224
raw_CU_diffT/TC23SIB09/TC23SIB09_05deg.parquet,TC23SIB09_05deg.parquet,TC23SIB09,SIB,sodium-ion,5.0,,5.0,charge,10,0.0144901507553333,0.159381989466567,0.1047593221972571,2.69977840234723,5.835581988950277,1,2.69977840234723,2.5743014477552038,2.5743014477552038
raw_CU_diffT/TC23SIB09/TC23SIB09_05deg.parquet,TC23SIB09_05deg.parquet,TC23SIB09,SIB,sodium-ion,5.0,,5.0,charge,11,0.0144892786326655,0.1738712680992325,0.1142829014533916,2.72229245545515,5.911854116022099,1,2.72229245545515,2.213764592522864,2.213764592522864
raw_CU_diffT/TC23SIB09/TC23SIB09_05deg.parquet,TC23SIB09_05deg.parquet,TC23SIB09,SIB,sodium-ion,5.0,,5.0,charge,12,0.0144894577209514,0.1883607258201839,0.1238065984214928,2.74194455265951,5.951661850828729,1,2.74194455265951,1.9233008724033596,1.9233008724033596
raw_CU_diffT/TC23SIB09/TC23SIB09_05deg.parquet,TC23SIB09_05deg.parquet,TC23SIB09,SIB,sodium-ion,5.0,,5.0,charge,13,0.0144886855800936,0.2028494114002775,0.1333297878733234,2.75892549102057,6.020257679558011,1,2.75892549102057,1.6929258601769845,1.6929258601769845
raw_CU_diffT/TC23SIB09/TC23SIB09_05deg.parquet,TC23SIB09_05deg.parquet,TC23SIB09,SIB,sodium-ion,5.0,,5.0,charge,14,0.0144892848638253,0.2173386962641028,0.142853371225103,2.77418925583949,6.053571906077349,1,2.77418925583949,1.5325981818593277,1.5325981818593277
raw_CU_diffT/TC23SIB09/TC23SIB09_05deg.parquet,TC23SIB09_05deg.parquet,TC23SIB09,SIB,sodium-ion,5.0,,5.0,charge,15,0.0144896095704479,0.2318283058345507,0.152377168001535,2.78811744123676,6.063409944751381,1,2.78811744123676,1.3823474592241496,1.3823474592241496
raw_CU_diffT/TC23SIB09/TC23SIB09_05deg.parquet,TC23SIB09_05deg.parquet,TC23SIB09,SIB,sodium-ion,5.0,,5.0,charge,16,0.0144891138050358,0.2463174196395865,0.161900638919012,2.80051925015214,6.105039917127073,1,2.80051925015214,1.2421168784748602,1.2421168784748602
raw_CU_diffT/TC23SIB09/TC23SIB09_05deg.parquet,TC23SIB09_05deg.parquet,TC23SIB09,SIB,sodium-ion,5.0,,5.0,charge,17,0.0144895308597053,0.2608069504992918,0.1714243839600875,2.81177627670609,6.107976933701659,1,2.81177627670609,1.1419555704856919,1.1419555704856919
raw_CU_diffT/TC23SIB09/TC23SIB09_05deg.parquet,TC23SIB09_05deg.parquet,TC23SIB09,SIB,sodium-ion,5.0,,5.0,charge,18,0.0144887821928832,0.275295732692175,0.1809476369140138,2.8222701150191,6.133788646408839,1,2.8222701150191,1.051791370787214,1.051791370787214
raw_CU_diffT/TC23SIB09/TC23SIB09_05deg.parquet,TC23SIB09_05deg.parquet,TC23SIB09,SIB,sodium-ion,5.0,,5.0,charge,19,0.014489966606865,0.28978569929904,0.1904716683649732,2.83180996803093,6.144499337016574,1,2.83180996803093,0.9816612679306616,0.9816612679306616
raw_CU_diffT/TC23SIB09/TC23SIB09_05deg.parquet,TC23SIB09_05deg.parquet,TC23SIB09,SIB,sodium-ion,5.0,,5.0,charge,20,0.0144889427978907,0.3042746420969307,0.1999950268820926,2.84096822692228,6.162052513812156,1,2.84096822692228,0.9416168935254632,0.9416168935254632
raw_CU_diffT/TC23SIB09/TC23SIB09_05deg.parquet,TC23SIB09_05deg.parquet,TC23SIB09,SIB,sodium-ion,5.0,,5.0,charge,21,0.0144893024867221,0.3187639445836528,0.2095186218171303,2.84974489169317,6.180808232044199,1,2.84974489169317,0.9015529668540694,0.9015529668540694
raw_CU_diffT/TC23SIB09/TC23SIB09_05deg.parquet,TC23SIB09_05deg.parquet,TC23SIB09,SIB,sodium-ion,5.0,,5.0,charge,22,0.0144887460025491,0.3332526905862019,0.2190418509837085,2.85813996234357,6.180914861878453,1,2.85813996234357,0.8815366575375947,0.8815366575375947
raw_CU_diffT/TC23SIB09/TC23SIB09_05deg.parquet,TC23SIB09_05deg.parquet,TC23SIB09,SIB,sodium-ion,5.0,,5.0,charge,23,0.0144887288886924,0.3477414194748943,0.2285650689016128,2.86653503299398,6.193631906077347,1,2.86653503299398,0.8615137480594228,0.8615137480594228
raw_CU_diffT/TC23SIB09/TC23SIB09_05deg.parquet,TC23SIB09_05deg.parquet,TC23SIB09,SIB,sodium-ion,5.0,,5.0,charge,24,0.0144883230202767,0.362229742495171,0.2380880200484704,2.87454850952392,6.206493895027624,1,2.87454850952392,0.8013971548928112,0.8013971548928112
raw_CU_diffT/TC23SIB09/TC23SIB09_05deg.parquet,TC23SIB09_05deg.parquet,TC23SIB09,SIB,sodium-ion,5.0,,5.0,charge,25,0.0144892362552084,0.3767189787503794,0.2476115714505563,2.88179879781291,6.20219044198895,1,2.88179879781291,0.741263870152352,0.741263870152352
raw_CU_diffT/TC23SIB09/TC23SIB09_05deg.parquet,TC23SIB09_05deg.parquet,TC23SIB09,SIB,sodium-ion,5.0,,5.0,charge,26,0.0144893519416326,0.391208330692012,0.2571351988915436,2.88866749198142,6.216225193370165,1,2.88866749198142,0.6811595038774669,0.6811595038774669
raw_CU_diffT/TC23SIB09/TC23SIB09_05deg.parquet,TC23SIB09_05deg.parquet,TC23SIB09,SIB,sodium-ion,5.0,,5.0,charge,27,0.0144893048847916,0.4056976355768036,0.2666587954027954,2.89477299790899,6.224706464088398,1,2.89477299790899,0.6210696503522684,0.6210696503522684
raw_CU_diffT/TC23SIB09/TC23SIB09_05deg.parquet,TC23SIB09_05deg.parquet,TC23SIB09,SIB,sodium-ion,5.0,,5.0,charge,28,0.0144887398762143,0.4201863754530179,0.2761820205426283,2.90049690971609,6.222545055248619,1,2.90049690971609,0.580995279076717,0.580995279076717
raw_CU_diffT/TC23SIB09/TC23SIB09_05deg.parquet,TC23SIB09_05deg.parquet,TC23SIB09,SIB,sodium-ion,5.0,,5.0,charge,29,0.0144896731563412,0.4346760486093591,0.2857058591130867,2.90583922740271,6.2354266022099445,1,2.90583922740271,0.560949081994579,0.560949081994579
raw_CU_diffT/TC23SIB09/TC23SIB09_05deg.parquet,TC23SIB09_05deg.parquet,TC23SIB09,SIB,sodium-ion,5.0,,5.0,charge,30,0.0144892890280482,0.4491653376374073,0.2952294452019458,2.91118154508934,6.235940220994476,1,2.91118154508934,0.56095643149078,0.56095643149078
raw_CU_diffT/TC23SIB09/TC23SIB09_05deg.parquet,TC23SIB09_05deg.parquet,TC23SIB09,SIB,sodium-ion,5.0,,5.0,charge,31,0.0144892934718016,0.4636546311092089,0.3047530342116155,2.91652386277596,6.241746464088398,1,2.91652386277596,0.5810004504906772,0.5810004504906772
raw_CU_diffT/TC23SIB09/TC23SIB09_05deg.parquet,TC23SIB09_05deg.parquet,TC23SIB09,SIB,sodium-ion,5.0,,5.0,charge,32,0.0144888292350641,0.4781434603442731,0.3142763180856414,2.92224777458306,6.255132403314917,1,2.92224777458306,0.6410926037423792,0.6410926037423792
raw_CU_diffT/TC23SIB09/TC23SIB09_05deg.parquet,TC23SIB09_05deg.parquet,TC23SIB09,SIB,sodium-ion,5.0,,5.0,charge,33,0.0144896691531779,0.492633129497451,0.3238001540248824,2.9287348746311,6.254773563535912,1,2.9287348746311,0.6911793313051362,0.6911793313051362
raw_CU_diffT/TC23SIB09/TC23SIB09_05deg.parquet,TC23SIB09_05deg.parquet,TC23SIB09,SIB,sodium-ion,5.0,,5.0,charge,34,0.0144888991845301,0.5071220286819811,0.3333234838756128,2.93541277173938,6.278559585635358,1,2.93541277173938,0.7613061776139318,0.7613061776139318
raw_CU_diffT/TC23SIB09/TC23SIB09_05deg.parquet,TC23SIB09_05deg.parquet,TC23SIB09,SIB,sodium-ion,5.0,,5.0,charge,35,0.0144893080354188,0.5216113367173999,0.3428470824577233,2.94323545120908,6.266104281767955,1,2.94323545120908,0.851442333471482,0.851442333471482
raw_CU_diffT/TC23SIB09/TC23SIB09_05deg.parquet,TC23SIB09_05deg.parquet,TC23SIB09,SIB,sodium-ion,5.0,,5.0,charge,36,0.0144895752888551,0.536100912006255,0.3523708567013934,2.95163052185949,6.277144502762432,1,2.95163052185949,0.9215968004112369,0.9215968004112369
raw_CU_diffT/TC23SIB09/TC23SIB09_05deg.parquet,TC23SIB09_05deg.parquet,TC23SIB09,SIB,sodium-ion,5.0,,5.0,charge,37,0.0144883145026496,0.5505892265089046,0.3618938022497462,2.96078878075084,6.273209005524863,1,2.96078878075084,1.0017312904658695,1.0017312904658695
raw_CU_diffT/TC23SIB09/TC23SIB09_05deg.parquet,TC23SIB09_05deg.parquet,TC23SIB09,SIB,sodium-ion,5.0,,5.0,charge,38,0.0144894972125197,0.5650787237214243,0.3714175251750459,2.97071022788314,6.2959581215469616,1,2.97071022788314,1.0517841413030453,1.0517841413030453
raw_CU_diffT/TC23SIB09/TC23SIB09_05deg.parquet,TC23SIB09_05deg.parquet,TC23SIB09,SIB,sodium-ion,5.0,,5.0,charge,39,0.0144893408553559,0.5795680645767802,0.3809411453291946,2.98082247207568,6.2886302486187855,1,2.98082247207568,1.0718339374374466,1.0718339374374466
raw_CU_diffT/TC23SIB09/TC23SIB09_05deg.parquet,TC23SIB09_05deg.parquet,TC23SIB09,SIB,sodium-ion,5.0,,5.0,charge,40,0.0144890717502897,0.5940571363270699,0.3904645886047359,2.99112551332845,6.311340386740331,1,2.99112551332845,1.1119043508413142,1.1119043508413142
raw_CU_diffT/TC23SIB09/TC23SIB09_05deg.parquet,TC23SIB09_05deg.parquet,TC23SIB09,SIB,sodium-ion,5.0,,5.0,charge,41,0.0144892764154615,0.6085464127425314,0.3999881664035363,3.00200094576194,6.299844917127071,1,3.00200094576194,1.1319492974279513,1.1319492974279513
raw_CU_diffT/TC23SIB09/TC23SIB09_05deg.parquet,TC23SIB09_05deg.parquet,TC23SIB09,SIB,sodium-ion,5.0,,5.0,charge,42,0.0144888021990462,0.6230352149415777,0.4095114325072049,3.01268558113518,6.312503701657458,1,3.01268558113518,1.1419678133814841,1.1419678133814841
raw_CU_diffT/TC23SIB09/TC23SIB09_05deg.parquet,TC23SIB09_05deg.parquet,TC23SIB09,SIB,sodium-ion,5.0,,5.0,charge,43,0.0144892374215983,0.637524452363176,0.4190349846759408,3.0237518106289,6.323631104972375,1,3.0237518106289,1.1620022640563832,1.1620022640563832
raw_CU_diffT/TC23SIB09/TC23SIB09_05deg.parquet,TC23SIB09_05deg.parquet,TC23SIB09,SIB,sodium-ion,5.0,,5.0,charge,44,0.0144888192737127,0.6520132716368887,0.4285582620025241,3.03481804012262,6.323475801104973,1,3.03481804012262,1.172025859709862,1.172025859709862
raw_CU_diffT/TC23SIB09/TC23SIB09_05deg.parquet,TC23SIB09_05deg.parquet,TC23SIB09,SIB,sodium-ion,5.0,,5.0,charge,45,0.0144890763935608,0.6665023480304495,0.438081708330016,3.04607506667658,6.3274786187845296,1,3.04607506667658,1.1720112918783627,1.1720112918783627
raw_CU_diffT/TC23SIB09/TC23SIB09_05deg.parquet,TC23SIB09_05deg.parquet,TC23SIB09,SIB,sodium-ion,5.0,,5.0,charge,46,0.0144891857227111,0.6809915337531606,0.4476052265178711,3.0571412961703,6.4378887016574575,1,3.0571412961703,1.151956495566111,1.151956495566111
raw_CU_diffT/TC23SIB09/TC23SIB09_05deg.parquet,TC23SIB09_05deg.parquet,TC23SIB09,SIB,sodium-ion,5.0,,5.0,charge,47,0.0144895952168705,0.6954811289700311,0.4571290138599182,3.06801672860378,6.903150414364641,1,3.06801672860378,1.182007580203333,1.182007580203333
raw_CU_diffT/TC23SIB09/TC23SIB09_05deg.parquet,TC23SIB09_05deg.parquet,TC23SIB09,SIB,sodium-ion,5.0,,5.0,charge,48,0.0144892040044136,0.7099703329744447,0.4666525440640542,3.07965534927821,6.710303093922652,1,3.07965534927821,1.232104897068865,1.232104897068865
raw_CU_diffT/TC23SIB09/TC23SIB09_05deg.parquet,TC23SIB09_05deg.parquet,TC23SIB09,SIB,sodium-ion,5.0,,5.0,charge,49,0.0144892793443112,0.7244596123187559,0.4761761237879425,3.09148476701288,6.305728397790055,1,3.09148476701288,1.2420984361114904,1.2420984361114904
raw_CU_diffT/TC23SIB09/TC23SIB09_05deg.parquet,TC23SIB09_05deg.parquet,TC23SIB09,SIB,sodium-ion,5.0,,5.0,charge,50,0.0144897552309793,0.7389493675497352,0.485700016304794,3.10331418474755,6.124580883977901,1,3.10331418474755,1.2320974914119631,1.2320974914119631
raw_CU_diffT/TC23SIB09/TC23SIB09_05deg.parquet,TC23SIB09_05deg.parquet,TC23SIB09,SIB,sodium-ion,5.0,,5.0,charge,51,0.0144888894954671,0.7534382570452023,0.4952233397870529,3.11495280542198,6.1712220718232045,1,3.11495280542198,1.222111705425533,1.222111705425533
raw_CU_diffT/TC23SIB09/TC23SIB09_05deg.parquet,TC23SIB09_05deg.parquet,TC23SIB09,SIB,sodium-ion,5.0,,5.0,charge,52,0.0144890278608512,0.7679272849060534,0.5047467542147436,3.12659142609641,6.243694972375692,1,3.12659142609641,1.2220973994197095,1.2220973994197095
raw_CU_diffT/TC23SIB09/TC23SIB09_05deg.parquet,TC23SIB09_05deg.parquet,TC23SIB09,SIB,sodium-ion,5.0,,5.0,charge,53,0.014489228715601,0.7824165136216544,0.5142703006611619,3.13823004677084,6.279538397790056,1,3.13823004677084,1.2221101546356294,1.2221101546356294
raw_CU_diffT/TC23SIB09/TC23SIB09_05deg.parquet,TC23SIB09_05deg.parquet,TC23SIB09,SIB,sodium-ion,5.0,,5.0,charge,54,0.0144887254282451,0.7969052390498995,0.5237935163045674,3.14986866744527,6.3186099447513815,1,3.14986866744527,1.222055809752959,1.222055809752959
raw_CU_diffT/TC23SIB09/TC23SIB09_05deg.parquet,TC23SIB09_05deg.parquet,TC23SIB09,SIB,sodium-ion,5.0,,5.0,charge,55,0.0144905175708412,0.8113957566207407,0.5333179098956463,3.1615072881197,6.386391132596685,1,3.1615072881197,1.232020559755341,1.232020559755341
raw_CU_diffT/TC23SIB09/TC23SIB09_05deg.parquet,TC23SIB09_05deg.parquet,TC23SIB09,SIB,sodium-ion,5.0,,5.0,charge,56,0.0144899598002074,0.8258857164209481,0.5428419368726947,3.17333670585436,6.377735359116023,1,3.17333670585436,1.24208664937467,1.24208664937467
raw_CU_diffT/TC23SIB09/TC23SIB09_05deg.parquet,TC23SIB09_05deg.parquet,TC23SIB09,SIB,sodium-ion,5.0,,5.0,charge,57,0.0144893497806353,0.8403750662015834,0.5523655628932918,3.18516612358903,6.3808762430939225,1,3.18516612358903,1.242122253201643,1.242122253201643
raw_CU_diffT/TC23SIB09/TC23SIB09_05deg.parquet,TC23SIB09_05deg.parquet,TC23SIB09,SIB,sodium-ion,5.0,,5.0,charge,58,0.0144891291234801,0.8548641953250635,0.5618890438793458,3.19699554132369,6.403033729281767,1,3.19699554132369,1.2421251898927892,1.2421251898927892
raw_CU_diffT/TC23SIB09/TC23SIB09_05deg.parquet,TC23SIB09_05deg.parquet,TC23SIB09,SIB,sodium-ion,5.0,,5.0,charge,59,0.0144892812665817,0.8693534765916452,0.5714126248667127,3.20882495905836,6.423291491712708,1,3.20882495905836,1.2421482293070483,1.2421482293070483
raw_CU_diffT/TC23SIB09/TC23SIB09_05deg.parquet,TC23SIB09_05deg.parquet,TC23SIB09,SIB,sodium-ion,5.0,,5.0,charge,60,0.0144885916620185,0.8838420682536637,0.5809357525876419,3.22065437679303,6.428021574585634,1,3.22065437679303,1.2421147143404312,1.2421147143404312
raw_CU_diffT/TC23SIB09/TC23SIB09_05deg.parquet,TC23SIB09_05deg.parquet,TC23SIB09,SIB,sodium-ion,5.0,,5.0,charge,61,0.0144900632694824,0.8983321315231462,0.590459847573448,3.23248379452769,6.437084337016576,1,3.23248379452769,1.2420776682371297,1.2420776682371297
raw_CU_diffT/TC23SIB09/TC23SIB09_05deg.parquet,TC23SIB09_05deg.parquet,TC23SIB09,SIB,sodium-ion,5.0,,5.0,charge,62,0.0144894558529206,0.9128215873760668,0.5999835433137215,3.24431321226236,6.450159779005525,1,3.24431321226236,1.242123648385956,1.242123648385956
raw_CU_diffT/TC23SIB09/TC23SIB09_05deg.parquet,TC23SIB09_05deg.parquet,TC23SIB09,SIB,sodium-ion,5.0,,5.0,charge,63,0.0144889905134388,0.9273105778895055,0.6095069331935342,3.25614262999703,6.463041215469614,1,3.25614262999703,1.2519748339580872,1.2519748339580872
raw_CU_diffT/TC23SIB09/TC23SIB09_05deg.parquet,TC23SIB09_05deg.parquet,TC23SIB09,SIB,sodium-ion,5.0,,5.0,charge,64,0.0144932301372942,0.9418038080267996,0.6190331097126841,3.26816284479193,6.479703370165747,1,3.26816284479193,1.2417230385333369,1.2417230385333369
raw_CU_diffT/TC23SIB09/TC23SIB09_05deg.parquet,TC23SIB09_05deg.parquet,TC23SIB09,SIB,sodium-ion,5.0,,5.0,charge,65,0.0144946100041623,0.956298418030962,0.6285601931970332,3.27980146546636,6.508713784530388,1,3.27980146546636,1.2316521045335946,1.2316521045335946
raw_CU_diffT/TC23SIB09/TC23SIB09_05deg.parquet,TC23SIB09_05deg.parquet,TC23SIB09,SIB,sodium-ion,5.0,,5.0,charge,66,0.0144945292494171,0.9707929472803792,0.6380872236025343,3.29163088320102,6.491702845303868,1,3.29163088320102,1.2318945036748516,1.2318945036748516
raw_CU_diffT/TC23SIB09/TC23SIB09_05deg.parquet,TC23SIB09_05deg.parquet,TC23SIB09,SIB,sodium-ion,5.0,,5.0,charge,67,0.0144888138356489,0.985281761116028,0.6476104973547623,3.30326950387545,6.490850000000001,1,3.30326950387545,1.2221002311235907,1.2221002311235907
raw_CU_diffT/TC23SIB09/TC23SIB09_05deg.parquet,TC23SIB09_05deg.parquet,TC23SIB09,SIB,sodium-ion,5.0,,5.0,charge,68,0.0144893756148643,0.9997711367308924,0.6571341403557994,3.31490812454988,6.495047016574585,1,3.31490812454988,1.212065365473677,1.212065365473677
raw_CU_diffT/TC23SIB09/TC23SIB09_05deg.parquet,TC23SIB09_05deg.parquet,TC23SIB09,SIB,sodium-ion,5.0,,5.0,charge,69,0.0144892334590072,1.0142603701898996,0.6666576899199854,3.32635594816408,6.505592513812154,1,3.32635594816408,1.2120949205229294,1.2120949205229294
raw_CU_diffT/TC23SIB09/TC23SIB09_05deg.parquet,TC23SIB09_05deg.parquet,TC23SIB09,SIB,sodium-ion,5.0,,5.0,charge,70,0.0144886805252878,1.0287490507151873,0.67618087604937,3.33799456883851,6.534224889502763,1,3.33799456883851,1.2221193126535184,1.2221193126535184
raw_CU_diffT/TC23SIB09/TC23SIB09_05deg.parquet,TC23SIB09_05deg.parquet,TC23SIB09,SIB,sodium-ion,5.0,,5.0,charge,71,0.0144890564629466,1.0432381071781338,0.6857043092767766,3.34963318951294,6.528593397790055,1,3.34963318951294,1.202058734076843,1.202058734076843
raw_CU_diffT/TC23SIB09/TC23SIB09_05deg.parquet,TC23SIB09_05deg.parquet,TC23SIB09,SIB,sodium-ion,5.0,,5.0,charge,72,0.01448931184893,1.0577274190270638,0.6952279103654492,3.36089021606689,6.519230193370166,1,3.36089021606689,1.1920429445586649,1.1920429445586649
raw_CU_diffT/TC23SIB09/TC23SIB09_05deg.parquet,TC23SIB09_05deg.parquet,TC23SIB09,SIB,sodium-ion,5.0,,5.0,charge,73,0.0144890196407543,1.072216438667818,0.704751319390197,3.37233803968109,6.533090607734806,1,3.37233803968109,1.202081250446355,1.202081250446355
raw_CU_diffT/TC23SIB09/TC23SIB09_05deg.parquet,TC23SIB09_05deg.parquet,TC23SIB09,SIB,sodium-ion,5.0,,5.0,charge,74,0.0144887973590499,1.086705236026868,0.7142745823126107,3.38378586329528,6.55031494475138,1,3.38378586329528,1.1920690619813286,1.1920690619813286
raw_CU_diffT/TC23SIB09/TC23SIB09_05deg.parquet,TC23SIB09_05deg.parquet,TC23SIB09,SIB,sodium-ion,5.0,,5.0,charge,75,0.0144888959763509,1.101194132003219,0.7237979100546544,3.39504288984924,6.547262099447513,1,3.39504288984924,1.1720210688737893,1.1720210688737893
raw_CU_diffT/TC23SIB09/TC23SIB09_05deg.parquet,TC23SIB09_05deg.parquet,TC23SIB09,SIB,sodium-ion,5.0,,5.0,charge,76,0.0144891264775401,1.1156832584807592,0.733321389301573,3.40610911934296,6.54126182320442,1,3.40610911934296,1.172000936064336,1.172000936064336
raw_CU_diffT/TC23SIB09/TC23SIB09_05deg.parquet,TC23SIB09_05deg.parquet,TC23SIB09,SIB,sodium-ion,5.0,,5.0,charge,77,0.0144893853998708,1.13017264388063,0.742845038734144,3.41736614589691,6.555539309392265,1,3.41736614589691,1.161789859906179,1.161789859906179
raw_CU_diffT/TC23SIB09/TC23SIB09_05deg.parquet,TC23SIB09_05deg.parquet,TC23SIB09,SIB,sodium-ion,5.0,,5.0,charge,78,0.0144941345124693,1.1446667783930995,0.7523718096851408,3.4282415783304,6.568401491712708,1,3.4282415783304,1.1416680893770206,1.1416680893770206
raw_CU_diffT/TC23SIB09/TC23SIB09_05deg.parquet,TC23SIB09_05deg.parquet,TC23SIB09,SIB,sodium-ion,5.0,,5.0,charge,79,0.0144915284911806,1.15915830688428,0.7618968677385589,3.43911701076388,6.573645220994474,1,3.43911701076388,1.1317677338380747,1.1317677338380747
raw_CU_diffT/TC23SIB09/TC23SIB09_05deg.parquet,TC23SIB09_05deg.parquet,TC23SIB09,SIB,sodium-ion,5.0,,5.0,charge,80,0.0144912015246119,1.173649508408892,0.7714217108818969,3.44980164613713,6.562644033149171,1,3.44980164613713,1.121762834042812,1.121762834042812
raw_CU_diffT/TC23SIB09/TC23SIB09_05deg.parquet,TC23SIB09_05deg.parquet,TC23SIB09,SIB,sodium-ion,5.0,,5.0,charge,81,0.0144912566841351,1.1881407650930271,0.7809465902807383,3.46048628151037,6.568013674033148,1,3.46048628151037,1.1117257132641498,1.1117257132641498
raw_CU_diffT/TC23SIB09/TC23SIB09_05deg.parquet,TC23SIB09_05deg.parquet,TC23SIB09,SIB,sodium-ion,5.0,,5.0,charge,82,0.0144917681614062,1.2026325332544334,0.7904718058656973,3.47098011982338,6.594930607734807,1,3.47098011982338,1.091734904528039,1.091734904528039
raw_CU_diffT/TC23SIB09/TC23SIB09_05deg.parquet,TC23SIB09_05deg.parquet,TC23SIB09,SIB,sodium-ion,5.0,,5.0,charge,83,0.0144901484335159,1.2171226816879492,0.7999959568285085,3.48128316107616,6.595308563535911,1,3.48128316107616,1.0817242433398633,1.0817242433398633
raw_CU_diffT/TC23SIB09/TC23SIB09_05deg.parquet,TC23SIB09_05deg.parquet,TC23SIB09,SIB,sodium-ion,5.0,,5.0,charge,84,0.0144916570535318,1.231614338741481,0.8095210993839762,3.49158620232893,6.580624226519339,1,3.49158620232893,1.081747256372097,1.081747256372097
raw_CU_diffT/TC23SIB09/TC23SIB09_05deg.parquet,TC23SIB09_05deg.parquet,TC23SIB09,SIB,sodium-ion,5.0,,5.0,charge,85,0.0144895320307397,1.2461038707722207,0.8190448451947545,3.50188924358171,6.585412458563535,1,3.50188924358171,1.0918040802255575,1.0918040802255575
raw_CU_diffT/TC23SIB09/TC23SIB09_05deg.parquet,TC23SIB09_05deg.parquet,TC23SIB09,SIB,sodium-ion,5.0,,5.0,charge,86,0.0144905590617989,1.2605944298340197,0.8285692660571996,3.51238308189472,6.579557872928177,1,3.51238308189472,1.0918043439290557,1.0918043439290557
raw_CU_diffT/TC23SIB09/TC23SIB09_05deg.parquet,TC23SIB09_05deg.parquet,TC23SIB09,SIB,sodium-ion,5.0,,5.0,charge,87,0.0144895249013587,1.2750839547353785,0.8380930071819459,3.52268612314749,6.586847044198894,1,3.52268612314749,1.0918503475288048,1.0918503475288048
raw_CU_diffT/TC23SIB09/TC23SIB09_05deg.parquet,TC23SIB09_05deg.parquet,TC23SIB09,SIB,sodium-ion,5.0,,5.0,charge,88,0.0144893599554,1.2895733146907784,0.8476166398902588,3.5331799614605,6.589289475138122,1,3.5331799614605,1.0918673972196018,1.0918673972196018
raw_CU_diffT/TC23SIB09/TC23SIB09_05deg.parquet,TC23SIB09_05deg.parquet,TC23SIB09,SIB,sodium-ion,5.0,,5.0,charge,89,0.0144890639374338,1.3040623786282122,0.8571400780305305,3.54348300271328,6.585509171270718,1,3.54348300271328,1.1117896868262847,1.1117896868262847
raw_CU_diffT/TC23SIB09/TC23SIB09_05deg.parquet,TC23SIB09_05deg.parquet,TC23SIB09,SIB,sodium-ion,5.0,,5.0,charge,90,0.0144921194416535,1.3185544980698656,0.8666655245065752,3.55435843514676,6.578714668508288,1,3.55435843514676,1.1417261000308088,1.1417261000308088
raw_CU_diffT/TC23SIB09/TC23SIB09_05deg.parquet,TC23SIB09_05deg.parquet,TC23SIB09,SIB,sodium-ion,5.0,,5.0,charge,91,0.014492070343444,1.3330465684133097,0.8761909387111244,3.56523386758024,6.573054198895028,1,3.56523386758024,1.1618033398420096,1.1618033398420096
raw_CU_diffT/TC23SIB09/TC23SIB09_05deg.parquet,TC23SIB09_05deg.parquet,TC23SIB09,SIB,sodium-ion,5.0,,5.0,charge,92,0.0144909854597661,1.3475375538730756,0.8857156398383735,3.5764908941342,6.560424364640885,1,3.5764908941342,1.2019142122223627,1.2019142122223627
raw_CU_diffT/TC23SIB09/TC23SIB09_05deg.parquet,TC23SIB09_05deg.parquet,TC23SIB09,SIB,sodium-ion,5.0,,5.0,charge,93,0.0144908628690892,1.3620284167421648,0.8952402603886623,3.58812951480863,6.541242651933701,1,3.58812951480863,1.2420673079971039,1.2420673079971039
raw_CU_diffT/TC23SIB09/TC23SIB09_05deg.parquet,TC23SIB09_05deg.parquet,TC23SIB09,SIB,sodium-ion,5.0,,5.0,charge,94,0.0144889595954637,1.3765173763376284,0.9047636299465672,3.60014972960353,6.532296132596685,1,3.60014972960353,1.282143957805289,1.282143957805289
raw_CU_diffT/TC23SIB09/TC23SIB09_05deg.parquet,TC23SIB09_05deg.parquet,TC23SIB09,SIB,sodium-ion,5.0,,5.0,charge,95,0.0144905272271856,1.391007903564814,0.914288029884612,3.61255153851891,6.50325632596685,1,3.61255153851891,1.3121917185287941,1.3121917185287941
raw_CU_diffT/TC23SIB09/TC23SIB09_05deg.parquet,TC23SIB09_05deg.parquet,TC23SIB09,SIB,sodium-ion,5.0,,5.0,charge,96,0.0144890855220472,1.4054969890868612,0.9238114822121172,3.62514414449452,6.467945828729281,1,3.62514414449452,1.3222757468580824,1.3222757468580824
raw_CU_diffT/TC23SIB09/TC23SIB09_05deg.parquet,TC23SIB09_05deg.parquet,TC23SIB09,SIB,sodium-ion,5.0,,5.0,charge,97,0.0144890301475201,1.4199860192343812,0.9333348981428,3.63773675047013,6.4579141160221,1,3.63773675047013,1.2922291623053752,1.2922291623053752
raw_CU_diffT/TC23SIB09/TC23SIB09_05deg.parquet,TC23SIB09_05deg.parquet,TC23SIB09,SIB,sodium-ion,5.0,,5.0,charge,98,0.0144889674080114,1.4344749866423925,0.9428582728357718,3.64975696526504,6.473654861878453,1,3.64975696526504,1.2421367158947874,1.2421367158947874
raw_CU_diffT/TC23SIB09/TC23SIB09_05deg.parquet,TC23SIB09_05deg.parquet,TC23SIB09,SIB,sodium-ion,5.0,,5.0,charge,99,0.0144891809772458,1.4489641676196383,0.952381787904506,3.66139558593947,6.488436546961327,1,3.66139558593947,1.1720087304867945,1.1720087304867945
raw_CU_diffT/TC23SIB09/TC23SIB09_05deg.parquet,TC23SIB09_05deg.parquet,TC23SIB09,SIB,sodium-ion,5.0,,5.0,charge,100,0.0144891390139916,1.46345330663363,0.9619052753914406,3.67208022131271,6.535969696132597,1,3.67208022131271,1.081838344428263,1.081838344428263
raw_CU_diffT/TC23SIB09/TC23SIB09_05deg.parquet,TC23SIB09_05deg.parquet,TC23SIB09,SIB,sodium-ion,5.0,,5.0,charge,101,0.0144896472830826,1.4779429539167126,0.9714290969558054,3.68200166844501,6.869525773480663,1,3.68200166844501,1.0117198509535115,1.0117198509535115
raw_CU_diffT/TC23SIB09/TC23SIB09_05deg.parquet,TC23SIB09_05deg.parquet,TC23SIB09,SIB,sodium-ion,5.0,,5.0,charge,102,0.0144890468408063,1.492432000757519,0.9809525238587276,3.6913507243966,7.146534640883978,1,3.6913507243966,1.011745558488883,1.011745558488883
raw_CU_diffT/TC23SIB09/TC23SIB09_05deg.parquet,TC23SIB09_05deg.parquet,TC23SIB09,SIB,sodium-ion,5.0,,5.0,charge,103,0.0144889522261918,1.5069209529837106,0.990475888572924,3.70127217152891,6.835116712707182,1,3.70127217152891,1.0617920389130688,1.0617920389130688
raw_CU_diffT/TC23SIB09/TC23SIB09_05deg.parquet,TC23SIB09_05deg.parquet,TC23SIB09,SIB,sodium-ion,5.0,,5.0,charge,104,0.0144900882834121,1.521411041267123,1.0,3.71157521278168,6.529669392265193,1,3.71157521278168,1.0817850391249773,1.0817850391249773
raw_CU_diffT/TC23SIB09/TC23SIB09_05deg.parquet,TC23SIB09_05deg.parquet,TC23SIB09,SIB,sodium-ion,5.0,,5.0,charge,0,0.0144893065681284,0.0144893065681284,0.0095235976176831,2.30788124062135,5.621537403314916,5,2.3582516645238036,2.4342423490482226,2.4342423490482226
raw_CU_diffT/TC23SIB09/TC23SIB09_05deg.parquet,TC23SIB09_05deg.parquet,TC23SIB09,SIB,sodium-ion,5.0,,5.0,charge,1,0.0144887429286334,0.0289780494967618,0.0190468247638239,2.3597780410057,5.7095573480663,5,2.381433507342545,2.3841445401951518,2.3841445401951518
raw_CU_diffT/TC23SIB09/TC23SIB09_05deg.parquet,TC23SIB09_05deg.parquet,TC23SIB09,SIB,sodium-ion,5.0,,5.0,charge,2,0.0144888763717029,0.0434669258684647,0.0285701396200351,2.40709571194436,5.7337882872928185,5,2.403661364860104,3.526948277166184,3.526948277166184
raw_CU_diffT/TC23SIB09/TC23SIB09_05deg.parquet,TC23SIB09_05deg.parquet,TC23SIB09,SIB,sodium-ion,5.0,,5.0,charge,3,0.0144896912788706,0.0579566171473353,0.0380939901021524,2.45097903579877,5.747882044198895,5,2.448613152251836,4.573777768471743,4.573777768471743
raw_CU_diffT/TC23SIB09/TC23SIB09_05deg.parquet,TC23SIB09_05deg.parquet,TC23SIB09,SIB,sodium-ion,5.0,,5.0,charge,4,0.0144889757896248,0.0724455929369601,0.0476173703042295,2.49257279493034,5.751982403314917,5,2.490779302564114,4.319426100112679,4.319426100112679
raw_CU_diffT/TC23SIB09/TC23SIB09_05deg.parquet,TC23SIB09_05deg.parquet,TC23SIB09,SIB,sodium-ion,5.0,,5.0,charge,5,0.0144892050817462,0.0869347980187063,0.0571409012164797,2.53264017758001,5.730871077348066,5,2.530884844625838,4.115043092984166,4.115043092984166
raw_CU_diffT/TC23SIB09/TC23SIB09_05deg.parquet,TC23SIB09_05deg.parquet,TC23SIB09,SIB,sodium-ion,5.0,,5.0,charge,6,0.0144891865204527,0.1014239845391589,0.0666644199286781,2.57060879256709,5.719822513812154,5,2.5691587349092897,3.9066059834624696,3.9066059834624696
raw_CU_diffT/TC23SIB09/TC23SIB09_05deg.parquet,TC23SIB09_05deg.parquet,TC23SIB09,SIB,sodium-ion,5.0,,5.0,charge,7,0.0144898406615692,0.1159138252007282,0.0761883685977381,2.60762342225298,5.705583397790055,5,2.605295698118092,3.6522081954410055,3.6522081954410055
raw_CU_diffT/TC23SIB09/TC23SIB09_05deg.parquet,TC23SIB09_05deg.parquet,TC23SIB09,SIB,sodium-ion,5.0,,5.0,charge,8,0.0144888113541512,0.1304026365548794,0.0857116407189159,2.64234848721603,5.713017237569062,5,2.6387233430715358,3.347777957728283,3.347777957728283
raw_CU_diffT/TC23SIB09/TC23SIB09_05deg.parquet,TC23SIB09_05deg.parquet,TC23SIB09,SIB,sodium-ion,5.0,,5.0,charge,9,0.0144892021563543,0.1448918387112337,0.0952351697083511,2.67325761097435,5.759765745856353,5,2.6690600756491483,3.0030524282927615,3.0030524282927615
raw_CU_diffT/TC23SIB09/TC23SIB09_05deg.parquet,TC23SIB09_05deg.parquet,TC23SIB09,SIB,sodium-ion,5.0,,5.0,charge,10,0.0144901507553333,0.159381989466567,0.1047593221972571,2.69977840234723,5.835581988950277,5,2.695924301730454,2.634403613208349,2.634403613208349
raw_CU_diffT/TC23SIB09/TC23SIB09_05deg.parquet,TC23SIB09_05deg.parquet,TC23SIB09,SIB,sodium-ion,5.0,,5.0,charge,11,0.0144892786326655,0.1738712680992325,0.1142829014533916,2.72229245545515,5.911854116022099,5,2.719239702491362,2.2838839475204793,2.2838839475204793
raw_CU_diffT/TC23SIB09/TC23SIB09_05deg.parquet,TC23SIB09_05deg.parquet,TC23SIB09,SIB,sodium-ion,5.0,,5.0,charge,12,0.0144894577209514,0.1883607258201839,0.1238065984214928,2.74194455265951,5.951661850828729,5,2.73942603146439,1.9874115776692065,1.9874115776692065
raw_CU_diffT/TC23SIB09/TC23SIB09_05deg.parquet,TC23SIB09_05deg.parquet,TC23SIB09,SIB,sodium-ion,5.0,,5.0,charge,13,0.0144886855800936,0.2028494114002775,0.1333297878733234,2.75892549102057,6.020257679558011,5,2.757093839242296,1.7490233511192628,1.7490233511192628
raw_CU_diffT/TC23SIB09/TC23SIB09_05deg.parquet,TC23SIB09_05deg.parquet,TC23SIB09,SIB,sodium-ion,5.0,,5.0,charge,14,0.0144892848638253,0.2173386962641028,0.142853371225103,2.77418925583949,6.053571906077349,5,2.772739198181694,1.5546359228048914,1.5546359228048914
raw_CU_diffT/TC23SIB09/TC23SIB09_05deg.parquet,TC23SIB09_05deg.parquet,TC23SIB09,SIB,sodium-ion,5.0,,5.0,charge,15,0.0144896095704479,0.2318283058345507,0.152377168001535,2.78811744123676,6.063409944751381,5,2.7867055429910104,1.398375119221953,1.398375119221953
raw_CU_diffT/TC23SIB09/TC23SIB09_05deg.parquet,TC23SIB09_05deg.parquet,TC23SIB09,SIB,sodium-ion,5.0,,5.0,charge,16,0.0144891138050358,0.2463174196395865,0.161900638919012,2.80051925015214,6.105039917127073,5,2.799374467790716,1.2701646398929824,1.2701646398929824
raw_CU_diffT/TC23SIB09/TC23SIB09_05deg.parquet,TC23SIB09_05deg.parquet,TC23SIB09,SIB,sodium-ion,5.0,,5.0,charge,17,0.0144895308597053,0.2608069504992918,0.1714243839600875,2.81177627670609,6.107976933701659,5,2.810898610229004,1.1599859630093192,1.1599859630093192
raw_CU_diffT/TC23SIB09/TC23SIB09_05deg.parquet,TC23SIB09_05deg.parquet,TC23SIB09,SIB,sodium-ion,5.0,,5.0,charge,18,0.0144887821928832,0.275295732692175,0.1809476369140138,2.8222701150191,6.133788646408839,5,2.8214687673661083,1.0718244315586105,1.0718244315586105
raw_CU_diffT/TC23SIB09/TC23SIB09_05deg.parquet,TC23SIB09_05deg.parquet,TC23SIB09,SIB,sodium-ion,5.0,,5.0,charge,19,0.014489966606865,0.28978569929904,0.1904716683649732,2.83180996803093,6.144499337016574,5,2.831313895674314,1.0036978856909968,1.0036978856909968
raw_CU_diffT/TC23SIB09/TC23SIB09_05deg.parquet,TC23SIB09_05deg.parquet,TC23SIB09,SIB,sodium-ion,5.0,,5.0,charge,20,0.0144889427978907,0.3042746420969307,0.1999950268820926,2.84096822692228,6.162052513812156,5,2.84058663280181,0.9516341389640672,0.9516341389640672
raw_CU_diffT/TC23SIB09/TC23SIB09_05deg.parquet,TC23SIB09_05deg.parquet,TC23SIB09,SIB,sodium-ion,5.0,,5.0,charge,21,0.0144893024867221,0.3187639445836528,0.2095186218171303,2.84974489169317,6.180808232044199,5,2.8494396163967854,0.9135738372328035,0.9135738372328035
raw_CU_diffT/TC23SIB09/TC23SIB09_05deg.parquet,TC23SIB09_05deg.parquet,TC23SIB09,SIB,sodium-ion,5.0,,5.0,charge,22,0.0144887460025491,0.3332526905862019,0.2190418509837085,2.85813996234357,6.180914861878453,5,2.857987324695384,0.8775296490661617,0.8775296490661617
raw_CU_diffT/TC23SIB09/TC23SIB09_05deg.parquet,TC23SIB09_05deg.parquet,TC23SIB09,SIB,sodium-ion,5.0,,5.0,charge,23,0.0144887288886924,0.3477414194748943,0.2285650689016128,2.86653503299398,6.193631906077347,5,2.8661534388735097,0.8374714882644696,0.8374714882644696
raw_CU_diffT/TC23SIB09/TC23SIB09_05deg.parquet,TC23SIB09_05deg.parquet,TC23SIB09,SIB,sodium-ion,5.0,,5.0,charge,24,0.0144883230202767,0.362229742495171,0.2380880200484704,2.87454850952392,6.206493895027624,5,2.87393795893116,0.7933821983537257,0.7933821983537257
raw_CU_diffT/TC23SIB09/TC23SIB09_05deg.parquet,TC23SIB09_05deg.parquet,TC23SIB09,SIB,sodium-ion,5.0,,5.0,charge,25,0.0144892362552084,0.3767189787503794,0.2476115714505563,2.88179879781291,6.20219044198895,5,2.881264566044244,0.7412639341359011,0.7412639341359011
raw_CU_diffT/TC23SIB09/TC23SIB09_05deg.parquet,TC23SIB09_05deg.parquet,TC23SIB09,SIB,sodium-ion,5.0,,5.0,charge,26,0.0144893519416326,0.391208330692012,0.2571351988915436,2.88866749198142,6.216225193370165,5,2.8880569413886663,0.6851663642929964,0.6851663642929964
raw_CU_diffT/TC23SIB09/TC23SIB09_05deg.parquet,TC23SIB09_05deg.parquet,TC23SIB09,SIB,sodium-ion,5.0,,5.0,charge,27,0.0144893048847916,0.4056976355768036,0.2666587954027954,2.89477299790899,6.224706464088398,5,2.894315084964424,0.6370972743935681,0.6370972743935681
raw_CU_diffT/TC23SIB09/TC23SIB09_05deg.parquet,TC23SIB09_05deg.parquet,TC23SIB09,SIB,sodium-ion,5.0,,5.0,charge,28,0.0144887398762143,0.4201863754530179,0.2761820205426283,2.90049690971609,6.222545055248619,5,2.90019163441971,0.6010292964567157,0.6010292964567157
raw_CU_diffT/TC23SIB09/TC23SIB09_05deg.parquet,TC23SIB09_05deg.parquet,TC23SIB09,SIB,sodium-ion,5.0,,5.0,charge,29,0.0144896731563412,0.4346760486093591,0.2857058591130867,2.90583922740271,6.2354266022099445,5,2.905762908578618,0.5809828715569267,0.5809828715569267
raw_CU_diffT/TC23SIB09/TC23SIB09_05deg.parquet,TC23SIB09_05deg.parquet,TC23SIB09,SIB,sodium-ion,5.0,,5.0,charge,30,0.0144892890280482,0.4491653376374073,0.2952294452019458,2.91118154508934,6.235940220994476,5,2.911257863913432,0.5849974189539751,0.5849974189539751
raw_CU_diffT/TC23SIB09/TC23SIB09_05deg.parquet,TC23SIB09_05deg.parquet,TC23SIB09,SIB,sodium-ion,5.0,,5.0,charge,31,0.0144892934718016,0.4636546311092089,0.3047530342116155,2.91652386277596,6.241746464088398,5,2.916905456896434,0.6070450769215086,0.6070450769215086
raw_CU_diffT/TC23SIB09/TC23SIB09_05deg.parquet,TC23SIB09_05deg.parquet,TC23SIB09,SIB,sodium-ion,5.0,,5.0,charge,32,0.0144888292350641,0.4781434603442731,0.3142763180856414,2.92224777458306,6.255132403314917,5,2.922820165763768,0.6471036816233777,0.6471036816233777
raw_CU_diffT/TC23SIB09/TC23SIB09_05deg.parquet,TC23SIB09_05deg.parquet,TC23SIB09,SIB,sodium-ion,5.0,,5.0,charge,33,0.0144896691531779,0.492633129497451,0.3238001540248824,2.9287348746311,6.254773563535912,5,2.9292309469877162,0.7052044200555656,0.7052044200555656
raw_CU_diffT/TC23SIB09/TC23SIB09_05deg.parquet,TC23SIB09_05deg.parquet,TC23SIB09,SIB,sodium-ion,5.0,,5.0,charge,34,0.0144888991845301,0.5071220286819811,0.3333234838756128,2.93541277173938,6.278559585635358,5,2.936252278804422,0.7733275066426017,0.7733275066426017
raw_CU_diffT/TC23SIB09/TC23SIB09_05deg.parquet,TC23SIB09_05deg.parquet,TC23SIB09,SIB,sodium-ion,5.0,,5.0,charge,35,0.0144893080354188,0.5216113367173999,0.3428470824577233,2.94323545120908,6.266104281767955,5,2.9439604800379775,0.8454320375251712,0.8454320375251712
raw_CU_diffT/TC23SIB09/TC23SIB09_05deg.parquet,TC23SIB09_05deg.parquet,TC23SIB09,SIB,sodium-ion,5.0,,5.0,charge,36,0.0144895752888551,0.536100912006255,0.3523708567013934,2.95163052185949,6.277144502762432,5,2.952355550688386,0.9175895242892409,0.9175895242892409
raw_CU_diffT/TC23SIB09/TC23SIB09_05deg.parquet,TC23SIB09_05deg.parquet,TC23SIB09,SIB,sodium-ion,5.0,,5.0,charge,37,0.0144883145026496,0.5505892265089046,0.3618938022497462,2.96078878075084,6.273209005524863,5,2.961437490755646,0.9796942749014477,0.9796942749014477
raw_CU_diffT/TC23SIB09/TC23SIB09_05deg.parquet,TC23SIB09_05deg.parquet,TC23SIB09,SIB,sodium-ion,5.0,,5.0,charge,38,0.0144894972125197,0.5650787237214243,0.3714175251750459,2.97071022788314,6.2959581215469616,5,2.97101550317952,1.0317503326693327,1.0317503326693327
raw_CU_diffT/TC23SIB09/TC23SIB09_05deg.parquet,TC23SIB09_05deg.parquet,TC23SIB09,SIB,sodium-ion,5.0,,5.0,charge,39,0.0144893408553559,0.5795680645767802,0.3809411453291946,2.98082247207568,6.2886302486187855,5,2.98108958796001,1.073837476637948,1.073837476637948
raw_CU_diffT/TC23SIB09/TC23SIB09_05deg.parquet,TC23SIB09_05deg.parquet,TC23SIB09,SIB,sodium-ion,5.0,,5.0,charge,40,0.0144890717502897,0.5940571363270699,0.3904645886047359,2.99112551332845,6.311340386740331,5,2.9914689480368777,1.1018874453963292,1.1018874453963292
raw_CU_diffT/TC23SIB09/TC23SIB09_05deg.parquet,TC23SIB09_05deg.parquet,TC23SIB09,SIB,sodium-ion,5.0,,5.0,charge,41,0.0144892764154615,0.6085464127425314,0.3999881664035363,3.00200094576194,6.299844917127071,5,3.0020772645860303,1.1239361504867986,1.1239361504867986
