Repository: DNV007/delivered-energy-decomposition

# Three-term energy accounting for a cold commercial sodium-ion 18650 cell

This repository holds the analysis code and the derived data behind a reanalysis
of a public commercial-cell archive. No new measurements were made. The
manuscript reporting the work is not distributed here; what is here is
everything needed to regenerate its numbers from the raw archive and to check
them.

**Source data.** Droese, D., Schlösser, A., Otto, M. *Dataset: Evaluation of
Commercial Sodium-Ion Batteries by State-of-the-Art Lithium-Ion Battery
Configurations.* Technische Universität Berlin, DepositOnce, 2025.
DOI [10.14279/depositonce-25036](https://doi.org/10.14279/depositonce-25036),
CC BY 4.0.

File: data_processed/ocv/ocv_slope_points.csv (part 66 of 85)
member_path,file_name,cell_id,cell_family,chemistry_type,temperature_deg_c,voltage_v,ambient_temperature_from_file_deg_c,direction,segment_index,segment_capacity_ah,cumulative_capacity_ah,soc_fraction_by_capacity,ocv_voltage_v,ocv_temperature_mean_deg_c,smoothing_window_segments,smoothed_ocv_voltage_v,dv_dcapacity_fraction_v,abs_dv_dcapacity_fraction_v
raw_CU_diffT/TC23SIB09/TC23SIB09_05deg.parquet,TC23SIB09_05deg.parquet,TC23SIB09,SIB,sodium-ion,5.0,,5.0,charge,42,0.0144888021990462,0.6230352149415777,0.4095114325072049,3.01268558113518,6.312503701657458,5,3.0128763781954175,1.1439715676414153,1.1439715676414153
raw_CU_diffT/TC23SIB09/TC23SIB09_05deg.parquet,TC23SIB09_05deg.parquet,TC23SIB09,SIB,sodium-ion,5.0,,5.0,charge,43,0.0144892374215983,0.637524452363176,0.4190349846759408,3.0237518106289,6.323631104972375,5,3.023866288865044,1.1559919653370798,1.1559919653370798
raw_CU_diffT/TC23SIB09/TC23SIB09_05deg.parquet,TC23SIB09_05deg.parquet,TC23SIB09,SIB,sodium-ion,5.0,,5.0,charge,44,0.0144888192737127,0.6520132716368887,0.4285582620025241,3.03481804012262,6.323475801104973,5,3.034894358946716,1.1600052220513817,1.1600052220513817
raw_CU_diffT/TC23SIB09/TC23SIB09_05deg.parquet,TC23SIB09_05deg.parquet,TC23SIB09,SIB,sodium-ion,5.0,,5.0,charge,45,0.0144890763935608,0.6665023480304495,0.438081708330016,3.04607506667658,6.3274786187845296,5,3.045960588440436,1.168004294987952,1.168004294987952
raw_CU_diffT/TC23SIB09/TC23SIB09_05deg.parquet,TC23SIB09_05deg.parquet,TC23SIB09,SIB,sodium-ion,5.0,,5.0,charge,46,0.0144891857227111,0.6809915337531606,0.4476052265178711,3.0571412961703,6.4378887016574575,5,3.0571412961702977,1.1820070176208333,1.1820070176208333
raw_CU_diffT/TC23SIB09/TC23SIB09_05deg.parquet,TC23SIB09_05deg.parquet,TC23SIB09,SIB,sodium-ion,5.0,,5.0,charge,47,0.0144895952168705,0.6954811289700311,0.4571290138599182,3.06801672860378,6.903150414364641,5,3.06847464154835,1.196030466558625,1.196030466558625
raw_CU_diffT/TC23SIB09/TC23SIB09_05deg.parquet,TC23SIB09_05deg.parquet,TC23SIB09,SIB,sodium-ion,5.0,,5.0,charge,48,0.0144892040044136,0.7099703329744447,0.4666525440640542,3.07965534927821,6.710303093922652,5,3.0799224651625443,1.2080638457245243,1.2080638457245243
raw_CU_diffT/TC23SIB09/TC23SIB09_05deg.parquet,TC23SIB09_05deg.parquet,TC23SIB09,SIB,sodium-ion,5.0,,5.0,charge,49,0.0144892793443112,0.7244596123187559,0.4761761237879425,3.09148476701288,6.305728397790055,5,3.09148476701288,1.2220643271747917,1.2220643271747917
raw_CU_diffT/TC23SIB09/TC23SIB09_05deg.parquet,TC23SIB09_05deg.parquet,TC23SIB09,SIB,sodium-ion,5.0,,5.0,charge,50,0.0144897552309793,0.7389493675497352,0.485700016304794,3.10331418474755,6.124580883977901,5,3.1031997065114063,1.2300946784017412,1.2300946784017412
raw_CU_diffT/TC23SIB09/TC23SIB09_05deg.parquet,TC23SIB09_05deg.parquet,TC23SIB09,SIB,sodium-ion,5.0,,5.0,charge,51,0.0144888894954671,0.7534382570452023,0.4952233397870529,3.11495280542198,6.1712220718232045,5,3.114914646009932,1.2281221099946151,1.2281221099946151
raw_CU_diffT/TC23SIB09/TC23SIB09_05deg.parquet,TC23SIB09_05deg.parquet,TC23SIB09,SIB,sodium-ion,5.0,,5.0,charge,52,0.0144890278608512,0.7679272849060534,0.5047467542147436,3.12659142609641,6.243694972375692,5,3.12659142609641,1.2241008655520034,1.2241008655520034
raw_CU_diffT/TC23SIB09/TC23SIB09_05deg.parquet,TC23SIB09_05deg.parquet,TC23SIB09,SIB,sodium-ion,5.0,,5.0,charge,53,0.014489228715601,0.7824165136216544,0.5142703006611619,3.13823004677084,6.279538397790056,5,3.13823004677084,1.224113683497393,1.224113683497393
raw_CU_diffT/TC23SIB09/TC23SIB09_05deg.parquet,TC23SIB09_05deg.parquet,TC23SIB09,SIB,sodium-ion,5.0,,5.0,charge,54,0.0144887254282451,0.7969052390498995,0.5237935163045674,3.14986866744527,6.3186099447513815,5,3.149906826857316,1.2280656725066592,1.2280656725066592
raw_CU_diffT/TC23SIB09/TC23SIB09_05deg.parquet,TC23SIB09_05deg.parquet,TC23SIB09,SIB,sodium-ion,5.0,,5.0,charge,55,0.0144905175708412,0.8113957566207407,0.5333179098956463,3.1615072881197,6.386391132596685,5,3.16162176635584,1.232020251306949,1.232020251306949
raw_CU_diffT/TC23SIB09/TC23SIB09_05deg.parquet,TC23SIB09_05deg.parquet,TC23SIB09,SIB,sodium-ion,5.0,,5.0,charge,56,0.0144899598002074,0.8258857164209481,0.5428419368726947,3.17333670585436,6.377735359116023,5,3.1733748652664096,1.2360766370265424,1.2360766370265424
raw_CU_diffT/TC23SIB09/TC23SIB09_05deg.parquet,TC23SIB09_05deg.parquet,TC23SIB09,SIB,sodium-ion,5.0,,5.0,charge,57,0.0144893497806353,0.8403750662015834,0.5523655628932918,3.18516612358903,6.3808762430939225,5,3.185166123589028,1.2401188607228733,1.2401188607228733
raw_CU_diffT/TC23SIB09/TC23SIB09_05deg.parquet,TC23SIB09_05deg.parquet,TC23SIB09,SIB,sodium-ion,5.0,,5.0,charge,58,0.0144891291234801,0.8548641953250635,0.5618890438793458,3.19699554132369,6.403033729281767,5,3.1969955413236937,1.2421251898928745,1.2421251898928745
raw_CU_diffT/TC23SIB09/TC23SIB09_05deg.parquet,TC23SIB09_05deg.parquet,TC23SIB09,SIB,sodium-ion,5.0,,5.0,charge,59,0.0144892812665817,0.8693534765916452,0.5714126248667127,3.20882495905836,6.423291491712708,5,3.20882495905836,1.2421482293066788,1.2421482293066788
raw_CU_diffT/TC23SIB09/TC23SIB09_05deg.parquet,TC23SIB09_05deg.parquet,TC23SIB09,SIB,sodium-ion,5.0,,5.0,charge,60,0.0144885916620185,0.8838420682536637,0.5809357525876419,3.22065437679303,6.428021574585634,5,3.2206543767930262,1.2421147143406301,1.2421147143406301
raw_CU_diffT/TC23SIB09/TC23SIB09_05deg.parquet,TC23SIB09_05deg.parquet,TC23SIB09,SIB,sodium-ion,5.0,,5.0,charge,61,0.0144900632694824,0.8983321315231462,0.590459847573448,3.23248379452769,6.437084337016576,5,3.232483794527694,1.2440811032964234,1.2440811032964234
raw_CU_diffT/TC23SIB09/TC23SIB09_05deg.parquet,TC23SIB09_05deg.parquet,TC23SIB09,SIB,sodium-ion,5.0,,5.0,charge,62,0.0144894558529206,0.9128215873760668,0.5999835433137215,3.24431321226236,6.450159779005525,5,3.2443513716744077,1.2441270092824368,1.2441270092824368
raw_CU_diffT/TC23SIB09/TC23SIB09_05deg.parquet,TC23SIB09_05deg.parquet,TC23SIB09,SIB,sodium-ion,5.0,,5.0,charge,63,0.0144889905134388,0.9273105778895055,0.6095069331935342,3.25614262999703,6.463041215469614,5,3.256180789409074,1.2419619421451387,1.2419619421451387
raw_CU_diffT/TC23SIB09/TC23SIB09_05deg.parquet,TC23SIB09_05deg.parquet,TC23SIB09,SIB,sodium-ion,5.0,,5.0,charge,64,0.0144932301372942,0.9418038080267996,0.6190331097126841,3.26816284479193,6.479703370165747,5,3.26801020714374,1.2397185464790255,1.2397185464790255
raw_CU_diffT/TC23SIB09/TC23SIB09_05deg.parquet,TC23SIB09_05deg.parquet,TC23SIB09,SIB,sodium-ion,5.0,,5.0,charge,65,0.0144946100041623,0.956298418030962,0.6285601931970332,3.27980146546636,6.508713784530388,5,3.2798014654663583,1.23565741010367,1.23565741010367
raw_CU_diffT/TC23SIB09/TC23SIB09_05deg.parquet,TC23SIB09_05deg.parquet,TC23SIB09,SIB,sodium-ion,5.0,,5.0,charge,66,0.0144945292494171,0.9707929472803792,0.6380872236025343,3.29163088320102,6.491702845303868,5,3.291554564376928,1.2278899098487557,1.2278899098487557
raw_CU_diffT/TC23SIB09/TC23SIB09_05deg.parquet,TC23SIB09_05deg.parquet,TC23SIB09,SIB,sodium-ion,5.0,,5.0,charge,67,0.0144888138356489,0.985281761116028,0.6476104973547623,3.30326950387545,6.490850000000001,5,3.303193185051358,1.222100231123619,1.222100231123619
raw_CU_diffT/TC23SIB09/TC23SIB09_05deg.parquet,TC23SIB09_05deg.parquet,TC23SIB09,SIB,sodium-ion,5.0,,5.0,charge,68,0.0144893756148643,0.9997711367308924,0.6571341403557994,3.31490812454988,6.495047016574585,5,3.314831805725788,1.220079100054761,1.220079100054761
raw_CU_diffT/TC23SIB09/TC23SIB09_05deg.parquet,TC23SIB09_05deg.parquet,TC23SIB09,SIB,sodium-ion,5.0,,5.0,charge,69,0.0144892334590072,1.0142603701898996,0.6666576899199854,3.32635594816408,6.505592513812154,5,3.326432266988172,1.2140978473705673,1.2140978473705673
raw_CU_diffT/TC23SIB09/TC23SIB09_05deg.parquet,TC23SIB09_05deg.parquet,TC23SIB09,SIB,sodium-ion,5.0,,5.0,charge,70,0.0144886805252878,1.0287490507151873,0.67618087604937,3.33799456883851,6.534224889502763,5,3.33795640942646,1.2080950446557779,1.2080950446557779
raw_CU_diffT/TC23SIB09/TC23SIB09_05deg.parquet,TC23SIB09_05deg.parquet,TC23SIB09,SIB,sodium-ion,5.0,,5.0,charge,71,0.0144890564629466,1.0432381071781338,0.6857043092767766,3.34963318951294,6.528593397790055,5,3.349442392452702,1.2060652422229623,1.2060652422229623
raw_CU_diffT/TC23SIB09/TC23SIB09_05deg.parquet,TC23SIB09_05deg.parquet,TC23SIB09,SIB,sodium-ion,5.0,,5.0,charge,72,0.01448931184893,1.0577274190270638,0.6952279103654492,3.36089021606689,6.519230193370166,5,3.3609283754789425,1.2020598276346561,1.2020598276346561
raw_CU_diffT/TC23SIB09/TC23SIB09_05deg.parquet,TC23SIB09_05deg.parquet,TC23SIB09,SIB,sodium-ion,5.0,,5.0,charge,73,0.0144890196407543,1.072216438667818,0.704751319390197,3.37233803968109,6.533090607734806,5,3.3723380396810883,1.1920638144837596,1.1920638144837596
raw_CU_diffT/TC23SIB09/TC23SIB09_05deg.parquet,TC23SIB09_05deg.parquet,TC23SIB09,SIB,sodium-ion,5.0,,5.0,charge,74,0.0144887973590499,1.086705236026868,0.7142745823126107,3.38378586329528,6.55031494475138,5,3.3836332256470927,1.1860585618971982,1.1860585618971982
raw_CU_diffT/TC23SIB09/TC23SIB09_05deg.parquet,TC23SIB09_05deg.parquet,TC23SIB09,SIB,sodium-ion,5.0,,5.0,charge,75,0.0144888959763509,1.101194132003219,0.7237979100546544,3.39504288984924,6.547262099447513,5,3.394928411613096,1.1800348233136049,1.1800348233136049
raw_CU_diffT/TC23SIB09/TC23SIB09_05deg.parquet,TC23SIB09_05deg.parquet,TC23SIB09,SIB,sodium-ion,5.0,,5.0,charge,76,0.0144891264775401,1.1156832584807592,0.733321389301573,3.40610911934296,6.54126182320442,5,3.4061091193429576,1.1679943810538873,1.1679943810538873
raw_CU_diffT/TC23SIB09/TC23SIB09_05deg.parquet,TC23SIB09_05deg.parquet,TC23SIB09,SIB,sodium-ion,5.0,,5.0,charge,77,0.0144893853998708,1.13017264388063,0.742845038734144,3.41736614589691,6.555539309392265,5,3.4171753488366776,1.1557760409530147,1.1557760409530147
raw_CU_diffT/TC23SIB09/TC23SIB09_05deg.parquet,TC23SIB09_05deg.parquet,TC23SIB09,SIB,sodium-ion,5.0,,5.0,charge,78,0.0144941345124693,1.1446667783930995,0.7523718096851408,3.4282415783304,6.568401491712708,5,3.428127100094256,1.1456732220115384,1.1456732220115384
raw_CU_diffT/TC23SIB09/TC23SIB09_05deg.parquet,TC23SIB09_05deg.parquet,TC23SIB09,SIB,sodium-ion,5.0,,5.0,charge,79,0.0144915284911806,1.15915830688428,0.7618968677385589,3.43911701076388,6.573645220994474,5,3.439002532527738,1.1337709081667242,1.1337709081667242
raw_CU_diffT/TC23SIB09/TC23SIB09_05deg.parquet,TC23SIB09_05deg.parquet,TC23SIB09,SIB,sodium-ion,5.0,,5.0,charge,80,0.0144912015246119,1.173649508408892,0.7714217108818969,3.44980164613713,6.562644033149171,5,3.4497253273130317,1.119759708999453,1.119759708999453
raw_CU_diffT/TC23SIB09/TC23SIB09_05deg.parquet,TC23SIB09_05deg.parquet,TC23SIB09,SIB,sodium-ion,5.0,,5.0,charge,81,0.0144912566841351,1.1881407650930271,0.7809465902807383,3.46048628151037,6.568013674033148,5,3.460333643862184,1.1077193543525823,1.1077193543525823
raw_CU_diffT/TC23SIB09/TC23SIB09_05deg.parquet,TC23SIB09_05deg.parquet,TC23SIB09,SIB,sodium-ion,5.0,,5.0,charge,82,0.0144917681614062,1.2026325332544334,0.7904718058656973,3.47098011982338,6.594930607734807,5,3.4708274821751943,1.0977451323420553,1.0977451323420553
raw_CU_diffT/TC23SIB09/TC23SIB09_05deg.parquet,TC23SIB09_05deg.parquet,TC23SIB09,SIB,sodium-ion,5.0,,5.0,charge,83,0.0144901484335159,1.2171226816879492,0.7999959568285085,3.48128316107616,6.595308563535911,5,3.48124500166411,1.091740417104461,1.091740417104461
raw_CU_diffT/TC23SIB09/TC23SIB09_05deg.parquet,TC23SIB09_05deg.parquet,TC23SIB09,SIB,sodium-ion,5.0,,5.0,charge,84,0.0144916570535318,1.231614338741481,0.8095210993839762,3.49158620232893,6.580624226519339,5,3.4916243617409797,1.0877566695805285,1.0877566695805285
raw_CU_diffT/TC23SIB09/TC23SIB09_05deg.parquet,TC23SIB09_05deg.parquet,TC23SIB09,SIB,sodium-ion,5.0,,5.0,charge,85,0.0144895320307397,1.2461038707722207,0.8190448451947545,3.50188924358171,6.585412458563535,5,3.5019655624058017,1.0877980251080146,1.0877980251080146
raw_CU_diffT/TC23SIB09/TC23SIB09_05deg.parquet,TC23SIB09_05deg.parquet,TC23SIB09,SIB,sodium-ion,5.0,,5.0,charge,86,0.0144905590617989,1.2605944298340197,0.8285692660571996,3.51238308189472,6.579557872928177,5,3.51234492248267,1.0898017467810064,1.0898017467810064
raw_CU_diffT/TC23SIB09/TC23SIB09_05deg.parquet,TC23SIB09_05deg.parquet,TC23SIB09,SIB,sodium-ion,5.0,,5.0,charge,87,0.0144895249013587,1.2750839547353785,0.8380930071819459,3.52268612314749,6.586847044198894,5,3.5227242825595404,1.0958570917639747,1.0958570917639747
raw_CU_diffT/TC23SIB09/TC23SIB09_05deg.parquet,TC23SIB09_05deg.parquet,TC23SIB09,SIB,sodium-ion,5.0,,5.0,charge,88,0.0144893599554,1.2895733146907784,0.8476166398902588,3.5331799614605,6.589289475138122,5,3.53321812087255,1.1058916712795508,1.1058916712795508
raw_CU_diffT/TC23SIB09/TC23SIB09_05deg.parquet,TC23SIB09_05deg.parquet,TC23SIB09,SIB,sodium-ion,5.0,,5.0,charge,89,0.0144890639374338,1.3040623786282122,0.8571400780305305,3.54348300271328,6.585509171270718,5,3.5437882780096546,1.1198068551838105,1.1198068551838105
raw_CU_diffT/TC23SIB09/TC23SIB09_05deg.parquet,TC23SIB09_05deg.parquet,TC23SIB09,SIB,sodium-ion,5.0,,5.0,charge,90,0.0144921194416535,1.3185544980698656,0.8666655245065752,3.55435843514676,6.578714668508288,5,3.554549232206996,1.1417261407479202,1.1417261407479202
raw_CU_diffT/TC23SIB09/TC23SIB09_05deg.parquet,TC23SIB09_05deg.parquet,TC23SIB09,SIB,sodium-ion,5.0,,5.0,charge,91,0.014492070343444,1.3330465684133097,0.8761909387111244,3.56523386758024,6.573054198895028,5,3.5655391428766223,1.1718187229883483,1.1718187229883483
raw_CU_diffT/TC23SIB09/TC23SIB09_05deg.parquet,TC23SIB09_05deg.parquet,TC23SIB09,SIB,sodium-ion,5.0,,5.0,charge,92,0.0144909854597661,1.3475375538730756,0.8857156398383735,3.5764908941342,6.560424364640885,5,3.576872488254672,1.2059205584713482,1.2059205584713482
raw_CU_diffT/TC23SIB09/TC23SIB09_05deg.parquet,TC23SIB09_05deg.parquet,TC23SIB09,SIB,sodium-ion,5.0,,5.0,charge,93,0.0144908628690892,1.3620284167421648,0.8952402603886623,3.58812951480863,6.541242651933701,5,3.5885111089291017,1.2400637147330542,1.2400637147330542
raw_CU_diffT/TC23SIB09/TC23SIB09_05deg.parquet,TC23SIB09_05deg.parquet,TC23SIB09,SIB,sodium-ion,5.0,,5.0,charge,94,0.0144889595954637,1.3765173763376284,0.9047636299465672,3.60014972960353,6.532296132596685,5,3.6004931643119575,1.2721278414247479,1.2721278414247479
raw_CU_diffT/TC23SIB09/TC23SIB09_05deg.parquet,TC23SIB09_05deg.parquet,TC23SIB09,SIB,sodium-ion,5.0,,5.0,charge,95,0.0144905272271856,1.391007903564814,0.914288029884612,3.61255153851891,6.50325632596685,5,3.6127423355791444,1.2901543297938929,1.2901543297938929
raw_CU_diffT/TC23SIB09/TC23SIB09_05deg.parquet,TC23SIB09_05deg.parquet,TC23SIB09,SIB,sodium-ion,5.0,,5.0,charge,96,0.0144890855220472,1.4054969890868612,0.9238114822121172,3.62514414449452,6.467945828729281,5,3.6250678256704263,1.290220561924059,1.290220561924059
raw_CU_diffT/TC23SIB09/TC23SIB09_05deg.parquet,TC23SIB09_05deg.parquet,TC23SIB09,SIB,sodium-ion,5.0,,5.0,charge,97,0.0144890301475201,1.4199860192343812,0.9333348981428,3.63773675047013,6.4579141160221,5,3.6373169969376145,1.2681877391486864,1.2681877391486864
raw_CU_diffT/TC23SIB09/TC23SIB09_05deg.parquet,TC23SIB09_05deg.parquet,TC23SIB09,SIB,sodium-ion,5.0,,5.0,charge,98,0.0144889674080114,1.4344749866423925,0.9428582728357718,3.64975696526504,6.473654861878453,5,3.6492227334963743,1.2221023756210627,1.2221023756210627
raw_CU_diffT/TC23SIB09/TC23SIB09_05deg.parquet,TC23SIB09_05deg.parquet,TC23SIB09,SIB,sodium-ion,5.0,,5.0,charge,99,0.0144891809772458,1.4489641676196383,0.952381787904506,3.66139558593947,6.488436546961327,5,3.660594238286472,1.1599881730538186,1.1599881730538186
raw_CU_diffT/TC23SIB09/TC23SIB09_05deg.parquet,TC23SIB09_05deg.parquet,TC23SIB09,SIB,sodium-ion,5.0,,5.0,charge,100,0.0144891390139916,1.46345330663363,0.9619052753914406,3.67208022131271,6.535969696132597,5,3.671317033071766,1.1038751310637167,1.1038751310637167
raw_CU_diffT/TC23SIB09/TC23SIB09_05deg.parquet,TC23SIB09_05deg.parquet,TC23SIB09,SIB,sodium-ion,5.0,,5.0,charge,101,0.0144896472830826,1.4779429539167126,0.9714290969558054,3.68200166844501,6.869525773480663,5,3.6816200743245404,1.067815942248103,1.067815942248103
raw_CU_diffT/TC23SIB09/TC23SIB09_05deg.parquet,TC23SIB09_05deg.parquet,TC23SIB09,SIB,sodium-ion,5.0,,5.0,charge,102,0.0144890468408063,1.492432000757519,0.9809525238587276,3.6913507243966,7.146534640883978,5,3.691655999692982,0.7838504608178596,0.7838504608178596
raw_CU_diffT/TC23SIB09/TC23SIB09_05deg.parquet,TC23SIB09_05deg.parquet,TC23SIB09,SIB,sodium-ion,5.0,,5.0,charge,103,0.0144889522261918,1.5069209529837106,0.990475888572924,3.70127217152891,6.835116712707182,5,3.69654994428805,0.5115309411242492,0.5115309411242492
raw_CU_diffT/TC23SIB09/TC23SIB09_05deg.parquet,TC23SIB09_05deg.parquet,TC23SIB09,SIB,sodium-ion,5.0,,5.0,charge,104,0.0144900882834121,1.521411041267123,1.0,3.71157521278168,6.529669392265193,5,3.7013993695690637,0.5091735137859942,0.5091735137859942
raw_CU_diffT/TC23SIB09/TC23SIB09_05deg.parquet,TC23SIB09_05deg.parquet,TC23SIB09,SIB,sodium-ion,5.0,,5.0,charge,0,0.0144893065681284,0.0144893065681284,0.0095235976176831,2.30788124062135,5.621537403314916,11,2.425157833646755,2.1818978061035783,2.1818978061035783
raw_CU_diffT/TC23SIB09/TC23SIB09_05deg.parquet,TC23SIB09_05deg.parquet,TC23SIB09,SIB,sodium-ion,5.0,,5.0,charge,1,0.0144887429286334,0.0289780494967618,0.0190468247638239,2.3597780410057,5.7095573480663,11,2.445936542063946,2.15207430658144,2.15207430658144
raw_CU_diffT/TC23SIB09/TC23SIB09_05deg.parquet,TC23SIB09_05deg.parquet,TC23SIB09,SIB,sodium-ion,5.0,,5.0,charge,2,0.0144888763717029,0.0434669258684647,0.0285701396200351,2.40709571194436,5.7337882872928185,11,2.466147402087575,2.0889614452585477,2.0889614452585477
raw_CU_diffT/TC23SIB09/TC23SIB09_05deg.parquet,TC23SIB09_05deg.parquet,TC23SIB09,SIB,sodium-ion,5.0,,5.0,charge,3,0.0144896912788706,0.0579566171473353,0.0380939901021524,2.45097903579877,5.747882044198895,11,2.485725300435181,2.0124231895639184,2.0124231895639184
raw_CU_diffT/TC23SIB09/TC23SIB09_05deg.parquet,TC23SIB09_05deg.parquet,TC23SIB09,SIB,sodium-ion,5.0,,5.0,charge,4,0.0144889757896248,0.0724455929369601,0.0476173703042295,2.49257279493034,5.751982403314917,11,2.504478531489098,1.9167297184446852,1.9167297184446852
raw_CU_diffT/TC23SIB09/TC23SIB09_05deg.parquet,TC23SIB09_05deg.parquet,TC23SIB09,SIB,sodium-ion,5.0,,5.0,charge,5,0.0144892050817462,0.0869347980187063,0.0571409012164797,2.53264017758001,5.730871077348066,11,2.5222330652034737,2.910073062640123,2.910073062640123
raw_CU_diffT/TC23SIB09/TC23SIB09_05deg.parquet,TC23SIB09_05deg.parquet,TC23SIB09,SIB,sodium-ion,5.0,,5.0,charge,6,0.0144891865204527,0.1014239845391589,0.0666644199286781,2.57060879256709,5.719822513812154,11,2.5599068120065467,3.8018854641061637,3.8018854641061637
raw_CU_diffT/TC23SIB09/TC23SIB09_05deg.parquet,TC23SIB09_05deg.parquet,TC23SIB09,SIB,sodium-ion,5.0,,5.0,charge,7,0.0144898406615692,0.1159138252007282,0.0761883685977381,2.60762342225298,5.705583397790055,11,2.594649222156893,3.503227085290405,3.503227085290405
raw_CU_diffT/TC23SIB09/TC23SIB09_05deg.parquet,TC23SIB09_05deg.parquet,TC23SIB09,SIB,sodium-ion,5.0,,5.0,charge,8,0.0144888113541512,0.1304026365548794,0.0857116407189159,2.64234848721603,5.713017237569062,11,2.6266337475274573,3.2219238542437836,3.2219238542437836
raw_CU_diffT/TC23SIB09/TC23SIB09_05deg.parquet,TC23SIB09_05deg.parquet,TC23SIB09,SIB,sodium-ion,5.0,,5.0,charge,9,0.0144892021563543,0.1448918387112337,0.0952351697083511,2.67325761097435,5.759765745856353,11,2.6560164948038865,2.953147197111491,2.953147197111491
raw_CU_diffT/TC23SIB09/TC23SIB09_05deg.parquet,TC23SIB09_05deg.parquet,TC23SIB09,SIB,sodium-ion,5.0,,5.0,charge,10,0.0144901507553333,0.159381989466567,0.1047593221972571,2.69977840234723,5.835581988950277,11,2.682884189922652,2.689043896646382,2.689043896646382
raw_CU_diffT/TC23SIB09/TC23SIB09_05deg.parquet,TC23SIB09_05deg.parquet,TC23SIB09,SIB,sodium-ion,5.0,,5.0,charge,11,0.0144892786326655,0.1738712680992325,0.1142829014533916,2.72229245545515,5.911854116022099,11,2.7072368328837544,2.4295856884631633,2.4295856884631633
raw_CU_diffT/TC23SIB09/TC23SIB09_05deg.parquet,TC23SIB09_05deg.parquet,TC23SIB09,SIB,sodium-ion,5.0,,5.0,charge,12,0.0144894577209514,0.1883607258201839,0.1238065984214928,2.74194455265951,5.951661850828729,11,2.7291611496236636,2.1755536892993064,2.1755536892993064
raw_CU_diffT/TC23SIB09/TC23SIB09_05deg.parquet,TC23SIB09_05deg.parquet,TC23SIB09,SIB,sodium-ion,5.0,,5.0,charge,13,0.0144886855800936,0.2028494114002775,0.1333297878733234,2.75892549102057,6.020257679558011,11,2.7486744853296745,1.928788766414641,1.928788766414641
raw_CU_diffT/TC23SIB09/TC23SIB09_05deg.parquet,TC23SIB09_05deg.parquet,TC23SIB09,SIB,sodium-ion,5.0,,5.0,charge,14,0.0144892848638253,0.2173386962641028,0.142853371225103,2.77418925583949,6.053571906077349,11,2.7658982563128474,1.704708716714748,1.704708716714748
raw_CU_diffT/TC23SIB09/TC23SIB09_05deg.parquet,TC23SIB09_05deg.parquet,TC23SIB09,SIB,sodium-ion,5.0,,5.0,charge,15,0.0144896095704479,0.2318283058345507,0.152377168001535,2.78811744123676,6.063409944751381,11,2.781144675944477,1.5162112557179626,1.5162112557179626
raw_CU_diffT/TC23SIB09/TC23SIB09_05deg.parquet,TC23SIB09_05deg.parquet,TC23SIB09,SIB,sodium-ion,5.0,,5.0,charge,16,0.0144891138050358,0.2463174196395865,0.161900638919012,2.80051925015214,6.105039917127073,11,2.7947779931577443,1.3641430631679157,1.3641430631679157
raw_CU_diffT/TC23SIB09/TC23SIB09_05deg.parquet,TC23SIB09_05deg.parquet,TC23SIB09,SIB,sodium-ion,5.0,,5.0,charge,17,0.0144895308597053,0.2608069504992918,0.1714243839600875,2.81177627670609,6.107976933701659,11,2.8071277665112375,1.2430372395832023,1.2430372395832023
raw_CU_diffT/TC23SIB09/TC23SIB09_05deg.parquet,TC23SIB09_05deg.parquet,TC23SIB09,SIB,sodium-ion,5.0,,5.0,charge,18,0.0144887821928832,0.275295732692175,0.1809476369140138,2.8222701150191,6.133788646408839,11,2.818454173814371,1.146497162091265,1.146497162091265
raw_CU_diffT/TC23SIB09/TC23SIB09_05deg.parquet,TC23SIB09_05deg.parquet,TC23SIB09,SIB,sodium-ion,5.0,,5.0,charge,19,0.014489966606865,0.28978569929904,0.1904716683649732,2.83180996803093,6.144499337016574,11,2.8289653573146754,1.0654382434580896,1.0654382434580896
raw_CU_diffT/TC23SIB09/TC23SIB09_05deg.parquet,TC23SIB09_05deg.parquet,TC23SIB09,SIB,sodium-ion,5.0,,5.0,charge,20,0.0144889427978907,0.3042746420969307,0.1999950268820926,2.84096822692228,6.162052513812156,11,2.8387480429486227,0.9935245194564857,0.9935245194564857
raw_CU_diffT/TC23SIB09/TC23SIB09_05deg.parquet,TC23SIB09_05deg.parquet,TC23SIB09,SIB,sodium-ion,5.0,,5.0,charge,21,0.0144893024867221,0.3187639445836528,0.2095186218171303,2.84974489169317,6.180808232044199,11,2.847888956652682,0.9297830526494408,0.9297830526494408
raw_CU_diffT/TC23SIB09/TC23SIB09_05deg.parquet,TC23SIB09_05deg.parquet,TC23SIB09,SIB,sodium-ion,5.0,,5.0,charge,22,0.0144887460025491,0.3332526905862019,0.2190418509837085,2.85813996234357,6.180914861878453,11,2.8564574791760324,0.8733405210562637,0.8733405210562637
raw_CU_diffT/TC23SIB09/TC23SIB09_05deg.parquet,TC23SIB09_05deg.parquet,TC23SIB09,SIB,sodium-ion,5.0,,5.0,charge,23,0.0144887288886924,0.3477414194748943,0.2285650689016128,2.86653503299398,6.193631906077347,11,2.8645229912678505,0.8223538791705494,0.8223538791705494
raw_CU_diffT/TC23SIB09/TC23SIB09_05deg.parquet,TC23SIB09_05deg.parquet,TC23SIB09,SIB,sodium-ion,5.0,,5.0,charge,24,0.0144883230202767,0.362229742495171,0.2380880200484704,2.87454850952392,6.206493895027624,11,2.872120183302725,0.7777183234927918,0.7777183234927918
raw_CU_diffT/TC23SIB09/TC23SIB09_05deg.parquet,TC23SIB09_05deg.parquet,TC23SIB09,SIB,sodium-ion,5.0,,5.0,charge,25,0.0144892362552084,0.3767189787503794,0.2476115714505563,2.88179879781291,6.20219044198895,11,2.8793357812171254,0.7394425688537751,0.7394425688537751
raw_CU_diffT/TC23SIB09/TC23SIB09_05deg.parquet,TC23SIB09_05deg.parquet,TC23SIB09,SIB,sodium-ion,5.0,,5.0,charge,26,0.0144893519416326,0.391208330692012,0.2571351988915436,2.88866749198142,6.216225193370165,11,2.8862044753856417,0.7066575409013751,0.7066575409013751
raw_CU_diffT/TC23SIB09/TC23SIB09_05deg.parquet,TC23SIB09_05deg.parquet,TC23SIB09,SIB,sodium-ion,5.0,,5.0,charge,27,0.0144893048847916,0.4056976355768036,0.2666587954027954,2.89477299790899,6.224706464088398,11,2.89279564655745,0.6829949875631485,0.6829949875631485
raw_CU_diffT/TC23SIB09/TC23SIB09_05deg.parquet,TC23SIB09_05deg.parquet,TC23SIB09,SIB,sodium-ion,5.0,,5.0,charge,28,0.0144887398762143,0.4201863754530179,0.2761820205426283,2.90049690971609,6.222545055248619,11,2.899213365856316,0.6656848628429088,0.6656848628429088
raw_CU_diffT/TC23SIB09/TC23SIB09_05deg.parquet,TC23SIB09_05deg.parquet,TC23SIB09,SIB,sodium-ion,5.0,,5.0,charge,29,0.0144896731563412,0.4346760486093591,0.2857058591130867,2.90583922740271,6.2354266022099445,11,2.905474978469534,0.6565653786473149,0.6565653786473149
raw_CU_diffT/TC23SIB09/TC23SIB09_05deg.parquet,TC23SIB09_05deg.parquet,TC23SIB09,SIB,sodium-ion,5.0,,5.0,charge,30,0.0144892890280482,0.4491653376374073,0.2952294452019458,2.91118154508934,6.235940220994476,11,2.911719245895458,0.6611272211524977,0.6611272211524977
raw_CU_diffT/TC23SIB09/TC23SIB09_05deg.parquet,TC23SIB09_05deg.parquet,TC23SIB09,SIB,sodium-ion,5.0,,5.0,charge,31,0.0144892934718016,0.4636546311092089,0.3047530342116155,2.91652386277596,6.241746464088398,11,2.918067584445147,0.6775299074716088,0.6775299074716088
raw_CU_diffT/TC23SIB09/TC23SIB09_05deg.parquet,TC23SIB09_05deg.parquet,TC23SIB09,SIB,sodium-ion,5.0,,5.0,charge,32,0.0144888292350641,0.4781434603442731,0.3142763180856414,2.92224777458306,6.255132403314917,11,2.9246240652423667,0.7066603972386929,0.7066603972386929
raw_CU_diffT/TC23SIB09/TC23SIB09_05deg.parquet,TC23SIB09_05deg.parquet,TC23SIB09,SIB,sodium-ion,5.0,,5.0,charge,33,0.0144896691531779,0.492633129497451,0.3238001540248824,2.9287348746311,6.254773563535912,11,2.931527449785472,0.7458185522473855,0.7458185522473855
raw_CU_diffT/TC23SIB09/TC23SIB09_05deg.parquet,TC23SIB09_05deg.parquet,TC23SIB09,SIB,sodium-ion,5.0,,5.0,charge,34,0.0144888991845301,0.5071220286819811,0.3333234838756128,2.93541277173938,6.278559585635358,11,2.938829773636344,0.7904481767202469,0.7904481767202469
raw_CU_diffT/TC23SIB09/TC23SIB09_05deg.parquet,TC23SIB09_05deg.parquet,TC23SIB09,SIB,sodium-ion,5.0,,5.0,charge,35,0.0144893080354188,0.5216113367173999,0.3428470824577233,2.94323545120908,6.266104281767955,11,2.9465830723568653,0.840514791402228,0.840514791402228
raw_CU_diffT/TC23SIB09/TC23SIB09_05deg.parquet,TC23SIB09_05deg.parquet,TC23SIB09,SIB,sodium-ion,5.0,,5.0,charge,36,0.0144895752888551,0.536100912006255,0.3523708567013934,2.95163052185949,6.277144502762432,11,2.95483938150892,0.8924542419640602,0.8924542419640602
raw_CU_diffT/TC23SIB09/TC23SIB09_05deg.parquet,TC23SIB09_05deg.parquet,TC23SIB09,SIB,sodium-ion,5.0,,5.0,charge,37,0.0144883145026496,0.5505892265089046,0.3618938022497462,2.96078878075084,6.273209005524863,11,2.9635813559052124,0.943449741740892,0.943449741740892
raw_CU_diffT/TC23SIB09/TC23SIB09_05deg.parquet,TC23SIB09_05deg.parquet,TC23SIB09,SIB,sodium-ion,5.0,,5.0,charge,38,0.0144894972125197,0.5650787237214243,0.3714175251750459,2.97071022788314,6.2959581215469616,11,2.9728089955457437,0.9907716887697404,0.9907716887697404
raw_CU_diffT/TC23SIB09/TC23SIB09_05deg.parquet,TC23SIB09_05deg.parquet,TC23SIB09,SIB,sodium-ion,5.0,,5.0,charge,39,0.0144893408553559,0.5795680645767802,0.3809411453291946,2.98082247207568,6.2886302486187855,11,2.9824529196813363,1.0344975525464974,1.0344975525464974
raw_CU_diffT/TC23SIB09/TC23SIB09_05deg.parquet,TC23SIB09_05deg.parquet,TC23SIB09,SIB,sodium-ion,5.0,,5.0,charge,40,0.0144890717502897,0.5940571363270699,0.3904645886047359,2.99112551332845,6.311340386740331,11,2.992513128311991,1.0718359161014348,1.0718359161014348
raw_CU_diffT/TC23SIB09/TC23SIB09_05deg.parquet,TC23SIB09_05deg.parquet,TC23SIB09,SIB,sodium-ion,5.0,,5.0,charge,41,0.0144892764154615,0.6085464127425314,0.3999881664035363,3.00200094576194,6.299844917127071,11,3.002868205126647,1.0991662746123723,1.0991662746123723
raw_CU_diffT/TC23SIB09/TC23SIB09_05deg.parquet,TC23SIB09_05deg.parquet,TC23SIB09,SIB,sodium-ion,5.0,,5.0,charge,42,0.0144888021990462,0.6230352149415777,0.4095114325072049,3.01268558113518,6.312503701657458,11,3.0134487693761276,1.1228441865909247,1.1228441865909247
raw_CU_diffT/TC23SIB09/TC23SIB09_05deg.parquet,TC23SIB09_05deg.parquet,TC23SIB09,SIB,sodium-ion,5.0,,5.0,charge,43,0.0144892374215983,0.637524452363176,0.4190349846759408,3.0237518106289,6.323631104972375,11,3.0242548210604343,1.1437893252384868,1.1437893252384868
raw_CU_diffT/TC23SIB09/TC23SIB09_05deg.parquet,TC23SIB09_05deg.parquet,TC23SIB09,SIB,sodium-ion,5.0,,5.0,charge,44,0.0144888192737127,0.6520132716368887,0.4285582620025241,3.03481804012262,6.323475801104973,11,3.0352343246176834,1.161097910329545,1.161097910329545
raw_CU_diffT/TC23SIB09/TC23SIB09_05deg.parquet,TC23SIB09_05deg.parquet,TC23SIB09,SIB,sodium-ion,5.0,,5.0,charge,45,0.0144890763935608,0.6665023480304495,0.438081708330016,3.04607506667658,6.3274786187845296,11,3.0463699348605813,1.1756537826954343,1.1756537826954343
raw_CU_diffT/TC23SIB09/TC23SIB09_05deg.parquet,TC23SIB09_05deg.parquet,TC23SIB09,SIB,sodium-ion,5.0,,5.0,charge,46,0.0144891857227111,0.6809915337531606,0.4476052265178711,3.0571412961703,6.4378887016574575,11,3.0576269614145377,1.1856496904426308,1.1856496904426308
raw_CU_diffT/TC23SIB09/TC23SIB09_05deg.parquet,TC23SIB09_05deg.parquet,TC23SIB09,SIB,sodium-ion,5.0,,5.0,charge,47,0.0144895952168705,0.6954811289700311,0.4571290138599182,3.06801672860378,6.903150414364641,11,3.068953368717672,1.193844899024981,1.193844899024981
raw_CU_diffT/TC23SIB09/TC23SIB09_05deg.parquet,TC23SIB09_05deg.parquet,TC23SIB09,SIB,sodium-ion,5.0,,5.0,charge,48,0.0144892040044136,0.7099703329744447,0.4666525440640542,3.07965534927821,6.710303093922652,11,3.0803665019572772,1.2011429480528193,1.2011429480528193
raw_CU_diffT/TC23SIB09/TC23SIB09_05deg.parquet,TC23SIB09_05deg.parquet,TC23SIB09,SIB,sodium-ion,5.0,,5.0,charge,49,0.0144892793443112,0.7244596123187559,0.4761761237879425,3.09148476701288,6.305728397790055,11,3.0918316707587654,1.2065838016588941,1.2065838016588941
raw_CU_diffT/TC23SIB09/TC23SIB09_05deg.parquet,TC23SIB09_05deg.parquet,TC23SIB09,SIB,sodium-ion,5.0,,5.0,charge,50,0.0144897552309793,0.7389493675497352,0.485700016304794,3.10331418474755,6.124580883977901,11,3.1033488751221365,1.212064137878798,1.212064137878798
raw_CU_diffT/TC23SIB09/TC23SIB09_05deg.parquet,TC23SIB09_05deg.parquet,TC23SIB09,SIB,sodium-ion,5.0,,5.0,charge,51,0.0144888894954671,0.7534382570452023,0.4952233397870529,3.11495280542198,6.1712220718232045,11,3.1149181150473892,1.2184690127988347,1.2184690127988347
raw_CU_diffT/TC23SIB09/TC23SIB09_05deg.parquet,TC23SIB09_05deg.parquet,TC23SIB09,SIB,sodium-ion,5.0,,5.0,charge,52,0.0144890278608512,0.7679272849060534,0.5047467542147436,3.12659142609641,6.243694972375692,11,3.126556735721819,1.2266506052995112,1.2266506052995112
raw_CU_diffT/TC23SIB09/TC23SIB09_05deg.parquet,TC23SIB09_05deg.parquet,TC23SIB09,SIB,sodium-ion,5.0,,5.0,charge,53,0.014489228715601,0.7824165136216544,0.5142703006611619,3.13823004677084,6.279538397790056,11,3.1382820823327195,1.2321274826178126,1.2321274826178126
raw_CU_diffT/TC23SIB09/TC23SIB09_05deg.parquet,TC23SIB09_05deg.parquet,TC23SIB09,SIB,sodium-ion,5.0,,5.0,charge,54,0.0144887254282451,0.7969052390498995,0.5237935163045674,3.14986866744527,6.3186099447513815,11,3.1500247741309155,1.2329832834616639,1.2329832834616639
raw_CU_diffT/TC23SIB09/TC23SIB09_05deg.parquet,TC23SIB09_05deg.parquet,TC23SIB09,SIB,sodium-ion,5.0,,5.0,charge,55,0.0144905175708412,0.8113957566207407,0.5333179098956463,3.1615072881197,6.386391132596685,11,3.161767465929111,1.2329307582113245,1.2329307582113245
raw_CU_diffT/TC23SIB09/TC23SIB09_05deg.parquet,TC23SIB09_05deg.parquet,TC23SIB09,SIB,sodium-ion,5.0,,5.0,charge,56,0.0144899598002074,0.8258857164209481,0.5428419368726947,3.17333670585436,6.377735359116023,11,3.1735101577273057,1.2338911013160327,1.2338911013160327
raw_CU_diffT/TC23SIB09/TC23SIB09_05deg.parquet,TC23SIB09_05deg.parquet,TC23SIB09,SIB,sodium-ion,5.0,,5.0,charge,57,0.0144893497806353,0.8403750662015834,0.5523655628932918,3.18516612358903,6.3808762430939225,11,3.1852701947127944,1.235747739377615,1.235747739377615
raw_CU_diffT/TC23SIB09/TC23SIB09_05deg.parquet,TC23SIB09_05deg.parquet,TC23SIB09,SIB,sodium-ion,5.0,,5.0,charge,58,0.0144891291234801,0.8548641953250635,0.5618890438793458,3.19699554132369,6.403033729281767,11,3.197047576885578,1.2384825749036281,1.2384825749036281
raw_CU_diffT/TC23SIB09/TC23SIB09_05deg.parquet,TC23SIB09_05deg.parquet,TC23SIB09,SIB,sodium-ion,5.0,,5.0,charge,59,0.0144892812665817,0.8693534765916452,0.5714126248667127,3.20882495905836,6.423291491712708,11,3.2088596494329495,1.2403268975921264,1.2403268975921264
raw_CU_diffT/TC23SIB09/TC23SIB09_05deg.parquet,TC23SIB09_05deg.parquet,TC23SIB09,SIB,sodium-ion,5.0,,5.0,charge,60,0.0144885916620185,0.8838420682536637,0.5809357525876419,3.22065437679303,6.428021574585634,11,3.220671721980322,1.2412039805651602,1.2412039805651602
raw_CU_diffT/TC23SIB09/TC23SIB09_05deg.parquet,TC23SIB09_05deg.parquet,TC23SIB09,SIB,sodium-ion,5.0,,5.0,charge,61,0.0144900632694824,0.8983321315231462,0.590459847573448,3.23248379452769,6.437084337016576,11,3.2325011397149868,1.2411670159376058,1.2411670159376058
raw_CU_diffT/TC23SIB09/TC23SIB09_05deg.parquet,TC23SIB09_05deg.parquet,TC23SIB09,SIB,sodium-ion,5.0,,5.0,charge,62,0.0144894558529206,0.9128215873760668,0.5999835433137215,3.24431321226236,6.450159779005525,11,3.2443132122623592,1.2393916756308272,1.2393916756308272
raw_CU_diffT/TC23SIB09/TC23SIB09_05deg.parquet,TC23SIB09_05deg.parquet,TC23SIB09,SIB,sodium-ion,5.0,,5.0,charge,63,0.0144889905134388,0.9273105778895055,0.6095069331935342,3.25614262999703,6.463041215469614,11,3.256107939622437,1.2364992992286261,1.2364992992286261
raw_CU_diffT/TC23SIB09/TC23SIB09_05deg.parquet,TC23SIB09_05deg.parquet,TC23SIB09,SIB,sodium-ion,5.0,,5.0,charge,64,0.0144932301372942,0.9418038080267996,0.6190331097126841,3.26816284479193,6.479703370165747,11,3.267867976607927,1.2335280438725817,1.2335280438725817
raw_CU_diffT/TC23SIB09/TC23SIB09_05deg.parquet,TC23SIB09_05deg.parquet,TC23SIB09,SIB,sodium-ion,5.0,,5.0,charge,65,0.0144946100041623,0.956298418030962,0.6285601931970332,3.27980146546636,6.508713784530388,11,3.279610668406122,1.2316520436736198,1.2316520436736198
raw_CU_diffT/TC23SIB09/TC23SIB09_05deg.parquet,TC23SIB09_05deg.parquet,TC23SIB09,SIB,sodium-ion,5.0,,5.0,charge,66,0.0144945292494171,0.9707929472803792,0.6380872236025343,3.29163088320102,6.491702845303868,11,3.291336015017023,1.228255400202869,1.228255400202869
raw_CU_diffT/TC23SIB09/TC23SIB09_05deg.parquet,TC23SIB09_05deg.parquet,TC23SIB09,SIB,sodium-ion,5.0,,5.0,charge,67,0.0144888138356489,0.985281761116028,0.6476104973547623,3.30326950387545,6.490850000000001,11,3.3030093260660407,1.22392161356035,1.22392161356035
raw_CU_diffT/TC23SIB09/TC23SIB09_05deg.parquet,TC23SIB09_05deg.parquet,TC23SIB09,SIB,sodium-ion,5.0,,5.0,charge,68,0.0144893756148643,0.9997711367308924,0.6571341403557994,3.31490812454988,6.495047016574585,11,3.3146479467404713,1.220261230386086,1.220261230386086
raw_CU_diffT/TC23SIB09/TC23SIB09_05deg.parquet,TC23SIB09_05deg.parquet,TC23SIB09,SIB,sodium-ion,5.0,,5.0,charge,69,0.0144892334590072,1.0142603701898996,0.6666576899199854,3.32635594816408,6.505592513812154,11,3.326251877040312,1.2148263929250618,1.2148263929250618
raw_CU_diffT/TC23SIB09/TC23SIB09_05deg.parquet,TC23SIB09_05deg.parquet,TC23SIB09,SIB,sodium-ion,5.0,,5.0,charge,70,0.0144886805252878,1.0287490507151873,0.67618087604937,3.33799456883851,6.534224889502763,11,3.3377864265909767,1.2084593316102143,1.2084593316102143
raw_CU_diffT/TC23SIB09/TC23SIB09_05deg.parquet,TC23SIB09_05deg.parquet,TC23SIB09,SIB,sodium-ion,5.0,,5.0,charge,71,0.0144890564629466,1.0432381071781338,0.6857043092767766,3.34963318951294,6.528593397790055,11,3.349268940579758,1.2029690793949328,1.2029690793949328
raw_CU_diffT/TC23SIB09/TC23SIB09_05deg.parquet,TC23SIB09_05deg.parquet,TC23SIB09,SIB,sodium-ion,5.0,,5.0,charge,72,0.01448931184893,1.0577274190270638,0.6952279103654492,3.36089021606689,6.519230193370166,11,3.3606994190066577,1.196595926306145,1.196595926306145
raw_CU_diffT/TC23SIB09/TC23SIB09_05deg.parquet,TC23SIB09_05deg.parquet,TC23SIB09,SIB,sodium-ion,5.0,,5.0,charge,73,0.0144890196407543,1.072216438667818,0.704751319390197,3.37233803968109,6.533090607734806,11,3.37206051668438,1.1893318479664572,1.1893318479664572
raw_CU_diffT/TC23SIB09/TC23SIB09_05deg.parquet,TC23SIB09_05deg.parquet,TC23SIB09,SIB,sodium-ion,5.0,,5.0,charge,74,0.0144887973590499,1.086705236026868,0.7142745823126107,3.38378586329528,6.55031494475138,11,3.383352233612925,1.1820516320898378,1.1820516320898378
raw_CU_diffT/TC23SIB09/TC23SIB09_05deg.parquet,TC23SIB09_05deg.parquet,TC23SIB09,SIB,sodium-ion,5.0,,5.0,charge,75,0.0144888959763509,1.101194132003219,0.7237979100546544,3.39504288984924,6.547262099447513,11,3.3945745697922933,1.1738423042637294,1.1738423042637294
raw_CU_diffT/TC23SIB09/TC23SIB09_05deg.parquet,TC23SIB09_05deg.parquet,TC23SIB09,SIB,sodium-ion,5.0,,5.0,charge,76,0.0144891264775401,1.1156832584807592,0.733321389301573,3.40610911934296,6.54126182320442,11,3.40571018003519,1.1638054007154892,1.1638054007154892
raw_CU_diffT/TC23SIB09/TC23SIB09_05deg.parquet,TC23SIB09_05deg.parquet,TC23SIB09,SIB,sodium-ion,5.0,,5.0,charge,77,0.0144893853998708,1.13017264388063,0.742845038734144,3.41736614589691,6.555539309392265,11,3.416741719154321,1.1535903912065066,1.1535903912065066
raw_CU_diffT/TC23SIB09/TC23SIB09_05deg.parquet,TC23SIB09_05deg.parquet,TC23SIB09,SIB,sodium-ion,5.0,,5.0,charge,78,0.0144941345124693,1.1446667783930995,0.7523718096851408,3.4282415783304,6.568401491712708,11,3.427686532336982,1.1434879493831716,1.1434879493831716
raw_CU_diffT/TC23SIB09/TC23SIB09_05deg.parquet,TC23SIB09_05deg.parquet,TC23SIB09,SIB,sodium-ion,5.0,,5.0,charge,79,0.0144915284911806,1.15915830688428,0.7618968677385589,3.43911701076388,6.573645220994474,11,3.4385272743958764,1.1326783497989936,1.1326783497989936
raw_CU_diffT/TC23SIB09/TC23SIB09_05deg.parquet,TC23SIB09_05deg.parquet,TC23SIB09,SIB,sodium-ion,5.0,,5.0,charge,80,0.0144912015246119,1.173649508408892,0.7714217108818969,3.44980164613713,6.562644033149171,11,3.4492639453310066,1.1235838914680585,1.1235838914680585
raw_CU_diffT/TC23SIB09/TC23SIB09_05deg.parquet,TC23SIB09_05deg.parquet,TC23SIB09,SIB,sodium-ion,5.0,,5.0,charge,81,0.0144912566841351,1.1881407650930271,0.7809465902807383,3.46048628151037,6.568013674033148,11,3.459931235516959,1.1162780082118502,1.1162780082118502
raw_CU_diffT/TC23SIB09/TC23SIB09_05deg.parquet,TC23SIB09_05deg.parquet,TC23SIB09,SIB,sodium-ion,5.0,,5.0,charge,82,0.0144917681614062,1.2026325332544334,0.7904718058656973,3.47098011982338,6.594930607734807,11,3.4705291449537343,1.109035854201835,1.109035854201835
raw_CU_diffT/TC23SIB09/TC23SIB09_05deg.parquet,TC23SIB09_05deg.parquet,TC23SIB09,SIB,sodium-ion,5.0,,5.0,charge,83,0.0144901484335159,1.2171226816879492,0.7999959568285085,3.48128316107616,6.595308563535911,11,3.4810576736413337,1.1026670004487755,1.1026670004487755
raw_CU_diffT/TC23SIB09/TC23SIB09_05deg.parquet,TC23SIB09_05deg.parquet,TC23SIB09,SIB,sodium-ion,5.0,,5.0,charge,84,0.0144916570535318,1.231614338741481,0.8095210993839762,3.49158620232893,6.580624226519339,11,3.49153416676705,1.0999584896442798,1.0999584896442798
raw_CU_diffT/TC23SIB09/TC23SIB09_05deg.parquet,TC23SIB09_05deg.parquet,TC23SIB09,SIB,sodium-ion,5.0,,5.0,charge,85,0.0144895320307397,1.2461038707722207,0.8190448451947545,3.50188924358171,6.585412458563535,11,3.502010659892767,1.100910687193931,1.100910687193931
raw_CU_diffT/TC23SIB09/TC23SIB09_05deg.parquet,TC23SIB09_05deg.parquet,TC23SIB09,SIB,sodium-ion,5.0,,5.0,charge,86,0.0144905590617989,1.2605944298340197,0.8285692660571996,3.51238308189472,6.579557872928177,11,3.512504498205777,1.1045536030949563,1.1045536030949563
raw_CU_diffT/TC23SIB09/TC23SIB09_05deg.parquet,TC23SIB09_05deg.parquet,TC23SIB09,SIB,sodium-ion,5.0,,5.0,charge,87,0.0144895249013587,1.2750839547353785,0.8380930071819459,3.52268612314749,6.586847044198894,11,3.52305037208067,1.1127948789911386,1.1127948789911386
