Repository: DNV007/delivered-energy-decomposition

# Three-term energy accounting for a cold commercial sodium-ion 18650 cell

This repository holds the analysis code and the derived data behind a reanalysis
of a public commercial-cell archive. No new measurements were made. The
manuscript reporting the work is not distributed here; what is here is
everything needed to regenerate its numbers from the raw archive and to check
them.

**Source data.** Droese, D., Schlösser, A., Otto, M. *Dataset: Evaluation of
Commercial Sodium-Ion Batteries by State-of-the-Art Lithium-Ion Battery
Configurations.* Technische Universität Berlin, DepositOnce, 2025.
DOI [10.14279/depositonce-25036](https://doi.org/10.14279/depositonce-25036),
CC BY 4.0.

File: data_processed/ocv/ocv_slope_points.csv (part 67 of 85)
member_path,file_name,cell_id,cell_family,chemistry_type,temperature_deg_c,voltage_v,ambient_temperature_from_file_deg_c,direction,segment_index,segment_capacity_ah,cumulative_capacity_ah,soc_fraction_by_capacity,ocv_voltage_v,ocv_temperature_mean_deg_c,smoothing_window_segments,smoothed_ocv_voltage_v,dv_dcapacity_fraction_v,abs_dv_dcapacity_fraction_v
raw_CU_diffT/TC23SIB09/TC23SIB09_05deg.parquet,TC23SIB09_05deg.parquet,TC23SIB09,SIB,sodium-ion,5.0,,5.0,charge,88,0.0144893599554,1.2895733146907784,0.8476166398902588,3.5331799614605,6.589289475138122,11,3.5337003170793295,1.1264724139109603,1.1264724139109603
raw_CU_diffT/TC23SIB09/TC23SIB09_05deg.parquet,TC23SIB09_05deg.parquet,TC23SIB09,SIB,sodium-ion,5.0,,5.0,charge,89,0.0144890639374338,1.3040623786282122,0.8571400780305305,3.54348300271328,6.585509171270718,11,3.5445063687636353,1.1445741375940202,1.1445741375940202
raw_CU_diffT/TC23SIB09/TC23SIB09_05deg.parquet,TC23SIB09_05deg.parquet,TC23SIB09,SIB,sodium-ion,5.0,,5.0,charge,90,0.0144921194416535,1.3185544980698656,0.8666655245065752,3.55435843514676,6.578714668508288,11,3.5555032175081793,1.1653982890406382,1.1653982890406382
raw_CU_diffT/TC23SIB09/TC23SIB09_05deg.parquet,TC23SIB09_05deg.parquet,TC23SIB09,SIB,sodium-ion,5.0,,5.0,charge,91,0.014492070343444,1.3330465684133097,0.8761909387111244,3.56523386758024,6.573054198895028,11,3.5667082085002524,1.1863861713052586,1.1863861713052586
raw_CU_diffT/TC23SIB09/TC23SIB09_05deg.parquet,TC23SIB09_05deg.parquet,TC23SIB09,SIB,sodium-ion,5.0,,5.0,charge,92,0.0144909854597661,1.3475375538730756,0.8857156398383735,3.5764908941342,6.560424364640885,11,3.578103996552563,1.2046457349074444,1.2046457349074444
raw_CU_diffT/TC23SIB09/TC23SIB09_05deg.parquet,TC23SIB09_05deg.parquet,TC23SIB09,SIB,sodium-ion,5.0,,5.0,charge,93,0.0144908628690892,1.3620284167421648,0.8952402603886623,3.58812951480863,6.541242651933701,11,3.589655891290522,1.218389674605021,1.218389674605021
raw_CU_diffT/TC23SIB09/TC23SIB09_05deg.parquet,TC23SIB09_05deg.parquet,TC23SIB09,SIB,sodium-ion,5.0,,5.0,charge,94,0.0144889595954637,1.3765173763376284,0.9047636299465672,3.60014972960353,6.532296132596685,11,3.6013118571522464,1.225687789140693,1.225687789140693
raw_CU_diffT/TC23SIB09/TC23SIB09_05deg.parquet,TC23SIB09_05deg.parquet,TC23SIB09,SIB,sodium-ion,5.0,,5.0,charge,95,0.0144905272271856,1.391007903564814,0.914288029884612,3.61255153851891,6.50325632596685,11,3.613002513388558,1.2229503724439326,1.2229503724439326
raw_CU_diffT/TC23SIB09/TC23SIB09_05deg.parquet,TC23SIB09_05deg.parquet,TC23SIB09,SIB,sodium-ion,5.0,,5.0,charge,96,0.0144890855220472,1.4054969890868612,0.9238114822121172,3.62514414449452,6.467945828729281,11,3.6246064436883993,1.2111754152159904,1.2111754152159904
raw_CU_diffT/TC23SIB09/TC23SIB09_05deg.parquet,TC23SIB09_05deg.parquet,TC23SIB09,SIB,sodium-ion,5.0,,5.0,charge,97,0.0144890301475201,1.4199860192343812,0.9333348981428,3.63773675047013,6.4579141160221,11,3.636071612489886,1.197520423102219,1.197520423102219
raw_CU_diffT/TC23SIB09/TC23SIB09_05deg.parquet,TC23SIB09_05deg.parquet,TC23SIB09,SIB,sodium-ion,5.0,,5.0,charge,98,0.0144889674080114,1.4344749866423925,0.9428582728357718,3.64975696526504,6.473654861878453,11,3.6474153649803145,1.184765110957727,1.184765110957727
raw_CU_diffT/TC23SIB09/TC23SIB09_05deg.parquet,TC23SIB09_05deg.parquet,TC23SIB09,SIB,sodium-ion,5.0,,5.0,charge,99,0.0144891809772458,1.4489641676196383,0.952381787904506,3.66139558593947,6.488436546961327,11,3.6586377011596825,0.8962626913295253,0.8962626913295253
raw_CU_diffT/TC23SIB09/TC23SIB09_05deg.parquet,TC23SIB09_05deg.parquet,TC23SIB09,SIB,sodium-ion,5.0,,5.0,charge,100,0.0144891390139916,1.46345330663363,0.9619052753914406,3.67208022131271,6.535969696132597,11,3.6644864983152976,0.6100258553441336,0.6100258553441336
raw_CU_diffT/TC23SIB09/TC23SIB09_05deg.parquet,TC23SIB09_05deg.parquet,TC23SIB09,SIB,sodium-ion,5.0,,5.0,charge,101,0.0144896472830826,1.4779429539167126,0.9714290969558054,3.68200166844501,6.869525773480663,11,3.6702570494037854,0.599018739358371,0.599018739358371
raw_CU_diffT/TC23SIB09/TC23SIB09_05deg.parquet,TC23SIB09_05deg.parquet,TC23SIB09,SIB,sodium-ion,5.0,,5.0,charge,102,0.0144890468408063,1.492432000757519,0.9809525238587276,3.6913507243966,7.146534640883978,11,3.6758961625174438,0.5822742585143601,0.5822742585143601
raw_CU_diffT/TC23SIB09/TC23SIB09_05deg.parquet,TC23SIB09_05deg.parquet,TC23SIB09,SIB,sodium-ion,5.0,,5.0,charge,103,0.0144889522261918,1.5069209529837106,0.990475888572924,3.70127217152891,6.835116712707182,11,3.6813475070956314,0.5626178208646309,0.5626178208646309
raw_CU_diffT/TC23SIB09/TC23SIB09_05deg.parquet,TC23SIB09_05deg.parquet,TC23SIB09,SIB,sodium-ion,5.0,,5.0,charge,104,0.0144900882834121,1.521411041267123,1.0,3.71157521278168,6.529669392265193,11,3.68661259740073,0.5528169578245925,0.5528169578245925
raw_CU_diffT/TC23SIB09/TC23SIB09_05deg.parquet,TC23SIB09_05deg.parquet,TC23SIB09,SIB,sodium-ion,5.0,,5.0,discharge,0,0.0144899470434968,0.0144899470434968,0.0112845755735235,4.01818608858182,5.528903756906077,1,4.01818608858182,-2.5364169692739167,2.5364169692739167
raw_CU_diffT/TC23SIB09/TC23SIB09_05deg.parquet,TC23SIB09_05deg.parquet,TC23SIB09,SIB,sodium-ion,5.0,,5.0,discharge,1,0.0144885143998233,0.0289784614433201,0.0225680354234522,3.98956652954634,5.555461491712707,1,3.98956652954634,-2.451774845184076,2.451774845184076
raw_CU_diffT/TC23SIB09/TC23SIB09_05deg.parquet,TC23SIB09_05deg.parquet,TC23SIB09,SIB,sodium-ion,5.0,,5.0,discharge,2,0.0144897190883999,0.0434681805317199,0.0338524334686169,3.96285494111322,5.58454955801105,1,3.96285494111322,-2.3078872073697596,2.3078872073697596
raw_CU_diffT/TC23SIB09/TC23SIB09_05deg.parquet,TC23SIB09_05deg.parquet,TC23SIB09,SIB,sodium-ion,5.0,,5.0,discharge,3,0.0144905176793376,0.0579586982110576,0.0451374534456466,3.93747893210176,5.626461104972376,1,3.93747893210176,-2.22327229054099,2.22327229054099
raw_CU_diffT/TC23SIB09/TC23SIB09_05deg.parquet,TC23SIB09_05deg.parquet,TC23SIB09,SIB,sodium-ion,5.0,,5.0,discharge,4,0.0144906845983753,0.0724493828094329,0.0564226034169744,3.91267531427101,5.672007071823204,1,3.91267531427101,-2.155627787861647,2.155627787861647
raw_CU_diffT/TC23SIB09/TC23SIB09_05deg.parquet,TC23SIB09_05deg.parquet,TC23SIB09,SIB,sodium-ion,5.0,,5.0,discharge,5,0.0144907370639966,0.0869401198734295,0.0677077942478213,3.88882568174144,5.715246657458563,1,3.88882568174144,-2.054200843751431,2.054200843751431
raw_CU_diffT/TC23SIB09/TC23SIB09_05deg.parquet,TC23SIB09_05deg.parquet,TC23SIB09,SIB,sodium-ion,5.0,,5.0,discharge,6,0.0144904641777114,0.1014305840511409,0.0789927725585052,3.86631162863352,5.7473971546961335,1,3.86631162863352,-1.9528221424199899,1.9528221424199899
raw_CU_diffT/TC23SIB09/TC23SIB09_05deg.parquet,TC23SIB09_05deg.parquet,TC23SIB09,SIB,sodium-ion,5.0,,5.0,discharge,7,0.0144897837075679,0.1159203677587088,0.0902772209282075,3.84475156082679,5.752088756906077,1,3.84475156082679,-1.8767239193721537,1.8767239193721537
raw_CU_diffT/TC23SIB09/TC23SIB09_05deg.parquet,TC23SIB09_05deg.parquet,TC23SIB09,SIB,sodium-ion,5.0,,5.0,discharge,8,0.0144907483774195,0.1304111161361283,0.1015624205697958,3.82395468126101,5.763050994475138,1,3.82395468126101,-1.834412538680624,1.834412538680624
raw_CU_diffT/TC23SIB09/TC23SIB09_05deg.parquet,TC23SIB09_05deg.parquet,TC23SIB09,SIB,sodium-ion,5.0,,5.0,discharge,9,0.0144904224268943,0.1449015385630226,0.1128473663655057,3.80334859875546,5.763923397790055,1,3.80334859875546,-1.8175011073626877,1.8175011073626877
raw_CU_diffT/TC23SIB09/TC23SIB09_05deg.parquet,TC23SIB09_05deg.parquet,TC23SIB09,SIB,sodium-ion,5.0,,5.0,discharge,10,0.014490825347054,0.1593923639100766,0.1241326259500086,3.78293331331015,5.761926823204419,1,3.78293331331015,-1.8175381313931211,1.8175381313931211
raw_CU_diffT/TC23SIB09/TC23SIB09_05deg.parquet,TC23SIB09_05deg.parquet,TC23SIB09,SIB,sodium-ion,5.0,,5.0,discharge,11,0.0144898375632586,0.1738822014733352,0.1354171162617973,3.7623272308046,5.76607546961326,1,3.7623272308046,-1.834492208496755,1.834492208496755
raw_CU_diffT/TC23SIB09/TC23SIB09_05deg.parquet,TC23SIB09_05deg.parquet,TC23SIB09,SIB,sodium-ion,5.0,,5.0,discharge,12,0.0144900754315154,0.1883722769048506,0.1467017918221803,3.74153035123882,5.765028563535912,1,3.74153035123882,-1.8514341904021308,1.8514341904021308
raw_CU_diffT/TC23SIB09/TC23SIB09_05deg.parquet,TC23SIB09_05deg.parquet,TC23SIB09,SIB,sodium-ion,5.0,,5.0,discharge,13,0.0144893111429639,0.2028615880478145,0.1579858721649346,3.7205426746128,5.764834502762432,1,3.7205426746128,-1.8345907317886088,1.8345907317886088
raw_CU_diffT/TC23SIB09/TC23SIB09_05deg.parquet,TC23SIB09_05deg.parquet,TC23SIB09,SIB,sodium-ion,5.0,,5.0,discharge,14,0.0144890402423805,0.217350628290195,0.1692697415339636,3.70012738916749,5.763293011049724,1,3.70012738916749,-1.8091171792364662,1.8091171792364662
raw_CU_diffT/TC23SIB09/TC23SIB09_05deg.parquet,TC23SIB09_05deg.parquet,TC23SIB09,SIB,sodium-ion,5.0,,5.0,discharge,15,0.0144910896557549,0.2318417179459499,0.1805552069585224,3.67971210372217,5.772840552486187,1,3.67971210372217,-1.7921952503029956,1.7921952503029956
raw_CU_diffT/TC23SIB09/TC23SIB09_05deg.parquet,TC23SIB09_05deg.parquet,TC23SIB09,SIB,sodium-ion,5.0,,5.0,discharge,16,0.0144892363210986,0.2463309542670485,0.1918392290310158,3.65967841239734,5.771716298342541,1,3.65967841239734,-1.7500271198200892,1.7500271198200892
raw_CU_diffT/TC23SIB09/TC23SIB09_05deg.parquet,TC23SIB09_05deg.parquet,TC23SIB09,SIB,sodium-ion,5.0,,5.0,discharge,17,0.0144894646574851,0.2608204189245336,0.2031234289288113,3.64021711225321,5.767965331491713,1,3.64021711225321,-1.7162274883275188,1.7162274883275188
raw_CU_diffT/TC23SIB09/TC23SIB09_05deg.parquet,TC23SIB09_05deg.parquet,TC23SIB09,SIB,sodium-ion,5.0,,5.0,discharge,18,0.0144889320603532,0.2753093509848868,0.2144072140471347,3.62094660916932,5.763836353591159,1,3.62094660916932,-1.6824112917666696,1.6824112917666696
raw_CU_diffT/TC23SIB09/TC23SIB09_05deg.parquet,TC23SIB09_05deg.parquet,TC23SIB09,SIB,sodium-ion,5.0,,5.0,discharge,19,0.0144894671989405,0.2897988181838273,0.2256914159241814,3.60224849726613,5.769206243093922,1,3.60224849726613,-1.6486297598608246,1.6486297598608246
raw_CU_diffT/TC23SIB09/TC23SIB09_05deg.parquet,TC23SIB09_05deg.parquet,TC23SIB09,SIB,sodium-ion,5.0,,5.0,discharge,20,0.014488274851914,0.3042870930357413,0.2369746892174252,3.58374118242319,5.764359502762431,1,3.58374118242319,-1.62328181205865,1.62328181205865
raw_CU_diffT/TC23SIB09/TC23SIB09_05deg.parquet,TC23SIB09_05deg.parquet,TC23SIB09,SIB,sodium-ion,5.0,,5.0,discharge,21,0.0144892208519037,0.318776313887645,0.248258699242718,3.56561546170072,5.774788867403314,1,3.56561546170072,-1.5978838386953669,1.5978838386953669
raw_CU_diffT/TC23SIB09/TC23SIB09_05deg.parquet,TC23SIB09_05deg.parquet,TC23SIB09,SIB,sodium-ion,5.0,,5.0,discharge,22,0.0144888715176723,0.3332651854053173,0.259542437211217,3.54768053803848,5.771735994475138,1,3.54768053803848,-1.5809551777783781,1.5809551777783781
raw_CU_diffT/TC23SIB09/TC23SIB09_05deg.parquet,TC23SIB09_05deg.parquet,TC23SIB09,SIB,sodium-ion,5.0,,5.0,discharge,23,0.0144895959302667,0.347754781335584,0.2708267393424866,3.52993641143648,5.774934198895028,1,3.52993641143648,-1.5639627045774773,1.5639627045774773
raw_CU_diffT/TC23SIB09/TC23SIB09_05deg.parquet,TC23SIB09_05deg.parquet,TC23SIB09,SIB,sodium-ion,5.0,,5.0,discharge,24,0.014490426623759,0.362245207959343,0.2821116884066582,3.51238308189472,5.776940773480662,1,3.51238308189472,-1.563998855520822,1.563998855520822
raw_CU_diffT/TC23SIB09/TC23SIB09_05deg.parquet,TC23SIB09_05deg.parquet,TC23SIB09,SIB,sodium-ion,5.0,,5.0,discharge,25,0.0144889333431199,0.3767341413024629,0.293395474523983,3.49463895529272,5.7810408839779,1,3.49463895529272,-1.5640849713463751,1.5640849713463751
raw_CU_diffT/TC23SIB09/TC23SIB09_05deg.parquet,TC23SIB09_05deg.parquet,TC23SIB09,SIB,sodium-ion,5.0,,5.0,discharge,26,0.0144888134786999,0.3912229547811628,0.3046791672925122,3.47708562575095,5.781767872928176,1,3.47708562575095,-1.5471564265266409,1.5471564265266409
raw_CU_diffT/TC23SIB09/TC23SIB09_05deg.parquet,TC23SIB09_05deg.parquet,TC23SIB09,SIB,sodium-ion,5.0,,5.0,discharge,27,0.0144893056009082,0.405712260382071,0.3159632433191882,3.45972309326943,5.794571740331492,1,3.45972309326943,-1.555597165102398,1.555597165102398
raw_CU_diffT/TC23SIB09/TC23SIB09_05deg.parquet,TC23SIB09_05deg.parquet,TC23SIB09,SIB,sodium-ion,5.0,,5.0,discharge,28,0.0144890678693856,0.4202013282514566,0.3272471342037566,3.44197896666743,5.790636933701658,1,3.44197896666743,-1.5809312940471614,1.5809312940471614
raw_CU_diffT/TC23SIB09/TC23SIB09_05deg.parquet,TC23SIB09_05deg.parquet,TC23SIB09,SIB,sodium-ion,5.0,,5.0,discharge,29,0.0144898215615606,0.4346911498130172,0.3385316120536384,3.42404404300519,5.783376629834254,1,3.42404404300519,-1.59786263875273,1.59786263875273
raw_CU_diffT/TC23SIB09/TC23SIB09_05deg.parquet,TC23SIB09_05deg.parquet,TC23SIB09,SIB,sodium-ion,5.0,,5.0,discharge,30,0.0144886712326977,0.4491798210457149,0.3498151940428972,3.40591832228272,5.782950303867402,1,3.40591832228272,-1.6147656051855108,1.6147656051855108
raw_CU_diffT/TC23SIB09/TC23SIB09_05deg.parquet,TC23SIB09_05deg.parquet,TC23SIB09,SIB,sodium-ion,5.0,,5.0,discharge,31,0.0144898976472159,0.4636697186929308,0.3610997311472625,3.38760180450001,5.787913176795581,1,3.38760180450001,-1.6400806026509827,1.6400806026509827
raw_CU_diffT/TC23SIB09/TC23SIB09_05deg.parquet,TC23SIB09_05deg.parquet,TC23SIB09,SIB,sodium-ion,5.0,,5.0,discharge,32,0.0144895362409824,0.4781592549339132,0.3723839867933215,3.36890369259683,5.800319558011049,1,3.36890369259683,-1.6654498715170973,1.6654498715170973
raw_CU_diffT/TC23SIB09/TC23SIB09_05deg.parquet,TC23SIB09_05deg.parquet,TC23SIB09,SIB,sodium-ion,5.0,,5.0,discharge,33,0.0144897626490957,0.4926490175830089,0.3836684187629692,3.35001478363341,5.788853453038674,1,3.35001478363341,-1.6908397859313595,1.6908397859313595
raw_CU_diffT/TC23SIB09/TC23SIB09_05deg.parquet,TC23SIB09_05deg.parquet,TC23SIB09,SIB,sodium-ion,5.0,,5.0,discharge,34,0.0144890769556666,0.5071380945386755,0.394952316723811,3.33074428054952,5.794775165745856,1,3.33074428054952,-1.690850518348043,1.690850518348043
raw_CU_diffT/TC23SIB09/TC23SIB09_05deg.parquet,TC23SIB09_05deg.parquet,TC23SIB09,SIB,sodium-ion,5.0,,5.0,discharge,35,0.0144895749409089,0.5216276694795844,0.4062366025088513,3.3118553715861,5.79050138121547,1,3.3118553715861,-1.690798708123907,1.690798708123907
raw_CU_diffT/TC23SIB09/TC23SIB09_05deg.parquet,TC23SIB09_05deg.parquet,TC23SIB09,SIB,sodium-ion,5.0,,5.0,discharge,36,0.0144899475137165,0.5361176169933008,0.4175211784485755,3.29258486850221,5.815372320441989,1,3.29258486850221,-1.7161724180594433,1.7161724180594433
raw_CU_diffT/TC23SIB09/TC23SIB09_05deg.parquet,TC23SIB09_05deg.parquet,TC23SIB09,SIB,sodium-ion,5.0,,5.0,discharge,37,0.0144893898357662,0.550607006829067,0.4288053200762242,3.27312356835808,5.794455607734806,1,3.27312356835808,-1.733134078060175,1.733134078060175
raw_CU_diffT/TC23SIB09/TC23SIB09_05deg.parquet,TC23SIB09_05deg.parquet,TC23SIB09,SIB,sodium-ion,5.0,,5.0,discharge,38,0.0144890498031098,0.5650960566321769,0.4400891968910205,3.25347147115371,5.799001657458564,1,3.25347147115371,-1.7331054585551158,1.7331054585551158
raw_CU_diffT/TC23SIB09/TC23SIB09_05deg.parquet,TC23SIB09_05deg.parquet,TC23SIB09,SIB,sodium-ion,5.0,,5.0,discharge,39,0.0144898731227566,0.5795859297549335,0.4513737148960673,3.23401017100959,5.792196878453039,1,3.23401017100959,-1.724622133509655,1.724622133509655
raw_CU_diffT/TC23SIB09/TC23SIB09_05deg.parquet,TC23SIB09_05deg.parquet,TC23SIB09,SIB,sodium-ion,5.0,,5.0,discharge,40,0.014489531575846,0.5940754613307795,0.4626579669089808,3.21454887086546,5.8025780662983415,1,3.21454887086546,-1.7330705397727684,1.7330705397727684
raw_CU_diffT/TC23SIB09/TC23SIB09_05deg.parquet,TC23SIB09_05deg.parquet,TC23SIB09,SIB,sodium-ion,5.0,,5.0,discharge,41,0.0144899629569503,0.6085654242877298,0.4739425548756875,3.19489677366109,5.800377872928177,1,3.19489677366109,-1.7415513612355369,1.7415513612355369
raw_CU_diffT/TC23SIB09/TC23SIB09_05deg.parquet,TC23SIB09_05deg.parquet,TC23SIB09,SIB,sodium-ion,5.0,,5.0,discharge,42,0.0144890895576192,0.6230545138453489,0.4852264626507601,3.17524467645673,5.788019309392266,1,3.17524467645673,-1.7415660721665347,1.7415660721665347
raw_CU_diffT/TC23SIB09/TC23SIB09_05deg.parquet,TC23SIB09_05deg.parquet,TC23SIB09,SIB,sodium-ion,5.0,,5.0,discharge,43,0.0144897181468091,0.637544231992158,0.4965108599626266,3.15559257925236,5.804477845303867,1,3.15559257925236,-1.733116443079524,1.733116443079524
raw_CU_diffT/TC23SIB09/TC23SIB09_05deg.parquet,TC23SIB09_05deg.parquet,TC23SIB09,SIB,sodium-ion,5.0,,5.0,discharge,44,0.0144890061193728,0.6520332381115308,0.5077947027571168,3.13613127910823,5.811233480662983,1,3.13613127910823,-1.7331353020619815,1.7331353020619815
raw_CU_diffT/TC23SIB09/TC23SIB09_05deg.parquet,TC23SIB09_05deg.parquet,TC23SIB09,SIB,sodium-ion,5.0,,5.0,discharge,45,0.0144894058398364,0.6665226439513672,0.5190788568485198,3.11647918190387,5.8021516574585625,1,3.11647918190387,-1.7246492483429279,1.7246492483429279
raw_CU_diffT/TC23SIB09/TC23SIB09_05deg.parquet,TC23SIB09_05deg.parquet,TC23SIB09,SIB,sodium-ion,5.0,,5.0,discharge,46,0.0144895459875825,0.6810121899389496,0.5303631200850996,3.09720867881998,5.808538674033149,1,3.09720867881998,-1.6992697813483346,1.6992697813483346
raw_CU_diffT/TC23SIB09/TC23SIB09_05deg.parquet,TC23SIB09_05deg.parquet,TC23SIB09,SIB,sodium-ion,5.0,,5.0,discharge,47,0.0144896941054804,0.69550188404443,0.541647498673903,3.07812897279632,5.798041850828731,1,3.07812897279632,-1.6908062674183668,1.6908062674183668
raw_CU_diffT/TC23SIB09/TC23SIB09_05deg.parquet,TC23SIB09_05deg.parquet,TC23SIB09,SIB,sodium-ion,5.0,,5.0,discharge,48,0.0144897062287029,0.709991590273133,0.552931886704109,3.05904926677267,5.812115690607735,1,3.05904926677267,-1.6823307508747405,1.6823307508747405
raw_CU_diffT/TC23SIB09/TC23SIB09_05deg.parquet,TC23SIB09_05deg.parquet,TC23SIB09,SIB,sodium-ion,5.0,,5.0,discharge,49,0.0144900678475385,0.7244816581206714,0.5642165563581929,3.04016035780925,5.818357237569061,1,3.04016035780925,-1.656971871907274,1.656971871907274
raw_CU_diffT/TC23SIB09/TC23SIB09_05deg.parquet,TC23SIB09_05deg.parquet,TC23SIB09,SIB,sodium-ion,5.0,,5.0,discharge,50,0.0144896433699682,0.7389713014906396,0.5755008954348628,3.0216530429663,6.27376182320442,1,3.0216530429663,-1.623194930817931,1.623194930817931
raw_CU_diffT/TC23SIB09/TC23SIB09_05deg.parquet,TC23SIB09_05deg.parquet,TC23SIB09,SIB,sodium-ion,5.0,,5.0,discharge,51,0.0144893780558684,0.753460679546508,0.5867850278884857,3.00352732224383,6.217485607734806,1,3.00352732224383,-1.623225533571599,1.623225533571599
raw_CU_diffT/TC23SIB09/TC23SIB09_05deg.parquet,TC23SIB09_05deg.parquet,TC23SIB09,SIB,sodium-ion,5.0,,5.0,discharge,52,0.0144891081769196,0.7679497877234276,0.5980689501640187,2.98502000740088,5.792313453038674,1,2.98502000740088,-1.6485558763926633,1.6485558763926633
raw_CU_diffT/TC23SIB09/TC23SIB09_05deg.parquet,TC23SIB09_05deg.parquet,TC23SIB09,SIB,sodium-ion,5.0,,5.0,discharge,53,0.0144899362576644,0.782439723981092,0.6093535173376813,2.9663218954977,5.588359171270719,1,2.9663218954977,-1.6484484964385047,1.6484484964385047
raw_CU_diffT/TC23SIB09/TC23SIB09_05deg.parquet,TC23SIB09_05deg.parquet,TC23SIB09,SIB,sodium-ion,5.0,,5.0,discharge,54,0.0144910154677665,0.7969307394488585,0.6206389249856341,2.94781458065475,5.615896049723757,1,2.94781458065475,-1.6231157489740156,1.6231157489740156
raw_CU_diffT/TC23SIB09/TC23SIB09_05deg.parquet,TC23SIB09_05deg.parquet,TC23SIB09,SIB,sodium-ion,5.0,,5.0,discharge,55,0.014489391539362,0.8114201309882205,0.6319230679400202,2.92968885993228,5.666860138121547,1,2.92968885993228,-1.6147825376318963,1.6147825376318963
raw_CU_diffT/TC23SIB09/TC23SIB09_05deg.parquet,TC23SIB09_05deg.parquet,TC23SIB09,SIB,sodium-ion,5.0,,5.0,discharge,56,0.0144888914659395,0.82590902245416,0.643206821443961,2.91137234214957,5.73792767955801,1,2.91137234214957,-1.6146970374592229,1.6146970374592229
raw_CU_diffT/TC23SIB09/TC23SIB09_05deg.parquet,TC23SIB09_05deg.parquet,TC23SIB09,SIB,sodium-ion,5.0,,5.0,discharge,57,0.0144909424877677,0.8403999649419277,0.6544921722560738,2.8932466214271,5.752786767955802,1,2.8932466214271,-1.6061400964926804,1.6061400964926804
raw_CU_diffT/TC23SIB09/TC23SIB09_05deg.parquet,TC23SIB09_05deg.parquet,TC23SIB09,SIB,sodium-ion,5.0,,5.0,discharge,58,0.014490728682887,0.8548906936248147,0.6657773565598255,2.87512090070463,5.777521988950276,1,2.87512090070463,-1.60616948914452,1.60616948914452
raw_CU_diffT/TC23SIB09/TC23SIB09_05deg.parquet,TC23SIB09_05deg.parquet,TC23SIB09,SIB,sodium-ion,5.0,,5.0,discharge,59,0.0144904121314537,0.8693811057562685,0.677062294337585,2.85699517998216,5.792555580110498,1,2.85699517998216,-1.5977680929094333,1.5977680929094333
raw_CU_diffT/TC23SIB09/TC23SIB09_05deg.parquet,TC23SIB09_05deg.parquet,TC23SIB09,SIB,sodium-ion,5.0,,5.0,discharge,60,0.014489776463728,0.8838708822199964,0.6883467370658823,2.83906025631992,5.812203038674033,1,2.83906025631992,-1.5893304135768034,1.5893304135768034
raw_CU_diffT/TC23SIB09/TC23SIB09_05deg.parquet,TC23SIB09_05deg.parquet,TC23SIB09,SIB,sodium-ion,5.0,,5.0,discharge,61,0.0144901249011843,0.8983610071211807,0.6996314511525771,2.82112533265768,5.826083011049724,1,2.82112533265768,-1.5724051043412715,1.5724051043412715
raw_CU_diffT/TC23SIB09/TC23SIB09_05deg.parquet,TC23SIB09_05deg.parquet,TC23SIB09,SIB,sodium-ion,5.0,,5.0,discharge,62,0.0144900991483947,0.9128511062695754,0.7109161451833461,2.80357200311592,5.826616408839779,1,2.80357200311592,-1.530161656943008,1.530161656943008
raw_CU_diffT/TC23SIB09/TC23SIB09_05deg.parquet,TC23SIB09_05deg.parquet,TC23SIB09,SIB,sodium-ion,5.0,,5.0,discharge,63,0.0144896267242201,0.9273407329937956,0.7222004712965318,2.78659106475487,5.838160359116023,1,2.78659106475487,-1.3864640932032586,1.3864640932032586
raw_CU_diffT/TC23SIB09/TC23SIB09_05deg.parquet,TC23SIB09_05deg.parquet,TC23SIB09,SIB,sodium-ion,5.0,,5.0,discharge,64,0.0144897293986052,0.9418304623924006,0.7334848773711454,2.77228128523713,5.854318093922651,1,2.77228128523713,-1.0736552418321281,1.0736552418321281
raw_CU_diffT/TC23SIB09/TC23SIB09_05deg.parquet,TC23SIB09_05deg.parquet,TC23SIB09,SIB,sodium-ion,5.0,,5.0,discharge,65,0.014489922887805,0.9563203852802056,0.7447694341325415,2.76235983810482,5.866492265193369,1,2.76235983810482,-0.7693201283155133,0.7693201283155133
raw_CU_diffT/TC23SIB09/TC23SIB09_05deg.parquet,TC23SIB09_05deg.parquet,TC23SIB09,SIB,sodium-ion,5.0,,5.0,discharge,66,0.0144891265304309,0.9708095118106366,0.7560533707015419,2.7549187527556,5.869428867403316,1,2.7549187527556,-0.6509723835145422,0.6509723835145422
raw_CU_diffT/TC23SIB09/TC23SIB09_05deg.parquet,TC23SIB09_05deg.parquet,TC23SIB09,SIB,sodium-ion,5.0,,5.0,discharge,67,0.0144897573208474,0.985299269131484,0.7673377985216217,2.74766846446661,5.880159116022099,1,2.74766846446661,-0.6594077538602505,0.6594077538602505
raw_CU_diffT/TC23SIB09/TC23SIB09_05deg.parquet,TC23SIB09_05deg.parquet,TC23SIB09,SIB,sodium-ion,5.0,,5.0,discharge,68,0.0144899282769504,0.9997891974084344,0.7786223594800117,2.74003658205715,5.888523314917126,1,2.74003658205715,-0.7185752451590304,0.7185752451590304
raw_CU_diffT/TC23SIB09/TC23SIB09_05deg.parquet,TC23SIB09_05deg.parquet,TC23SIB09,SIB,sodium-ion,5.0,,5.0,discharge,69,0.0144901486090646,1.014279346017499,0.7899070920300842,2.7314507143465,5.883541464088399,1,2.7314507143465,-0.8115726446326761,0.8115726446326761
raw_CU_diffT/TC23SIB09/TC23SIB09_05deg.parquet,TC23SIB09_05deg.parquet,TC23SIB09,SIB,sodium-ion,5.0,,5.0,discharge,70,0.0144898072933818,1.028769153310881,0.8011915587681008,2.72172006427444,5.880682127071824,1,2.72172006427444,-0.9299526262701789,0.9299526262701789
raw_CU_diffT/TC23SIB09/TC23SIB09_05deg.parquet,TC23SIB09_05deg.parquet,TC23SIB09,SIB,sodium-ion,5.0,,5.0,discharge,71,0.014489370537836,1.0432585238487169,0.8124756853667813,2.71046303772048,5.89174179558011,1,2.71046303772048,-1.0736740043626156,1.0736740043626156
raw_CU_diffT/TC23SIB09/TC23SIB09_05deg.parquet,TC23SIB09_05deg.parquet,TC23SIB09,SIB,sodium-ion,5.0,,5.0,discharge,72,0.0144896636986784,1.0577481875473953,0.823760040275177,2.6974888376244,5.89800317679558,1,2.6974888376244,-1.2173922743728554,1.2173922743728554
raw_CU_diffT/TC23SIB09/TC23SIB09_05deg.parquet,TC23SIB09_05deg.parquet,TC23SIB09,SIB,sodium-ion,5.0,,5.0,discharge,73,0.0144894773580065,1.0722376649054015,0.8350442500639674,2.68298826104642,5.891828895027624,1,2.68298826104642,-1.386532414553784,1.386532414553784
raw_CU_diffT/TC23SIB09/TC23SIB09_05deg.parquet,TC23SIB09_05deg.parquet,TC23SIB09,SIB,sodium-ion,5.0,,5.0,discharge,74,0.0144885666143383,1.08672623151974,0.8463277505778571,2.6661981197456,5.890617513812154,1,2.6661981197456,-1.5979241532769066,1.5979241532769066
raw_CU_diffT/TC23SIB09/TC23SIB09_05deg.parquet,TC23SIB09_05deg.parquet,TC23SIB09,SIB,sodium-ion,5.0,,5.0,discharge,75,0.014488770324303,1.1012150018440432,0.8576114097383234,2.64692761666171,5.894387762430939,1,2.64692761666171,-1.8092238439628403,1.8092238439628403
raw_CU_diffT/TC23SIB09/TC23SIB09_05deg.parquet,TC23SIB09_05deg.parquet,TC23SIB09,SIB,sodium-ion,5.0,,5.0,discharge,76,0.0144895619877341,1.1157045638317773,0.8688956854356057,2.62536754885498,5.88134140883978,1,2.62536754885498,-2.0036255017539304,2.0036255017539304
raw_CU_diffT/TC23SIB09/TC23SIB09_05deg.parquet,TC23SIB09_05deg.parquet,TC23SIB09,SIB,sodium-ion,5.0,,5.0,discharge,77,0.0144895491826908,1.130194113014468,0.8801799511604929,2.60170871338565,5.878811464088398,1,2.60170871338565,-2.2150002007713994,2.2150002007713994
raw_CU_diffT/TC23SIB09/TC23SIB09_05deg.parquet,TC23SIB09_05deg.parquet,TC23SIB09,SIB,sodium-ion,5.0,,5.0,discharge,78,0.0144893020307798,1.1446834150452478,0.8914640244068008,2.575378719073,5.8816128176795575,1,2.575378719073,-2.443295844277955,2.443295844277955
raw_CU_diffT/TC23SIB09/TC23SIB09_05deg.parquet,TC23SIB09_05deg.parquet,TC23SIB09,SIB,sodium-ion,5.0,,5.0,discharge,79,0.0144891534636101,1.159172568508858,0.9027479819509984,2.54656836297728,5.893369696132598,1,2.54656836297728,-2.6461597860355113,2.6461597860355113
raw_CU_diffT/TC23SIB09/TC23SIB09_05deg.parquet,TC23SIB09_05deg.parquet,TC23SIB09,SIB,sodium-ion,5.0,,5.0,discharge,80,0.0144896841628703,1.1736622526717282,0.914032352796631,2.51565923921896,5.886391160220994,1,2.51565923921896,-2.8574959689093333,2.8574959689093333
raw_CU_diffT/TC23SIB09/TC23SIB09_05deg.parquet,TC23SIB09_05deg.parquet,TC23SIB09,SIB,sodium-ion,5.0,,5.0,discharge,81,0.0144894011295666,1.1881516538012948,0.9253165032197392,2.48207895661733,5.885334972375691,1,2.48207895661733,-3.0688706453480705,3.0688706453480705
raw_CU_diffT/TC23SIB09/TC23SIB09_05deg.parquet,TC23SIB09_05deg.parquet,TC23SIB09,SIB,sodium-ion,5.0,,5.0,discharge,82,0.0144894551305426,1.2026411089318374,0.9366006956980802,2.44639990635309,5.900707375690608,1,2.44639990635309,-3.263314860062053,3.263314860062053
raw_CU_diffT/TC23SIB09/TC23SIB09_05deg.parquet,TC23SIB09_05deg.parquet,TC23SIB09,SIB,sodium-ion,5.0,,5.0,discharge,83,0.014489425218701,1.2171305341505383,0.9478848648814818,2.40843129136602,5.909808784530386,1,2.40843129136602,-3.4662092141812053,3.4662092141812053
raw_CU_diffT/TC23SIB09/TC23SIB09_05deg.parquet,TC23SIB09_05deg.parquet,TC23SIB09,SIB,sodium-ion,5.0,,5.0,discharge,84,0.0144894995164246,1.231620033666963,0.95916909192695,2.3681731116561,5.920587292817679,1,2.3681731116561,-3.6606469952291434,3.6606469952291434
raw_CU_diffT/TC23SIB09/TC23SIB09_05deg.parquet,TC23SIB09_05deg.parquet,TC23SIB09,SIB,sodium-ion,5.0,,5.0,discharge,85,0.0144894939843418,1.2461095276513048,0.9704533146641064,2.32581616428359,5.944586546961327,1,2.32581616428359,-3.8297194917339823,3.8297194917339823
raw_CU_diffT/TC23SIB09/TC23SIB09_05deg.parquet,TC23SIB09_05deg.parquet,TC23SIB09,SIB,sodium-ion,5.0,,5.0,discharge,86,0.0144895754915067,1.2605991031428114,0.9817376008779448,2.28174204336895,5.981225165745856,1,2.28174204336895,-3.454791954464099,3.454791954464099
raw_CU_diffT/TC23SIB09/TC23SIB09_05deg.parquet,TC23SIB09_05deg.parquet,TC23SIB09,SIB,sodium-ion,5.0,,5.0,discharge,87,0.0062362410052318,1.266835344148043,0.9865943013687744,2.26590588736931,5.79277861878453,1,2.26590588736931,-2.562704507989224,2.562704507989224
raw_CU_diffT/TC23SIB09/TC23SIB09_05deg.parquet,TC23SIB09_05deg.parquet,TC23SIB09,SIB,sodium-ion,5.0,,5.0,discharge,88,0.0028371231376853,1.2696724672857287,0.9888038146515004,2.26094516380316,5.6449258839779,1,2.26094516380316,-2.12348561002068,2.12348561002068
raw_CU_diffT/TC23SIB09/TC23SIB09_05deg.parquet,TC23SIB09_05deg.parquet,TC23SIB09,SIB,sodium-ion,5.0,,5.0,discharge,89,0.0019204575224464,1.271592924808175,0.9902994411008402,2.25789241083938,5.566394751381216,1,2.25789241083938,-1.8975957306995497,1.8975957306995497
raw_CU_diffT/TC23SIB09/TC23SIB09_05deg.parquet,TC23SIB09_05deg.parquet,TC23SIB09,SIB,sodium-ion,5.0,,5.0,discharge,90,0.0015099716820292,1.2731028964902042,0.9914753867070312,2.25579364317677,5.525947403314918,1,2.25579364317677,-1.7523487819009915,1.7523487819009915
raw_CU_diffT/TC23SIB09/TC23SIB09_05deg.parquet,TC23SIB09_05deg.parquet,TC23SIB09,SIB,sodium-ion,5.0,,5.0,discharge,91,0.0012782822981677,1.274381178788372,0.9924708957419964,2.25407646963465,5.513172071823204,1,2.25407646963465,-1.9632646845641375,1.9632646845641375
raw_CU_diffT/TC23SIB09/TC23SIB09_05deg.parquet,TC23SIB09_05deg.parquet,TC23SIB09,SIB,sodium-ion,5.0,,5.0,discharge,92,0.0011272114209642,1.275508390209336,0.993348752812766,2.25216849903228,5.506252044198895,1,2.25216849903228,-2.0546091373569197,2.0546091373569197
raw_CU_diffT/TC23SIB09/TC23SIB09_05deg.parquet,TC23SIB09_05deg.parquet,TC23SIB09,SIB,sodium-ion,5.0,,5.0,discharge,93,0.0010058346143094,1.2765142248236454,0.9941320832614948,2.25064212255039,5.493553895027625,1,2.25064212255039,-2.0464493877104815,2.0464493877104815
raw_CU_diffT/TC23SIB09/TC23SIB09_05deg.parquet,TC23SIB09_05deg.parquet,TC23SIB09,SIB,sodium-ion,5.0,,5.0,discharge,94,0.0009176841129952,1.2774319089366406,0.994846763287214,2.2491157460685,5.474651491712708,1,2.2491157460685,-1.9301177933919007,1.9301177933919007
raw_CU_diffT/TC23SIB09/TC23SIB09_05deg.parquet,TC23SIB09_05deg.parquet,TC23SIB09,SIB,sodium-ion,5.0,,5.0,discharge,95,0.0008443569928635,1.2782762659295042,0.9955043371395133,2.24797096370708,5.468826436464088,1,2.24797096370708,-2.1359198391755854,2.1359198391755854
raw_CU_diffT/TC23SIB09/TC23SIB09_05deg.parquet,TC23SIB09_05deg.parquet,TC23SIB09,SIB,sodium-ion,5.0,,5.0,discharge,96,0.000783245962967,1.2790595118924712,0.9961143185449128,2.24644458722518,5.470281850828729,1,2.24644458722518,-2.2407891613390802,2.2407891613390802
raw_CU_diffT/TC23SIB09/TC23SIB09_05deg.parquet,TC23SIB09_05deg.parquet,TC23SIB09,SIB,sodium-ion,5.0,,5.0,discharge,97,0.0007369264701824,1.2797964383626537,0.9966882269532694,2.24529980486376,5.47849135359116,1,2.24529980486376,-2.049066391883116,2.049066391883116
raw_CU_diffT/TC23SIB09/TC23SIB09_05deg.parquet,TC23SIB09_05deg.parquet,TC23SIB09,SIB,sodium-ion,5.0,,5.0,discharge,98,0.000699753276942,1.2804961916395956,0.9972331853794644,2.24415502250234,5.468992983425414,1,2.24415502250234,-2.1653321967046395,2.1653321967046395
raw_CU_diffT/TC23SIB09/TC23SIB09_05deg.parquet,TC23SIB09_05deg.parquet,TC23SIB09,SIB,sodium-ion,5.0,,5.0,discharge,99,0.0006602579194219,1.2811564495590175,0.997747385353237,2.24301024014093,5.463856270718232,1,2.24301024014093,-2.2870659526897725,2.2870659526897725
raw_CU_diffT/TC23SIB09/TC23SIB09_05deg.parquet,TC23SIB09_05deg.parquet,TC23SIB09,SIB,sodium-ion,5.0,,5.0,discharge,100,0.0006269196856313,1.2817833692446488,0.9982356219596096,2.24186545777951,5.461375552486188,1,2.24186545777951,-2.399398921561442,2.399398921561442
raw_CU_diffT/TC23SIB09/TC23SIB09_05deg.parquet,TC23SIB09_05deg.parquet,TC23SIB09,SIB,sodium-ion,5.0,,5.0,discharge,101,0.0005995701091755,1.2823829393538242,0.9987025590842454,2.24072067541809,5.458534917127071,1,2.24072067541809,-2.5023720141839476,2.5023720141839476
raw_CU_diffT/TC23SIB09/TC23SIB09_05deg.parquet,TC23SIB09_05deg.parquet,TC23SIB09,SIB,sodium-ion,5.0,,5.0,discharge,102,0.0005762084137728,1.282959147767597,0.9991513024351908,2.23957589305667,5.468391160220994,1,2.23957589305667,-2.3745945311316063,2.3745945311316063
raw_CU_diffT/TC23SIB09/TC23SIB09_05deg.parquet,TC23SIB09_05deg.parquet,TC23SIB09,SIB,sodium-ion,5.0,,5.0,discharge,103,0.0005556933972723,1.2835148411648694,0.9995840689676292,2.23862190775548,5.45985135359116,1,2.23862190775548,-2.24988600218785,2.24988600218785
raw_CU_diffT/TC23SIB09/TC23SIB09_05deg.parquet,TC23SIB09_05deg.parquet,TC23SIB09,SIB,sodium-ion,5.0,,5.0,discharge,104,0.0005340757916443,1.2840489169565137,0.9999999999999998,2.2376679224543,5.456034143646409,1,2.2376679224543,-2.2936141497847062,2.2936141497847062
raw_CU_diffT/TC23SIB09/TC23SIB09_05deg.parquet,TC23SIB09_05deg.parquet,TC23SIB09,SIB,sodium-ion,5.0,,5.0,discharge,0,0.0144899470434968,0.0144899470434968,0.0112845755735235,4.01818608858182,5.528903756906077,5,3.9902025197471267,-1.1681609264046011,1.1681609264046011
raw_CU_diffT/TC23SIB09/TC23SIB09_05deg.parquet,TC23SIB09_05deg.parquet,TC23SIB09,SIB,sodium-ion,5.0,,5.0,discharge,1,0.0144885143998233,0.0289784614433201,0.0225680354234522,3.98956652954634,5.555461491712707,5,3.977021622835785,-1.154304708322229,1.154304708322229
raw_CU_diffT/TC23SIB09/TC23SIB09_05deg.parquet,TC23SIB09_05deg.parquet,TC23SIB09,SIB,sodium-ion,5.0,,5.0,discharge,2,0.0144897190883999,0.0434681805317199,0.0338524334686169,3.96285494111322,5.58454955801105,5,3.96415236112283,-1.7165097691054712,1.7165097691054712
raw_CU_diffT/TC23SIB09/TC23SIB09_05deg.parquet,TC23SIB09_05deg.parquet,TC23SIB09,SIB,sodium-ion,5.0,,5.0,discharge,3,0.0144905176793376,0.0579586982110576,0.0451374534456466,3.93747893210176,5.626461104972376,5,3.9382802797547543,-2.2384889318782086,2.2384889318782086
raw_CU_diffT/TC23SIB09/TC23SIB09_05deg.parquet,TC23SIB09_05deg.parquet,TC23SIB09,SIB,sodium-ion,5.0,,5.0,discharge,4,0.0144906845983753,0.0724493828094329,0.0564226034169744,3.91267531427101,5.672007071823204,5,3.9136292995721904,-2.138720916694126,2.138720916694126
raw_CU_diffT/TC23SIB09/TC23SIB09_05deg.parquet,TC23SIB09_05deg.parquet,TC23SIB09,SIB,sodium-ion,5.0,,5.0,discharge,5,0.0144907370639966,0.0869401198734295,0.0677077942478213,3.88882568174144,5.715246657458563,5,3.890008623514904,-2.052510492782261,2.052510492782261
raw_CU_diffT/TC23SIB09/TC23SIB09_05deg.parquet,TC23SIB09_05deg.parquet,TC23SIB09,SIB,sodium-ion,5.0,,5.0,discharge,6,0.0144904641777114,0.1014305840511409,0.0789927725585052,3.86631162863352,5.7473971546961335,5,3.867303773346754,-1.974802219281969,1.974802219281969
raw_CU_diffT/TC23SIB09/TC23SIB09_05deg.parquet,TC23SIB09_05deg.parquet,TC23SIB09,SIB,sodium-ion,5.0,,5.0,discharge,7,0.0144897837075679,0.1159203677587088,0.0902772209282075,3.84475156082679,5.752088756906077,5,3.845438430243644,-1.9071570186040674,1.9071570186040674
raw_CU_diffT/TC23SIB09/TC23SIB09_05deg.parquet,TC23SIB09_05deg.parquet,TC23SIB09,SIB,sodium-ion,5.0,,5.0,discharge,8,0.0144907483774195,0.1304111161361283,0.1015624205697958,3.82395468126101,5.763050994475138,5,3.8242599565573863,-1.8597728931660242,1.8597728931660242
raw_CU_diffT/TC23SIB09/TC23SIB09_05deg.parquet,TC23SIB09_05deg.parquet,TC23SIB09,SIB,sodium-ion,5.0,,5.0,discharge,9,0.0144904224268943,0.1449015385630226,0.1128473663655057,3.80334859875546,5.763923397790055,5,3.8034630769916022,-1.8360987436963399,1.8360987436963399
raw_CU_diffT/TC23SIB09/TC23SIB09_05deg.parquet,TC23SIB09_05deg.parquet,TC23SIB09,SIB,sodium-ion,5.0,,5.0,discharge,10,0.014490825347054,0.1593923639100766,0.1241326259500086,3.78293331331015,5.761926823204419,5,3.782818835074008,-1.831063531249697,1.831063531249697
raw_CU_diffT/TC23SIB09/TC23SIB09_05deg.parquet,TC23SIB09_05deg.parquet,TC23SIB09,SIB,sodium-ion,5.0,,5.0,discharge,11,0.0144898375632586,0.1738822014733352,0.1354171162617973,3.7623272308046,5.76607546961326,5,3.7621364337443657,-1.8311108223183794,1.8311108223183794
raw_CU_diffT/TC23SIB09/TC23SIB09_05deg.parquet,TC23SIB09_05deg.parquet,TC23SIB09,SIB,sodium-ion,5.0,,5.0,discharge,12,0.0144900754315154,0.1883722769048506,0.1467017918221803,3.74153035123882,5.765028563535912,5,3.7414921918267723,-1.8294532525333977,1.8294532525333977
raw_CU_diffT/TC23SIB09/TC23SIB09_05deg.parquet,TC23SIB09_05deg.parquet,TC23SIB09,SIB,sodium-ion,5.0,,5.0,discharge,13,0.0144893111429639,0.2028615880478145,0.1579858721649346,3.7205426746128,5.764834502762432,5,3.720847949909176,-1.8244459063277816,1.8244459063277816
raw_CU_diffT/TC23SIB09/TC23SIB09_05deg.parquet,TC23SIB09_05deg.parquet,TC23SIB09,SIB,sodium-ion,5.0,,5.0,discharge,14,0.0144890402423805,0.217350628290195,0.1692697415339636,3.70012738916749,5.763293011049724,5,3.7003181862277237,-1.8074280894583126,1.8074280894583126
raw_CU_diffT/TC23SIB09/TC23SIB09_05deg.parquet,TC23SIB09_05deg.parquet,TC23SIB09,SIB,sodium-ion,5.0,,5.0,discharge,15,0.0144910896557549,0.2318417179459499,0.1805552069585224,3.67971210372217,5.772840552486187,5,3.680055538430602,-1.7803602006213737,1.7803602006213737
raw_CU_diffT/TC23SIB09/TC23SIB09_05deg.parquet,TC23SIB09_05deg.parquet,TC23SIB09,SIB,sodium-ion,5.0,,5.0,discharge,16,0.0144892363210986,0.2463309542670485,0.1918392290310158,3.65967841239734,5.771716298342541,5,3.660136325341906,-1.7500269599450462,1.7500269599450462
raw_CU_diffT/TC23SIB09/TC23SIB09_05deg.parquet,TC23SIB09_05deg.parquet,TC23SIB09,SIB,sodium-ion,5.0,,5.0,discharge,17,0.0144894646574851,0.2608204189245336,0.2031234289288113,3.64021711225321,5.767965331491713,5,3.640560546961634,-1.7179180423883622,1.7179180423883622
raw_CU_diffT/TC23SIB09/TC23SIB09_05deg.parquet,TC23SIB09_05deg.parquet,TC23SIB09,SIB,sodium-ion,5.0,,5.0,discharge,18,0.0144889320603532,0.2753093509848868,0.2144072140471347,3.62094660916932,5.763836353591159,5,3.6213663627018375,-1.6841018441959648,1.6841018441959648
raw_CU_diffT/TC23SIB09/TC23SIB09_05deg.parquet,TC23SIB09_05deg.parquet,TC23SIB09,SIB,sodium-ion,5.0,,5.0,discharge,19,0.0144894671989405,0.2897988181838273,0.2256914159241814,3.60224849726613,5.769206243093922,5,3.6025537725625143,-1.6537020515015115,1.6537020515015115
raw_CU_diffT/TC23SIB09/TC23SIB09_05deg.parquet,TC23SIB09_05deg.parquet,TC23SIB09,SIB,sodium-ion,5.0,,5.0,discharge,20,0.014488274851914,0.3042870930357413,0.2369746892174252,3.58374118242319,5.764359502762431,5,3.5840464577195674,-1.62666342606056,1.62666342606056
raw_CU_diffT/TC23SIB09/TC23SIB09_05deg.parquet,TC23SIB09_05deg.parquet,TC23SIB09,SIB,sodium-ion,5.0,,5.0,discharge,21,0.0144892208519037,0.318776313887645,0.248258699242718,3.56561546170072,5.774788867403314,5,3.5658444181729996,-1.6029564456817695,1.6029564456817695
raw_CU_diffT/TC23SIB09/TC23SIB09_05deg.parquet,TC23SIB09_05deg.parquet,TC23SIB09,SIB,sodium-ion,5.0,,5.0,discharge,22,0.0144888715176723,0.3332651854053173,0.259542437211217,3.54768053803848,5.771735994475138,5,3.547871335098718,-1.5860276753426774,1.5860276753426774
raw_CU_diffT/TC23SIB09/TC23SIB09_05deg.parquet,TC23SIB09_05deg.parquet,TC23SIB09,SIB,sodium-ion,5.0,,5.0,discharge,23,0.0144895959302667,0.347754781335584,0.2708267393424866,3.52993641143648,5.774934198895028,5,3.530050889672624,-1.5741071305233163,1.5741071305233163
raw_CU_diffT/TC23SIB09/TC23SIB09_05deg.parquet,TC23SIB09_05deg.parquet,TC23SIB09,SIB,sodium-ion,5.0,,5.0,discharge,24,0.014490426623759,0.362245207959343,0.2821116884066582,3.51238308189472,5.776940773480662,5,3.51234492248267,-1.5639974615071708,1.5639974615071708
raw_CU_diffT/TC23SIB09/TC23SIB09_05deg.parquet,TC23SIB09_05deg.parquet,TC23SIB09,SIB,sodium-ion,5.0,,5.0,discharge,25,0.0144889333431199,0.3767341413024629,0.293395474523983,3.49463895529272,5.7810408839779,5,3.49475343352886,-1.5590123330469794,1.5590123330469794
raw_CU_diffT/TC23SIB09/TC23SIB09_05deg.parquet,TC23SIB09_05deg.parquet,TC23SIB09,SIB,sodium-ion,5.0,,5.0,discharge,26,0.0144888134786999,0.3912229547811628,0.3046791672925122,3.47708562575095,5.781767872928176,5,3.4771619445750503,-1.5623739537499262,1.5623739537499262
raw_CU_diffT/TC23SIB09/TC23SIB09_05deg.parquet,TC23SIB09_05deg.parquet,TC23SIB09,SIB,sodium-ion,5.0,,5.0,discharge,27,0.0144893056009082,0.405712260382071,0.3159632433191882,3.45972309326943,5.794571740331492,5,3.4594941367971437,-1.5691238726174959,1.5691238726174959
