Repository: DNV007/delivered-energy-decomposition

# Three-term energy accounting for a cold commercial sodium-ion 18650 cell

This repository holds the analysis code and the derived data behind a reanalysis
of a public commercial-cell archive. No new measurements were made. The
manuscript reporting the work is not distributed here; what is here is
everything needed to regenerate its numbers from the raw archive and to check
them.

**Source data.** Droese, D., Schlösser, A., Otto, M. *Dataset: Evaluation of
Commercial Sodium-Ion Batteries by State-of-the-Art Lithium-Ion Battery
Configurations.* Technische Universität Berlin, DepositOnce, 2025.
DOI [10.14279/depositonce-25036](https://doi.org/10.14279/depositonce-25036),
CC BY 4.0.

File: data_processed/ocv/ocv_slope_points.csv (part 68 of 85)
member_path,file_name,cell_id,cell_family,chemistry_type,temperature_deg_c,voltage_v,ambient_temperature_from_file_deg_c,direction,segment_index,segment_capacity_ah,cumulative_capacity_ah,soc_fraction_by_capacity,ocv_voltage_v,ocv_temperature_mean_deg_c,smoothing_window_segments,smoothed_ocv_voltage_v,dv_dcapacity_fraction_v,abs_dv_dcapacity_fraction_v
raw_CU_diffT/TC23SIB09/TC23SIB09_05deg.parquet,TC23SIB09_05deg.parquet,TC23SIB09,SIB,sodium-ion,5.0,,5.0,discharge,28,0.0144890678693856,0.4202013282514566,0.3272471342037566,3.44197896666743,5.790636933701658,5,3.441750010195144,-1.579240545919589,1.579240545919589
raw_CU_diffT/TC23SIB09/TC23SIB09_05deg.parquet,TC23SIB09_05deg.parquet,TC23SIB09,SIB,sodium-ion,5.0,,5.0,discharge,29,0.0144898215615606,0.4346911498130172,0.3385316120536384,3.42404404300519,5.783376629834254,5,3.4238532459449558,-1.5978629072337185,1.5978629072337185
raw_CU_diffT/TC23SIB09/TC23SIB09_05deg.parquet,TC23SIB09_05deg.parquet,TC23SIB09,SIB,sodium-ion,5.0,,5.0,discharge,30,0.0144886712326977,0.4491798210457149,0.3498151940428972,3.40591832228272,5.782950303867402,5,3.405689365810436,-1.6198380264252705,1.6198380264252705
raw_CU_diffT/TC23SIB09/TC23SIB09_05deg.parquet,TC23SIB09_05deg.parquet,TC23SIB09,SIB,sodium-ion,5.0,,5.0,discharge,31,0.0144898976472159,0.4636697186929308,0.3610997311472625,3.38760180450001,5.787913176795581,5,3.387296529203632,-1.6417712804438622,1.6417712804438622
raw_CU_diffT/TC23SIB09/TC23SIB09_05deg.parquet,TC23SIB09_05deg.parquet,TC23SIB09,SIB,sodium-ion,5.0,,5.0,discharge,32,0.0144895362409824,0.4781592549339132,0.3723839867933215,3.36890369259683,5.800319558011049,5,3.368636576712498,-1.6603774613776352,1.6603774613776352
raw_CU_diffT/TC23SIB09/TC23SIB09_05deg.parquet,TC23SIB09_05deg.parquet,TC23SIB09,SIB,sodium-ion,5.0,,5.0,discharge,33,0.0144897626490957,0.4926490175830089,0.3836684187629692,3.35001478363341,5.788853453038674,5,3.349823986573174,-1.6756218349754306,1.6756218349754306
raw_CU_diffT/TC23SIB09/TC23SIB09_05deg.parquet,TC23SIB09_05deg.parquet,TC23SIB09,SIB,sodium-ion,5.0,,5.0,discharge,34,0.0144890769556666,0.5071380945386755,0.394952316723811,3.33074428054952,5.794775165745856,5,3.330820599373614,-1.6908497047658955,1.6908497047658955
raw_CU_diffT/TC23SIB09/TC23SIB09_05deg.parquet,TC23SIB09_05deg.parquet,TC23SIB09,SIB,sodium-ion,5.0,,5.0,discharge,35,0.0144895749409089,0.5216276694795844,0.4062366025088513,3.3118553715861,5.79050138121547,5,3.3116645745258646,-1.7043253621183965,1.7043253621183965
raw_CU_diffT/TC23SIB09/TC23SIB09_05deg.parquet,TC23SIB09_05deg.parquet,TC23SIB09,SIB,sodium-ion,5.0,,5.0,discharge,36,0.0144899475137165,0.5361176169933008,0.4175211784485755,3.29258486850221,5.815372320441989,5,3.2923559120299237,-1.7127905378690684,1.7127905378690684
raw_CU_diffT/TC23SIB09/TC23SIB09_05deg.parquet,TC23SIB09_05deg.parquet,TC23SIB09,SIB,sodium-ion,5.0,,5.0,discharge,37,0.0144893898357662,0.550607006829067,0.4288053200762242,3.27312356835808,5.794455607734806,5,3.2730090901219375,-1.7196071001246764,1.7196071001246764
raw_CU_diffT/TC23SIB09/TC23SIB09_05deg.parquet,TC23SIB09_05deg.parquet,TC23SIB09,SIB,sodium-ion,5.0,,5.0,discharge,38,0.0144890498031098,0.5650960566321769,0.4400891968910205,3.25347147115371,5.799001657458564,5,3.25354778997781,-1.728032283644552,1.728032283644552
raw_CU_diffT/TC23SIB09/TC23SIB09_05deg.parquet,TC23SIB09_05deg.parquet,TC23SIB09,SIB,sodium-ion,5.0,,5.0,discharge,39,0.0144898731227566,0.5795859297549335,0.4513737148960673,3.23401017100959,5.792196878453039,5,3.2340101710095857,-1.7330762034313807,1.7330762034313807
raw_CU_diffT/TC23SIB09/TC23SIB09_05deg.parquet,TC23SIB09_05deg.parquet,TC23SIB09,SIB,sodium-ion,5.0,,5.0,discharge,40,0.014489531575846,0.5940754613307795,0.4626579669089808,3.21454887086546,5.8025780662983415,5,3.214434392629316,-1.7347615922327293,1.7347615922327293
raw_CU_diffT/TC23SIB09/TC23SIB09_05deg.parquet,TC23SIB09_05deg.parquet,TC23SIB09,SIB,sodium-ion,5.0,,5.0,discharge,41,0.0144899629569503,0.6085654242877298,0.4739425548756875,3.19489677366109,5.800377872928177,5,3.194858614249046,-1.7347880549784236,1.7347880549784236
raw_CU_diffT/TC23SIB09/TC23SIB09_05deg.parquet,TC23SIB09_05deg.parquet,TC23SIB09,SIB,sodium-ion,5.0,,5.0,discharge,42,0.0144890895576192,0.6230545138453489,0.4852264626507601,3.17524467645673,5.788019309392266,5,3.1752828358687735,-1.7364934762731252,1.7364934762731252
raw_CU_diffT/TC23SIB09/TC23SIB09_05deg.parquet,TC23SIB09_05deg.parquet,TC23SIB09,SIB,sodium-ion,5.0,,5.0,discharge,43,0.0144897181468091,0.637544231992158,0.4965108599626266,3.15559257925236,5.804477845303867,5,3.155668898076456,-1.7348075380663488,1.7348075380663488
raw_CU_diffT/TC23SIB09/TC23SIB09_05deg.parquet,TC23SIB09_05deg.parquet,TC23SIB09,SIB,sodium-ion,5.0,,5.0,discharge,44,0.0144890061193728,0.6520332381115308,0.5077947027571168,3.13613127910823,5.811233480662983,5,3.136131279108234,-1.7263722194878426,1.7263722194878426
raw_CU_diffT/TC23SIB09/TC23SIB09_05deg.parquet,TC23SIB09_05deg.parquet,TC23SIB09,SIB,sodium-ion,5.0,,5.0,discharge,45,0.0144894058398364,0.6665226439513672,0.5190788568485198,3.11647918190387,5.8021516574585625,5,3.116708138376152,-1.7161949716821994,1.7161949716821994
raw_CU_diffT/TC23SIB09/TC23SIB09_05deg.parquet,TC23SIB09_05deg.parquet,TC23SIB09,SIB,sodium-ion,5.0,,5.0,discharge,46,0.0144895459875825,0.6810121899389496,0.5303631200850996,3.09720867881998,5.808538674033149,5,3.0973994758802137,-1.7060330092472498,1.7060330092472498
raw_CU_diffT/TC23SIB09/TC23SIB09_05deg.parquet,TC23SIB09_05deg.parquet,TC23SIB09,SIB,sodium-ion,5.0,,5.0,discharge,47,0.0144896941054804,0.69550188404443,0.541647498673903,3.07812897279632,5.798041850828731,5,3.078205291620418,-1.6908062759063398,1.6908062759063398
raw_CU_diffT/TC23SIB09/TC23SIB09_05deg.parquet,TC23SIB09_05deg.parquet,TC23SIB09,SIB,sodium-ion,5.0,,5.0,discharge,48,0.0144897062287029,0.709991590273133,0.552931886704109,3.05904926677267,5.812115690607735,5,3.059240063832904,-1.6704953018358424,1.6704953018358424
raw_CU_diffT/TC23SIB09/TC23SIB09_05deg.parquet,TC23SIB09_05deg.parquet,TC23SIB09,SIB,sodium-ion,5.0,,5.0,discharge,49,0.0144900678475385,0.7244816581206714,0.5642165563581929,3.04016035780925,5.818357237569061,5,3.040503792517674,-1.6552814304964443,1.6552814304964443
raw_CU_diffT/TC23SIB09/TC23SIB09_05deg.parquet,TC23SIB09_05deg.parquet,TC23SIB09,SIB,sodium-ion,5.0,,5.0,discharge,50,0.0144896433699682,0.7389713014906396,0.5755008954348628,3.0216530429663,6.27376182320442,5,3.021881999438586,-1.646866775756962,1.646866775756962
raw_CU_diffT/TC23SIB09/TC23SIB09_05deg.parquet,TC23SIB09_05deg.parquet,TC23SIB09,SIB,sodium-ion,5.0,,5.0,discharge,51,0.0144893780558684,0.753460679546508,0.5867850278884857,3.00352732224383,6.217485607734806,5,3.003336525183592,-1.640133751668401,1.640133751668401
raw_CU_diffT/TC23SIB09/TC23SIB09_05deg.parquet,TC23SIB09_05deg.parquet,TC23SIB09,SIB,sodium-ion,5.0,,5.0,discharge,52,0.0144891081769196,0.7679497877234276,0.5980689501640187,2.98502000740088,5.792313453038674,5,2.984867369752692,-1.6333391094928231,1.6333391094928231
raw_CU_diffT/TC23SIB09/TC23SIB09_05deg.parquet,TC23SIB09_05deg.parquet,TC23SIB09,SIB,sodium-ion,5.0,,5.0,discharge,53,0.0144899362576644,0.782439723981092,0.6093535173376813,2.9663218954977,5.588359171270719,5,2.966474533145888,-1.6315405833112209,1.6315405833112209
raw_CU_diffT/TC23SIB09/TC23SIB09_05deg.parquet,TC23SIB09_05deg.parquet,TC23SIB09,SIB,sodium-ion,5.0,,5.0,discharge,54,0.0144910154677665,0.7969307394488585,0.6206389249856341,2.94781458065475,5.615896049723757,5,2.948043537127036,-1.6298802550236644,1.6298802550236644
raw_CU_diffT/TC23SIB09/TC23SIB09_05deg.parquet,TC23SIB09_05deg.parquet,TC23SIB09,SIB,sodium-ion,5.0,,5.0,discharge,55,0.014489391539362,0.8114201309882205,0.6319230679400202,2.92968885993228,5.666860138121547,5,2.9296888599322797,-1.621545556612972,1.621545556612972
raw_CU_diffT/TC23SIB09/TC23SIB09_05deg.parquet,TC23SIB09_05deg.parquet,TC23SIB09,SIB,sodium-ion,5.0,,5.0,discharge,56,0.0144888914659395,0.82590902245416,0.643206821443961,2.91137234214957,5.73792767955801,5,2.911448660973666,-1.6130055384928994,1.6130055384928994
raw_CU_diffT/TC23SIB09/TC23SIB09_05deg.parquet,TC23SIB09_05deg.parquet,TC23SIB09,SIB,sodium-ion,5.0,,5.0,discharge,57,0.0144909424877677,0.8403999649419277,0.6544921722560738,2.8932466214271,5.752786767955802,5,2.893284780839148,-1.607830745333544,1.607830745333544
raw_CU_diffT/TC23SIB09/TC23SIB09_05deg.parquet,TC23SIB09_05deg.parquet,TC23SIB09,SIB,sodium-ion,5.0,,5.0,discharge,58,0.014490728682887,0.8548906936248147,0.6657773565598255,2.87512090070463,5.777521988950276,5,2.8751590601166757,-1.6027880058258859,1.6027880058258859
raw_CU_diffT/TC23SIB09/TC23SIB09_05deg.parquet,TC23SIB09_05deg.parquet,TC23SIB09,SIB,sodium-ion,5.0,,5.0,discharge,59,0.0144904121314537,0.8693811057562685,0.677062294337585,2.85699517998216,5.792555580110498,5,2.857109658218298,-1.5943867206954394,1.5943867206954394
raw_CU_diffT/TC23SIB09/TC23SIB09_05deg.parquet,TC23SIB09_05deg.parquet,TC23SIB09,SIB,sodium-ion,5.0,,5.0,discharge,60,0.014489776463728,0.8838708822199964,0.6883467370658823,2.83906025631992,5.812203038674033,5,2.839174734556062,-1.5791859953091745,1.5791859953091745
raw_CU_diffT/TC23SIB09/TC23SIB09_05deg.parquet,TC23SIB09_05deg.parquet,TC23SIB09,SIB,sodium-ion,5.0,,5.0,discharge,61,0.0144901249011843,0.8983610071211807,0.6996314511525771,2.82112533265768,5.826083011049724,5,2.8214687673661096,-1.5352083936934804,1.5352083936934804
raw_CU_diffT/TC23SIB09/TC23SIB09_05deg.parquet,TC23SIB09_05deg.parquet,TC23SIB09,SIB,sodium-ion,5.0,,5.0,discharge,62,0.0144900991483947,0.9128511062695754,0.7109161451833461,2.80357200311592,5.826616408839779,5,2.8045259884171037,-1.4304037193178942,1.4304037193178942
raw_CU_diffT/TC23SIB09/TC23SIB09_05deg.parquet,TC23SIB09_05deg.parquet,TC23SIB09,SIB,sodium-ion,5.0,,5.0,discharge,63,0.0144896267242201,0.9273407329937956,0.7222004712965318,2.78659106475487,5.838160359116023,5,2.789185904774084,-1.266416485350831,1.266416485350831
raw_CU_diffT/TC23SIB09/TC23SIB09_05deg.parquet,TC23SIB09_05deg.parquet,TC23SIB09,SIB,sodium-ion,5.0,,5.0,discharge,64,0.0144897293986052,0.9418304623924006,0.7334848773711454,2.77228128523713,5.854318093922651,5,2.775944588793668,-1.0821078224171572,1.0821078224171572
raw_CU_diffT/TC23SIB09/TC23SIB09_05deg.parquet,TC23SIB09_05deg.parquet,TC23SIB09,SIB,sodium-ion,5.0,,5.0,discharge,65,0.014489922887805,0.9563203852802056,0.7447694341325415,2.76235983810482,5.866492265193369,5,2.764763881063806,-0.9079694082300023,0.9079694082300023
raw_CU_diffT/TC23SIB09/TC23SIB09_05deg.parquet,TC23SIB09_05deg.parquet,TC23SIB09,SIB,sodium-ion,5.0,,5.0,discharge,66,0.0144891265304309,0.9708095118106366,0.7560533707015419,2.7549187527556,5.869428867403316,5,2.755452984524262,-0.774405281235218,0.774405281235218
raw_CU_diffT/TC23SIB09/TC23SIB09_05deg.parquet,TC23SIB09_05deg.parquet,TC23SIB09,SIB,sodium-ion,5.0,,5.0,discharge,67,0.0144897573208474,0.985299269131484,0.7673377985216217,2.74766846446661,5.880159116022099,5,2.747286870346136,-0.7219671893805639,0.7219671893805639
raw_CU_diffT/TC23SIB09/TC23SIB09_05deg.parquet,TC23SIB09_05deg.parquet,TC23SIB09,SIB,sodium-ion,5.0,,5.0,discharge,68,0.0144899282769504,0.9997891974084344,0.7786223594800117,2.74003658205715,5.888523314917126,5,2.73915891558006,-0.7540814764018222,0.7540814764018222
raw_CU_diffT/TC23SIB09/TC23SIB09_05deg.parquet,TC23SIB09_05deg.parquet,TC23SIB09,SIB,sodium-ion,5.0,,5.0,discharge,69,0.0144901486090646,1.014279346017499,0.7899070920300842,2.7314507143465,5.883541464088399,5,2.7302677725730358,-0.8386250262937267,0.8386250262937267
raw_CU_diffT/TC23SIB09/TC23SIB09_05deg.parquet,TC23SIB09_05deg.parquet,TC23SIB09,SIB,sodium-ion,5.0,,5.0,discharge,70,0.0144898072933818,1.028769153310881,0.8011915587681008,2.72172006427444,5.880682127071824,5,2.7202318472045937,-0.9502422534096127,0.9502422534096127
raw_CU_diffT/TC23SIB09/TC23SIB09_05deg.parquet,TC23SIB09_05deg.parquet,TC23SIB09,SIB,sodium-ion,5.0,,5.0,discharge,71,0.014489370537836,1.0432585238487169,0.8124756853667813,2.71046303772048,5.89174179558011,5,2.7088221830024475,-1.0838190385506863,1.0838190385506863
raw_CU_diffT/TC23SIB09/TC23SIB09_05deg.parquet,TC23SIB09_05deg.parquet,TC23SIB09,SIB,sodium-ion,5.0,,5.0,discharge,72,0.0144896636986784,1.0577481875473953,0.823760040275177,2.6974888376244,5.89800317679558,5,2.695771664082268,-1.2410639913519361,1.2410639913519361
raw_CU_diffT/TC23SIB09/TC23SIB09_05deg.parquet,TC23SIB09_05deg.parquet,TC23SIB09,SIB,sodium-ion,5.0,,5.0,discharge,73,0.0144894773580065,1.0722376649054015,0.8350442500639674,2.68298826104642,5.891828895027624,5,2.6808131745597223,-1.4169677142523511,1.4169677142523511
raw_CU_diffT/TC23SIB09/TC23SIB09_05deg.parquet,TC23SIB09_05deg.parquet,TC23SIB09,SIB,sodium-ion,5.0,,5.0,discharge,74,0.0144885666143383,1.08672623151974,0.8463277505778571,2.6661981197456,5.890617513812154,5,2.6637940767866217,-1.602997147241524,1.602997147241524
raw_CU_diffT/TC23SIB09/TC23SIB09_05deg.parquet,TC23SIB09_05deg.parquet,TC23SIB09,SIB,sodium-ion,5.0,,5.0,discharge,75,0.014488770324303,1.1012150018440432,0.8576114097383234,2.64692761666171,5.894387762430939,5,2.6446380519388724,-1.8024601848461543,1.8024601848461543
raw_CU_diffT/TC23SIB09/TC23SIB09_05deg.parquet,TC23SIB09_05deg.parquet,TC23SIB09,SIB,sodium-ion,5.0,,5.0,discharge,76,0.0144895619877341,1.1157045638317773,0.8688956854356057,2.62536754885498,5.88134140883978,5,2.623116143544188,-2.013770452541408,2.013770452541408
raw_CU_diffT/TC23SIB09/TC23SIB09_05deg.parquet,TC23SIB09_05deg.parquet,TC23SIB09,SIB,sodium-ion,5.0,,5.0,discharge,77,0.0144895491826908,1.130194113014468,0.8801799511604929,2.60170871338565,5.878811464088398,5,2.599190192190524,-2.2234541327334796,2.2234541327334796
raw_CU_diffT/TC23SIB09/TC23SIB09_05deg.parquet,TC23SIB09_05deg.parquet,TC23SIB09,SIB,sodium-ion,5.0,,5.0,discharge,78,0.0144893020307798,1.1446834150452478,0.8914640244068008,2.575378719073,5.8816128176795575,5,2.5729365167019735,-2.4331506412262343,2.4331506412262343
raw_CU_diffT/TC23SIB09/TC23SIB09_05deg.parquet,TC23SIB09_05deg.parquet,TC23SIB09,SIB,sodium-ion,5.0,,5.0,discharge,79,0.0144891534636101,1.159172568508858,0.9027479819509984,2.54656836297728,5.893369696132598,5,2.544278798254444,-2.646159290597055,2.646159290597055
raw_CU_diffT/TC23SIB09/TC23SIB09_05deg.parquet,TC23SIB09_05deg.parquet,TC23SIB09,SIB,sodium-ion,5.0,,5.0,discharge,80,0.0144896841628703,1.1736622526717282,0.914032352796631,2.51565923921896,5.886391160220994,5,2.513217036847932,-2.8558048470090824,2.8558048470090824
raw_CU_diffT/TC23SIB09/TC23SIB09_05deg.parquet,TC23SIB09_05deg.parquet,TC23SIB09,SIB,sodium-ion,5.0,,5.0,discharge,81,0.0144894011295666,1.1881516538012948,0.9253165032197392,2.48207895661733,5.885334972375691,5,2.4798275513065358,-3.060416423779472,3.060416423779472
raw_CU_diffT/TC23SIB09/TC23SIB09_05deg.parquet,TC23SIB09_05deg.parquet,TC23SIB09,SIB,sodium-ion,5.0,,5.0,discharge,82,0.0144894551305426,1.2026411089318374,0.9366006956980802,2.44639990635309,5.900707375690608,5,2.4441485010423,-3.2633148600620387,3.2633148600620387
raw_CU_diffT/TC23SIB09/TC23SIB09_05deg.parquet,TC23SIB09_05deg.parquet,TC23SIB09,SIB,sodium-ion,5.0,,5.0,discharge,83,0.014489425218701,1.2171305341505383,0.9478848648814818,2.40843129136602,5.909808784530386,5,2.406179886055226,-3.457755087447694,3.457755087447694
raw_CU_diffT/TC23SIB09/TC23SIB09_05deg.parquet,TC23SIB09_05deg.parquet,TC23SIB09,SIB,sodium-ion,5.0,,5.0,discharge,84,0.0144894995164246,1.231620033666963,0.95916909192695,2.3681731116561,5.920587292817679,5,2.3661125034055503,-3.374896621826295,3.374896621826295
raw_CU_diffT/TC23SIB09/TC23SIB09_05deg.parquet,TC23SIB09_05deg.parquet,TC23SIB09,SIB,sodium-ion,5.0,,5.0,discharge,85,0.0144894939843418,1.2461095276513048,0.9704533146641064,2.32581616428359,5.944586546961327,5,2.330013699608794,-2.906530803088856,2.906530803088856
raw_CU_diffT/TC23SIB09/TC23SIB09_05deg.parquet,TC23SIB09_05deg.parquet,TC23SIB09,SIB,sodium-ion,5.0,,5.0,discharge,86,0.0144895754915067,1.2605991031428114,0.9817376008779448,2.28174204336895,5.981225165745856,5,2.3005164740962223,-3.961451223333711,3.961451223333711
raw_CU_diffT/TC23SIB09/TC23SIB09_05deg.parquet,TC23SIB09_05deg.parquet,TC23SIB09,SIB,sodium-ion,5.0,,5.0,discharge,87,0.0062362410052318,1.266835344148043,0.9865943013687744,2.26590588736931,5.79277861878453,5,2.278460333932878,-5.776410848910359,5.776410848910359
raw_CU_diffT/TC23SIB09/TC23SIB09_05deg.parquet,TC23SIB09_05deg.parquet,TC23SIB09,SIB,sodium-ion,5.0,,5.0,discharge,88,0.0028371231376853,1.2696724672857287,0.9888038146515004,2.26094516380316,5.6449258839779,5,2.264455829711514,-4.764692938017788,4.764692938017788
raw_CU_diffT/TC23SIB09/TC23SIB09_05deg.parquet,TC23SIB09_05deg.parquet,TC23SIB09,SIB,sodium-ion,5.0,,5.0,discharge,89,0.0019204575224464,1.271592924808175,0.9902994411008402,2.25789241083938,5.566394751381216,5,2.258922714964654,-2.9364079621964265,2.9364079621964265
raw_CU_diffT/TC23SIB09/TC23SIB09_05deg.parquet,TC23SIB09_05deg.parquet,TC23SIB09,SIB,sodium-ion,5.0,,5.0,discharge,90,0.0015099716820292,1.2731028964902042,0.9914753867070312,2.25579364317677,5.525947403314918,5,2.256175237297248,-2.192079206800372,2.192079206800372
raw_CU_diffT/TC23SIB09/TC23SIB09_05deg.parquet,TC23SIB09_05deg.parquet,TC23SIB09,SIB,sodium-ion,5.0,,5.0,discharge,91,0.0012782822981677,1.274381178788372,0.9924708957419964,2.25407646963465,5.513172071823204,5,2.254114629046694,-2.0325262365581693,2.0325262365581693
raw_CU_diffT/TC23SIB09/TC23SIB09_05deg.parquet,TC23SIB09_05deg.parquet,TC23SIB09,SIB,sodium-ion,5.0,,5.0,discharge,92,0.0011272114209642,1.275508390209336,0.993348752812766,2.25216849903228,5.506252044198895,5,2.252359296092518,-1.998361668978987,1.998361668978987
raw_CU_diffT/TC23SIB09/TC23SIB09_05deg.parquet,TC23SIB09_05deg.parquet,TC23SIB09,SIB,sodium-ion,5.0,,5.0,discharge,93,0.0010058346143094,1.2765142248236454,0.9941320832614948,2.25064212255039,5.493553895027625,5,2.2507947601985796,-2.069690315463731,2.069690315463731
raw_CU_diffT/TC23SIB09/TC23SIB09_05deg.parquet,TC23SIB09_05deg.parquet,TC23SIB09,SIB,sodium-ion,5.0,,5.0,discharge,94,0.0009176841129952,1.2774319089366406,0.994846763287214,2.2491157460685,5.474651491712708,5,2.2492683837166862,-2.111454434438201,2.111454434438201
raw_CU_diffT/TC23SIB09/TC23SIB09_05deg.parquet,TC23SIB09_05deg.parquet,TC23SIB09,SIB,sodium-ion,5.0,,5.0,discharge,95,0.0008443569928635,1.2782762659295042,0.9955043371395133,2.24797096370708,5.468826436464088,5,2.2478946448829817,-2.1087535807832865,2.1087535807832865
raw_CU_diffT/TC23SIB09/TC23SIB09_05deg.parquet,TC23SIB09_05deg.parquet,TC23SIB09,SIB,sodium-ion,5.0,,5.0,discharge,96,0.000783245962967,1.2790595118924712,0.9961143185449128,2.24644458722518,5.470281850828729,5,2.246597224873372,-2.127349014729134,2.127349014729134
raw_CU_diffT/TC23SIB09/TC23SIB09_05deg.parquet,TC23SIB09_05deg.parquet,TC23SIB09,SIB,sodium-ion,5.0,,5.0,discharge,97,0.0007369264701824,1.2797964383626537,0.9966882269532694,2.24529980486376,5.47849135359116,5,2.2453761236878576,-2.1856708180080204,2.1856708180080204
raw_CU_diffT/TC23SIB09/TC23SIB09_05deg.parquet,TC23SIB09_05deg.parquet,TC23SIB09,SIB,sodium-ion,5.0,,5.0,discharge,98,0.000699753276942,1.2804961916395956,0.9972331853794644,2.24415502250234,5.468992983425414,5,2.244155022502344,-2.2333213188126138,2.2333213188126138
raw_CU_diffT/TC23SIB09/TC23SIB09_05deg.parquet,TC23SIB09_05deg.parquet,TC23SIB09,SIB,sodium-ion,5.0,,5.0,discharge,99,0.0006602579194219,1.2811564495590175,0.997747385353237,2.24301024014093,5.463856270718232,5,2.2430102401409258,-2.2870659526952295,2.2870659526952295
raw_CU_diffT/TC23SIB09/TC23SIB09_05deg.parquet,TC23SIB09_05deg.parquet,TC23SIB09,SIB,sodium-ion,5.0,,5.0,discharge,100,0.0006269196856313,1.2817833692446488,0.9982356219596096,2.24186545777951,5.461375552486188,5,2.2418654577795083,-2.3576263474533334,2.3576263474533334
raw_CU_diffT/TC23SIB09/TC23SIB09_05deg.parquet,TC23SIB09_05deg.parquet,TC23SIB09,SIB,sodium-ion,5.0,,5.0,discharge,101,0.0005995701091755,1.2823829393538242,0.9987025590842454,2.24072067541809,5.458534917127071,5,2.240758834830136,-2.3755967357378722,2.3755967357378722
raw_CU_diffT/TC23SIB09/TC23SIB09_05deg.parquet,TC23SIB09_05deg.parquet,TC23SIB09,SIB,sodium-ion,5.0,,5.0,discharge,102,0.0005762084137728,1.282959147767597,0.9991513024351908,2.23957589305667,5.468391160220994,5,2.2396903712928102,-1.808566272576627,1.808566272576627
raw_CU_diffT/TC23SIB09/TC23SIB09_05deg.parquet,TC23SIB09_05deg.parquet,TC23SIB09,SIB,sodium-ion,5.0,,5.0,discharge,103,0.0005556933972723,1.2835148411648694,0.9995840689676292,2.23862190775548,5.45985135359116,5,2.239146599671135,-1.2590438985794208,1.2590438985794208
raw_CU_diffT/TC23SIB09/TC23SIB09_05deg.parquet,TC23SIB09_05deg.parquet,TC23SIB09,SIB,sodium-ion,5.0,,5.0,discharge,104,0.0005340757916443,1.2840489169565137,0.9999999999999998,2.2376679224543,5.456034143646409,5,2.238621907755483,-1.2614877823887953,1.2614877823887953
raw_CU_diffT/TC23SIB09/TC23SIB09_05deg.parquet,TC23SIB09_05deg.parquet,TC23SIB09,SIB,sodium-ion,5.0,,5.0,discharge,0,0.0144899470434968,0.0144899470434968,0.0112845755735235,4.01818608858182,5.528903756906077,11,3.9515979145592652,-1.0797889383482353,1.0797889383482353
raw_CU_diffT/TC23SIB09/TC23SIB09_05deg.parquet,TC23SIB09_05deg.parquet,TC23SIB09,SIB,sodium-ion,5.0,,5.0,discharge,1,0.0144885143998233,0.0289784614433201,0.0225680354234522,3.98956652954634,5.555461491712707,11,3.939414159427016,-1.0641953405508957,1.0641953405508957
raw_CU_diffT/TC23SIB09/TC23SIB09_05deg.parquet,TC23SIB09_05deg.parquet,TC23SIB09,SIB,sodium-ion,5.0,,5.0,discharge,2,0.0144897190883999,0.0434681805317199,0.0338524334686169,3.96285494111322,5.58454955801105,11,3.9275813346019874,-1.0344491381344483,1.0344491381344483
raw_CU_diffT/TC23SIB09/TC23SIB09_05deg.parquet,TC23SIB09_05deg.parquet,TC23SIB09,SIB,sodium-ion,5.0,,5.0,discharge,3,0.0144905176793376,0.0579586982110576,0.0451374534456466,3.93747893210176,5.626461104972376,11,3.9160672620085455,-1.0095600415239403,1.0095600415239403
raw_CU_diffT/TC23SIB09/TC23SIB09_05deg.parquet,TC23SIB09_05deg.parquet,TC23SIB09,SIB,sodium-ion,5.0,,5.0,discharge,4,0.0144906845983753,0.0724493828094329,0.0564226034169744,3.91267531427101,5.672007071823204,11,3.9047953956832373,-0.9902481467494795,0.9902481467494795
raw_CU_diffT/TC23SIB09/TC23SIB09_05deg.parquet,TC23SIB09_05deg.parquet,TC23SIB09,SIB,sodium-ion,5.0,,5.0,discharge,5,0.0144907370639966,0.0869401198734295,0.0677077942478213,3.88882568174144,5.715246657458563,11,3.893717024558411,-1.521410693869484,1.521410693869484
raw_CU_diffT/TC23SIB09/TC23SIB09_05deg.parquet,TC23SIB09_05deg.parquet,TC23SIB09,SIB,sodium-ion,5.0,,5.0,discharge,6,0.0144904641777114,0.1014305840511409,0.0789927725585052,3.86631162863352,5.7473971546961335,11,3.870457128396845,-2.0296752304291488,2.0296752304291488
raw_CU_diffT/TC23SIB09/TC23SIB09_05deg.parquet,TC23SIB09_05deg.parquet,TC23SIB09,SIB,sodium-ion,5.0,,5.0,discharge,7,0.0144897837075679,0.1159203677587088,0.0902772209282075,3.84475156082679,5.752088756906077,11,3.847908384914344,-1.9750935444200195,1.9750935444200195
raw_CU_diffT/TC23SIB09/TC23SIB09_05deg.parquet,TC23SIB09_05deg.parquet,TC23SIB09,SIB,sodium-ion,5.0,,5.0,discharge,8,0.0144907483774195,0.1304111161361283,0.1015624205697958,3.82395468126101,5.763050994475138,11,3.8258799970506687,-1.9320119511708924,1.9320119511708924
raw_CU_diffT/TC23SIB09/TC23SIB09_05deg.parquet,TC23SIB09_05deg.parquet,TC23SIB09,SIB,sodium-ion,5.0,,5.0,discharge,9,0.0144904224268943,0.1449015385630226,0.1128473663655057,3.80334859875546,5.763923397790055,11,3.8043025840566442,-1.8943512949612682,1.8943512949612682
raw_CU_diffT/TC23SIB09/TC23SIB09_05deg.parquet,TC23SIB09_05deg.parquet,TC23SIB09,SIB,sodium-ion,5.0,,5.0,discharge,10,0.014490825347054,0.1593923639100766,0.1241326259500086,3.78293331331015,5.761926823204419,11,3.783124110370387,-1.861341852230396,1.861341852230396
raw_CU_diffT/TC23SIB09/TC23SIB09_05deg.parquet,TC23SIB09_05deg.parquet,TC23SIB09,SIB,sodium-ion,5.0,,5.0,discharge,11,0.0144898375632586,0.1738822014733352,0.1354171162617973,3.7623272308046,5.76607546961326,11,3.762292540430013,-1.8337240144299471,1.8337240144299471
raw_CU_diffT/TC23SIB09/TC23SIB09_05deg.parquet,TC23SIB09_05deg.parquet,TC23SIB09,SIB,sodium-ion,5.0,,5.0,discharge,12,0.0144900754315154,0.1883722769048506,0.1467017918221803,3.74153035123882,5.765028563535912,11,3.741738493486349,-1.812237275875674,1.812237275875674
raw_CU_diffT/TC23SIB09/TC23SIB09_05deg.parquet,TC23SIB09_05deg.parquet,TC23SIB09,SIB,sodium-ion,5.0,,5.0,discharge,13,0.0144893111429639,0.2028615880478145,0.1579858721649346,3.7205426746128,5.764834502762432,11,3.721392588790216,-1.7946250895214746,1.7946250895214746
raw_CU_diffT/TC23SIB09/TC23SIB09_05deg.parquet,TC23SIB09_05deg.parquet,TC23SIB09,SIB,sodium-ion,5.0,,5.0,discharge,14,0.0144890402423805,0.217350628290195,0.1692697415339636,3.70012738916749,5.763293011049724,11,3.701237481154317,-1.7776086874196153,1.7776086874196153
raw_CU_diffT/TC23SIB09/TC23SIB09_05deg.parquet,TC23SIB09_05deg.parquet,TC23SIB09,SIB,sodium-ion,5.0,,5.0,discharge,15,0.0144910896557549,0.2318417179459499,0.1805552069585224,3.67971210372217,5.772840552486187,11,3.681273170578656,-1.7599182352663831,1.7599182352663831
raw_CU_diffT/TC23SIB09/TC23SIB09_05deg.parquet,TC23SIB09_05deg.parquet,TC23SIB09,SIB,sodium-ion,5.0,,5.0,discharge,16,0.0144892363210986,0.2463309542670485,0.1918392290310158,3.65967841239734,5.771716298342541,11,3.6615170022505263,-1.7400355206312668,1.7400355206312668
raw_CU_diffT/TC23SIB09/TC23SIB09_05deg.parquet,TC23SIB09_05deg.parquet,TC23SIB09,SIB,sodium-ion,5.0,,5.0,discharge,17,0.0144894646574851,0.2608204189245336,0.2031234289288113,3.64021711225321,5.767965331491713,11,3.6420036665445155,-1.7169959219914972,1.7169959219914972
raw_CU_diffT/TC23SIB09/TC23SIB09_05deg.parquet,TC23SIB09_05deg.parquet,TC23SIB09,SIB,sodium-ion,5.0,,5.0,discharge,18,0.0144889320603532,0.2753093509848868,0.2144072140471347,3.62094660916932,5.763836353591159,11,3.622767853835212,-1.6908651893647288,1.6908651893647288
raw_CU_diffT/TC23SIB09/TC23SIB09_05deg.parquet,TC23SIB09_05deg.parquet,TC23SIB09,SIB,sodium-ion,5.0,,5.0,discharge,19,0.0144894671989405,0.2897988181838273,0.2256914159241814,3.60224849726613,5.769206243093922,11,3.6038442544972047,-1.6663071927102067,1.6663071927102067
raw_CU_diffT/TC23SIB09/TC23SIB09_05deg.parquet,TC23SIB09_05deg.parquet,TC23SIB09,SIB,sodium-ion,5.0,,5.0,discharge,20,0.014488274851914,0.3042870930357413,0.2369746892174252,3.58374118242319,5.764359502762431,11,3.5851634877813168,-1.6440336289176685,1.6440336289176685
raw_CU_diffT/TC23SIB09/TC23SIB09_05deg.parquet,TC23SIB09_05deg.parquet,TC23SIB09,SIB,sodium-ion,5.0,,5.0,discharge,21,0.0144892208519037,0.318776313887645,0.248258699242718,3.56561546170072,5.774788867403314,11,3.5667428988748413,-1.6217098558874739,1.6217098558874739
raw_CU_diffT/TC23SIB09/TC23SIB09_05deg.parquet,TC23SIB09_05deg.parquet,TC23SIB09,SIB,sodium-ion,5.0,,5.0,discharge,22,0.0144888715176723,0.3332651854053173,0.259542437211217,3.54768053803848,5.771735994475138,11,3.5485651425904865,-1.6040122922983073,1.6040122922983073
raw_CU_diffT/TC23SIB09/TC23SIB09_05deg.parquet,TC23SIB09_05deg.parquet,TC23SIB09,SIB,sodium-ion,5.0,,5.0,discharge,23,0.0144895959302667,0.347754781335584,0.2708267393424866,3.52993641143648,5.774934198895028,11,3.5305434929917796,-1.591629673264464,1.591629673264464
raw_CU_diffT/TC23SIB09/TC23SIB09_05deg.parquet,TC23SIB09_05deg.parquet,TC23SIB09,SIB,sodium-ion,5.0,,5.0,discharge,24,0.014490426623759,0.362245207959343,0.2821116884066582,3.51238308189472,5.776940773480662,11,3.5126432597041313,-1.5839800304747769,1.5839800304747769
raw_CU_diffT/TC23SIB09/TC23SIB09_05deg.parquet,TC23SIB09_05deg.parquet,TC23SIB09,SIB,sodium-ion,5.0,,5.0,discharge,25,0.0144889333431199,0.3767341413024629,0.293395474523983,3.49463895529272,5.7810408839779,11,3.494795061978366,-1.5809940624039882,1.5809940624039882
raw_CU_diffT/TC23SIB09/TC23SIB09_05deg.parquet,TC23SIB09_05deg.parquet,TC23SIB09,SIB,sodium-ion,5.0,,5.0,discharge,26,0.0144888134786999,0.3912229547811628,0.3046791672925122,3.47708562575095,5.781767872928176,11,3.476964209439895,-1.5825108461594652,1.5825108461594652
raw_CU_diffT/TC23SIB09/TC23SIB09_05deg.parquet,TC23SIB09_05deg.parquet,TC23SIB09,SIB,sodium-ion,5.0,,5.0,discharge,27,0.0144893056009082,0.405712260382071,0.3159632433191882,3.45972309326943,5.794571740331492,11,3.459081321339542,-1.588645698833318,1.588645698833318
raw_CU_diffT/TC23SIB09/TC23SIB09_05deg.parquet,TC23SIB09_05deg.parquet,TC23SIB09,SIB,sodium-ion,5.0,,5.0,discharge,28,0.0144890678693856,0.4202013282514566,0.3272471342037566,3.44197896666743,5.790636933701658,11,3.441111707302717,-1.5986083366243804,1.5986083366243804
raw_CU_diffT/TC23SIB09/TC23SIB09_05deg.parquet,TC23SIB09_05deg.parquet,TC23SIB09,SIB,sodium-ion,5.0,,5.0,discharge,29,0.0144898215615606,0.4346911498130172,0.3385316120536384,3.42404404300519,5.783376629834254,11,3.423003331767539,-1.6101595526783683,1.6101595526783683
raw_CU_diffT/TC23SIB09/TC23SIB09_05deg.parquet,TC23SIB09_05deg.parquet,TC23SIB09,SIB,sodium-ion,5.0,,5.0,discharge,30,0.0144886712326977,0.4491798210457149,0.3498151940428972,3.40591832228272,5.782950303867402,11,3.404773539921301,-1.621682933563676,1.621682933563676
raw_CU_diffT/TC23SIB09/TC23SIB09_05deg.parquet,TC23SIB09_05deg.parquet,TC23SIB09,SIB,sodium-ion,5.0,,5.0,discharge,31,0.0144898976472159,0.4636697186929308,0.3610997311472625,3.38760180450001,5.787913176795581,11,3.386404986576709,-1.6354690881369152,1.6354690881369152
raw_CU_diffT/TC23SIB09/TC23SIB09_05deg.parquet,TC23SIB09_05deg.parquet,TC23SIB09,SIB,sodium-ion,5.0,,5.0,discharge,32,0.0144895362409824,0.4781592549339132,0.3723839867933215,3.36890369259683,5.800319558011049,11,3.367862981359176,-1.6523844926131233,1.6523844926131233
raw_CU_diffT/TC23SIB09/TC23SIB09_05deg.parquet,TC23SIB09_05deg.parquet,TC23SIB09,SIB,sodium-ion,5.0,,5.0,discharge,33,0.0144897626490957,0.4926490175830089,0.3836684187629692,3.35001478363341,5.788853453038674,11,3.3491128338941105,-1.6685509810197345,1.6685509810197345
raw_CU_diffT/TC23SIB09/TC23SIB09_05deg.parquet,TC23SIB09_05deg.parquet,TC23SIB09,SIB,sodium-ion,5.0,,5.0,discharge,34,0.0144890769556666,0.5071380945386755,0.394952316723811,3.33074428054952,5.794775165745856,11,3.3302065797433973,-1.681626908058547,1.681626908058547
raw_CU_diffT/TC23SIB09/TC23SIB09_05deg.parquet,TC23SIB09_05deg.parquet,TC23SIB09,SIB,sodium-ion,5.0,,5.0,discharge,35,0.0144895749409089,0.5216276694795844,0.4062366025088513,3.3118553715861,5.79050138121547,11,3.311161564094331,-1.6938731650442946,1.6938731650442946
raw_CU_diffT/TC23SIB09/TC23SIB09_05deg.parquet,TC23SIB09_05deg.parquet,TC23SIB09,SIB,sodium-ion,5.0,,5.0,discharge,36,0.0144899475137165,0.5361176169933008,0.4175211784485755,3.29258486850221,5.815372320441989,11,3.29197778694691,-1.7054126000990948,1.7054126000990948
raw_CU_diffT/TC23SIB09/TC23SIB09_05deg.parquet,TC23SIB09_05deg.parquet,TC23SIB09,SIB,sodium-ion,5.0,,5.0,discharge,37,0.0144893898357662,0.550607006829067,0.4288053200762242,3.27312356835808,5.794455607734806,11,3.2726725934884304,-1.7146881990573775,1.7146881990573775
raw_CU_diffT/TC23SIB09/TC23SIB09_05deg.parquet,TC23SIB09_05deg.parquet,TC23SIB09,SIB,sodium-ion,5.0,,5.0,discharge,38,0.0144890498031098,0.5650960566321769,0.4400891968910205,3.25347147115371,5.799001657458564,11,3.2532806740934785,-1.7208078717044657,1.7208078717044657
raw_CU_diffT/TC23SIB09/TC23SIB09_05deg.parquet,TC23SIB09_05deg.parquet,TC23SIB09,SIB,sodium-ion,5.0,,5.0,discharge,39,0.0144898731227566,0.5795859297549335,0.4513737148960673,3.23401017100959,5.792196878453039,11,3.2338367191366433,-1.7246221697419628,1.7246221697419628
raw_CU_diffT/TC23SIB09/TC23SIB09_05deg.parquet,TC23SIB09_05deg.parquet,TC23SIB09,SIB,sodium-ion,5.0,,5.0,discharge,40,0.014489531575846,0.5940754613307795,0.4626579669089808,3.21454887086546,5.8025780662983415,11,3.214358073805221,-1.7276909250604433,1.7276909250604433
raw_CU_diffT/TC23SIB09/TC23SIB09_05deg.parquet,TC23SIB09_05deg.parquet,TC23SIB09,SIB,sodium-ion,5.0,,5.0,discharge,41,0.0144899629569503,0.6085654242877298,0.4739425548756875,3.19489677366109,5.800377872928177,11,3.1948447380992095,-1.7284858369115454,1.7284858369115454
raw_CU_diffT/TC23SIB09/TC23SIB09_05deg.parquet,TC23SIB09_05deg.parquet,TC23SIB09,SIB,sodium-ion,5.0,,5.0,discharge,42,0.0144890895576192,0.6230545138453489,0.4852264626507601,3.17524467645673,5.788019309392266,11,3.1753487475804927,-1.726194858426112,1.726194858426112
raw_CU_diffT/TC23SIB09/TC23SIB09_05deg.parquet,TC23SIB09_05deg.parquet,TC23SIB09,SIB,sodium-ion,5.0,,5.0,discharge,43,0.0144897181468091,0.637544231992158,0.4965108599626266,3.15559257925236,5.804477845303867,11,3.1558874474363647,-1.7215882139423684,1.7215882139423684
raw_CU_diffT/TC23SIB09/TC23SIB09_05deg.parquet,TC23SIB09_05deg.parquet,TC23SIB09,SIB,sodium-ion,5.0,,5.0,discharge,44,0.0144890061193728,0.6520332381115308,0.5077947027571168,3.13613127910823,5.811233480662983,11,3.1364955280414137,-1.714689852908208,1.714689852908208
raw_CU_diffT/TC23SIB09/TC23SIB09_05deg.parquet,TC23SIB09_05deg.parquet,TC23SIB09,SIB,sodium-ion,5.0,,5.0,discharge,45,0.0144894058398364,0.6665226439513672,0.5190788568485198,3.11647918190387,5.8021516574585625,11,3.1171903345829333,-1.7054351318807335,1.7054351318807335
raw_CU_diffT/TC23SIB09/TC23SIB09_05deg.parquet,TC23SIB09_05deg.parquet,TC23SIB09,SIB,sodium-ion,5.0,,5.0,discharge,46,0.0144895459875825,0.6810121899389496,0.5303631200850996,3.09720867881998,5.808538674033149,11,3.0980065574355122,-1.6954269793006347,1.6954269793006347
raw_CU_diffT/TC23SIB09/TC23SIB09_05deg.parquet,TC23SIB09_05deg.parquet,TC23SIB09,SIB,sodium-ion,5.0,,5.0,discharge,47,0.0144896941054804,0.69550188404443,0.541647498673903,3.07812897279632,5.798041850828731,11,3.078926851411856,-1.6869635291166958,1.6869635291166958
raw_CU_diffT/TC23SIB09/TC23SIB09_05deg.parquet,TC23SIB09_05deg.parquet,TC23SIB09,SIB,sodium-ion,5.0,,5.0,discharge,48,0.0144897062287029,0.709991590273133,0.552931886704109,3.05904926677267,5.812115690607735,11,3.059933871324672,-1.6784879630147884,1.6784879630147884
raw_CU_diffT/TC23SIB09/TC23SIB09_05deg.parquet,TC23SIB09_05deg.parquet,TC23SIB09,SIB,sodium-ion,5.0,,5.0,discharge,49,0.0144900678475385,0.7244816581206714,0.5642165563581929,3.04016035780925,5.818357237569061,11,3.0410449623612523,-1.6685003105056921,1.6685003105056921
raw_CU_diffT/TC23SIB09/TC23SIB09_05deg.parquet,TC23SIB09_05deg.parquet,TC23SIB09,SIB,sodium-ion,5.0,,5.0,discharge,50,0.0144896433699682,0.7389713014906396,0.5755008954348628,3.0216530429663,6.27376182320442,11,3.0222774697088934,-1.6577802677724947,1.6577802677724947
raw_CU_diffT/TC23SIB09/TC23SIB09_05deg.parquet,TC23SIB09_05deg.parquet,TC23SIB09,SIB,sodium-ion,5.0,,5.0,discharge,51,0.0144893780558684,0.753460679546508,0.5867850278884857,3.00352732224383,6.217485607734806,11,3.003631393367594,-1.6478194542303868,1.6478194542303868
raw_CU_diffT/TC23SIB09/TC23SIB09_05deg.parquet,TC23SIB09_05deg.parquet,TC23SIB09,SIB,sodium-ion,5.0,,5.0,discharge,52,0.0144891081769196,0.7679497877234276,0.5980689501640187,2.98502000740088,5.792313453038674,11,2.9850893881500595,-1.63933388624514,1.63933388624514
raw_CU_diffT/TC23SIB09/TC23SIB09_05deg.parquet,TC23SIB09_05deg.parquet,TC23SIB09,SIB,sodium-ion,5.0,,5.0,discharge,53,0.0144899362576644,0.782439723981092,0.6093535173376813,2.9663218954977,5.588359171270719,11,2.9666341088689965,-1.63154099541228,1.63154099541228
raw_CU_diffT/TC23SIB09/TC23SIB09_05deg.parquet,TC23SIB09_05deg.parquet,TC23SIB09,SIB,sodium-ion,5.0,,5.0,discharge,54,0.0144910154677665,0.7969307394488585,0.6206389249856341,2.94781458065475,5.615896049723757,11,2.948265555524405,-1.6238857347754845,1.6238857347754845
raw_CU_diffT/TC23SIB09/TC23SIB09_05deg.parquet,TC23SIB09_05deg.parquet,TC23SIB09,SIB,sodium-ion,5.0,,5.0,discharge,55,0.014489391539362,0.8114201309882205,0.6319230679400202,2.92968885993228,5.666860138121547,11,2.9299837281162837,-1.6178564780101965,1.6178564780101965
raw_CU_diffT/TC23SIB09/TC23SIB09_05deg.parquet,TC23SIB09_05deg.parquet,TC23SIB09,SIB,sodium-ion,5.0,,5.0,discharge,56,0.0144888914659395,0.82590902245416,0.643206821443961,2.91137234214957,5.73792767955801,11,2.9117539362700455,-1.6131590935563054,1.6131590935563054
raw_CU_diffT/TC23SIB09/TC23SIB09_05deg.parquet,TC23SIB09_05deg.parquet,TC23SIB09,SIB,sodium-ion,5.0,,5.0,discharge,57,0.0144909424877677,0.8403999649419277,0.6544921722560738,2.8932466214271,5.752786767955802,11,2.8935761799856903,-1.6046030296148075,1.6046030296148075
raw_CU_diffT/TC23SIB09/TC23SIB09_05deg.parquet,TC23SIB09_05deg.parquet,TC23SIB09,SIB,sodium-ion,5.0,,5.0,discharge,58,0.014490728682887,0.8548906936248147,0.6657773565598255,2.87512090070463,5.777521988950276,11,2.8755371851996894,-1.5808085321351086,1.5808085321351086
raw_CU_diffT/TC23SIB09/TC23SIB09_05deg.parquet,TC23SIB09_05deg.parquet,TC23SIB09,SIB,sodium-ion,5.0,,5.0,discharge,59,0.0144904121314537,0.8693811057562685,0.677062294337585,2.85699517998216,5.792555580110498,11,2.8578971297214553,-1.5285994806481114,1.5285994806481114
raw_CU_diffT/TC23SIB09/TC23SIB09_05deg.parquet,TC23SIB09_05deg.parquet,TC23SIB09,SIB,sodium-ion,5.0,,5.0,discharge,60,0.014489776463728,0.8838708822199964,0.6883467370658823,2.83906025631992,5.812203038674033,11,2.8410376076714616,-1.450995145580677,1.450995145580677
raw_CU_diffT/TC23SIB09/TC23SIB09_05deg.parquet,TC23SIB09_05deg.parquet,TC23SIB09,SIB,sodium-ion,5.0,,5.0,discharge,61,0.0144901249011843,0.8983610071211807,0.6996314511525771,2.82112533265768,5.826083011049724,11,2.8251494161099453,-1.363365858417822,1.363365858417822
raw_CU_diffT/TC23SIB09/TC23SIB09_05deg.parquet,TC23SIB09_05deg.parquet,TC23SIB09,SIB,sodium-ion,5.0,,5.0,discharge,62,0.0144900991483947,0.9128511062695754,0.7109161451833461,2.80357200311592,5.826616408839779,11,2.8102672454114948,-1.2765430144396532,1.2765430144396532
raw_CU_diffT/TC23SIB09/TC23SIB09_05deg.parquet,TC23SIB09_05deg.parquet,TC23SIB09,SIB,sodium-ion,5.0,,5.0,discharge,63,0.0144896267242201,0.9273407329937956,0.7222004712965318,2.78659106475487,5.838160359116023,11,2.7963390600142266,-1.1958632567993845,1.1958632567993845
raw_CU_diffT/TC23SIB09/TC23SIB09_05deg.parquet,TC23SIB09_05deg.parquet,TC23SIB09,SIB,sodium-ion,5.0,,5.0,discharge,64,0.0144897293986052,0.9418304623924006,0.7334848773711454,2.77228128523713,5.854318093922651,11,2.783278133981669,-1.1236083023348158,1.1236083023348158
raw_CU_diffT/TC23SIB09/TC23SIB09_05deg.parquet,TC23SIB09_05deg.parquet,TC23SIB09,SIB,sodium-ion,5.0,,5.0,discharge,65,0.014489922887805,0.9563203852802056,0.7447694341325415,2.76235983810482,5.866492265193369,11,2.7709803961900583,-1.062913697747618,1.062913697747618
raw_CU_diffT/TC23SIB09/TC23SIB09_05deg.parquet,TC23SIB09_05deg.parquet,TC23SIB09,SIB,sodium-ion,5.0,,5.0,discharge,66,0.0144891265304309,0.9708095118106366,0.7560533707015419,2.7549187527556,5.869428867403316,11,2.7592897399537453,-1.01603983622131,1.01603983622131
raw_CU_diffT/TC23SIB09/TC23SIB09_05deg.parquet,TC23SIB09_05deg.parquet,TC23SIB09,SIB,sodium-ion,5.0,,5.0,discharge,67,0.0144897573208474,0.985299269131484,0.7673377985216217,2.74766846446661,5.880159116022099,11,2.7480500585870833,-0.9837322899310124,0.9837322899310124
raw_CU_diffT/TC23SIB09/TC23SIB09_05deg.parquet,TC23SIB09_05deg.parquet,TC23SIB09,SIB,sodium-ion,5.0,,5.0,discharge,68,0.0144899282769504,0.9997891974084344,0.7786223594800117,2.74003658205715,5.888523314917126,11,2.7370879002171296,-0.9706538581139483,0.9706538581139483
raw_CU_diffT/TC23SIB09/TC23SIB09_05deg.parquet,TC23SIB09_05deg.parquet,TC23SIB09,SIB,sodium-ion,5.0,,5.0,discharge,69,0.0144901486090646,1.014279346017499,0.7899070920300842,2.7314507143465,5.883541464088399,11,2.726143087034468,-0.9898717087320819,0.9898717087320819
raw_CU_diffT/TC23SIB09/TC23SIB09_05deg.parquet,TC23SIB09_05deg.parquet,TC23SIB09,SIB,sodium-ion,5.0,,5.0,discharge,70,0.0144898072933818,1.028769153310881,0.8011915587681008,2.72172006427444,5.880682127071824,11,2.7147472989821573,-1.0567634445482383,1.0567634445482383
