Repository: DNV007/delivered-energy-decomposition

# Three-term energy accounting for a cold commercial sodium-ion 18650 cell

This repository holds the analysis code and the derived data behind a reanalysis
of a public commercial-cell archive. No new measurements were made. The
manuscript reporting the work is not distributed here; what is here is
everything needed to regenerate its numbers from the raw archive and to check
them.

**Source data.** Droese, D., Schlösser, A., Otto, M. *Dataset: Evaluation of
Commercial Sodium-Ion Batteries by State-of-the-Art Lithium-Ion Battery
Configurations.* Technische Universität Berlin, DepositOnce, 2025.
DOI [10.14279/depositonce-25036](https://doi.org/10.14279/depositonce-25036),
CC BY 4.0.

File: data_processed/ocv/ocv_slope_points.csv (part 69 of 85)
member_path,file_name,cell_id,cell_family,chemistry_type,temperature_deg_c,voltage_v,ambient_temperature_from_file_deg_c,direction,segment_index,segment_capacity_ah,cumulative_capacity_ah,soc_fraction_by_capacity,ocv_voltage_v,ocv_temperature_mean_deg_c,smoothing_window_segments,smoothed_ocv_voltage_v,dv_dcapacity_fraction_v,abs_dv_dcapacity_fraction_v
raw_CU_diffT/TC23SIB09/TC23SIB09_05deg.parquet,TC23SIB09_05deg.parquet,TC23SIB09,SIB,sodium-ion,5.0,,5.0,discharge,71,0.014489370537836,1.0432585238487169,0.8124756853667813,2.71046303772048,5.89174179558011,11,2.702293454504899,-1.1689754156423788,1.1689754156423788
raw_CU_diffT/TC23SIB09/TC23SIB09_05deg.parquet,TC23SIB09_05deg.parquet,TC23SIB09,SIB,sodium-ion,5.0,,5.0,discharge,72,0.0144896636986784,1.0577481875473953,0.823760040275177,2.6974888376244,5.89800317679558,11,2.688365269107631,-1.3111561248988437,1.3111561248988437
raw_CU_diffT/TC23SIB09/TC23SIB09_05deg.parquet,TC23SIB09_05deg.parquet,TC23SIB09,SIB,sodium-ion,5.0,,5.0,discharge,73,0.0144894773580065,1.0722376649054015,0.8350442500639674,2.68298826104642,5.891828895027624,11,2.672702564980939,-1.473381423427611,1.473381423427611
raw_CU_diffT/TC23SIB09/TC23SIB09_05deg.parquet,TC23SIB09_05deg.parquet,TC23SIB09,SIB,sodium-ion,5.0,,5.0,discharge,74,0.0144885666143383,1.08672623151974,0.8463277505778571,2.6661981197456,5.890617513812154,11,2.655114545064587,-1.6486522342022312,1.6486522342022312
raw_CU_diffT/TC23SIB09/TC23SIB09_05deg.parquet,TC23SIB09_05deg.parquet,TC23SIB09,SIB,sodium-ion,5.0,,5.0,discharge,75,0.014488770324303,1.1012150018440432,0.8576114097383234,2.64692761666171,5.894387762430939,11,2.635497138234811,-1.8345871667105484,1.8345871667105484
raw_CU_diffT/TC23SIB09/TC23SIB09_05deg.parquet,TC23SIB09_05deg.parquet,TC23SIB09,SIB,sodium-ion,5.0,,5.0,discharge,76,0.0144895619877341,1.1157045638317773,0.8688956854356057,2.62536754885498,5.88134140883978,11,2.6137115829932553,-2.0289878535916728,2.0289878535916728
raw_CU_diffT/TC23SIB09/TC23SIB09_05deg.parquet,TC23SIB09_05deg.parquet,TC23SIB09,SIB,sodium-ion,5.0,,5.0,discharge,77,0.0144895491826908,1.130194113014468,0.8801799511604929,2.60170871338565,5.878811464088398,11,2.589705843778038,-2.228065467982745,2.228065467982745
raw_CU_diffT/TC23SIB09/TC23SIB09_05deg.parquet,TC23SIB09_05deg.parquet,TC23SIB09,SIB,sodium-ion,5.0,,5.0,discharge,78,0.0144893020307798,1.1446834150452478,0.8914640244068008,2.575378719073,5.8816128176795575,11,2.5634278850272767,-2.432535754166395,2.432535754166395
raw_CU_diffT/TC23SIB09/TC23SIB09_05deg.parquet,TC23SIB09_05deg.parquet,TC23SIB09,SIB,sodium-ion,5.0,,5.0,discharge,79,0.0144891534636101,1.159172568508858,0.9027479819509984,2.54656836297728,5.893369696132598,11,2.5348083259917926,-2.6392423510394565,2.6392423510394565
raw_CU_diffT/TC23SIB09/TC23SIB09_05deg.parquet,TC23SIB09_05deg.parquet,TC23SIB09,SIB,sodium-ion,5.0,,5.0,discharge,80,0.0144896841628703,1.1736622526717282,0.914032352796631,2.51565923921896,5.886391160220994,11,2.503864511858883,-2.8421244754312625,2.8421244754312625
raw_CU_diffT/TC23SIB09/TC23SIB09_05deg.parquet,TC23SIB09_05deg.parquet,TC23SIB09,SIB,sodium-ion,5.0,,5.0,discharge,81,0.0144894011295666,1.1881516538012948,0.9253165032197392,2.48207895661733,5.885334972375691,11,2.470665823377723,-2.919001344978952,2.919001344978952
raw_CU_diffT/TC23SIB09/TC23SIB09_05deg.parquet,TC23SIB09_05deg.parquet,TC23SIB09,SIB,sodium-ion,5.0,,5.0,discharge,82,0.0144894551305426,1.2026411089318374,0.9366006956980802,2.44639990635309,5.900707375690608,11,2.4379874905153893,-2.8206227290646098,2.8206227290646098
raw_CU_diffT/TC23SIB09/TC23SIB09_05deg.parquet,TC23SIB09_05deg.parquet,TC23SIB09,SIB,sodium-ion,5.0,,5.0,discharge,83,0.014489425218701,1.2171305341505383,0.9478848648814818,2.40843129136602,5.909808784530386,11,2.40700898600789,-2.6515356434652944,2.6515356434652944
raw_CU_diffT/TC23SIB09/TC23SIB09_05deg.parquet,TC23SIB09_05deg.parquet,TC23SIB09,SIB,sodium-ion,5.0,,5.0,discharge,84,0.0144894995164246,1.231620033666963,0.95916909192695,2.3681731116561,5.920587292817679,11,2.378146594350288,-2.450166347245272,2.450166347245272
raw_CU_diffT/TC23SIB09/TC23SIB09_05deg.parquet,TC23SIB09_05deg.parquet,TC23SIB09,SIB,sodium-ion,5.0,,5.0,discharge,85,0.0144894939843418,1.2461095276513048,0.9704533146641064,2.32581616428359,5.944586546961327,11,2.3517125289138785,-2.2249734023182413,2.2249734023182413
raw_CU_diffT/TC23SIB09/TC23SIB09_05deg.parquet,TC23SIB09_05deg.parquet,TC23SIB09,SIB,sodium-ion,5.0,,5.0,discharge,86,0.0144895754915067,1.2605991031428114,0.9817376008779448,2.28174204336895,5.981225165745856,11,2.3279322771334865,-3.6427235896740626,3.6427235896740626
raw_CU_diffT/TC23SIB09/TC23SIB09_05deg.parquet,TC23SIB09_05deg.parquet,TC23SIB09,SIB,sodium-ion,5.0,,5.0,discharge,87,0.0062362410052318,1.266835344148043,0.9865943013687744,2.26590588736931,5.79277861878453,11,2.3070313264439366,-6.881507248355092,6.881507248355092
raw_CU_diffT/TC23SIB09/TC23SIB09_05deg.parquet,TC23SIB09_05deg.parquet,TC23SIB09,SIB,sodium-ion,5.0,,5.0,discharge,88,0.0028371231376853,1.2696724672857287,0.9888038146515004,2.26094516380316,5.6449258839779,11,2.2892351642800546,-9.025999977986999,9.025999977986999
raw_CU_diffT/TC23SIB09/TC23SIB09_05deg.parquet,TC23SIB09_05deg.parquet,TC23SIB09,SIB,sodium-ion,5.0,,5.0,discharge,89,0.0019204575224464,1.271592924808175,0.9902994411008402,2.25789241083938,5.566394751381216,11,2.274751932889371,-9.46470121872494,9.46470121872494
raw_CU_diffT/TC23SIB09/TC23SIB09_05deg.parquet,TC23SIB09_05deg.parquet,TC23SIB09,SIB,sodium-ion,5.0,,5.0,discharge,90,0.0015099716820292,1.2731028964902042,0.9914753867070312,2.25579364317677,5.525947403314918,11,2.2638244648940056,-8.18538453942574,8.18538453942574
raw_CU_diffT/TC23SIB09/TC23SIB09_05deg.parquet,TC23SIB09_05deg.parquet,TC23SIB09,SIB,sodium-ion,5.0,,5.0,discharge,91,0.0012782822981677,1.274381178788372,0.9924708957419964,2.25407646963465,5.513172071823204,11,2.2566088669796045,-5.401920396795958,5.401920396795958
raw_CU_diffT/TC23SIB09/TC23SIB09_05deg.parquet,TC23SIB09_05deg.parquet,TC23SIB09,SIB,sodium-ion,5.0,,5.0,discharge,92,0.0011272114209642,1.275508390209336,0.993348752812766,2.25216849903228,5.506252044198895,11,2.2532959362064053,-3.1135329015571642,3.1135329015571642
raw_CU_diffT/TC23SIB09/TC23SIB09_05deg.parquet,TC23SIB09_05deg.parquet,TC23SIB09,SIB,sodium-ion,5.0,,5.0,discharge,93,0.0010058346143094,1.2765142248236454,0.9941320832614948,2.25064212255039,5.493553895027625,11,2.2513185848548627,-2.397261189152232,2.397261189152232
raw_CU_diffT/TC23SIB09/TC23SIB09_05deg.parquet,TC23SIB09_05deg.parquet,TC23SIB09,SIB,sodium-ion,5.0,,5.0,discharge,94,0.0009176841129952,1.2774319089366406,0.994846763287214,2.2491157460685,5.474651491712708,11,2.2496881372492052,-2.2471746621913553,2.2471746621913553
raw_CU_diffT/TC23SIB09/TC23SIB09_05deg.parquet,TC23SIB09_05deg.parquet,TC23SIB09,SIB,sodium-ion,5.0,,5.0,discharge,95,0.0008443569928635,1.2782762659295042,0.9955043371395133,2.24797096370708,5.468826436464088,11,2.2482311415164897,-2.231639617859855,2.231639617859855
raw_CU_diffT/TC23SIB09/TC23SIB09_05deg.parquet,TC23SIB09_05deg.parquet,TC23SIB09,SIB,sodium-ion,5.0,,5.0,discharge,96,0.000783245962967,1.2790595118924712,0.9961143185449128,2.24644458722518,5.470281850828729,11,2.246860871720246,-2.2724469350223444,2.2724469350223444
raw_CU_diffT/TC23SIB09/TC23SIB09_05deg.parquet,TC23SIB09_05deg.parquet,TC23SIB09,SIB,sodium-ion,5.0,,5.0,discharge,97,0.0007369264701824,1.2797964383626537,0.9966882269532694,2.24529980486376,5.47849135359116,11,2.2455426374858845,-2.277900993615731,2.277900993615731
raw_CU_diffT/TC23SIB09/TC23SIB09_05deg.parquet,TC23SIB09_05deg.parquet,TC23SIB09,SIB,sodium-ion,5.0,,5.0,discharge,98,0.000699753276942,1.2804961916395956,0.9972331853794644,2.24415502250234,5.468992983425414,11,2.2443111291879934,-2.277304543500577,2.277304543500577
raw_CU_diffT/TC23SIB09/TC23SIB09_05deg.parquet,TC23SIB09_05deg.parquet,TC23SIB09,SIB,sodium-ion,5.0,,5.0,discharge,99,0.0006602579194219,1.2811564495590175,0.997747385353237,2.24301024014093,5.463856270718232,11,2.2431316564519856,-1.7458949654042044,1.7458949654042044
raw_CU_diffT/TC23SIB09/TC23SIB09_05deg.parquet,TC23SIB09_05deg.parquet,TC23SIB09,SIB,sodium-ion,5.0,,5.0,discharge,100,0.0006269196856313,1.2817833692446488,0.9982356219596096,2.24186545777951,5.461375552486188,11,2.242533247490334,-1.2605604323475745,1.2605604323475745
raw_CU_diffT/TC23SIB09/TC23SIB09_05deg.parquet,TC23SIB09_05deg.parquet,TC23SIB09,SIB,sodium-ion,5.0,,5.0,discharge,101,0.0005995701091755,1.2823829393538242,0.9987025590842454,2.24072067541809,5.458534917127071,11,2.2419290567995844,-1.2755266762633255,1.2755266762633255
raw_CU_diffT/TC23SIB09/TC23SIB09_05deg.parquet,TC23SIB09_05deg.parquet,TC23SIB09,SIB,sodium-ion,5.0,,5.0,discharge,102,0.0005762084137728,1.282959147767597,0.9991513024351908,2.23957589305667,5.468391160220994,11,2.241364615496385,-1.278793673254313,1.278793673254313
raw_CU_diffT/TC23SIB09/TC23SIB09_05deg.parquet,TC23SIB09_05deg.parquet,TC23SIB09,SIB,sodium-ion,5.0,,5.0,discharge,103,0.0005556933972723,1.2835148411648694,0.9995840689676292,2.23862190775548,5.45985135359116,11,2.24080244558676,-1.3216486936653382,1.3216486936653382
raw_CU_diffT/TC23SIB09/TC23SIB09_05deg.parquet,TC23SIB09_05deg.parquet,TC23SIB09,SIB,sodium-ion,5.0,,5.0,discharge,104,0.0005340757916443,1.2840489169565137,0.9999999999999998,2.2376679224543,5.456034143646409,11,2.2402436827674967,-1.343402573447082,1.343402573447082
raw_CU_diffT/TC23SIB09/TC23SIB09_15deg.parquet,TC23SIB09_15deg.parquet,TC23SIB09,SIB,sodium-ion,15.0,,15.0,charge,0,0.0155719086688878,0.0155719086688878,0.0107442145943042,2.17699445729908,15.620933977900556,1,2.17699445729908,5.415573048915167,5.415573048915167
raw_CU_diffT/TC23SIB09/TC23SIB09_15deg.parquet,TC23SIB09_15deg.parquet,TC23SIB09,SIB,sodium-ion,15.0,,15.0,charge,1,0.0155737885525273,0.0311456972214151,0.0214897262597423,2.23518756067123,15.670031022099446,1,2.23518756067123,5.167090409481503,5.167090409481503
raw_CU_diffT/TC23SIB09/TC23SIB09_15deg.parquet,TC23SIB09_15deg.parquet,TC23SIB09,SIB,sodium-ion,15.0,,15.0,charge,2,0.0155731146539502,0.0467188118753653,0.0322347729525762,2.28803834635675,15.66541187845304,1,2.28803834635675,4.767606734522857,4.767606734522857
raw_CU_diffT/TC23SIB09/TC23SIB09_15deg.parquet,TC23SIB09_15deg.parquet,TC23SIB09,SIB,sodium-ion,15.0,,15.0,charge,3,0.0155736687994026,0.0622924806747679,0.0429802019914529,2.33764558201826,15.655296022099447,1,2.33764558201826,4.500763305197651,4.500763305197651
raw_CU_diffT/TC23SIB09/TC23SIB09_15deg.parquet,TC23SIB09_15deg.parquet,TC23SIB09,SIB,sodium-ion,15.0,,15.0,charge,4,0.0155766713198895,0.0778691519946574,0.0537277026918785,2.38477245589668,15.647696491712706,1,2.38477245589668,4.296545979289249,4.296545979289249
raw_CU_diffT/TC23SIB09/TC23SIB09_15deg.parquet,TC23SIB09_15deg.parquet,TC23SIB09,SIB,sodium-ion,15.0,,15.0,charge,5,0.0155736864576422,0.0934428384522996,0.0644731439144842,2.42999135917275,15.63379814917127,1,2.42999135917275,4.119093411710381,4.119093411710381
raw_CU_diffT/TC23SIB09/TC23SIB09_15deg.parquet,TC23SIB09_15deg.parquet,TC23SIB09,SIB,sodium-ion,15.0,,15.0,charge,6,0.0155762180485554,0.109019056500855,0.0752203318694021,2.47330229184645,15.62911914364641,1,2.47330229184645,3.941864657368342,3.941864657368342
raw_CU_diffT/TC23SIB09/TC23SIB09_15deg.parquet,TC23SIB09_15deg.parquet,TC23SIB09,SIB,sodium-ion,15.0,,15.0,charge,7,0.0155708197297571,0.1245898762306121,0.085963795123845,2.51470525391778,15.613541022099447,1,2.51470525391778,3.782786262114911,3.782786262114911
raw_CU_diffT/TC23SIB09/TC23SIB09_15deg.parquet,TC23SIB09_15deg.parquet,TC23SIB09,SIB,sodium-ion,15.0,,15.0,charge,8,0.0155704603619074,0.1401603365925195,0.0967070104237578,2.55458183950722,15.610784254143647,1,2.55458183950722,3.6407795714878404,3.6407795714878404
raw_CU_diffT/TC23SIB09/TC23SIB09_15deg.parquet,TC23SIB09_15deg.parquet,TC23SIB09,SIB,sodium-ion,15.0,,15.0,charge,9,0.0155702271873854,0.1557305637799049,0.1074500648392759,2.59293204861476,15.60778505524862,1,2.59293204861476,3.480610095990329,3.480610095990329
raw_CU_diffT/TC23SIB09/TC23SIB09_15deg.parquet,TC23SIB09_15deg.parquet,TC23SIB09,SIB,sodium-ion,15.0,,15.0,charge,10,0.0155735979766058,0.1713041617565107,0.1181954450122528,2.62937428711995,15.591026408839776,1,2.62937428711995,3.2491963557319394,3.2491963557319394
raw_CU_diffT/TC23SIB09/TC23SIB09_15deg.parquet,TC23SIB09_15deg.parquet,TC23SIB09,SIB,sodium-ion,15.0,,15.0,charge,11,0.0155755650807265,0.1868797268372372,0.1289421824362419,2.66276377266134,15.594455220994476,1,2.66276377266134,2.9297526997687697,2.9297526997687697
raw_CU_diffT/TC23SIB09/TC23SIB09_15deg.parquet,TC23SIB09_15deg.parquet,TC23SIB09,SIB,sodium-ion,15.0,,15.0,charge,12,0.0155713241187414,0.2024510509559786,0.1396859937060502,2.69233731699801,15.581857983425415,1,2.69233731699801,2.5662067788097858,2.5662067788097858
raw_CU_diffT/TC23SIB09/TC23SIB09_15deg.parquet,TC23SIB09_15deg.parquet,TC23SIB09,SIB,sodium-ion,15.0,,15.0,charge,13,0.0155704438368709,0.2180214947928495,0.1504291976041148,2.71790412306971,15.575749309392265,1,2.71790412306971,2.219581817211065,2.219581817211065
raw_CU_diffT/TC23SIB09/TC23SIB09_15deg.parquet,TC23SIB09_15deg.parquet,TC23SIB09,SIB,sodium-ion,15.0,,15.0,charge,14,0.0155768736651951,0.2335983684580446,0.1611768379175727,2.74003658205715,15.57853220994475,1,2.74003658205715,1.9349725264055593,1.9349725264055593
raw_CU_diffT/TC23SIB09/TC23SIB09_15deg.parquet,TC23SIB09_15deg.parquet,TC23SIB09,SIB,sodium-ion,15.0,,15.0,charge,15,0.0155777173651792,0.2491760858232238,0.1719250603622178,2.75949788220128,15.571544447513809,1,2.75949788220128,1.7132171622716896,1.7132171622716896
raw_CU_diffT/TC23SIB09/TC23SIB09_15deg.parquet,TC23SIB09_15deg.parquet,TC23SIB09,SIB,sodium-ion,15.0,,15.0,charge,16,0.0155736647330093,0.2647497505562331,0.1826704865953882,2.7768604146828,15.558964005524862,1,2.7768604146828,1.5181403096944734,1.5181403096944734
raw_CU_diffT/TC23SIB09/TC23SIB09_15deg.parquet,TC23SIB09_15deg.parquet,TC23SIB09,SIB,sodium-ion,15.0,,15.0,charge,17,0.0155738486721048,0.2803235992283379,0.1934160397417813,2.79212417950173,15.56698596685083,1,2.79212417950173,1.3405642977989771,1.3405642977989771
raw_CU_diffT/TC23SIB09/TC23SIB09_15deg.parquet,TC23SIB09_15deg.parquet,TC23SIB09,SIB,sodium-ion,15.0,,15.0,charge,18,0.0155740282255193,0.2958976274538572,0.2041617167753907,2.80567077077852,15.560627265193371,1,2.80567077077852,1.2073828695932605,1.2073828695932605
raw_CU_diffT/TC23SIB09/TC23SIB09_15deg.parquet,TC23SIB09_15deg.parquet,TC23SIB09,SIB,sodium-ion,15.0,,15.0,charge,19,0.0155741696869936,0.3114717971408508,0.2149074914137619,2.8180725796939,15.55716345303867,1,2.8180725796939,1.1097193295157979,1.1097193295157979
raw_CU_diffT/TC23SIB09/TC23SIB09_15deg.parquet,TC23SIB09_15deg.parquet,TC23SIB09,SIB,sodium-ion,15.0,,15.0,charge,20,0.0155742333931727,0.3270460305340235,0.2256533100077504,2.82952040330809,15.560420497237567,1,2.82952040330809,1.0387153108722202,1.0387153108722202
raw_CU_diffT/TC23SIB09/TC23SIB09_15deg.parquet,TC23SIB09_15deg.parquet,TC23SIB09,SIB,sodium-ion,15.0,,15.0,charge,21,0.015573591365385,0.3426196218994085,0.2363986856191558,2.84039583574158,15.562842127071823,1,2.84039583574158,0.9854555996271586,0.9854555996271586
raw_CU_diffT/TC23SIB09/TC23SIB09_15deg.parquet,TC23SIB09_15deg.parquet,TC23SIB09,SIB,sodium-ion,15.0,,15.0,charge,22,0.0155740462304146,0.3581936681298231,0.2471443750756777,2.85069887699435,15.578652458563536,1,2.85069887699435,0.9677760992484252,0.9677760992484252
raw_CU_diffT/TC23SIB09/TC23SIB09_15deg.parquet,TC23SIB09_15deg.parquet,TC23SIB09,SIB,sodium-ion,15.0,,15.0,charge,23,0.0155711595389309,0.373764827668754,0.2578880727896696,2.86119271530736,15.584969309392266,1,2.86119271530736,0.9856343452199496,0.9856343452199496
raw_CU_diffT/TC23SIB09/TC23SIB09_15deg.parquet,TC23SIB09_15deg.parquet,TC23SIB09,SIB,sodium-ion,15.0,,15.0,charge,24,0.0155708110972942,0.3893356387660482,0.2686315300879361,2.87187735068061,15.586019972375691,1,2.87187735068061,0.9766459796480547,0.9766459796480547
raw_CU_diffT/TC23SIB09/TC23SIB09_15deg.parquet,TC23SIB09_15deg.parquet,TC23SIB09,SIB,sodium-ion,15.0,,15.0,charge,25,0.0155747666239948,0.404910405390043,0.2793777165974129,2.88218039193338,15.601254364640882,1,2.88218039193338,0.9055970344988111,0.9055970344988111
raw_CU_diffT/TC23SIB09/TC23SIB09_15deg.parquet,TC23SIB09_15deg.parquet,TC23SIB09,SIB,sodium-ion,15.0,,15.0,charge,26,0.0155709058882092,0.4204813112782522,0.2901212392989613,2.89133865082473,15.606992099447512,1,2.89133865082473,0.8167794293057966,0.8167794293057966
raw_CU_diffT/TC23SIB09/TC23SIB09_15deg.parquet,TC23SIB09_15deg.parquet,TC23SIB09,SIB,sodium-ion,15.0,,15.0,charge,27,0.015577035911896,0.4360583471901482,0.3008689915584502,2.89973372147514,15.607422375690607,1,2.89973372147514,0.7367767723139025,0.7367767723139025
raw_CU_diffT/TC23SIB09/TC23SIB09_15deg.parquet,TC23SIB09_15deg.parquet,TC23SIB09,SIB,sodium-ion,15.0,,15.0,charge,28,0.0155742800006638,0.451632627190812,0.3116148423104033,2.90717480682437,15.61996002762431,1,2.90717480682437,0.7013396250050903,0.7013396250050903
raw_CU_diffT/TC23SIB09/TC23SIB09_15deg.parquet,TC23SIB09_15deg.parquet,TC23SIB09,SIB,sodium-ion,15.0,,15.0,charge,29,0.0155742515525001,0.4672068787433121,0.3223606734338585,2.91480668923383,15.619563756906077,1,2.91480668923383,0.7457091284064461,0.7457091284064461
raw_CU_diffT/TC23SIB09/TC23SIB09_15deg.parquet,TC23SIB09_15deg.parquet,TC23SIB09,SIB,sodium-ion,15.0,,15.0,charge,30,0.0155750045957126,0.4827818833390247,0.3331070241376713,2.92320175988424,15.646317458563534,1,2.92320175988424,0.8344707421314297,0.8344707421314297
raw_CU_diffT/TC23SIB09/TC23SIB09_15deg.parquet,TC23SIB09_15deg.parquet,TC23SIB09,SIB,sodium-ion,15.0,,15.0,charge,31,0.0155748400545667,0.4983567233935914,0.3438532613123452,2.93274161289607,15.652857486187846,1,2.93274161289607,0.9942964555468734,0.9942964555468734
raw_CU_diffT/TC23SIB09/TC23SIB09_15deg.parquet,TC23SIB09_15deg.parquet,TC23SIB09,SIB,sodium-ion,15.0,,15.0,charge,32,0.0155740954435224,0.5139308188371139,0.3545989847246398,2.94457103063073,15.651892651933704,1,2.94457103063073,1.1718515553721147,1.1718515553721147
raw_CU_diffT/TC23SIB09/TC23SIB09_15deg.parquet,TC23SIB09_15deg.parquet,TC23SIB09,SIB,sodium-ion,15.0,,15.0,charge,33,0.015574565988574,0.5295053848256879,0.3653450328008608,2.95792682484729,15.66970317679558,1,2.95792682484729,1.313803396859015,1.313803396859015
raw_CU_diffT/TC23SIB09/TC23SIB09_15deg.parquet,TC23SIB09_15deg.parquet,TC23SIB09,SIB,sodium-ion,15.0,,15.0,charge,34,0.0155761350711697,0.5450815198968576,0.3760921635035268,2.97280899554574,15.673278977900551,1,2.97280899554574,1.42025899802141,1.42025899802141
raw_CU_diffT/TC23SIB09/TC23SIB09_15deg.parquet,TC23SIB09_15deg.parquet,TC23SIB09,SIB,sodium-ion,15.0,,15.0,charge,35,0.0155762434078433,0.5606577633047009,0.3868393689556981,2.98845435448514,15.664619281767957,1,2.98845435448514,1.5001853150014597,1.5001853150014597
raw_CU_diffT/TC23SIB09/TC23SIB09_15deg.parquet,TC23SIB09_15deg.parquet,TC23SIB09,SIB,sodium-ion,15.0,,15.0,charge,36,0.0155754258043194,0.5762331891090202,0.3975860102825652,3.00505369872572,15.688710580110495,1,3.00505369872572,1.5535157821774135,1.5535157821774135
raw_CU_diffT/TC23SIB09/TC23SIB09_15deg.parquet,TC23SIB09_15deg.parquet,TC23SIB09,SIB,sodium-ion,15.0,,15.0,charge,37,0.0155748094186332,0.5918079985276534,0.4083322263192367,3.02184384002654,15.696302044198896,1,3.02184384002654,1.5890036402307715,1.5890036402307715
raw_CU_diffT/TC23SIB09/TC23SIB09_15deg.parquet,TC23SIB09_15deg.parquet,TC23SIB09,SIB,sodium-ion,15.0,,15.0,charge,38,0.0155757987647998,0.6073837972924532,0.4190791249791978,3.03920637250806,15.697214834254144,1,3.03920637250806,1.6244436169090477,1.6244436169090477
raw_CU_diffT/TC23SIB09/TC23SIB09_15deg.parquet,TC23SIB09_15deg.parquet,TC23SIB09,SIB,sodium-ion,15.0,,15.0,charge,39,0.0155761519393806,0.6229599492318337,0.4298262673204934,3.05675970204983,15.704341187845303,1,3.05675970204983,1.6422338152368354,1.6422338152368354
raw_CU_diffT/TC23SIB09/TC23SIB09_15deg.parquet,TC23SIB09_15deg.parquet,TC23SIB09,SIB,sodium-ion,15.0,,15.0,charge,40,0.0155751173910897,0.6385350666229235,0.4405726958502017,3.07450382865183,15.718696270718231,1,3.07450382865183,1.6689132818875976,1.6689132818875976
raw_CU_diffT/TC23SIB09/TC23SIB09_15deg.parquet,TC23SIB09_15deg.parquet,TC23SIB09,SIB,sodium-ion,15.0,,15.0,charge,41,0.0155752302417944,0.6541102968647179,0.4513192022439801,3.0926295493743,15.720909999999998,1,3.0926295493743,1.6866425849725886,1.6866425849725886
raw_CU_diffT/TC23SIB09/TC23SIB09_15deg.parquet,TC23SIB09_15deg.parquet,TC23SIB09,SIB,sodium-ion,15.0,,15.0,charge,42,0.0155755832480221,0.66968588011274,0.4620659522029337,3.11075527009677,15.737531243093922,1,3.11075527009677,1.7221890703858662,1.7221890703858662
raw_CU_diffT/TC23SIB09/TC23SIB09_15deg.parquet,TC23SIB09_15deg.parquet,TC23SIB09,SIB,sodium-ion,15.0,,15.0,charge,43,0.0155745803272439,0.6852604604399839,0.4728120101724664,3.12964417906019,15.727329033149172,1,3.12964417906019,1.7399247325004978,1.7399247325004978
raw_CU_diffT/TC23SIB09/TC23SIB09_15deg.parquet,TC23SIB09_15deg.parquet,TC23SIB09,SIB,sodium-ion,15.0,,15.0,charge,44,0.0155759067403113,0.7008363671802952,0.4835589833327403,3.14815149390314,15.754152486187843,1,3.14815149390314,1.7398255840674608,1.7398255840674608
raw_CU_diffT/TC23SIB09/TC23SIB09_15deg.parquet,TC23SIB09_15deg.parquet,TC23SIB09,SIB,sodium-ion,15.0,,15.0,charge,45,0.0155763199125436,0.7164126870928388,0.4943062415711779,3.16704040286655,15.75208464088398,1,3.16704040286655,1.7575390115059975,1.7575390115059975
raw_CU_diffT/TC23SIB09/TC23SIB09_15deg.parquet,TC23SIB09_15deg.parquet,TC23SIB09,SIB,sodium-ion,15.0,,15.0,charge,46,0.0155766223002205,0.7319893093930593,0.5050537084492986,3.18592931182997,15.757186022099448,1,3.18592931182997,1.757535179457875,1.757535179457875
raw_CU_diffT/TC23SIB09/TC23SIB09_15deg.parquet,TC23SIB09_15deg.parquet,TC23SIB09,SIB,sodium-ion,15.0,,15.0,charge,47,0.0155763878346395,0.7475656972276988,0.5158010135522273,3.20481822079339,15.765949226519338,1,3.20481822079339,1.7664276843823927,1.7664276843823927
raw_CU_diffT/TC23SIB09/TC23SIB09_15deg.parquet,TC23SIB09_15deg.parquet,TC23SIB09,SIB,sodium-ion,15.0,,15.0,charge,48,0.015576339464611,0.7631420366923098,0.5265482852810862,3.22389792681705,15.777072955801104,1,3.22389792681705,1.7753192525552208,1.7753192525552208
raw_CU_diffT/TC23SIB09/TC23SIB09_15deg.parquet,TC23SIB09_15deg.parquet,TC23SIB09,SIB,sodium-ion,15.0,,15.0,charge,49,0.0155761233089163,0.7787181600012262,0.5372954078681014,3.2429776328407,15.773358618784531,1,3.2429776328407,1.7753822729557385,1.7753822729557385
raw_CU_diffT/TC23SIB09/TC23SIB09_15deg.parquet,TC23SIB09_15deg.parquet,TC23SIB09,SIB,sodium-ion,15.0,,15.0,charge,50,0.0155752336994875,0.7942933937007137,0.5480419166475986,3.26205733886436,15.782621132596685,1,3.26205733886436,1.7665528685984668,1.7665528685984668
raw_CU_diffT/TC23SIB09/TC23SIB09_15deg.parquet,TC23SIB09_15deg.parquet,TC23SIB09,SIB,sodium-ion,15.0,,15.0,charge,51,0.0155752860467967,0.8098686797475104,0.5587884615453865,3.28094624782778,15.794357320441993,1,3.28094624782778,1.7664998275823223,1.7664998275823223
raw_CU_diffT/TC23SIB09/TC23SIB09_15deg.parquet,TC23SIB09_15deg.parquet,TC23SIB09,SIB,sodium-ion,15.0,,15.0,charge,52,0.0155761597682076,0.825444839515718,0.5695356092883705,3.30002595385143,15.80474,1,3.30002595385143,1.7664758440330388,1.7664758440330388
raw_CU_diffT/TC23SIB09/TC23SIB09_15deg.parquet,TC23SIB09_15deg.parquet,TC23SIB09,SIB,sodium-ion,15.0,,15.0,charge,53,0.0155757132492601,0.8410205527649781,0.5802824489448191,3.31891486281485,15.815200220994477,1,3.31891486281485,1.7398990457986656,1.7398990457986656
raw_CU_diffT/TC23SIB09/TC23SIB09_15deg.parquet,TC23SIB09_15deg.parquet,TC23SIB09,SIB,sodium-ion,15.0,,15.0,charge,54,0.0155751959808669,0.856595748745845,0.5910289316994428,3.3374221776578,15.82090447513812,1,3.3374221776578,1.7311805181499835,1.7311805181499835
raw_CU_diffT/TC23SIB09/TC23SIB09_15deg.parquet,TC23SIB09_15deg.parquet,TC23SIB09,SIB,sodium-ion,15.0,,15.0,charge,55,0.0155728955192392,0.8721686442650842,0.6017738271949886,3.35612028956098,15.821222928176796,1,3.35612028956098,1.7223450627006116,1.7223450627006116
raw_CU_diffT/TC23SIB09/TC23SIB09_15deg.parquet,TC23SIB09_15deg.parquet,TC23SIB09,SIB,sodium-ion,15.0,,15.0,charge,56,0.0155744373182941,0.8877430815833783,0.6125197864920414,3.37443680734369,15.828478093922651,1,3.37443680734369,1.7043971682800532,1.7043971682800532
raw_CU_diffT/TC23SIB09/TC23SIB09_15deg.parquet,TC23SIB09_15deg.parquet,TC23SIB09,SIB,sodium-ion,15.0,,15.0,charge,57,0.0155763681631152,0.9033194497464936,0.6232670780221267,3.3927533251264,15.844220220994474,1,3.3927533251264,1.6954798330040717,1.6954798330040717
raw_CU_diffT/TC23SIB09/TC23SIB09_15deg.parquet,TC23SIB09_15deg.parquet,TC23SIB09,SIB,sodium-ion,15.0,,15.0,charge,58,0.0155751643809933,0.9188946141274869,0.6340135389736541,3.41087904584887,15.837301546961324,1,3.41087904584887,1.6600211854812699,1.6600211854812699
raw_CU_diffT/TC23SIB09/TC23SIB09_15deg.parquet,TC23SIB09_15deg.parquet,TC23SIB09,SIB,sodium-ion,15.0,,15.0,charge,59,0.0155754751942535,0.9344700893217404,0.6447602143782996,3.42843237539063,15.853999723756903,1,3.42843237539063,1.6334046861632316,1.6334046861632316
raw_CU_diffT/TC23SIB09/TC23SIB09_15deg.parquet,TC23SIB09_15deg.parquet,TC23SIB09,SIB,sodium-ion,15.0,,15.0,charge,60,0.0155748710957039,0.9500449604174442,0.6555064729705561,3.4459857049324,15.858868149171272,1,3.4459857049324,1.6067755389274225,1.6067755389274225
raw_CU_diffT/TC23SIB09/TC23SIB09_15deg.parquet,TC23SIB09_15deg.parquet,TC23SIB09,SIB,sodium-ion,15.0,,15.0,charge,61,0.0155754467594286,0.9656204071768728,0.666253128755907,3.46296664329345,15.855068756906077,1,3.46296664329345,1.5712915028694567,1.5712915028694567
raw_CU_diffT/TC23SIB09/TC23SIB09_15deg.parquet,TC23SIB09_15deg.parquet,TC23SIB09,SIB,sodium-ion,15.0,,15.0,charge,62,0.0155743476892254,0.9811947548660982,0.6769990262112184,3.47975678459427,15.871215580110494,1,3.47975678459427,1.5624649113982514,1.5624649113982514
raw_CU_diffT/TC23SIB09/TC23SIB09_15deg.parquet,TC23SIB09_15deg.parquet,TC23SIB09,SIB,sodium-ion,15.0,,15.0,charge,63,0.0155744471006284,0.9967692019667266,0.6877449922578291,3.49654692589508,15.865830386740331,1,3.49654692589508,1.5447336565590604,1.5447336565590604
raw_CU_diffT/TC23SIB09/TC23SIB09_15deg.parquet,TC23SIB09_15deg.parquet,TC23SIB09,SIB,sodium-ion,15.0,,15.0,charge,64,0.0155738494547912,1.0123430514215177,0.6984905459442556,3.51295547307543,15.885673674033146,1,3.51295547307543,1.5269542400159253,1.5269542400159253
raw_CU_diffT/TC23SIB09/TC23SIB09_15deg.parquet,TC23SIB09_15deg.parquet,TC23SIB09,SIB,sodium-ion,15.0,,15.0,charge,65,0.0155749475581535,1.0279179989796712,0.7092368572936264,3.52936402025577,15.878780552486187,1,3.52936402025577,1.5357409118507235,1.5357409118507235
raw_CU_diffT/TC23SIB09/TC23SIB09_15deg.parquet,TC23SIB09_15deg.parquet,TC23SIB09,SIB,sodium-ion,15.0,,15.0,charge,66,0.0155756859643701,1.0434936849440413,0.7199836781242059,3.54596336449635,15.89868502762431,1,3.54596336449635,1.5357141892854145,1.5357141892854145
raw_CU_diffT/TC23SIB09/TC23SIB09_15deg.parquet,TC23SIB09_15deg.parquet,TC23SIB09,SIB,sodium-ion,15.0,,15.0,charge,67,0.0155754959090471,1.0590691808530883,0.7307303678215236,3.56237191167669,15.896478895027624,1,3.56237191167669,1.5446078471481997,1.5446078471481997
raw_CU_diffT/TC23SIB09/TC23SIB09_15deg.parquet,TC23SIB09_15deg.parquet,TC23SIB09,SIB,sodium-ion,15.0,,15.0,charge,68,0.0155753546628386,1.0746445355159269,0.7414769600626073,3.57916205297751,15.903518812154696,1,3.57916205297751,1.5623765731054107,1.5623765731054107
raw_CU_diffT/TC23SIB09/TC23SIB09_15deg.parquet,TC23SIB09_15deg.parquet,TC23SIB09,SIB,sodium-ion,15.0,,15.0,charge,69,0.0155752013110887,1.0902197368270157,0.7522234464949464,3.59595219427833,15.90299312154696,1,3.59595219427833,1.580178932429078,1.580178932429078
raw_CU_diffT/TC23SIB09/TC23SIB09_15deg.parquet,TC23SIB09_15deg.parquet,TC23SIB09,SIB,sodium-ion,15.0,,15.0,charge,70,0.015574424342483,1.1057941611694986,0.7629693968390248,3.61312392969962,15.905879640883978,1,3.61312392969962,1.6069051898660405,1.6069051898660405
raw_CU_diffT/TC23SIB09/TC23SIB09_15deg.parquet,TC23SIB09_15deg.parquet,TC23SIB09,SIB,sodium-ion,15.0,,15.0,charge,71,0.0155733727799944,1.121367533949493,0.7737146216321591,3.63048646218114,15.895910220994477,1,3.63048646218114,1.6335051051337928,1.6335051051337928
raw_CU_diffT/TC23SIB09/TC23SIB09_15deg.parquet,TC23SIB09_15deg.parquet,TC23SIB09,SIB,sodium-ion,15.0,,15.0,charge,72,0.0155750228373661,1.1369425567868592,0.7844609849222415,3.64823058878314,15.8938423480663,1,3.64823058878314,1.6689707853279856,1.6689707853279856
raw_CU_diffT/TC23SIB09/TC23SIB09_15deg.parquet,TC23SIB09_15deg.parquet,TC23SIB09,SIB,sodium-ion,15.0,,15.0,charge,73,0.0155742699827393,1.1525168267695984,0.7952068287620854,3.66635630950562,15.890706546961326,1,3.66635630950562,1.7311616717293248,1.7311616717293248
raw_CU_diffT/TC23SIB09/TC23SIB09_15deg.parquet,TC23SIB09_15deg.parquet,TC23SIB09,SIB,sodium-ion,15.0,,15.0,charge,74,0.0155741431824727,1.1680909699520712,0.8059525851130221,3.68543601552927,15.892428922651932,1,3.68543601552927,1.7846147529706684,1.7846147529706684
raw_CU_diffT/TC23SIB09/TC23SIB09_15deg.parquet,TC23SIB09_15deg.parquet,TC23SIB09,SIB,sodium-ion,15.0,,15.0,charge,75,0.0155710386534442,1.1836620086055154,0.816696199419152,3.70470651861316,15.886879806629834,1,3.70470651861316,1.8111493820222506,1.8111493820222506
raw_CU_diffT/TC23SIB09/TC23SIB09_15deg.parquet,TC23SIB09_15deg.parquet,TC23SIB09,SIB,sodium-ion,15.0,,15.0,charge,76,0.0155757643619702,1.1992377729674857,0.8274430743420497,3.72435861581753,15.893988922651934,1,3.72435861581753,1.837548318366487,1.837548318366487
raw_CU_diffT/TC23SIB09/TC23SIB09_15deg.parquet,TC23SIB09_15deg.parquet,TC23SIB09,SIB,sodium-ion,15.0,,15.0,charge,77,0.0155751297428185,1.2148129027103045,0.8381895113941318,3.74420151008213,15.904389116022102,1,3.74420151008213,1.83760844239103,1.83760844239103
raw_CU_diffT/TC23SIB09/TC23SIB09_15deg.parquet,TC23SIB09_15deg.parquet,TC23SIB09,SIB,sodium-ion,15.0,,15.0,charge,78,0.0155747351881196,1.230387637898424,0.8489356762136671,3.76385360728649,15.941396519337015,1,3.76385360728649,1.7932432912408842,1.7932432912408842
raw_CU_diffT/TC23SIB09/TC23SIB09_15deg.parquet,TC23SIB09_15deg.parquet,TC23SIB09,SIB,sodium-ion,15.0,,15.0,charge,79,0.0155747606275613,1.2459623985259851,0.8596818585857597,3.78274251624991,16.034272983425414,1,3.78274251624991,1.7133214820572107,1.7133214820572107
raw_CU_diffT/TC23SIB09/TC23SIB09_15deg.parquet,TC23SIB09_15deg.parquet,TC23SIB09,SIB,sodium-ion,15.0,,15.0,charge,80,0.015575208862096,1.2615376073880813,0.8704283502280986,3.80067743991215,16.151215552486185,1,3.80067743991215,1.6246045661729056,1.6246045661729056
raw_CU_diffT/TC23SIB09/TC23SIB09_15deg.parquet,TC23SIB09_15deg.parquet,TC23SIB09,SIB,sodium-ion,15.0,,15.0,charge,81,0.0155735700979483,1.2771111774860295,0.8811737111655222,3.8176583782732,16.28053102209945,1,3.8176583782732,1.5447834983906432,1.5447834983906432
raw_CU_diffT/TC23SIB09/TC23SIB09_15deg.parquet,TC23SIB09_15deg.parquet,TC23SIB09,SIB,sodium-ion,15.0,,15.0,charge,82,0.0155737431435997,1.2926849206296291,0.8919191914999737,3.83387612839331,16.386677044198898,1,3.83387612839331,1.5092154293153328,1.5092154293153328
raw_CU_diffT/TC23SIB09/TC23SIB09_15deg.parquet,TC23SIB09_15deg.parquet,TC23SIB09,SIB,sodium-ion,15.0,,15.0,charge,83,0.015574713903071,1.3082596345327002,0.9026653416333756,3.85009387851342,16.49189223756906,1,3.85009387851342,1.4736459214043123,1.4736459214043123
raw_CU_diffT/TC23SIB09/TC23SIB09_15deg.parquet,TC23SIB09_15deg.parquet,TC23SIB09,SIB,sodium-ion,15.0,,15.0,charge,84,0.0155749943135671,1.3238346288462672,0.9134116852427736,3.86554844039258,16.56377052486188,1,3.86554844039258,1.4381008000916893,1.4381008000916893
raw_CU_diffT/TC23SIB09/TC23SIB09_15deg.parquet,TC23SIB09_15deg.parquet,TC23SIB09,SIB,sodium-ion,15.0,,15.0,charge,85,0.0155754710948131,1.3394100999410803,0.924158357818911,3.88100300227174,16.62857486187845,1,3.88100300227174,1.4203550697042715,1.4203550697042715
raw_CU_diffT/TC23SIB09/TC23SIB09_15deg.parquet,TC23SIB09_15deg.parquet,TC23SIB09,SIB,sodium-ion,15.0,,15.0,charge,86,0.0155747886465962,1.3549848885876763,0.9349045595234136,3.89607597003043,16.69345685082873,1,3.89607597003043,1.3759438663757635,1.3759438663757635
raw_CU_diffT/TC23SIB09/TC23SIB09_15deg.parquet,TC23SIB09_15deg.parquet,TC23SIB09,SIB,sodium-ion,15.0,,15.0,charge,87,0.0155761077098752,1.3705609962975518,0.9456516713474936,3.91057654660841,16.743811022099447,1,3.91057654660841,1.3227200729473054,1.3227200729473054
raw_CU_diffT/TC23SIB09/TC23SIB09_15deg.parquet,TC23SIB09_15deg.parquet,TC23SIB09,SIB,sodium-ion,15.0,,15.0,charge,88,0.0155737343956894,1.3861347306932412,0.956397145646113,3.92450473200567,16.80270458563536,1,3.92450473200567,1.2606578506816675,1.2606578506816675
raw_CU_diffT/TC23SIB09/TC23SIB09_15deg.parquet,TC23SIB09_15deg.parquet,TC23SIB09,SIB,sodium-ion,15.0,,15.0,charge,89,0.0155742820237622,1.401709012717003,0.9671429977939516,3.937669729162,16.86373458563536,1,3.937669729162,1.1985966428318022,1.1985966428318022
raw_CU_diffT/TC23SIB09/TC23SIB09_15deg.parquet,TC23SIB09_15deg.parquet,TC23SIB09,SIB,sodium-ion,15.0,,15.0,charge,90,0.0155713955224865,1.41728040823949,0.9778868583304988,3.95026233513761,16.922524640883978,1,3.95026233513761,1.1364780298536061,1.1364780298536061
raw_CU_diffT/TC23SIB09/TC23SIB09_15deg.parquet,TC23SIB09_15deg.parquet,TC23SIB09,SIB,sodium-ion,15.0,,15.0,charge,91,0.0155737094863354,1.4328541177258252,0.9886323154423078,3.96209175287227,16.979772486187844,1,3.96209175287227,1.0564622935218893,1.0564622935218893
raw_CU_diffT/TC23SIB09/TC23SIB09_15deg.parquet,TC23SIB09_15deg.parquet,TC23SIB09,SIB,sodium-ion,15.0,,15.0,charge,92,0.0155744728267253,1.4484285905525505,0.9993782992392606,3.97296718530576,17.036115165745855,1,3.97296718530576,-57.32897681742179,57.32897681742179
raw_CU_diffT/TC23SIB09/TC23SIB09_15deg.parquet,TC23SIB09_15deg.parquet,TC23SIB09,SIB,sodium-ion,15.0,,15.0,charge,93,0.0001101483464471,1.4485387388989976,0.9994542987520114,3.96857885292032,16.13935917127072,1,3.96857885292032,-55.891586056910455,55.891586056910455
raw_CU_diffT/TC23SIB09/TC23SIB09_15deg.parquet,TC23SIB09_15deg.parquet,TC23SIB09,SIB,sodium-ion,15.0,,15.0,charge,94,8.11396008297626e-05,1.4486198784998274,0.9995102829798892,3.96552609995653,15.769162154696131,1,3.96552609995653,-48.672816860511375,48.672816860511375
raw_CU_diffT/TC23SIB09/TC23SIB09_15deg.parquet,TC23SIB09_15deg.parquet,TC23SIB09,SIB,sodium-ion,15.0,,15.0,charge,95,7.69582922918169e-05,1.4486968367921191,0.9995633822129232,3.96323653523369,15.640355662983426,1,3.96323653523369,-42.24396809263999,42.24396809263999
raw_CU_diffT/TC23SIB09/TC23SIB09_15deg.parquet,TC23SIB09_15deg.parquet,TC23SIB09,SIB,sodium-ion,15.0,,15.0,charge,96,7.34573946052709e-05,1.4487702941867244,0.9996140659170188,3.96113776757109,15.59116281767956,1,3.96113776757109,-39.43763235110964,39.43763235110964
raw_CU_diffT/TC23SIB09/TC23SIB09_15deg.parquet,TC23SIB09_15deg.parquet,TC23SIB09,SIB,sodium-ion,15.0,,15.0,charge,97,7.38269361133887e-05,1.4488441211228378,0.9996650045952058,3.95922979696873,15.56119635359116,1,3.95922979696873,-33.954945277408115,33.954945277408115
raw_CU_diffT/TC23SIB09/TC23SIB09_15deg.parquet,TC23SIB09_15deg.parquet,TC23SIB09,SIB,sodium-ion,15.0,,15.0,charge,98,7.24914866467385e-05,1.4489166126094846,0.9997150218477696,3.95770342048683,15.539628259668511,1,3.95770342048683,-30.933103235045564,30.933103235045564
raw_CU_diffT/TC23SIB09/TC23SIB09_15deg.parquet,TC23SIB09_15deg.parquet,TC23SIB09,SIB,sodium-ion,15.0,,15.0,charge,99,7.05916580678142e-05,1.4489872042675525,0.9997637282677068,3.95617704400494,15.549761325966852,1,3.95617704400494,-29.509590502711944,29.509590502711944
raw_CU_diffT/TC23SIB09/TC23SIB09_15deg.parquet,TC23SIB09_15deg.parquet,TC23SIB09,SIB,sodium-ion,15.0,,15.0,charge,100,6.98825763144085e-05,1.4490570868438668,0.999811945439557,3.95484146458329,15.526505994475135,1,3.95484146458329,-25.499827715335414,25.499827715335414
raw_CU_diffT/TC23SIB09/TC23SIB09_15deg.parquet,TC23SIB09_15deg.parquet,TC23SIB09,SIB,sodium-ion,15.0,,15.0,charge,101,7.13489633878072e-05,1.4491284358072547,0.9998611743805956,3.95369668222187,15.518767403314918,1,3.95369668222187,-23.636184149843757,23.636184149843757
raw_CU_diffT/TC23SIB09/TC23SIB09_15deg.parquet,TC23SIB09_15deg.parquet,TC23SIB09,SIB,sodium-ion,15.0,,15.0,charge,102,6.91142462297177e-05,1.4491975500534844,0.9999088614245416,3.95255189986045,15.511005,1,3.95255189986045,-22.49637561927375,22.49637561927375
raw_CU_diffT/TC23SIB09/TC23SIB09_15deg.parquet,TC23SIB09_15deg.parquet,TC23SIB09,SIB,sodium-ion,15.0,,15.0,charge,103,6.5644944535095e-05,1.4492631949980197,0.9999541547399672,3.95159791455926,15.507472651933702,1,3.95159791455926,-20.93636588928348,20.93636588928348
raw_CU_diffT/TC23SIB09/TC23SIB09_15deg.parquet,TC23SIB09_15deg.parquet,TC23SIB09,SIB,sodium-ion,15.0,,15.0,charge,104,6.64448942144915e-05,1.449329639892234,1.0000000000000002,3.95064392925808,15.494513370165745,1,3.95064392925808,-20.80880990733233,20.80880990733233
raw_CU_diffT/TC23SIB09/TC23SIB09_15deg.parquet,TC23SIB09_15deg.parquet,TC23SIB09,SIB,sodium-ion,15.0,,15.0,charge,0,0.0155719086688878,0.0155719086688878,0.0107442145943042,2.17699445729908,15.620933977900556,5,2.2334067881090203,2.4251705538721176,2.4251705538721176
raw_CU_diffT/TC23SIB09/TC23SIB09_15deg.parquet,TC23SIB09_15deg.parquet,TC23SIB09,SIB,sodium-ion,15.0,,15.0,charge,1,0.0155737885525273,0.0311456972214151,0.0214897262597423,2.23518756067123,15.670031022099446,5,2.25946648658633,2.378758537932768,2.378758537932768
raw_CU_diffT/TC23SIB09/TC23SIB09_15deg.parquet,TC23SIB09_15deg.parquet,TC23SIB09,SIB,sodium-ion,15.0,,15.0,charge,2,0.0155731146539502,0.0467188118753653,0.0322347729525762,2.28803834635675,15.66541187845304,5,2.2845276804484,3.520613806233442,3.520613806233442
raw_CU_diffT/TC23SIB09/TC23SIB09_15deg.parquet,TC23SIB09_15deg.parquet,TC23SIB09,SIB,sodium-ion,15.0,,15.0,charge,3,0.0155736687994026,0.0622924806747679,0.0429802019914529,2.33764558201826,15.655296022099447,5,2.335127060823134,4.570009924734734,4.570009924734734
raw_CU_diffT/TC23SIB09/TC23SIB09_15deg.parquet,TC23SIB09_15deg.parquet,TC23SIB09,SIB,sodium-ion,15.0,,15.0,charge,4,0.0155766713198895,0.0778691519946574,0.0537277026918785,2.38477245589668,15.647696491712706,5,2.382750007058178,4.324949604842374,4.324949604842374
raw_CU_diffT/TC23SIB09/TC23SIB09_15deg.parquet,TC23SIB09_15deg.parquet,TC23SIB09,SIB,sodium-ion,15.0,,15.0,charge,5,0.0155736864576422,0.0934428384522996,0.0644731439144842,2.42999135917275,15.63379814917127,5,2.428083388570384,4.1279710256912665,4.1279710256912665
raw_CU_diffT/TC23SIB09/TC23SIB09_15deg.parquet,TC23SIB09_15deg.parquet,TC23SIB09,SIB,sodium-ion,15.0,,15.0,charge,6,0.0155762180485554,0.109019056500855,0.0752203318694021,2.47330229184645,15.62911914364641,5,2.471470640068176,3.9560721479287366,3.9560721479287366
raw_CU_diffT/TC23SIB09/TC23SIB09_15deg.parquet,TC23SIB09_15deg.parquet,TC23SIB09,SIB,sodium-ion,15.0,,15.0,charge,7,0.0155708197297571,0.1245898762306121,0.085963795123845,2.51470525391778,15.613541022099447,5,2.513102558611792,3.793441756750312,3.793441756750312
raw_CU_diffT/TC23SIB09/TC23SIB09_15deg.parquet,TC23SIB09_15deg.parquet,TC23SIB09,SIB,sodium-ion,15.0,,15.0,charge,8,0.0155704603619074,0.1401603365925195,0.0967070104237578,2.55458183950722,15.610784254143647,5,2.552979144201232,3.6194673656848835,3.6194673656848835
raw_CU_diffT/TC23SIB09/TC23SIB09_15deg.parquet,TC23SIB09_15deg.parquet,TC23SIB09,SIB,sodium-ion,15.0,,15.0,charge,9,0.0155702271873854,0.1557305637799049,0.1074500648392759,2.59293204861476,15.60778505524862,5,2.59087144036421,3.4166854886550766,3.4166854886550766
raw_CU_diffT/TC23SIB09/TC23SIB09_15deg.parquet,TC23SIB09_15deg.parquet,TC23SIB09,SIB,sodium-ion,15.0,,15.0,charge,10,0.0155735979766058,0.1713041617565107,0.1181954450122528,2.62937428711995,15.591026408839776,5,2.6263978529802556,3.172848419247245,3.172848419247245
