Repository: DNV007/delivered-energy-decomposition

# Three-term energy accounting for a cold commercial sodium-ion 18650 cell

This repository holds the analysis code and the derived data behind a reanalysis
of a public commercial-cell archive. No new measurements were made. The
manuscript reporting the work is not distributed here; what is here is
everything needed to regenerate its numbers from the raw archive and to check
them.

**Source data.** Droese, D., Schlösser, A., Otto, M. *Dataset: Evaluation of
Commercial Sodium-Ion Batteries by State-of-the-Art Lithium-Ion Battery
Configurations.* Technische Universität Berlin, DepositOnce, 2025.
DOI [10.14279/depositonce-25036](https://doi.org/10.14279/depositonce-25036),
CC BY 4.0.

File: data_processed/ocv/ocv_slope_points.csv (part 70 of 85)
member_path,file_name,cell_id,cell_family,chemistry_type,temperature_deg_c,voltage_v,ambient_temperature_from_file_deg_c,direction,segment_index,segment_capacity_ah,cumulative_capacity_ah,soc_fraction_by_capacity,ocv_voltage_v,ocv_temperature_mean_deg_c,smoothing_window_segments,smoothed_ocv_voltage_v,dv_dcapacity_fraction_v,abs_dv_dcapacity_fraction_v
raw_CU_diffT/TC23SIB09/TC23SIB09_15deg.parquet,TC23SIB09_15deg.parquet,TC23SIB09,SIB,sodium-ion,15.0,,15.0,charge,11,0.0155755650807265,0.1868797268372372,0.1289421824362419,2.66276377266134,15.594455220994476,5,2.6590623096927537,2.888920301838681,2.888920301838681
raw_CU_diffT/TC23SIB09/TC23SIB09_15deg.parquet,TC23SIB09_15deg.parquet,TC23SIB09,SIB,sodium-ion,15.0,,15.0,charge,12,0.0155713241187414,0.2024510509559786,0.1396859937060502,2.69233731699801,15.581857983425415,5,2.6884832163812318,2.5804158167448605,2.5804158167448605
raw_CU_diffT/TC23SIB09/TC23SIB09_15deg.parquet,TC23SIB09_15deg.parquet,TC23SIB09,SIB,sodium-ion,15.0,,15.0,charge,13,0.0155704438368709,0.2180214947928495,0.1504291976041148,2.71790412306971,15.575749309392265,5,2.714507935397498,2.2728457988145436,2.2728457988145436
raw_CU_diffT/TC23SIB09/TC23SIB09_15deg.parquet,TC23SIB09_15deg.parquet,TC23SIB09,SIB,sodium-ion,15.0,,15.0,charge,14,0.0155768736651951,0.2335983684580446,0.1611768379175727,2.74003658205715,15.57853220994475,5,2.73732726380179,1.9900041444659422,1.9900041444659422
raw_CU_diffT/TC23SIB09/TC23SIB09_15deg.parquet,TC23SIB09_15deg.parquet,TC23SIB09,SIB,sodium-ion,15.0,,15.0,charge,15,0.0155777173651792,0.2491760858232238,0.1719250603622178,2.75949788220128,15.571544447513809,5,2.757284636302534,1.745170322991612,1.745170322991612
raw_CU_diffT/TC23SIB09/TC23SIB09_15deg.parquet,TC23SIB09_15deg.parquet,TC23SIB09,SIB,sodium-ion,15.0,,15.0,charge,16,0.0155736647330093,0.2647497505562331,0.1826704865953882,2.7768604146828,15.558964005524862,5,2.774837965844296,1.5429986447421982,1.5429986447421982
raw_CU_diffT/TC23SIB09/TC23SIB09_15deg.parquet,TC23SIB09_15deg.parquet,TC23SIB09,SIB,sodium-ion,15.0,,15.0,charge,17,0.0155738486721048,0.2803235992283379,0.1934160397417813,2.79212417950173,15.56698596685083,5,2.790445165371646,1.377851429643158,1.377851429643158
raw_CU_diffT/TC23SIB09/TC23SIB09_15deg.parquet,TC23SIB09_15deg.parquet,TC23SIB09,SIB,sodium-ion,15.0,,15.0,charge,18,0.0155740282255193,0.2958976274538572,0.2041617167753907,2.80567077077852,15.560627265193371,5,2.8044496695930077,1.2428941807440879,1.2428941807440879
raw_CU_diffT/TC23SIB09/TC23SIB09_15deg.parquet,TC23SIB09_15deg.parquet,TC23SIB09,SIB,sodium-ion,15.0,,15.0,charge,19,0.0155741696869936,0.3114717971408508,0.2149074914137619,2.8180725796939,15.55716345303867,5,2.817156753804764,1.1363525963294023,1.1363525963294023
raw_CU_diffT/TC23SIB09/TC23SIB09_15deg.parquet,TC23SIB09_15deg.parquet,TC23SIB09,SIB,sodium-ion,15.0,,15.0,charge,20,0.0155742333931727,0.3270460305340235,0.2256533100077504,2.82952040330809,15.560420497237567,5,2.828871693303288,1.0617978245374502,1.0617978245374502
raw_CU_diffT/TC23SIB09/TC23SIB09_15deg.parquet,TC23SIB09_15deg.parquet,TC23SIB09,SIB,sodium-ion,15.0,,15.0,charge,21,0.015573591365385,0.3426196218994085,0.2363986856191558,2.84039583574158,15.562842127071823,5,2.8399760822090565,1.0174159853890217,1.0174159853890217
raw_CU_diffT/TC23SIB09/TC23SIB09_15deg.parquet,TC23SIB09_15deg.parquet,TC23SIB09,SIB,sodium-ion,15.0,,15.0,charge,22,0.0155740462304146,0.3581936681298231,0.2471443750756777,2.85069887699435,15.578652458563536,5,2.850737036406398,0.9908570066538402,0.9908570066538402
raw_CU_diffT/TC23SIB09/TC23SIB09_15deg.parquet,TC23SIB09_15deg.parquet,TC23SIB09,SIB,sodium-ion,15.0,,15.0,charge,23,0.0155711595389309,0.373764827668754,0.2578880727896696,2.86119271530736,15.584969309392266,5,2.861269034131456,0.9643227802751255,0.9643227802751255
raw_CU_diffT/TC23SIB09/TC23SIB09_15deg.parquet,TC23SIB09_15deg.parquet,TC23SIB09,SIB,sodium-ion,15.0,,15.0,charge,24,0.0155708110972942,0.3893356387660482,0.2686315300879361,2.87187735068061,15.586019972375691,5,2.871457597148086,0.9304774738266417,0.9304774738266417
raw_CU_diffT/TC23SIB09/TC23SIB09_15deg.parquet,TC23SIB09_15deg.parquet,TC23SIB09,SIB,sodium-ion,15.0,,15.0,charge,25,0.0155747666239948,0.404910405390043,0.2793777165974129,2.88218039193338,15.601254364640882,5,2.8812645660442437,0.8842947213684056,0.8842947213684056
raw_CU_diffT/TC23SIB09/TC23SIB09_15deg.parquet,TC23SIB09_15deg.parquet,TC23SIB09,SIB,sodium-ion,15.0,,15.0,charge,26,0.0155709058882092,0.4204813112782522,0.2901212392989613,2.89133865082473,15.606992099447512,5,2.890460984347646,0.8274300962015673,0.8274300962015673
raw_CU_diffT/TC23SIB09/TC23SIB09_15deg.parquet,TC23SIB09_15deg.parquet,TC23SIB09,SIB,sodium-ion,15.0,,15.0,charge,27,0.015577035911896,0.4360583471901482,0.3008689915584502,2.89973372147514,15.607422375690607,5,2.89904685205829,0.7811661002836274,0.7811661002836274
raw_CU_diffT/TC23SIB09/TC23SIB09_15deg.parquet,TC23SIB09_15deg.parquet,TC23SIB09,SIB,sodium-ion,15.0,,15.0,charge,28,0.0155742800006638,0.451632627190812,0.3116148423104033,2.90717480682437,15.61996002762431,5,2.907251125648462,0.7670347178707573,0.7670347178707573
raw_CU_diffT/TC23SIB09/TC23SIB09_15deg.parquet,TC23SIB09_15deg.parquet,TC23SIB09,SIB,sodium-ion,15.0,,15.0,charge,29,0.0155742515525001,0.4672068787433121,0.3223606734338585,2.91480668923383,15.619563756906077,5,2.91553171806273,0.8025253645066641,0.8025253645066641
raw_CU_diffT/TC23SIB09/TC23SIB09_15deg.parquet,TC23SIB09_15deg.parquet,TC23SIB09,SIB,sodium-ion,15.0,,15.0,charge,30,0.0155750045957126,0.4827818833390247,0.3331070241376713,2.92320175988424,15.646317458563534,5,2.9244991798938478,0.8895102833607496,0.8895102833607496
raw_CU_diffT/TC23SIB09/TC23SIB09_15deg.parquet,TC23SIB09_15deg.parquet,TC23SIB09,SIB,sodium-ion,15.0,,15.0,charge,31,0.0155748400545667,0.4983567233935914,0.3438532613123452,2.93274161289607,15.652857486187846,5,2.934649583498432,1.0120497909285007,1.0120497909285007
raw_CU_diffT/TC23SIB09/TC23SIB09_15deg.parquet,TC23SIB09_15deg.parquet,TC23SIB09,SIB,sodium-ion,15.0,,15.0,charge,32,0.0155740954435224,0.5139308188371139,0.3545989847246398,2.94457103063073,15.651892651933704,5,2.946250044760814,1.1469941599090134,1.1469941599090134
raw_CU_diffT/TC23SIB09/TC23SIB09_15deg.parquet,TC23SIB09_15deg.parquet,TC23SIB09,SIB,sodium-ion,15.0,,15.0,charge,33,0.015574565988574,0.5295053848256879,0.3653450328008608,2.95792682484729,15.66970317679558,5,2.959300563680994,1.280070959822126,1.280070959822126
raw_CU_diffT/TC23SIB09/TC23SIB09_15deg.parquet,TC23SIB09_15deg.parquet,TC23SIB09,SIB,sodium-ion,15.0,,15.0,charge,34,0.0155761350711697,0.5450815198968576,0.3760921635035268,2.97280899554574,15.673278977900551,5,2.9737629808469244,1.3918537390345875,1.3918537390345875
raw_CU_diffT/TC23SIB09/TC23SIB09_15deg.parquet,TC23SIB09_15deg.parquet,TC23SIB09,SIB,sodium-ion,15.0,,15.0,charge,35,0.0155762434078433,0.5606577633047009,0.3868393689556981,2.98845435448514,15.664619281767957,5,2.9892175427260863,1.4753298395197305,1.4753298395197305
raw_CU_diffT/TC23SIB09/TC23SIB09_15deg.parquet,TC23SIB09_15deg.parquet,TC23SIB09,SIB,sodium-ion,15.0,,15.0,charge,36,0.0155754258043194,0.5762331891090202,0.3975860102825652,3.00505369872572,15.688710580110495,5,3.00547345225824,1.5375373986869647,1.5375373986869647
raw_CU_diffT/TC23SIB09/TC23SIB09_15deg.parquet,TC23SIB09_15deg.parquet,TC23SIB09,SIB,sodium-ion,15.0,,15.0,charge,37,0.0155748094186332,0.5918079985276534,0.4083322263192367,3.02184384002654,15.696302044198896,5,3.0222635935590576,1.5819023915251194,1.5819023915251194
raw_CU_diffT/TC23SIB09/TC23SIB09_15deg.parquet,TC23SIB09_15deg.parquet,TC23SIB09,SIB,sodium-ion,15.0,,15.0,charge,38,0.0155757987647998,0.6073837972924532,0.4190791249791978,3.03920637250806,15.697214834254144,5,3.039473488392396,1.6155667539687784,1.6155667539687784
raw_CU_diffT/TC23SIB09/TC23SIB09_15deg.parquet,TC23SIB09_15deg.parquet,TC23SIB09,SIB,sodium-ion,15.0,,15.0,charge,39,0.0155761519393806,0.6229599492318337,0.4298262673204934,3.05675970204983,15.704341187845303,5,3.0569886585221115,1.6422340510822266,1.6422340510822266
raw_CU_diffT/TC23SIB09/TC23SIB09_15deg.parquet,TC23SIB09_15deg.parquet,TC23SIB09,SIB,sodium-ion,15.0,,15.0,charge,40,0.0155751173910897,0.6385350666229235,0.4405726958502017,3.07450382865183,15.718696270718231,5,3.0747709445361577,1.6689133076157816,1.6689133076157816
raw_CU_diffT/TC23SIB09/TC23SIB09_15deg.parquet,TC23SIB09_15deg.parquet,TC23SIB09,SIB,sodium-ion,15.0,,15.0,charge,41,0.0155752302417944,0.6541102968647179,0.4513192022439801,3.0926295493743,15.720909999999998,5,3.092858505846584,1.691968623522115,1.691968623522115
raw_CU_diffT/TC23SIB09/TC23SIB09_15deg.parquet,TC23SIB09_15deg.parquet,TC23SIB09,SIB,sodium-ion,15.0,,15.0,charge,42,0.0155755832480221,0.66968588011274,0.4620659522029337,3.11075527009677,15.737531243093922,5,3.111136864217246,1.7115347680667412,1.7115347680667412
raw_CU_diffT/TC23SIB09/TC23SIB09_15deg.parquet,TC23SIB09_15deg.parquet,TC23SIB09,SIB,sodium-ion,15.0,,15.0,charge,43,0.0155745803272439,0.6852604604399839,0.4728120101724664,3.12964417906019,15.727329033149172,5,3.12964417906019,1.729270024572827,1.729270024572827
raw_CU_diffT/TC23SIB09/TC23SIB09_15deg.parquet,TC23SIB09_15deg.parquet,TC23SIB09,SIB,sodium-ion,15.0,,15.0,charge,44,0.0155759067403113,0.7008363671802952,0.4835589833327403,3.14815149390314,15.754152486187843,5,3.148304131551324,1.743376532040969,1.743376532040969
raw_CU_diffT/TC23SIB09/TC23SIB09_15deg.parquet,TC23SIB09_15deg.parquet,TC23SIB09,SIB,sodium-ion,15.0,,15.0,charge,45,0.0155763199125436,0.7164126870928388,0.4943062415711779,3.16704040286655,15.75208464088398,5,3.1671167216906477,1.7522131012499926,1.7522131012499926
raw_CU_diffT/TC23SIB09/TC23SIB09_15deg.parquet,TC23SIB09_15deg.parquet,TC23SIB09,SIB,sodium-ion,15.0,,15.0,charge,46,0.0155766223002205,0.7319893093930593,0.5050537084492986,3.18592931182997,15.757186022099448,5,3.1859674712420203,1.7593105476854305,1.7593105476854305
raw_CU_diffT/TC23SIB09/TC23SIB09_15deg.parquet,TC23SIB09_15deg.parquet,TC23SIB09,SIB,sodium-ion,15.0,,15.0,charge,47,0.0155763878346395,0.7475656972276988,0.5158010135522273,3.20481822079339,15.765949226519338,5,3.204932699029532,1.7664276623303863,1.7664276623303863
raw_CU_diffT/TC23SIB09/TC23SIB09_15deg.parquet,TC23SIB09_15deg.parquet,TC23SIB09,SIB,sodium-ion,15.0,,15.0,charge,48,0.015576339464611,0.7631420366923098,0.5265482852810862,3.22389792681705,15.777072955801104,5,3.223936086229094,1.7682179755451557,1.7682179755451557
raw_CU_diffT/TC23SIB09/TC23SIB09_15deg.parquet,TC23SIB09_15deg.parquet,TC23SIB09,SIB,sodium-ion,15.0,,15.0,charge,49,0.0155761233089163,0.7787181600012262,0.5372954078681014,3.2429776328407,15.773358618784531,5,3.242939473428656,1.7700562275384186,1.7700562275384186
raw_CU_diffT/TC23SIB09/TC23SIB09_15deg.parquet,TC23SIB09_15deg.parquet,TC23SIB09,SIB,sodium-ion,15.0,,15.0,charge,50,0.0155752336994875,0.7942933937007137,0.5480419166475986,3.26205733886436,15.782621132596685,5,3.261981020040264,1.7701037047072532,1.7701037047072532
raw_CU_diffT/TC23SIB09/TC23SIB09_15deg.parquet,TC23SIB09_15deg.parquet,TC23SIB09,SIB,sodium-ion,15.0,,15.0,charge,51,0.0155752860467967,0.8098686797475104,0.5587884615453865,3.28094624782778,15.794357320441993,5,3.280984407239824,1.762949869878753,1.762949869878753
raw_CU_diffT/TC23SIB09/TC23SIB09_15deg.parquet,TC23SIB09_15deg.parquet,TC23SIB09,SIB,sodium-ion,15.0,,15.0,charge,52,0.0155761597682076,0.825444839515718,0.5695356092883705,3.30002595385143,15.80474,5,3.2998733162032443,1.754048526676911,1.754048526676911
raw_CU_diffT/TC23SIB09/TC23SIB09_15deg.parquet,TC23SIB09_15deg.parquet,TC23SIB09,SIB,sodium-ion,15.0,,15.0,charge,53,0.0155757132492601,0.8410205527649781,0.5802824489448191,3.31891486281485,15.815200220994477,5,3.318685906342568,1.7452256819071579,1.7452256819071579
raw_CU_diffT/TC23SIB09/TC23SIB09_15deg.parquet,TC23SIB09_15deg.parquet,TC23SIB09,SIB,sodium-ion,15.0,,15.0,charge,54,0.0155751959808669,0.856595748745845,0.5910289316994428,3.3374221776578,15.82090447513812,5,3.33738401824575,1.732953726124407,1.732953726124407
raw_CU_diffT/TC23SIB09/TC23SIB09_15deg.parquet,TC23SIB09_15deg.parquet,TC23SIB09,SIB,sodium-ion,15.0,,15.0,charge,55,0.0155728955192392,0.8721686442650842,0.6017738271949886,3.35612028956098,15.821222928176796,5,3.3559294925007435,1.7187927846743492,1.7187927846743492
raw_CU_diffT/TC23SIB09/TC23SIB09_15deg.parquet,TC23SIB09_15deg.parquet,TC23SIB09,SIB,sodium-ion,15.0,,15.0,charge,56,0.0155744373182941,0.8877430815833783,0.6125197864920414,3.37443680734369,15.828478093922651,5,3.374322329107548,1.7026228550316205,1.7026228550316205
raw_CU_diffT/TC23SIB09/TC23SIB09_15deg.parquet,TC23SIB09_15deg.parquet,TC23SIB09,SIB,sodium-ion,15.0,,15.0,charge,57,0.0155763681631152,0.9033194497464936,0.6232670780221267,3.3927533251264,15.844220220994474,5,3.3925243686541138,1.6830520898945451,1.6830520898945451
raw_CU_diffT/TC23SIB09/TC23SIB09_15deg.parquet,TC23SIB09_15deg.parquet,TC23SIB09,SIB,sodium-ion,15.0,,15.0,charge,58,0.0155751643809933,0.9188946141274869,0.6340135389736541,3.41087904584887,15.837301546961324,5,3.4104974517283977,1.6600209020459147,1.6600209020459147
raw_CU_diffT/TC23SIB09/TC23SIB09_15deg.parquet,TC23SIB09_15deg.parquet,TC23SIB09,SIB,sodium-ion,15.0,,15.0,charge,59,0.0155754751942535,0.9344700893217404,0.6447602143782996,3.42843237539063,15.853999723756903,5,3.4282034189183497,1.6334041352654367,1.6334041352654367
raw_CU_diffT/TC23SIB09/TC23SIB09_15deg.parquet,TC23SIB09_15deg.parquet,TC23SIB09,SIB,sodium-ion,15.0,,15.0,charge,60,0.0155748710957039,0.9500449604174442,0.6555064729705561,3.4459857049324,15.858868149171272,5,3.4456041108119235,1.6067750139594068,1.6067750139594068
raw_CU_diffT/TC23SIB09/TC23SIB09_15deg.parquet,TC23SIB09_15deg.parquet,TC23SIB09,SIB,sodium-ion,15.0,,15.0,charge,61,0.0155754467594286,0.9656204071768728,0.666253128755907,3.46296664329345,15.855068756906077,5,3.4627376868211663,1.5837196769081174,1.5837196769081174
raw_CU_diffT/TC23SIB09/TC23SIB09_15deg.parquet,TC23SIB09_15deg.parquet,TC23SIB09,SIB,sodium-ion,15.0,,15.0,charge,62,0.0155743476892254,0.9811947548660982,0.6769990262112184,3.47975678459427,15.871215580110494,5,3.4796423063581257,1.562464979397646,1.562464979397646
raw_CU_diffT/TC23SIB09/TC23SIB09_15deg.parquet,TC23SIB09_15deg.parquet,TC23SIB09,SIB,sodium-ion,15.0,,15.0,charge,63,0.0155744471006284,0.9967692019667266,0.6877449922578291,3.49654692589508,15.865830386740331,5,3.4963179694228,1.548285315064419,1.548285315064419
raw_CU_diffT/TC23SIB09/TC23SIB09_15deg.parquet,TC23SIB09_15deg.parquet,TC23SIB09,SIB,sodium-ion,15.0,,15.0,charge,64,0.0155738494547912,1.0123430514215177,0.6984905459442556,3.51295547307543,15.885673674033146,5,3.5129173136633804,1.5411587158783675,1.5411587158783675
raw_CU_diffT/TC23SIB09/TC23SIB09_15deg.parquet,TC23SIB09_15deg.parquet,TC23SIB09,SIB,sodium-ion,15.0,,15.0,charge,65,0.0155749475581535,1.0279179989796712,0.7092368572936264,3.52936402025577,15.878780552486187,5,3.5294403390798643,1.5375167562098113,1.5375167562098113
raw_CU_diffT/TC23SIB09/TC23SIB09_15deg.parquet,TC23SIB09_15deg.parquet,TC23SIB09,SIB,sodium-ion,15.0,,15.0,charge,66,0.0155756859643701,1.0434936849440413,0.7199836781242059,3.54596336449635,15.89868502762431,5,3.5459633644963495,1.541040517685218,1.541040517685218
raw_CU_diffT/TC23SIB09/TC23SIB09_15deg.parquet,TC23SIB09_15deg.parquet,TC23SIB09,SIB,sodium-ion,15.0,,15.0,charge,67,0.0155754959090471,1.0590691808530883,0.7307303678215236,3.56237191167669,15.896478895027624,5,3.5625627087369303,1.551709395080053,1.551709395080053
raw_CU_diffT/TC23SIB09/TC23SIB09_15deg.parquet,TC23SIB09_15deg.parquet,TC23SIB09,SIB,sodium-ion,15.0,,15.0,charge,68,0.0155753546628386,1.0746445355159269,0.7414769600626073,3.57916205297751,15.903518812154696,5,3.5793146906257,1.5659274988753964,1.5659274988753964
raw_CU_diffT/TC23SIB09/TC23SIB09_15deg.parquet,TC23SIB09_15deg.parquet,TC23SIB09,SIB,sodium-ion,15.0,,15.0,charge,69,0.0155752013110887,1.0902197368270157,0.7522234464949464,3.59595219427833,15.90299312154696,5,3.5962193101626583,1.585505109566867,1.585505109566867
raw_CU_diffT/TC23SIB09/TC23SIB09_15deg.parquet,TC23SIB09_15deg.parquet,TC23SIB09,SIB,sodium-ion,15.0,,15.0,charge,70,0.015574424342483,1.1057941611694986,0.7629693968390248,3.61312392969962,15.905879640883978,5,3.6133910455839477,1.6104566000099112,1.6104566000099112
raw_CU_diffT/TC23SIB09/TC23SIB09_15deg.parquet,TC23SIB09_15deg.parquet,TC23SIB09,SIB,sodium-ion,15.0,,15.0,charge,71,0.0155733727799944,1.121367533949493,0.7737146216321591,3.63048646218114,15.895910220994477,5,3.63082989688957,1.6441580353337883,1.6441580353337883
raw_CU_diffT/TC23SIB09/TC23SIB09_15deg.parquet,TC23SIB09_15deg.parquet,TC23SIB09,SIB,sodium-ion,15.0,,15.0,charge,72,0.0155750228373661,1.1369425567868592,0.7844609849222415,3.64823058878314,15.8938423480663,5,3.648726661139758,1.6849503704542315,1.6849503704542315
raw_CU_diffT/TC23SIB09/TC23SIB09_15deg.parquet,TC23SIB09_15deg.parquet,TC23SIB09,SIB,sodium-ion,15.0,,15.0,charge,73,0.0155742699827393,1.1525168267695984,0.7952068287620854,3.66635630950562,15.890706546961326,5,3.667043178922466,1.7258348336160338,1.7258348336160338
raw_CU_diffT/TC23SIB09/TC23SIB09_15deg.parquet,TC23SIB09_15deg.parquet,TC23SIB09,SIB,sodium-ion,15.0,,15.0,charge,74,0.0155741431824727,1.1680909699520712,0.8059525851130221,3.68543601552927,15.892428922651932,5,3.6858176096497446,1.766859533904153,1.766859533904153
raw_CU_diffT/TC23SIB09/TC23SIB09_15deg.parquet,TC23SIB09_15deg.parquet,TC23SIB09,SIB,sodium-ion,15.0,,15.0,charge,75,0.0155710386534442,1.1836620086055154,0.816696199419152,3.70470651861316,15.886879806629834,5,3.7050117939095424,1.8004966080607687,1.8004966080607687
raw_CU_diffT/TC23SIB09/TC23SIB09_15deg.parquet,TC23SIB09_15deg.parquet,TC23SIB09,SIB,sodium-ion,15.0,,15.0,charge,76,0.0155757643619702,1.1992377729674857,0.8274430743420497,3.72435861581753,15.893988922651934,5,3.724511253465716,1.8126921631806852,1.8126921631806852
raw_CU_diffT/TC23SIB09/TC23SIB09_15deg.parquet,TC23SIB09_15deg.parquet,TC23SIB09,SIB,sodium-ion,15.0,,15.0,charge,77,0.0155751297428185,1.2148129027103045,0.8381895113941318,3.74420151008213,15.904389116022102,5,3.7439725536098445,1.798548071586282,1.798548071586282
raw_CU_diffT/TC23SIB09/TC23SIB09_15deg.parquet,TC23SIB09_15deg.parquet,TC23SIB09,SIB,sodium-ion,15.0,,15.0,charge,78,0.0155747351881196,1.230387637898424,0.8489356762136671,3.76385360728649,15.941396519337015,5,3.763166737869642,1.7612844835454098,1.7612844835454098
raw_CU_diffT/TC23SIB09/TC23SIB09_15deg.parquet,TC23SIB09_15deg.parquet,TC23SIB09,SIB,sodium-ion,15.0,,15.0,charge,79,0.0155747606275613,1.2459623985259851,0.8596818585857597,3.78274251624991,16.034272983425414,5,3.7818266903607762,1.702668407367696,1.702668407367696
raw_CU_diffT/TC23SIB09/TC23SIB09_15deg.parquet,TC23SIB09_15deg.parquet,TC23SIB09,SIB,sodium-ion,15.0,,15.0,charge,80,0.015575208862096,1.2615376073880813,0.8704283502280986,3.80067743991215,16.151215552486185,5,3.799761614023012,1.6370345784863787,1.6370345784863787
raw_CU_diffT/TC23SIB09/TC23SIB09_15deg.parquet,TC23SIB09_15deg.parquet,TC23SIB09,SIB,sodium-ion,15.0,,15.0,charge,81,0.0155735700979483,1.2771111774860295,0.8811737111655222,3.8176583782732,16.28053102209945,5,3.8170096682683985,1.5731932631393875,1.5731932631393875
raw_CU_diffT/TC23SIB09/TC23SIB09_15deg.parquet,TC23SIB09_15deg.parquet,TC23SIB09,SIB,sodium-ion,15.0,,15.0,charge,82,0.0155737431435997,1.2926849206296291,0.8919191914999737,3.83387612839331,16.386677044198898,5,3.833570853096932,1.518094605869436,1.518094605869436
raw_CU_diffT/TC23SIB09/TC23SIB09_15deg.parquet,TC23SIB09_15deg.parquet,TC23SIB09,SIB,sodium-ion,15.0,,15.0,charge,83,0.015574713903071,1.3082596345327002,0.9026653416333756,3.85009387851342,16.49189223756906,5,3.84963596556885,1.477196554233558,1.477196554233558
raw_CU_diffT/TC23SIB09/TC23SIB09_15deg.parquet,TC23SIB09_15deg.parquet,TC23SIB09,SIB,sodium-ion,15.0,,15.0,charge,84,0.0155749943135671,1.3238346288462672,0.9134116852427736,3.86554844039258,16.56377052486188,5,3.8653194839202962,1.4434275884894987,1.4434275884894987
raw_CU_diffT/TC23SIB09/TC23SIB09_15deg.parquet,TC23SIB09_15deg.parquet,TC23SIB09,SIB,sodium-ion,15.0,,15.0,charge,85,0.0155754710948131,1.3394100999410803,0.924158357818911,3.88100300227174,16.62857486187845,5,3.880659567563316,1.4061513556401053,1.4061513556401053
raw_CU_diffT/TC23SIB09/TC23SIB09_15deg.parquet,TC23SIB09_15deg.parquet,TC23SIB09,SIB,sodium-ion,15.0,,15.0,charge,86,0.0155747886465962,1.3549848885876763,0.9349045595234136,3.89607597003043,16.69345685082873,5,3.895541738261766,1.3635155555923575,1.3635155555923575
raw_CU_diffT/TC23SIB09/TC23SIB09_15deg.parquet,TC23SIB09_15deg.parquet,TC23SIB09,SIB,sodium-ion,15.0,,15.0,charge,87,0.0155761077098752,1.3705609962975518,0.9456516713474936,3.91057654660841,16.743811022099447,5,3.90996599601565,1.3156181984179511,1.3156181984179511
raw_CU_diffT/TC23SIB09/TC23SIB09_15deg.parquet,TC23SIB09_15deg.parquet,TC23SIB09,SIB,sodium-ion,15.0,,15.0,charge,88,0.0155737343956894,1.3861347306932412,0.956397145646113,3.92450473200567,16.80270458563536,5,3.923817862588824,1.2588820906996432,1.2588820906996432
raw_CU_diffT/TC23SIB09/TC23SIB09_15deg.parquet,TC23SIB09_15deg.parquet,TC23SIB09,SIB,sodium-ion,15.0,,15.0,charge,89,0.0155742820237622,1.401709012717003,0.9671429977939516,3.937669729162,16.86373458563536,5,3.937021019157192,1.195043914199971,1.195043914199971
raw_CU_diffT/TC23SIB09/TC23SIB09_15deg.parquet,TC23SIB09_15deg.parquet,TC23SIB09,SIB,sodium-ion,15.0,,15.0,charge,90,0.0155713955224865,1.41728040823949,0.9778868583304988,3.95026233513761,16.922524640883978,5,3.949499146896662,0.9908875118880758,0.9908875118880758
raw_CU_diffT/TC23SIB09/TC23SIB09_15deg.parquet,TC23SIB09_15deg.parquet,TC23SIB09,SIB,sodium-ion,15.0,,15.0,charge,91,0.0155737094863354,1.4328541177258252,0.9886323154423078,3.96209175287227,16.979772486187844,5,3.958313971079592,0.6693947324361602,0.6693947324361602
raw_CU_diffT/TC23SIB09/TC23SIB09_15deg.parquet,TC23SIB09_15deg.parquet,TC23SIB09,SIB,sodium-ion,15.0,,15.0,charge,92,0.0155744728267253,1.4484285905525505,0.9993782992392606,3.97296718530576,17.036115165745855,5,3.9638852452384983,33.9067167523026,33.9067167523026
raw_CU_diffT/TC23SIB09/TC23SIB09_15deg.parquet,TC23SIB09_15deg.parquet,TC23SIB09,SIB,sodium-ion,15.0,,15.0,charge,93,0.0001101483464471,1.4485387388989976,0.9994542987520114,3.96857885292032,16.13935917127072,5,3.9664800852577136,12.520110214856686,12.520110214856686
raw_CU_diffT/TC23SIB09/TC23SIB09_15deg.parquet,TC23SIB09_15deg.parquet,TC23SIB09,SIB,sodium-ion,15.0,,15.0,charge,94,8.11396008297626e-05,1.4486198784998274,0.9995102829798892,3.96552609995653,15.769162154696131,5,3.9662892881974776,-28.214349175388634,28.214349175388634
raw_CU_diffT/TC23SIB09/TC23SIB09_15deg.parquet,TC23SIB09_15deg.parquet,TC23SIB09,SIB,sodium-ion,15.0,,15.0,charge,95,7.69582922918169e-05,1.4486968367921191,0.9995633822129232,3.96323653523369,15.640355662983426,5,3.963541810530072,-47.22588715146412,47.22588715146412
raw_CU_diffT/TC23SIB09/TC23SIB09_15deg.parquet,TC23SIB09_15deg.parquet,TC23SIB09,SIB,sodium-ion,15.0,,15.0,charge,96,7.34573946052709e-05,1.4487702941867244,0.9996140659170188,3.96113776757109,15.59116281767956,5,3.961366724043374,-39.818792042540736,39.818792042540736
raw_CU_diffT/TC23SIB09/TC23SIB09_15deg.parquet,TC23SIB09_15deg.parquet,TC23SIB09,SIB,sodium-ion,15.0,,15.0,charge,97,7.38269361133887e-05,1.4488441211228378,0.9996650045952058,3.95922979696873,15.56119635359116,5,3.959496912853056,-35.1235780889765,35.1235780889765
raw_CU_diffT/TC23SIB09/TC23SIB09_15deg.parquet,TC23SIB09_15deg.parquet,TC23SIB09,SIB,sodium-ion,15.0,,15.0,charge,98,7.24914866467385e-05,1.4489166126094846,0.9997150218477696,3.95770342048683,15.539628259668511,5,3.9578178987229764,-32.04176323284628,32.04176323284628
raw_CU_diffT/TC23SIB09/TC23SIB09_15deg.parquet,TC23SIB09_15deg.parquet,TC23SIB09,SIB,sodium-ion,15.0,,15.0,charge,99,7.05916580678142e-05,1.4489872042675525,0.9997637282677068,3.95617704400494,15.549761325966852,5,3.956329681653132,-29.119839088845765,29.119839088845765
raw_CU_diffT/TC23SIB09/TC23SIB09_15deg.parquet,TC23SIB09_15deg.parquet,TC23SIB09,SIB,sodium-ion,15.0,,15.0,charge,100,6.98825763144085e-05,1.4490570868438668,0.999811945439557,3.95484146458329,15.526505994475135,5,3.9549941022314763,-26.26692136965721,26.26692136965721
raw_CU_diffT/TC23SIB09/TC23SIB09_15deg.parquet,TC23SIB09_15deg.parquet,TC23SIB09,SIB,sodium-ion,15.0,,15.0,charge,101,7.13489633878072e-05,1.4491284358072547,0.9998611743805956,3.95369668222187,15.518767403314918,5,3.953773001045962,-23.992525782734447,23.992525782734447
raw_CU_diffT/TC23SIB09/TC23SIB09_15deg.parquet,TC23SIB09_15deg.parquet,TC23SIB09,SIB,sodium-ion,15.0,,15.0,charge,102,6.91142462297177e-05,1.4491975500534844,0.9999088614245416,3.95255189986045,15.511005,5,3.95266637809659,-17.461578980612103,17.461578980612103
raw_CU_diffT/TC23SIB09/TC23SIB09_15deg.parquet,TC23SIB09_15deg.parquet,TC23SIB09,SIB,sodium-ion,15.0,,15.0,charge,103,6.5644944535095e-05,1.4492631949980197,0.9999541547399672,3.95159791455926,15.507472651933702,5,3.952122606474915,-11.726900660796673,11.726900660796673
raw_CU_diffT/TC23SIB09/TC23SIB09_15deg.parquet,TC23SIB09_15deg.parquet,TC23SIB09,SIB,sodium-ion,15.0,,15.0,charge,104,6.64448942144915e-05,1.449329639892234,1.0000000000000002,3.95064392925808,15.494513370165745,5,3.951597914559263,-11.444845449098166,11.444845449098166
raw_CU_diffT/TC23SIB09/TC23SIB09_15deg.parquet,TC23SIB09_15deg.parquet,TC23SIB09,SIB,sodium-ion,15.0,,15.0,charge,0,0.0155719086688878,0.0155719086688878,0.0107442145943042,2.17699445729908,15.620933977900556,11,2.3087716269024585,2.187367287672699,2.187367287672699
raw_CU_diffT/TC23SIB09/TC23SIB09_15deg.parquet,TC23SIB09_15deg.parquet,TC23SIB09,SIB,sodium-ion,15.0,,15.0,charge,1,0.0155737885525273,0.0311456972214151,0.0214897262597423,2.23518756067123,15.670031022099446,11,2.332276007608743,2.1548070294082464,2.1548070294082464
raw_CU_diffT/TC23SIB09/TC23SIB09_15deg.parquet,TC23SIB09_15deg.parquet,TC23SIB09,SIB,sodium-ion,15.0,,15.0,charge,2,0.0155731146539502,0.0467188118753653,0.0322347729525762,2.28803834635675,15.66541187845304,11,2.3550796633973725,2.0925821974553998,2.0925821974553998
raw_CU_diffT/TC23SIB09/TC23SIB09_15deg.parquet,TC23SIB09_15deg.parquet,TC23SIB09,SIB,sodium-ion,15.0,,15.0,charge,3,0.0155736687994026,0.0622924806747679,0.0429802019914529,2.33764558201826,15.655296022099447,11,2.3772465718540223,2.034881834423288,2.034881834423288
raw_CU_diffT/TC23SIB09/TC23SIB09_15deg.parquet,TC23SIB09_15deg.parquet,TC23SIB09,SIB,sodium-ion,15.0,,15.0,charge,4,0.0155766713198895,0.0778691519946574,0.0537277026918785,2.38477245589668,15.647696491712706,11,2.398815119530096,1.9787126535652106,1.9787126535652106
raw_CU_diffT/TC23SIB09/TC23SIB09_15deg.parquet,TC23SIB09_15deg.parquet,TC23SIB09,SIB,sodium-ion,15.0,,15.0,charge,5,0.0155736864576422,0.0934428384522996,0.0644731439144842,2.42999135917275,15.63379814917127,11,2.4197750438564465,3.0297363977680476,3.0297363977680476
raw_CU_diffT/TC23SIB09/TC23SIB09_15deg.parquet,TC23SIB09_15deg.parquet,TC23SIB09,SIB,sodium-ion,15.0,,15.0,charge,6,0.0155762180485554,0.109019056500855,0.0752203318694021,2.47330229184645,15.62911914364641,11,2.463935890707561,3.9886654925822995,3.9886654925822995
raw_CU_diffT/TC23SIB09/TC23SIB09_15deg.parquet,TC23SIB09_15deg.parquet,TC23SIB09,SIB,sodium-ion,15.0,,15.0,charge,7,0.0155708197297571,0.1245898762306121,0.085963795123845,2.51470525391778,15.613541022099447,11,2.505494959464541,3.752916873681599,3.752916873681599
raw_CU_diffT/TC23SIB09/TC23SIB09_15deg.parquet,TC23SIB09_15deg.parquet,TC23SIB09,SIB,sodium-ion,15.0,,15.0,charge,8,0.0155704603619074,0.1401603365925195,0.0967070104237578,2.55458183950722,15.610784254143647,11,2.5445736664384464,3.5213031663212746,3.5213031663212746
raw_CU_diffT/TC23SIB09/TC23SIB09_15deg.parquet,TC23SIB09_15deg.parquet,TC23SIB09,SIB,sodium-ion,15.0,,15.0,charge,9,0.0155702271873854,0.1557305637799049,0.1074500648392759,2.59293204861476,15.60778505524862,11,2.5811546664419818,3.287698489010637,3.287698489010637
raw_CU_diffT/TC23SIB09/TC23SIB09_15deg.parquet,TC23SIB09_15deg.parquet,TC23SIB09,SIB,sodium-ion,15.0,,15.0,charge,10,0.0155735979766058,0.1713041617565107,0.1181954450122528,2.62937428711995,15.591026408839776,11,2.6152206142878542,3.0522733937891786,3.0522733937891786
raw_CU_diffT/TC23SIB09/TC23SIB09_15deg.parquet,TC23SIB09_15deg.parquet,TC23SIB09,SIB,sodium-ion,15.0,,15.0,charge,11,0.0155755650807265,0.1868797268372372,0.1289421824362419,2.66276377266134,15.594455220994476,11,2.646754164788768,2.815966554861319,2.815966554861319
raw_CU_diffT/TC23SIB09/TC23SIB09_15deg.parquet,TC23SIB09_15deg.parquet,TC23SIB09,SIB,sodium-ion,15.0,,15.0,charge,12,0.0155713241187414,0.2024510509559786,0.1396859937060502,2.69233731699801,15.581857983425415,11,2.67573797275743,2.5799337451807247,2.5799337451807247
raw_CU_diffT/TC23SIB09/TC23SIB09_15deg.parquet,TC23SIB09_15deg.parquet,TC23SIB09,SIB,sodium-ion,15.0,,15.0,charge,13,0.0155704438368709,0.2180214947928495,0.1504291976041148,2.71790412306971,15.575749309392265,11,2.7021893833811337,2.3454709035292183,2.3454709035292183
raw_CU_diffT/TC23SIB09/TC23SIB09_15deg.parquet,TC23SIB09_15deg.parquet,TC23SIB09,SIB,sodium-ion,15.0,,15.0,charge,14,0.0155768736651951,0.2335983684580446,0.1611768379175727,2.74003658205715,15.57853220994475,11,2.7261430870344685,2.1149124805691315,2.1149124805691315
raw_CU_diffT/TC23SIB09/TC23SIB09_15deg.parquet,TC23SIB09_15deg.parquet,TC23SIB09,SIB,sodium-ion,15.0,,15.0,charge,15,0.0155777173651792,0.2491760858232238,0.1719250603622178,2.75949788220128,15.571544447513809,11,2.7476511192793165,1.8931734966311211,1.8931734966311211
raw_CU_diffT/TC23SIB09/TC23SIB09_15deg.parquet,TC23SIB09_15deg.parquet,TC23SIB09,SIB,sodium-ion,15.0,,15.0,charge,16,0.0155736647330093,0.2647497505562331,0.1826704865953882,2.7768604146828,15.558964005524862,11,2.766834896426737,1.687629529692856,1.687629529692856
raw_CU_diffT/TC23SIB09/TC23SIB09_15deg.parquet,TC23SIB09_15deg.parquet,TC23SIB09,SIB,sodium-ion,15.0,,15.0,charge,17,0.0155738486721048,0.2803235992283379,0.1934160397417813,2.79212417950173,15.56698596685083,11,2.7839199059115565,1.5092444670748932,1.5092444670748932
raw_CU_diffT/TC23SIB09/TC23SIB09_15deg.parquet,TC23SIB09_15deg.parquet,TC23SIB09,SIB,sodium-ion,15.0,,15.0,charge,18,0.0155740282255193,0.2958976274538572,0.2041617167753907,2.80567077077852,15.560627265193371,11,2.799270396666952,1.365569419868308,1.365569419868308
raw_CU_diffT/TC23SIB09/TC23SIB09_15deg.parquet,TC23SIB09_15deg.parquet,TC23SIB09,SIB,sodium-ion,15.0,,15.0,charge,19,0.0155741696869936,0.3114717971408508,0.2149074914137619,2.8180725796939,15.55716345303867,11,2.813267962813397,1.252570472032943,1.252570472032943
raw_CU_diffT/TC23SIB09/TC23SIB09_15deg.parquet,TC23SIB09_15deg.parquet,TC23SIB09,SIB,sodium-ion,15.0,,15.0,charge,20,0.0155742333931727,0.3270460305340235,0.2256533100077504,2.82952040330809,15.560420497237567,11,2.8261901273475996,1.1589700472227662,1.1589700472227662
raw_CU_diffT/TC23SIB09/TC23SIB09_15deg.parquet,TC23SIB09_15deg.parquet,TC23SIB09,SIB,sodium-ion,15.0,,15.0,charge,21,0.015573591365385,0.3426196218994085,0.2363986856191558,2.84039583574158,15.562842127071823,11,2.838175651767914,1.0774639965378583,1.0774639965378583
raw_CU_diffT/TC23SIB09/TC23SIB09_15deg.parquet,TC23SIB09_15deg.parquet,TC23SIB09,SIB,sodium-ion,15.0,,15.0,charge,22,0.0155740462304146,0.3581936681298231,0.2471443750756777,2.85069887699435,15.578652458563536,11,2.849345952385399,1.006511583118339,1.006511583118339
raw_CU_diffT/TC23SIB09/TC23SIB09_15deg.parquet,TC23SIB09_15deg.parquet,TC23SIB09,SIB,sodium-ion,15.0,,15.0,charge,23,0.0155711595389309,0.373764827668754,0.2578880727896696,2.86119271530736,15.584969309392266,11,2.859805100323821,0.9485007685630364,0.9485007685630364
raw_CU_diffT/TC23SIB09/TC23SIB09_15deg.parquet,TC23SIB09_15deg.parquet,TC23SIB09,SIB,sodium-ion,15.0,,15.0,charge,24,0.0155708110972942,0.3893356387660482,0.2686315300879361,2.87187735068061,15.586019972375691,11,2.8697265474561218,0.9064244458479607,0.9064244458479607
raw_CU_diffT/TC23SIB09/TC23SIB09_15deg.parquet,TC23SIB09_15deg.parquet,TC23SIB09,SIB,sodium-ion,15.0,,15.0,charge,25,0.0155747666239948,0.404910405390043,0.2793777165974129,2.88218039193338,15.601254364640882,11,2.879283745655244,0.8813940626231158,0.8813940626231158
raw_CU_diffT/TC23SIB09/TC23SIB09_15deg.parquet,TC23SIB09_15deg.parquet,TC23SIB09,SIB,sodium-ion,15.0,,15.0,charge,26,0.0155709058882092,0.4204813112782522,0.2901212392989613,2.89133865082473,15.606992099447512,11,2.8886674919814235,0.8772948997946912,0.8772948997946912
raw_CU_diffT/TC23SIB09/TC23SIB09_15deg.parquet,TC23SIB09_15deg.parquet,TC23SIB09,SIB,sodium-ion,15.0,,15.0,charge,27,0.015577035911896,0.4360583471901482,0.3008689915584502,2.89973372147514,15.607422375690607,11,2.8981379642440737,0.8941505487337906,0.8941505487337906
raw_CU_diffT/TC23SIB09/TC23SIB09_15deg.parquet,TC23SIB09_15deg.parquet,TC23SIB09,SIB,sodium-ion,15.0,,15.0,charge,28,0.0155742800006638,0.451632627190812,0.3116148423104033,2.90717480682437,15.61996002762431,11,2.9078859595034316,0.9257037522963287,0.9257037522963287
raw_CU_diffT/TC23SIB09/TC23SIB09_15deg.parquet,TC23SIB09_15deg.parquet,TC23SIB09,SIB,sodium-ion,15.0,,15.0,charge,29,0.0155742515525001,0.4672068787433121,0.3223606734338585,2.91480668923383,15.619563756906077,11,2.918032894070557,0.9652264432691027,0.9652264432691027
raw_CU_diffT/TC23SIB09/TC23SIB09_15deg.parquet,TC23SIB09_15deg.parquet,TC23SIB09,SIB,sodium-ion,15.0,,15.0,charge,30,0.0155750045957126,0.4827818833390247,0.3331070241376713,2.92320175988424,15.646317458563534,11,2.9286308035073323,1.0128243385845508,1.0128243385845508
raw_CU_diffT/TC23SIB09/TC23SIB09_15deg.parquet,TC23SIB09_15deg.parquet,TC23SIB09,SIB,sodium-ion,15.0,,15.0,charge,31,0.0155748400545667,0.4983567233935914,0.3438532613123452,2.93274161289607,15.652857486187846,11,2.939801104124818,1.0717701547330876,1.0717701547330876
raw_CU_diffT/TC23SIB09/TC23SIB09_15deg.parquet,TC23SIB09_15deg.parquet,TC23SIB09,SIB,sodium-ion,15.0,,15.0,charge,32,0.0155740954435224,0.5139308188371139,0.3545989847246398,2.94457103063073,15.651892651933704,11,2.951665212234073,1.1419912693290541,1.1419912693290541
raw_CU_diffT/TC23SIB09/TC23SIB09_15deg.parquet,TC23SIB09_15deg.parquet,TC23SIB09,SIB,sodium-ion,15.0,,15.0,charge,33,0.015574565988574,0.5295053848256879,0.3653450328008608,2.95792682484729,15.66970317679558,11,2.9643445441461576,1.222614232328624,1.222614232328624
raw_CU_diffT/TC23SIB09/TC23SIB09_15deg.parquet,TC23SIB09_15deg.parquet,TC23SIB09,SIB,sodium-ion,15.0,,15.0,charge,34,0.0155761350711697,0.5450815198968576,0.3760921635035268,2.97280899554574,15.673278977900551,11,2.9779431709848354,1.308090745773228,1.308090745773228
raw_CU_diffT/TC23SIB09/TC23SIB09_15deg.parquet,TC23SIB09_15deg.parquet,TC23SIB09,SIB,sodium-ion,15.0,,15.0,charge,35,0.0155762434078433,0.5606577633047009,0.3868393689556981,2.98845435448514,15.664619281767957,11,2.992461092750108,1.3920493090810169,1.3920493090810169
raw_CU_diffT/TC23SIB09/TC23SIB09_15deg.parquet,TC23SIB09_15deg.parquet,TC23SIB09,SIB,sodium-ion,15.0,,15.0,charge,36,0.0155754258043194,0.5762331891090202,0.3975860102825652,3.00505369872572,15.688710580110495,11,3.007863619067386,1.4695866837484743,1.4695866837484743
raw_CU_diffT/TC23SIB09/TC23SIB09_15deg.parquet,TC23SIB09_15deg.parquet,TC23SIB09,SIB,sodium-ion,15.0,,15.0,charge,37,0.0155748094186332,0.5918079985276534,0.4083322263192367,3.02184384002654,15.696302044198896,11,3.0240466788129043,1.5357406866309304,1.5357406866309304
raw_CU_diffT/TC23SIB09/TC23SIB09_15deg.parquet,TC23SIB09_15deg.parquet,TC23SIB09,SIB,sodium-ion,15.0,,15.0,charge,38,0.0155757987647998,0.6073837972924532,0.4190791249791978,3.03920637250806,15.697214834254144,11,3.04087151048831,1.5873224023204955,1.5873224023204955
raw_CU_diffT/TC23SIB09/TC23SIB09_15deg.parquet,TC23SIB09_15deg.parquet,TC23SIB09,SIB,sodium-ion,15.0,,15.0,charge,39,0.0155761519393806,0.6229599492318337,0.4298262673204934,3.05675970204983,15.704341187845303,11,3.05816466222066,1.6260944669683397,1.6260944669683397
raw_CU_diffT/TC23SIB09/TC23SIB09_15deg.parquet,TC23SIB09_15deg.parquet,TC23SIB09,SIB,sodium-ion,15.0,,15.0,charge,40,0.0155751173910897,0.6385350666229235,0.4405726958502017,3.07450382865183,15.718696270718231,11,3.075822062886188,1.6568080397711356,1.6568080397711356
raw_CU_diffT/TC23SIB09/TC23SIB09_15deg.parquet,TC23SIB09_15deg.parquet,TC23SIB09,SIB,sodium-ion,15.0,,15.0,charge,41,0.0155752302417944,0.6541102968647179,0.4513192022439801,3.0926295493743,15.720909999999998,11,3.093774331735718,1.6801863173176343,1.6801863173176343
raw_CU_diffT/TC23SIB09/TC23SIB09_15deg.parquet,TC23SIB09_15deg.parquet,TC23SIB09,SIB,sodium-ion,15.0,,15.0,charge,42,0.0155755832480221,0.66968588011274,0.4620659522029337,3.11075527009677,15.737531243093922,11,3.1119347428327795,1.699590767374815,1.699590767374815
raw_CU_diffT/TC23SIB09/TC23SIB09_15deg.parquet,TC23SIB09_15deg.parquet,TC23SIB09,SIB,sodium-ion,15.0,,15.0,charge,43,0.0155745803272439,0.6852604604399839,0.4728120101724664,3.12964417906019,15.727329033149172,11,3.1303032961773707,1.7165191820316181,1.7165191820316181
raw_CU_diffT/TC23SIB09/TC23SIB09_15deg.parquet,TC23SIB09_15deg.parquet,TC23SIB09,SIB,sodium-ion,15.0,,15.0,charge,44,0.0155759067403113,0.7008363671802952,0.4835589833327403,3.14815149390314,15.754152486187843,11,3.148827956207611,1.7301422507881057,1.7301422507881057
raw_CU_diffT/TC23SIB09/TC23SIB09_15deg.parquet,TC23SIB09_15deg.parquet,TC23SIB09,SIB,sodium-ion,15.0,,15.0,charge,45,0.0155763199125436,0.7164126870928388,0.4943062415711779,3.16704040286655,15.75208464088398,11,3.1674913777362046,1.7413998999609248,1.7413998999609248
raw_CU_diffT/TC23SIB09/TC23SIB09_15deg.parquet,TC23SIB09_15deg.parquet,TC23SIB09,SIB,sodium-ion,15.0,,15.0,charge,46,0.0155766223002205,0.7319893093930593,0.5050537084492986,3.18592931182997,15.757186022099448,11,3.186258870388564,1.7502726981269632,1.7502726981269632
raw_CU_diffT/TC23SIB09/TC23SIB09_15deg.parquet,TC23SIB09_15deg.parquet,TC23SIB09,SIB,sodium-ion,15.0,,15.0,charge,47,0.0155763878346395,0.7475656972276988,0.5158010135522273,3.20481822079339,15.765949226519338,11,3.2051130889773933,1.7575511459524193,1.7575511459524193
raw_CU_diffT/TC23SIB09/TC23SIB09_15deg.parquet,TC23SIB09_15deg.parquet,TC23SIB09,SIB,sodium-ion,15.0,,15.0,charge,48,0.015576339464611,0.7631420366923098,0.5265482852810862,3.22389792681705,15.777072955801104,11,3.224036688315401,1.7591799642260355,1.7591799642260355
raw_CU_diffT/TC23SIB09/TC23SIB09_15deg.parquet,TC23SIB09_15deg.parquet,TC23SIB09,SIB,sodium-ion,15.0,,15.0,charge,49,0.0155761233089163,0.7787181600012262,0.5372954078681014,3.2429776328407,15.773358618784531,11,3.24292559727882,1.7584354882600053,1.7584354882600053
raw_CU_diffT/TC23SIB09/TC23SIB09_15deg.parquet,TC23SIB09_15deg.parquet,TC23SIB09,SIB,sodium-ion,15.0,,15.0,charge,50,0.0155752336994875,0.7942933937007137,0.5480419166475986,3.26205733886436,15.782621132596685,11,3.2618318514295326,1.7568686833249956,1.7568686833249956
raw_CU_diffT/TC23SIB09/TC23SIB09_15deg.parquet,TC23SIB09_15deg.parquet,TC23SIB09,SIB,sodium-ion,15.0,,15.0,charge,51,0.0155752860467967,0.8098686797475104,0.5587884615453865,3.28094624782778,15.794357320441993,11,3.2806860700183638,1.7519746477872786,1.7519746477872786
raw_CU_diffT/TC23SIB09/TC23SIB09_15deg.parquet,TC23SIB09_15deg.parquet,TC23SIB09,SIB,sodium-ion,15.0,,15.0,charge,52,0.0155761597682076,0.825444839515718,0.5695356092883705,3.30002595385143,15.80474,11,3.2994882530453116,1.7463015416199141,1.7463015416199141
raw_CU_diffT/TC23SIB09/TC23SIB09_15deg.parquet,TC23SIB09_15deg.parquet,TC23SIB09,SIB,sodium-ion,15.0,,15.0,charge,53,0.0155757132492601,0.8410205527649781,0.5802824489448191,3.31891486281485,15.815200220994477,11,3.318221055323083,1.7366714068462272,1.7366714068462272
raw_CU_diffT/TC23SIB09/TC23SIB09_15deg.parquet,TC23SIB09_15deg.parquet,TC23SIB09,SIB,sodium-ion,15.0,,15.0,charge,54,0.0155751959808669,0.856595748745845,0.5910289316994428,3.3374221776578,15.82090447513812,11,3.3368150961024994,1.7239145640990614,1.7239145640990614
