Repository: DNV007/delivered-energy-decomposition

# Three-term energy accounting for a cold commercial sodium-ion 18650 cell

This repository holds the analysis code and the derived data behind a reanalysis
of a public commercial-cell archive. No new measurements were made. The
manuscript reporting the work is not distributed here; what is here is
everything needed to regenerate its numbers from the raw archive and to check
them.

**Source data.** Droese, D., Schlösser, A., Otto, M. *Dataset: Evaluation of
Commercial Sodium-Ion Batteries by State-of-the-Art Lithium-Ion Battery
Configurations.* Technische Universität Berlin, DepositOnce, 2025.
DOI [10.14279/depositonce-25036](https://doi.org/10.14279/depositonce-25036),
CC BY 4.0.

File: data_processed/ocv/ocv_slope_points.csv (part 71 of 85)
member_path,file_name,cell_id,cell_family,chemistry_type,temperature_deg_c,voltage_v,ambient_temperature_from_file_deg_c,direction,segment_index,segment_capacity_ah,cumulative_capacity_ah,soc_fraction_by_capacity,ocv_voltage_v,ocv_temperature_mean_deg_c,smoothing_window_segments,smoothed_ocv_voltage_v,dv_dcapacity_fraction_v,abs_dv_dcapacity_fraction_v
raw_CU_diffT/TC23SIB09/TC23SIB09_15deg.parquet,TC23SIB09_15deg.parquet,TC23SIB09,SIB,sodium-ion,15.0,,15.0,charge,55,0.0155728955192392,0.8721686442650842,0.6017738271949886,3.35612028956098,15.821222928176796,11,3.355270375383563,1.7086235482576626,1.7086235482576626
raw_CU_diffT/TC23SIB09/TC23SIB09_15deg.parquet,TC23SIB09_15deg.parquet,TC23SIB09,SIB,sodium-ion,15.0,,15.0,charge,56,0.0155744373182941,0.8877430815833783,0.6125197864920414,3.37443680734369,15.828478093922651,11,3.373534857604389,1.6906791627539235,1.6906791627539235
raw_CU_diffT/TC23SIB09/TC23SIB09_15deg.parquet,TC23SIB09_15deg.parquet,TC23SIB09,SIB,sodium-ion,15.0,,15.0,charge,57,0.0155763681631152,0.9033194497464936,0.6232670780221267,3.3927533251264,15.844220220994474,11,3.391608542764979,1.6720771361508184,1.6720771361508184
raw_CU_diffT/TC23SIB09/TC23SIB09_15deg.parquet,TC23SIB09_15deg.parquet,TC23SIB09,SIB,sodium-ion,15.0,,15.0,charge,58,0.0155751643809933,0.9188946141274869,0.6340135389736541,3.41087904584887,15.837301546961324,11,3.409474085678039,1.6519507581256505,1.6519507581256505
raw_CU_diffT/TC23SIB09/TC23SIB09_15deg.parquet,TC23SIB09_15deg.parquet,TC23SIB09,SIB,sodium-ion,15.0,,15.0,charge,59,0.0155754751942535,0.9344700893217404,0.6447602143782996,3.42843237539063,15.853999723756903,11,3.4271141411562733,1.6325973237264577,1.6325973237264577
raw_CU_diffT/TC23SIB09/TC23SIB09_15deg.parquet,TC23SIB09_15deg.parquet,TC23SIB09,SIB,sodium-ion,15.0,,15.0,charge,60,0.0155748710957039,0.9500449604174442,0.6555064729705561,3.4459857049324,15.858868149171272,11,3.4445633995742706,1.6148450713392606,1.6148450713392606
raw_CU_diffT/TC23SIB09/TC23SIB09_15deg.parquet,TC23SIB09_15deg.parquet,TC23SIB09,SIB,sodium-ion,15.0,,15.0,charge,61,0.0155754467594286,0.9656204071768728,0.666253128755907,3.46296664329345,15.855068756906077,11,3.461821860932031,1.5979236298074397,1.5979236298074397
raw_CU_diffT/TC23SIB09/TC23SIB09_15deg.parquet,TC23SIB09_15deg.parquet,TC23SIB09,SIB,sodium-ion,15.0,,15.0,charge,62,0.0155743476892254,0.9811947548660982,0.6769990262112184,3.47975678459427,15.871215580110494,11,3.4789068704168487,1.583448468982084,1.583448468982084
raw_CU_diffT/TC23SIB09/TC23SIB09_15deg.parquet,TC23SIB09_15deg.parquet,TC23SIB09,SIB,sodium-ion,15.0,,15.0,charge,63,0.0155744471006284,0.9967692019667266,0.6877449922578291,3.49654692589508,15.865830386740331,11,3.4958531184033133,1.571367471773783,1.571367471773783
raw_CU_diffT/TC23SIB09/TC23SIB09_15deg.parquet,TC23SIB09_15deg.parquet,TC23SIB09,SIB,sodium-ion,15.0,,15.0,charge,64,0.0155738494547912,1.0123430514215177,0.6984905459442556,3.51295547307543,15.885673674033146,11,3.5126779500787193,1.5640790340763147,1.5640790340763147
raw_CU_diffT/TC23SIB09/TC23SIB09_15deg.parquet,TC23SIB09_15deg.parquet,TC23SIB09,SIB,sodium-ion,15.0,,15.0,charge,65,0.0155749475581535,1.0279179989796712,0.7092368572936264,3.52936402025577,15.878780552486187,11,3.529468091379536,1.5615657128689122,1.5615657128689122
raw_CU_diffT/TC23SIB09/TC23SIB09_15deg.parquet,TC23SIB09_15deg.parquet,TC23SIB09,SIB,sodium-ion,15.0,,15.0,charge,66,0.0155756859643701,1.0434936849440413,0.7199836781242059,3.54596336449635,15.89868502762431,11,3.5462408874930578,1.5639592137210911,1.5639592137210911
raw_CU_diffT/TC23SIB09/TC23SIB09_15deg.parquet,TC23SIB09_15deg.parquet,TC23SIB09,SIB,sodium-ion,15.0,,15.0,charge,67,0.0155754959090471,1.0590691808530883,0.7307303678215236,3.56237191167669,15.896478895027624,11,3.5630830643557574,1.572852914496849,1.572852914496849
raw_CU_diffT/TC23SIB09/TC23SIB09_15deg.parquet,TC23SIB09_15deg.parquet,TC23SIB09,SIB,sodium-ion,15.0,,15.0,charge,68,0.0155753546628386,1.0746445355159269,0.7414769600626073,3.57916205297751,15.903518812154696,11,3.5800466575295165,1.5882010746207982,1.5882010746207982
raw_CU_diffT/TC23SIB09/TC23SIB09_15deg.parquet,TC23SIB09_15deg.parquet,TC23SIB09,SIB,sodium-ion,15.0,,15.0,charge,69,0.0155752013110887,1.0902197368270157,0.7522234464949464,3.59595219427833,15.90299312154696,11,3.5972183929508064,1.6100390120634245,1.6100390120634245
raw_CU_diffT/TC23SIB09/TC23SIB09_15deg.parquet,TC23SIB09_15deg.parquet,TC23SIB09,SIB,sodium-ion,15.0,,15.0,charge,70,0.015574424342483,1.1057941611694986,0.7629693968390248,3.61312392969962,15.905879640883978,11,3.614650306181509,1.6359605471000123,1.6359605471000123
raw_CU_diffT/TC23SIB09/TC23SIB09_15deg.parquet,TC23SIB09_15deg.parquet,TC23SIB09,SIB,sodium-ion,15.0,,15.0,charge,71,0.0155733727799944,1.121367533949493,0.7737146216321591,3.63048646218114,15.895910220994477,11,3.6323770875962142,1.6633670734285886,1.6633670734285886
raw_CU_diffT/TC23SIB09/TC23SIB09_15deg.parquet,TC23SIB09_15deg.parquet,TC23SIB09,SIB,sodium-ion,15.0,,15.0,charge,72,0.0155750228373661,1.1369425567868592,0.7844609849222415,3.64823058878314,15.8938423480663,11,3.650398737194921,1.6907608165915633,1.6907608165915633
raw_CU_diffT/TC23SIB09/TC23SIB09_15deg.parquet,TC23SIB09_15deg.parquet,TC23SIB09,SIB,sodium-ion,15.0,,15.0,charge,73,0.0155742699827393,1.1525168267695984,0.7952068287620854,3.66635630950562,15.890706546961326,11,3.668715254977631,1.7134058819911502,1.7134058819911502
raw_CU_diffT/TC23SIB09/TC23SIB09_15deg.parquet,TC23SIB09_15deg.parquet,TC23SIB09,SIB,sodium-ion,15.0,,15.0,charge,74,0.0155741431824727,1.1680909699520712,0.8059525851130221,3.68543601552927,15.892428922651932,11,3.6872225698205767,1.7273061592679824,1.7273061592679824
raw_CU_diffT/TC23SIB09/TC23SIB09_15deg.parquet,TC23SIB09_15deg.parquet,TC23SIB09,SIB,sodium-ion,15.0,,15.0,charge,75,0.0155710386534442,1.1836620086055154,0.816696199419152,3.70470651861316,15.886879806629834,11,3.7058339557872872,1.731251128158135,1.731251128158135
raw_CU_diffT/TC23SIB09/TC23SIB09_15deg.parquet,TC23SIB09_15deg.parquet,TC23SIB09,SIB,sodium-ion,15.0,,15.0,charge,76,0.0155757643619702,1.1992377729674857,0.8274430743420497,3.72435861581753,15.893988922651934,11,3.7244279965667038,1.72537421262291,1.72537421262291
raw_CU_diffT/TC23SIB09/TC23SIB09_15deg.parquet,TC23SIB09_15deg.parquet,TC23SIB09,SIB,sodium-ion,15.0,,15.0,charge,77,0.0155751297428185,1.2148129027103045,0.8381895113941318,3.74420151008213,15.904389116022102,11,3.7429179662223557,1.7141328225235952,1.7141328225235952
raw_CU_diffT/TC23SIB09/TC23SIB09_15deg.parquet,TC23SIB09_15deg.parquet,TC23SIB09,SIB,sodium-ion,15.0,,15.0,charge,78,0.0155747351881196,1.230387637898424,0.8489356762136671,3.76385360728649,15.941396519337015,11,3.7612691743796534,1.6963984326181105,1.6963984326181105
raw_CU_diffT/TC23SIB09/TC23SIB09_15deg.parquet,TC23SIB09_15deg.parquet,TC23SIB09,SIB,sodium-ion,15.0,,15.0,charge,79,0.0155747606275613,1.2459623985259851,0.8596818585857597,3.78274251624991,16.034272983425414,11,3.779377549914831,1.6697411400247404,1.6697411400247404
raw_CU_diffT/TC23SIB09/TC23SIB09_15deg.parquet,TC23SIB09_15deg.parquet,TC23SIB09,SIB,sodium-ion,15.0,,15.0,charge,80,0.015575208862096,1.2615376073880813,0.8704283502280986,3.80067743991215,16.151215552486185,11,3.7971563668914197,1.6367132495857106,1.6367132495857106
raw_CU_diffT/TC23SIB09/TC23SIB09_15deg.parquet,TC23SIB09_15deg.parquet,TC23SIB09,SIB,sodium-ion,15.0,,15.0,charge,81,0.0155735700979483,1.2771111774860295,0.8811737111655222,3.8176583782732,16.28053102209945,11,3.8145535897475353,1.5972446321138705,1.5972446321138705
raw_CU_diffT/TC23SIB09/TC23SIB09_15deg.parquet,TC23SIB09_15deg.parquet,TC23SIB09,SIB,sodium-ion,15.0,,15.0,charge,82,0.0155737431435997,1.2926849206296291,0.8919191914999737,3.83387612839331,16.386677044198898,11,3.8314824925467064,1.5503774095824383,1.5503774095824383
raw_CU_diffT/TC23SIB09/TC23SIB09_15deg.parquet,TC23SIB09_15deg.parquet,TC23SIB09,SIB,sodium-ion,15.0,,15.0,charge,83,0.015574713903071,1.3082596345327002,0.9026653416333756,3.85009387851342,16.49189223756906,11,3.847873694539756,1.4978568157890777,1.4978568157890777
raw_CU_diffT/TC23SIB09/TC23SIB09_15deg.parquet,TC23SIB09_15deg.parquet,TC23SIB09,SIB,sodium-ion,15.0,,15.0,charge,84,0.0155749943135671,1.3238346288462672,0.9134116852427736,3.86554844039258,16.56377052486188,11,3.8636751601648016,1.4437507205972224,1.4437507205972224
raw_CU_diffT/TC23SIB09/TC23SIB09_15deg.parquet,TC23SIB09_15deg.parquet,TC23SIB09,SIB,sodium-ion,15.0,,15.0,charge,85,0.0155754710948131,1.3394100999410803,0.924158357818911,3.88100300227174,16.62857486187845,11,3.878904234609138,1.3913019828486313,1.3913019828486313
raw_CU_diffT/TC23SIB09/TC23SIB09_15deg.parquet,TC23SIB09_15deg.parquet,TC23SIB09,SIB,sodium-ion,15.0,,15.0,charge,86,0.0155747886465962,1.3549848885876763,0.9349045595234136,3.89607597003043,16.69345685082873,11,3.8935782630600584,1.3396286235470711,1.3396286235470711
raw_CU_diffT/TC23SIB09/TC23SIB09_15deg.parquet,TC23SIB09_15deg.parquet,TC23SIB09,SIB,sodium-ion,15.0,,15.0,charge,87,0.0155761077098752,1.3705609962975518,0.9456516713474936,3.91057654660841,16.743811022099447,11,3.9076972455175634,1.2266741373719299,1.2266741373719299
raw_CU_diffT/TC23SIB09/TC23SIB09_15deg.parquet,TC23SIB09_15deg.parquet,TC23SIB09,SIB,sodium-ion,15.0,,15.0,charge,88,0.0155737343956894,1.3861347306932412,0.956397145646113,3.92450473200567,16.80270458563536,11,3.919942947747292,1.0580827672108626,1.0580827672108626
raw_CU_diffT/TC23SIB09/TC23SIB09_15deg.parquet,TC23SIB09_15deg.parquet,TC23SIB09,SIB,sodium-ion,15.0,,15.0,charge,89,0.0155742820237622,1.401709012717003,0.9671429977939516,3.937669729162,16.86373458563536,11,3.930436786060302,0.901560473546283,0.901560473546283
raw_CU_diffT/TC23SIB09/TC23SIB09_15deg.parquet,TC23SIB09_15deg.parquet,TC23SIB09,SIB,sodium-ion,15.0,,15.0,charge,90,0.0155713955224865,1.41728040823949,0.9778868583304988,3.95026233513761,16.922524640883978,11,3.939317521954948,0.7522785096630002,0.7522785096630002
raw_CU_diffT/TC23SIB09/TC23SIB09_15deg.parquet,TC23SIB09_15deg.parquet,TC23SIB09,SIB,sodium-ion,15.0,,15.0,charge,91,0.0155737094863354,1.4328541177258252,0.9886323154423078,3.96209175287227,16.979772486187844,11,3.9466025006185252,0.6061162391151811,0.6061162391151811
raw_CU_diffT/TC23SIB09/TC23SIB09_15deg.parquet,TC23SIB09_15deg.parquet,TC23SIB09,SIB,sodium-ion,15.0,,15.0,charge,92,0.0155744728267253,1.4484285905525505,0.9993782992392606,3.97296718530576,17.036115165745855,11,3.952343757612917,55.98008709804708,55.98008709804708
raw_CU_diffT/TC23SIB09/TC23SIB09_15deg.parquet,TC23SIB09_15deg.parquet,TC23SIB09,SIB,sodium-ion,15.0,,15.0,charge,93,0.0001101483464471,1.4485387388989976,0.9994542987520114,3.96857885292032,16.13935917127072,11,3.956628018874591,53.526698861482146,53.526698861482146
raw_CU_diffT/TC23SIB09/TC23SIB09_15deg.parquet,TC23SIB09_15deg.parquet,TC23SIB09,SIB,sodium-ion,15.0,,15.0,charge,94,8.11396008297626e-05,1.4486198784998274,0.9995102829798892,3.96552609995653,15.769162154696131,11,3.9595073199654336,40.123471179227636,40.123471179227636
raw_CU_diffT/TC23SIB09/TC23SIB09_15deg.parquet,TC23SIB09_15deg.parquet,TC23SIB09,SIB,sodium-ion,15.0,,15.0,charge,95,7.69582922918169e-05,1.4486968367921191,0.9995633822129232,3.96323653523369,15.640355662983426,11,3.9610683868219145,17.509098997397814,17.509098997397814
raw_CU_diffT/TC23SIB09/TC23SIB09_15deg.parquet,TC23SIB09_15deg.parquet,TC23SIB09,SIB,sodium-ion,15.0,,15.0,charge,96,7.34573946052709e-05,1.4487702941867244,0.9996140659170188,3.96113776757109,15.59116281767956,11,3.961380600193211,-5.403674426350335,5.403674426350335
raw_CU_diffT/TC23SIB09/TC23SIB09_15deg.parquet,TC23SIB09_15deg.parquet,TC23SIB09,SIB,sodium-ion,15.0,,15.0,charge,97,7.38269361133887e-05,1.4488441211228378,0.9996650045952058,3.95922979696873,15.56119635359116,11,3.9605133408285,-28.032236833998468,28.032236833998468
raw_CU_diffT/TC23SIB09/TC23SIB09_15deg.parquet,TC23SIB09_15deg.parquet,TC23SIB09,SIB,sodium-ion,15.0,,15.0,charge,98,7.24914866467385e-05,1.4489166126094846,0.9997150218477696,3.95770342048683,15.539628259668511,11,3.9585706798515456,-36.12179449352698,36.12179449352698
raw_CU_diffT/TC23SIB09/TC23SIB09_15deg.parquet,TC23SIB09_15deg.parquet,TC23SIB09,SIB,sodium-ion,15.0,,15.0,charge,99,7.05916580678142e-05,1.4489872042675525,0.9997637282677068,3.95617704400494,15.549761325966852,11,3.9569402322458873,-25.60128678123874,25.60128678123874
raw_CU_diffT/TC23SIB09/TC23SIB09_15deg.parquet,TC23SIB09_15deg.parquet,TC23SIB09,SIB,sodium-ion,15.0,,15.0,charge,100,6.98825763144085e-05,1.4490570868438668,0.999811945439557,3.95484146458329,15.526505994475135,11,3.9560816454748235,-16.986330763778824,16.986330763778824
raw_CU_diffT/TC23SIB09/TC23SIB09_15deg.parquet,TC23SIB09_15deg.parquet,TC23SIB09,SIB,sodium-ion,15.0,,15.0,charge,101,7.13489633878072e-05,1.4491284358072547,0.9998611743805956,3.95369668222187,15.518767403314918,11,3.955286657723838,-15.736570116780058,15.736570116780058
raw_CU_diffT/TC23SIB09/TC23SIB09_15deg.parquet,TC23SIB09_15deg.parquet,TC23SIB09,SIB,sodium-ion,15.0,,15.0,charge,102,6.91142462297177e-05,1.4491975500534844,0.9999088614245416,3.95255189986045,15.511005,11,3.9545552689929315,-15.032825767397298,15.032825767397298
raw_CU_diffT/TC23SIB09/TC23SIB09_15deg.parquet,TC23SIB09_15deg.parquet,TC23SIB09,SIB,sodium-ion,15.0,,15.0,charge,103,6.5644944535095e-05,1.4492631949980197,0.9999541547399672,3.95159791455926,15.507472651933702,11,3.9538874792821033,-14.310742962305085,14.310742962305085
raw_CU_diffT/TC23SIB09/TC23SIB09_15deg.parquet,TC23SIB09_15deg.parquet,TC23SIB09,SIB,sodium-ion,15.0,,15.0,charge,104,6.64448942144915e-05,1.449329639892234,1.0000000000000002,3.95064392925808,15.494513370165745,11,3.9532514890813153,-13.872539938253842,13.872539938253842
raw_CU_diffT/TC23SIB09/TC23SIB09_15deg.parquet,TC23SIB09_15deg.parquet,TC23SIB09,SIB,sodium-ion,15.0,,15.0,discharge,0,0.0155749940675214,0.0155749940675214,0.0111223108555901,3.98651377658255,15.861504723756903,1,3.98651377658255,-2.1958203342987663,2.1958203342987663
raw_CU_diffT/TC23SIB09/TC23SIB09_15deg.parquet,TC23SIB09_15deg.parquet,TC23SIB09,SIB,sodium-ion,15.0,,15.0,discharge,1,0.015574628884334,0.0311496229518554,0.0222443609289988,3.96209175287227,15.665860110497237,1,3.96209175287227,-2.0843107296898324,2.0843107296898324
raw_CU_diffT/TC23SIB09/TC23SIB09_15deg.parquet,TC23SIB09_15deg.parquet,TC23SIB09,SIB,sodium-ion,15.0,,15.0,discharge,2,0.0155746808182686,0.046724303770124,0.0333664480891223,3.94015009094507,15.625904972375691,1,3.94015009094507,-1.8699288977631454,1.8699288977631454
raw_CU_diffT/TC23SIB09/TC23SIB09_15deg.parquet,TC23SIB09_15deg.parquet,TC23SIB09,SIB,sodium-ion,15.0,,15.0,discharge,3,0.015573616182208,0.062297919952332,0.044487774978445,3.92049799374071,15.614703839779006,1,3.92049799374071,-1.7071101231038028,1.7071101231038028
raw_CU_diffT/TC23SIB09/TC23SIB09_15deg.parquet,TC23SIB09_15deg.parquet,TC23SIB09,SIB,sodium-ion,15.0,,15.0,discharge,4,0.0155718124430376,0.0778697323953696,0.0556078137935848,3.902181475958,15.612049613259668,1,3.902181475958,-1.6385700515669441,1.6385700515669441
raw_CU_diffT/TC23SIB09/TC23SIB09_15deg.parquet,TC23SIB09_15deg.parquet,TC23SIB09,SIB,sodium-ion,15.0,,15.0,discharge,5,0.0155720830784505,0.09344181547382,0.0667280458730802,3.88405575523552,15.626250027624312,1,3.88405575523552,-1.6814155015101733,1.6814155015101733
raw_CU_diffT/TC23SIB09/TC23SIB09_15deg.parquet,TC23SIB09_15deg.parquet,TC23SIB09,SIB,sodium-ion,15.0,,15.0,discharge,6,0.0155726815837261,0.1090144970575461,0.0778487053531701,3.86478525215163,15.638692154696132,1,3.86478525215163,-1.7757436015755275,1.7757436015755275
raw_CU_diffT/TC23SIB09/TC23SIB09_15deg.parquet,TC23SIB09_15deg.parquet,TC23SIB09,SIB,sodium-ion,15.0,,15.0,discharge,7,0.0155727655616474,0.1245872626191935,0.0889694248030129,3.84456076376656,15.646568397790054,1,3.84456076376656,-1.8530053452445543,1.8530053452445543
raw_CU_diffT/TC23SIB09/TC23SIB09_15deg.parquet,TC23SIB09_15deg.parquet,TC23SIB09,SIB,sodium-ion,15.0,,15.0,discharge,8,0.0155717890194376,0.1401590516386311,0.1000894468910477,3.82357308714054,15.663464696132598,1,3.82357308714054,-1.9301875508148498,1.9301875508148498
raw_CU_diffT/TC23SIB09/TC23SIB09_15deg.parquet,TC23SIB09_15deg.parquet,TC23SIB09,SIB,sodium-ion,15.0,,15.0,discharge,9,0.0155730965091302,0.1557321481477613,0.111210402674899,3.80163142521333,15.65511599447514,1,3.80163142521333,-2.0159472178857243,2.0159472178857243
raw_CU_diffT/TC23SIB09/TC23SIB09_15deg.parquet,TC23SIB09_15deg.parquet,TC23SIB09,SIB,sodium-ion,15.0,,15.0,discharge,10,0.0155722899598083,0.1713044381075696,0.1223307824911294,3.77873577798495,15.663378508287296,1,3.77873577798495,-2.084580905179763,2.084580905179763
raw_CU_diffT/TC23SIB09/TC23SIB09_15deg.parquet,TC23SIB09_15deg.parquet,TC23SIB09,SIB,sodium-ion,15.0,,15.0,discharge,11,0.0155729605020736,0.1868773986096432,0.1334516411505289,3.75526773957585,15.662326933701657,1,3.75526773957585,-2.1103066609893517,2.1103066609893517
raw_CU_diffT/TC23SIB09/TC23SIB09_15deg.parquet,TC23SIB09_15deg.parquet,TC23SIB09,SIB,sodium-ion,15.0,,15.0,discharge,12,0.015572451300101,0.2024498499097443,0.1445721361820127,3.73179970116675,15.653356602209945,1,3.73179970116675,-2.101620617878126,2.101620617878126
raw_CU_diffT/TC23SIB09/TC23SIB09_15deg.parquet,TC23SIB09_15deg.parquet,TC23SIB09,SIB,sodium-ion,15.0,,15.0,discharge,13,0.0155745721062309,0.2180244220159752,0.1556941457094212,3.70852245981789,15.659070055248618,1,3.70852245981789,-2.067246223944551,2.067246223944551
raw_CU_diffT/TC23SIB09/TC23SIB09_15deg.parquet,TC23SIB09_15deg.parquet,TC23SIB09,SIB,sodium-ion,15.0,,15.0,discharge,14,0.0155733406079087,0.2335977626238838,0.1668152758074637,3.68581760964974,15.648128038674033,1,3.68581760964974,-2.0243966000500677,2.0243966000500677
raw_CU_diffT/TC23SIB09/TC23SIB09_15deg.parquet,TC23SIB09_15deg.parquet,TC23SIB09,SIB,sodium-ion,15.0,,15.0,discharge,15,0.0155740093209681,0.249171771944852,0.1779368834424149,3.66349435360207,15.65942359116022,1,3.66349435360207,-1.9729907713591217,1.9729907713591217
raw_CU_diffT/TC23SIB09/TC23SIB09_15deg.parquet,TC23SIB09_15deg.parquet,TC23SIB09,SIB,sodium-ion,15.0,,15.0,discharge,16,0.0155722928150532,0.2647440647599052,0.1890572652976138,3.64193428579534,15.65950964088398,1,3.64193428579534,-1.912998096850572,1.912998096850572
raw_CU_diffT/TC23SIB09/TC23SIB09_15deg.parquet,TC23SIB09_15deg.parquet,TC23SIB09,SIB,sodium-ion,15.0,,15.0,discharge,17,0.0155731999216575,0.2803172646815627,0.2001782949297292,3.62094660916932,15.67182220994475,1,3.62094660916932,-1.852874098091462,1.852874098091462
raw_CU_diffT/TC23SIB09/TC23SIB09_15deg.parquet,TC23SIB09_15deg.parquet,TC23SIB09,SIB,sodium-ion,15.0,,15.0,discharge,18,0.015573537024658,0.2958908017062207,0.2112995652915903,3.60072212078424,15.658578812154696,1,3.60072212078424,-1.809981247927169,1.809981247927169
raw_CU_diffT/TC23SIB09/TC23SIB09_15deg.parquet,TC23SIB09_15deg.parquet,TC23SIB09,SIB,sodium-ion,15.0,,15.0,discharge,19,0.0155732231105006,0.3114640248167213,0.2224206114831676,3.5806884294594,15.682075690607734,1,3.5806884294594,-1.7756121455302036,1.7756121455302036
raw_CU_diffT/TC23SIB09/TC23SIB09_15deg.parquet,TC23SIB09_15deg.parquet,TC23SIB09,SIB,sodium-ion,15.0,,15.0,discharge,20,0.0155745731693754,0.3270385979860967,0.2335426217697817,3.56122712931528,15.669461712707184,1,3.56122712931528,-1.7413511591315114,1.7413511591315114
raw_CU_diffT/TC23SIB09/TC23SIB09_15deg.parquet,TC23SIB09_15deg.parquet,TC23SIB09,SIB,sodium-ion,15.0,,15.0,discharge,21,0.0155722606363997,0.3426108586224964,0.2446629806457752,3.54195662623138,15.670633370165747,1,3.54195662623138,-1.7242704632611776,1.7242704632611776
raw_CU_diffT/TC23SIB09/TC23SIB09_15deg.parquet,TC23SIB09_15deg.parquet,TC23SIB09,SIB,sodium-ion,15.0,,15.0,discharge,22,0.0155732421056712,0.3581841007281676,0.255784040402057,3.52287692020773,15.68159320441989,1,3.52287692020773,-1.7070298970249098,1.7070298970249098
raw_CU_diffT/TC23SIB09/TC23SIB09_15deg.parquet,TC23SIB09_15deg.parquet,TC23SIB09,SIB,sodium-ion,15.0,,15.0,discharge,23,0.0155737824185809,0.3737578831467485,0.2669054860029893,3.50398801124431,15.682231077348066,1,3.50398801124431,-1.681306127532224,1.681306127532224
raw_CU_diffT/TC23SIB09/TC23SIB09_15deg.parquet,TC23SIB09_15deg.parquet,TC23SIB09,SIB,sodium-ion,15.0,,15.0,discharge,24,0.0155730295987396,0.3893309127454881,0.2780263940052388,3.48548069640136,15.692079668508288,1,3.48548069640136,-1.6728392317358214,1.6728392317358214
raw_CU_diffT/TC23SIB09/TC23SIB09_15deg.parquet,TC23SIB09_15deg.parquet,TC23SIB09,SIB,sodium-ion,15.0,,15.0,discharge,25,0.0155717406854422,0.4049026534309303,0.2891463815773233,3.46678258449818,15.69490599447514,1,3.46678258449818,-1.6814075674702735,1.6814075674702735
raw_CU_diffT/TC23SIB09/TC23SIB09_15deg.parquet,TC23SIB09_15deg.parquet,TC23SIB09,SIB,sodium-ion,15.0,,15.0,discharge,26,0.0155732076977886,0.4204758611287189,0.3002674167624776,3.448084472595,15.690244502762432,1,3.448084472595,-1.6813201979059045,1.6813201979059045
raw_CU_diffT/TC23SIB09/TC23SIB09_15deg.parquet,TC23SIB09_15deg.parquet,TC23SIB09,SIB,sodium-ion,15.0,,15.0,discharge,27,0.0155733589915063,0.4360492201202252,0.3113885599884922,3.42938636069182,15.691235303867405,1,3.42938636069182,-1.6984785363595734,1.6984785363595734
raw_CU_diffT/TC23SIB09/TC23SIB09_15deg.parquet,TC23SIB09_15deg.parquet,TC23SIB09,SIB,sodium-ion,15.0,,15.0,discharge,28,0.0155731745668044,0.4516223946870296,0.322509571514369,3.41030665466816,15.696353784530388,1,3.41030665466816,-1.724254011216317,1.724254011216317
raw_CU_diffT/TC23SIB09/TC23SIB09_15deg.parquet,TC23SIB09_15deg.parquet,TC23SIB09,SIB,sodium-ion,15.0,,15.0,discharge,29,0.0155726210509222,0.4671950157379518,0.3336301877671768,3.39103615158427,15.701712817679558,1,3.39103615158427,-1.7328527479523075,1.7328527479523075
raw_CU_diffT/TC23SIB09/TC23SIB09_15deg.parquet,TC23SIB09_15deg.parquet,TC23SIB09,SIB,sodium-ion,15.0,,15.0,discharge,30,0.0155728031226196,0.4827678188605714,0.3447509340398105,3.37176564850038,15.693277430939228,1,3.37176564850038,-1.7585589046440475,1.7585589046440475
raw_CU_diffT/TC23SIB09/TC23SIB09_15deg.parquet,TC23SIB09_15deg.parquet,TC23SIB09,SIB,sodium-ion,15.0,,15.0,discharge,31,0.0155731300607602,0.4983409489213316,0.355871913783328,3.35192275423578,15.713031551246535,1,3.35192275423578,-1.7757698641023865,1.7757698641023865
raw_CU_diffT/TC23SIB09/TC23SIB09_15deg.parquet,TC23SIB09_15deg.parquet,TC23SIB09,SIB,sodium-ion,15.0,,15.0,discharge,32,0.0155718482400745,0.5139127971614061,0.366991978161609,3.33227065703141,15.70425464088398,1,3.33227065703141,-1.7672004584773333,1.7672004584773333
raw_CU_diffT/TC23SIB09/TC23SIB09_15deg.parquet,TC23SIB09_15deg.parquet,TC23SIB09,SIB,sodium-ion,15.0,,15.0,discharge,33,0.0155729804100205,0.5294857775714267,0.3781128510375387,3.31261855982705,15.708296077348066,1,3.31261855982705,-1.7757100406117274,1.7757100406117274
raw_CU_diffT/TC23SIB09/TC23SIB09_15deg.parquet,TC23SIB09_15deg.parquet,TC23SIB09,SIB,sodium-ion,15.0,,15.0,discharge,34,0.0155730586857201,0.5450588362571468,0.3892337798111887,3.29277566556244,15.704513425414364,1,3.29277566556244,-1.7927919282211349,1.7927919282211349
raw_CU_diffT/TC23SIB09/TC23SIB09_15deg.parquet,TC23SIB09_15deg.parquet,TC23SIB09,SIB,sodium-ion,15.0,,15.0,discharge,35,0.0155742679860625,0.5606331042432093,0.4003555721623315,3.27274197423761,15.704168812154697,1,3.27274197423761,-1.8013032267949995,1.8013032267949995
raw_CU_diffT/TC23SIB09/TC23SIB09_15deg.parquet,TC23SIB09_15deg.parquet,TC23SIB09,SIB,sodium-ion,15.0,,15.0,discharge,36,0.0155742227024538,0.5762073269456631,0.4114773321758457,3.25270828291277,15.696086215469617,1,3.25270828291277,-1.8098887296750092,1.8098887296750092
raw_CU_diffT/TC23SIB09/TC23SIB09_15deg.parquet,TC23SIB09_15deg.parquet,TC23SIB09,SIB,sodium-ion,15.0,,15.0,discharge,37,0.0155741334151374,0.5917814603608005,0.4225990284280971,3.23248379452769,15.707658508287292,1,3.23248379452769,-1.801349893562218,1.801349893562218
raw_CU_diffT/TC23SIB09/TC23SIB09_15deg.parquet,TC23SIB09_15deg.parquet,TC23SIB09,SIB,sodium-ion,15.0,,15.0,discharge,38,0.0155735390241655,0.607354999384966,0.4337203002178332,3.21264090026309,15.708271104972376,1,3.21264090026309,-1.8015344372330446,1.8015344372330446
raw_CU_diffT/TC23SIB09/TC23SIB09_15deg.parquet,TC23SIB09_15deg.parquet,TC23SIB09,SIB,sodium-ion,15.0,,15.0,discharge,39,0.015571002763575,0.622926002148541,0.444839760830077,3.19241641187802,15.720695,1,3.19241641187802,-1.818638574034594,1.818638574034594
raw_CU_diffT/TC23SIB09/TC23SIB09_15deg.parquet,TC23SIB09_15deg.parquet,TC23SIB09,SIB,sodium-ion,15.0,,15.0,discharge,40,0.0155744043987461,0.6385004065472871,0.4559616505953353,3.17219192349294,15.705684751381217,1,3.17219192349294,-1.8012828989209027,1.8012828989209027
raw_CU_diffT/TC23SIB09/TC23SIB09_15deg.parquet,TC23SIB09_15deg.parquet,TC23SIB09,SIB,sodium-ion,15.0,,15.0,discharge,41,0.0155744384560053,0.6540748450032924,0.4670835646813363,3.15234902922834,15.71295776243094,1,3.15234902922834,-1.7927716113958923,1.7927716113958923
raw_CU_diffT/TC23SIB09/TC23SIB09_15deg.parquet,TC23SIB09_15deg.parquet,TC23SIB09,SIB,sodium-ion,15.0,,15.0,discharge,42,0.0155732640028762,0.6696481090061686,0.478204640074704,3.1323153379035,15.713628922651932,1,3.1323153379035,-1.7929518416395922,1.7929518416395922
raw_CU_diffT/TC23SIB09/TC23SIB09_15deg.parquet,TC23SIB09_15deg.parquet,TC23SIB09,SIB,sodium-ion,15.0,,15.0,discharge,43,0.0155712773578903,0.6852193863640589,0.4893242967784083,3.1124724436389,15.711922734806633,1,3.1124724436389,-1.7670847342397167,1.7670847342397167
raw_CU_diffT/TC23SIB09/TC23SIB09_15deg.parquet,TC23SIB09_15deg.parquet,TC23SIB09,SIB,sodium-ion,15.0,,15.0,discharge,44,0.0155756775302056,0.7007950638942645,0.5004470957038109,3.09301114349477,15.715835193370166,1,3.09301114349477,-1.7498997364431261,1.7498997364431261
raw_CU_diffT/TC23SIB09/TC23SIB09_15deg.parquet,TC23SIB09_15deg.parquet,TC23SIB09,SIB,sodium-ion,15.0,,15.0,discharge,45,0.0155717049346461,0.7163667688289106,0.5115670577457754,3.07354984335064,15.71570640883978,1,3.07354984335064,-1.7241808794640576,1.7241808794640576
raw_CU_diffT/TC23SIB09/TC23SIB09_15deg.parquet,TC23SIB09_15deg.parquet,TC23SIB09,SIB,sodium-ion,15.0,,15.0,discharge,46,0.0155755210646749,0.7319422898935855,0.5226897449370569,3.05466093438723,15.720419530386742,1,3.05466093438723,-1.7067206510826622,1.7067206510826622
raw_CU_diffT/TC23SIB09/TC23SIB09_15deg.parquet,TC23SIB09_15deg.parquet,TC23SIB09,SIB,sodium-ion,15.0,,15.0,discharge,47,0.015577125672914,0.7475194155664995,0.5338135780004691,3.03558122836357,15.720953397790051,1,3.03558122836357,-1.689818691116983,1.689818691116983
raw_CU_diffT/TC23SIB09/TC23SIB09_15deg.parquet,TC23SIB09_15deg.parquet,TC23SIB09,SIB,sodium-ion,15.0,,15.0,discharge,48,0.0155707169503847,0.7630901325168842,0.5449328345097042,3.01707391352062,15.71471502762431,1,3.01707391352062,-1.6642368381756967,1.6642368381756967
raw_CU_diffT/TC23SIB09/TC23SIB09_15deg.parquet,TC23SIB09_15deg.parquet,TC23SIB09,SIB,sodium-ion,15.0,,15.0,discharge,49,0.0155744850213218,0.7786646175382059,0.5560547818486183,2.99856659867768,15.728820082872929,1,2.99856659867768,-1.6554687117353524,1.6554687117353524
raw_CU_diffT/TC23SIB09/TC23SIB09_15deg.parquet,TC23SIB09_15deg.parquet,TC23SIB09,SIB,sodium-ion,15.0,,15.0,discharge,50,0.0155742807055953,0.7942388982438012,0.567176583282949,2.98025008089497,15.72393494475138,1,2.98025008089497,-1.6468721525899923,1.6468721525899923
raw_CU_diffT/TC23SIB09/TC23SIB09_15deg.parquet,TC23SIB09_15deg.parquet,TC23SIB09,SIB,sodium-ion,15.0,,15.0,discharge,51,0.0155748465404062,0.8098137447842074,0.5782987887874599,2.96193356311226,15.731913480662984,1,2.96193356311226,-1.629769991825441,1.629769991825441
raw_CU_diffT/TC23SIB09/TC23SIB09_15deg.parquet,TC23SIB09_15deg.parquet,TC23SIB09,SIB,sodium-ion,15.0,,15.0,discharge,52,0.0155732386687139,0.8253869834529213,0.5894198460893646,2.94399863945002,15.72974138121547,1,2.94399863945002,-1.6041347559885537,1.6041347559885537
raw_CU_diffT/TC23SIB09/TC23SIB09_15deg.parquet,TC23SIB09_15deg.parquet,TC23SIB09,SIB,sodium-ion,15.0,,15.0,discharge,53,0.0155729749980513,0.8409599584509726,0.600540715100535,2.92625451284802,15.730224696132597,1,2.92625451284802,-1.6041189722301112,1.6041189722301112
raw_CU_diffT/TC23SIB09/TC23SIB09_15deg.parquet,TC23SIB09_15deg.parquet,TC23SIB09,SIB,sodium-ion,15.0,,15.0,discharge,54,0.015573541905479,0.8565335003564516,0.6116619889478554,2.90831958918579,15.729225165745856,1,2.90831958918579,-1.6042147709828498,1.6042147709828498
raw_CU_diffT/TC23SIB09/TC23SIB09_15deg.parquet,TC23SIB09_15deg.parquet,TC23SIB09,SIB,sodium-ion,15.0,,15.0,discharge,55,0.0155710952837167,0.8721045956401683,0.6227815156299655,2.89057546258379,15.745708756906078,1,2.89057546258379,-1.5782609654171722,1.5782609654171722
raw_CU_diffT/TC23SIB09/TC23SIB09_15deg.parquet,TC23SIB09_15deg.parquet,TC23SIB09,SIB,sodium-ion,15.0,,15.0,discharge,56,0.015578018032796,0.8876826136729643,0.6339059859394633,2.87321293010226,15.742331049723758,1,2.87321293010226,-1.5610828996227895,1.5610828996227895
raw_CU_diffT/TC23SIB09/TC23SIB09_15deg.parquet,TC23SIB09_15deg.parquet,TC23SIB09,SIB,sodium-ion,15.0,,15.0,discharge,57,0.0155714045534418,0.903254018226406,0.6450257334752062,2.85585039762074,15.734532955801104,1,2.85585039762074,-1.5440990034005324,1.5440990034005324
raw_CU_diffT/TC23SIB09/TC23SIB09_15deg.parquet,TC23SIB09_15deg.parquet,TC23SIB09,SIB,sodium-ion,15.0,,15.0,discharge,58,0.0155746410065122,0.9188286592329182,0.6561477922052238,2.83886945925968,15.74491591160221,1,2.83886945925968,-1.501051653349819,1.501051653349819
raw_CU_diffT/TC23SIB09/TC23SIB09_15deg.parquet,TC23SIB09_15deg.parquet,TC23SIB09,SIB,sodium-ion,15.0,,15.0,discharge,59,0.015574560102998,0.9344032193359162,0.6672697931609637,2.82246091207934,15.736420331491711,1,2.82246091207934,-1.4152527274490154,1.4152527274490154
raw_CU_diffT/TC23SIB09/TC23SIB09_15deg.parquet,TC23SIB09_15deg.parquet,TC23SIB09,SIB,sodium-ion,15.0,,15.0,discharge,60,0.0155752419014705,0.9499784612373868,0.6783922809980801,2.80738794432065,15.755281574585636,1,2.80738794432065,-1.1493361006970133,1.1493361006970133
raw_CU_diffT/TC23SIB09/TC23SIB09_15deg.parquet,TC23SIB09_15deg.parquet,TC23SIB09,SIB,sodium-ion,15.0,,15.0,discharge,61,0.0155749618353392,0.965553423072726,0.6895145688362394,2.79689410600764,15.758159088397791,1,2.79689410600764,-0.7290998041721934,0.7290998041721934
raw_CU_diffT/TC23SIB09/TC23SIB09_15deg.parquet,TC23SIB09_15deg.parquet,TC23SIB09,SIB,sodium-ion,15.0,,15.0,discharge,62,0.0155713921758476,0.9811248152485736,0.7006343075329773,2.79117019420054,15.775762348066298,1,2.79117019420054,-0.4632824926590331,0.4632824926590331
raw_CU_diffT/TC23SIB09/TC23SIB09_15deg.parquet,TC23SIB09_15deg.parquet,TC23SIB09,SIB,sodium-ion,15.0,,15.0,discharge,63,0.0155709286812477,0.9966957439298212,0.7117537152420437,2.78659106475487,15.79069549723757,1,2.78659106475487,-0.41173341910256056,0.41173341910256056
raw_CU_diffT/TC23SIB09/TC23SIB09_15deg.parquet,TC23SIB09_15deg.parquet,TC23SIB09,SIB,sodium-ion,15.0,,15.0,discharge,64,0.0155770373151265,1.0122727812449477,0.7228774852079821,2.78201193530919,15.780121906077348,1,2.78201193530919,-0.43744476143729116,0.43744476143729116
raw_CU_diffT/TC23SIB09/TC23SIB09_15deg.parquet,TC23SIB09_15deg.parquet,TC23SIB09,SIB,sodium-ion,15.0,,15.0,discharge,65,0.015572971863636,1.0278457531085836,0.7339983519808246,2.7768604146828,15.79233179558011,1,2.7768604146828,-0.5061064401392343,0.5061064401392343
raw_CU_diffT/TC23SIB09/TC23SIB09_15deg.parquet,TC23SIB09_15deg.parquet,TC23SIB09,SIB,sodium-ion,15.0,,15.0,discharge,66,0.015573780953314,1.0434195340618977,0.7451197965353903,2.77075490875523,15.78582682320442,1,2.77075490875523,-0.5833157299518916,0.5833157299518916
raw_CU_diffT/TC23SIB09/TC23SIB09_15deg.parquet,TC23SIB09_15deg.parquet,TC23SIB09,SIB,sodium-ion,15.0,,15.0,discharge,67,0.0155728638241379,1.0589923978860356,0.7562405861557873,2.76388621458672,15.789695773480664,1,2.76388621458672,-0.6862790513337416,0.6862790513337416
raw_CU_diffT/TC23SIB09/TC23SIB09_15deg.parquet,TC23SIB09_15deg.parquet,TC23SIB09,SIB,sodium-ion,15.0,,15.0,discharge,68,0.0155725831219336,1.0745649810079692,0.7673611753229987,2.75549114393631,15.793589502762432,1,2.75549114393631,-0.8235342116316531,0.8235342116316531
raw_CU_diffT/TC23SIB09/TC23SIB09_15deg.parquet,TC23SIB09_15deg.parquet,TC23SIB09,SIB,sodium-ion,15.0,,15.0,discharge,69,0.0155727966713561,1.0901377776793253,0.7784819169886992,2.74556969680401,15.785585773480664,1,2.74556969680401,-0.9951560249977263,0.9951560249977263
raw_CU_diffT/TC23SIB09/TC23SIB09_15deg.parquet,TC23SIB09_15deg.parquet,TC23SIB09,SIB,sodium-ion,15.0,,15.0,discharge,70,0.0155712960592396,1.1057090737385649,0.7896015870472862,2.73335868494887,15.772135,1,2.73335868494887,-1.183749261076244,1.183749261076244
raw_CU_diffT/TC23SIB09/TC23SIB09_15deg.parquet,TC23SIB09_15deg.parquet,TC23SIB09,SIB,sodium-ion,15.0,,15.0,discharge,71,0.0155756282605304,1.1212847019990952,0.800724350788557,2.71923970249136,15.78195770718232,1,2.71923970249136,-1.3639057088058593,1.3639057088058593
raw_CU_diffT/TC23SIB09/TC23SIB09_15deg.parquet,TC23SIB09_15deg.parquet,TC23SIB09,SIB,sodium-ion,15.0,,15.0,discharge,72,0.015571958791553,1.1368566607906485,0.8118444941131223,2.70302195237126,15.763872099447513,1,2.70302195237126,-1.5527088086945753,1.5527088086945753
raw_CU_diffT/TC23SIB09/TC23SIB09_15deg.parquet,TC23SIB09_15deg.parquet,TC23SIB09,SIB,sodium-ion,15.0,,15.0,discharge,73,0.015573228533367,1.1524298893240152,0.8229655441772408,2.68470543458855,15.777881988950275,1,2.68470543458855,-1.7585469670203793,1.7585469670203793
raw_CU_diffT/TC23SIB09/TC23SIB09_15deg.parquet,TC23SIB09_15deg.parquet,TC23SIB09,SIB,sodium-ion,15.0,,15.0,discharge,74,0.0155729597372995,1.1680028490613148,0.8340864022905048,2.66390855502276,15.764595303867402,1,2.66390855502276,-1.9814151578439407,1.9814151578439407
raw_CU_diffT/TC23SIB09/TC23SIB09_15deg.parquet,TC23SIB09_15deg.parquet,TC23SIB09,SIB,sodium-ion,15.0,,15.0,discharge,75,0.0155755310801461,1.183578380141461,0.8452090966339679,2.6406313136739,15.78000198895028,1,2.6406313136739,-2.212973964779806,2.212973964779806
raw_CU_diffT/TC23SIB09/TC23SIB09_15deg.parquet,TC23SIB09_15deg.parquet,TC23SIB09,SIB,sodium-ion,15.0,,15.0,discharge,76,0.0155739189307834,1.1991522990722443,0.8563306397200834,2.61468291348173,15.776365662983425,1,2.61468291348173,-2.453249022630189,2.453249022630189
raw_CU_diffT/TC23SIB09/TC23SIB09_15deg.parquet,TC23SIB09_15deg.parquet,TC23SIB09,SIB,sodium-ion,15.0,,15.0,discharge,77,0.0155739864232583,1.2147262854955023,0.8674522310034748,2.58606335444625,15.777554861878452,1,2.58606335444625,-2.685165215218845,2.685165215218845
raw_CU_diffT/TC23SIB09/TC23SIB09_15deg.parquet,TC23SIB09_15deg.parquet,TC23SIB09,SIB,sodium-ion,15.0,,15.0,discharge,78,0.0155705490102921,1.2302968345057947,0.8785713675844514,2.55496343362769,15.782121988950276,1,2.55496343362769,-2.8999616869066216,2.8999616869066216
raw_CU_diffT/TC23SIB09/TC23SIB09_15deg.parquet,TC23SIB09_15deg.parquet,TC23SIB09,SIB,sodium-ion,15.0,,15.0,discharge,79,0.0155702181737258,1.2458670526795206,0.8896902679106264,2.52157394808629,15.770713784530386,1,2.52157394808629,-3.1140903685185037,3.1140903685185037
raw_CU_diffT/TC23SIB09/TC23SIB09_15deg.parquet,TC23SIB09_15deg.parquet,TC23SIB09,SIB,sodium-ion,15.0,,15.0,discharge,80,0.0155739167197156,1.261440969399236,0.9008118094177888,2.48570410076182,15.78586917127072,1,2.48570410076182,-3.3457173097574042,3.3457173097574042
raw_CU_diffT/TC23SIB09/TC23SIB09_15deg.parquet,TC23SIB09_15deg.parquet,TC23SIB09,SIB,sodium-ion,15.0,,15.0,discharge,81,0.0155707095419277,1.277011678941164,0.9119310606365462,2.44716309459404,15.787636795580111,1,2.44716309459404,-3.5516545375375728,3.5516545375375728
raw_CU_diffT/TC23SIB09/TC23SIB09_15deg.parquet,TC23SIB09_15deg.parquet,TC23SIB09,SIB,sodium-ion,15.0,,15.0,discharge,82,0.0155731564345741,1.292584835375738,0.9230520592139556,2.40671411782389,15.789720939226518,1,2.40671411782389,-3.7487150524529795,3.7487150524529795
raw_CU_diffT/TC23SIB09/TC23SIB09_15deg.parquet,TC23SIB09_15deg.parquet,TC23SIB09,SIB,sodium-ion,15.0,,15.0,discharge,83,0.0155729469348254,1.3081577823105632,0.9341729081848024,2.36378477927066,15.797234392265194,1,2.36378477927066,-3.9632814395803706,3.9632814395803706
raw_CU_diffT/TC23SIB09/TC23SIB09_15deg.parquet,TC23SIB09_15deg.parquet,TC23SIB09,SIB,sodium-ion,15.0,,15.0,discharge,84,0.0155723199361036,1.3237301022466668,0.9452933094075048,2.3185658759946,15.80398182320442,1,2.3185658759946,-4.169142579595302,4.169142579595302
raw_CU_diffT/TC23SIB09/TC23SIB09_15deg.parquet,TC23SIB09_15deg.parquet,TC23SIB09,SIB,sodium-ion,15.0,,15.0,discharge,85,0.0155730544765002,1.339303156723167,0.9564142351752948,2.2710574079957,15.836939696132596,1,2.2710574079957,-4.374553177586378,4.374553177586378
raw_CU_diffT/TC23SIB09/TC23SIB09_15deg.parquet,TC23SIB09_15deg.parquet,TC23SIB09,SIB,sodium-ion,15.0,,15.0,discharge,86,0.0155756041183074,1.3548787608414743,0.9675369816762822,2.22125937527396,15.857032762430936,1,2.22125937527396,-4.588946837341879,4.588946837341879
raw_CU_diffT/TC23SIB09/TC23SIB09_15deg.parquet,TC23SIB09_15deg.parquet,TC23SIB09,SIB,sodium-ion,15.0,,15.0,discharge,87,0.0155735796449204,1.3704523404863949,0.9786582824738408,2.16898098076914,15.909997928176796,1,2.16898098076914,-4.537420460546429,4.537420460546429
raw_CU_diffT/TC23SIB09/TC23SIB09_15deg.parquet,TC23SIB09_15deg.parquet,TC23SIB09,SIB,sodium-ion,15.0,,15.0,discharge,88,0.0091435653335339,1.3795959058199287,0.985187824348918,2.13997982761319,15.813157900552486,1,2.13997982761319,-3.8097887074444543,3.8097887074444543
raw_CU_diffT/TC23SIB09/TC23SIB09_15deg.parquet,TC23SIB09_15deg.parquet,TC23SIB09,SIB,sodium-ion,15.0,,15.0,discharge,89,0.0039263322907554,1.3835222381106842,0.987991670570034,2.13005838048089,15.662412817679556,1,2.13005838048089,-3.242284538465583,3.242284538465583
raw_CU_diffT/TC23SIB09/TC23SIB09_15deg.parquet,TC23SIB09_15deg.parquet,TC23SIB09,SIB,sodium-ion,15.0,,15.0,discharge,90,0.0025398529960373,1.3860620911067214,0.9898054134470432,2.12452526573403,15.584563591160222,1,2.12452526573403,-2.962623837762976,2.962623837762976
raw_CU_diffT/TC23SIB09/TC23SIB09_15deg.parquet,TC23SIB09_15deg.parquet,TC23SIB09,SIB,sodium-ion,15.0,,15.0,discharge,91,0.0019377910275934,1.387999882134315,0.9911892158477782,2.12051852746906,15.537768314917129,1,2.12051852746906,-2.7790459916831196,2.7790459916831196
raw_CU_diffT/TC23SIB09/TC23SIB09_15deg.parquet,TC23SIB09_15deg.parquet,TC23SIB09,SIB,sodium-ion,15.0,,15.0,discharge,92,0.0015931200076398,1.3895930021419547,0.9923268840792018,2.11746577450527,15.511694447513811,1,2.11746577450527,-2.714133029201321,2.714133029201321
raw_CU_diffT/TC23SIB09/TC23SIB09_15deg.parquet,TC23SIB09_15deg.parquet,TC23SIB09,SIB,sodium-ion,15.0,,15.0,discharge,93,0.0013648995506698,1.3909579016926246,0.9933015770404572,2.11479461566196,15.508411602209945,1,2.11479461566196,-2.8056183377909747,2.8056183377909747
raw_CU_diffT/TC23SIB09/TC23SIB09_15deg.parquet,TC23SIB09_15deg.parquet,TC23SIB09,SIB,sodium-ion,15.0,,15.0,discharge,94,0.0012129814920241,1.3921708831846489,0.994167783291187,2.11231425387889,15.498210138121545,1,2.11231425387889,-2.6440193750679555,2.6440193750679555
raw_CU_diffT/TC23SIB09/TC23SIB09_15deg.parquet,TC23SIB09_15deg.parquet,TC23SIB09,SIB,sodium-ion,15.0,,15.0,discharge,95,0.0010921245679574,1.393263007752606,0.9949476840015944,2.11040628327652,15.482450497237568,1,2.11040628327652,-2.7063892744267832,2.7063892744267832
raw_CU_diffT/TC23SIB09/TC23SIB09_15deg.parquet,TC23SIB09_15deg.parquet,TC23SIB09,SIB,sodium-ion,15.0,,15.0,discharge,96,0.0009982909547221,1.3942612987073282,0.995660576878125,2.10830751561392,15.492997016574584,1,2.10830751561392,-2.6175117745146963,2.6175117745146963
raw_CU_diffT/TC23SIB09/TC23SIB09_15deg.parquet,TC23SIB09_15deg.parquet,TC23SIB09,SIB,sodium-ion,15.0,,15.0,discharge,97,0.0009230564767678,1.395184355184096,0.9963197438111824,2.10678113913203,15.487301574585636,1,2.10678113913203,-2.394302679571638,2.394302679571638
