Repository: DNV007/delivered-energy-decomposition

# Three-term energy accounting for a cold commercial sodium-ion 18650 cell

This repository holds the analysis code and the derived data behind a reanalysis
of a public commercial-cell archive. No new measurements were made. The
manuscript reporting the work is not distributed here; what is here is
everything needed to regenerate its numbers from the raw archive and to check
them.

**Source data.** Droese, D., Schlösser, A., Otto, M. *Dataset: Evaluation of
Commercial Sodium-Ion Batteries by State-of-the-Art Lithium-Ion Battery
Configurations.* Technische Universität Berlin, DepositOnce, 2025.
DOI [10.14279/depositonce-25036](https://doi.org/10.14279/depositonce-25036),
CC BY 4.0.

File: data_processed/ocv/ocv_slope_points.csv (part 72 of 85)
member_path,file_name,cell_id,cell_family,chemistry_type,temperature_deg_c,voltage_v,ambient_temperature_from_file_deg_c,direction,segment_index,segment_capacity_ah,cumulative_capacity_ah,soc_fraction_by_capacity,ocv_voltage_v,ocv_temperature_mean_deg_c,smoothing_window_segments,smoothed_ocv_voltage_v,dv_dcapacity_fraction_v,abs_dv_dcapacity_fraction_v
raw_CU_diffT/TC23SIB09/TC23SIB09_15deg.parquet,TC23SIB09_15deg.parquet,TC23SIB09,SIB,sodium-ion,15.0,,15.0,discharge,98,0.0008660176876604,1.3960503728717564,0.9969381785846944,2.10525476265013,15.478228756906075,1,2.10525476265013,-2.7263978545954615,2.7263978545954615
raw_CU_diffT/TC23SIB09/TC23SIB09_15deg.parquet,TC23SIB09_15deg.parquet,TC23SIB09,SIB,sodium-ion,15.0,,15.0,discharge,99,0.0008101790468123,1.3968605519185686,0.9975167382405292,2.103537589108,15.473946270718232,1,2.103537589108,-2.7039698872292774,2.7039698872292774
raw_CU_diffT/TC23SIB09/TC23SIB09_15deg.parquet,TC23SIB09_15deg.parquet,TC23SIB09,SIB,sodium-ion,15.0,,15.0,discharge,100,0.0007615808258901,1.397622132744459,0.9980605932590598,2.10220200968635,15.483467375690608,1,2.10220200968635,-2.5195753356438217,2.5195753356438217
raw_CU_diffT/TC23SIB09/TC23SIB09_15deg.parquet,TC23SIB09_15deg.parquet,TC23SIB09,SIB,sodium-ion,15.0,,15.0,discharge,101,0.0007248217291818,1.3983469544736404,0.9985781981166858,2.10086643026469,15.478426325966849,1,2.10086643026469,-2.6455806777771613,2.6455806777771613
raw_CU_diffT/TC23SIB09/TC23SIB09_15deg.parquet,TC23SIB09_15deg.parquet,TC23SIB09,SIB,sodium-ion,15.0,,15.0,discharge,102,0.0006906992190674,1.3990376536927078,0.999071435635036,2.09953085084304,15.481899337016577,1,2.09953085084304,-2.562278566592795,2.562278566592795
raw_CU_diffT/TC23SIB09/TC23SIB09_15deg.parquet,TC23SIB09_15deg.parquet,TC23SIB09,SIB,sodium-ion,15.0,,15.0,discharge,103,0.0006616384430772,1.399699292135785,0.9995439204659134,2.09838606848162,15.469792596685084,1,2.09838606848162,-2.4672435941838557,2.4672435941838557
raw_CU_diffT/TC23SIB09/TC23SIB09_15deg.parquet,TC23SIB09_15deg.parquet,TC23SIB09,SIB,sodium-ion,15.0,,15.0,discharge,104,0.0006386654832743,1.400337957619059,1.0,2.0972412861202,15.472196961325963,1,2.0972412861202,-2.5100498396906357,2.5100498396906357
raw_CU_diffT/TC23SIB09/TC23SIB09_15deg.parquet,TC23SIB09_15deg.parquet,TC23SIB09,SIB,sodium-ion,15.0,,15.0,discharge,0,0.0155749940675214,0.0155749940675214,0.0111223108555901,3.98651377658255,15.861504723756903,5,3.9629185401332965,-0.9535235436047873,0.9535235436047873
raw_CU_diffT/TC23SIB09/TC23SIB09_15deg.parquet,TC23SIB09_15deg.parquet,TC23SIB09,SIB,sodium-ion,15.0,,15.0,discharge,1,0.015574628884334,0.0311496229518554,0.0222443609289988,3.96209175287227,15.665860110497237,5,3.95231340353515,-0.9275039003286167,0.9275039003286167
raw_CU_diffT/TC23SIB09/TC23SIB09_15deg.parquet,TC23SIB09_15deg.parquet,TC23SIB09,SIB,sodium-ion,15.0,,15.0,discharge,2,0.0155746808182686,0.046724303770124,0.0333664480891223,3.94015009094507,15.625904972375691,5,3.9422870180197203,-1.372033321058467,1.372033321058467
raw_CU_diffT/TC23SIB09/TC23SIB09_15deg.parquet,TC23SIB09_15deg.parquet,TC23SIB09,SIB,sodium-ion,15.0,,15.0,discharge,3,0.015573616182208,0.062297919952332,0.044487774978445,3.92049799374071,15.614703839779006,5,3.9217954137503144,-1.7963278818166373,1.7963278818166373
raw_CU_diffT/TC23SIB09/TC23SIB09_15deg.parquet,TC23SIB09_15deg.parquet,TC23SIB09,SIB,sodium-ion,15.0,,15.0,discharge,4,0.0155718124430376,0.0778697323953696,0.0556078137935848,3.902181475958,15.612049613259668,5,3.902334113606186,-1.734653850990071,1.734653850990071
raw_CU_diffT/TC23SIB09/TC23SIB09_15deg.parquet,TC23SIB09_15deg.parquet,TC23SIB09,SIB,sodium-ion,15.0,,15.0,discharge,5,0.0155720830784505,0.09344181547382,0.0667280458730802,3.88405575523552,15.626250027624312,5,3.883216248170484,-1.7311732497212233,1.7311732497212233
raw_CU_diffT/TC23SIB09/TC23SIB09_15deg.parquet,TC23SIB09_15deg.parquet,TC23SIB09,SIB,sodium-ion,15.0,,15.0,discharge,6,0.0155726815837261,0.1090144970575461,0.0778487053531701,3.86478525215163,15.638692154696132,5,3.8638312668504495,-1.7757436570885545,1.7757436570885545
raw_CU_diffT/TC23SIB09/TC23SIB09_15deg.parquet,TC23SIB09_15deg.parquet,TC23SIB09,SIB,sodium-ion,15.0,,15.0,discharge,7,0.0155727655616474,0.1245872626191935,0.0889694248030129,3.84456076376656,15.646568397790054,5,3.843721256701516,-1.851290139521268,1.851290139521268
raw_CU_diffT/TC23SIB09/TC23SIB09_15deg.parquet,TC23SIB09_15deg.parquet,TC23SIB09,SIB,sodium-ion,15.0,,15.0,discharge,8,0.0155717890194376,0.1401590516386311,0.1000894468910477,3.82357308714054,15.663464696132598,5,3.822657261251402,-1.9319037084491697,1.9319037084491697
raw_CU_diffT/TC23SIB09/TC23SIB09_15deg.parquet,TC23SIB09_15deg.parquet,TC23SIB09,SIB,sodium-ion,15.0,,15.0,discharge,9,0.0155730965091302,0.1557321481477613,0.111210402674899,3.80163142521333,15.65511599447514,5,3.8007537587362457,-1.9987895283104535,1.9987895283104535
raw_CU_diffT/TC23SIB09/TC23SIB09_15deg.parquet,TC23SIB09_15deg.parquet,TC23SIB09,SIB,sodium-ion,15.0,,15.0,discharge,10,0.0155722899598083,0.1713044381075696,0.1223307824911294,3.77873577798495,15.663378508287296,5,3.778201546216284,-2.048551314233748,2.048551314233748
raw_CU_diffT/TC23SIB09/TC23SIB09_15deg.parquet,TC23SIB09_15deg.parquet,TC23SIB09,SIB,sodium-ion,15.0,,15.0,discharge,11,0.0155729605020736,0.1868773986096432,0.1334516411505289,3.75526773957585,15.662326933701657,5,3.7551914207517543,-2.0759929559440025,2.0759929559440025
raw_CU_diffT/TC23SIB09/TC23SIB09_15deg.parquet,TC23SIB09_15deg.parquet,TC23SIB09,SIB,sodium-ion,15.0,,15.0,discharge,12,0.015572451300101,0.2024498499097443,0.1445721361820127,3.73179970116675,15.653356602209945,5,3.732028657639036,-2.077601642617111,2.077601642617111
raw_CU_diffT/TC23SIB09/TC23SIB09_15deg.parquet,TC23SIB09_15deg.parquet,TC23SIB09,SIB,sodium-ion,15.0,,15.0,discharge,13,0.0155745721062309,0.2180244220159752,0.1556941457094212,3.70852245981789,15.659070055248618,5,3.70898037276246,-2.0552379911798653,2.0552379911798653
raw_CU_diffT/TC23SIB09/TC23SIB09_15deg.parquet,TC23SIB09_15deg.parquet,TC23SIB09,SIB,sodium-ion,15.0,,15.0,discharge,14,0.0155733406079087,0.2335977626238838,0.1668152758074637,3.68581760964974,15.648128038674033,5,3.6863136820063582,-2.015818872472039,2.015818872472039
raw_CU_diffT/TC23SIB09/TC23SIB09_15deg.parquet,TC23SIB09_15deg.parquet,TC23SIB09,SIB,sodium-ion,15.0,,15.0,discharge,15,0.0155740093209681,0.249171771944852,0.1779368834424149,3.66349435360207,15.65942359116022,5,3.664143063606872,-1.9661289380176186,1.9661289380176186
raw_CU_diffT/TC23SIB09/TC23SIB09_15deg.parquet,TC23SIB09_15deg.parquet,TC23SIB09,SIB,sodium-ion,15.0,,15.0,discharge,16,0.0155722928150532,0.2647440647599052,0.1890572652976138,3.64193428579534,15.65950964088398,5,3.6425829958001423,-1.914713688928117,1.914713688928117
raw_CU_diffT/TC23SIB09/TC23SIB09_15deg.parquet,TC23SIB09_15deg.parquet,TC23SIB09,SIB,sodium-ion,15.0,,15.0,discharge,17,0.0155731999216575,0.2803172646815627,0.2001782949297292,3.62094660916932,15.67182220994475,5,3.621557159762074,-1.8648832767485999,1.8648832767485999
raw_CU_diffT/TC23SIB09/TC23SIB09_15deg.parquet,TC23SIB09_15deg.parquet,TC23SIB09,SIB,sodium-ion,15.0,,15.0,discharge,18,0.015573537024658,0.2958908017062207,0.2112995652915903,3.60072212078424,15.658578812154696,5,3.6011037149047156,-1.8185591168523274,1.8185591168523274
raw_CU_diffT/TC23SIB09/TC23SIB09_15deg.parquet,TC23SIB09_15deg.parquet,TC23SIB09,SIB,sodium-ion,15.0,,15.0,discharge,19,0.0155732231105006,0.3114640248167213,0.2224206114831676,3.5806884294594,15.682075690607734,5,3.581108182991924,-1.7807580973472739,1.7807580973472739
raw_CU_diffT/TC23SIB09/TC23SIB09_15deg.parquet,TC23SIB09_15deg.parquet,TC23SIB09,SIB,sodium-ion,15.0,,15.0,discharge,20,0.0155745731693754,0.3270385979860967,0.2335426217697817,3.56122712931528,15.669461712707184,5,3.5614942451996057,-1.751644358582297,1.751644358582297
raw_CU_diffT/TC23SIB09/TC23SIB09_15deg.parquet,TC23SIB09_15deg.parquet,TC23SIB09,SIB,sodium-ion,15.0,,15.0,discharge,21,0.0155722606363997,0.3426108586224964,0.2446629806457752,3.54195662623138,15.670633370165747,5,3.5421474232916195,-1.7259864791195412,1.7259864791195412
raw_CU_diffT/TC23SIB09/TC23SIB09_15deg.parquet,TC23SIB09_15deg.parquet,TC23SIB09,SIB,sodium-ion,15.0,,15.0,discharge,22,0.0155732421056712,0.3581841007281676,0.255784040402057,3.52287692020773,15.68159320441989,5,3.523105876680012,-1.7053142298656212,1.7053142298656212
raw_CU_diffT/TC23SIB09/TC23SIB09_15deg.parquet,TC23SIB09_15deg.parquet,TC23SIB09,SIB,sodium-ion,15.0,,15.0,discharge,23,0.0155737824185809,0.3737578831467485,0.2669054860029893,3.50398801124431,15.682231077348066,5,3.504216967716592,-1.6933160434705314,1.6933160434705314
raw_CU_diffT/TC23SIB09/TC23SIB09_15deg.parquet,TC23SIB09_15deg.parquet,TC23SIB09,SIB,sodium-ion,15.0,,15.0,discharge,24,0.0155730295987396,0.3893309127454881,0.2780263940052388,3.48548069640136,15.692079668508288,5,3.4854425369893156,-1.6848483603876332,1.6848483603876332
raw_CU_diffT/TC23SIB09/TC23SIB09_15deg.parquet,TC23SIB09_15deg.parquet,TC23SIB09,SIB,sodium-ion,15.0,,15.0,discharge,25,0.0155717406854422,0.4049026534309303,0.2891463815773233,3.46678258449818,15.69490599447514,5,3.4667444250861346,-1.683123127847665,1.683123127847665
raw_CU_diffT/TC23SIB09/TC23SIB09_15deg.parquet,TC23SIB09_15deg.parquet,TC23SIB09,SIB,sodium-ion,15.0,,15.0,discharge,26,0.0155732076977886,0.4204758611287189,0.3002674167624776,3.448084472595,15.690244502762432,5,3.448008153770904,-1.6916139283669906,1.6916139283669906
raw_CU_diffT/TC23SIB09/TC23SIB09_15deg.parquet,TC23SIB09_15deg.parquet,TC23SIB09,SIB,sodium-ion,15.0,,15.0,discharge,27,0.0155733589915063,0.4360492201202252,0.3113885599884922,3.42938636069182,15.691235303867405,5,3.429119244807486,-1.7036252981788493,1.7036252981788493
raw_CU_diffT/TC23SIB09/TC23SIB09_15deg.parquet,TC23SIB09_15deg.parquet,TC23SIB09,SIB,sodium-ion,15.0,,15.0,discharge,28,0.0155731745668044,0.4516223946870296,0.322509571514369,3.41030665466816,15.696353784530388,5,3.4101158576079262,-1.7191070462083644,1.7191070462083644
raw_CU_diffT/TC23SIB09/TC23SIB09_15deg.parquet,TC23SIB09_15deg.parquet,TC23SIB09,SIB,sodium-ion,15.0,,15.0,discharge,29,0.0155726210509222,0.4671950157379518,0.3336301877671768,3.39103615158427,15.701712817679558,5,3.390883513936082,-1.737999735025511,1.737999735025511
raw_CU_diffT/TC23SIB09/TC23SIB09_15deg.parquet,TC23SIB09_15deg.parquet,TC23SIB09,SIB,sodium-ion,15.0,,15.0,discharge,30,0.0155728031226196,0.4827678188605714,0.3447509340398105,3.37176564850038,15.693277430939228,5,3.3714603732040005,-1.751696665863392,1.751696665863392
raw_CU_diffT/TC23SIB09/TC23SIB09_15deg.parquet,TC23SIB09_15deg.parquet,TC23SIB09,SIB,sodium-ion,15.0,,15.0,discharge,31,0.0155731300607602,0.4983409489213316,0.355871913783328,3.35192275423578,15.713031551246535,5,3.3519227542357783,-1.76204523105136,1.76204523105136
raw_CU_diffT/TC23SIB09/TC23SIB09_15deg.parquet,TC23SIB09_15deg.parquet,TC23SIB09,SIB,sodium-ion,15.0,,15.0,discharge,32,0.0155718482400745,0.5139127971614061,0.366991978161609,3.33227065703141,15.70425464088398,5,3.332270657031412,-1.7740628739209399,1.7740628739209399
raw_CU_diffT/TC23SIB09/TC23SIB09_15deg.parquet,TC23SIB09_15deg.parquet,TC23SIB09,SIB,sodium-ion,15.0,,15.0,discharge,33,0.0155729804100205,0.5294857775714267,0.3781128510375387,3.31261855982705,15.708296077348066,5,3.312465922178858,-1.7825727227723291,1.7825727227723291
raw_CU_diffT/TC23SIB09/TC23SIB09_15deg.parquet,TC23SIB09_15deg.parquet,TC23SIB09,SIB,sodium-ion,15.0,,15.0,discharge,34,0.0155730586857201,0.5450588362571468,0.3892337798111887,3.29277566556244,15.704513425414364,5,3.2926230279142557,-1.7893610126549504,1.7893610126549504
raw_CU_diffT/TC23SIB09/TC23SIB09_15deg.parquet,TC23SIB09_15deg.parquet,TC23SIB09,SIB,sodium-ion,15.0,,15.0,discharge,35,0.0155742679860625,0.5606331042432093,0.4003555721623315,3.27274197423761,15.704168812154697,5,3.272665655413512,-1.7961566511354192,1.7961566511354192
raw_CU_diffT/TC23SIB09/TC23SIB09_15deg.parquet,TC23SIB09_15deg.parquet,TC23SIB09,SIB,sodium-ion,15.0,,15.0,discharge,36,0.0155742227024538,0.5762073269456631,0.4114773321758457,3.25270828291277,15.696086215469617,5,3.25267012350072,-1.8013110286974268,1.8013110286974268
raw_CU_diffT/TC23SIB09/TC23SIB09_15deg.parquet,TC23SIB09_15deg.parquet,TC23SIB09,SIB,sodium-ion,15.0,,15.0,discharge,37,0.0155741334151374,0.5917814603608005,0.4225990284280971,3.23248379452769,15.707658508287292,5,3.2325982727638363,-1.8064973296560538,1.8064973296560538
raw_CU_diffT/TC23SIB09/TC23SIB09_15deg.parquet,TC23SIB09_15deg.parquet,TC23SIB09,SIB,sodium-ion,15.0,,15.0,discharge,38,0.0155735390241655,0.607354999384966,0.4337203002178332,3.21264090026309,15.708271104972376,5,3.212488262614902,-1.8066785966164787,1.8066785966164787
raw_CU_diffT/TC23SIB09/TC23SIB09_15deg.parquet,TC23SIB09_15deg.parquet,TC23SIB09,SIB,sodium-ion,15.0,,15.0,discharge,39,0.015571002763575,0.622926002148541,0.444839760830077,3.19241641187802,15.720695,5,3.192416411878016,-1.8031976778925127,1.8031976778925127
raw_CU_diffT/TC23SIB09/TC23SIB09_15deg.parquet,TC23SIB09_15deg.parquet,TC23SIB09,SIB,sodium-ion,15.0,,15.0,discharge,40,0.0155744043987461,0.6385004065472871,0.4559616505953353,3.17219192349294,15.705684751381217,5,3.172382720553178,-1.8012828614069747,1.8012828614069747
raw_CU_diffT/TC23SIB09/TC23SIB09_15deg.parquet,TC23SIB09_15deg.parquet,TC23SIB09,SIB,sodium-ion,15.0,,15.0,discharge,41,0.0155744384560053,0.6540748450032924,0.4670835646813363,3.15234902922834,15.71295776243094,5,3.1523490292283403,-1.7944860173277277,1.7944860173277277
raw_CU_diffT/TC23SIB09/TC23SIB09_15deg.parquet,TC23SIB09_15deg.parquet,TC23SIB09,SIB,sodium-ion,15.0,,15.0,discharge,42,0.0155732640028762,0.6696481090061686,0.478204640074704,3.1323153379035,15.713628922651932,5,3.13246797555169,-1.7809418494721285,1.7809418494721285
raw_CU_diffT/TC23SIB09/TC23SIB09_15deg.parquet,TC23SIB09_15deg.parquet,TC23SIB09,SIB,sodium-ion,15.0,,15.0,discharge,43,0.0155712773578903,0.6852193863640589,0.4893242967784083,3.1124724436389,15.711922734806633,5,3.11273955952323,-1.7653666990315173,1.7653666990315173
raw_CU_diffT/TC23SIB09/TC23SIB09_15deg.parquet,TC23SIB09_15deg.parquet,TC23SIB09,SIB,sodium-ion,15.0,,15.0,discharge,44,0.0155756775302056,0.7007950638942645,0.5004470957038109,3.09301114349477,15.715835193370166,5,3.0932019405550077,-1.7481819603729605,1.7481819603729605
raw_CU_diffT/TC23SIB09/TC23SIB09_15deg.parquet,TC23SIB09_15deg.parquet,TC23SIB09,SIB,sodium-ion,15.0,,15.0,discharge,45,0.0155717049346461,0.7163667688289106,0.5115670577457754,3.07354984335064,15.71570640883978,5,3.073855118647022,-1.7276087095522996,1.7276087095522996
raw_CU_diffT/TC23SIB09/TC23SIB09_15deg.parquet,TC23SIB09_15deg.parquet,TC23SIB09,SIB,sodium-ion,15.0,,15.0,discharge,46,0.0155755210646749,0.7319422898935855,0.5226897449370569,3.05466093438723,15.720419530386742,5,3.054775412623366,-1.7067224181117524,1.7067224181117524
raw_CU_diffT/TC23SIB09/TC23SIB09_15deg.parquet,TC23SIB09_15deg.parquet,TC23SIB09,SIB,sodium-ion,15.0,,15.0,discharge,47,0.015577125672914,0.7475194155664995,0.5338135780004691,3.03558122836357,15.720953397790051,5,3.035886503659948,-1.6881094820349176,1.6881094820349176
raw_CU_diffT/TC23SIB09/TC23SIB09_15deg.parquet,TC23SIB09_15deg.parquet,TC23SIB09,SIB,sodium-ion,15.0,,15.0,discharge,48,0.0155707169503847,0.7630901325168842,0.5449328345097042,3.01707391352062,15.71471502762431,5,3.0172265511688137,-1.6728166240180258,1.6728166240180258
raw_CU_diffT/TC23SIB09/TC23SIB09_15deg.parquet,TC23SIB09_15deg.parquet,TC23SIB09,SIB,sodium-ion,15.0,,15.0,discharge,49,0.0155744850213218,0.7786646175382059,0.5560547818486183,2.99856659867768,15.728820082872929,5,2.99868107691382,-1.657184200965304,1.657184200965304
raw_CU_diffT/TC23SIB09/TC23SIB09_15deg.parquet,TC23SIB09_15deg.parquet,TC23SIB09,SIB,sodium-ion,15.0,,15.0,discharge,50,0.0155742807055953,0.7942388982438012,0.567176583282949,2.98025008089497,15.72393494475138,5,2.98036455913111,-1.6400104345875661,1.6400104345875661
raw_CU_diffT/TC23SIB09/TC23SIB09_15deg.parquet,TC23SIB09_15deg.parquet,TC23SIB09,SIB,sodium-ion,15.0,,15.0,discharge,51,0.0155748465404062,0.8098137447842074,0.5782987887874599,2.96193356311226,15.731913480662984,5,2.9622006789965902,-1.6280556823999746,1.6280556823999746
raw_CU_diffT/TC23SIB09/TC23SIB09_15deg.parquet,TC23SIB09_15deg.parquet,TC23SIB09,SIB,sodium-ion,15.0,,15.0,discharge,52,0.0155732386687139,0.8253869834529213,0.5894198460893646,2.94399863945002,15.72974138121547,5,2.944151277098212,-1.617860032490512,1.617860032490512
raw_CU_diffT/TC23SIB09/TC23SIB09_15deg.parquet,TC23SIB09_15deg.parquet,TC23SIB09,SIB,sodium-ion,15.0,,15.0,discharge,53,0.0155729749980513,0.8409599584509726,0.600540715100535,2.92625451284802,15.730224696132597,5,2.9262163534359766,-1.604119596766651,1.604119596766651
raw_CU_diffT/TC23SIB09/TC23SIB09_15deg.parquet,TC23SIB09_15deg.parquet,TC23SIB09,SIB,sodium-ion,15.0,,15.0,discharge,54,0.015573541905479,0.8565335003564516,0.6116619889478554,2.90831958918579,15.729225165745856,5,2.908472226833976,-1.590489396798688,1.590489396798688
raw_CU_diffT/TC23SIB09/TC23SIB09_15deg.parquet,TC23SIB09_15deg.parquet,TC23SIB09,SIB,sodium-ion,15.0,,15.0,discharge,55,0.0155710952837167,0.8721045956401683,0.6227815156299655,2.89057546258379,15.745708756906078,5,2.8908425784681198,-1.578256390291358,1.578256390291358
raw_CU_diffT/TC23SIB09/TC23SIB09_15deg.parquet,TC23SIB09_15deg.parquet,TC23SIB09,SIB,sodium-ion,15.0,,15.0,discharge,56,0.015578018032796,0.8876826136729643,0.6339059859394633,2.87321293010226,15.742331049723758,5,2.8733655677504517,-1.5576461206648844,1.5576461206648844
raw_CU_diffT/TC23SIB09/TC23SIB09_15deg.parquet,TC23SIB09_15deg.parquet,TC23SIB09,SIB,sodium-ion,15.0,,15.0,discharge,57,0.0155714045534418,0.903254018226406,0.6450257334752062,2.85585039762074,15.734532955801104,5,2.8561938323291622,-1.5200811672590646,1.5200811672590646
raw_CU_diffT/TC23SIB09/TC23SIB09_15deg.parquet,TC23SIB09_15deg.parquet,TC23SIB09,SIB,sodium-ion,15.0,,15.0,discharge,58,0.0155746410065122,0.9188286592329182,0.6561477922052238,2.83886945925968,15.74491591160221,5,2.839556328676534,-1.4341474437065784,1.4341474437065784
raw_CU_diffT/TC23SIB09/TC23SIB09_15deg.parquet,TC23SIB09_15deg.parquet,TC23SIB09,SIB,sodium-ion,15.0,,15.0,discharge,59,0.015574560102998,0.9344032193359162,0.6672697931609637,2.82246091207934,15.736420331491711,5,2.82429256385761,-1.2677255786717438,1.2677255786717438
raw_CU_diffT/TC23SIB09/TC23SIB09_15deg.parquet,TC23SIB09_15deg.parquet,TC23SIB09,SIB,sodium-ion,15.0,,15.0,discharge,60,0.0155752419014705,0.9499784612373868,0.6783922809980801,2.80738794432065,15.755281574585636,5,2.8113565231735698,-1.0515581424257476,1.0515581424257476
raw_CU_diffT/TC23SIB09/TC23SIB09_15deg.parquet,TC23SIB09_15deg.parquet,TC23SIB09,SIB,sodium-ion,15.0,,15.0,discharge,61,0.0155749618353392,0.965553423072726,0.6895145688362394,2.79689410600764,15.758159088397791,5,2.800900844272608,-0.8337789008986931,0.8337789008986931
raw_CU_diffT/TC23SIB09/TC23SIB09_15deg.parquet,TC23SIB09_15deg.parquet,TC23SIB09,SIB,sodium-ion,15.0,,15.0,discharge,62,0.0155713921758476,0.9811248152485736,0.7006343075329773,2.79117019420054,15.775762348066298,5,2.7928110489185776,-0.6382997784207731,0.6382997784207731
raw_CU_diffT/TC23SIB09/TC23SIB09_15deg.parquet,TC23SIB09_15deg.parquet,TC23SIB09,SIB,sodium-ion,15.0,,15.0,discharge,63,0.0155709286812477,0.9966957439298212,0.7117537152420437,2.78659106475487,15.79069549723757,5,2.786705542991008,-0.5095355827944843,0.5095355827944843
raw_CU_diffT/TC23SIB09/TC23SIB09_15deg.parquet,TC23SIB09_15deg.parquet,TC23SIB09,SIB,sodium-ion,15.0,,15.0,discharge,64,0.0155770373151265,1.0122727812449477,0.7228774852079821,2.78201193530919,15.780121906077348,5,2.781477703540526,-0.48032681431777746,0.48032681431777746
raw_CU_diffT/TC23SIB09/TC23SIB09_15deg.parquet,TC23SIB09_15deg.parquet,TC23SIB09,SIB,sodium-ion,15.0,,15.0,discharge,65,0.015572971863636,1.0278457531085836,0.7339983519808246,2.7768604146828,15.79233179558011,5,2.7760209076177618,-0.5249787344551038,0.5249787344551038
raw_CU_diffT/TC23SIB09/TC23SIB09_15deg.parquet,TC23SIB09_15deg.parquet,TC23SIB09,SIB,sodium-ion,15.0,,15.0,discharge,66,0.015573780953314,1.0434195340618977,0.7451197965353903,2.77075490875523,15.78582682320442,5,2.76980092345405,-0.6073353380259476,0.6073353380259476
raw_CU_diffT/TC23SIB09/TC23SIB09_15deg.parquet,TC23SIB09_15deg.parquet,TC23SIB09,SIB,sodium-ion,15.0,,15.0,discharge,67,0.0155728638241379,1.0589923978860356,0.7562405861557873,2.76388621458672,15.789695773480664,5,2.762512475753014,-0.7188771547357646,0.7188771547357646
raw_CU_diffT/TC23SIB09/TC23SIB09_15deg.parquet,TC23SIB09_15deg.parquet,TC23SIB09,SIB,sodium-ion,15.0,,15.0,discharge,68,0.0155725831219336,1.0745649810079692,0.7673611753229987,2.75549114393631,15.793589502762432,5,2.753812129806228,-0.8544167328040118,0.8544167328040118
raw_CU_diffT/TC23SIB09/TC23SIB09_15deg.parquet,TC23SIB09_15deg.parquet,TC23SIB09,SIB,sodium-ion,15.0,,15.0,discharge,69,0.0155727966713561,1.0901377776793253,0.7784819169886992,2.74556969680401,15.785585773480664,5,2.7435090885534543,-1.010596128553729,1.010596128553729
raw_CU_diffT/TC23SIB09/TC23SIB09_15deg.parquet,TC23SIB09_15deg.parquet,TC23SIB09,SIB,sodium-ion,15.0,,15.0,discharge,70,0.0155712960592396,1.1057090737385649,0.7896015870472862,2.73335868494887,15.772135,5,2.731336236110362,-1.1837483065828138,1.1837483065828138
raw_CU_diffT/TC23SIB09/TC23SIB09_15deg.parquet,TC23SIB09_15deg.parquet,TC23SIB09,SIB,sodium-ion,15.0,,15.0,discharge,71,0.0155756282605304,1.1212847019990952,0.800724350788557,2.71923970249136,15.78195770718232,5,2.71717909424081,-1.3707688240488807,1.3707688240488807
raw_CU_diffT/TC23SIB09/TC23SIB09_15deg.parquet,TC23SIB09_15deg.parquet,TC23SIB09,SIB,sodium-ion,15.0,,15.0,discharge,72,0.015571958791553,1.1368566607906485,0.8118444941131223,2.70302195237126,15.763872099447513,5,2.70084686588456,-1.5681497686002643,1.5681497686002643
raw_CU_diffT/TC23SIB09/TC23SIB09_15deg.parquet,TC23SIB09_15deg.parquet,TC23SIB09,SIB,sodium-ion,15.0,,15.0,discharge,73,0.015573228533367,1.1524298893240152,0.8229655441772408,2.68470543458855,15.777881988950275,5,2.682301391629566,-1.7739877614793897,1.7739877614793897
raw_CU_diffT/TC23SIB09/TC23SIB09_15deg.parquet,TC23SIB09_15deg.parquet,TC23SIB09,SIB,sodium-ion,15.0,,15.0,discharge,74,0.0155729597372995,1.1680028490613148,0.8340864022905048,2.66390855502276,15.764595303867402,5,2.66139003382764,-1.99170831923729,1.99170831923729
raw_CU_diffT/TC23SIB09/TC23SIB09_15deg.parquet,TC23SIB09_15deg.parquet,TC23SIB09,SIB,sodium-ion,15.0,,15.0,discharge,75,0.0155755310801461,1.183578380141461,0.8452090966339679,2.6406313136739,15.78000198895028,5,2.637998314242638,-2.218119854244776,2.218119854244776
raw_CU_diffT/TC23SIB09/TC23SIB09_15deg.parquet,TC23SIB09_15deg.parquet,TC23SIB09,SIB,sodium-ion,15.0,,15.0,discharge,76,0.0155739189307834,1.1991522990722443,0.8563306397200834,2.61468291348173,15.776365662983425,5,2.612049914050466,-2.446386815885049,2.446386815885049
raw_CU_diffT/TC23SIB09/TC23SIB09_15deg.parquet,TC23SIB09_15deg.parquet,TC23SIB09,SIB,sodium-ion,15.0,,15.0,discharge,77,0.0155739864232583,1.2147262854955023,0.8674522310034748,2.58606335444625,15.777554861878452,5,2.583582992663172,-2.6731553804157215,2.6731553804157215
raw_CU_diffT/TC23SIB09/TC23SIB09_15deg.parquet,TC23SIB09_15deg.parquet,TC23SIB09,SIB,sodium-ion,15.0,,15.0,discharge,78,0.0155705490102921,1.2302968345057947,0.8785713675844514,2.55496343362769,15.782121988950276,5,2.552597550080756,-2.8999619056677517,2.8999619056677517
raw_CU_diffT/TC23SIB09/TC23SIB09_15deg.parquet,TC23SIB09_15deg.parquet,TC23SIB09,SIB,sodium-ion,15.0,,15.0,discharge,79,0.0155702181737258,1.2458670526795206,0.8896902679106264,2.52157394808629,15.770713784530386,5,2.5190935863032182,-3.1192388916517615,3.1192388916517615
raw_CU_diffT/TC23SIB09/TC23SIB09_15deg.parquet,TC23SIB09_15deg.parquet,TC23SIB09,SIB,sodium-ion,15.0,,15.0,discharge,80,0.0155739167197156,1.261440969399236,0.9008118094177888,2.48570410076182,15.78586917127072,5,2.4832237389787464,-3.33198856459839,3.33198856459839
raw_CU_diffT/TC23SIB09/TC23SIB09_15deg.parquet,TC23SIB09_15deg.parquet,TC23SIB09,SIB,sodium-ion,15.0,,15.0,discharge,81,0.0155707095419277,1.277011678941164,0.9119310606365462,2.44716309459404,15.787636795580111,5,2.44498800810734,-3.5447881756248023,3.5447881756248023
raw_CU_diffT/TC23SIB09/TC23SIB09_15deg.parquet,TC23SIB09_15deg.parquet,TC23SIB09,SIB,sodium-ion,15.0,,15.0,discharge,82,0.0155731564345741,1.292584835375738,0.9230520592139556,2.40671411782389,15.789720939226518,5,2.404386393689002,-3.755577593636872,3.755577593636872
raw_CU_diffT/TC23SIB09/TC23SIB09_15deg.parquet,TC23SIB09_15deg.parquet,TC23SIB09,SIB,sodium-ion,15.0,,15.0,discharge,83,0.0155729469348254,1.3081577823105632,0.9341729081848024,2.36378477927066,15.797234392265194,5,2.3614570551357783,-3.96156566604445,3.96156566604445
raw_CU_diffT/TC23SIB09/TC23SIB09_15deg.parquet,TC23SIB09_15deg.parquet,TC23SIB09,SIB,sodium-ion,15.0,,15.0,discharge,84,0.0155723199361036,1.3237301022466668,0.9452933094075048,2.3185658759946,15.80398182320442,5,2.316276311271762,-4.169142417741725,4.169142417741725
raw_CU_diffT/TC23SIB09/TC23SIB09_15deg.parquet,TC23SIB09_15deg.parquet,TC23SIB09,SIB,sodium-ion,15.0,,15.0,discharge,85,0.0155730544765002,1.339303156723167,0.9564142351752948,2.2710574079957,15.836939696132596,5,2.268729683860812,-4.149857716611805,4.149857716611805
raw_CU_diffT/TC23SIB09/TC23SIB09_15deg.parquet,TC23SIB09_15deg.parquet,TC23SIB09,SIB,sodium-ion,15.0,,15.0,discharge,86,0.0155756041183074,1.3548787608414743,0.9675369816762822,2.22125937527396,15.857032762430936,5,2.2239686935293177,-3.7071298847556733,3.7071298847556733
raw_CU_diffT/TC23SIB09/TC23SIB09_15deg.parquet,TC23SIB09_15deg.parquet,TC23SIB09,SIB,sodium-ion,15.0,,15.0,discharge,87,0.0155735796449204,1.3704523404863949,0.9786582824738408,2.16898098076914,15.909997928176796,5,2.186267194426576,-4.082006611124598,4.082006611124598
raw_CU_diffT/TC23SIB09/TC23SIB09_15deg.parquet,TC23SIB09_15deg.parquet,TC23SIB09,SIB,sodium-ion,15.0,,15.0,discharge,88,0.0091435653335339,1.3795959058199287,0.985187824348918,2.13997982761319,15.813157900552486,5,2.1569607659742416,-6.375510571096015,6.375510571096015
raw_CU_diffT/TC23SIB09/TC23SIB09_15deg.parquet,TC23SIB09_15deg.parquet,TC23SIB09,SIB,sodium-ion,15.0,,15.0,discharge,89,0.0039263322907554,1.3835222381106842,0.987991670570034,2.13005838048089,15.662412817679556,5,2.136812596413262,-6.2718326801833655,6.2718326801833655
raw_CU_diffT/TC23SIB09/TC23SIB09_15deg.parquet,TC23SIB09_15deg.parquet,TC23SIB09,SIB,sodium-ion,15.0,,15.0,discharge,90,0.0025398529960373,1.3860620911067214,0.9898054134470432,2.12452526573403,15.584563591160222,5,2.126509555160488,-4.523086185668035,4.523086185668035
raw_CU_diffT/TC23SIB09/TC23SIB09_15deg.parquet,TC23SIB09_15deg.parquet,TC23SIB09,SIB,sodium-ion,15.0,,15.0,discharge,91,0.0019377910275934,1.387999882134315,0.9911892158477782,2.12051852746906,15.537768314917129,5,2.121472512770242,-3.3542830882221324,3.3542830882221324
raw_CU_diffT/TC23SIB09/TC23SIB09_15deg.parquet,TC23SIB09_15deg.parquet,TC23SIB09,SIB,sodium-ion,15.0,,15.0,discharge,92,0.0015931200076398,1.3895930021419547,0.9923268840792018,2.11746577450527,15.511694447513811,5,2.1179236874498417,-2.9996750179511764,2.9996750179511764
raw_CU_diffT/TC23SIB09/TC23SIB09_15deg.parquet,TC23SIB09_15deg.parquet,TC23SIB09,SIB,sodium-ion,15.0,,15.0,discharge,93,0.0013648995506698,1.3909579016926246,0.9933015770404572,2.11479461566196,15.508411602209945,5,2.11509989095834,-2.855979550779921,2.855979550779921
raw_CU_diffT/TC23SIB09/TC23SIB09_15deg.parquet,TC23SIB09_15deg.parquet,TC23SIB09,SIB,sodium-ion,15.0,,15.0,discharge,94,0.0012129814920241,1.3921708831846489,0.994167783291187,2.11231425387889,15.498210138121545,5,2.112657688587312,-2.777629132195898,2.777629132195898
raw_CU_diffT/TC23SIB09/TC23SIB09_15deg.parquet,TC23SIB09_15deg.parquet,TC23SIB09,SIB,sodium-ion,15.0,,15.0,discharge,95,0.0010921245679574,1.393263007752606,0.9949476840015944,2.11040628327652,15.482450497237568,5,2.1105207615126638,-2.706760395578158,2.706760395578158
raw_CU_diffT/TC23SIB09/TC23SIB09_15deg.parquet,TC23SIB09_15deg.parquet,TC23SIB09,SIB,sodium-ion,15.0,,15.0,discharge,96,0.0009982909547221,1.3942612987073282,0.995660576878125,2.10830751561392,15.492997016574584,5,2.1086127909102976,-2.6694044026910433,2.6694044026910433
raw_CU_diffT/TC23SIB09/TC23SIB09_15deg.parquet,TC23SIB09_15deg.parquet,TC23SIB09,SIB,sodium-ion,15.0,,15.0,discharge,97,0.0009230564767678,1.395184355184096,0.9963197438111824,2.10678113913203,15.487301574585636,5,2.10685745795612,-2.657942455012744,2.657942455012744
raw_CU_diffT/TC23SIB09/TC23SIB09_15deg.parquet,TC23SIB09_15deg.parquet,TC23SIB09,SIB,sodium-ion,15.0,,15.0,discharge,98,0.0008660176876604,1.3960503728717564,0.9969381785846944,2.10525476265013,15.478228756906075,5,2.105216603238086,-2.6114102719375296,2.6114102719375296
raw_CU_diffT/TC23SIB09/TC23SIB09_15deg.parquet,TC23SIB09_15deg.parquet,TC23SIB09,SIB,sodium-ion,15.0,,15.0,discharge,99,0.0008101790468123,1.3968605519185686,0.9975167382405292,2.103537589108,15.473946270718232,5,2.1037283861682403,-2.620721450132123,2.620721450132123
raw_CU_diffT/TC23SIB09/TC23SIB09_15deg.parquet,TC23SIB09_15deg.parquet,TC23SIB09,SIB,sodium-ion,15.0,,15.0,discharge,100,0.0007615808258901,1.397622132744459,0.9980605932590598,2.10220200968635,15.483467375690608,5,2.1022783285104416,-2.659992690454601,2.659992690454601
raw_CU_diffT/TC23SIB09/TC23SIB09_15deg.parquet,TC23SIB09_15deg.parquet,TC23SIB09,SIB,sodium-ion,15.0,,15.0,discharge,101,0.0007248217291818,1.3983469544736404,0.9985781981166858,2.10086643026469,15.478426325966849,5,2.1009045896767398,-2.602323474426612,2.602323474426612
raw_CU_diffT/TC23SIB09/TC23SIB09_15deg.parquet,TC23SIB09_15deg.parquet,TC23SIB09,SIB,sodium-ion,15.0,,15.0,discharge,102,0.0006906992190674,1.3990376536927078,0.999071435635036,2.09953085084304,15.481899337016577,5,2.0996453290791797,-1.9400213660546797,1.9400213660546797
raw_CU_diffT/TC23SIB09/TC23SIB09_15deg.parquet,TC23SIB09_15deg.parquet,TC23SIB09,SIB,sodium-ion,15.0,,15.0,discharge,103,0.0006616384430772,1.399699292135785,0.9995439204659134,2.09838606848162,15.469792596685084,5,2.0990061589273874,-1.356257708110661,1.356257708110661
raw_CU_diffT/TC23SIB09/TC23SIB09_15deg.parquet,TC23SIB09_15deg.parquet,TC23SIB09,SIB,sodium-ion,15.0,,15.0,discharge,104,0.0006386654832743,1.400337957619059,1.0,2.0972412861202,15.472196961325963,5,2.0983860684816196,-1.3596103298293443,1.3596103298293443
raw_CU_diffT/TC23SIB09/TC23SIB09_15deg.parquet,TC23SIB09_15deg.parquet,TC23SIB09,SIB,sodium-ion,15.0,,15.0,discharge,0,0.0155749940675214,0.0155749940675214,0.0111223108555901,3.98651377658255,15.861504723756903,11,3.9325818075556866,-0.8708126772181576,0.8708126772181576
raw_CU_diffT/TC23SIB09/TC23SIB09_15deg.parquet,TC23SIB09_15deg.parquet,TC23SIB09,SIB,sodium-ion,15.0,,15.0,discharge,1,0.015574628884334,0.0311496229518554,0.0222443609289988,3.96209175287227,15.665860110497237,11,3.922896585355107,-0.8756104738428689,0.8756104738428689
raw_CU_diffT/TC23SIB09/TC23SIB09_15deg.parquet,TC23SIB09_15deg.parquet,TC23SIB09,SIB,sodium-ion,15.0,,15.0,discharge,2,0.0155746808182686,0.046724303770124,0.0333664480891223,3.94015009094507,15.625904972375691,11,3.9131046076565386,-0.8874507792160102,0.8874507792160102
raw_CU_diffT/TC23SIB09/TC23SIB09_15deg.parquet,TC23SIB09_15deg.parquet,TC23SIB09,SIB,sodium-ion,15.0,,15.0,discharge,3,0.015573616182208,0.062297919952332,0.044487774978445,3.92049799374071,15.614703839779006,11,3.903156660932539,-0.9037436996156316,0.9037436996156316
raw_CU_diffT/TC23SIB09/TC23SIB09_15deg.parquet,TC23SIB09_15deg.parquet,TC23SIB09,SIB,sodium-ion,15.0,,15.0,discharge,4,0.0155718124430376,0.0778697323953696,0.0556078137935848,3.902181475958,15.612049613259668,11,3.893004137360618,-0.9235747284635067,0.9235747284635067
raw_CU_diffT/TC23SIB09/TC23SIB09_15deg.parquet,TC23SIB09_15deg.parquet,TC23SIB09,SIB,sodium-ion,15.0,,15.0,discharge,5,0.0155720830784505,0.09344181547382,0.0667280458730802,3.88405575523552,15.626250027624312,11,3.8826161046901024,-1.4122631232057756,1.4122631232057756
raw_CU_diffT/TC23SIB09/TC23SIB09_15deg.parquet,TC23SIB09_15deg.parquet,TC23SIB09,SIB,sodium-ion,15.0,,15.0,discharge,6,0.0155726815837261,0.1090144970575461,0.0778487053531701,3.86478525215163,15.638692154696132,11,3.8615937376894935,-1.886484136852232,1.886484136852232
raw_CU_diffT/TC23SIB09/TC23SIB09_15deg.parquet,TC23SIB09_15deg.parquet,TC23SIB09,SIB,sodium-ion,15.0,,15.0,discharge,7,0.0155727655616474,0.1245872626191935,0.0889694248030129,3.84456076376656,15.646568397790054,11,3.8406580966253556,-1.8880982931456174,1.8880982931456174
raw_CU_diffT/TC23SIB09/TC23SIB09_15deg.parquet,TC23SIB09_15deg.parquet,TC23SIB09,SIB,sodium-ion,15.0,,15.0,discharge,8,0.0155717890194376,0.1401590516386311,0.1000894468910477,3.82357308714054,15.663464696132598,11,3.8196010392501574,-1.90601397291951,1.90601397291951
raw_CU_diffT/TC23SIB09/TC23SIB09_15deg.parquet,TC23SIB09_15deg.parquet,TC23SIB09,SIB,sodium-ion,15.0,,15.0,discharge,9,0.0155730965091302,0.1557321481477613,0.111210402674899,3.80163142521333,15.65511599447514,11,3.798266458878251,-1.9348401271336968,1.9348401271336968
raw_CU_diffT/TC23SIB09/TC23SIB09_15deg.parquet,TC23SIB09_15deg.parquet,TC23SIB09,SIB,sodium-ion,15.0,,15.0,discharge,10,0.0155722899598083,0.1713044381075696,0.1223307824911294,3.77873577798495,15.663378508287296,11,3.7765676295731665,-1.96526189970362,1.96526189970362
raw_CU_diffT/TC23SIB09/TC23SIB09_15deg.parquet,TC23SIB09_15deg.parquet,TC23SIB09,SIB,sodium-ion,15.0,,15.0,discharge,11,0.0155729605020736,0.1868773986096432,0.1334516411505289,3.75526773957585,15.662326933701657,11,3.7545565868967867,-1.9863088272620644,1.9863088272620644
raw_CU_diffT/TC23SIB09/TC23SIB09_15deg.parquet,TC23SIB09_15deg.parquet,TC23SIB09,SIB,sodium-ion,15.0,,15.0,discharge,12,0.015572451300101,0.2024498499097443,0.1445721361820127,3.73179970116675,15.653356602209945,11,3.7323894375347577,-1.9932242350569709,1.9932242350569709
raw_CU_diffT/TC23SIB09/TC23SIB09_15deg.parquet,TC23SIB09_15deg.parquet,TC23SIB09,SIB,sodium-ion,15.0,,15.0,discharge,13,0.0155745721062309,0.2180244220159752,0.1556941457094212,3.70852245981789,15.659070055248618,11,3.7102222881727287,-1.9892680086181258,1.9892680086181258
raw_CU_diffT/TC23SIB09/TC23SIB09_15deg.parquet,TC23SIB09_15deg.parquet,TC23SIB09,SIB,sodium-ion,15.0,,15.0,discharge,14,0.0155733406079087,0.2335977626238838,0.1668152758074637,3.68581760964974,15.648128038674033,11,3.6881418647471707,-1.975268047770669,1.975268047770669
raw_CU_diffT/TC23SIB09/TC23SIB09_15deg.parquet,TC23SIB09_15deg.parquet,TC23SIB09,SIB,sodium-ion,15.0,,15.0,discharge,15,0.0155740093209681,0.249171771944852,0.1779368834424149,3.66349435360207,15.65942359116022,11,3.666286928756439,-1.9503775676609507,1.9503775676609507
raw_CU_diffT/TC23SIB09/TC23SIB09_15deg.parquet,TC23SIB09_15deg.parquet,TC23SIB09,SIB,sodium-ion,15.0,,15.0,discharge,16,0.0155722928150532,0.2647440647599052,0.1890572652976138,3.64193428579534,15.65950964088398,11,3.6447615513242964,-1.9176768026286481,1.9176768026286481
raw_CU_diffT/TC23SIB09/TC23SIB09_15deg.parquet,TC23SIB09_15deg.parquet,TC23SIB09,SIB,sodium-ion,15.0,,15.0,discharge,17,0.0155731999216575,0.2803172646815627,0.2001782949297292,3.62094660916932,15.67182220994475,11,3.6236351131999216,-1.880947599203438,1.880947599203438
raw_CU_diffT/TC23SIB09/TC23SIB09_15deg.parquet,TC23SIB09_15deg.parquet,TC23SIB09,SIB,sodium-ion,15.0,,15.0,discharge,18,0.015573537024658,0.2958908017062207,0.2112995652915903,3.60072212078424,15.658578812154696,11,3.602924959570609,-1.8427338153113624,1.8427338153113624
raw_CU_diffT/TC23SIB09/TC23SIB09_15deg.parquet,TC23SIB09_15deg.parquet,TC23SIB09,SIB,sodium-ion,15.0,,15.0,discharge,19,0.0155732231105006,0.3114640248167213,0.2224206114831676,3.5806884294594,15.682075690607734,11,3.5826484356236517,-1.8068034277075071,1.8068034277075071
raw_CU_diffT/TC23SIB09/TC23SIB09_15deg.parquet,TC23SIB09_15deg.parquet,TC23SIB09,SIB,sodium-ion,15.0,,15.0,discharge,20,0.0155745731693754,0.3270385979860967,0.2335426217697817,3.56122712931528,15.669461712707184,11,3.5627361606098735,-1.7756625959556516,1.7756625959556516
raw_CU_diffT/TC23SIB09/TC23SIB09_15deg.parquet,TC23SIB09_15deg.parquet,TC23SIB09,SIB,sodium-ion,15.0,,15.0,discharge,21,0.0155722606363997,0.3426108586224964,0.2446629806457752,3.54195662623138,15.670633370165747,11,3.5431534441546857,-1.7492261720852866,1.7492261720852866
raw_CU_diffT/TC23SIB09/TC23SIB09_15deg.parquet,TC23SIB09_15deg.parquet,TC23SIB09,SIB,sodium-ion,15.0,,15.0,discharge,22,0.0155732421056712,0.3581841007281676,0.255784040402057,3.52287692020773,15.68159320441989,11,3.5238309055089108,-1.72964469791998,1.72964469791998
raw_CU_diffT/TC23SIB09/TC23SIB09_15deg.parquet,TC23SIB09_15deg.parquet,TC23SIB09,SIB,sodium-ion,15.0,,15.0,discharge,23,0.0155737824185809,0.3737578831467485,0.2669054860029893,3.50398801124431,15.682231077348066,11,3.504681818736078,-1.7179586361774284,1.7179586361774284
raw_CU_diffT/TC23SIB09/TC23SIB09_15deg.parquet,TC23SIB09_15deg.parquet,TC23SIB09,SIB,sodium-ion,15.0,,15.0,discharge,24,0.0155730295987396,0.3893309127454881,0.2780263940052388,3.48548069640136,15.692079668508288,11,3.4856194578997175,-1.7110522903235506,1.7110522903235506
raw_CU_diffT/TC23SIB09/TC23SIB09_15deg.parquet,TC23SIB09_15deg.parquet,TC23SIB09,SIB,sodium-ion,15.0,,15.0,discharge,25,0.0155717406854422,0.4049026534309303,0.2891463815773233,3.46678258449818,15.69490599447514,11,3.4666264778125337,-1.709482871567559,1.709482871567559
raw_CU_diffT/TC23SIB09/TC23SIB09_15deg.parquet,TC23SIB09_15deg.parquet,TC23SIB09,SIB,sodium-ion,15.0,,15.0,discharge,26,0.0155732076977886,0.4204758611287189,0.3002674167624776,3.448084472595,15.690244502762432,11,3.447598807350761,-1.7125135073904971,1.7125135073904971
raw_CU_diffT/TC23SIB09/TC23SIB09_15deg.parquet,TC23SIB09_15deg.parquet,TC23SIB09,SIB,sodium-ion,15.0,,15.0,discharge,27,0.0155733589915063,0.4360492201202252,0.3113885599884922,3.42938636069182,15.691235303867405,11,3.4285364465144,-1.7164145416379029,1.7164145416379029
raw_CU_diffT/TC23SIB09/TC23SIB09_15deg.parquet,TC23SIB09_15deg.parquet,TC23SIB09,SIB,sodium-ion,15.0,,15.0,discharge,28,0.0155731745668044,0.4516223946870296,0.322509571514369,3.41030665466816,15.696353784530388,11,3.4094220501161563,-1.722694140058735,1.722694140058735
raw_CU_diffT/TC23SIB09/TC23SIB09_15deg.parquet,TC23SIB09_15deg.parquet,TC23SIB09,SIB,sodium-ion,15.0,,15.0,discharge,29,0.0155726210509222,0.4671950157379518,0.3336301877671768,3.39103615158427,15.701712817679558,11,3.3902209277814417,-1.7328526750090703,1.7328526750090703
raw_CU_diffT/TC23SIB09/TC23SIB09_15deg.parquet,TC23SIB09_15deg.parquet,TC23SIB09,SIB,sodium-ion,15.0,,15.0,discharge,30,0.0155728031226196,0.4827678188605714,0.3447509340398105,3.37176564850038,15.693277430939228,11,3.3708810439483727,-1.7445220487188635,1.7445220487188635
raw_CU_diffT/TC23SIB09/TC23SIB09_15deg.parquet,TC23SIB09_15deg.parquet,TC23SIB09,SIB,sodium-ion,15.0,,15.0,discharge,31,0.0155731300607602,0.4983409489213316,0.355871913783328,3.35192275423578,15.713031551246535,11,3.3514197438042443,-1.756274261537584,1.756274261537584
raw_CU_diffT/TC23SIB09/TC23SIB09_15deg.parquet,TC23SIB09_15deg.parquet,TC23SIB09,SIB,sodium-ion,15.0,,15.0,discharge,32,0.0155718482400745,0.5139127971614061,0.366991978161609,3.33227065703141,15.70425464088398,11,3.331819682161762,-1.767200118278538,1.767200118278538
raw_CU_diffT/TC23SIB09/TC23SIB09_15deg.parquet,TC23SIB09_15deg.parquet,TC23SIB09,SIB,sodium-ion,15.0,,15.0,discharge,33,0.0155729804100205,0.5294857775714267,0.3781128510375387,3.31261855982705,15.708296077348066,11,3.312115549395514,-1.776489906536284,1.776489906536284
raw_CU_diffT/TC23SIB09/TC23SIB09_15deg.parquet,TC23SIB09_15deg.parquet,TC23SIB09,SIB,sodium-ion,15.0,,15.0,discharge,34,0.0155730586857201,0.5450588362571468,0.3892337798111887,3.29277566556244,15.704513425414364,11,3.2923073455055007,-1.784994150632059,1.784994150632059
