Repository: DNV007/delivered-energy-decomposition

# Three-term energy accounting for a cold commercial sodium-ion 18650 cell

This repository holds the analysis code and the derived data behind a reanalysis
of a public commercial-cell archive. No new measurements were made. The
manuscript reporting the work is not distributed here; what is here is
everything needed to regenerate its numbers from the raw archive and to check
them.

**Source data.** Droese, D., Schlösser, A., Otto, M. *Dataset: Evaluation of
Commercial Sodium-Ion Batteries by State-of-the-Art Lithium-Ion Battery
Configurations.* Technische Universität Berlin, DepositOnce, 2025.
DOI [10.14279/depositonce-25036](https://doi.org/10.14279/depositonce-25036),
CC BY 4.0.

File: data_processed/ocv/ocv_slope_points.csv (part 73 of 85)
member_path,file_name,cell_id,cell_family,chemistry_type,temperature_deg_c,voltage_v,ambient_temperature_from_file_deg_c,direction,segment_index,segment_capacity_ah,cumulative_capacity_ah,soc_fraction_by_capacity,ocv_voltage_v,ocv_temperature_mean_deg_c,smoothing_window_segments,smoothed_ocv_voltage_v,dv_dcapacity_fraction_v,abs_dv_dcapacity_fraction_v
raw_CU_diffT/TC23SIB09/TC23SIB09_15deg.parquet,TC23SIB09_15deg.parquet,TC23SIB09,SIB,sodium-ion,15.0,,15.0,discharge,35,0.0155742679860625,0.5606331042432093,0.4003555721623315,3.27274197423761,15.704168812154697,11,3.2724124156790166,-1.7911660292905367,1.7911660292905367
raw_CU_diffT/TC23SIB09/TC23SIB09_15deg.parquet,TC23SIB09_15deg.parquet,TC23SIB09,SIB,sodium-ion,15.0,,15.0,discharge,36,0.0155742227024538,0.5762073269456631,0.4114773321758457,3.25270828291277,15.696086215469617,11,3.2524654502906496,-1.7942929186572485,1.7942929186572485
raw_CU_diffT/TC23SIB09/TC23SIB09_15deg.parquet,TC23SIB09_15deg.parquet,TC23SIB09,SIB,sodium-ion,15.0,,15.0,discharge,37,0.0155741334151374,0.5917814603608005,0.4225990284280971,3.23248379452769,15.707658508287292,11,3.2325011397149876,-1.795891940064024,1.795891940064024
raw_CU_diffT/TC23SIB09/TC23SIB09_15deg.parquet,TC23SIB09_15deg.parquet,TC23SIB09,SIB,sodium-ion,15.0,,15.0,discharge,38,0.0155735390241655,0.607354999384966,0.4337203002178332,3.21264090026309,15.708271104972376,11,3.212519483952032,-1.7960723289788518,1.7960723289788518
raw_CU_diffT/TC23SIB09/TC23SIB09_15deg.parquet,TC23SIB09_15deg.parquet,TC23SIB09,SIB,sodium-ion,15.0,,15.0,discharge,39,0.015571002763575,0.622926002148541,0.444839760830077,3.19241641187802,15.720695,11,3.19255517337637,-1.7936833253820907,1.7936833253820907
raw_CU_diffT/TC23SIB09/TC23SIB09_15deg.parquet,TC23SIB09_15deg.parquet,TC23SIB09,SIB,sodium-ion,15.0,,15.0,discharge,40,0.0155744043987461,0.6385004065472871,0.4559616505953353,3.17219192349294,15.705684751381217,11,3.172625553175297,-1.7872469012893646,1.7872469012893646
raw_CU_diffT/TC23SIB09/TC23SIB09_15deg.parquet,TC23SIB09_15deg.parquet,TC23SIB09,SIB,sodium-ion,15.0,,15.0,discharge,41,0.0155744384560053,0.6540748450032924,0.4670835646813363,3.15234902922834,15.71295776243094,11,3.15280000409799,-1.7787341862107553,1.7787341862107553
raw_CU_diffT/TC23SIB09/TC23SIB09_15deg.parquet,TC23SIB09_15deg.parquet,TC23SIB09,SIB,sodium-ion,15.0,,15.0,discharge,42,0.0155732640028762,0.6696481090061686,0.478204640074704,3.1323153379035,15.713628922651932,11,3.1330611809571534,-1.7679957579164522,1.7679957579164522
raw_CU_diffT/TC23SIB09/TC23SIB09_15deg.parquet,TC23SIB09_15deg.parquet,TC23SIB09,SIB,sodium-ion,15.0,,15.0,discharge,43,0.0155712773578903,0.6852193863640589,0.4893242967784083,3.1124724436389,15.711922734806633,11,3.113478464501965,-1.7553840778248002,1.7553840778248002
raw_CU_diffT/TC23SIB09/TC23SIB09_15deg.parquet,TC23SIB09_15deg.parquet,TC23SIB09,SIB,sodium-ion,15.0,,15.0,discharge,44,0.0155756775302056,0.7007950638942645,0.5004470957038109,3.09301114349477,15.715835193370166,11,3.094017164357837,-1.7420996200997365,1.7420996200997365
raw_CU_diffT/TC23SIB09/TC23SIB09_15deg.parquet,TC23SIB09_15deg.parquet,TC23SIB09,SIB,sodium-ion,15.0,,15.0,discharge,45,0.0155717049346461,0.7163667688289106,0.5115670577457754,3.07354984335064,15.71570640883978,11,3.0747293160866507,-1.7265159344090648,1.7265159344090648
raw_CU_diffT/TC23SIB09/TC23SIB09_15deg.parquet,TC23SIB09_15deg.parquet,TC23SIB09,SIB,sodium-ion,15.0,,15.0,discharge,46,0.0155755210646749,0.7319422898935855,0.5226897449370569,3.05466093438723,15.720419530386742,11,3.0556149196884075,-1.7106207423938713,1.7106207423938713
raw_CU_diffT/TC23SIB09/TC23SIB09_15deg.parquet,TC23SIB09_15deg.parquet,TC23SIB09,SIB,sodium-ion,15.0,,15.0,discharge,47,0.015577125672914,0.7475194155664995,0.5338135780004691,3.03558122836357,15.720953397790051,11,3.0366739751631058,-1.6937244360102568,1.6937244360102568
raw_CU_diffT/TC23SIB09/TC23SIB09_15deg.parquet,TC23SIB09_15deg.parquet,TC23SIB09,SIB,sodium-ion,15.0,,15.0,discharge,48,0.0155707169503847,0.7630901325168842,0.5449328345097042,3.01707391352062,15.71471502762431,11,3.017941172885335,-1.6767166021547837,1.6767166021547837
raw_CU_diffT/TC23SIB09/TC23SIB09_15deg.parquet,TC23SIB09_15deg.parquet,TC23SIB09,SIB,sodium-ion,15.0,,15.0,discharge,49,0.0155744850213218,0.7786646175382059,0.5560547818486183,2.99856659867768,15.728820082872929,11,2.9993818224805064,-1.6617069566857765,1.6617069566857765
raw_CU_diffT/TC23SIB09/TC23SIB09_15deg.parquet,TC23SIB09_15deg.parquet,TC23SIB09,SIB,sodium-ion,15.0,,15.0,discharge,50,0.0155742807055953,0.7942388982438012,0.567176583282949,2.98025008089497,15.72393494475138,11,2.9809785787613263,-1.6460926952033788,1.6460926952033788
raw_CU_diffT/TC23SIB09/TC23SIB09_15deg.parquet,TC23SIB09_15deg.parquet,TC23SIB09,SIB,sodium-ion,15.0,,15.0,discharge,51,0.0155748465404062,0.8098137447842074,0.5782987887874599,2.96193356311226,15.731913480662984,11,2.9627661321023826,-1.6313307091189415,1.6313307091189415
raw_CU_diffT/TC23SIB09/TC23SIB09_15deg.parquet,TC23SIB09_15deg.parquet,TC23SIB09,SIB,sodium-ion,15.0,,15.0,discharge,52,0.0155732386687139,0.8253869834529213,0.5894198460893646,2.94399863945002,15.72974138121547,11,2.944692446941793,-1.6166122272667565,1.6166122272667565
raw_CU_diffT/TC23SIB09/TC23SIB09_15deg.parquet,TC23SIB09_15deg.parquet,TC23SIB09,SIB,sodium-ion,15.0,,15.0,discharge,53,0.0155729749980513,0.8409599584509726,0.600540715100535,2.92625451284802,15.730224696132597,11,2.9268095588414393,-1.5994405905892393,1.5994405905892393
raw_CU_diffT/TC23SIB09/TC23SIB09_15deg.parquet,TC23SIB09_15deg.parquet,TC23SIB09,SIB,sodium-ion,15.0,,15.0,discharge,54,0.015573541905479,0.8565335003564516,0.6116619889478554,2.90831958918579,15.729225165745856,11,2.9091174678013227,-1.5769180629292805,1.5769180629292805
raw_CU_diffT/TC23SIB09/TC23SIB09_15deg.parquet,TC23SIB09_15deg.parquet,TC23SIB09,SIB,sodium-ion,15.0,,15.0,discharge,55,0.0155710952837167,0.8721045956401683,0.6227815156299655,2.89057546258379,15.745708756906078,11,2.891737590132502,-1.5307016151764117,1.5307016151764117
raw_CU_diffT/TC23SIB09/TC23SIB09_15deg.parquet,TC23SIB09_15deg.parquet,TC23SIB09,SIB,sodium-ion,15.0,,15.0,discharge,56,0.015578018032796,0.8876826136729643,0.6339059859394633,2.87321293010226,15.742331049723758,11,2.8750688651427447,-1.4472158399184138,1.4472158399184138
raw_CU_diffT/TC23SIB09/TC23SIB09_15deg.parquet,TC23SIB09_15deg.parquet,TC23SIB09,SIB,sodium-ion,15.0,,15.0,discharge,57,0.0155714045534418,0.903254018226406,0.6450257334752062,2.85585039762074,15.734532955801104,11,2.8595449225144063,-1.3413467758201278,1.3413467758201278
raw_CU_diffT/TC23SIB09/TC23SIB09_15deg.parquet,TC23SIB09_15deg.parquet,TC23SIB09,SIB,sodium-ion,15.0,,15.0,discharge,58,0.0155746410065122,0.9188286592329182,0.6561477922052238,2.83886945925968,15.74491591160221,11,2.845235142996666,-1.232811603771296,1.232811603771296
raw_CU_diffT/TC23SIB09/TC23SIB09_15deg.parquet,TC23SIB09_15deg.parquet,TC23SIB09,SIB,sodium-ion,15.0,,15.0,discharge,59,0.015574560102998,0.9344032193359162,0.6672697931609637,2.82246091207934,15.736420331491711,11,2.832122181402226,-1.1267441014377937,1.1267441014377937
raw_CU_diffT/TC23SIB09/TC23SIB09_15deg.parquet,TC23SIB09_15deg.parquet,TC23SIB09,SIB,sodium-ion,15.0,,15.0,discharge,60,0.0155752419014705,0.9499784612373868,0.6783922809980801,2.80738794432065,15.755281574585636,11,2.8201713473564998,-1.026919442931515,1.026919442931515
raw_CU_diffT/TC23SIB09/TC23SIB09_15deg.parquet,TC23SIB09_15deg.parquet,TC23SIB09,SIB,sodium-ion,15.0,,15.0,discharge,61,0.0155749618353392,0.965553423072726,0.6895145688362394,2.79689410600764,15.758159088397791,11,2.8092785697357217,-0.936576160625961,0.936576160625961
raw_CU_diffT/TC23SIB09/TC23SIB09_15deg.parquet,TC23SIB09_15deg.parquet,TC23SIB09,SIB,sodium-ion,15.0,,15.0,discharge,62,0.0155713921758476,0.9811248152485736,0.7006343075329773,2.79117019420054,15.775762348066298,11,2.7993397774161273,-0.8571523488733845,0.8571523488733845
raw_CU_diffT/TC23SIB09/TC23SIB09_15deg.parquet,TC23SIB09_15deg.parquet,TC23SIB09,SIB,sodium-ion,15.0,,15.0,discharge,63,0.0155709286812477,0.9966957439298212,0.7117537152420437,2.78659106475487,15.79069549723757,11,2.790216208899361,-0.7915064312951756,0.7915064312951756
raw_CU_diffT/TC23SIB09/TC23SIB09_15deg.parquet,TC23SIB09_15deg.parquet,TC23SIB09,SIB,sodium-ion,15.0,,15.0,discharge,64,0.0155770373151265,1.0122727812449477,0.7228774852079821,2.78201193530919,15.780121906077348,11,2.7817344123124816,-0.7454336165450002,0.7454336165450002
raw_CU_diffT/TC23SIB09/TC23SIB09_15deg.parquet,TC23SIB09_15deg.parquet,TC23SIB09,SIB,sodium-ion,15.0,,15.0,discharge,65,0.015572971863636,1.0278457531085836,0.7339983519808246,2.7768604146828,15.79233179558011,11,2.7736342098460756,-0.7244608389209191,0.7244608389209191
raw_CU_diffT/TC23SIB09/TC23SIB09_15deg.parquet,TC23SIB09_15deg.parquet,TC23SIB09,SIB,sodium-ion,15.0,,15.0,discharge,66,0.015573780953314,1.0434195340618977,0.7451197965353903,2.77075490875523,15.78582682320442,11,2.76562073331614,-0.7439603063932765,0.7439603063932765
raw_CU_diffT/TC23SIB09/TC23SIB09_15deg.parquet,TC23SIB09_15deg.parquet,TC23SIB09,SIB,sodium-ion,15.0,,15.0,discharge,67,0.0155728638241379,1.0589923978860356,0.7562405861557873,2.76388621458672,15.789695773480664,11,2.757086901167378,-0.818855138020254,0.818855138020254
raw_CU_diffT/TC23SIB09/TC23SIB09_15deg.parquet,TC23SIB09_15deg.parquet,TC23SIB09,SIB,sodium-ion,15.0,,15.0,discharge,68,0.0155725831219336,1.0745649810079692,0.7673611753229987,2.75549114393631,15.793589502762432,11,2.747408286657197,-0.9366143546483272,0.9366143546483272
raw_CU_diffT/TC23SIB09/TC23SIB09_15deg.parquet,TC23SIB09_15deg.parquet,TC23SIB09,SIB,sodium-ion,15.0,,15.0,discharge,69,0.0155727966713561,1.0901377776793253,0.7784819169886992,2.74556969680401,15.785585773480664,11,2.7362553312270053,-1.0793821368747416,1.0793821368747416
raw_CU_diffT/TC23SIB09/TC23SIB09_15deg.parquet,TC23SIB09_15deg.parquet,TC23SIB09,SIB,sodium-ion,15.0,,15.0,discharge,70,0.0155712960592396,1.1057090737385649,0.7896015870472862,2.73335868494887,15.772135,11,2.7234025474419794,-1.240676644019814,1.240676644019814
raw_CU_diffT/TC23SIB09/TC23SIB09_15deg.parquet,TC23SIB09_15deg.parquet,TC23SIB09,SIB,sodium-ion,15.0,,15.0,discharge,71,0.0155756282605304,1.1212847019990952,0.800724350788557,2.71923970249136,15.78195770718232,11,2.708659138241882,-1.4177118813739469,1.4177118813739469
raw_CU_diffT/TC23SIB09/TC23SIB09_15deg.parquet,TC23SIB09_15deg.parquet,TC23SIB09,SIB,sodium-ion,15.0,,15.0,discharge,72,0.015571958791553,1.1368566607906485,0.8118444941131223,2.70302195237126,15.763872099447513,11,2.6918689969410656,-1.60885889838967,1.60885889838967
raw_CU_diffT/TC23SIB09/TC23SIB09_15deg.parquet,TC23SIB09_15deg.parquet,TC23SIB09,SIB,sodium-ion,15.0,,15.0,discharge,73,0.015573228533367,1.1524298893240152,0.8229655441772408,2.68470543458855,15.777881988950275,11,2.672876016853881,-1.8100164164875423,1.8100164164875423
raw_CU_diffT/TC23SIB09/TC23SIB09_15deg.parquet,TC23SIB09_15deg.parquet,TC23SIB09,SIB,sodium-ion,15.0,,15.0,discharge,74,0.0155729597372995,1.1680028490613148,0.8340864022905048,2.66390855502276,15.764595303867402,11,2.651610817231152,-2.018065951894343,2.018065951894343
raw_CU_diffT/TC23SIB09/TC23SIB09_15deg.parquet,TC23SIB09_15deg.parquet,TC23SIB09,SIB,sodium-ion,15.0,,15.0,discharge,75,0.0155755310801461,1.183578380141461,0.8452090966339679,2.6406313136739,15.78000198895028,11,2.627986672136407,-2.2316869358148637,2.2316869358148637
raw_CU_diffT/TC23SIB09/TC23SIB09_15deg.parquet,TC23SIB09_15deg.parquet,TC23SIB09,SIB,sodium-ion,15.0,,15.0,discharge,76,0.0155739189307834,1.1991522990722443,0.8563306397200834,2.61468291348173,15.776365662983425,11,2.6019688911950594,-2.4470106798970335,2.4470106798970335
raw_CU_diffT/TC23SIB09/TC23SIB09_15deg.parquet,TC23SIB09_15deg.parquet,TC23SIB09,SIB,sodium-ion,15.0,,15.0,discharge,77,0.0155739864232583,1.2147262854955023,0.8674522310034748,2.58606335444625,15.777554861878452,11,2.573557474407107,-2.664107830878436,2.664107830878436
raw_CU_diffT/TC23SIB09/TC23SIB09_15deg.parquet,TC23SIB09_15deg.parquet,TC23SIB09,SIB,sodium-ion,15.0,,15.0,discharge,78,0.0155705490102921,1.2302968345057947,0.8785713675844514,2.55496343362769,15.782121988950276,11,2.542717731397962,-2.8835822907458777,2.8835822907458777
raw_CU_diffT/TC23SIB09/TC23SIB09_15deg.parquet,TC23SIB09_15deg.parquet,TC23SIB09,SIB,sodium-ion,15.0,,15.0,discharge,79,0.0155702181737258,1.2458670526795206,0.8896902679106264,2.52157394808629,15.770713784530386,11,2.50943231698033,-3.1023925137881463,3.1023925137881463
raw_CU_diffT/TC23SIB09/TC23SIB09_15deg.parquet,TC23SIB09_15deg.parquet,TC23SIB09,SIB,sodium-ion,15.0,,15.0,discharge,80,0.0155739167197156,1.261440969399236,0.9008118094177888,2.48570410076182,15.78586917127072,11,2.473718576341506,-3.319978803737442,3.319978803737442
raw_CU_diffT/TC23SIB09/TC23SIB09_15deg.parquet,TC23SIB09_15deg.parquet,TC23SIB09,SIB,sodium-ion,15.0,,15.0,discharge,81,0.0155707095419277,1.277011678941164,0.9119310606365462,2.44716309459404,15.787636795580111,11,2.435593854668784,-3.5360530911393653,3.5360530911393653
raw_CU_diffT/TC23SIB09/TC23SIB09_15deg.parquet,TC23SIB09_15deg.parquet,TC23SIB09,SIB,sodium-ion,15.0,,15.0,discharge,82,0.0155731564345741,1.292584835375738,0.9230520592139556,2.40671411782389,15.789720939226518,11,2.395075497149458,-3.6449942259231136,3.6449942259231136
raw_CU_diffT/TC23SIB09/TC23SIB09_15deg.parquet,TC23SIB09_15deg.parquet,TC23SIB09,SIB,sodium-ion,15.0,,15.0,discharge,83,0.0155729469348254,1.3081577823105632,0.9341729081848024,2.36378477927066,15.797234392265194,11,2.3545224492555437,-3.560083262162948,3.560083262162948
raw_CU_diffT/TC23SIB09/TC23SIB09_15deg.parquet,TC23SIB09_15deg.parquet,TC23SIB09,SIB,sodium-ion,15.0,,15.0,discharge,84,0.0155723199361036,1.3237301022466668,0.9452933094075048,2.3185658759946,15.80398182320442,11,2.315894717151289,-3.3596550434251498,3.3596550434251498
raw_CU_diffT/TC23SIB09/TC23SIB09_15deg.parquet,TC23SIB09_15deg.parquet,TC23SIB09,SIB,sodium-ion,15.0,,15.0,discharge,85,0.0155730544765002,1.339303156723167,0.9564142351752948,2.2710574079957,15.836939696132596,11,2.279799382391993,-3.1152454296115906,3.1152454296115906
raw_CU_diffT/TC23SIB09/TC23SIB09_15deg.parquet,TC23SIB09_15deg.parquet,TC23SIB09,SIB,sodium-ion,15.0,,15.0,discharge,86,0.0155756041183074,1.3548787608414743,0.9675369816762822,2.22125937527396,15.857032762430936,11,2.2466006939108327,-2.8398947570606907,2.8398947570606907
raw_CU_diffT/TC23SIB09/TC23SIB09_15deg.parquet,TC23SIB09_15deg.parquet,TC23SIB09,SIB,sodium-ion,15.0,,15.0,discharge,87,0.0155735796449204,1.3704523404863949,0.9786582824738408,2.16898098076914,15.909997928176796,11,2.2166282102663994,-3.557788274895529,3.557788274895529
raw_CU_diffT/TC23SIB09/TC23SIB09_15deg.parquet,TC23SIB09_15deg.parquet,TC23SIB09,SIB,sodium-ion,15.0,,15.0,discharge,88,0.0091435653335339,1.3795959058199287,0.985187824348918,2.13997982761319,15.813157900552486,11,2.1900900737062234,-6.925016839130194,6.925016839130194
raw_CU_diffT/TC23SIB09/TC23SIB09_15deg.parquet,TC23SIB09_15deg.parquet,TC23SIB09,SIB,sodium-ion,15.0,,15.0,discharge,89,0.0039263322907554,1.3835222381106842,0.987991670570034,2.13005838048089,15.662412817679556,11,2.1672291168524263,-9.537881175297457,9.537881175297457
raw_CU_diffT/TC23SIB09/TC23SIB09_15deg.parquet,TC23SIB09_15deg.parquet,TC23SIB09,SIB,sodium-ion,15.0,,15.0,discharge,90,0.0025398529960373,1.3860620911067214,0.9898054134470432,2.12452526573403,15.584563591160222,11,2.148305517514419,-10.580038252692134,10.580038252692134
raw_CU_diffT/TC23SIB09/TC23SIB09_15deg.parquet,TC23SIB09_15deg.parquet,TC23SIB09,SIB,sodium-ion,15.0,,15.0,discharge,91,0.0019377910275934,1.387999882134315,0.9911892158477782,2.12051852746906,15.537768314917129,11,2.1335100727524394,-9.844451943599552,9.844451943599552
raw_CU_diffT/TC23SIB09/TC23SIB09_15deg.parquet,TC23SIB09_15deg.parquet,TC23SIB09,SIB,sodium-ion,15.0,,15.0,discharge,92,0.0015931200076398,1.3895930021419547,0.9923268840792018,2.11746577450527,15.511694447513811,11,2.1231029603758995,-7.422132458252008,7.422132458252008
raw_CU_diffT/TC23SIB09/TC23SIB09_15deg.parquet,TC23SIB09_15deg.parquet,TC23SIB09,SIB,sodium-ion,15.0,,15.0,discharge,93,0.0013648995506698,1.3909579016926246,0.9933015770404572,2.11479461566196,15.508411602209945,11,2.1173096678196264,-4.821737536074124,4.821737536074124
raw_CU_diffT/TC23SIB09/TC23SIB09_15deg.parquet,TC23SIB09_15deg.parquet,TC23SIB09,SIB,sodium-ion,15.0,,15.0,discharge,94,0.0012129814920241,1.3921708831846489,0.994167783291187,2.11231425387889,15.498210138121545,11,2.113996737046427,-3.5207194702068136,3.5207194702068136
raw_CU_diffT/TC23SIB09/TC23SIB09_15deg.parquet,TC23SIB09_15deg.parquet,TC23SIB09,SIB,sodium-ion,15.0,,15.0,discharge,95,0.0010921245679574,1.393263007752606,0.9949476840015944,2.11040628327652,15.482450497237568,11,2.1114643397014694,-3.126878481358972,3.126878481358972
raw_CU_diffT/TC23SIB09/TC23SIB09_15deg.parquet,TC23SIB09_15deg.parquet,TC23SIB09,SIB,sodium-ion,15.0,,15.0,discharge,96,0.0009982909547221,1.3942612987073282,0.995660576878125,2.10830751561392,15.492997016574584,11,2.1093135364769835,-2.9533646663242052,2.9533646663242052
raw_CU_diffT/TC23SIB09/TC23SIB09_15deg.parquet,TC23SIB09_15deg.parquet,TC23SIB09,SIB,sodium-ion,15.0,,15.0,discharge,97,0.0009230564767678,1.395184355184096,0.9963197438111824,2.10678113913203,15.487301574585636,11,2.1074055658746182,-2.848172854776749,2.848172854776749
raw_CU_diffT/TC23SIB09/TC23SIB09_15deg.parquet,TC23SIB09_15deg.parquet,TC23SIB09,SIB,sodium-ion,15.0,,15.0,discharge,98,0.0008660176876604,1.3960503728717564,0.9969381785846944,2.10525476265013,15.478228756906075,11,2.1056710471451954,-2.7806481246609565,2.7806481246609565
raw_CU_diffT/TC23SIB09/TC23SIB09_15deg.parquet,TC23SIB09_15deg.parquet,TC23SIB09,SIB,sodium-ion,15.0,,15.0,discharge,99,0.0008101790468123,1.3968605519185686,0.9975167382405292,2.103537589108,15.473946270718232,11,2.1040752899141264,-2.117316916868049,2.117316916868049
raw_CU_diffT/TC23SIB09/TC23SIB09_15deg.parquet,TC23SIB09_15deg.parquet,TC23SIB09,SIB,sodium-ion,15.0,,15.0,discharge,100,0.0007615808258901,1.397622132744459,0.9980605932590598,2.10220200968635,15.483467375690608,11,2.10325139351765,-1.5256674842339635,1.5256674842339635
raw_CU_diffT/TC23SIB09/TC23SIB09_15deg.parquet,TC23SIB09_15deg.parquet,TC23SIB09,SIB,sodium-ion,15.0,,15.0,discharge,101,0.0007248217291818,1.3983469544736404,0.9985781981166858,2.10086643026469,15.478426325966849,11,2.1024564057666644,-1.5087252797093242,1.5087252797093242
raw_CU_diffT/TC23SIB09/TC23SIB09_15deg.parquet,TC23SIB09_15deg.parquet,TC23SIB09,SIB,sodium-ion,15.0,,15.0,discharge,102,0.0006906992190674,1.3990376536927078,0.999071435635036,2.09953085084304,15.481899337016577,11,2.1017250170357573,-1.5062760461200924,1.5062760461200924
raw_CU_diffT/TC23SIB09/TC23SIB09_15deg.parquet,TC23SIB09_15deg.parquet,TC23SIB09,SIB,sodium-ion,15.0,,15.0,discharge,103,0.0006616384430772,1.399699292135785,0.9995439204659134,2.09838606848162,15.469792596685084,11,2.101002713879147,-1.5415084830146952,1.5415084830146952
raw_CU_diffT/TC23SIB09/TC23SIB09_15deg.parquet,TC23SIB09_15deg.parquet,TC23SIB09,SIB,sodium-ion,15.0,,15.0,discharge,104,0.0006386654832743,1.400337957619059,1.0,2.0972412861202,15.472196961325963,11,2.1002940390839835,-1.5538403769487958,1.5538403769487958
raw_CU_diffT/TC23SIB09/TC23SIB09_25deg.parquet,TC23SIB09_25deg.parquet,TC23SIB09,SIB,sodium-ion,25.0,,25.0,charge,0,0.0177090955370639,0.0177090955370639,0.0123323528452035,2.08980020077097,25.56220511049724,1,2.08980020077097,5.245694987062936,5.245694987062936
raw_CU_diffT/TC23SIB09/TC23SIB09_25deg.parquet,TC23SIB09_25deg.parquet,TC23SIB09,SIB,sodium-ion,25.0,,25.0,charge,1,0.0177059315620358,0.0354150270990997,0.0246625023448801,2.15448040419116,25.58917864640884,1,2.15448040419116,5.044375232513374,5.044375232513374
raw_CU_diffT/TC23SIB09/TC23SIB09_25deg.parquet,TC23SIB09_25deg.parquet,TC23SIB09,SIB,sodium-ion,25.0,,25.0,charge,2,0.0177071324478758,0.0531221595469755,0.0369934881237372,2.21419988404521,25.60663629834254,1,2.21419988404521,4.68871341437287,4.68871341437287
raw_CU_diffT/TC23SIB09/TC23SIB09_25deg.parquet,TC23SIB09_25deg.parquet,TC23SIB09,SIB,sodium-ion,25.0,,25.0,charge,3,0.0177038873235455,0.070826046870521,0.0493222140458906,2.27010342269452,25.567688038674035,1,2.27010342269452,4.418184880164333,4.418184880164333
raw_CU_diffT/TC23SIB09/TC23SIB09_25deg.parquet,TC23SIB09_25deg.parquet,TC23SIB09,SIB,sodium-ion,25.0,,25.0,charge,4,0.0177052391742294,0.0885312860447504,0.0616518813769145,2.32314500544028,25.593769281767955,1,2.32314500544028,4.193407867959252,4.193407867959252
raw_CU_diffT/TC23SIB09/TC23SIB09_25deg.parquet,TC23SIB09_25deg.parquet,TC23SIB09,SIB,sodium-ion,25.0,,25.0,charge,5,0.0177071743726803,0.1062384604174307,0.073982896351587,2.37351542934273,25.540403342541435,1,2.37351542934273,3.9845484683817176,3.9845484683817176
raw_CU_diffT/TC23SIB09/TC23SIB09_25deg.parquet,TC23SIB09_25deg.parquet,TC23SIB09,SIB,sodium-ion,25.0,,25.0,charge,6,0.0177046819899222,0.1239431424073529,0.0863121756676803,2.4214054914621,25.53825864640884,1,2.4214054914621,3.7755705666914565,3.7755705666914565
raw_CU_diffT/TC23SIB09/TC23SIB09_25deg.parquet,TC23SIB09_25deg.parquet,TC23SIB09,SIB,sodium-ion,25.0,,25.0,charge,7,0.0177082484511643,0.1416513908585172,0.0986439386147616,2.46662439473817,25.52425309392265,1,2.46662439473817,3.566465422446342,3.566465422446342
raw_CU_diffT/TC23SIB09/TC23SIB09_25deg.parquet,TC23SIB09_25deg.parquet,TC23SIB09,SIB,sodium-ion,25.0,,25.0,charge,8,0.0177064703499256,0.1593578612084428,0.1109744633183751,2.50936293623115,25.552524613259678,1,2.50936293623115,3.3421789707453513,3.3421789707453513
raw_CU_diffT/TC23SIB09/TC23SIB09_25deg.parquet,TC23SIB09_25deg.parquet,TC23SIB09,SIB,sodium-ion,25.0,,25.0,charge,9,0.0177077183545735,0.1770655795630163,0.1233058571140119,2.54904872476036,25.57983046961326,1,2.54904872476036,3.1565909842742315,3.1565909842742315
raw_CU_diffT/TC23SIB09/TC23SIB09_25deg.parquet,TC23SIB09_25deg.parquet,TC23SIB09,SIB,sodium-ion,25.0,,25.0,charge,10,0.0177052885958538,0.1947708681588701,0.1356355588615258,2.58720813680767,25.53131430939227,1,2.58720813680767,3.0483757796894224,3.0483757796894224
raw_CU_diffT/TC23SIB09/TC23SIB09_25deg.parquet,TC23SIB09_25deg.parquet,TC23SIB09,SIB,sodium-ion,25.0,,25.0,charge,11,0.0177067042179594,0.2124775723768295,0.1479662464273875,2.62422276649356,25.5244208839779,1,2.62422276649356,2.955546708023334,2.955546708023334
raw_CU_diffT/TC23SIB09/TC23SIB09_25deg.parquet,TC23SIB09_25deg.parquet,TC23SIB09,SIB,sodium-ion,25.0,,25.0,charge,12,0.0177050143910228,0.2301825867678522,0.1602957572227028,2.66009261381803,25.525872679558013,1,2.66009261381803,2.7622300412237735,2.7622300412237735
raw_CU_diffT/TC23SIB09/TC23SIB09_25deg.parquet,TC23SIB09_25deg.parquet,TC23SIB09,SIB,sodium-ion,25.0,,25.0,charge,13,0.0177053985460392,0.2478879853138914,0.1726255355379037,2.69233731699801,25.52399883977901,1,2.69233731699801,2.444866764221473,2.444866764221473
raw_CU_diffT/TC23SIB09/TC23SIB09_25deg.parquet,TC23SIB09_25deg.parquet,TC23SIB09,SIB,sodium-ion,25.0,,25.0,charge,14,0.0177071323505198,0.2655951176644113,0.1849565212489635,2.72038448485278,25.52789779005525,1,2.72038448485278,2.1196584118923596,2.1196584118923596
raw_CU_diffT/TC23SIB09/TC23SIB09_25deg.parquet,TC23SIB09_25deg.parquet,TC23SIB09,SIB,sodium-ion,25.0,,25.0,charge,15,0.0177098611407444,0.2833049788051557,0.1972894072492743,2.74461571150283,25.508753093922653,1,2.74461571150283,1.8408912907872121,1.8408912907872121
raw_CU_diffT/TC23SIB09/TC23SIB09_25deg.parquet,TC23SIB09_25deg.parquet,TC23SIB09,SIB,sodium-ion,25.0,,25.0,charge,16,0.0177122907494198,0.3010172695545755,0.2096239851932191,2.76579418518908,25.543446620498617,1,2.76579418518908,1.6088832645331763,1.6088832645331763
raw_CU_diffT/TC23SIB09/TC23SIB09_25deg.parquet,TC23SIB09_25deg.parquet,TC23SIB09,SIB,sodium-ion,25.0,,25.0,charge,17,0.0177081627102563,0.3187254322648318,0.2219556884315972,2.78430150003203,25.48562502762431,1,2.78430150003203,1.4233567249608967,1.4233567249608967
raw_CU_diffT/TC23SIB09/TC23SIB09_25deg.parquet,TC23SIB09_25deg.parquet,TC23SIB09,SIB,sodium-ion,25.0,,25.0,charge,18,0.0177102384621583,0.3364356707269901,0.2342888371929734,2.80090084427261,25.47831917127072,1,2.80090084427261,1.2608500146064898,1.2608500146064898
raw_CU_diffT/TC23SIB09/TC23SIB09_25deg.parquet,TC23SIB09_25deg.parquet,TC23SIB09,SIB,sodium-ion,25.0,,25.0,charge,19,0.0177094738509507,0.3541451445779408,0.2466214534903859,2.81540142085059,25.475871132596684,1,2.81540142085059,1.1140746513043212,1.1140746513043212
raw_CU_diffT/TC23SIB09/TC23SIB09_25deg.parquet,TC23SIB09_25deg.parquet,TC23SIB09,SIB,sodium-ion,25.0,,25.0,charge,20,0.017703481926725,0.3718486265046658,0.2589498971001749,2.82837562094667,25.471163729281763,1,2.82837562094667,1.0213670109293105,1.0213670109293105
raw_CU_diffT/TC23SIB09/TC23SIB09_25deg.parquet,TC23SIB09_25deg.parquet,TC23SIB09,SIB,sodium-ion,25.0,,25.0,charge,21,0.0177056983935569,0.3895543248982227,0.271279884224763,2.84058663280181,25.469687375690604,1,2.84058663280181,0.9826449478980095,0.9826449478980095
raw_CU_diffT/TC23SIB09/TC23SIB09_25deg.parquet,TC23SIB09_25deg.parquet,TC23SIB09,SIB,sodium-ion,25.0,,25.0,charge,22,0.0177045515725927,0.4072588764708154,0.2836090727201522,2.85260684759671,25.493854337016568,1,2.85260684759671,0.9826195240465836,0.9826195240465836
raw_CU_diffT/TC23SIB09/TC23SIB09_25deg.parquet,TC23SIB09_25deg.parquet,TC23SIB09,SIB,sodium-ion,25.0,,25.0,charge,23,0.0177066005385556,0.424965477009371,0.2959396880852068,2.86481785945185,25.50892201657458,1,2.86481785945185,0.9748836057532344,0.9748836057532344
raw_CU_diffT/TC23SIB09/TC23SIB09_25deg.parquet,TC23SIB09_25deg.parquet,TC23SIB09,SIB,sodium-ion,25.0,,25.0,charge,24,0.017704471095829,0.4426699481052,0.3082688205377652,2.87664727718652,25.468429337016577,1,2.87664727718652,0.9052890925389647,0.9052890925389647
raw_CU_diffT/TC23SIB09/TC23SIB09_25deg.parquet,TC23SIB09_25deg.parquet,TC23SIB09,SIB,sodium-ion,25.0,,25.0,charge,25,0.0177051878718199,0.4603751359770199,0.3205984521425481,2.88714111549953,25.50931091160221,1,2.88714111549953,0.7813340013578198,0.7813340013578198
raw_CU_diffT/TC23SIB09/TC23SIB09_25deg.parquet,TC23SIB09_25deg.parquet,TC23SIB09,SIB,sodium-ion,25.0,,25.0,charge,26,0.0177127560286839,0.4780878920057038,0.3329333541001075,2.89591778027041,25.50083035911602,1,2.89591778027041,0.6807648669744566,0.6807648669744566
raw_CU_diffT/TC23SIB09/TC23SIB09_25deg.parquet,TC23SIB09_25deg.parquet,TC23SIB09,SIB,sodium-ion,25.0,,25.0,charge,27,0.0177030293887692,0.495790921394473,0.345261482569141,2.90393125680035,25.468682872928174,1,2.90393125680035,0.6499013960219315,0.6499013960219315
raw_CU_diffT/TC23SIB09/TC23SIB09_25deg.parquet,TC23SIB09_25deg.parquet,TC23SIB09,SIB,sodium-ion,25.0,,25.0,charge,28,0.0177092564324599,0.5135001778269329,0.3575939474595244,2.91194473333028,25.50603839779005,1,2.91194473333028,0.7116196453949755,0.7116196453949755
raw_CU_diffT/TC23SIB09/TC23SIB09_25deg.parquet,TC23SIB09_25deg.parquet,TC23SIB09,SIB,sodium-ion,25.0,,25.0,charge,29,0.0177114585809695,0.5312116364079024,0.3699279458936386,2.92148458634211,25.4901243922652,1,2.92148458634211,0.8508853673475727,0.8508853673475727
raw_CU_diffT/TC23SIB09/TC23SIB09_25deg.parquet,TC23SIB09_25deg.parquet,TC23SIB09,SIB,sodium-ion,25.0,,25.0,charge,30,0.0177086587081051,0.5489202951160075,0.3822599945376004,2.9329324099563,25.524184696132597,1,2.9329324099563,1.0597459996973981,1.0597459996973981
raw_CU_diffT/TC23SIB09/TC23SIB09_25deg.parquet,TC23SIB09_25deg.parquet,TC23SIB09,SIB,sodium-ion,25.0,,25.0,charge,31,0.0177103076657451,0.5666306027817526,0.3945931914913334,2.94762378359452,25.542241270718232,1,2.94762378359452,1.2685015501476045,1.2685015501476045
raw_CU_diffT/TC23SIB09/TC23SIB09_25deg.parquet,TC23SIB09_25deg.parquet,TC23SIB09,SIB,sodium-ion,25.0,,25.0,charge,32,0.0177116789430251,0.5843422817247776,0.4069273433823318,2.9642231278351,25.50361428176796,1,2.9642231278351,1.4156547865975995,1.4156547865975995
raw_CU_diffT/TC23SIB09/TC23SIB09_25deg.parquet,TC23SIB09_25deg.parquet,TC23SIB09,SIB,sodium-ion,25.0,,25.0,charge,33,0.0177061944705844,0.6020484761953621,0.4192576759676425,2.98253964561781,25.47972856353591,1,2.98253964561781,1.5319225309060016,1.5319225309060016
raw_CU_diffT/TC23SIB09/TC23SIB09_25deg.parquet,TC23SIB09_25deg.parquet,TC23SIB09,SIB,sodium-ion,25.0,,25.0,charge,34,0.0177058315182518,0.6197543077136138,0.4315877557983039,3.00200094576194,25.497650359116022,1,3.00200094576194,1.6014792941029157,1.6014792941029157
raw_CU_diffT/TC23SIB09/TC23SIB09_25deg.parquet,TC23SIB09_25deg.parquet,TC23SIB09,SIB,sodium-ion,25.0,,25.0,charge,35,0.0177077979521395,0.6374621056657533,0.4439192050245112,3.02203463708677,25.486824806629837,1,3.02203463708677,1.655591549045539,1.655591549045539
raw_CU_diffT/TC23SIB09/TC23SIB09_25deg.parquet,TC23SIB09_25deg.parquet,TC23SIB09,SIB,sodium-ion,25.0,,25.0,charge,36,0.0177068654455381,0.6551689711112915,0.4562500048668799,3.04283151665256,25.50697306629834,1,3.04283151665256,1.694225330600105,1.694225330600105
raw_CU_diffT/TC23SIB09/TC23SIB09_25deg.parquet,TC23SIB09_25deg.parquet,TC23SIB09,SIB,sodium-ion,25.0,,25.0,charge,37,0.0177087548584801,0.6728777259697716,0.4685821204685442,3.06381919327858,25.50573245856354,1,3.06381919327858,1.7331344686992196,1.7331344686992196
raw_CU_diffT/TC23SIB09/TC23SIB09_25deg.parquet,TC23SIB09_25deg.parquet,TC23SIB09,SIB,sodium-ion,25.0,,25.0,charge,38,0.0177024469983473,0.6905801729681189,0.4809098433694807,3.08557005814555,25.51757027624309,1,3.08557005814555,1.779576487786315,1.779576487786315
raw_CU_diffT/TC23SIB09/TC23SIB09_25deg.parquet,TC23SIB09_25deg.parquet,TC23SIB09,SIB,sodium-ion,25.0,,25.0,charge,39,0.0177080579452158,0.7082882309133347,0.4932414736510303,3.10770251713299,25.52610160220994,1,3.10770251713299,1.8258922310743486,1.8258922310743486
raw_CU_diffT/TC23SIB09/TC23SIB09_25deg.parquet,TC23SIB09_25deg.parquet,TC23SIB09,SIB,sodium-ion,25.0,,25.0,charge,40,0.0177047498934751,0.7259929808068099,0.505570800254156,3.13059816436137,25.508390690607737,1,3.13059816436137,1.85709156211162,1.85709156211162
raw_CU_diffT/TC23SIB09/TC23SIB09_25deg.parquet,TC23SIB09_25deg.parquet,TC23SIB09,SIB,sodium-ion,25.0,,25.0,charge,41,0.0177031398765651,0.743696120683375,0.5178990056652604,3.15349381158976,25.52806599447513,1,3.15349381158976,1.872470228440875,1.872470228440875
raw_CU_diffT/TC23SIB09/TC23SIB09_25deg.parquet,TC23SIB09_25deg.parquet,TC23SIB09,SIB,sodium-ion,25.0,,25.0,charge,42,0.0177065304254384,0.7614026511088133,0.5302295722045746,3.17677105293862,25.53526314917127,1,3.17677105293862,1.8955595949397548,1.8955595949397548
raw_CU_diffT/TC23SIB09/TC23SIB09_25deg.parquet,TC23SIB09_25deg.parquet,TC23SIB09,SIB,sodium-ion,25.0,,25.0,charge,43,0.0177055027904865,0.7791081538992999,0.5425594231140705,3.20023909134772,25.51785784530387,1,3.20023909134772,1.9033070835197066,1.9033070835197066
raw_CU_diffT/TC23SIB09/TC23SIB09_25deg.parquet,TC23SIB09_25deg.parquet,TC23SIB09,SIB,sodium-ion,25.0,,25.0,charge,44,0.0177063264592661,0.796814480358566,0.5548898476143517,3.22370712975681,25.504323839779005,1,3.22370712975681,1.910942390698608,1.910942390698608
raw_CU_diffT/TC23SIB09/TC23SIB09_25deg.parquet,TC23SIB09_25deg.parquet,TC23SIB09,SIB,sodium-ion,25.0,,25.0,charge,45,0.0177073791518182,0.8145218595103841,0.5672210051941944,3.24736596522614,25.524395662983427,1,3.24736596522614,1.9187043593907163,1.9187043593907163
raw_CU_diffT/TC23SIB09/TC23SIB09_25deg.parquet,TC23SIB09_25deg.parquet,TC23SIB09,SIB,sodium-ion,25.0,,25.0,charge,46,0.0177058669809302,0.8322277264913144,0.5795511097205418,3.27102480069548,25.528201322314047,1,3.27102480069548,1.9188439113661104,1.9188439113661104
raw_CU_diffT/TC23SIB09/TC23SIB09_25deg.parquet,TC23SIB09_25deg.parquet,TC23SIB09,SIB,sodium-ion,25.0,,25.0,charge,47,0.0177048035834478,0.8499325300747622,0.5918804737125724,3.29468363616481,25.51897955801105,1,3.29468363616481,1.9034179029597453,1.9034179029597453
raw_CU_diffT/TC23SIB09/TC23SIB09_25deg.parquet,TC23SIB09_25deg.parquet,TC23SIB09,SIB,sodium-ion,25.0,,25.0,charge,48,0.0177049665571957,0.8676374966319579,0.6042099511971163,3.31796087751367,25.508820359116022,1,3.31796087751367,1.880239372194552,1.880239372194552
raw_CU_diffT/TC23SIB09/TC23SIB09_25deg.parquet,TC23SIB09_25deg.parquet,TC23SIB09,SIB,sodium-ion,25.0,,25.0,charge,49,0.0177041562009089,0.8853416528328668,0.6165388643614984,3.34104732180229,25.52788861878453,1,3.34104732180229,1.8650039070057574,1.8650039070057574
raw_CU_diffT/TC23SIB09/TC23SIB09_25deg.parquet,TC23SIB09_25deg.parquet,TC23SIB09,SIB,sodium-ion,25.0,,25.0,charge,50,0.0177003907134834,0.9030420435463502,0.6288651552959948,3.36394296903068,25.531576740331488,1,3.36394296903068,1.8650873768956728,1.8650873768956728
raw_CU_diffT/TC23SIB09/TC23SIB09_25deg.parquet,TC23SIB09_25deg.parquet,TC23SIB09,SIB,sodium-ion,25.0,,25.0,charge,51,0.0177025842251379,0.920744627771488,0.6411929737596436,3.3870294133193,25.522506160220992,1,3.3870294133193,1.8338203726923439,1.8338203726923439
raw_CU_diffT/TC23SIB09/TC23SIB09_25deg.parquet,TC23SIB09_25deg.parquet,TC23SIB09,SIB,sodium-ion,25.0,,25.0,charge,52,0.0177065862564305,0.9384512140279186,0.653523579178837,3.40916187230674,25.512432265193368,1,3.40916187230674,1.7797108189587902,1.7797108189587902
raw_CU_diffT/TC23SIB09/TC23SIB09_25deg.parquet,TC23SIB09_25deg.parquet,TC23SIB09,SIB,sodium-ion,25.0,,25.0,charge,53,0.0177012505394316,0.9561524645673504,0.6658504688834376,3.43091273717371,25.50773273480663,1,3.43091273717371,1.7412519743342045,1.7412519743342045
raw_CU_diffT/TC23SIB09/TC23SIB09_25deg.parquet,TC23SIB09_25deg.parquet,TC23SIB09,SIB,sodium-ion,25.0,,25.0,charge,54,0.0177020101447762,0.9738544747121264,0.6781778875659926,3.45209121085997,25.56403516574586,1,3.45209121085997,1.694649107780009,1.694649107780009
raw_CU_diffT/TC23SIB09/TC23SIB09_25deg.parquet,TC23SIB09_25deg.parquet,TC23SIB09,SIB,sodium-ion,25.0,,25.0,charge,55,0.0177048491376419,0.9915593238497684,0.6905072832812917,3.47269729336551,25.56357961325967,1,3.47269729336551,1.6559259244134523,1.6559259244134523
raw_CU_diffT/TC23SIB09/TC23SIB09_25deg.parquet,TC23SIB09_25deg.parquet,TC23SIB09,SIB,sodium-ion,25.0,,25.0,charge,56,0.017702586189135,1.0092619100389033,0.702835103112639,3.49292178175059,25.53690038674033,1,3.49292178175059,1.6251042948815382,1.6251042948815382
raw_CU_diffT/TC23SIB09/TC23SIB09_25deg.parquet,TC23SIB09_25deg.parquet,TC23SIB09,SIB,sodium-ion,25.0,,25.0,charge,57,0.0177020427991199,1.0269639528380232,0.7151625445351972,3.51276467601519,25.513672707182327,1,3.51276467601519,1.6174351845524484,1.6174351845524484
raw_CU_diffT/TC23SIB09/TC23SIB09_25deg.parquet,TC23SIB09_25deg.parquet,TC23SIB09,SIB,sodium-ion,25.0,,25.0,charge,58,0.0177010848342335,1.0446650376722568,0.7274893188451428,3.53279836734003,25.5011508839779,1,3.53279836734003,1.6095657416438485,1.6095657416438485
raw_CU_diffT/TC23SIB09/TC23SIB09_25deg.parquet,TC23SIB09_25deg.parquet,TC23SIB09,SIB,sodium-ion,25.0,,25.0,charge,59,0.0177049801618094,1.0623700178340665,0.739818805803739,3.55245046454439,25.522193895027627,1,3.55245046454439,1.6095025991813259,1.6095025991813259
raw_CU_diffT/TC23SIB09/TC23SIB09_25deg.parquet,TC23SIB09_25deg.parquet,TC23SIB09,SIB,sodium-ion,25.0,,25.0,charge,60,0.0177024471549675,1.080072464989034,0.7521465288137436,3.57248415586923,25.53677370165746,1,3.57248415586923,1.632748731471338,1.632748731471338
raw_CU_diffT/TC23SIB09/TC23SIB09_25deg.parquet,TC23SIB09_25deg.parquet,TC23SIB09,SIB,sodium-ion,25.0,,25.0,charge,61,0.0177042172358565,1.0977766822248904,0.7644754844819627,3.59270864425431,25.544907845303868,1,3.59270864425431,1.6481069547932918,1.6481069547932918
raw_CU_diffT/TC23SIB09/TC23SIB09_25deg.parquet,TC23SIB09_25deg.parquet,TC23SIB09,SIB,sodium-ion,25.0,,25.0,charge,62,0.0177049929887711,1.1154816752136616,0.7768049803730658,3.61312392969962,25.546781298342538,1,3.61312392969962,1.671428150976169,1.671428150976169
raw_CU_diffT/TC23SIB09/TC23SIB09_25deg.parquet,TC23SIB09_25deg.parquet,TC23SIB09,SIB,sodium-ion,25.0,,25.0,charge,63,0.0177019837985798,1.1331836590122415,0.7891323807085184,3.6339208092654,25.54799533149171,1,3.6339208092654,1.7179782502443288,1.7179782502443288
raw_CU_diffT/TC23SIB09/TC23SIB09_25deg.parquet,TC23SIB09_25deg.parquet,TC23SIB09,SIB,sodium-ion,25.0,,25.0,charge,64,0.0177024162906391,1.150886075302881,0.80146008222506,3.65548087707213,25.55194364640884,1,3.65548087707213,1.7722400495030968,1.7722400495030968
raw_CU_diffT/TC23SIB09/TC23SIB09_25deg.parquet,TC23SIB09_25deg.parquet,TC23SIB09,SIB,sodium-ion,25.0,,25.0,charge,65,0.0177002326586896,1.1685863079615704,0.8137862630925301,3.67761333605957,25.56629674033149,1,3.67761333605957,1.8341691427499427,1.8341691427499427
raw_CU_diffT/TC23SIB09/TC23SIB09_25deg.parquet,TC23SIB09_25deg.parquet,TC23SIB09,SIB,sodium-ion,25.0,,25.0,charge,66,0.0177019621749978,1.1862882701365682,0.8261136483696393,3.7006997803482,25.58050533149171,1,3.7006997803482,1.896005464418522,1.896005464418522
raw_CU_diffT/TC23SIB09/TC23SIB09_25deg.parquet,TC23SIB09_25deg.parquet,TC23SIB09,SIB,sodium-ion,25.0,,25.0,charge,67,0.0177017404433447,1.2039900105799128,0.8384408792360967,3.72435861581753,25.59130563535912,1,3.72435861581753,1.9888952261854342,1.9888952261854342
raw_CU_diffT/TC23SIB09/TC23SIB09_25deg.parquet,TC23SIB09_25deg.parquet,TC23SIB09,SIB,sodium-ion,25.0,,25.0,charge,68,0.0177015402057755,1.2216915507856885,0.8507679706600653,3.74973462482899,25.60059417127072,1,3.74973462482899,2.089479268243963,2.089479268243963
raw_CU_diffT/TC23SIB09/TC23SIB09_25deg.parquet,TC23SIB09_25deg.parquet,TC23SIB09,SIB,sodium-ion,25.0,,25.0,charge,69,0.0177020757506083,1.2393936265362966,0.8630954350295538,3.7758738220814,25.6110832320442,1,3.7758738220814,2.174563837757546,2.174563837757546
raw_CU_diffT/TC23SIB09/TC23SIB09_25deg.parquet,TC23SIB09_25deg.parquet,TC23SIB09,SIB,sodium-ion,25.0,,25.0,charge,70,0.0177022377039677,1.2570958642402643,0.8754230121809723,3.80334859875546,25.62999121546961,1,3.80334859875546,2.244119822913376,2.244119822913376
raw_CU_diffT/TC23SIB09/TC23SIB09_25deg.parquet,TC23SIB09_25deg.parquet,TC23SIB09,SIB,sodium-ion,25.0,,25.0,charge,71,0.0177035171775821,1.2747993814178464,0.887751480338938,3.83120496955,25.666381933701658,1,3.83120496955,2.2828312944795073,2.2828312944795073
raw_CU_diffT/TC23SIB09/TC23SIB09_25deg.parquet,TC23SIB09_25deg.parquet,TC23SIB09,SIB,sodium-ion,25.0,,25.0,charge,72,0.0177019803289188,1.292501361746765,0.90007887825817,3.85963373152524,25.734944861878454,1,3.85963373152524,2.259717357721428,2.259717357721428
raw_CU_diffT/TC23SIB09/TC23SIB09_25deg.parquet,TC23SIB09_25deg.parquet,TC23SIB09,SIB,sodium-ion,25.0,,25.0,charge,73,0.0177018951595273,1.3102032569062927,0.9124062168666944,3.88691771113907,25.86570082872928,1,3.88691771113907,2.1203952949353777,2.1203952949353777
raw_CU_diffT/TC23SIB09/TC23SIB09_25deg.parquet,TC23SIB09_25deg.parquet,TC23SIB09,SIB,sodium-ion,25.0,,25.0,charge,74,0.0177024391916882,1.327905696097981,0.9247339343311886,3.91191212603006,26.066166629834257,1,3.91191212603006,1.9268560934851848,1.9268560934851848
raw_CU_diffT/TC23SIB09/TC23SIB09_25deg.parquet,TC23SIB09_25deg.parquet,TC23SIB09,SIB,sodium-ion,25.0,,25.0,charge,75,0.0177032655218505,1.3456089616198317,0.9370622272398158,3.93442617913797,26.27535773480663,1,3.93442617913797,1.7410794386252633,1.7410794386252633
raw_CU_diffT/TC23SIB09/TC23SIB09_25deg.parquet,TC23SIB09_25deg.parquet,TC23SIB09,SIB,sodium-ion,25.0,,25.0,charge,76,0.0177035068250945,1.363312468444926,0.949390688188462,3.95484146458329,26.447034613259664,1,3.95484146458329,1.5554008283446308,1.5554008283446308
raw_CU_diffT/TC23SIB09/TC23SIB09_25deg.parquet,TC23SIB09_25deg.parquet,TC23SIB09,SIB,sodium-ion,25.0,,25.0,charge,77,0.0177022475684117,1.3810147160133377,0.9617182722093336,3.97277638824552,26.59105406077348,1,3.97277638824552,1.3697376225197502,1.3697376225197502
raw_CU_diffT/TC23SIB09/TC23SIB09_25deg.parquet,TC23SIB09_25deg.parquet,TC23SIB09,SIB,sodium-ion,25.0,,25.0,charge,78,0.0177022097446765,1.398716925758014,0.9740458298903144,3.98861254424516,26.719531546961324,1,3.98861254424516,1.183926149530123,1.183926149530123
