Repository: DNV007/delivered-energy-decomposition

# Three-term energy accounting for a cold commercial sodium-ion 18650 cell

This repository holds the analysis code and the derived data behind a reanalysis
of a public commercial-cell archive. No new measurements were made. The
manuscript reporting the work is not distributed here; what is here is
everything needed to regenerate its numbers from the raw archive and to check
them.

**Source data.** Droese, D., Schlösser, A., Otto, M. *Dataset: Evaluation of
Commercial Sodium-Ion Batteries by State-of-the-Art Lithium-Ion Battery
Configurations.* Technische Universität Berlin, DepositOnce, 2025.
DOI [10.14279/depositonce-25036](https://doi.org/10.14279/depositonce-25036),
CC BY 4.0.

File: data_processed/ocv/ocv_slope_points.csv (part 74 of 85)
member_path,file_name,cell_id,cell_family,chemistry_type,temperature_deg_c,voltage_v,ambient_temperature_from_file_deg_c,direction,segment_index,segment_capacity_ah,cumulative_capacity_ah,soc_fraction_by_capacity,ocv_voltage_v,ocv_temperature_mean_deg_c,smoothing_window_segments,smoothed_ocv_voltage_v,dv_dcapacity_fraction_v,abs_dv_dcapacity_fraction_v
raw_CU_diffT/TC23SIB09/TC23SIB09_25deg.parquet,TC23SIB09_25deg.parquet,TC23SIB09,SIB,sodium-ion,25.0,,25.0,charge,79,0.0177053000024226,1.4164222257604366,0.9863755395811944,4.00196833846171,26.846591519337014,1,4.00196833846171,0.9981910210628939,0.9981910210628939
raw_CU_diffT/TC23SIB09/TC23SIB09_25deg.parquet,TC23SIB09_25deg.parquet,TC23SIB09,SIB,sodium-ion,25.0,,25.0,charge,80,0.0177018489797974,1.434124074740234,0.998702846030836,4.01322536501567,26.970951795580117,1,4.01322536501567,-121.88601586726145,121.88601586726145
raw_CU_diffT/TC23SIB09/TC23SIB09_25deg.parquet,TC23SIB09_25deg.parquet,TC23SIB09,SIB,sodium-ion,25.0,,25.0,charge,81,5.60177704556829e-05,1.4341800925106896,0.9987418559796736,4.00845543850976,26.16945845303868,1,4.00845543850976,-100.51620922008442,100.51620922008442
raw_CU_diffT/TC23SIB09/TC23SIB09_25deg.parquet,TC23SIB09_25deg.parquet,TC23SIB09,SIB,sodium-ion,25.0,,25.0,charge,82,5.55260159136621e-05,1.4342356185266032,0.9987805234779036,4.00540268554597,25.81352306629834,1,4.00540268554597,-65.81491295761953,65.81491295761953
raw_CU_diffT/TC23SIB09/TC23SIB09_25deg.parquet,TC23SIB09_25deg.parquet,TC23SIB09,SIB,sodium-ion,25.0,,25.0,charge,83,5.77981614620025e-05,1.4342934166880652,0.9988207732647696,4.00330391788337,25.66016350828729,1,4.00330391788337,-49.19630900337506,49.19630900337506
raw_CU_diffT/TC23SIB09/TC23SIB09_25deg.parquet,TC23SIB09_25deg.parquet,TC23SIB09,SIB,sodium-ion,25.0,,25.0,charge,84,5.93415664729069e-05,1.434352758254538,0.9988620978561128,4.001395947281,25.58805701657459,1,4.001395947281,-40.45373298539198,40.45373298539198
raw_CU_diffT/TC23SIB09/TC23SIB09_25deg.parquet,TC23SIB09_25deg.parquet,TC23SIB09,SIB,sodium-ion,25.0,,25.0,charge,85,6.39076362142154e-05,1.4344166658907522,0.9989066021910546,3.99986957079911,25.554701933701654,1,3.99986957079911,-32.650683276806376,32.650683276806376
raw_CU_diffT/TC23SIB09/TC23SIB09_25deg.parquet,TC23SIB09_25deg.parquet,TC23SIB09,SIB,sodium-ion,25.0,,25.0,charge,86,6.17478851679498e-05,1.43447841377592,0.9989496025072334,3.99853399137746,25.54016610497237,1,3.99853399137746,-25.910542493787943,25.910542493787943
raw_CU_diffT/TC23SIB09/TC23SIB09_25deg.parquet,TC23SIB09_25deg.parquet,TC23SIB09,SIB,sodium-ion,25.0,,25.0,charge,87,6.75613568692916e-05,1.4345459751327894,0.998996651239331,3.99758000607627,25.531846408839783,1,3.99758000607627,-18.225194011145504,18.225194011145504
raw_CU_diffT/TC23SIB09/TC23SIB09_25deg.parquet,TC23SIB09_25deg.parquet,TC23SIB09,SIB,sodium-ion,25.0,,25.0,charge,88,6.778811382491e-05,1.4346137632466145,0.9990438578816268,3.99681681783533,25.5239841160221,1,3.99681681783533,-17.08327539531456,17.08327539531456
raw_CU_diffT/TC23SIB09/TC23SIB09_25deg.parquet,TC23SIB09_25deg.parquet,TC23SIB09,SIB,sodium-ion,25.0,,25.0,charge,89,7.56605798771942e-05,1.4346894238264916,0.999096546793128,3.99586283253414,25.513096988950277,1,3.99586283253414,-16.464974691538373,16.464974691538373
raw_CU_diffT/TC23SIB09/TC23SIB09_25deg.parquet,TC23SIB09_25deg.parquet,TC23SIB09,SIB,sodium-ion,25.0,,25.0,charge,90,7.37202735446566e-05,1.434763144100036,0.9991478845039272,3.9950996442932,25.50336066298343,1,3.9950996442932,-12.699090766574955,12.699090766574955
raw_CU_diffT/TC23SIB09/TC23SIB09_25deg.parquet,TC23SIB09_25deg.parquet,TC23SIB09,SIB,sodium-ion,25.0,,25.0,charge,91,7.92692832136133e-05,1.4348424133832498,0.9992030864631876,3.99452725311249,25.498514254143643,1,3.99452725311249,-11.83868579655973,11.83868579655973
raw_CU_diffT/TC23SIB09/TC23SIB09_25deg.parquet,TC23SIB09_25deg.parquet,TC23SIB09,SIB,sodium-ion,25.0,,25.0,charge,92,8.20331570579317e-05,1.4349244465403077,0.999260213143414,3.99376406487154,25.495290276243093,1,3.99376406487154,-11.64203182914207,11.64203182914207
raw_CU_diffT/TC23SIB09/TC23SIB09_25deg.parquet,TC23SIB09_25deg.parquet,TC23SIB09,SIB,sodium-ion,25.0,,25.0,charge,93,8.29870053933773e-05,1.435007433545701,0.9993180040695476,3.99319167369083,25.49416602209945,1,3.99319167369083,-8.137681631695159,8.137681631695159
raw_CU_diffT/TC23SIB09/TC23SIB09_25deg.parquet,TC23SIB09_25deg.parquet,TC23SIB09,SIB,sodium-ion,25.0,,25.0,charge,94,8.72560261686152e-05,1.4350946895718697,0.9993787678787626,3.99281007957036,25.49213850828729,1,3.99281007957036,-7.981000828098331,7.981000828098331
raw_CU_diffT/TC23SIB09/TC23SIB09_25deg.parquet,TC23SIB09_25deg.parquet,TC23SIB09,SIB,sodium-ion,25.0,,25.0,charge,95,8.52398944722106e-05,1.435179929466342,0.9994381276836108,3.99223768838965,25.489161574585637,1,3.99223768838965,-7.9357679811510025,7.9357679811510025
raw_CU_diffT/TC23SIB09/TC23SIB09_25deg.parquet,TC23SIB09_25deg.parquet,TC23SIB09,SIB,sodium-ion,25.0,,25.0,charge,96,8.90692969921907e-05,1.435268998763334,0.9995001542278736,3.99185609426918,25.487379861878456,1,3.99185609426918,-4.627573764155386,4.627573764155386
raw_CU_diffT/TC23SIB09/TC23SIB09_25deg.parquet,TC23SIB09_25deg.parquet,TC23SIB09,SIB,sodium-ion,25.0,,25.0,charge,97,8.75711027013743e-05,1.435356569866035,0.9995611374517368,3.99166529720894,25.484762762430943,1,3.99166529720894,-4.652593760780292,4.652593760780292
raw_CU_diffT/TC23SIB09/TC23SIB09_25deg.parquet,TC23SIB09_25deg.parquet,TC23SIB09,SIB,sodium-ion,25.0,,25.0,charge,98,8.84887122971625e-05,1.4354450585783325,0.9996227596853842,3.99128370308847,25.481080276243095,1,3.99128370308847,-6.016108588955831,6.016108588955831
raw_CU_diffT/TC23SIB09/TC23SIB09_25deg.parquet,TC23SIB09_25deg.parquet,TC23SIB09,SIB,sodium-ion,25.0,,25.0,charge,99,9.40107872736301e-05,1.435539069365606,0.9996882274105702,3.99090210896799,25.48106339779005,1,3.99090210896799,-4.419229131584871,4.419229131584871
raw_CU_diffT/TC23SIB09/TC23SIB09_25deg.parquet,TC23SIB09_25deg.parquet,TC23SIB09,SIB,sodium-ion,25.0,,25.0,charge,100,8.86755727548162e-05,1.4356277449383608,0.999749979771083,3.99071131190776,25.48422317679558,1,3.99071131190776,-4.611318014209246,4.611318014209246
raw_CU_diffT/TC23SIB09/TC23SIB09_25deg.parquet,TC23SIB09_25deg.parquet,TC23SIB09,SIB,sodium-ion,25.0,,25.0,charge,101,8.92136415823058e-05,1.435716958579943,0.9998121068347884,3.99032971778728,25.48719375690608,1,3.99032971778728,-6.058453765286686,6.058453765286686
raw_CU_diffT/TC23SIB09/TC23SIB09_25deg.parquet,TC23SIB09_25deg.parquet,TC23SIB09,SIB,sodium-ion,25.0,,25.0,charge,102,9.17498293533815e-05,1.4358087084092963,0.999876000062238,3.98994812366681,25.4884103038674,1,3.98994812366681,-2.9433251714872313,2.9433251714872313
raw_CU_diffT/TC23SIB09/TC23SIB09_25deg.parquet,TC23SIB09_25deg.parquet,TC23SIB09,SIB,sodium-ion,25.0,,25.0,charge,103,8.91533213225677e-05,1.4358978617306188,0.9999380851198044,3.98994812366681,25.48308552486188,1,3.98994812366681,-3.0858318597347534,3.0858318597347534
raw_CU_diffT/TC23SIB09/TC23SIB09_25deg.parquet,TC23SIB09_25deg.parquet,TC23SIB09,SIB,sodium-ion,25.0,,25.0,charge,104,8.89089488688889e-05,1.4359867706794878,1.0,3.98956652954634,25.4809117679558,1,3.98956652954634,-6.163205343605986,6.163205343605986
raw_CU_diffT/TC23SIB09/TC23SIB09_25deg.parquet,TC23SIB09_25deg.parquet,TC23SIB09,SIB,sodium-ion,25.0,,25.0,charge,0,0.0177090955370639,0.0177090955370639,0.0123323528452035,2.08980020077097,25.56220511049724,5,2.1528268296691135,2.3778420737818897,2.3778420737818897
raw_CU_diffT/TC23SIB09/TC23SIB09_25deg.parquet,TC23SIB09_25deg.parquet,TC23SIB09,SIB,sodium-ion,25.0,,25.0,charge,1,0.0177059315620358,0.0354150270990997,0.0246625023448801,2.15448040419116,25.58917864640884,5,2.1821459779254653,2.3323755844005234,2.3323755844005234
raw_CU_diffT/TC23SIB09/TC23SIB09_25deg.parquet,TC23SIB09_25deg.parquet,TC23SIB09,SIB,sodium-ion,25.0,,25.0,charge,2,0.0177071324478758,0.0531221595469755,0.0369934881237372,2.21419988404521,25.60663629834254,5,2.210345783428428,3.444812541743943,3.444812541743943
raw_CU_diffT/TC23SIB09/TC23SIB09_25deg.parquet,TC23SIB09_25deg.parquet,TC23SIB09,SIB,sodium-ion,25.0,,25.0,charge,3,0.0177038873235455,0.070826046870521,0.0493222140458906,2.27010342269452,25.567688038674035,5,2.26708882914278,4.466159605966723,4.466159605966723
raw_CU_diffT/TC23SIB09/TC23SIB09_25deg.parquet,TC23SIB09_25deg.parquet,TC23SIB09,SIB,sodium-ion,25.0,,25.0,charge,4,0.0177052391742294,0.0885312860447504,0.0616518813769145,2.32314500544028,25.593769281767955,5,2.320473846596968,4.211977425987186,4.211977425987186
raw_CU_diffT/TC23SIB09/TC23SIB09_25deg.parquet,TC23SIB09_25deg.parquet,TC23SIB09,SIB,sodium-ion,25.0,,25.0,charge,5,0.0177071743726803,0.1062384604174307,0.073982896351587,2.37351542934273,25.540403342541435,5,2.37095874873556,3.9876424030221216,3.9876424030221216
raw_CU_diffT/TC23SIB09/TC23SIB09_25deg.parquet,TC23SIB09_25deg.parquet,TC23SIB09,SIB,sodium-ion,25.0,,25.0,charge,6,0.0177046819899222,0.1239431424073529,0.0863121756676803,2.4214054914621,25.53825864640884,5,2.418810651442886,3.772475854601339,3.772475854601339
raw_CU_diffT/TC23SIB09/TC23SIB09_25deg.parquet,TC23SIB09_25deg.parquet,TC23SIB09,SIB,sodium-ion,25.0,,25.0,charge,7,0.0177082484511643,0.1416513908585172,0.0986439386147616,2.46662439473817,25.52425309392265,5,2.463991395306902,3.56491829993422,3.56491829993422
raw_CU_diffT/TC23SIB09/TC23SIB09_25deg.parquet,TC23SIB09_25deg.parquet,TC23SIB09,SIB,sodium-ion,25.0,,25.0,charge,8,0.0177064703499256,0.1593578612084428,0.1109744633183751,2.50936293623115,25.552524613259678,5,2.50672993679989,3.377764386411002,3.377764386411002
raw_CU_diffT/TC23SIB09/TC23SIB09_25deg.parquet,TC23SIB09_25deg.parquet,TC23SIB09,SIB,sodium-ion,25.0,,25.0,charge,9,0.0177077183545735,0.1770655795630163,0.1233058571140119,2.54904872476036,25.57983046961326,5,2.547293391806182,3.2138411226167563,3.2138411226167563
raw_CU_diffT/TC23SIB09/TC23SIB09_25deg.parquet,TC23SIB09_25deg.parquet,TC23SIB09,SIB,sodium-ion,25.0,,25.0,charge,10,0.0177052885958538,0.1947708681588701,0.1356355588615258,2.58720813680767,25.53131430939227,5,2.585987035622154,3.053021063576523,3.053021063576523
raw_CU_diffT/TC23SIB09/TC23SIB09_25deg.parquet,TC23SIB09_25deg.parquet,TC23SIB09,SIB,sodium-ion,25.0,,25.0,charge,11,0.0177067042179594,0.2124775723768295,0.1479662464273875,2.62422276649356,25.5244208839779,5,2.6225819117755256,2.873529454281069,2.873529454281069
raw_CU_diffT/TC23SIB09/TC23SIB09_25deg.parquet,TC23SIB09_25deg.parquet,TC23SIB09,SIB,sodium-ion,25.0,,25.0,charge,12,0.0177050143910228,0.2301825867678522,0.1602957572227028,2.66009261381803,25.525872679558013,5,2.65684906379401,2.666286409113539,2.666286409113539
raw_CU_diffT/TC23SIB09/TC23SIB09_25deg.parquet,TC23SIB09_25deg.parquet,TC23SIB09,SIB,sodium-ion,25.0,,25.0,charge,13,0.0177053985460392,0.2478879853138914,0.1726255355379037,2.69233731699801,25.52399883977901,5,2.688330578733042,2.424746817968014,2.424746817968014
raw_CU_diffT/TC23SIB09/TC23SIB09_25deg.parquet,TC23SIB09_25deg.parquet,TC23SIB09,SIB,sodium-ion,25.0,,25.0,charge,14,0.0177071323505198,0.2655951176644113,0.1849565212489635,2.72038448485278,25.52789779005525,5,2.716644862472146,2.155241372111007,2.155241372111007
raw_CU_diffT/TC23SIB09/TC23SIB09_25deg.parquet,TC23SIB09_25deg.parquet,TC23SIB09,SIB,sodium-ion,25.0,,25.0,charge,15,0.0177098611407444,0.2833049788051557,0.1972894072492743,2.74461571150283,25.508753093922653,5,2.741486639714946,1.887300311358132,1.887300311358132
raw_CU_diffT/TC23SIB09/TC23SIB09_25deg.parquet,TC23SIB09_25deg.parquet,TC23SIB09,SIB,sodium-ion,25.0,,25.0,charge,16,0.0177122907494198,0.3010172695545755,0.2096239851932191,2.76579418518908,25.543446620498617,5,2.763199345169866,1.650652644001383,1.650652644001383
raw_CU_diffT/TC23SIB09/TC23SIB09_25deg.parquet,TC23SIB09_25deg.parquet,TC23SIB09,SIB,sodium-ion,25.0,,25.0,charge,17,0.0177081627102563,0.3187254322648318,0.2219556884315972,2.78430150003203,25.48562502762431,5,2.782202732369428,1.4496593463729823,1.4496593463729823
raw_CU_diffT/TC23SIB09/TC23SIB09_25deg.parquet,TC23SIB09_25deg.parquet,TC23SIB09,SIB,sodium-ion,25.0,,25.0,charge,18,0.0177102384621583,0.3364356707269901,0.2342888371929734,2.80090084427261,25.47831917127072,5,2.7989547142581963,1.285603504795219,1.285603504795219
raw_CU_diffT/TC23SIB09/TC23SIB09_25deg.parquet,TC23SIB09_25deg.parquet,TC23SIB09,SIB,sodium-ion,25.0,,25.0,charge,19,0.0177094738509507,0.3541451445779408,0.2466214534903859,2.81540142085059,25.475871132596684,5,2.813913203780742,1.1604984429346956,1.1604984429346956
raw_CU_diffT/TC23SIB09/TC23SIB09_25deg.parquet,TC23SIB09_25deg.parquet,TC23SIB09,SIB,sodium-ion,25.0,,25.0,charge,20,0.017703481926725,0.3718486265046658,0.2589498971001749,2.82837562094667,25.471163729281763,5,2.827574273293678,1.072435748949033,1.072435748949033
raw_CU_diffT/TC23SIB09/TC23SIB09_25deg.parquet,TC23SIB09_25deg.parquet,TC23SIB09,SIB,sodium-ion,25.0,,25.0,charge,21,0.0177056983935569,0.3895543248982227,0.271279884224763,2.84058663280181,25.469687375690604,5,2.840357676329526,1.015140981893353,1.015140981893353
raw_CU_diffT/TC23SIB09/TC23SIB09_25deg.parquet,TC23SIB09_25deg.parquet,TC23SIB09,SIB,sodium-ion,25.0,,25.0,charge,22,0.0177045515725927,0.4072588764708154,0.2836090727201522,2.85260684759671,25.493854337016568,5,2.8526068475967117,0.9733381450216001,0.9733381450216001
raw_CU_diffT/TC23SIB09/TC23SIB09_25deg.parquet,TC23SIB09_25deg.parquet,TC23SIB09,SIB,sodium-ion,25.0,,25.0,charge,23,0.0177066005385556,0.424965477009371,0.2959396880852068,2.86481785945185,25.50892201657458,5,2.864359946507284,0.9253641249051299,0.9253641249051299
raw_CU_diffT/TC23SIB09/TC23SIB09_25deg.parquet,TC23SIB09_25deg.parquet,TC23SIB09,SIB,sodium-ion,25.0,,25.0,charge,24,0.017704471095829,0.4426699481052,0.3082688205377652,2.87664727718652,25.468429337016577,5,2.875426176001004,0.8650532421131629,0.8650532421131629
raw_CU_diffT/TC23SIB09/TC23SIB09_25deg.parquet,TC23SIB09_25deg.parquet,TC23SIB09,SIB,sodium-ion,25.0,,25.0,charge,25,0.0177051878718199,0.4603751359770199,0.3205984521425481,2.88714111549953,25.50931091160221,5,2.885691057841732,0.798337302382123,0.798337302382123
raw_CU_diffT/TC23SIB09/TC23SIB09_25deg.parquet,TC23SIB09_25deg.parquet,TC23SIB09,SIB,sodium-ion,25.0,,25.0,charge,26,0.0177127560286839,0.4780878920057038,0.3329333541001075,2.89591778027041,25.50083035911602,5,2.895116432617418,0.7457553893272006,0.7457553893272006
raw_CU_diffT/TC23SIB09/TC23SIB09_25deg.parquet,TC23SIB09_25deg.parquet,TC23SIB09,SIB,sodium-ion,25.0,,25.0,charge,27,0.0177030293887692,0.495790921394473,0.345261482569141,2.90393125680035,25.468682872928174,5,2.904083894448536,0.7350048102304498,0.7350048102304498
raw_CU_diffT/TC23SIB09/TC23SIB09_25deg.parquet,TC23SIB09_25deg.parquet,TC23SIB09,SIB,sodium-ion,25.0,,25.0,charge,28,0.0177092564324599,0.5135001778269329,0.3575939474595244,2.91194473333028,25.50603839779005,5,2.91324215333989,0.7905191903908246,0.7905191903908246
raw_CU_diffT/TC23SIB09/TC23SIB09_25deg.parquet,TC23SIB09_25deg.parquet,TC23SIB09,SIB,sodium-ion,25.0,,25.0,charge,29,0.0177114585809695,0.5312116364079024,0.3699279458936386,2.92148458634211,25.4901243922652,5,2.923583354004712,0.9081247010297631,0.9081247010297631
raw_CU_diffT/TC23SIB09/TC23SIB09_25deg.parquet,TC23SIB09_25deg.parquet,TC23SIB09,SIB,sodium-ion,25.0,,25.0,charge,30,0.0177086587081051,0.5489202951160075,0.3822599945376004,2.9329324099563,25.524184696132597,5,2.935641728211662,1.0612975576422201,1.0612975576422201
raw_CU_diffT/TC23SIB09/TC23SIB09_25deg.parquet,TC23SIB09_25deg.parquet,TC23SIB09,SIB,sodium-ion,25.0,,25.0,charge,31,0.0177103076657451,0.5666306027817526,0.3945931914913334,2.94762378359452,25.542241270718232,5,2.9497607106691683,1.2251864190300807,1.2251864190300807
raw_CU_diffT/TC23SIB09/TC23SIB09_25deg.parquet,TC23SIB09_25deg.parquet,TC23SIB09,SIB,sodium-ion,25.0,,25.0,charge,32,0.0177116789430251,0.5843422817247776,0.4069273433823318,2.9642231278351,25.50361428176796,5,2.9658639825531337,1.375429143050738,1.375429143050738
raw_CU_diffT/TC23SIB09/TC23SIB09_25deg.parquet,TC23SIB09_25deg.parquet,TC23SIB09,SIB,sodium-ion,25.0,,25.0,charge,33,0.0177061944705844,0.6020484761953621,0.4192576759676425,2.98253964561781,25.47972856353591,5,2.9836844279792283,1.494785101513628,1.494785101513628
raw_CU_diffT/TC23SIB09/TC23SIB09_25deg.parquet,TC23SIB09_25deg.parquet,TC23SIB09,SIB,sodium-ion,25.0,,25.0,charge,34,0.0177058315182518,0.6197543077136138,0.4315877557983039,3.00200094576194,25.497650359116022,5,3.002725974590836,1.5798153626764133,1.5798153626764133
raw_CU_diffT/TC23SIB09/TC23SIB09_25deg.parquet,TC23SIB09_25deg.parquet,TC23SIB09,SIB,sodium-ion,25.0,,25.0,charge,35,0.0177077979521395,0.6374621056657533,0.4439192050245112,3.02203463708677,25.486824806629837,5,3.022645187679532,1.6432131436914261,1.6432131436914261
raw_CU_diffT/TC23SIB09/TC23SIB09_25deg.parquet,TC23SIB09_25deg.parquet,TC23SIB09,SIB,sodium-ion,25.0,,25.0,charge,36,0.0177068654455381,0.6551689711112915,0.4562500048668799,3.04283151665256,25.50697306629834,5,3.04325127018508,1.6926766062962884,1.6926766062962884
raw_CU_diffT/TC23SIB09/TC23SIB09_25deg.parquet,TC23SIB09_25deg.parquet,TC23SIB09,SIB,sodium-ion,25.0,,25.0,charge,37,0.0177087548584801,0.6728777259697716,0.4685821204685442,3.06381919327858,25.50573245856354,5,3.06439158445929,1.7377740071679568,1.7377740071679568
raw_CU_diffT/TC23SIB09/TC23SIB09_25deg.parquet,TC23SIB09_25deg.parquet,TC23SIB09,SIB,sodium-ion,25.0,,25.0,charge,38,0.0177024469983473,0.6905801729681189,0.4809098433694807,3.08557005814555,25.51757027624309,5,3.0861042899142097,1.7780285353023118,1.7780285353023118
raw_CU_diffT/TC23SIB09/TC23SIB09_25deg.parquet,TC23SIB09_25deg.parquet,TC23SIB09,SIB,sodium-ion,25.0,,25.0,charge,39,0.0177080579452158,0.7082882309133347,0.4932414736510303,3.10770251713299,25.52610160220994,5,3.10823674890165,1.8135110271698807,1.8135110271698807
raw_CU_diffT/TC23SIB09/TC23SIB09_25deg.parquet,TC23SIB09_25deg.parquet,TC23SIB09,SIB,sodium-ion,25.0,,25.0,charge,40,0.0177047498934751,0.7259929808068099,0.505570800254156,3.13059816436137,25.508390690607737,5,3.1308271208336578,1.846259794644567,1.846259794644567
raw_CU_diffT/TC23SIB09/TC23SIB09_25deg.parquet,TC23SIB09_25deg.parquet,TC23SIB09,SIB,sodium-ion,25.0,,25.0,charge,41,0.0177031398765651,0.743696120683375,0.5178990056652604,3.15349381158976,25.52806599447513,5,3.153760927474092,1.8709236189919523,1.8709236189919523
raw_CU_diffT/TC23SIB09/TC23SIB09_25deg.parquet,TC23SIB09_25deg.parquet,TC23SIB09,SIB,sodium-ion,25.0,,25.0,charge,42,0.0177065304254384,0.7614026511088133,0.5302295722045746,3.17677105293862,25.53526314917127,5,3.176961849998856,1.8878225290249588,1.8878225290249588
raw_CU_diffT/TC23SIB09/TC23SIB09_25deg.parquet,TC23SIB09_25deg.parquet,TC23SIB09,SIB,sodium-ion,25.0,,25.0,charge,43,0.0177055027904865,0.7791081538992999,0.5425594231140705,3.20023909134772,25.51785784530387,5,3.20031541017181,1.9002119873165952,1.9002119873165952
raw_CU_diffT/TC23SIB09/TC23SIB09_25deg.parquet,TC23SIB09_25deg.parquet,TC23SIB09,SIB,sodium-ion,25.0,,25.0,charge,44,0.0177063264592661,0.796814480358566,0.5548898476143517,3.22370712975681,25.504323839779005,5,3.2238216079929543,1.9093953445228635,1.9093953445228635
raw_CU_diffT/TC23SIB09/TC23SIB09_25deg.parquet,TC23SIB09_25deg.parquet,TC23SIB09,SIB,sodium-ion,25.0,,25.0,charge,45,0.0177073791518182,0.8145218595103841,0.5672210051941944,3.24736596522614,25.524395662983427,5,3.247404124638192,1.9109675161186601,1.9109675161186601
raw_CU_diffT/TC23SIB09/TC23SIB09_25deg.parquet,TC23SIB09_25deg.parquet,TC23SIB09,SIB,sodium-ion,25.0,,25.0,charge,46,0.0177058669809302,0.8322277264913144,0.5795511097205418,3.27102480069548,25.528201322314047,5,3.2709484818713817,1.9064640873451424,1.9064640873451424
raw_CU_diffT/TC23SIB09/TC23SIB09_25deg.parquet,TC23SIB09_25deg.parquet,TC23SIB09,SIB,sodium-ion,25.0,,25.0,charge,47,0.0177048035834478,0.8499325300747622,0.5918804737125724,3.29468363616481,25.51897955801105,5,3.2944165202804783,1.8972278410346917,1.8972278410346917
raw_CU_diffT/TC23SIB09/TC23SIB09_25deg.parquet,TC23SIB09_25deg.parquet,TC23SIB09,SIB,sodium-ion,25.0,,25.0,charge,48,0.0177049665571957,0.8676374966319579,0.6042099511971163,3.31796087751367,25.508820359116022,5,3.3177319210413865,1.8864296034921324,1.8864296034921324
raw_CU_diffT/TC23SIB09/TC23SIB09_25deg.parquet,TC23SIB09_25deg.parquet,TC23SIB09,SIB,sodium-ion,25.0,,25.0,charge,49,0.0177041562009089,0.8853416528328668,0.6165388643614984,3.34104732180229,25.52788861878453,5,3.34093284356615,1.869646086699987,1.869646086699987
raw_CU_diffT/TC23SIB09/TC23SIB09_25deg.parquet,TC23SIB09_25deg.parquet,TC23SIB09,SIB,sodium-ion,25.0,,25.0,charge,50,0.0177003907134834,0.9030420435463502,0.6288651552959948,3.36394296903068,25.531576740331488,5,3.3638284907945364,1.844968585309374,1.844968585309374
raw_CU_diffT/TC23SIB09/TC23SIB09_25deg.parquet,TC23SIB09_25deg.parquet,TC23SIB09,SIB,sodium-ion,25.0,,25.0,charge,51,0.0177025842251379,0.920744627771488,0.6411929737596436,3.3870294133193,25.522506160220992,5,3.3864188627265435,1.8167924015881454,1.8167924015881454
raw_CU_diffT/TC23SIB09/TC23SIB09_25deg.parquet,TC23SIB09_25deg.parquet,TC23SIB09,SIB,sodium-ion,25.0,,25.0,charge,52,0.0177065862564305,0.9384512140279186,0.653523579178837,3.40916187230674,25.512432265193368,5,3.40862764053808,1.7828050434829663,1.7828050434829663
raw_CU_diffT/TC23SIB09/TC23SIB09_25deg.parquet,TC23SIB09_25deg.parquet,TC23SIB09,SIB,sodium-ion,25.0,,25.0,charge,53,0.0177012505394316,0.9561524645673504,0.6658504688834376,3.43091273717371,25.50773273480663,5,3.430378505405046,1.7412519743339487,1.7412519743339487
raw_CU_diffT/TC23SIB09/TC23SIB09_25deg.parquet,TC23SIB09_25deg.parquet,TC23SIB09,SIB,sodium-ion,25.0,,25.0,charge,54,0.0177020101447762,0.9738544747121264,0.6781778875659926,3.45209121085997,25.56403516574586,5,3.451556979091304,1.6992912273005913,1.6992912273005913
raw_CU_diffT/TC23SIB09/TC23SIB09_25deg.parquet,TC23SIB09_25deg.parquet,TC23SIB09,SIB,sodium-ion,25.0,,25.0,charge,55,0.0177048491376419,0.9915593238497684,0.6905072832812917,3.47269729336551,25.56357961325967,5,3.4722775398329935,1.6667592954270845,1.6667592954270845
raw_CU_diffT/TC23SIB09/TC23SIB09_25deg.parquet,TC23SIB09_25deg.parquet,TC23SIB09,SIB,sodium-ion,25.0,,25.0,charge,56,0.017702586189135,1.0092619100389033,0.702835103112639,3.49292178175059,25.53690038674033,5,3.492654665866258,1.6405815781842819,1.6405815781842819
raw_CU_diffT/TC23SIB09/TC23SIB09_25deg.parquet,TC23SIB09_25deg.parquet,TC23SIB09,SIB,sodium-ion,25.0,,25.0,charge,57,0.0177020427991199,1.0269639528380232,0.7151625445351972,3.51276467601519,25.513672707182327,5,3.5127265166031423,1.6236256523135353,1.6236256523135353
raw_CU_diffT/TC23SIB09/TC23SIB09_25deg.parquet,TC23SIB09_25deg.parquet,TC23SIB09,SIB,sodium-ion,25.0,,25.0,charge,58,0.0177010848342335,1.0446650376722568,0.7274893188451428,3.53279836734003,25.5011508839779,5,3.532683889103886,1.618848272778422,1.618848272778422
raw_CU_diffT/TC23SIB09/TC23SIB09_25deg.parquet,TC23SIB09_25deg.parquet,TC23SIB09,SIB,sodium-ion,25.0,,25.0,charge,59,0.0177049801618094,1.0623700178340665,0.739818805803739,3.55245046454439,25.522193895027627,5,3.55264126160463,1.6234294179111544,1.6234294179111544
raw_CU_diffT/TC23SIB09/TC23SIB09_25deg.parquet,TC23SIB09_25deg.parquet,TC23SIB09,SIB,sodium-ion,25.0,,25.0,charge,60,0.0177024471549675,1.080072464989034,0.7521465288137436,3.57248415586923,25.53677370165746,5,3.5727131123415163,1.634296516074727,1.634296516074727
raw_CU_diffT/TC23SIB09/TC23SIB09_25deg.parquet,TC23SIB09_25deg.parquet,TC23SIB09,SIB,sodium-ion,25.0,,25.0,charge,61,0.0177042172358565,1.0977766822248904,0.7644754844819627,3.59270864425431,25.544907845303868,5,3.5929376007265903,1.6558442086880518,1.6558442086880518
raw_CU_diffT/TC23SIB09/TC23SIB09_25deg.parquet,TC23SIB09_25deg.parquet,TC23SIB09,SIB,sodium-ion,25.0,,25.0,charge,62,0.0177049929887711,1.1154816752136616,0.7768049803730658,3.61312392969962,25.546781298342538,5,3.6135436832321384,1.6884521924842488,1.6884521924842488
raw_CU_diffT/TC23SIB09/TC23SIB09_25deg.parquet,TC23SIB09_25deg.parquet,TC23SIB09,SIB,sodium-ion,25.0,,25.0,charge,63,0.0177019837985798,1.1331836590122415,0.7891323807085184,3.6339208092654,25.54799533149171,5,3.634569519270206,1.728812541154383,1.728812541154383
raw_CU_diffT/TC23SIB09/TC23SIB09_25deg.parquet,TC23SIB09_25deg.parquet,TC23SIB09,SIB,sodium-ion,25.0,,25.0,charge,64,0.0177024162906391,1.150886075302881,0.80146008222506,3.65548087707213,25.55194364640884,5,3.656167746488984,1.7784316529856312,1.7784316529856312
raw_CU_diffT/TC23SIB09/TC23SIB09_25deg.parquet,TC23SIB09_25deg.parquet,TC23SIB09,SIB,sodium-ion,25.0,,25.0,charge,65,0.0177002326586896,1.1685863079615704,0.8137862630925301,3.67761333605957,25.56629674033149,5,3.678414683712566,1.8419084202424187,1.8419084202424187
raw_CU_diffT/TC23SIB09/TC23SIB09_25deg.parquet,TC23SIB09_25deg.parquet,TC23SIB09,SIB,sodium-ion,25.0,,25.0,charge,66,0.0177019621749978,1.1862882701365682,0.8261136483696393,3.7006997803482,25.58050533149171,5,3.7015774468252842,1.9161265101322442,1.9161265101322442
raw_CU_diffT/TC23SIB09/TC23SIB09_25deg.parquet,TC23SIB09_25deg.parquet,TC23SIB09,SIB,sodium-ion,25.0,,25.0,charge,67,0.0177017404433447,1.2039900105799128,0.8384408792360967,3.72435861581753,25.59130563535912,5,3.725656035827138,1.9966338174118619,1.9966338174118619
raw_CU_diffT/TC23SIB09/TC23SIB09_25deg.parquet,TC23SIB09_25deg.parquet,TC23SIB09,SIB,sodium-ion,25.0,,25.0,charge,68,0.0177015402057755,1.2216915507856885,0.8507679706600653,3.74973462482899,25.60059417127072,5,3.750803088366316,2.078644692313844,2.078644692313844
raw_CU_diffT/TC23SIB09/TC23SIB09_25deg.parquet,TC23SIB09_25deg.parquet,TC23SIB09,SIB,sodium-ion,25.0,,25.0,charge,69,0.0177020757506083,1.2393936265362966,0.8630954350295538,3.7758738220814,25.6110832320442,5,3.776904126206676,2.1559911878971434,2.1559911878971434
raw_CU_diffT/TC23SIB09/TC23SIB09_25deg.parquet,TC23SIB09_25deg.parquet,TC23SIB09,SIB,sodium-ion,25.0,,25.0,charge,70,0.0177022377039677,1.2570958642402643,0.8754230121809723,3.80334859875546,25.62999121546961,5,3.8039591493482185,2.210071091387306,2.210071091387306
raw_CU_diffT/TC23SIB09/TC23SIB09_25deg.parquet,TC23SIB09_25deg.parquet,TC23SIB09,SIB,sodium-ion,25.0,,25.0,charge,71,0.0177035171775821,1.2747993814178464,0.887751480338938,3.83120496955,25.666381933701658,5,3.831395766610234,2.2162781956195943,2.2162781956195943
raw_CU_diffT/TC23SIB09/TC23SIB09_25deg.parquet,TC23SIB09_25deg.parquet,TC23SIB09,SIB,sodium-ion,25.0,,25.0,charge,72,0.0177019803289188,1.292501361746765,0.90007887825817,3.85963373152524,25.734944861878454,5,3.8586034273999656,2.1668522814348137,2.1668522814348137
raw_CU_diffT/TC23SIB09/TC23SIB09_25deg.parquet,TC23SIB09_25deg.parquet,TC23SIB09,SIB,sodium-ion,25.0,,25.0,charge,73,0.0177018951595273,1.3102032569062927,0.9124062168666944,3.88691771113907,25.86570082872928,5,3.8848189434764677,2.0662236862492875,2.0662236862492875
raw_CU_diffT/TC23SIB09/TC23SIB09_25deg.parquet,TC23SIB09_25deg.parquet,TC23SIB09,SIB,sodium-ion,25.0,,25.0,charge,74,0.0177024391916882,1.327905696097981,0.9247339343311886,3.91191212603006,26.066166629834257,5,3.909546242483126,1.9206646838445067,1.9206646838445067
raw_CU_diffT/TC23SIB09/TC23SIB09_25deg.parquet,TC23SIB09_25deg.parquet,TC23SIB09,SIB,sodium-ion,25.0,,25.0,charge,75,0.0177032655218505,1.3456089616198317,0.9370622272398158,3.93442617913797,26.27535773480663,5,3.9321747738271826,1.7426271692348223,1.7426271692348223
raw_CU_diffT/TC23SIB09/TC23SIB09_25deg.parquet,TC23SIB09_25deg.parquet,TC23SIB09,SIB,sodium-ion,25.0,,25.0,charge,76,0.0177035068250945,1.363312468444926,0.949390688188462,3.95484146458329,26.447034613259664,5,3.9525137404484,1.555401268705367,1.555401268705367
raw_CU_diffT/TC23SIB09/TC23SIB09_25deg.parquet,TC23SIB09_25deg.parquet,TC23SIB09,SIB,sodium-ion,25.0,,25.0,charge,77,0.0177022475684117,1.3810147160133377,0.9617182722093336,3.97277638824552,26.59105406077348,5,3.97052498293473,1.3697376092918887,1.3697376092918887
raw_CU_diffT/TC23SIB09/TC23SIB09_25deg.parquet,TC23SIB09_25deg.parquet,TC23SIB09,SIB,sodium-ion,25.0,,25.0,charge,78,0.0177022097446765,1.398716925758014,0.9740458298903144,3.98861254424516,26.719531546961324,5,3.98628482011027,1.0740651508455414,1.0740651508455414
raw_CU_diffT/TC23SIB09/TC23SIB09_25deg.parquet,TC23SIB09_25deg.parquet,TC23SIB09,SIB,sodium-ion,25.0,,25.0,charge,79,0.0177053000024226,1.4164222257604366,0.9863755395811944,4.00196833846171,26.846591519337014,5,3.997007614895564,0.6994859489020371,0.6994859489020371
raw_CU_diffT/TC23SIB09/TC23SIB09_25deg.parquet,TC23SIB09_25deg.parquet,TC23SIB09,SIB,sodium-ion,25.0,,25.0,charge,80,0.0177018489797974,1.434124074740234,0.998702846030836,4.01322536501567,26.970951795580117,5,4.003532874355654,75.08523005536699,75.08523005536699
raw_CU_diffT/TC23SIB09/TC23SIB09_25deg.parquet,TC23SIB09_25deg.parquet,TC23SIB09,SIB,sodium-ion,25.0,,25.0,charge,81,5.60177704556829e-05,1.4341800925106896,0.9987418559796736,4.00845543850976,26.16945845303868,5,4.006471149083296,36.007734115941275,36.007734115941275
raw_CU_diffT/TC23SIB09/TC23SIB09_25deg.parquet,TC23SIB09_25deg.parquet,TC23SIB09,SIB,sodium-ion,25.0,,25.0,charge,82,5.55260159136621e-05,1.4342356185266032,0.9987805234779036,4.00540268554597,25.81352306629834,5,4.006356670847154,-34.02693974386057,34.02693974386057
raw_CU_diffT/TC23SIB09/TC23SIB09_25deg.parquet,TC23SIB09_25deg.parquet,TC23SIB09,SIB,sodium-ion,25.0,,25.0,charge,83,5.77981614620025e-05,1.4342934166880652,0.9988207732647696,4.00330391788337,25.66016350828729,5,4.003685512003842,-57.311722474812996,57.311722474812996
raw_CU_diffT/TC23SIB09/TC23SIB09_25deg.parquet,TC23SIB09_25deg.parquet,TC23SIB09,SIB,sodium-ion,25.0,,25.0,charge,84,5.93415664729069e-05,1.434352758254538,0.9988620978561128,4.001395947281,25.58805701657459,5,4.001701222577382,-41.82418259516271,41.82418259516271
raw_CU_diffT/TC23SIB09/TC23SIB09_25deg.parquet,TC23SIB09_25deg.parquet,TC23SIB09,SIB,sodium-ion,25.0,,25.0,charge,85,6.39076362142154e-05,1.4344166658907522,0.9989066021910546,3.99986957079911,25.554701933701654,5,4.000136686683442,-32.620692966236675,32.620692966236675
raw_CU_diffT/TC23SIB09/TC23SIB09_25deg.parquet,TC23SIB09_25deg.parquet,TC23SIB09,SIB,sodium-ion,25.0,,25.0,charge,86,6.17478851679498e-05,1.43447841377592,0.9989496025072334,3.99853399137746,25.54016610497237,5,3.9988392666738344,-26.996078987205692,26.996078987205692
raw_CU_diffT/TC23SIB09/TC23SIB09_25deg.parquet,TC23SIB09_25deg.parquet,TC23SIB09,SIB,sodium-ion,25.0,,25.0,charge,87,6.75613568692916e-05,1.4345459751327894,0.998996651239331,3.99758000607627,25.531846408839783,5,3.9977326437244622,-21.867519744489982,21.867519744489982
raw_CU_diffT/TC23SIB09/TC23SIB09_25deg.parquet,TC23SIB09_25deg.parquet,TC23SIB09,SIB,sodium-ion,25.0,,25.0,charge,88,6.778811382491e-05,1.4346137632466145,0.9990438578816268,3.99681681783533,25.5239841160221,5,3.99677865842328,-17.84606451135187,17.84606451135187
raw_CU_diffT/TC23SIB09/TC23SIB09_25deg.parquet,TC23SIB09_25deg.parquet,TC23SIB09,SIB,sodium-ion,25.0,,25.0,charge,89,7.56605798771942e-05,1.4346894238264916,0.999096546793128,3.99586283253414,25.513096988950277,5,3.995977310770286,-15.03530917851458,15.03530917851458
raw_CU_diffT/TC23SIB09/TC23SIB09_25deg.parquet,TC23SIB09_25deg.parquet,TC23SIB09,SIB,sodium-ion,25.0,,25.0,charge,90,7.37202735446566e-05,1.434763144100036,0.9991478845039272,3.9950996442932,25.50336066298343,5,3.9952141225293394,-14.031483714250498,14.031483714250498
raw_CU_diffT/TC23SIB09/TC23SIB09_25deg.parquet,TC23SIB09_25deg.parquet,TC23SIB09,SIB,sodium-ion,25.0,,25.0,charge,91,7.92692832136133e-05,1.4348424133832498,0.9992030864631876,3.99452725311249,25.498514254143643,5,3.99448909370044,-11.931847187406674,11.931847187406674
raw_CU_diffT/TC23SIB09/TC23SIB09_25deg.parquet,TC23SIB09_25deg.parquet,TC23SIB09,SIB,sodium-ion,25.0,,25.0,charge,92,8.20331570579317e-05,1.4349244465403077,0.999260213143414,3.99376406487154,25.495290276243093,5,3.9938785431076838,-10.298352110643464,10.298352110643464
raw_CU_diffT/TC23SIB09/TC23SIB09_25deg.parquet,TC23SIB09_25deg.parquet,TC23SIB09,SIB,sodium-ion,25.0,,25.0,charge,93,8.29870053933773e-05,1.435007433545701,0.9993180040695476,3.99319167369083,25.49416602209945,5,3.993306151926974,-9.362177780032653,9.362177780032653
raw_CU_diffT/TC23SIB09/TC23SIB09_25deg.parquet,TC23SIB09_25deg.parquet,TC23SIB09,SIB,sodium-ion,25.0,,25.0,charge,94,8.72560261686152e-05,1.4350946895718697,0.9993787678787626,3.99281007957036,25.49213850828729,5,3.9927719201583116,-7.921586297779868,7.921586297779868
raw_CU_diffT/TC23SIB09/TC23SIB09_25deg.parquet,TC23SIB09_25deg.parquet,TC23SIB09,SIB,sodium-ion,25.0,,25.0,charge,95,8.52398944722106e-05,1.435179929466342,0.9994381276836108,3.99223768838965,25.489161574585637,5,3.9923521666257917,-6.621823734803911,6.621823734803911
raw_CU_diffT/TC23SIB09/TC23SIB09_25deg.parquet,TC23SIB09_25deg.parquet,TC23SIB09,SIB,sodium-ion,25.0,,25.0,charge,96,8.90692969921907e-05,1.435268998763334,0.9995001542278736,3.99185609426918,25.487379861878456,5,3.99197057250532,-6.20518243713741,6.20518243713741
raw_CU_diffT/TC23SIB09/TC23SIB09_25deg.parquet,TC23SIB09_25deg.parquet,TC23SIB09,SIB,sodium-ion,25.0,,25.0,charge,97,8.75711027013743e-05,1.435356569866035,0.9995611374517368,3.99166529720894,25.484762762430943,5,3.9915889783848457,-5.609067532343033,5.609067532343033
raw_CU_diffT/TC23SIB09/TC23SIB09_25deg.parquet,TC23SIB09_25deg.parquet,TC23SIB09,SIB,sodium-ion,25.0,,25.0,charge,98,8.84887122971625e-05,1.4354450585783325,0.9996227596853842,3.99128370308847,25.481080276243095,5,3.9912837030884676,-4.812886871150113,4.812886871150113
raw_CU_diffT/TC23SIB09/TC23SIB09_25deg.parquet,TC23SIB09_25deg.parquet,TC23SIB09,SIB,sodium-ion,25.0,,25.0,charge,99,9.40107872736301e-05,1.435539069365606,0.9996882274105702,3.99090210896799,25.48106339779005,5,3.9909784277920877,-5.125356060016202,5.125356060016202
raw_CU_diffT/TC23SIB09/TC23SIB09_25deg.parquet,TC23SIB09_25deg.parquet,TC23SIB09,SIB,sodium-ion,25.0,,25.0,charge,100,8.86755727548162e-05,1.4356277449383608,0.999749979771083,3.99071131190776,25.48422317679558,5,3.990634993083662,-4.932404733415751,4.932404733415751
raw_CU_diffT/TC23SIB09/TC23SIB09_25deg.parquet,TC23SIB09_25deg.parquet,TC23SIB09,SIB,sodium-ion,25.0,,25.0,charge,101,8.92136415823058e-05,1.435716958579943,0.9998121068347884,3.99032971778728,25.48719375690608,5,3.99036787719933,-4.240917635677761,4.240917635677761
raw_CU_diffT/TC23SIB09/TC23SIB09_25deg.parquet,TC23SIB09_25deg.parquet,TC23SIB09,SIB,sodium-ion,25.0,,25.0,charge,102,9.17498293533815e-05,1.4358087084092963,0.999876000062238,3.98994812366681,25.4884103038674,5,3.990100761315,-3.3072336126897426,3.3072336126897426
raw_CU_diffT/TC23SIB09/TC23SIB09_25deg.parquet,TC23SIB09_25deg.parquet,TC23SIB09,SIB,sodium-ion,25.0,,25.0,charge,103,8.91533213225677e-05,1.4358978617306188,0.9999380851198044,3.98994812366681,25.48308552486188,5,3.98994812366681,-2.2561859370034654,2.2561859370034654
raw_CU_diffT/TC23SIB09/TC23SIB09_25deg.parquet,TC23SIB09_25deg.parquet,TC23SIB09,SIB,sodium-ion,25.0,,25.0,charge,104,8.89089488688889e-05,1.4359867706794878,1.0,3.98956652954634,25.4809117679558,5,3.989820925626654,-2.0544017811948225,2.0544017811948225
raw_CU_diffT/TC23SIB09/TC23SIB09_25deg.parquet,TC23SIB09_25deg.parquet,TC23SIB09,SIB,sodium-ion,25.0,,25.0,charge,0,0.0177090955370639,0.0177090955370639,0.0123323528452035,2.08980020077097,25.56220511049724,11,2.237540724414145,2.1302576496135353,2.1302576496135353
raw_CU_diffT/TC23SIB09/TC23SIB09_25deg.parquet,TC23SIB09_25deg.parquet,TC23SIB09,SIB,sodium-ion,25.0,,25.0,charge,1,0.0177059315620358,0.0354150270990997,0.0246625023448801,2.15448040419116,25.58917864640884,11,2.26380711970671,2.0931159986018173,2.0931159986018173
raw_CU_diffT/TC23SIB09/TC23SIB09_25deg.parquet,TC23SIB09_25deg.parquet,TC23SIB09,SIB,sodium-ion,25.0,,25.0,charge,2,0.0177071324478758,0.0531221595469755,0.0369934881237372,2.21419988404521,25.60663629834254,11,2.2891592790856423,2.0202616970695857,2.0202616970695857
raw_CU_diffT/TC23SIB09/TC23SIB09_25deg.parquet,TC23SIB09_25deg.parquet,TC23SIB09,SIB,sodium-ion,25.0,,25.0,charge,3,0.0177038873235455,0.070826046870521,0.0493222140458906,2.27010342269452,25.567688038674035,11,2.31362635210181,1.9469792920349107,1.9469792920349107
raw_CU_diffT/TC23SIB09/TC23SIB09_25deg.parquet,TC23SIB09_25deg.parquet,TC23SIB09,SIB,sodium-ion,25.0,,25.0,charge,4,0.0177052391742294,0.0885312860447504,0.0616518813769145,2.32314500544028,25.593769281767955,11,2.337168589367665,1.8763955350569148,1.8763955350569148
raw_CU_diffT/TC23SIB09/TC23SIB09_25deg.parquet,TC23SIB09_25deg.parquet,TC23SIB09,SIB,sodium-ion,25.0,,25.0,charge,5,0.0177071743726803,0.1062384604174307,0.073982896351587,2.37351542934273,25.540403342541435,11,2.3598994573167564,2.8920326998142087,2.8920326998142087
raw_CU_diffT/TC23SIB09/TC23SIB09_25deg.parquet,TC23SIB09_25deg.parquet,TC23SIB09,SIB,sodium-ion,25.0,,25.0,charge,6,0.0177046819899222,0.1239431424073529,0.0863121756676803,2.4214054914621,25.53825864640884,11,2.4084833269279007,3.833947665201052,3.833947665201052
raw_CU_diffT/TC23SIB09/TC23SIB09_25deg.parquet,TC23SIB09_25deg.parquet,TC23SIB09,SIB,sodium-ion,25.0,,25.0,charge,7,0.0177082484511643,0.1416513908585172,0.0986439386147616,2.46662439473817,25.52425309392265,11,2.454448073257616,3.6262465427784463,3.6262465427784463
raw_CU_diffT/TC23SIB09/TC23SIB09_25deg.parquet,TC23SIB09_25deg.parquet,TC23SIB09,SIB,sodium-ion,25.0,,25.0,charge,8,0.0177064703499256,0.1593578612084428,0.1109744633183751,2.50936293623115,25.552524613259678,11,2.497915112616962,3.4223558102558655,3.4223558102558655
raw_CU_diffT/TC23SIB09/TC23SIB09_25deg.parquet,TC23SIB09_25deg.parquet,TC23SIB09,SIB,sodium-ion,25.0,,25.0,charge,9,0.0177077183545735,0.1770655795630163,0.1233058571140119,2.54904872476036,25.57983046961326,11,2.538849754631349,3.2135556162962615,3.2135556162962615
raw_CU_diffT/TC23SIB09/TC23SIB09_25deg.parquet,TC23SIB09_25deg.parquet,TC23SIB09,SIB,sodium-ion,25.0,,25.0,charge,10,0.0177052885958538,0.1947708681588701,0.1356355588615258,2.58720813680767,25.53131430939227,11,2.5771652733643085,2.9998486756561107,2.9998486756561107
raw_CU_diffT/TC23SIB09/TC23SIB09_25deg.parquet,TC23SIB09_25deg.parquet,TC23SIB09,SIB,sodium-ion,25.0,,25.0,charge,11,0.0177067042179594,0.2124775723768295,0.1479662464273875,2.62422276649356,25.5244208839779,11,2.612826978441249,2.7839190782411407,2.7839190782411407
raw_CU_diffT/TC23SIB09/TC23SIB09_25deg.parquet,TC23SIB09_25deg.parquet,TC23SIB09,SIB,sodium-ion,25.0,,25.0,charge,12,0.0177050143910228,0.2301825867678522,0.1602957572227028,2.66009261381803,25.525872679558013,11,2.645817524674879,2.570202675167579,2.570202675167579
raw_CU_diffT/TC23SIB09/TC23SIB09_25deg.parquet,TC23SIB09_25deg.parquet,TC23SIB09,SIB,sodium-ion,25.0,,25.0,charge,13,0.0177053985460392,0.2478879853138914,0.1726255355379037,2.69233731699801,25.52399883977901,11,2.6762062928143737,2.3604581004371425,2.3604581004371425
raw_CU_diffT/TC23SIB09/TC23SIB09_25deg.parquet,TC23SIB09_25deg.parquet,TC23SIB09,SIB,sodium-ion,25.0,,25.0,charge,14,0.0177071323505198,0.2655951176644113,0.1849565212489635,2.72038448485278,25.52789779005525,11,2.7040279732343224,2.157625942354599,2.157625942354599
raw_CU_diffT/TC23SIB09/TC23SIB09_25deg.parquet,TC23SIB09_25deg.parquet,TC23SIB09,SIB,sodium-ion,25.0,,25.0,charge,15,0.0177098611407444,0.2833049788051557,0.1972894072492743,2.74461571150283,25.508753093922653,11,2.7294213274330783,1.9632373676994064,1.9632373676994064
raw_CU_diffT/TC23SIB09/TC23SIB09_25deg.parquet,TC23SIB09_25deg.parquet,TC23SIB09,SIB,sodium-ion,25.0,,25.0,charge,16,0.0177122907494198,0.3010172695545755,0.2096239851932191,2.76579418518908,25.543446620498617,11,2.7524557361598183,1.7755440780517375,1.7755440780517375
raw_CU_diffT/TC23SIB09/TC23SIB09_25deg.parquet,TC23SIB09_25deg.parquet,TC23SIB09,SIB,sodium-ion,25.0,,25.0,charge,17,0.0177081627102563,0.3187254322648318,0.2219556884315972,2.78430150003203,25.48562502762431,11,2.773217925351014,1.5963536911262253,1.5963536911262253
raw_CU_diffT/TC23SIB09/TC23SIB09_25deg.parquet,TC23SIB09_25deg.parquet,TC23SIB09,SIB,sodium-ion,25.0,,25.0,charge,18,0.0177102384621583,0.3364356707269901,0.2342888371929734,2.80090084427261,25.47831917127072,11,2.7918293113177244,1.433839846964105,1.433839846964105
