Repository: DNV007/delivered-energy-decomposition

# Three-term energy accounting for a cold commercial sodium-ion 18650 cell

This repository holds the analysis code and the derived data behind a reanalysis
of a public commercial-cell archive. No new measurements were made. The
manuscript reporting the work is not distributed here; what is here is
everything needed to regenerate its numbers from the raw archive and to check
them.

**Source data.** Droese, D., Schlösser, A., Otto, M. *Dataset: Evaluation of
Commercial Sodium-Ion Batteries by State-of-the-Art Lithium-Ion Battery
Configurations.* Technische Universität Berlin, DepositOnce, 2025.
DOI [10.14279/depositonce-25036](https://doi.org/10.14279/depositonce-25036),
CC BY 4.0.

File: data_processed/ocv/ocv_slope_points.csv (part 75 of 85)
member_path,file_name,cell_id,cell_family,chemistry_type,temperature_deg_c,voltage_v,ambient_temperature_from_file_deg_c,direction,segment_index,segment_capacity_ah,cumulative_capacity_ah,soc_fraction_by_capacity,ocv_voltage_v,ocv_temperature_mean_deg_c,smoothing_window_segments,smoothed_ocv_voltage_v,dv_dcapacity_fraction_v,abs_dv_dcapacity_fraction_v
raw_CU_diffT/TC23SIB09/TC23SIB09_25deg.parquet,TC23SIB09_25deg.parquet,TC23SIB09,SIB,sodium-ion,25.0,,25.0,charge,19,0.0177094738509507,0.3541451445779408,0.2466214534903859,2.81540142085059,25.475871132596684,11,2.8085847622439526,1.2941295532279895,1.2941295532279895
raw_CU_diffT/TC23SIB09/TC23SIB09_25deg.parquet,TC23SIB09_25deg.parquet,TC23SIB09,SIB,sodium-ion,25.0,,25.0,charge,20,0.017703481926725,0.3718486265046658,0.2589498971001749,2.82837562094667,25.471163729281763,11,2.823744455939112,1.1726051688699783,1.1726051688699783
raw_CU_diffT/TC23SIB09/TC23SIB09_25deg.parquet,TC23SIB09_25deg.parquet,TC23SIB09,SIB,sodium-ion,25.0,,25.0,charge,21,0.0177056983935569,0.3895543248982227,0.271279884224763,2.84058663280181,25.469687375690604,11,2.837499189463437,1.0670499315994277,1.0670499315994277
raw_CU_diffT/TC23SIB09/TC23SIB09_25deg.parquet,TC23SIB09_25deg.parquet,TC23SIB09,SIB,sodium-ion,25.0,,25.0,charge,22,0.0177045515725927,0.4072588764708154,0.2836090727201522,2.85260684759671,25.493854337016568,11,2.850057105064462,0.9798113804434934,0.9798113804434934
raw_CU_diffT/TC23SIB09/TC23SIB09_25deg.parquet,TC23SIB09_25deg.parquet,TC23SIB09,SIB,sodium-ion,25.0,,25.0,charge,23,0.0177066005385556,0.424965477009371,0.2959396880852068,2.86481785945185,25.50892201657458,11,2.861661035364303,0.9150949885647037,0.9150949885647037
raw_CU_diffT/TC23SIB09/TC23SIB09_25deg.parquet,TC23SIB09_25deg.parquet,TC23SIB09,SIB,sodium-ion,25.0,,25.0,charge,24,0.017704471095829,0.4426699481052,0.3082688205377652,2.87664727718652,25.468429337016577,11,2.872623193734257,0.8778544190641213,0.8778544190641213
raw_CU_diffT/TC23SIB09/TC23SIB09_25deg.parquet,TC23SIB09_25deg.parquet,TC23SIB09,SIB,sodium-ion,25.0,,25.0,charge,25,0.0177051878718199,0.4603751359770199,0.3205984521425481,2.88714111549953,25.50931091160221,11,2.883307829107504,0.8727232821662341,0.8727232821662341
raw_CU_diffT/TC23SIB09/TC23SIB09_25deg.parquet,TC23SIB09_25deg.parquet,TC23SIB09,SIB,sodium-ion,25.0,,25.0,charge,26,0.0177127560286839,0.4780878920057038,0.3329333541001075,2.89591778027041,25.50083035911602,11,2.894148571166399,0.8952932995291718,0.8952932995291718
raw_CU_diffT/TC23SIB09/TC23SIB09_25deg.parquet,TC23SIB09_25deg.parquet,TC23SIB09,SIB,sodium-ion,25.0,,25.0,charge,27,0.0177030293887692,0.495790921394473,0.345261482569141,2.90393125680035,25.468682872928174,11,2.905388252533062,0.9347526111940709,0.9347526111940709
raw_CU_diffT/TC23SIB09/TC23SIB09_25deg.parquet,TC23SIB09_25deg.parquet,TC23SIB09,SIB,sodium-ion,25.0,,25.0,charge,28,0.0177092564324599,0.5135001778269329,0.3575939474595244,2.91194473333028,25.50603839779005,11,2.917200325080435,0.9844613767277082,0.9844613767277082
raw_CU_diffT/TC23SIB09/TC23SIB09_25deg.parquet,TC23SIB09_25deg.parquet,TC23SIB09,SIB,sodium-ion,25.0,,25.0,charge,29,0.0177114585809695,0.5312116364079024,0.3699279458936386,2.92148458634211,25.4901243922652,11,2.9296715147449883,1.041445373739009,1.041445373739009
raw_CU_diffT/TC23SIB09/TC23SIB09_25deg.parquet,TC23SIB09_25deg.parquet,TC23SIB09,SIB,sodium-ion,25.0,,25.0,charge,30,0.0177086587081051,0.5489202951160075,0.3822599945376004,2.9329324099563,25.524184696132597,11,2.942888547463193,1.1096835970480043,1.1096835970480043
raw_CU_diffT/TC23SIB09/TC23SIB09_25deg.parquet,TC23SIB09_25deg.parquet,TC23SIB09,SIB,sodium-ion,25.0,,25.0,charge,31,0.0177103076657451,0.5666306027817526,0.3945931914913334,2.94762378359452,25.542241270718232,11,2.957042220295286,1.1925623614949217,1.1925623614949217
raw_CU_diffT/TC23SIB09/TC23SIB09_25deg.parquet,TC23SIB09_25deg.parquet,TC23SIB09,SIB,sodium-ion,25.0,,25.0,charge,32,0.0177116789430251,0.5843422817247776,0.4069273433823318,2.9642231278351,25.50361428176796,11,2.972305985114211,1.2883614676171362,1.2883614676171362
raw_CU_diffT/TC23SIB09/TC23SIB09_25deg.parquet,TC23SIB09_25deg.parquet,TC23SIB09,SIB,sodium-ion,25.0,,25.0,charge,33,0.0177061944705844,0.6020484761953621,0.4192576759676425,2.98253964561781,25.47972856353591,11,2.9888186034183204,1.391250324917948,1.391250324917948
raw_CU_diffT/TC23SIB09/TC23SIB09_25deg.parquet,TC23SIB09_25deg.parquet,TC23SIB09,SIB,sodium-ion,25.0,,25.0,charge,34,0.0177058315182518,0.6197543077136138,0.4315877557983039,3.00200094576194,25.497650359116022,11,3.0066147655822033,1.4924602907357638,1.4924602907357638
raw_CU_diffT/TC23SIB09/TC23SIB09_25deg.parquet,TC23SIB09_25deg.parquet,TC23SIB09,SIB,sodium-ion,25.0,,25.0,charge,35,0.0177077979521395,0.6374621056657533,0.4439192050245112,3.02203463708677,25.486824806629837,11,3.025625090856681,1.5838546005385723,1.5838546005385723
raw_CU_diffT/TC23SIB09/TC23SIB09_25deg.parquet,TC23SIB09_25deg.parquet,TC23SIB09,SIB,sodium-ion,25.0,,25.0,charge,36,0.0177068654455381,0.6551689711112915,0.4562500048668799,3.04283151665256,25.50697306629834,11,3.045676127368814,1.6576516874308425,1.6576516874308425
raw_CU_diffT/TC23SIB09/TC23SIB09_25deg.parquet,TC23SIB09_25deg.parquet,TC23SIB09,SIB,sodium-ion,25.0,,25.0,charge,37,0.0177087548584801,0.6728777259697716,0.4685821204685442,3.06381919327858,25.50573245856354,11,3.066507697309186,1.7148446354592295,1.7148446354592295
raw_CU_diffT/TC23SIB09/TC23SIB09_25deg.parquet,TC23SIB09_25deg.parquet,TC23SIB09,SIB,sodium-ion,25.0,,25.0,charge,38,0.0177024469983473,0.6905801729681189,0.4809098433694807,3.08557005814555,25.51757027624309,11,3.0879636939921515,1.759177009451733,1.759177009451733
raw_CU_diffT/TC23SIB09/TC23SIB09_25deg.parquet,TC23SIB09_25deg.parquet,TC23SIB09,SIB,sodium-ion,25.0,,25.0,charge,39,0.0177080579452158,0.7082882309133347,0.4932414736510303,3.10770251713299,25.52610160220994,11,3.109888010732061,1.7935354200371307,1.7935354200371307
raw_CU_diffT/TC23SIB09/TC23SIB09_25deg.parquet,TC23SIB09_25deg.parquet,TC23SIB09,SIB,sodium-ion,25.0,,25.0,charge,40,0.0177047498934751,0.7259929808068099,0.505570800254156,3.13059816436137,25.508390690607737,11,3.132193921592443,1.8226240326764724,1.8226240326764724
raw_CU_diffT/TC23SIB09/TC23SIB09_25deg.parquet,TC23SIB09_25deg.parquet,TC23SIB09,SIB,sodium-ion,25.0,,25.0,charge,41,0.0177031398765651,0.743696120683375,0.5178990056652604,3.15349381158976,25.52806599447513,11,3.1548293910114165,1.84644506014682,1.84644506014682
raw_CU_diffT/TC23SIB09/TC23SIB09_25deg.parquet,TC23SIB09_25deg.parquet,TC23SIB09,SIB,sodium-ion,25.0,,25.0,charge,42,0.0177065304254384,0.7614026511088133,0.5302295722045746,3.17677105293862,25.53526314917127,11,3.1777250382398026,1.8653150928031579,1.8653150928031579
raw_CU_diffT/TC23SIB09/TC23SIB09_25deg.parquet,TC23SIB09_25deg.parquet,TC23SIB09,SIB,sodium-ion,25.0,,25.0,charge,43,0.0177055027904865,0.7791081538992999,0.5425594231140705,3.20023909134772,25.51785784530387,11,3.2008288277157195,1.8786890614546223,1.8786890614546223
raw_CU_diffT/TC23SIB09/TC23SIB09_25deg.parquet,TC23SIB09_25deg.parquet,TC23SIB09,SIB,sodium-ion,25.0,,25.0,charge,44,0.0177063264592661,0.796814480358566,0.5548898476143517,3.22370712975681,25.504323839779005,11,3.2240540335026964,1.8863261947038268,1.8863261947038268
raw_CU_diffT/TC23SIB09/TC23SIB09_25deg.parquet,TC23SIB09_25deg.parquet,TC23SIB09,SIB,sodium-ion,25.0,,25.0,charge,45,0.0177073791518182,0.8145218595103841,0.5672210051941944,3.24736596522614,25.524395662983427,11,3.2473486200388497,1.8898675870756563,1.8898675870756563
raw_CU_diffT/TC23SIB09/TC23SIB09_25deg.parquet,TC23SIB09_25deg.parquet,TC23SIB09,SIB,sodium-ion,25.0,,25.0,charge,46,0.0177058669809302,0.8322277264913144,0.5795511097205418,3.27102480069548,25.528201322314047,11,3.270660551762298,1.887894647036859,1.887894647036859
raw_CU_diffT/TC23SIB09/TC23SIB09_25deg.parquet,TC23SIB09_25deg.parquet,TC23SIB09,SIB,sodium-ion,25.0,,25.0,charge,47,0.0177048035834478,0.8499325300747622,0.5918804737125724,3.29468363616481,25.51897955801105,11,3.293903102736569,1.879501994182533,1.879501994182533
raw_CU_diffT/TC23SIB09/TC23SIB09_25deg.parquet,TC23SIB09_25deg.parquet,TC23SIB09,SIB,sodium-ion,25.0,,25.0,charge,48,0.0177049665571957,0.8676374966319579,0.6042099511971163,3.31796087751367,25.508820359116022,11,3.317006892212486,1.8654675351897936,1.8654675351897936
raw_CU_diffT/TC23SIB09/TC23SIB09_25deg.parquet,TC23SIB09_25deg.parquet,TC23SIB09,SIB,sodium-ion,25.0,,25.0,charge,49,0.0177041562009089,0.8853416528328668,0.6165388643614984,3.34104732180229,25.52788861878453,11,3.339902539440873,1.8467120430986768,1.8467120430986768
raw_CU_diffT/TC23SIB09/TC23SIB09_25deg.parquet,TC23SIB09_25deg.parquet,TC23SIB09,SIB,sodium-ion,25.0,,25.0,charge,50,0.0177003907134834,0.9030420435463502,0.6288651552959948,3.36394296903068,25.531576740331488,11,3.362538008859845,1.8235809606528335,1.8235809606528335
raw_CU_diffT/TC23SIB09/TC23SIB09_25deg.parquet,TC23SIB09_25deg.parquet,TC23SIB09,SIB,sodium-ion,25.0,,25.0,charge,51,0.0177025842251379,0.920744627771488,0.6411929737596436,3.3870294133193,25.522506160220992,11,3.3848612649075225,1.7965336352212375,1.7965336352212375
raw_CU_diffT/TC23SIB09/TC23SIB09_25deg.parquet,TC23SIB09_25deg.parquet,TC23SIB09,SIB,sodium-ion,25.0,,25.0,charge,52,0.0177065862564305,0.9384512140279186,0.653523579178837,3.40916187230674,25.512432265193368,11,3.406837617209314,1.7691597821594485,1.7691597821594485
raw_CU_diffT/TC23SIB09/TC23SIB09_25deg.parquet,TC23SIB09_25deg.parquet,TC23SIB09,SIB,sodium-ion,25.0,,25.0,charge,53,0.0177012505394316,0.9561524645673504,0.6658504688834376,3.43091273717371,25.50773273480663,11,3.4284844109525165,1.7426586231735541,1.7426586231735541
raw_CU_diffT/TC23SIB09/TC23SIB09_25deg.parquet,TC23SIB09_25deg.parquet,TC23SIB09,SIB,sodium-ion,25.0,,25.0,charge,54,0.0177020101447762,0.9738544747121264,0.6781778875659926,3.45209121085997,25.56403516574586,11,3.4498016461371277,1.7178615103473192,1.7178615103473192
raw_CU_diffT/TC23SIB09/TC23SIB09_25deg.parquet,TC23SIB09_25deg.parquet,TC23SIB09,SIB,sodium-ion,25.0,,25.0,charge,55,0.0177048491376419,0.9915593238497684,0.6905072832812917,3.47269729336551,25.56357961325967,11,3.4708413583250306,1.6967269064360266,1.6967269064360266
raw_CU_diffT/TC23SIB09/TC23SIB09_25deg.parquet,TC23SIB09_25deg.parquet,TC23SIB09,SIB,sodium-ion,25.0,,25.0,charge,56,0.017702586189135,1.0092619100389033,0.702835103112639,3.49292178175059,25.53690038674033,11,3.491638237890815,1.6771641009642337,1.6771641009642337
raw_CU_diffT/TC23SIB09/TC23SIB09_25deg.parquet,TC23SIB09_25deg.parquet,TC23SIB09,SIB,sodium-ion,25.0,,25.0,charge,57,0.0177020427991199,1.0269639528380232,0.7151625445351972,3.51276467601519,25.513672707182327,11,3.512192284834481,1.6624609563833417,1.6624609563833417
raw_CU_diffT/TC23SIB09/TC23SIB09_25deg.parquet,TC23SIB09_25deg.parquet,TC23SIB09,SIB,sodium-ion,25.0,,25.0,charge,58,0.0177010848342335,1.0446650376722568,0.7274893188451428,3.53279836734003,25.5011508839779,11,3.5326249154670863,1.656695653832827,1.656695653832827
raw_CU_diffT/TC23SIB09/TC23SIB09_25deg.parquet,TC23SIB09_25deg.parquet,TC23SIB09,SIB,sodium-ion,25.0,,25.0,charge,59,0.0177049801618094,1.0623700178340665,0.739818805803739,3.55245046454439,25.522193895027627,11,3.5530402009123976,1.6594460487038418,1.6594460487038418
raw_CU_diffT/TC23SIB09/TC23SIB09_25deg.parquet,TC23SIB09_25deg.parquet,TC23SIB09,SIB,sodium-ion,25.0,,25.0,charge,60,0.0177024471549675,1.080072464989034,0.7521465288137436,3.57248415586923,25.53677370165746,11,3.573542212294179,1.6721428054850662,1.6721428054850662
raw_CU_diffT/TC23SIB09/TC23SIB09_25deg.parquet,TC23SIB09_25deg.parquet,TC23SIB09,SIB,sodium-ion,25.0,,25.0,charge,61,0.0177042172358565,1.0977766822248904,0.7644754844819627,3.59270864425431,25.544907845303868,11,3.5942697111107873,1.6938288790779552,1.6938288790779552
raw_CU_diffT/TC23SIB09/TC23SIB09_25deg.parquet,TC23SIB09_25deg.parquet,TC23SIB09,SIB,sodium-ion,25.0,,25.0,charge,62,0.0177049929887711,1.1154816752136616,0.7768049803730658,3.61312392969962,25.546781298342538,11,3.6153094232986906,1.727002479612878,1.727002479612878
raw_CU_diffT/TC23SIB09/TC23SIB09_25deg.parquet,TC23SIB09_25deg.parquet,TC23SIB09,SIB,sodium-ion,25.0,,25.0,charge,63,0.0177019837985798,1.1331836590122415,0.7891323807085184,3.6339208092654,25.54799533149171,11,3.636852145918127,1.7700384263937678,1.7700384263937678
raw_CU_diffT/TC23SIB09/TC23SIB09_25deg.parquet,TC23SIB09_25deg.parquet,TC23SIB09,SIB,sodium-ion,25.0,,25.0,charge,64,0.0177024162906391,1.150886075302881,0.80146008222506,3.65548087707213,25.55194364640884,11,3.6589499145309787,1.8214890975237665,1.8214890975237665
raw_CU_diffT/TC23SIB09/TC23SIB09_25deg.parquet,TC23SIB09_25deg.parquet,TC23SIB09,SIB,sodium-ion,25.0,,25.0,charge,65,0.0177002326586896,1.1685863079615704,0.8137862630925301,3.67761333605957,25.56629674033149,11,3.6817588358228943,1.8791977488345424,1.8791977488345424
raw_CU_diffT/TC23SIB09/TC23SIB09_25deg.parquet,TC23SIB09_25deg.parquet,TC23SIB09,SIB,sodium-ion,25.0,,25.0,charge,66,0.0177019621749978,1.1862882701365682,0.8261136483696393,3.7006997803482,25.58050533149171,11,3.705278909793874,1.9382171705068174,1.9382171705068174
raw_CU_diffT/TC23SIB09/TC23SIB09_25deg.parquet,TC23SIB09_25deg.parquet,TC23SIB09,SIB,sodium-ion,25.0,,25.0,charge,67,0.0177017404433447,1.2039900105799128,0.8384408792360967,3.72435861581753,25.59130563535912,11,3.729544826818504,1.9938194722749358,1.9938194722749358
raw_CU_diffT/TC23SIB09/TC23SIB09_25deg.parquet,TC23SIB09_25deg.parquet,TC23SIB09,SIB,sodium-ion,25.0,,25.0,charge,68,0.0177015402057755,1.2216915507856885,0.8507679706600653,3.74973462482899,25.60059417127072,11,3.754435170585727,2.0346044987985863,2.0346044987985863
raw_CU_diffT/TC23SIB09/TC23SIB09_25deg.parquet,TC23SIB09_25deg.parquet,TC23SIB09,SIB,sodium-ion,25.0,,25.0,charge,69,0.0177020757506083,1.2393936265362966,0.8630954350295538,3.7758738220814,25.6110832320442,11,3.779707108473423,2.0535597507556815,2.0535597507556815
raw_CU_diffT/TC23SIB09/TC23SIB09_25deg.parquet,TC23SIB09_25deg.parquet,TC23SIB09,SIB,sodium-ion,25.0,,25.0,charge,70,0.0177022377039677,1.2570958642402643,0.8754230121809723,3.80334859875546,25.62999121546961,11,3.80506577229759,2.0506626972369304,2.0506626972369304
raw_CU_diffT/TC23SIB09/TC23SIB09_25deg.parquet,TC23SIB09_25deg.parquet,TC23SIB09,SIB,sodium-ion,25.0,,25.0,charge,71,0.0177035171775821,1.2747993814178464,0.887751480338938,3.83120496955,25.666381933701658,11,3.8302683294361093,2.025349813108363,2.025349813108363
raw_CU_diffT/TC23SIB09/TC23SIB09_25deg.parquet,TC23SIB09_25deg.parquet,TC23SIB09,SIB,sodium-ion,25.0,,25.0,charge,72,0.0177019803289188,1.292501361746765,0.90007887825817,3.85963373152524,25.734944861878454,11,3.8550025665176846,1.9776045064683103,1.9776045064683103
raw_CU_diffT/TC23SIB09/TC23SIB09_25deg.parquet,TC23SIB09_25deg.parquet,TC23SIB09,SIB,sodium-ion,25.0,,25.0,charge,73,0.0177018951595273,1.3102032569062927,0.9124062168666944,3.88691771113907,25.86570082872928,11,3.879025650920197,1.9044148782895434,1.9044148782895434
raw_CU_diffT/TC23SIB09/TC23SIB09_25deg.parquet,TC23SIB09_25deg.parquet,TC23SIB09,SIB,sodium-ion,25.0,,25.0,charge,74,0.0177024391916882,1.327905696097981,0.9247339343311886,3.91191212603006,26.066166629834257,11,3.9019559885231705,1.8051506761835299,1.8051506761835299
raw_CU_diffT/TC23SIB09/TC23SIB09_25deg.parquet,TC23SIB09_25deg.parquet,TC23SIB09,SIB,sodium-ion,25.0,,25.0,charge,75,0.0177032655218505,1.3456089616198317,0.9370622272398158,3.93442617913797,26.27535773480663,11,3.923533401517196,1.6313392073840873,1.6313392073840873
raw_CU_diffT/TC23SIB09/TC23SIB09_25deg.parquet,TC23SIB09_25deg.parquet,TC23SIB09,SIB,sodium-ion,25.0,,25.0,charge,76,0.0177035068250945,1.363312468444926,0.949390688188462,3.95484146458329,26.447034613259664,11,3.9421794778584953,1.3985224553681235,1.3985224553681235
raw_CU_diffT/TC23SIB09/TC23SIB09_25deg.parquet,TC23SIB09_25deg.parquet,TC23SIB09,SIB,sodium-ion,25.0,,25.0,charge,77,0.0177022475684117,1.3810147160133377,0.9617182722093336,3.97277638824552,26.59105406077348,11,3.958015633858129,1.172050700497465,1.172050700497465
raw_CU_diffT/TC23SIB09/TC23SIB09_25deg.parquet,TC23SIB09_25deg.parquet,TC23SIB09,SIB,sodium-ion,25.0,,25.0,charge,78,0.0177022097446765,1.398716925758014,0.9740458298903144,3.98861254424516,26.719531546961324,11,3.9710765598906863,0.9517884381086503,0.9517884381086503
raw_CU_diffT/TC23SIB09/TC23SIB09_25deg.parquet,TC23SIB09_25deg.parquet,TC23SIB09,SIB,sodium-ion,25.0,,25.0,charge,79,0.0177053000024226,1.4164222257604366,0.9863755395811944,4.00196833846171,26.846591519337014,11,3.9814836722672253,0.7463504092541484,0.7463504092541484
raw_CU_diffT/TC23SIB09/TC23SIB09_25deg.parquet,TC23SIB09_25deg.parquet,TC23SIB09,SIB,sodium-ion,25.0,,25.0,charge,80,0.0177018489797974,1.434124074740234,0.998702846030836,4.01322536501567,26.970951795580117,11,3.989479803609866,148.92811612063088,148.92811612063088
raw_CU_diffT/TC23SIB09/TC23SIB09_25deg.parquet,TC23SIB09_25deg.parquet,TC23SIB09,SIB,sodium-ion,25.0,,25.0,charge,81,5.60177704556829e-05,1.4341800925106896,0.9987418559796736,4.00845543850976,26.16945845303868,11,3.9953077865407294,124.83099765679799,124.83099765679799
raw_CU_diffT/TC23SIB09/TC23SIB09_25deg.parquet,TC23SIB09_25deg.parquet,TC23SIB09,SIB,sodium-ion,25.0,,25.0,charge,82,5.55260159136621e-05,1.4342356185266032,0.9987805234779036,4.00540268554597,25.81352306629834,11,3.999193108494637,77.85225834661105,77.85225834661105
raw_CU_diffT/TC23SIB09/TC23SIB09_25deg.parquet,TC23SIB09_25deg.parquet,TC23SIB09,SIB,sodium-ion,25.0,,25.0,charge,83,5.77981614620025e-05,1.4342934166880652,0.9988207732647696,4.00330391788337,25.66016350828729,11,4.00137860209371,35.3766455809091,35.3766455809091
raw_CU_diffT/TC23SIB09/TC23SIB09_25deg.parquet,TC23SIB09_25deg.parquet,TC23SIB09,SIB,sodium-ion,25.0,,25.0,charge,84,5.93415664729069e-05,1.434352758254538,0.9988620978561128,4.001395947281,25.58805701657459,11,4.00203771921089,1.514879941176332,1.514879941176332
raw_CU_diffT/TC23SIB09/TC23SIB09_25deg.parquet,TC23SIB09_25deg.parquet,TC23SIB09,SIB,sodium-ion,25.0,,25.0,charge,85,6.39076362142154e-05,1.4344166658907522,0.9989066021910546,3.99986957079911,25.554701933701654,11,4.001413292468299,-26.99979263903515,26.99979263903515
raw_CU_diffT/TC23SIB09/TC23SIB09_25deg.parquet,TC23SIB09_25deg.parquet,TC23SIB09,SIB,sodium-ion,25.0,,25.0,charge,86,6.17478851679498e-05,1.43447841377592,0.9989496025072334,3.99853399137746,25.54016610497237,11,3.9997134641134635,-34.209368789204746,34.209368789204746
raw_CU_diffT/TC23SIB09/TC23SIB09_25deg.parquet,TC23SIB09_25deg.parquet,TC23SIB09,SIB,sodium-ion,25.0,,25.0,charge,87,6.75613568692916e-05,1.4345459751327894,0.998996651239331,3.99758000607627,25.531846408839783,11,3.9983778846918074,-25.95545021655562,25.95545021655562
raw_CU_diffT/TC23SIB09/TC23SIB09_25deg.parquet,TC23SIB09_25deg.parquet,TC23SIB09,SIB,sodium-ion,25.0,,25.0,charge,88,6.778811382491e-05,1.4346137632466145,0.9990438578816268,3.99681681783533,25.5239841160221,11,3.9972677927049762,-20.959232356835855,20.959232356835855
raw_CU_diffT/TC23SIB09/TC23SIB09_25deg.parquet,TC23SIB09_25deg.parquet,TC23SIB09,SIB,sodium-ion,25.0,,25.0,charge,89,7.56605798771942e-05,1.4346894238264916,0.999096546793128,3.99586283253414,25.513096988950277,11,3.996313807403794,-17.149480621999828,17.149480621999828
raw_CU_diffT/TC23SIB09/TC23SIB09_25deg.parquet,TC23SIB09_25deg.parquet,TC23SIB09,SIB,sodium-ion,25.0,,25.0,charge,90,7.37202735446566e-05,1.434763144100036,0.9991478845039272,3.9950996442932,25.50336066298343,11,3.9954812384136704,-14.762003300595097,14.762003300595097
raw_CU_diffT/TC23SIB09/TC23SIB09_25deg.parquet,TC23SIB09_25deg.parquet,TC23SIB09,SIB,sodium-ion,25.0,,25.0,charge,91,7.92692832136133e-05,1.4348424133832498,0.9992030864631876,3.99452725311249,25.498514254143643,11,3.9947527405473138,-12.083176577209088,12.083176577209088
raw_CU_diffT/TC23SIB09/TC23SIB09_25deg.parquet,TC23SIB09_25deg.parquet,TC23SIB09,SIB,sodium-ion,25.0,,25.0,charge,92,8.20331570579317e-05,1.4349244465403077,0.999260213143414,3.99376406487154,25.495290276243093,11,3.9941283138047208,-10.420504812325817,10.420504812325817
raw_CU_diffT/TC23SIB09/TC23SIB09_25deg.parquet,TC23SIB09_25deg.parquet,TC23SIB09,SIB,sodium-ion,25.0,,25.0,charge,93,8.29870053933773e-05,1.435007433545701,0.9993180040695476,3.99319167369083,25.49416602209945,11,3.9935559226240116,-9.390007237951068,9.390007237951068
raw_CU_diffT/TC23SIB09/TC23SIB09_25deg.parquet,TC23SIB09_25deg.parquet,TC23SIB09,SIB,sodium-ion,25.0,,25.0,charge,94,8.72560261686152e-05,1.4350946895718697,0.9993787678787626,3.99281007957036,25.49213850828729,11,3.99301822181789,-8.363665266850148,8.363665266850148
raw_CU_diffT/TC23SIB09/TC23SIB09_25deg.parquet,TC23SIB09_25deg.parquet,TC23SIB09,SIB,sodium-ion,25.0,,25.0,charge,95,8.52398944722106e-05,1.435179929466342,0.9994381276836108,3.99223768838965,25.489161574585637,11,3.9925499017609467,-7.4501437755679945,7.4501437755679945
raw_CU_diffT/TC23SIB09/TC23SIB09_25deg.parquet,TC23SIB09_25deg.parquet,TC23SIB09,SIB,sodium-ion,25.0,,25.0,charge,96,8.90692969921907e-05,1.435268998763334,0.9995001542278736,3.99185609426918,25.487379861878456,11,3.9921162720785897,-6.90792470829183,6.90792470829183
raw_CU_diffT/TC23SIB09/TC23SIB09_25deg.parquet,TC23SIB09_25deg.parquet,TC23SIB09,SIB,sodium-ion,25.0,,25.0,charge,97,8.75711027013743e-05,1.435356569866035,0.9995611374517368,3.99166529720894,25.484762762430943,11,3.9916999875835284,-6.230986398590176,6.230986398590176
raw_CU_diffT/TC23SIB09/TC23SIB09_25deg.parquet,TC23SIB09_25deg.parquet,TC23SIB09,SIB,sodium-ion,25.0,,25.0,charge,98,8.84887122971625e-05,1.4354450585783325,0.9996227596853842,3.99128370308847,25.481080276243095,11,3.991353083837643,-5.340726661659573,5.340726661659573
raw_CU_diffT/TC23SIB09/TC23SIB09_25deg.parquet,TC23SIB09_25deg.parquet,TC23SIB09,SIB,sodium-ion,25.0,,25.0,charge,99,9.40107872736301e-05,1.435539069365606,0.9996882274105702,3.99090210896799,25.48106339779005,11,3.991023525279054,-3.932241359434556,3.932241359434556
raw_CU_diffT/TC23SIB09/TC23SIB09_25deg.parquet,TC23SIB09_25deg.parquet,TC23SIB09,SIB,sodium-ion,25.0,,25.0,charge,100,8.86755727548162e-05,1.4356277449383608,0.999749979771083,3.99071131190776,25.48422317679558,11,3.9908448698499237,-2.6926482615708665,2.6926482615708665
raw_CU_diffT/TC23SIB09/TC23SIB09_25deg.parquet,TC23SIB09_25deg.parquet,TC23SIB09,SIB,sodium-ion,25.0,,25.0,charge,101,8.92136415823058e-05,1.435716958579943,0.9998121068347884,3.99032971778728,25.48719375690608,11,3.9906901122343985,-2.3875205655531317,2.3875205655531317
raw_CU_diffT/TC23SIB09/TC23SIB09_25deg.parquet,TC23SIB09_25deg.parquet,TC23SIB09,SIB,sodium-ion,25.0,,25.0,charge,102,9.17498293533815e-05,1.4358087084092963,0.999876000062238,3.98994812366681,25.4884103038674,11,3.9905443644800505,-2.4323246808053227,2.4323246808053227
raw_CU_diffT/TC23SIB09/TC23SIB09_25deg.parquet,TC23SIB09_25deg.parquet,TC23SIB09,SIB,sodium-ion,25.0,,25.0,charge,103,8.91533213225677e-05,1.4358978617306188,0.9999380851198044,3.98994812366681,25.48308552486188,11,3.990384231233066,-2.5001491213224654,2.5001491213224654
raw_CU_diffT/TC23SIB09/TC23SIB09_25deg.parquet,TC23SIB09_25deg.parquet,TC23SIB09,SIB,sodium-ion,25.0,,25.0,charge,104,8.89089488688889e-05,1.4359867706794878,1.0,3.98956652954634,25.4809117679558,11,3.9902343192571657,-2.421259242156027,2.421259242156027
raw_CU_diffT/TC23SIB09/TC23SIB09_25deg.parquet,TC23SIB09_25deg.parquet,TC23SIB09,SIB,sodium-ion,25.0,,25.0,discharge,0,0.0177088891036384,0.0177088891036384,0.0112548064038216,3.96571689701677,25.892607845303875,1,3.96571689701677,-2.187252538199221,2.187252538199221
raw_CU_diffT/TC23SIB09/TC23SIB09_25deg.parquet,TC23SIB09_25deg.parquet,TC23SIB09,SIB,sodium-ion,25.0,,25.0,discharge,1,0.0177058079532474,0.0354146970568858,0.0225076545960949,3.94110407624625,25.683670220994475,1,3.94110407624625,-1.9073540539869498,1.9073540539869498
raw_CU_diffT/TC23SIB09/TC23SIB09_25deg.parquet,TC23SIB09_25deg.parquet,TC23SIB09,SIB,sodium-ion,25.0,,25.0,discharge,2,0.0177093195377684,0.0531240165946542,0.0337627345604304,3.92278755846354,25.61977317679558,1,3.92278755846354,-1.423960941892659,1.423960941892659
raw_CU_diffT/TC23SIB09/TC23SIB09_25deg.parquet,TC23SIB09_25deg.parquet,TC23SIB09,SIB,sodium-ion,25.0,,25.0,discharge,3,0.0177098108529318,0.070833827447586,0.0450181267779522,3.90905017012651,25.60135425414365,1,3.90905017012651,-1.0765131826386778,1.0765131826386778
raw_CU_diffT/TC23SIB09/TC23SIB09_25deg.parquet,TC23SIB09_25deg.parquet,TC23SIB09,SIB,sodium-ion,25.0,,25.0,discharge,4,0.0177059606334391,0.0885397880810251,0.0562710720054483,3.8985563318135,25.61965511049724,1,3.8985563318135,-0.8731547820752326,0.8731547820752326
raw_CU_diffT/TC23SIB09/TC23SIB09_25deg.parquet,TC23SIB09_25deg.parquet,TC23SIB09,SIB,sodium-ion,25.0,,25.0,discharge,5,0.0177079866009685,0.1062477746819935,0.0675253048276766,3.88939807292215,25.611225994475134,1,3.88939807292215,-0.8391987227673212,0.8391987227673212
raw_CU_diffT/TC23SIB09/TC23SIB09_25deg.parquet,TC23SIB09_25deg.parquet,TC23SIB09,SIB,sodium-ion,25.0,,25.0,discharge,6,0.0177076919887428,0.1239554666707364,0.0787793504104036,3.87966742285008,25.623831850828733,1,3.87966742285008,-0.9239510189239866,0.9239510189239866
raw_CU_diffT/TC23SIB09/TC23SIB09_25deg.parquet,TC23SIB09_25deg.parquet,TC23SIB09,SIB,sodium-ion,25.0,,25.0,discharge,7,0.017708455333137,0.1416639220038734,0.0900338811332953,3.86860119335636,25.62174718232044,1,3.86860119335636,-1.1020347766565521,1.1020347766565521
raw_CU_diffT/TC23SIB09/TC23SIB09_25deg.parquet,TC23SIB09_25deg.parquet,TC23SIB09,SIB,sodium-ion,25.0,,25.0,discharge,8,0.0177059291273534,0.1593698511312268,0.1012868063372375,3.85486380501933,25.63024386740332,1,3.85486380501933,-1.3138051388790757,1.3138051388790757
raw_CU_diffT/TC23SIB09/TC23SIB09_25deg.parquet,TC23SIB09_25deg.parquet,TC23SIB09,SIB,sodium-ion,25.0,,25.0,discharge,9,0.0177114287029958,0.1770812798342226,0.1125432267722355,3.8390276490197,25.62753571823205,1,3.8390276490197,-1.5170299569626025,1.5170299569626025
raw_CU_diffT/TC23SIB09/TC23SIB09_25deg.parquet,TC23SIB09_25deg.parquet,TC23SIB09,SIB,sodium-ion,25.0,,25.0,discharge,10,0.0177114466042067,0.1947927264384293,0.1237996585842691,3.82071113123699,25.631475690607733,1,3.82071113123699,-1.6952421475299388,1.6952421475299388
raw_CU_diffT/TC23SIB09/TC23SIB09_25deg.parquet,TC23SIB09_25deg.parquet,TC23SIB09,SIB,sodium-ion,25.0,,25.0,discharge,11,0.0177068557051199,0.2124995821435492,0.1350531726706262,3.80086823697239,25.62872591160221,1,3.80086823697239,-1.8394326708281596,1.8394326708281596
raw_CU_diffT/TC23SIB09/TC23SIB09_25deg.parquet,TC23SIB09_25deg.parquet,TC23SIB09,SIB,sodium-ion,25.0,,25.0,discharge,12,0.0177090669345516,0.2302086490781008,0.1463080920941008,3.77930816916566,25.62859033149171,1,3.77930816916566,-1.9835278679075827,1.9835278679075827
raw_CU_diffT/TC23SIB09/TC23SIB09_25deg.parquet,TC23SIB09_25deg.parquet,TC23SIB09,SIB,sodium-ion,25.0,,25.0,discharge,13,0.0177072995566127,0.2479159486347135,0.1575618882683175,3.75622172487703,25.635534419889503,1,3.75622172487703,-2.1021413144931103,2.1021413144931103
raw_CU_diffT/TC23SIB09/TC23SIB09_25deg.parquet,TC23SIB09_25deg.parquet,TC23SIB09,SIB,sodium-ion,25.0,,25.0,discharge,14,0.0177098209909326,0.2656257696256461,0.168817286929001,3.73199049822699,25.623924779005524,1,3.73199049822699,-2.1446123813534257,2.1446123813534257
raw_CU_diffT/TC23SIB09/TC23SIB09_25deg.parquet,TC23SIB09_25deg.parquet,TC23SIB09,SIB,sodium-ion,25.0,,25.0,discharge,15,0.0177059183561368,0.2833316879817829,0.1800702052873439,3.70795006863718,25.621199834254146,1,3.70795006863718,-2.1448785970647464,2.1448785970647464
raw_CU_diffT/TC23SIB09/TC23SIB09_25deg.parquet,TC23SIB09_25deg.parquet,TC23SIB09,SIB,sodium-ion,25.0,,25.0,discharge,16,0.0177054589294966,0.3010371469112795,0.191322831659111,3.68371884198714,25.63052204419889,1,3.68371884198714,-2.1194621536905345,2.1194621536905345
raw_CU_diffT/TC23SIB09/TC23SIB09_25deg.parquet,TC23SIB09_25deg.parquet,TC23SIB09,SIB,sodium-ion,25.0,,25.0,discharge,17,0.0177056380924347,0.3187427850037141,0.2025755718970936,3.66025080357805,25.6380826519337,1,3.66025080357805,-2.0516299069554123,2.0516299069554123
raw_CU_diffT/TC23SIB09/TC23SIB09_25deg.parquet,TC23SIB09_25deg.parquet,TC23SIB09,SIB,sodium-ion,25.0,,25.0,discharge,18,0.0177056156958512,0.3364484006995654,0.2138282979010262,3.6375459534099,25.621325801104973,1,3.6375459534099,-2.0007248686619903,2.0007248686619903
raw_CU_diffT/TC23SIB09/TC23SIB09_25deg.parquet,TC23SIB09_25deg.parquet,TC23SIB09,SIB,sodium-ion,25.0,,25.0,discharge,19,0.0177063266873794,0.3541547273869448,0.2250814757724904,3.61522269736222,25.63456392265193,1,3.61522269736222,-1.949739327886192,1.949739327886192
raw_CU_diffT/TC23SIB09/TC23SIB09_25deg.parquet,TC23SIB09_25deg.parquet,TC23SIB09,SIB,sodium-ion,25.0,,25.0,discharge,20,0.0177078292138478,0.3718625566007926,0.236335608568028,3.59366262955549,25.63215906077348,1,3.59366262955549,-1.8987726615668805,1.8987726615668805
raw_CU_diffT/TC23SIB09/TC23SIB09_25deg.parquet,TC23SIB09_25deg.parquet,TC23SIB09,SIB,sodium-ion,25.0,,25.0,discharge,21,0.0177082191369457,0.3895707757377383,0.2475899891774715,3.57248415586923,25.65720179558011,1,3.57248415586923,-1.856439669530829,1.856439669530829
raw_CU_diffT/TC23SIB09/TC23SIB09_25deg.parquet,TC23SIB09_25deg.parquet,TC23SIB09,SIB,sodium-ion,25.0,,25.0,discharge,22,0.0177068240352821,0.4072775997730204,0.2588434831362028,3.55187807336368,25.643432486187848,1,3.55187807336368,-1.8139768953427335,1.8139768953427335
raw_CU_diffT/TC23SIB09/TC23SIB09_25deg.parquet,TC23SIB09_25deg.parquet,TC23SIB09,SIB,sodium-ion,25.0,,25.0,discharge,23,0.0177098430126677,0.4249874427856881,0.2700988957927029,3.53165358497861,25.652206823204423,1,3.53165358497861,-1.7884379579363383,1.7884379579363383
raw_CU_diffT/TC23SIB09/TC23SIB09_25deg.parquet,TC23SIB09_25deg.parquet,TC23SIB09,SIB,sodium-ion,25.0,,25.0,discharge,24,0.0177089239907163,0.4426963667764044,0.2813537243688532,3.51161989365377,25.6482329281768,1,3.51161989365377,-1.76321724410937,1.76321724410937
raw_CU_diffT/TC23SIB09/TC23SIB09_25deg.parquet,TC23SIB09_25deg.parquet,TC23SIB09,SIB,sodium-ion,25.0,,25.0,discharge,25,0.0177056243993969,0.4604019911758013,0.2926064559042859,3.49196779644941,25.66525964088397,1,3.49196779644941,-1.7459894212512665,1.7459894212512665
raw_CU_diffT/TC23SIB09/TC23SIB09_25deg.parquet,TC23SIB09_25deg.parquet,TC23SIB09,SIB,sodium-ion,25.0,,25.0,discharge,26,0.0177145451405165,0.4781165363163178,0.303864856977412,3.47231569924504,25.65086535911603,1,3.47231569924504,-1.7457379406094446,1.7457379406094446
raw_CU_diffT/TC23SIB09/TC23SIB09_25deg.parquet,TC23SIB09_25deg.parquet,TC23SIB09,SIB,sodium-ion,25.0,,25.0,discharge,27,0.0177107231492909,0.4958272594656087,0.3151208290008631,3.45266360204068,25.66771552486188,1,3.45266360204068,-1.7375706867747454,1.7375706867747454
raw_CU_diffT/TC23SIB09/TC23SIB09_25deg.parquet,TC23SIB09_25deg.parquet,TC23SIB09,SIB,sodium-ion,25.0,,25.0,discharge,28,0.0177082574222594,0.5135355168878681,0.326375233942369,3.43320230189655,25.662272955801104,1,3.43320230189655,-1.7293424126063712,1.7293424126063712
raw_CU_diffT/TC23SIB09/TC23SIB09_25deg.parquet,TC23SIB09_25deg.parquet,TC23SIB09,SIB,sodium-ion,25.0,,25.0,discharge,29,0.0177056744473381,0.5312411913352062,0.3376279972855502,3.41374100175242,25.675072596685084,1,3.41374100175242,-1.7461200730846258,1.7461200730846258
raw_CU_diffT/TC23SIB09/TC23SIB09_25deg.parquet,TC23SIB09_25deg.parquet,TC23SIB09,SIB,sodium-ion,25.0,,25.0,discharge,30,0.0177117249000724,0.5489529162352786,0.3488846059672945,3.39389810748782,25.674330082872924,1,3.39389810748782,-1.7630376215425372,1.7630376215425372
raw_CU_diffT/TC23SIB09/TC23SIB09_25deg.parquet,TC23SIB09_25deg.parquet,TC23SIB09,SIB,sodium-ion,25.0,,25.0,discharge,31,0.0177064959997447,0.5666594122350234,0.360137891444486,3.37405521322322,25.672077320441986,1,3.37405521322322,-1.7717959251379796,1.7717959251379796
raw_CU_diffT/TC23SIB09/TC23SIB09_25deg.parquet,TC23SIB09_25deg.parquet,TC23SIB09,SIB,sodium-ion,25.0,,25.0,discharge,32,0.0177060868756074,0.5843654991106307,0.3713909169046356,3.35402152189838,25.685400662983422,1,3.35402152189838,-1.7717273921767855,1.7717273921767855
raw_CU_diffT/TC23SIB09/TC23SIB09_25deg.parquet,TC23SIB09_25deg.parquet,TC23SIB09,SIB,sodium-ion,25.0,,25.0,discharge,33,0.01770787921768,0.6020733783283108,0.3826450814798884,3.33417862763378,25.677106519337016,1,3.33417862763378,-1.7630071184039195,1.7630071184039195
raw_CU_diffT/TC23SIB09/TC23SIB09_25deg.parquet,TC23SIB09_25deg.parquet,TC23SIB09,SIB,sodium-ion,25.0,,25.0,discharge,34,0.0177109534696848,0.6197843317979955,0.3939011998824505,3.31433573336917,25.689551160220997,1,3.31433573336917,-1.7629545156916038,1.7629545156916038
raw_CU_diffT/TC23SIB09/TC23SIB09_25deg.parquet,TC23SIB09_25deg.parquet,TC23SIB09,SIB,sodium-ion,25.0,,25.0,discharge,35,0.0177089357344885,0.637493267532484,0.4051560359223033,3.29449283910457,25.67859229281768,1,3.29449283910457,-1.763182323721054,1.763182323721054
raw_CU_diffT/TC23SIB09/TC23SIB09_25deg.parquet,TC23SIB09_25deg.parquet,TC23SIB09,SIB,sodium-ion,25.0,,25.0,discharge,36,0.0177063772618959,0.65519964479438,0.4164092459361785,3.27464994483997,25.70514397790055,1,3.27464994483997,-1.7632453261616945,1.7632453261616945
raw_CU_diffT/TC23SIB09/TC23SIB09_25deg.parquet,TC23SIB09_25deg.parquet,TC23SIB09,SIB,sodium-ion,25.0,,25.0,discharge,37,0.0177076700362475,0.6729073148306275,0.427663277567094,3.25480705057537,25.693078563535916,1,3.25480705057537,-1.7715504478649962,1.7715504478649962
raw_CU_diffT/TC23SIB09/TC23SIB09_25deg.parquet,TC23SIB09_25deg.parquet,TC23SIB09,SIB,sodium-ion,25.0,,25.0,discharge,38,0.0177097958190216,0.690617110649649,0.4389186602298803,3.23477335925053,25.695280911602207,1,3.23477335925053,-1.7885499496986768,1.7885499496986768
raw_CU_diffT/TC23SIB09/TC23SIB09_25deg.parquet,TC23SIB09_25deg.parquet,TC23SIB09,SIB,sodium-ion,25.0,,25.0,discharge,39,0.0177067910583058,0.7083239017079548,0.4501721332302397,3.21454887086546,25.6960564640884,1,3.21454887086546,-1.805466268384606,1.805466268384606
raw_CU_diffT/TC23SIB09/TC23SIB09_25deg.parquet,TC23SIB09_25deg.parquet,TC23SIB09,SIB,sodium-ion,25.0,,25.0,discharge,40,0.0177104543116231,0.7260343560195779,0.4614279343950961,3.19413358542015,25.70684845303868,1,3.19413358542015,-1.8135988390630757,1.8135988390630757
raw_CU_diffT/TC23SIB09/TC23SIB09_25deg.parquet,TC23SIB09_25deg.parquet,TC23SIB09,SIB,sodium-ion,25.0,,25.0,discharge,41,0.0177135391484686,0.7437478951680465,0.4726856961144109,3.17371829997483,25.69818314917127,1,3.17371829997483,-1.8304604623056662,1.8304604623056662
raw_CU_diffT/TC23SIB09/TC23SIB09_25deg.parquet,TC23SIB09_25deg.parquet,TC23SIB09,SIB,sodium-ion,25.0,,25.0,discharge,42,0.0177121801044137,0.7614600752724602,0.4839425940992676,3.15292142040905,25.708814116022097,1,3.15292142040905,-1.839337216838544,1.839337216838544
raw_CU_diffT/TC23SIB09/TC23SIB09_25deg.parquet,TC23SIB09_25deg.parquet,TC23SIB09,SIB,sodium-ion,25.0,,25.0,discharge,43,0.0177057063297272,0.7791657816021874,0.4951953777051606,3.1323153379035,25.70026773480663,1,3.1323153379035,-1.839582849078397,1.839582849078397
raw_CU_diffT/TC23SIB09/TC23SIB09_25deg.parquet,TC23SIB09_25deg.parquet,TC23SIB09,SIB,sodium-ion,25.0,,25.0,discharge,44,0.0177074919088642,0.7968732735110516,0.5064492961280028,3.11151845833772,25.698401988950277,1,3.11151845833772,-1.8310968712190174,1.8310968712190174
raw_CU_diffT/TC23SIB09/TC23SIB09_25deg.parquet,TC23SIB09_25deg.parquet,TC23SIB09,SIB,sodium-ion,25.0,,25.0,discharge,45,0.0177058595778274,0.8145791330888791,0.5177021771300504,3.09110317289241,25.69978607734806,1,3.09110317289241,-1.8137671041501164,1.8137671041501164
raw_CU_diffT/TC23SIB09/TC23SIB09_25deg.parquet,TC23SIB09_25deg.parquet,TC23SIB09,SIB,sodium-ion,25.0,,25.0,discharge,46,0.0177148515892784,0.8322939846781575,0.5289607729653362,3.0706878874471,25.681316022099445,1,3.0706878874471,-1.8048942074030094,1.8048942074030094
raw_CU_diffT/TC23SIB09/TC23SIB09_25deg.parquet,TC23SIB09_25deg.parquet,TC23SIB09,SIB,sodium-ion,25.0,,25.0,discharge,47,0.017713641643212,0.8500076263213695,0.5402185998247333,3.05046339906202,25.70520350828729,1,3.05046339906202,-1.7797183533594136,1.7797183533594136
raw_CU_diffT/TC23SIB09/TC23SIB09_25deg.parquet,TC23SIB09_25deg.parquet,TC23SIB09,SIB,sodium-ion,25.0,,25.0,discharge,48,0.017709911633411,0.8677175379547805,0.5514740560928443,3.03062050479742,25.6917441160221,1,3.03062050479742,-1.7628383276386614,1.7628383276386614
raw_CU_diffT/TC23SIB09/TC23SIB09_25deg.parquet,TC23SIB09_25deg.parquet,TC23SIB09,SIB,sodium-ion,25.0,,25.0,discharge,49,0.0177123121786344,0.8854298501334149,0.5627310380168897,3.01077761053282,25.706629254143643,1,3.01077761053282,-1.7542572162944339,1.7542572162944339
raw_CU_diffT/TC23SIB09/TC23SIB09_25deg.parquet,TC23SIB09_25deg.parquet,TC23SIB09,SIB,sodium-ion,25.0,,25.0,discharge,50,0.0177120476515228,0.9031418977849376,0.5739878518218956,2.99112551332845,25.69142386740332,1,2.99112551332845,-1.7373901865487085,1.7373901865487085
raw_CU_diffT/TC23SIB09/TC23SIB09_25deg.parquet,TC23SIB09_25deg.parquet,TC23SIB09,SIB,sodium-ion,25.0,,25.0,discharge,51,0.0177106225807567,0.9208525203656944,0.5852437599294581,2.97166421318432,25.70322033149172,1,2.97166421318432,-1.729155127349145,1.729155127349145
raw_CU_diffT/TC23SIB09/TC23SIB09_25deg.parquet,TC23SIB09_25deg.parquet,TC23SIB09,SIB,sodium-ion,25.0,,25.0,discharge,52,0.0177071452872917,0.938559665652986,0.5964974580584879,2.9522029130402,25.69955825966851,1,2.9522029130402,-1.720872272545705,1.720872272545705
raw_CU_diffT/TC23SIB09/TC23SIB09_25deg.parquet,TC23SIB09_25deg.parquet,TC23SIB09,SIB,sodium-ion,25.0,,25.0,discharge,53,0.0177066365655327,0.9562663022185188,0.6077508328716463,2.9329324099563,25.704165386740332,1,2.9329324099563,-1.7037424945595205,1.7037424945595205
raw_CU_diffT/TC23SIB09/TC23SIB09_25deg.parquet,TC23SIB09_25deg.parquet,TC23SIB09,SIB,sodium-ion,25.0,,25.0,discharge,54,0.0177108383383367,0.9739771405568556,0.6190068781029878,2.91385270393265,25.709548370165745,1,2.91385270393265,-1.6867559570133892,1.6867559570133892
raw_CU_diffT/TC23SIB09/TC23SIB09_25deg.parquet,TC23SIB09_25deg.parquet,TC23SIB09,SIB,sodium-ion,25.0,,25.0,discharge,55,0.017707269920298,0.9916844104771536,0.6302606554419753,2.89496379496923,25.70412406077348,1,2.89496379496923,-1.6867706496679773,1.6867706496679773
raw_CU_diffT/TC23SIB09/TC23SIB09_25deg.parquet,TC23SIB09_25deg.parquet,TC23SIB09,SIB,sodium-ion,25.0,,25.0,discharge,56,0.0177105327808628,1.0093949432580165,0.6415165064776112,2.87588408894557,25.713235303867407,1,2.87588408894557,-1.6866126151918763,1.6866126151918763
raw_CU_diffT/TC23SIB09/TC23SIB09_25deg.parquet,TC23SIB09_25deg.parquet,TC23SIB09,SIB,sodium-ion,25.0,,25.0,discharge,57,0.0177106216326199,1.0271055648906364,0.6527724139825896,2.85699517998216,25.702806685082876,1,2.85699517998216,-1.6527205123584423,1.6527205123584423
raw_CU_diffT/TC23SIB09/TC23SIB09_25deg.parquet,TC23SIB09_25deg.parquet,TC23SIB09,SIB,sodium-ion,25.0,,25.0,discharge,58,0.0177103154760715,1.044815880366708,0.6640281269111233,2.83867866219945,25.717023508287298,1,2.83867866219945,-1.6105532211089297,1.6105532211089297
raw_CU_diffT/TC23SIB09/TC23SIB09_25deg.parquet,TC23SIB09_25deg.parquet,TC23SIB09,SIB,sodium-ion,25.0,,25.0,discharge,59,0.017705917544901,1.062521797911609,0.675281044753889,2.82074373853721,25.707345524861875,1,2.82074373853721,-1.458037160855767,1.458037160855767
raw_CU_diffT/TC23SIB09/TC23SIB09_25deg.parquet,TC23SIB09_25deg.parquet,TC23SIB09,SIB,sodium-ion,25.0,,25.0,discharge,60,0.0177095639240819,1.080231361835691,0.6865362800368686,2.80586156783876,25.726811795580108,1,2.80586156783876,-1.0255947051073093,1.0255947051073093
raw_CU_diffT/TC23SIB09/TC23SIB09_25deg.parquet,TC23SIB09_25deg.parquet,TC23SIB09,SIB,sodium-ion,25.0,,25.0,discharge,61,0.0177089264969145,1.0979402883326057,0.6977911102058222,2.79765729424859,25.744453480662983,1,2.79765729424859,-0.6018155942936971,0.6018155942936971
