Repository: DNV007/delivered-energy-decomposition

# Three-term energy accounting for a cold commercial sodium-ion 18650 cell

This repository holds the analysis code and the derived data behind a reanalysis
of a public commercial-cell archive. No new measurements were made. The
manuscript reporting the work is not distributed here; what is here is
everything needed to regenerate its numbers from the raw archive and to check
them.

**Source data.** Droese, D., Schlösser, A., Otto, M. *Dataset: Evaluation of
Commercial Sodium-Ion Batteries by State-of-the-Art Lithium-Ion Battery
Configurations.* Technische Universität Berlin, DepositOnce, 2025.
DOI [10.14279/depositonce-25036](https://doi.org/10.14279/depositonce-25036),
CC BY 4.0.

File: data_processed/ocv/ocv_slope_points.csv (part 76 of 85)
member_path,file_name,cell_id,cell_family,chemistry_type,temperature_deg_c,voltage_v,ambient_temperature_from_file_deg_c,direction,segment_index,segment_capacity_ah,cumulative_capacity_ah,soc_fraction_by_capacity,ocv_voltage_v,ocv_temperature_mean_deg_c,smoothing_window_segments,smoothed_ocv_voltage_v,dv_dcapacity_fraction_v,abs_dv_dcapacity_fraction_v
raw_CU_diffT/TC23SIB09/TC23SIB09_25deg.parquet,TC23SIB09_25deg.parquet,TC23SIB09,SIB,sodium-ion,25.0,,25.0,discharge,62,0.0177085944698425,1.115648882802448,0.7090457293564337,2.79231497656196,25.750098674033147,1,2.79231497656196,-0.4407947888208099,0.4407947888208099
raw_CU_diffT/TC23SIB09/TC23SIB09_25deg.parquet,TC23SIB09_25deg.parquet,TC23SIB09,SIB,sodium-ion,25.0,,25.0,discharge,63,0.0177064525242376,1.1333553353266856,0.7202989872029584,2.78773584711629,25.762679060773483,1,2.78773584711629,-0.4238616001024269,0.4238616001024269
raw_CU_diffT/TC23SIB09/TC23SIB09_25deg.parquet,TC23SIB09_25deg.parquet,TC23SIB09,SIB,sodium-ion,25.0,,25.0,discharge,64,0.0177071580621043,1.15106249338879,0.731552693450964,2.78277512355014,25.7612617679558,1,2.78277512355014,-0.4831251204645213,0.4831251204645213
raw_CU_diffT/TC23SIB09/TC23SIB09_25deg.parquet,TC23SIB09_25deg.parquet,TC23SIB09,SIB,sodium-ion,25.0,,25.0,discharge,65,0.0177114149220573,1.1687739083108473,0.7428091051275473,2.7768604146828,25.757321215469617,1,2.7768604146828,-0.5594098301470325,0.5594098301470325
raw_CU_diffT/TC23SIB09/TC23SIB09_25deg.parquet,TC23SIB09_25deg.parquet,TC23SIB09,SIB,sodium-ion,25.0,,25.0,discharge,66,0.0177081825504535,1.1864820908613007,0.754063462484607,2.77018251757452,25.762434834254147,1,2.77018251757452,-0.6612039844357298,0.6612039844357298
raw_CU_diffT/TC23SIB09/TC23SIB09_25deg.parquet,TC23SIB09_25deg.parquet,TC23SIB09,SIB,sodium-ion,25.0,,25.0,discharge,67,0.0177068376078071,1.204188928469108,0.7653169650692967,2.76197824398435,25.76263817679558,1,2.76197824398435,-0.8137950147131932,0.8137950147131932
raw_CU_diffT/TC23SIB09/TC23SIB09_25deg.parquet,TC23SIB09_25deg.parquet,TC23SIB09,SIB,sodium-ion,25.0,,25.0,discharge,68,0.0177075243668115,1.2218964528359193,0.7765709041206441,2.75186599979181,25.751678011049723,1,2.75186599979181,-1.0172857393365433,1.0172857393365433
raw_CU_diffT/TC23SIB09/TC23SIB09_25deg.parquet,TC23SIB09_25deg.parquet,TC23SIB09,SIB,sodium-ion,25.0,,25.0,discharge,69,0.0177058989434917,1.239602351779411,0.7878238101413662,2.73908259675596,25.748875110497234,1,2.73908259675596,-1.296890832120809,1.296890832120809
raw_CU_diffT/TC23SIB09/TC23SIB09_25deg.parquet,TC23SIB09_25deg.parquet,TC23SIB09,SIB,sodium-ion,25.0,,25.0,discharge,70,0.0177101457445968,1.2573124975240078,0.7990794151978092,2.72267404957562,25.737441906077343,1,2.72267404957562,-1.627362584818684,1.627362584818684
raw_CU_diffT/TC23SIB09/TC23SIB09_25deg.parquet,TC23SIB09_25deg.parquet,TC23SIB09,SIB,sodium-ion,25.0,,25.0,discharge,71,0.0177094532104438,1.2750219507344516,0.8103345801172244,2.70244956119055,25.728422541436466,1,2.70244956119055,-1.983139159506507,1.983139159506507
raw_CU_diffT/TC23SIB09/TC23SIB09_25deg.parquet,TC23SIB09_25deg.parquet,TC23SIB09,SIB,sodium-ion,25.0,,25.0,discharge,72,0.017713057136062,1.2927350078705135,0.8215920354956789,2.67802753748027,25.731907348066297,1,2.67802753748027,-2.3729636709209387,2.3729636709209387
raw_CU_diffT/TC23SIB09/TC23SIB09_25deg.parquet,TC23SIB09_25deg.parquet,TC23SIB09,SIB,sodium-ion,25.0,,25.0,discharge,73,0.0177108563719641,1.3104458642424777,0.8328480921882127,2.64902638432431,25.72794209944751,1,2.64902638432431,-2.7459076414232015,2.7459076414232015
raw_CU_diffT/TC23SIB09/TC23SIB09_25deg.parquet,TC23SIB09_25deg.parquet,TC23SIB09,SIB,sodium-ion,25.0,,25.0,discharge,74,0.0177119088335898,1.3281577730760674,0.8441048177680931,2.61620928996362,25.71688135359116,1,2.61620928996362,-3.0512684280584352,3.0512684280584352
raw_CU_diffT/TC23SIB09/TC23SIB09_25deg.parquet,TC23SIB09_25deg.parquet,TC23SIB09,SIB,sodium-ion,25.0,,25.0,discharge,75,0.0177082908971573,1.3458660639732247,0.8553592439844228,2.58033944263915,25.70447720994476,1,2.58033944263915,-3.3141177147483205,3.3141177147483205
raw_CU_diffT/TC23SIB09/TC23SIB09_25deg.parquet,TC23SIB09_25deg.parquet,TC23SIB09,SIB,sodium-ion,25.0,,25.0,discharge,76,0.0177103476503329,1.3635764116235576,0.8666149773611664,2.54160763941113,25.71786,1,2.54160763941113,-3.517240254310991,3.517240254310991
raw_CU_diffT/TC23SIB09/TC23SIB09_25deg.parquet,TC23SIB09_25deg.parquet,TC23SIB09,SIB,sodium-ion,25.0,,25.0,discharge,77,0.0177114380224703,1.381287849646028,0.8778714037191153,2.50115866264098,25.71939541436464,1,2.50115866264098,-3.6862043209995363,3.6862043209995363
raw_CU_diffT/TC23SIB09/TC23SIB09_25deg.parquet,TC23SIB09_25deg.parquet,TC23SIB09,SIB,sodium-ion,25.0,,25.0,discharge,78,0.0177153987642328,1.3990032484102608,0.8891303473090313,2.45861091820823,25.724626132596686,1,2.45861091820823,-3.864741206490379,3.864741206490379
raw_CU_diffT/TC23SIB09/TC23SIB09_25deg.parquet,TC23SIB09_25deg.parquet,TC23SIB09,SIB,sodium-ion,25.0,,25.0,discharge,79,0.0177066870107897,1.4167099354210504,0.9003837541824504,2.41415520317311,25.73040649171271,1,2.41415520317311,-4.035081068950248,4.035081068950248
raw_CU_diffT/TC23SIB09/TC23SIB09_25deg.parquet,TC23SIB09_25deg.parquet,TC23SIB09,SIB,sodium-ion,25.0,,25.0,discharge,80,0.0177076535205301,1.4344175889415804,0.9116377753168744,2.36779151753563,25.755000801104977,1,2.36779151753563,-4.21318002030074,4.21318002030074
raw_CU_diffT/TC23SIB09/TC23SIB09_25deg.parquet,TC23SIB09_25deg.parquet,TC23SIB09,SIB,sodium-ion,25.0,,25.0,discharge,81,0.0177061176166073,1.4521237065581878,0.922890820314331,2.31932906423555,25.74875734806629,1,2.31932906423555,-4.399363730105122,4.399363730105122
raw_CU_diffT/TC23SIB09/TC23SIB09_25deg.parquet,TC23SIB09_25deg.parquet,TC23SIB09,SIB,sodium-ion,25.0,,25.0,discharge,82,0.0177099606428132,1.469833667201001,0.9341463077301516,2.26876784327286,25.768247624309385,1,2.26876784327286,-4.59447620135272,4.59447620135272
raw_CU_diffT/TC23SIB09/TC23SIB09_25deg.parquet,TC23SIB09_25deg.parquet,TC23SIB09,SIB,sodium-ion,25.0,,25.0,discharge,83,0.0177053274620192,1.4875389946630202,0.9453988505483428,2.21591705758733,25.791223287292816,1,2.21591705758733,-4.780848365264973,4.780848365264973
raw_CU_diffT/TC23SIB09/TC23SIB09_25deg.parquet,TC23SIB09_25deg.parquet,TC23SIB09,SIB,sodium-ion,25.0,,25.0,discharge,84,0.0177104589373209,1.5052494536003411,0.9566546546530412,2.16115830129944,25.832794530386742,1,2.16115830129944,-4.89940375987166,4.89940375987166
raw_CU_diffT/TC23SIB09/TC23SIB09_25deg.parquet,TC23SIB09_25deg.parquet,TC23SIB09,SIB,sodium-ion,25.0,,25.0,discharge,85,0.017706418819546,1.522955872419887,0.9679078910786976,2.10563635677061,25.87930171270718,1,2.10563635677061,-4.901032127684047,4.901032127684047
raw_CU_diffT/TC23SIB09/TC23SIB09_25deg.parquet,TC23SIB09_25deg.parquet,TC23SIB09,SIB,sodium-ion,25.0,,25.0,discharge,86,0.0150315636829135,1.5379874361028003,0.9774611351138162,2.05908187407289,25.90893419889504,1,2.05908187407289,-4.060289582080543,4.060289582080543
raw_CU_diffT/TC23SIB09/TC23SIB09_25deg.parquet,TC23SIB09_25deg.parquet,TC23SIB09,SIB,sodium-ion,25.0,,25.0,discharge,87,0.0062062268831846,1.5441936629859851,0.9814054752505492,2.04439050043467,25.756106187845305,1,2.04439050043467,-3.4251788231346723,3.4251788231346723
raw_CU_diffT/TC23SIB09/TC23SIB09_25deg.parquet,TC23SIB09_25deg.parquet,TC23SIB09,SIB,sodium-ion,25.0,,25.0,discharge,88,0.0040924747234659,1.548286137709451,0.9840064295202148,2.03599542978426,25.6778982320442,1,2.03599542978426,-3.0158066152968104,3.0158066152968104
raw_CU_diffT/TC23SIB09/TC23SIB09_25deg.parquet,TC23SIB09_25deg.parquet,TC23SIB09,SIB,sodium-ion,25.0,,25.0,discharge,89,0.0031575220541739,1.551443659763625,0.9860131787424584,2.03027151797717,25.62120740331492,1,2.03027151797717,-2.739353530671565,2.739353530671565
raw_CU_diffT/TC23SIB09/TC23SIB09_25deg.parquet,TC23SIB09_25deg.parquet,TC23SIB09,SIB,sodium-ion,25.0,,25.0,discharge,90,0.0026095505875581,1.554053210351183,0.987671667114714,2.02588318559173,25.57738408839779,1,2.02588318559173,-2.662431832169659,2.662431832169659
raw_CU_diffT/TC23SIB09/TC23SIB09_25deg.parquet,TC23SIB09_25deg.parquet,TC23SIB09,SIB,sodium-ion,25.0,,25.0,discharge,91,0.0022432419125684,1.5562964522637517,0.989097349623376,2.022067244387,25.576000110497237,1,2.022067244387,-2.5300779303721583,2.5300779303721583
raw_CU_diffT/TC23SIB09/TC23SIB09_25deg.parquet,TC23SIB09_25deg.parquet,TC23SIB09,SIB,sodium-ion,25.0,,25.0,discharge,92,0.0020019481029683,1.5582984003667195,0.9903696789150412,2.01901449142321,25.55315917127072,1,2.01901449142321,-2.368408554141638,2.368408554141638
raw_CU_diffT/TC23SIB09/TC23SIB09_25deg.parquet,TC23SIB09_25deg.parquet,TC23SIB09,SIB,sodium-ion,25.0,,25.0,discharge,93,0.0017956184088172,1.560094018775537,0.9915108762791504,2.0163433325799,25.538580414364645,1,2.0163433325799,-2.457476268014034,2.457476268014034
raw_CU_diffT/TC23SIB09/TC23SIB09_25deg.parquet,TC23SIB09_25deg.parquet,TC23SIB09,SIB,sodium-ion,25.0,,25.0,discharge,94,0.0016391413584207,1.5617331601339577,0.9925526253436772,2.01367217373659,25.53326417127072,1,2.01367217373659,-2.4718545199150412,2.4718545199150412
raw_CU_diffT/TC23SIB09/TC23SIB09_25deg.parquet,TC23SIB09_25deg.parquet,TC23SIB09,SIB,sodium-ion,25.0,,25.0,discharge,95,0.0015092823796623,1.56324244251362,0.9935118431067104,2.01138260901375,25.52706168508288,1,2.01138260901375,-2.257419209335012,2.257419209335012
raw_CU_diffT/TC23SIB09/TC23SIB09_25deg.parquet,TC23SIB09_25deg.parquet,TC23SIB09,SIB,sodium-ion,25.0,,25.0,discharge,96,0.0014048940216933,1.5646473365353133,0.9944047173090114,2.00947463841138,25.521991602209944,1,2.00947463841138,-2.2122699248923254,2.2122699248923254
raw_CU_diffT/TC23SIB09/TC23SIB09_25deg.parquet,TC23SIB09_25deg.parquet,TC23SIB09,SIB,sodium-ion,25.0,,25.0,discharge,97,0.0013150752781674,1.5659624118134807,0.9952405076048118,2.00756666780902,25.51730872928177,1,2.00756666780902,-2.3586643475766778,2.3586643475766778
raw_CU_diffT/TC23SIB09/TC23SIB09_25deg.parquet,TC23SIB09_25deg.parquet,TC23SIB09,SIB,sodium-ion,25.0,,25.0,discharge,98,0.0012354799062844,1.567197891719765,0.9960257114128916,2.00565869720665,25.5231482320442,1,2.00565869720665,-2.3616687693699987,2.3616687693699987
raw_CU_diffT/TC23SIB09/TC23SIB09_25deg.parquet,TC23SIB09_25deg.parquet,TC23SIB09,SIB,sodium-ion,25.0,,25.0,discharge,99,0.0011764251419045,1.5683743168616695,0.9967733832258008,2.00394152366452,25.51472726519337,1,2.00394152366452,-2.361268360849408,2.361268360849408
raw_CU_diffT/TC23SIB09/TC23SIB09_25deg.parquet,TC23SIB09_25deg.parquet,TC23SIB09,SIB,sodium-ion,25.0,,25.0,discharge,100,0.0011153357259013,1.5694896525875708,0.9974822299296692,2.00222435012239,25.514229419889503,1,2.00222435012239,-2.347821230456475,2.347821230456475
raw_CU_diffT/TC23SIB09/TC23SIB09_25deg.parquet,TC23SIB09_25deg.parquet,TC23SIB09,SIB,sodium-ion,25.0,,25.0,discharge,101,0.0010546559966733,1.570544308584244,0.9981525118991208,2.0006979736405,25.512305193370167,1,2.0006979736405,-2.322877213847505,2.322877213847505
raw_CU_diffT/TC23SIB09/TC23SIB09_25deg.parquet,TC23SIB09_25deg.parquet,TC23SIB09,SIB,sodium-ion,25.0,,25.0,discharge,102,0.0010147322915889,1.571559040875833,0.9987974205338016,1.99917159715861,25.49606425414365,1,1.99917159715861,-2.269946454216779,2.269946454216779
raw_CU_diffT/TC23SIB09/TC23SIB09_25deg.parquet,TC23SIB09_25deg.parquet,TC23SIB09,SIB,sodium-ion,25.0,,25.0,discharge,103,0.0009649344750448,1.572523975350878,0.9994106803857012,1.99783601773695,25.488968314917127,1,1.99783601773695,-2.3880540606223803,2.3880540606223803
raw_CU_diffT/TC23SIB09/TC23SIB09_25deg.parquet,TC23SIB09_25deg.parquet,TC23SIB09,SIB,sodium-ion,25.0,,25.0,discharge,104,0.0009272656784817,1.5734512410293595,1.0000000000000002,1.99630964125506,25.48631767955801,1,1.99630964125506,-2.5900656364640398,2.5900656364640398
raw_CU_diffT/TC23SIB09/TC23SIB09_25deg.parquet,TC23SIB09_25deg.parquet,TC23SIB09,SIB,sodium-ion,25.0,,25.0,discharge,0,0.0177088891036384,0.0177088891036384,0.0112548064038216,3.96571689701677,25.892607845303875,5,3.9432028439088533,-0.7587562099565834,0.7587562099565834
raw_CU_diffT/TC23SIB09/TC23SIB09_25deg.parquet,TC23SIB09_25deg.parquet,TC23SIB09,SIB,sodium-ion,25.0,,25.0,discharge,1,0.0177058079532474,0.0354146970568858,0.0225076545960949,3.94110407624625,25.683670220994475,5,3.9346646754632673,-0.7002020999291005,0.7002020999291005
raw_CU_diffT/TC23SIB09/TC23SIB09_25deg.parquet,TC23SIB09_25deg.parquet,TC23SIB09,SIB,sodium-ion,25.0,,25.0,discharge,2,0.0177093195377684,0.0531240165946542,0.0337627345604304,3.92278755846354,25.61977317679558,5,3.927443006733314,-0.9988777785111438,0.9988777785111438
raw_CU_diffT/TC23SIB09/TC23SIB09_25deg.parquet,TC23SIB09_25deg.parquet,TC23SIB09,SIB,sodium-ion,25.0,,25.0,discharge,3,0.0177098108529318,0.070833827447586,0.0450181267779522,3.90905017012651,25.60135425414365,5,3.91217924191439,-1.2240108382793267,1.2240108382793267
raw_CU_diffT/TC23SIB09/TC23SIB09_25deg.parquet,TC23SIB09_25deg.parquet,TC23SIB09,SIB,sodium-ion,25.0,,25.0,discharge,4,0.0177059606334391,0.0885397880810251,0.0562710720054483,3.8985563318135,25.61965511049724,5,3.899891911235156,-1.0274397666055393,1.0274397666055393
raw_CU_diffT/TC23SIB09/TC23SIB09_25deg.parquet,TC23SIB09_25deg.parquet,TC23SIB09,SIB,sodium-ion,25.0,,25.0,discharge,5,0.0177079866009685,0.1062477746819935,0.0675253048276766,3.88939807292215,25.611225994475134,5,3.8890546382137203,-0.9629588569999612,0.9629588569999612
raw_CU_diffT/TC23SIB09/TC23SIB09_25deg.parquet,TC23SIB09_25deg.parquet,TC23SIB09,SIB,sodium-ion,25.0,,25.0,discharge,6,0.0177076919887428,0.1239554666707364,0.0787793504104036,3.87966742285008,25.623831850828733,5,3.8782173651922838,-1.0104132413405296,1.0104132413405296
raw_CU_diffT/TC23SIB09/TC23SIB09_25deg.parquet,TC23SIB09_25deg.parquet,TC23SIB09,SIB,sodium-ion,25.0,,25.0,discharge,7,0.017708455333137,0.1416639220038734,0.0900338811332953,3.86860119335636,25.62174718232044,5,3.866311628633524,-1.1393285208985162,1.1393285208985162
raw_CU_diffT/TC23SIB09/TC23SIB09_25deg.parquet,TC23SIB09_25deg.parquet,TC23SIB09,SIB,sodium-ion,25.0,,25.0,discharge,8,0.0177059291273534,0.1593698511312268,0.1012868063372375,3.85486380501933,25.63024386740332,5,3.852574240296492,-1.3104156522384471,1.3104156522384471
raw_CU_diffT/TC23SIB09/TC23SIB09_25deg.parquet,TC23SIB09_25deg.parquet,TC23SIB09,SIB,sodium-ion,25.0,,25.0,discharge,9,0.0177114287029958,0.1770812798342226,0.1125432267722355,3.8390276490197,25.62753571823205,5,3.836814403120954,-1.4932998948133331,1.4932998948133331
raw_CU_diffT/TC23SIB09/TC23SIB09_25deg.parquet,TC23SIB09_25deg.parquet,TC23SIB09,SIB,sodium-ion,25.0,,25.0,discharge,10,0.0177114466042067,0.1947927264384293,0.1237996585842691,3.82071113123699,25.631475690607733,5,3.818955798282814,-1.6698177342095448,1.6698177342095448
raw_CU_diffT/TC23SIB09/TC23SIB09_25deg.parquet,TC23SIB09_25deg.parquet,TC23SIB09,SIB,sodium-ion,25.0,,25.0,discharge,11,0.0177068557051199,0.2124995821435492,0.1350531726706262,3.80086823697239,25.62872591160221,5,3.7992273822543536,-1.8275655135135196,1.8275655135135196
raw_CU_diffT/TC23SIB09/TC23SIB09_25deg.parquet,TC23SIB09_25deg.parquet,TC23SIB09,SIB,sodium-ion,25.0,,25.0,discharge,12,0.0177090669345516,0.2302086490781008,0.1463080920941008,3.77930816916566,25.62859033149171,5,3.7778199520958125,-1.953010466655968,1.953010466655968
raw_CU_diffT/TC23SIB09/TC23SIB09_25deg.parquet,TC23SIB09_25deg.parquet,TC23SIB09,SIB,sodium-ion,25.0,,25.0,discharge,13,0.0177072995566127,0.2479159486347135,0.1575618882683175,3.75622172487703,25.635534419889503,5,3.7552677395758502,-2.042808165898407,2.042808165898407
raw_CU_diffT/TC23SIB09/TC23SIB09_25deg.parquet,TC23SIB09_25deg.parquet,TC23SIB09,SIB,sodium-ion,25.0,,25.0,discharge,14,0.0177098209909326,0.2656257696256461,0.168817286929001,3.73199049822699,25.623924779005524,5,3.7318378605788,-2.098843610626659,2.098843610626659
raw_CU_diffT/TC23SIB09/TC23SIB09_25deg.parquet,TC23SIB09_25deg.parquet,TC23SIB09,SIB,sodium-ion,25.0,,25.0,discharge,15,0.0177059183561368,0.2833316879817829,0.1800702052873439,3.70795006863718,25.621199834254146,5,3.7080263874612776,-2.112662724533976,2.112662724533976
raw_CU_diffT/TC23SIB09/TC23SIB09_25deg.parquet,TC23SIB09_25deg.parquet,TC23SIB09,SIB,sodium-ion,25.0,,25.0,discharge,16,0.0177054589294966,0.3010371469112795,0.191322831659111,3.68371884198714,25.63052204419889,5,3.684291233167852,-2.0923328709407656,2.0923328709407656
raw_CU_diffT/TC23SIB09/TC23SIB09_25deg.parquet,TC23SIB09_25deg.parquet,TC23SIB09,SIB,sodium-ion,25.0,,25.0,discharge,17,0.0177056380924347,0.3187427850037141,0.2025755718970936,3.66025080357805,25.6380826519337,5,3.6609376729948977,-2.0533254839111805,2.0533254839111805
raw_CU_diffT/TC23SIB09/TC23SIB09_25deg.parquet,TC23SIB09_25deg.parquet,TC23SIB09,SIB,sodium-ion,25.0,,25.0,discharge,18,0.0177056156958512,0.3364484006995654,0.2138282979010262,3.6375459534099,25.621325801104973,5,3.63808018517856,-2.004116335115782,2.004116335115782
raw_CU_diffT/TC23SIB09/TC23SIB09_25deg.parquet,TC23SIB09_25deg.parquet,TC23SIB09,SIB,sodium-ion,25.0,,25.0,discharge,19,0.0177063266873794,0.3541547273869448,0.2250814757724904,3.61522269736222,25.63456392265193,5,3.6158332479549777,-1.9514340315647303,1.9514340315647303
raw_CU_diffT/TC23SIB09/TC23SIB09_25deg.parquet,TC23SIB09_25deg.parquet,TC23SIB09,SIB,sodium-ion,25.0,,25.0,discharge,20,0.0177078292138478,0.3718625566007926,0.236335608568028,3.59366262955549,25.63215906077348,5,3.5941587019121037,-1.9038587707590295,1.9038587707590295
raw_CU_diffT/TC23SIB09/TC23SIB09_25deg.parquet,TC23SIB09_25deg.parquet,TC23SIB09,SIB,sodium-ion,25.0,,25.0,discharge,21,0.0177082191369457,0.3895707757377383,0.2475899891774715,3.57248415586923,25.65720179558011,5,3.572980228225846,-1.8615262118165958,1.8615262118165958
raw_CU_diffT/TC23SIB09/TC23SIB09_25deg.parquet,TC23SIB09_25deg.parquet,TC23SIB09,SIB,sodium-ion,25.0,,25.0,discharge,22,0.0177068240352821,0.4072775997730204,0.2588434831362028,3.55187807336368,25.643432486187848,5,3.552259667484156,-1.8241487121940168,1.8241487121940168
raw_CU_diffT/TC23SIB09/TC23SIB09_25deg.parquet,TC23SIB09_25deg.parquet,TC23SIB09,SIB,sodium-ion,25.0,,25.0,discharge,23,0.0177098430126677,0.4249874427856881,0.2700988957927029,3.53165358497861,25.652206823204423,5,3.5319207008629405,-1.793523300839098,1.793523300839098
raw_CU_diffT/TC23SIB09/TC23SIB09_25deg.parquet,TC23SIB09_25deg.parquet,TC23SIB09,SIB,sodium-ion,25.0,,25.0,discharge,24,0.0177089239907163,0.4426963667764044,0.2813537243688532,3.51161989365377,25.6482329281768,5,3.511887009538102,-1.7716958448960156,1.7716958448960156
raw_CU_diffT/TC23SIB09/TC23SIB09_25deg.parquet,TC23SIB09_25deg.parquet,TC23SIB09,SIB,sodium-ion,25.0,,25.0,discharge,25,0.0177056243993969,0.4604019911758013,0.2926064559042859,3.49196779644941,25.66525964088397,5,3.492044115273502,-1.7561636488379406,1.7561636488379406
raw_CU_diffT/TC23SIB09/TC23SIB09_25deg.parquet,TC23SIB09_25deg.parquet,TC23SIB09,SIB,sodium-ion,25.0,,25.0,discharge,26,0.0177145451405165,0.4781165363163178,0.303864856977412,3.47231569924504,25.65086535911603,5,3.4723538586570895,-1.7440419522458512,1.7440419522458512
raw_CU_diffT/TC23SIB09/TC23SIB09_25deg.parquet,TC23SIB09_25deg.parquet,TC23SIB09,SIB,sodium-ion,25.0,,25.0,discharge,27,0.0177107231492909,0.4958272594656087,0.3151208290008631,3.45266360204068,25.66771552486188,5,3.4527780802768198,-1.740962487054901,1.740962487054901
raw_CU_diffT/TC23SIB09/TC23SIB09_25deg.parquet,TC23SIB09_25deg.parquet,TC23SIB09,SIB,sodium-ion,25.0,,25.0,discharge,28,0.0177082574222594,0.5135355168878681,0.326375233942369,3.43320230189655,25.662272955801104,5,3.4331641424845016,-1.7446015635654817,1.7446015635654817
raw_CU_diffT/TC23SIB09/TC23SIB09_25deg.parquet,TC23SIB09_25deg.parquet,TC23SIB09,SIB,sodium-ion,25.0,,25.0,discharge,29,0.0177056744473381,0.5312411913352062,0.3376279972855502,3.41374100175242,25.675072596685084,5,3.413512045280138,-1.749515242462138,1.749515242462138
raw_CU_diffT/TC23SIB09/TC23SIB09_25deg.parquet,TC23SIB09_25deg.parquet,TC23SIB09,SIB,sodium-ion,25.0,,25.0,discharge,30,0.0177117249000724,0.5489529162352786,0.3488846059672945,3.39389810748782,25.674330082872924,5,3.393783629251678,-1.7562577087007298,1.7562577087007298
raw_CU_diffT/TC23SIB09/TC23SIB09_25deg.parquet,TC23SIB09_25deg.parquet,TC23SIB09,SIB,sodium-ion,25.0,,25.0,discharge,31,0.0177064959997447,0.5666594122350234,0.360137891444486,3.37405521322322,25.672077320441986,5,3.3739788943991242,-1.763318316081154,1.763318316081154
raw_CU_diffT/TC23SIB09/TC23SIB09_25deg.parquet,TC23SIB09_25deg.parquet,TC23SIB09,SIB,sodium-ion,25.0,,25.0,discharge,32,0.0177060868756074,0.5843654991106307,0.3713909169046356,3.35402152189838,25.685400662983422,5,3.354097840722474,-1.766640237828824,1.766640237828824
raw_CU_diffT/TC23SIB09/TC23SIB09_25deg.parquet,TC23SIB09_25deg.parquet,TC23SIB09,SIB,sodium-ion,25.0,,25.0,discharge,33,0.01770787921768,0.6020733783283108,0.3826450814798884,3.33417862763378,25.677106519337016,5,3.334216787045824,-1.766397516708338,1.766397516708338
raw_CU_diffT/TC23SIB09/TC23SIB09_25deg.parquet,TC23SIB09_25deg.parquet,TC23SIB09,SIB,sodium-ion,25.0,,25.0,discharge,34,0.0177109534696848,0.6197843317979955,0.3939011998824505,3.31433573336917,25.689551160220997,5,3.314335733369174,-1.7646494711318894,1.7646494711318894
raw_CU_diffT/TC23SIB09/TC23SIB09_25deg.parquet,TC23SIB09_25deg.parquet,TC23SIB09,SIB,sodium-ion,25.0,,25.0,discharge,35,0.0177089357344885,0.637493267532484,0.4051560359223033,3.29449283910457,25.67859229281768,5,3.294492839104572,-1.764877936293658,1.764877936293658
raw_CU_diffT/TC23SIB09/TC23SIB09_25deg.parquet,TC23SIB09_25deg.parquet,TC23SIB09,SIB,sodium-ion,25.0,,25.0,discharge,36,0.0177063772618959,0.65519964479438,0.4164092459361785,3.27464994483997,25.70514397790055,5,3.274611785427922,-1.770026791391274,1.770026791391274
raw_CU_diffT/TC23SIB09/TC23SIB09_25deg.parquet,TC23SIB09_25deg.parquet,TC23SIB09,SIB,sodium-ion,25.0,,25.0,discharge,37,0.0177076700362475,0.6729073148306275,0.427663277567094,3.25480705057537,25.693078563535916,5,3.25465441292718,-1.7783319131097244,1.7783319131097244
raw_CU_diffT/TC23SIB09/TC23SIB09_25deg.parquet,TC23SIB09_25deg.parquet,TC23SIB09,SIB,sodium-ion,25.0,,25.0,discharge,38,0.0177097958190216,0.690617110649649,0.4389186602298803,3.23477335925053,25.695280911602207,5,3.234582562190296,-1.7885493743761458,1.7885493743761458
raw_CU_diffT/TC23SIB09/TC23SIB09_25deg.parquet,TC23SIB09_25deg.parquet,TC23SIB09,SIB,sodium-ion,25.0,,25.0,discharge,39,0.0177067910583058,0.7083239017079548,0.4501721332302397,3.21454887086546,25.6960564640884,5,3.2143962332172675,-1.8020757181091938,1.8020757181091938
raw_CU_diffT/TC23SIB09/TC23SIB09_25deg.parquet,TC23SIB09_25deg.parquet,TC23SIB09,SIB,sodium-ion,25.0,,25.0,discharge,40,0.0177104543116231,0.7260343560195779,0.4614279343950961,3.19413358542015,25.70684845303868,5,3.194019107184004,-1.8152929056369942,1.8152929056369942
raw_CU_diffT/TC23SIB09/TC23SIB09_25deg.parquet,TC23SIB09_25deg.parquet,TC23SIB09,SIB,sodium-ion,25.0,,25.0,discharge,41,0.0177135391484686,0.7437478951680465,0.4726856961144109,3.17371829997483,25.69818314917127,5,3.173527502914598,-1.825374943233669,1.825374943233669
raw_CU_diffT/TC23SIB09/TC23SIB09_25deg.parquet,TC23SIB09_25deg.parquet,TC23SIB09,SIB,sodium-ion,25.0,,25.0,discharge,42,0.0177121801044137,0.7614600752724602,0.4839425940992676,3.15292142040905,25.708814116022097,5,3.15292142040905,-1.8308640927993736,1.8308640927993736
raw_CU_diffT/TC23SIB09/TC23SIB09_25deg.parquet,TC23SIB09_25deg.parquet,TC23SIB09,SIB,sodium-ion,25.0,,25.0,discharge,43,0.0177057063297272,0.7791657816021874,0.4951953777051606,3.1323153379035,25.70026773480663,5,3.132315337903502,-1.8311063596978272,1.8311063596978272
raw_CU_diffT/TC23SIB09/TC23SIB09_25deg.parquet,TC23SIB09_25deg.parquet,TC23SIB09,SIB,sodium-ion,25.0,,25.0,discharge,44,0.0177074919088642,0.7968732735110516,0.5064492961280028,3.11151845833772,25.698401988950277,5,3.111709255397956,-1.82601158078009,1.82601158078009
raw_CU_diffT/TC23SIB09/TC23SIB09_25deg.parquet,TC23SIB09_25deg.parquet,TC23SIB09,SIB,sodium-ion,25.0,,25.0,discharge,45,0.0177058595778274,0.8145791330888791,0.5177021771300504,3.09110317289241,25.69978607734806,5,3.09121765112855,-1.813770546755876,1.813770546755876
raw_CU_diffT/TC23SIB09/TC23SIB09_25deg.parquet,TC23SIB09_25deg.parquet,TC23SIB09,SIB,sodium-ion,25.0,,25.0,discharge,46,0.0177148515892784,0.8322939846781575,0.5289607729653362,3.0706878874471,25.681316022099445,5,3.070878684507334,-1.7981152598490837,1.7981152598490837
raw_CU_diffT/TC23SIB09/TC23SIB09_25deg.parquet,TC23SIB09_25deg.parquet,TC23SIB09,SIB,sodium-ion,25.0,,25.0,discharge,47,0.017713641643212,0.8500076263213695,0.5402185998247333,3.05046339906202,25.70520350828729,5,3.050730514946354,-1.783110441595369,1.783110441595369
raw_CU_diffT/TC23SIB09/TC23SIB09_25deg.parquet,TC23SIB09_25deg.parquet,TC23SIB09,SIB,sodium-ion,25.0,,25.0,discharge,48,0.017709911633411,0.8677175379547805,0.5514740560928443,3.03062050479742,25.6917441160221,5,3.030734983033562,-1.7679245869168767,1.7679245869168767
raw_CU_diffT/TC23SIB09/TC23SIB09_25deg.parquet,TC23SIB09_25deg.parquet,TC23SIB09,SIB,sodium-ion,25.0,,25.0,discharge,49,0.0177123121786344,0.8854298501334149,0.5627310380168897,3.01077761053282,25.706629254143643,5,3.0109302481810056,-1.7525623069769551,1.7525623069769551
raw_CU_diffT/TC23SIB09/TC23SIB09_25deg.parquet,TC23SIB09_25deg.parquet,TC23SIB09,SIB,sodium-ion,25.0,,25.0,discharge,50,0.0177120476515228,0.9031418977849376,0.5739878518218956,2.99112551332845,25.69142386740332,5,2.9912781509766417,-1.7407804902763928,1.7407804902763928
raw_CU_diffT/TC23SIB09/TC23SIB09_25deg.parquet,TC23SIB09_25deg.parquet,TC23SIB09,SIB,sodium-ion,25.0,,25.0,discharge,51,0.0177106225807567,0.9208525203656944,0.5852437599294581,2.97166421318432,25.70322033149172,5,2.9717405320084183,-1.7291537958410288,1.7291537958410288
raw_CU_diffT/TC23SIB09/TC23SIB09_25deg.parquet,TC23SIB09_25deg.parquet,TC23SIB09,SIB,sodium-ion,25.0,,25.0,discharge,52,0.0177071452872917,0.938559665652986,0.5964974580584879,2.9522029130402,25.69955825966851,5,2.952355550688384,-1.7157859985483128,1.7157859985483128
raw_CU_diffT/TC23SIB09/TC23SIB09_25deg.parquet,TC23SIB09_25deg.parquet,TC23SIB09,SIB,sodium-ion,25.0,,25.0,discharge,53,0.0177066365655327,0.9562663022185188,0.6077508328716463,2.9329324099563,25.704165386740332,5,2.93312320701654,-1.705436552009985,1.705436552009985
raw_CU_diffT/TC23SIB09/TC23SIB09_25deg.parquet,TC23SIB09_25deg.parquet,TC23SIB09,SIB,sodium-ion,25.0,,25.0,discharge,54,0.0177108383383367,0.9739771405568556,0.6190068781029878,2.91385270393265,25.709548370165745,5,2.9139671821687902,-1.6969280432060714,1.6969280432060714
raw_CU_diffT/TC23SIB09/TC23SIB09_25deg.parquet,TC23SIB09_25deg.parquet,TC23SIB09,SIB,sodium-ion,25.0,,25.0,discharge,55,0.017707269920298,0.9916844104771536,0.6302606554419753,2.89496379496923,25.70412406077348,5,2.8949256355571817,-1.683383276251277,1.683383276251277
raw_CU_diffT/TC23SIB09/TC23SIB09_25deg.parquet,TC23SIB09_25deg.parquet,TC23SIB09,SIB,sodium-ion,25.0,,25.0,discharge,56,0.0177105327808628,1.0093949432580165,0.6415165064776112,2.87588408894557,25.713235303867407,5,2.876074886005812,-1.664576479530453,1.664576479530453
raw_CU_diffT/TC23SIB09/TC23SIB09_25deg.parquet,TC23SIB09_25deg.parquet,TC23SIB09,SIB,sodium-ion,25.0,,25.0,discharge,57,0.0177106216326199,1.0271055648906364,0.6527724139825896,2.85699517998216,25.702806685082876,5,2.857453092926724,-1.618818368298193,1.618818368298193
raw_CU_diffT/TC23SIB09/TC23SIB09_25deg.parquet,TC23SIB09_25deg.parquet,TC23SIB09,SIB,sodium-ion,25.0,,25.0,discharge,58,0.0177103154760715,1.044815880366708,0.6640281269111233,2.83867866219945,25.717023508287298,5,2.83963264750063,-1.4867748082986338,1.4867748082986338
raw_CU_diffT/TC23SIB09/TC23SIB09_25deg.parquet,TC23SIB09_25deg.parquet,TC23SIB09,SIB,sodium-ion,25.0,,25.0,discharge,59,0.017705917544901,1.062521797911609,0.675281044753889,2.82074373853721,25.707345524861875,5,2.823987288561234,-1.269849106354215,1.269849106354215
raw_CU_diffT/TC23SIB09/TC23SIB09_25deg.parquet,TC23SIB09_25deg.parquet,TC23SIB09,SIB,sodium-ion,25.0,,25.0,discharge,60,0.0177095639240819,1.080231361835691,0.6865362800368686,2.80586156783876,25.726811795580108,5,2.8110512478771943,-1.0272962054342258,1.0272962054342258
raw_CU_diffT/TC23SIB09/TC23SIB09_25deg.parquet,TC23SIB09_25deg.parquet,TC23SIB09,SIB,sodium-ion,25.0,,25.0,discharge,61,0.0177089264969145,1.0979402883326057,0.6977911102058222,2.79765729424859,25.744453480662983,5,2.8008626848605624,-0.7899898888353363,0.7899898888353363
raw_CU_diffT/TC23SIB09/TC23SIB09_25deg.parquet,TC23SIB09_25deg.parquet,TC23SIB09,SIB,sodium-ion,25.0,,25.0,discharge,62,0.0177085944698425,1.115648882802448,0.7090457293564337,2.79231497656196,25.750098674033147,5,2.7932689618631477,-0.5950688633606234,0.5950688633606234
raw_CU_diffT/TC23SIB09/TC23SIB09_25deg.parquet,TC23SIB09_25deg.parquet,TC23SIB09,SIB,sodium-ion,25.0,,25.0,discharge,63,0.0177064525242376,1.1333553353266856,0.7202989872029584,2.78773584711629,25.762679060773483,5,2.787468731231956,-0.5018534748356984,0.5018534748356984
raw_CU_diffT/TC23SIB09/TC23SIB09_25deg.parquet,TC23SIB09_25deg.parquet,TC23SIB09,SIB,sodium-ion,25.0,,25.0,discharge,64,0.0177071580621043,1.15106249338879,0.731552693450964,2.78277512355014,25.7612617679558,5,2.781973775897142,-0.5136430042209668,0.5136430042209668
raw_CU_diffT/TC23SIB09/TC23SIB09_25deg.parquet,TC23SIB09_25deg.parquet,TC23SIB09,SIB,sodium-ion,25.0,,25.0,discharge,65,0.0177114149220573,1.1687739083108473,0.7428091051275473,2.7768604146828,25.757321215469617,5,2.77590642938162,-0.5882303781226597,0.5882303781226597
raw_CU_diffT/TC23SIB09/TC23SIB09_25deg.parquet,TC23SIB09_25deg.parquet,TC23SIB09,SIB,sodium-ion,25.0,,25.0,discharge,66,0.0177081825504535,1.1864820908613007,0.754063462484607,2.77018251757452,25.762434834254147,5,2.768732459916724,-0.7069794170735548,0.7069794170735548
raw_CU_diffT/TC23SIB09/TC23SIB09_25deg.parquet,TC23SIB09_25deg.parquet,TC23SIB09,SIB,sodium-ion,25.0,,25.0,discharge,67,0.0177068376078071,1.204188928469108,0.7653169650692967,2.76197824398435,25.76263817679558,5,2.7599939545578875,-0.8697433192321427,0.8697433192321427
raw_CU_diffT/TC23SIB09/TC23SIB09_25deg.parquet,TC23SIB09_25deg.parquet,TC23SIB09,SIB,sodium-ion,25.0,,25.0,discharge,68,0.0177075243668115,1.2218964528359193,0.7765709041206441,2.75186599979181,25.751678011049723,5,2.7491566815364523,-1.0834087598782816,1.0834087598782816
raw_CU_diffT/TC23SIB09/TC23SIB09_25deg.parquet,TC23SIB09_25deg.parquet,TC23SIB09,SIB,sodium-ion,25.0,,25.0,discharge,69,0.0177058989434917,1.239602351779411,0.7878238101413662,2.73908259675596,25.748875110497234,5,2.735610090259658,-1.3477548766452117,1.3477548766452117
raw_CU_diffT/TC23SIB09/TC23SIB09_25deg.parquet,TC23SIB09_25deg.parquet,TC23SIB09,SIB,sodium-ion,25.0,,25.0,discharge,70,0.0177101457445968,1.2573124975240078,0.7990794151978092,2.72267404957562,25.737441906077343,5,2.718819948958842,-1.6595706051587484,1.6595706051587484
raw_CU_diffT/TC23SIB09/TC23SIB09_25deg.parquet,TC23SIB09_25deg.parquet,TC23SIB09,SIB,sodium-ion,25.0,,25.0,discharge,71,0.0177094532104438,1.2750219507344516,0.8103345801172244,2.70244956119055,25.728422541436466,5,2.698252025865342,-2.0051761851451886,2.0051761851451886
raw_CU_diffT/TC23SIB09/TC23SIB09_25deg.parquet,TC23SIB09_25deg.parquet,TC23SIB09,SIB,sodium-ion,25.0,,25.0,discharge,72,0.017713057136062,1.2927350078705135,0.8215920354956789,2.67802753748027,25.731907348066297,5,2.673677364506874,-2.3560103200701548,2.3560103200701548
raw_CU_diffT/TC23SIB09/TC23SIB09_25deg.parquet,TC23SIB09_25deg.parquet,TC23SIB09,SIB,sodium-ion,25.0,,25.0,discharge,73,0.0177108563719641,1.3104458642424777,0.8328480921882127,2.64902638432431,25.72794209944751,5,2.6452104431195798,-2.6933626046250936,2.6933626046250936
raw_CU_diffT/TC23SIB09/TC23SIB09_25deg.parquet,TC23SIB09_25deg.parquet,TC23SIB09,SIB,sodium-ion,25.0,,25.0,discharge,74,0.0177119088335898,1.3281577730760674,0.8441048177680931,2.61620928996362,25.71688135359116,5,2.6130420587636958,-3.0004158011542614,3.0004158011542614
raw_CU_diffT/TC23SIB09/TC23SIB09_25deg.parquet,TC23SIB09_25deg.parquet,TC23SIB09,SIB,sodium-ion,25.0,,25.0,discharge,75,0.0177082908971573,1.3458660639732247,0.8553592439844228,2.58033944263915,25.70447720994476,5,2.577668283795838,-3.2632622493692907,3.2632622493692907
raw_CU_diffT/TC23SIB09/TC23SIB09_25deg.parquet,TC23SIB09_25deg.parquet,TC23SIB09,SIB,sodium-ion,25.0,,25.0,discharge,76,0.0177103476503329,1.3635764116235576,0.8666149773611664,2.54160763941113,25.71786,5,2.5395851905726223,-3.486727544076558,3.486727544076558
raw_CU_diffT/TC23SIB09/TC23SIB09_25deg.parquet,TC23SIB09_25deg.parquet,TC23SIB09,SIB,sodium-ion,25.0,,25.0,discharge,77,0.0177114380224703,1.381287849646028,0.8778714037191153,2.50115866264098,25.71939541436464,5,2.4991743732145197,-3.682814688664891,3.682814688664891
raw_CU_diffT/TC23SIB09/TC23SIB09_25deg.parquet,TC23SIB09_25deg.parquet,TC23SIB09,SIB,sodium-ion,25.0,,25.0,discharge,78,0.0177153987642328,1.3990032484102608,0.8891303473090313,2.45861091820823,25.724626132596686,5,2.4566647881938164,-3.863046996604197,3.863046996604197
raw_CU_diffT/TC23SIB09/TC23SIB09_25deg.parquet,TC23SIB09_25deg.parquet,TC23SIB09,SIB,sodium-ion,25.0,,25.0,discharge,79,0.0177066870107897,1.4167099354210504,0.9003837541824504,2.41415520317311,25.73040649171271,5,2.4122090731587003,-4.04016703380195,4.04016703380195
raw_CU_diffT/TC23SIB09/TC23SIB09_25deg.parquet,TC23SIB09_25deg.parquet,TC23SIB09,SIB,sodium-ion,25.0,,25.0,discharge,80,0.0177076535205301,1.4344175889415804,0.9116377753168744,2.36779151753563,25.755000801104977,5,2.365730909285076,-4.221657080343917,4.221657080343917
raw_CU_diffT/TC23SIB09/TC23SIB09_25deg.parquet,TC23SIB09_25deg.parquet,TC23SIB09,SIB,sodium-ion,25.0,,25.0,discharge,81,0.0177061176166073,1.4521237065581878,0.922890820314331,2.31932906423555,25.74875734806629,5,2.317192137160896,-4.404450091052709,4.404450091052709
raw_CU_diffT/TC23SIB09/TC23SIB09_25deg.parquet,TC23SIB09_25deg.parquet,TC23SIB09,SIB,sodium-ion,25.0,,25.0,discharge,82,0.0177099606428132,1.469833667201001,0.9341463077301516,2.26876784327286,25.768247624309385,5,2.2665927567861623,-4.577517189752385,4.577517189752385
raw_CU_diffT/TC23SIB09/TC23SIB09_25deg.parquet,TC23SIB09_25deg.parquet,TC23SIB09,SIB,sodium-ion,25.0,,25.0,discharge,83,0.0177053274620192,1.4875389946630202,0.9453988505483428,2.21591705758733,25.791223287292816,5,2.2141617246331577,-4.641859551501781,4.641859551501781
raw_CU_diffT/TC23SIB09/TC23SIB09_25deg.parquet,TC23SIB09_25deg.parquet,TC23SIB09,SIB,sodium-ion,25.0,,25.0,discharge,84,0.0177104589373209,1.5052494536003411,0.9566546546530412,2.16115830129944,25.832794530386742,5,2.162112286600626,-4.305970850963632,4.305970850963632
raw_CU_diffT/TC23SIB09/TC23SIB09_25deg.parquet,TC23SIB09_25deg.parquet,TC23SIB09,SIB,sodium-ion,25.0,,25.0,discharge,85,0.017706418819546,1.522955872419887,0.9679078910786976,2.10563635677061,25.87930171270718,5,2.117236818032988,-3.8682167263807514,3.8682167263807514
raw_CU_diffT/TC23SIB09/TC23SIB09_25deg.parquet,TC23SIB09_25deg.parquet,TC23SIB09,SIB,sodium-ion,25.0,,25.0,discharge,86,0.0150315636829135,1.5379874361028003,0.9774611351138162,2.05908187407289,25.90893419889504,5,2.081252492472374,-5.798007961658527,5.798007961658527
raw_CU_diffT/TC23SIB09/TC23SIB09_25deg.parquet,TC23SIB09_25deg.parquet,TC23SIB09,SIB,sodium-ion,25.0,,25.0,discharge,87,0.0062062268831846,1.5441936629859851,0.9814054752505492,2.04439050043467,25.756106187845305,5,2.0550751358079196,-6.332918646565702,6.332918646565702
raw_CU_diffT/TC23SIB09/TC23SIB09_25deg.parquet,TC23SIB09_25deg.parquet,TC23SIB09,SIB,sodium-ion,25.0,,25.0,discharge,88,0.0040924747234659,1.548286137709451,0.9840064295202148,2.03599542978426,25.6778982320442,5,2.039124501572144,-4.75324942683676,4.75324942683676
raw_CU_diffT/TC23SIB09/TC23SIB09_25deg.parquet,TC23SIB09_25deg.parquet,TC23SIB09,SIB,sodium-ion,25.0,,25.0,discharge,89,0.0031575220541739,1.551443659763625,0.9860131787424584,2.03027151797717,25.62120740331492,5,2.0317215756349656,-3.344698461483631,3.344698461483631
raw_CU_diffT/TC23SIB09/TC23SIB09_25deg.parquet,TC23SIB09_25deg.parquet,TC23SIB09,SIB,sodium-ion,25.0,,25.0,discharge,90,0.0026095505875581,1.554053210351183,0.987671667114714,2.02588318559173,25.57738408839779,5,2.0266463738326737,-2.8970569137318307,2.8970569137318307
raw_CU_diffT/TC23SIB09/TC23SIB09_25deg.parquet,TC23SIB09_25deg.parquet,TC23SIB09,SIB,sodium-ion,25.0,,25.0,discharge,91,0.0022432419125684,1.5562964522637517,0.989097349623376,2.022067244387,25.576000110497237,5,2.022715954391802,-2.6788821867327215,2.6788821867327215
raw_CU_diffT/TC23SIB09/TC23SIB09_25deg.parquet,TC23SIB09_25deg.parquet,TC23SIB09,SIB,sodium-ion,25.0,,25.0,discharge,92,0.0020019481029683,1.5582984003667195,0.9903696789150412,2.01901449142321,25.55315917127072,5,2.0193960855436863,-2.5734408772169672,2.5734408772169672
raw_CU_diffT/TC23SIB09/TC23SIB09_25deg.parquet,TC23SIB09_25deg.parquet,TC23SIB09,SIB,sodium-ion,25.0,,25.0,discharge,93,0.0017956184088172,1.560094018775537,0.9915108762791504,2.0163433325799,25.538580414364645,5,2.01649597022809,-2.476622620756416,2.476622620756416
raw_CU_diffT/TC23SIB09/TC23SIB09_25deg.parquet,TC23SIB09_25deg.parquet,TC23SIB09,SIB,sodium-ion,25.0,,25.0,discharge,94,0.0016391413584207,1.5617331601339577,0.9925526253436772,2.01367217373659,25.53326417127072,5,2.013977449032966,-2.401615916063747,2.401615916063747
raw_CU_diffT/TC23SIB09/TC23SIB09_25deg.parquet,TC23SIB09_25deg.parquet,TC23SIB09,SIB,sodium-ion,25.0,,25.0,discharge,95,0.0015092823796623,1.56324244251362,0.9935118431067104,2.01138260901375,25.52706168508288,5,2.0116878843101285,-2.390225092614628,2.390225092614628
raw_CU_diffT/TC23SIB09/TC23SIB09_25deg.parquet,TC23SIB09_25deg.parquet,TC23SIB09,SIB,sodium-ion,25.0,,25.0,discharge,96,0.0014048940216933,1.5646473365353133,0.9944047173090114,2.00947463841138,25.521991602209944,5,2.009550957235478,-2.359831426063238,2.359831426063238
raw_CU_diffT/TC23SIB09/TC23SIB09_25deg.parquet,TC23SIB09_25deg.parquet,TC23SIB09,SIB,sodium-ion,25.0,,25.0,discharge,97,0.0013150752781674,1.5659624118134807,0.9952405076048118,2.00756666780902,25.51730872928177,5,2.007604827221064,-2.3306655798030533,2.3306655798030533
raw_CU_diffT/TC23SIB09/TC23SIB09_25deg.parquet,TC23SIB09_25deg.parquet,TC23SIB09,SIB,sodium-ion,25.0,,25.0,discharge,98,0.0012354799062844,1.567197891719765,0.9960257114128916,2.00565869720665,25.5231482320442,5,2.005773175442792,-2.3404042260599454,2.3404042260599454
raw_CU_diffT/TC23SIB09/TC23SIB09_25deg.parquet,TC23SIB09_25deg.parquet,TC23SIB09,SIB,sodium-ion,25.0,,25.0,discharge,99,0.0011764251419045,1.5683743168616695,0.9967733832258008,2.00394152366452,25.51472726519337,5,2.004017842488616,-2.35847291536993,2.35847291536993
raw_CU_diffT/TC23SIB09/TC23SIB09_25deg.parquet,TC23SIB09_25deg.parquet,TC23SIB09,SIB,sodium-ion,25.0,,25.0,discharge,100,0.0011153357259013,1.5694896525875708,0.9974822299296692,2.00222435012239,25.514229419889503,5,2.0023388283585337,-2.3509185225107103,2.3509185225107103
raw_CU_diffT/TC23SIB09/TC23SIB09_25deg.parquet,TC23SIB09_25deg.parquet,TC23SIB09,SIB,sodium-ion,25.0,,25.0,discharge,101,0.0010546559966733,1.570544308584244,0.9981525118991208,2.0006979736405,25.512305193370167,5,2.0007742924645937,-2.3507932422644444,2.3507932422644444
raw_CU_diffT/TC23SIB09/TC23SIB09_25deg.parquet,TC23SIB09_25deg.parquet,TC23SIB09,SIB,sodium-ion,25.0,,25.0,discharge,102,0.0010147322915889,1.571559040875833,0.9987974205338016,1.99917159715861,25.49606425414365,5,1.9992479159827021,-1.7755808720062305,1.7755808720062305
raw_CU_diffT/TC23SIB09/TC23SIB09_25deg.parquet,TC23SIB09_25deg.parquet,TC23SIB09,SIB,sodium-ion,25.0,,25.0,discharge,103,0.0009649344750448,1.572523975350878,0.9994106803857012,1.99783601773695,25.488968314917127,5,1.9985038074477801,-1.2274952524326181,1.2274952524326181
raw_CU_diffT/TC23SIB09/TC23SIB09_25deg.parquet,TC23SIB09_25deg.parquet,TC23SIB09,SIB,sodium-ion,25.0,,25.0,discharge,104,0.0009272656784817,1.5734512410293595,1.0000000000000002,1.99630964125506,25.48631767955801,5,1.9977724187168733,-1.2410731174743854,1.2410731174743854
