Repository: DNV007/delivered-energy-decomposition

# Three-term energy accounting for a cold commercial sodium-ion 18650 cell

This repository holds the analysis code and the derived data behind a reanalysis
of a public commercial-cell archive. No new measurements were made. The
manuscript reporting the work is not distributed here; what is here is
everything needed to regenerate its numbers from the raw archive and to check
them.

**Source data.** Droese, D., Schlösser, A., Otto, M. *Dataset: Evaluation of
Commercial Sodium-Ion Batteries by State-of-the-Art Lithium-Ion Battery
Configurations.* Technische Universität Berlin, DepositOnce, 2025.
DOI [10.14279/depositonce-25036](https://doi.org/10.14279/depositonce-25036),
CC BY 4.0.

File: data_processed/ocv/ocv_slope_points.csv (part 77 of 85)
member_path,file_name,cell_id,cell_family,chemistry_type,temperature_deg_c,voltage_v,ambient_temperature_from_file_deg_c,direction,segment_index,segment_capacity_ah,cumulative_capacity_ah,soc_fraction_by_capacity,ocv_voltage_v,ocv_temperature_mean_deg_c,smoothing_window_segments,smoothed_ocv_voltage_v,dv_dcapacity_fraction_v,abs_dv_dcapacity_fraction_v
raw_CU_diffT/TC23SIB09/TC23SIB09_25deg.parquet,TC23SIB09_25deg.parquet,TC23SIB09,SIB,sodium-ion,25.0,,25.0,discharge,0,0.0177088891036384,0.0177088891036384,0.0112548064038216,3.96571689701677,25.892607845303875,11,3.921102184431453,-0.5260225281050288,0.5260225281050288
raw_CU_diffT/TC23SIB09/TC23SIB09_25deg.parquet,TC23SIB09_25deg.parquet,TC23SIB09,SIB,sodium-ion,25.0,,25.0,discharge,1,0.0177058079532474,0.0354146970568858,0.0225076545960949,3.94110407624625,25.683670220994475,11,3.9151829327769714,-0.5216823323290498,0.5216823323290498
raw_CU_diffT/TC23SIB09/TC23SIB09_25deg.parquet,TC23SIB09_25deg.parquet,TC23SIB09,SIB,sodium-ion,25.0,,25.0,discharge,2,0.0177093195377684,0.0531240165946542,0.0337627345604304,3.92278755846354,25.61977317679558,11,3.909360215349395,-0.527659641742872,0.527659641742872
raw_CU_diffT/TC23SIB09/TC23SIB09_25deg.parquet,TC23SIB09_25deg.parquet,TC23SIB09,SIB,sodium-ion,25.0,,25.0,discharge,3,0.0177098108529318,0.070833827447586,0.0450181267779522,3.90905017012651,25.60135425414365,11,3.9033050586460547,-0.5545935590492377,0.5545935590492377
raw_CU_diffT/TC23SIB09/TC23SIB09_25deg.parquet,TC23SIB09_25deg.parquet,TC23SIB09,SIB,sodium-ion,25.0,,25.0,discharge,4,0.0177059606334391,0.0885397880810251,0.0562710720054483,3.8985563318135,25.61965511049724,11,3.896877317683419,-0.5932277687364547,0.5932277687364547
raw_CU_diffT/TC23SIB09/TC23SIB09_25deg.parquet,TC23SIB09_25deg.parquet,TC23SIB09,SIB,sodium-ion,25.0,,25.0,discharge,5,0.0177079866009685,0.1062477746819935,0.0675253048276766,3.88939807292215,25.611225994475134,11,3.889953118915562,-0.973445162275766,0.973445162275766
raw_CU_diffT/TC23SIB09/TC23SIB09_25deg.parquet,TC23SIB09_25deg.parquet,TC23SIB09,SIB,sodium-ion,25.0,,25.0,discharge,6,0.0177076919887428,0.1239554666707364,0.0787793504104036,3.87966742285008,25.623831850828733,11,3.8749668770933456,-1.3192736952947826,1.3192736952947826
raw_CU_diffT/TC23SIB09/TC23SIB09_25deg.parquet,TC23SIB09_25deg.parquet,TC23SIB09,SIB,sodium-ion,25.0,,25.0,discharge,7,0.017708455333137,0.1416639220038734,0.0900338811332953,3.86860119335636,25.62174718232044,11,3.860258158267837,-1.3262773721828864,1.3262773721828864
raw_CU_diffT/TC23SIB09/TC23SIB09_25deg.parquet,TC23SIB09_25deg.parquet,TC23SIB09,SIB,sodium-ion,25.0,,25.0,discharge,8,0.0177059291273534,0.1593698511312268,0.1012868063372375,3.85486380501933,25.63024386740332,11,3.8451158097599727,-1.3877963427477198,1.3877963427477198
raw_CU_diffT/TC23SIB09/TC23SIB09_25deg.parquet,TC23SIB09_25deg.parquet,TC23SIB09,SIB,sodium-ion,25.0,,25.0,discharge,9,0.0177114287029958,0.1770812798342226,0.1125432267722355,3.8390276490197,25.62753571823205,11,3.829019475950925,-1.4846708140105704,1.4846708140105704
raw_CU_diffT/TC23SIB09/TC23SIB09_25deg.parquet,TC23SIB09_25deg.parquet,TC23SIB09,SIB,sodium-ion,25.0,,25.0,discharge,10,0.0177114466042067,0.1947927264384293,0.1237996585842691,3.82071113123699,25.631475690607733,11,3.811691633843987,-1.6004618851774524,1.6004618851774524
raw_CU_diffT/TC23SIB09/TC23SIB09_25deg.parquet,TC23SIB09_25deg.parquet,TC23SIB09,SIB,sodium-ion,25.0,,25.0,discharge,11,0.0177068557051199,0.2124995821435492,0.1350531726706262,3.80086823697239,25.62872591160221,11,3.792993521940805,-1.7169085369299921,1.7169085369299921
raw_CU_diffT/TC23SIB09/TC23SIB09_25deg.parquet,TC23SIB09_25deg.parquet,TC23SIB09,SIB,sodium-ion,25.0,,25.0,discharge,12,0.0177090669345516,0.2302086490781008,0.1463080920941008,3.77930816916566,25.62859033149171,11,3.7730465565524374,-1.8193882644253563,1.8193882644253563
raw_CU_diffT/TC23SIB09/TC23SIB09_25deg.parquet,TC23SIB09_25deg.parquet,TC23SIB09,SIB,sodium-ion,25.0,,25.0,discharge,13,0.0177072995566127,0.2479159486347135,0.1575618882683175,3.75622172487703,25.635534419889503,11,3.752041534739124,-1.9010216343228024,1.9010216343228024
raw_CU_diffT/TC23SIB09/TC23SIB09_25deg.parquet,TC23SIB09_25deg.parquet,TC23SIB09,SIB,sodium-ion,25.0,,25.0,discharge,14,0.0177098209909326,0.2656257696256461,0.168817286929001,3.73199049822699,25.623924779005524,11,3.730255979497568,-1.9589017613607496,1.9589017613607496
raw_CU_diffT/TC23SIB09/TC23SIB09_25deg.parquet,TC23SIB09_25deg.parquet,TC23SIB09,SIB,sodium-ion,25.0,,25.0,discharge,15,0.0177059183561368,0.2833316879817829,0.1800702052873439,3.70795006863718,25.621199834254146,11,3.7079500686371856,-1.99382004899158,1.99382004899158
raw_CU_diffT/TC23SIB09/TC23SIB09_25deg.parquet,TC23SIB09_25deg.parquet,TC23SIB09,SIB,sodium-ion,25.0,,25.0,discharge,16,0.0177054589294966,0.3010371469112795,0.191322831659111,3.68371884198714,25.63052204419889,11,3.685383979967389,-2.008479051811463,2.008479051811463
raw_CU_diffT/TC23SIB09/TC23SIB09_25deg.parquet,TC23SIB09_25deg.parquet,TC23SIB09,SIB,sodium-ion,25.0,,25.0,discharge,17,0.0177056380924347,0.3187427850037141,0.2025755718970936,3.66025080357805,25.6380826519337,11,3.662748510548415,-2.0061580545819027,2.0061580545819027
raw_CU_diffT/TC23SIB09/TC23SIB09_25deg.parquet,TC23SIB09_25deg.parquet,TC23SIB09,SIB,sodium-ion,25.0,,25.0,discharge,18,0.0177056156958512,0.3364484006995654,0.2138282979010262,3.6375459534099,25.621325801104973,11,3.640234457440502,-1.9883935631745544,1.9883935631745544
raw_CU_diffT/TC23SIB09/TC23SIB09_25deg.parquet,TC23SIB09_25deg.parquet,TC23SIB09,SIB,sodium-ion,25.0,,25.0,discharge,19,0.0177063266873794,0.3541547273869448,0.2250814757724904,3.61522269736222,25.63456392265193,11,3.617997927329296,-1.9574444882121895,1.9574444882121895
raw_CU_diffT/TC23SIB09/TC23SIB09_25deg.parquet,TC23SIB09_25deg.parquet,TC23SIB09,SIB,sodium-ion,25.0,,25.0,discharge,20,0.0177078292138478,0.3718625566007926,0.236335608568028,3.59366262955549,25.63215906077348,11,3.5961776817131526,-1.9211202419927815,1.9211202419927815
raw_CU_diffT/TC23SIB09/TC23SIB09_25deg.parquet,TC23SIB09_25deg.parquet,TC23SIB09,SIB,sodium-ion,25.0,,25.0,discharge,21,0.0177082191369457,0.3895707757377383,0.2475899891774715,3.57248415586923,25.65720179558011,11,3.5747563754047764,-1.8849534338545766,1.8849534338545766
raw_CU_diffT/TC23SIB09/TC23SIB09_25deg.parquet,TC23SIB09_25deg.parquet,TC23SIB09,SIB,sodium-ion,25.0,,25.0,discharge,22,0.0177068240352821,0.4072775997730204,0.2588434831362028,3.55187807336368,25.643432486187848,11,3.5537513535914615,-1.8501945966973778,1.8501945966973778
raw_CU_diffT/TC23SIB09/TC23SIB09_25deg.parquet,TC23SIB09_25deg.parquet,TC23SIB09,SIB,sodium-ion,25.0,,25.0,discharge,23,0.0177098430126677,0.4249874427856881,0.2700988957927029,3.53165358497861,25.652206823204423,11,3.533110580711326,-1.8208006704936963,1.8208006704936963
raw_CU_diffT/TC23SIB09/TC23SIB09_25deg.parquet,TC23SIB09_25deg.parquet,TC23SIB09,SIB,sodium-ion,25.0,,25.0,discharge,24,0.0177089239907163,0.4426963667764044,0.2813537243688532,3.51161989365377,25.6482329281768,11,3.5127646760151907,-1.7978972594909806,1.7978972594909806
raw_CU_diffT/TC23SIB09/TC23SIB09_25deg.parquet,TC23SIB09_25deg.parquet,TC23SIB09,SIB,sodium-ion,25.0,,25.0,discharge,25,0.0177056243993969,0.4604019911758013,0.2926064559042859,3.49196779644941,25.66525964088397,11,3.4926442587538817,-1.7806661375803685,1.7806661375803685
raw_CU_diffT/TC23SIB09/TC23SIB09_25deg.parquet,TC23SIB09_25deg.parquet,TC23SIB09,SIB,sodium-ion,25.0,,25.0,discharge,26,0.0177145451405165,0.4781165363163178,0.303864856977412,3.47231569924504,25.65086535911603,11,3.4726799481782207,-1.7688490959803573,1.7688490959803573
raw_CU_diffT/TC23SIB09/TC23SIB09_25deg.parquet,TC23SIB09_25deg.parquet,TC23SIB09,SIB,sodium-ion,25.0,,25.0,discharge,27,0.0177107231492909,0.4958272594656087,0.3151208290008631,3.45266360204068,25.66771552486188,11,3.4528197087263255,-1.76145823504649,1.76145823504649
raw_CU_diffT/TC23SIB09/TC23SIB09_25deg.parquet,TC23SIB09_25deg.parquet,TC23SIB09,SIB,sodium-ion,25.0,,25.0,discharge,28,0.0177082574222594,0.5135355168878681,0.326375233942369,3.43320230189655,25.662272955801104,11,3.4330288500236077,-1.757085648935913,1.757085648935913
raw_CU_diffT/TC23SIB09/TC23SIB09_25deg.parquet,TC23SIB09_25deg.parquet,TC23SIB09,SIB,sodium-ion,25.0,,25.0,discharge,29,0.0177056744473381,0.5312411913352062,0.3376279972855502,3.41374100175242,25.675072596685084,11,3.413272681695476,-1.7546024676617549,1.7546024676617549
raw_CU_diffT/TC23SIB09/TC23SIB09_25deg.parquet,TC23SIB09_25deg.parquet,TC23SIB09,SIB,sodium-ion,25.0,,25.0,discharge,30,0.0177117249000724,0.5489529162352786,0.3488846059672945,3.39389810748782,25.674330082872924,11,3.3935338585546404,-1.7545617066512307,1.7545617066512307
raw_CU_diffT/TC23SIB09/TC23SIB09_25deg.parquet,TC23SIB09_25deg.parquet,TC23SIB09,SIB,sodium-ion,25.0,,25.0,discharge,31,0.0177064959997447,0.5666594122350234,0.360137891444486,3.37405521322322,25.672077320441986,11,3.3737776902265093,-1.756382126104171,1.756382126104171
raw_CU_diffT/TC23SIB09/TC23SIB09_25deg.parquet,TC23SIB09_25deg.parquet,TC23SIB09,SIB,sodium-ion,25.0,,25.0,discharge,32,0.0177060868756074,0.5843654991106307,0.3713909169046356,3.35402152189838,25.685400662983422,11,3.3540041767110846,-1.7586253119343382,1.7586253119343382
raw_CU_diffT/TC23SIB09/TC23SIB09_25deg.parquet,TC23SIB09_25deg.parquet,TC23SIB09,SIB,sodium-ion,25.0,,25.0,discharge,33,0.01770787921768,0.6020733783283108,0.3826450814798884,3.33417862763378,25.677106519337016,11,3.334195972821071,-1.7630065833550077,1.7630065833550077
raw_CU_diffT/TC23SIB09/TC23SIB09_25deg.parquet,TC23SIB09_25deg.parquet,TC23SIB09,SIB,sodium-ion,25.0,,25.0,discharge,34,0.0177109534696848,0.6197843317979955,0.3939011998824505,3.31433573336917,25.689551160220997,11,3.314318388181881,-1.7698896533349284,1.7698896533349284
raw_CU_diffT/TC23SIB09/TC23SIB09_25deg.parquet,TC23SIB09_25deg.parquet,TC23SIB09,SIB,sodium-ion,25.0,,25.0,discharge,35,0.0177089357344885,0.637493267532484,0.4051560359223033,3.29449283910457,25.67859229281768,11,3.2943540776062203,-1.7762832257133425,1.7762832257133425
raw_CU_diffT/TC23SIB09/TC23SIB09_25deg.parquet,TC23SIB09_25deg.parquet,TC23SIB09,SIB,sodium-ion,25.0,,25.0,discharge,36,0.0177063772618959,0.65519964479438,0.4164092459361785,3.27464994483997,25.70514397790055,11,3.2743377314686755,-1.7825112743651346,1.7825112743651346
raw_CU_diffT/TC23SIB09/TC23SIB09_25deg.parquet,TC23SIB09_25deg.parquet,TC23SIB09,SIB,sodium-ion,25.0,,25.0,discharge,37,0.0177076700362475,0.6729073148306275,0.427663277567094,3.25480705057537,25.693078563535916,11,3.25423465939466,-1.788503833474266,1.788503833474266
raw_CU_diffT/TC23SIB09/TC23SIB09_25deg.parquet,TC23SIB09_25deg.parquet,TC23SIB09,SIB,sodium-ion,25.0,,25.0,discharge,38,0.0177097958190216,0.690617110649649,0.4389186602298803,3.23477335925053,25.695280911602207,11,3.234079551758762,-1.7947139166075203,1.7947139166075203
raw_CU_diffT/TC23SIB09/TC23SIB09_25deg.parquet,TC23SIB09_25deg.parquet,TC23SIB09,SIB,sodium-ion,25.0,,25.0,discharge,39,0.0177067910583058,0.7083239017079548,0.4501721332302397,3.21454887086546,25.6960564640884,11,3.213837718186393,-1.8008440659694998,1.8008440659694998
raw_CU_diffT/TC23SIB09/TC23SIB09_25deg.parquet,TC23SIB09_25deg.parquet,TC23SIB09,SIB,sodium-ion,25.0,,25.0,discharge,40,0.0177104543116231,0.7260343560195779,0.4614279343950961,3.19413358542015,25.70684845303868,11,3.193543849052142,-1.805123675581683,1.805123675581683
raw_CU_diffT/TC23SIB09/TC23SIB09_25deg.parquet,TC23SIB09_25deg.parquet,TC23SIB09,SIB,sodium-ion,25.0,,25.0,discharge,41,0.0177135391484686,0.7437478951680465,0.4726856961144109,3.17371829997483,25.69818314917127,11,3.173197944356008,-1.8088882125478563,1.8088882125478563
raw_CU_diffT/TC23SIB09/TC23SIB09_25deg.parquet,TC23SIB09_25deg.parquet,TC23SIB09,SIB,sodium-ion,25.0,,25.0,discharge,42,0.0177121801044137,0.7614600752724602,0.4839425940992676,3.15292142040905,25.708814116022097,11,3.1528173492852853,-1.8108293847131733,1.8108293847131733
raw_CU_diffT/TC23SIB09/TC23SIB09_25deg.parquet,TC23SIB09_25deg.parquet,TC23SIB09,SIB,sodium-ion,25.0,,25.0,discharge,43,0.0177057063297272,0.7791657816021874,0.4951953777051606,3.1323153379035,25.70026773480663,11,3.1324367542145626,-1.8102984105992732,1.8102984105992732
raw_CU_diffT/TC23SIB09/TC23SIB09_25deg.parquet,TC23SIB09_25deg.parquet,TC23SIB09,SIB,sodium-ion,25.0,,25.0,discharge,44,0.0177074919088642,0.7968732735110516,0.5064492961280028,3.11151845833772,25.698401988950277,11,3.1120735043311343,-1.807207627034245,1.807207627034245
raw_CU_diffT/TC23SIB09/TC23SIB09_25deg.parquet,TC23SIB09_25deg.parquet,TC23SIB09,SIB,sodium-ion,25.0,,25.0,discharge,45,0.0177058595778274,0.8145791330888791,0.5177021771300504,3.09110317289241,25.69978607734806,11,3.091762290009588,-1.8006704872065882,1.8006704872065882
raw_CU_diffT/TC23SIB09/TC23SIB09_25deg.parquet,TC23SIB09_25deg.parquet,TC23SIB09,SIB,sodium-ion,25.0,,25.0,discharge,46,0.0177148515892784,0.8322939846781575,0.5289607729653362,3.0706878874471,25.681316022099445,11,3.0715378016245127,-1.792569163913896,1.792569163913896
raw_CU_diffT/TC23SIB09/TC23SIB09_25deg.parquet,TC23SIB09_25deg.parquet,TC23SIB09,SIB,sodium-ion,25.0,,25.0,discharge,47,0.017713641643212,0.8500076263213695,0.5402185998247333,3.05046339906202,25.70520350828729,11,3.05140003917591,-1.7828023944399831,1.7828023944399831
raw_CU_diffT/TC23SIB09/TC23SIB09_25deg.parquet,TC23SIB09_25deg.parquet,TC23SIB09,SIB,sodium-ion,25.0,,25.0,discharge,48,0.017709911633411,0.8677175379547805,0.5514740560928443,3.03062050479742,25.6917441160221,11,3.0314010382256598,-1.770543876040108,1.770543876040108
raw_CU_diffT/TC23SIB09/TC23SIB09_25deg.parquet,TC23SIB09_25deg.parquet,TC23SIB09,SIB,sodium-ion,25.0,,25.0,discharge,49,0.0177123121786344,0.8854298501334149,0.5627310380168897,3.01077761053282,25.706629254143643,11,3.011540798773765,-1.756568502296858,1.756568502296858
raw_CU_diffT/TC23SIB09/TC23SIB09_25deg.parquet,TC23SIB09_25deg.parquet,TC23SIB09,SIB,sodium-ion,25.0,,25.0,discharge,50,0.0177120476515228,0.9031418977849376,0.5739878518218956,2.99112551332845,25.69142386740332,11,2.991854011194811,-1.743554127176509,1.743554127176509
raw_CU_diffT/TC23SIB09/TC23SIB09_25deg.parquet,TC23SIB09_25deg.parquet,TC23SIB09,SIB,sodium-ion,25.0,,25.0,discharge,51,0.0177106225807567,0.9208525203656944,0.5852437599294581,2.97166421318432,25.70322033149172,11,2.972288639926916,-1.7322361898415295,1.7322361898415295
raw_CU_diffT/TC23SIB09/TC23SIB09_25deg.parquet,TC23SIB09_25deg.parquet,TC23SIB09,SIB,sodium-ion,25.0,,25.0,discharge,52,0.0177071452872917,0.938559665652986,0.5964974580584879,2.9522029130402,25.69955825966851,11,2.9528620301573767,-1.71856032981961,1.71856032981961
raw_CU_diffT/TC23SIB09/TC23SIB09_25deg.parquet,TC23SIB09_25deg.parquet,TC23SIB09,SIB,sodium-ion,25.0,,25.0,discharge,53,0.0177066365655327,0.9562663022185188,0.6077508328716463,2.9329324099563,25.704165386740332,11,2.9336088722607787,-1.702971737104889,1.702971737104889
raw_CU_diffT/TC23SIB09/TC23SIB09_25deg.parquet,TC23SIB09_25deg.parquet,TC23SIB09,SIB,sodium-ion,25.0,,25.0,discharge,54,0.0177108383383367,0.9739771405568556,0.6190068781029878,2.91385270393265,25.709548370165745,11,2.9145291662371235,-1.6751952154593823,1.6751952154593823
raw_CU_diffT/TC23SIB09/TC23SIB09_25deg.parquet,TC23SIB09_25deg.parquet,TC23SIB09,SIB,sodium-ion,25.0,,25.0,discharge,55,0.017707269920298,0.9916844104771536,0.6302606554419753,2.89496379496923,25.70412406077348,11,2.895900435083118,-1.6089534146512676,1.6089534146512676
raw_CU_diffT/TC23SIB09/TC23SIB09_25deg.parquet,TC23SIB09_25deg.parquet,TC23SIB09,SIB,sodium-ion,25.0,,25.0,discharge,56,0.0177105327808628,1.0093949432580165,0.6415165064776112,2.87588408894557,25.713235303867407,11,2.8783124151667674,-1.5055466391747103,1.5055466391747103
raw_CU_diffT/TC23SIB09/TC23SIB09_25deg.parquet,TC23SIB09_25deg.parquet,TC23SIB09,SIB,sodium-ion,25.0,,25.0,discharge,57,0.0177106216326199,1.0271055648906364,0.6527724139825896,2.85699517998216,25.702806685082876,11,2.8620079391101894,-1.3884386605359396,1.3884386605359396
raw_CU_diffT/TC23SIB09/TC23SIB09_25deg.parquet,TC23SIB09_25deg.parquet,TC23SIB09,SIB,sodium-ion,25.0,,25.0,discharge,58,0.0177103154760715,1.044815880366708,0.6640281269111233,2.83867866219945,25.717023508287298,11,2.847056387662561,-1.2707077536728235,1.2707077536728235
raw_CU_diffT/TC23SIB09/TC23SIB09_25deg.parquet,TC23SIB09_25deg.parquet,TC23SIB09,SIB,sodium-ion,25.0,,25.0,discharge,59,0.017705917544901,1.062521797911609,0.675281044753889,2.82074373853721,25.707345524861875,11,2.833405725262001,-1.1597910203590658,1.1597910203590658
raw_CU_diffT/TC23SIB09/TC23SIB09_25deg.parquet,TC23SIB09_25deg.parquet,TC23SIB09,SIB,sodium-ion,25.0,,25.0,discharge,60,0.0177095639240819,1.080231361835691,0.6865362800368686,2.80586156783876,25.726811795580108,11,2.820951880784742,-1.0571962608118781,1.0571962608118781
raw_CU_diffT/TC23SIB09/TC23SIB09_25deg.parquet,TC23SIB09_25deg.parquet,TC23SIB09,SIB,sodium-ion,25.0,,25.0,discharge,61,0.0177089264969145,1.0979402883326057,0.6977911102058222,2.79765729424859,25.744453480662983,11,2.8096081282943137,-0.9639867445824137,0.9639867445824137
raw_CU_diffT/TC23SIB09/TC23SIB09_25deg.parquet,TC23SIB09_25deg.parquet,TC23SIB09,SIB,sodium-ion,25.0,,25.0,discharge,62,0.0177085944698425,1.115648882802448,0.7090457293564337,2.79231497656196,25.750098674033147,11,2.799253051479657,-0.8846760024781304,0.8846760024781304
raw_CU_diffT/TC23SIB09/TC23SIB09_25deg.parquet,TC23SIB09_25deg.parquet,TC23SIB09,SIB,sodium-ion,25.0,,25.0,discharge,63,0.0177064525242376,1.1333553353266856,0.7202989872029584,2.78773584711629,25.762679060773483,11,2.7896958532805347,-0.8269176573996759,0.8269176573996759
raw_CU_diffT/TC23SIB09/TC23SIB09_25deg.parquet,TC23SIB09_25deg.parquet,TC23SIB09,SIB,sodium-ion,25.0,,25.0,discharge,64,0.0177071580621043,1.15106249338879,0.731552693450964,2.78277512355014,25.7612617679558,11,2.7806416655129444,-0.7982920378687197,0.7982920378687197
raw_CU_diffT/TC23SIB09/TC23SIB09_25deg.parquet,TC23SIB09_25deg.parquet,TC23SIB09,SIB,sodium-ion,25.0,,25.0,discharge,65,0.0177114149220573,1.1687739083108473,0.7428091051275473,2.7768604146828,25.757321215469617,11,2.771726239243709,-0.8136819627740408,0.8136819627740408
raw_CU_diffT/TC23SIB09/TC23SIB09_25deg.parquet,TC23SIB09_25deg.parquet,TC23SIB09,SIB,sodium-ion,25.0,,25.0,discharge,66,0.0177081825504535,1.1864820908613007,0.754063462484607,2.77018251757452,25.762434834254147,11,2.7623251477302357,-0.9008691203375179,0.9008691203375179
raw_CU_diffT/TC23SIB09/TC23SIB09_25deg.parquet,TC23SIB09_25deg.parquet,TC23SIB09,SIB,sodium-ion,25.0,,25.0,discharge,67,0.0177068376078071,1.204188928469108,0.7653169650692967,2.76197824398435,25.76263817679558,11,2.7514497152967516,-1.06194142713926,1.06194142713926
raw_CU_diffT/TC23SIB09/TC23SIB09_25deg.parquet,TC23SIB09_25deg.parquet,TC23SIB09,SIB,sodium-ion,25.0,,25.0,discharge,68,0.0177075243668115,1.2218964528359193,0.7765709041206441,2.75186599979181,25.751678011049723,11,2.7384234796387834,-1.2716040260383465,1.2716040260383465
raw_CU_diffT/TC23SIB09/TC23SIB09_25deg.parquet,TC23SIB09_25deg.parquet,TC23SIB09,SIB,sodium-ion,25.0,,25.0,discharge,69,0.0177058989434917,1.239602351779411,0.7878238101413662,2.73908259675596,25.748875110497234,11,2.722830156261268,-1.510357307628155,1.510357307628155
raw_CU_diffT/TC23SIB09/TC23SIB09_25deg.parquet,TC23SIB09_25deg.parquet,TC23SIB09,SIB,sodium-ion,25.0,,25.0,discharge,70,0.0177101457445968,1.2573124975240078,0.7990794151978092,2.72267404957562,25.737441906077343,11,2.704426912542087,-1.7675973051815816,1.7675973051815816
raw_CU_diffT/TC23SIB09/TC23SIB09_25deg.parquet,TC23SIB09_25deg.parquet,TC23SIB09,SIB,sodium-ion,25.0,,25.0,discharge,71,0.0177094532104438,1.2750219507344516,0.8103345801172244,2.70244956119055,25.728422541436466,11,2.683040296608299,-2.036311440017215,2.036311440017215
raw_CU_diffT/TC23SIB09/TC23SIB09_25deg.parquet,TC23SIB09_25deg.parquet,TC23SIB09,SIB,sodium-ion,25.0,,25.0,discharge,72,0.017713057136062,1.2927350078705135,0.8215920354956789,2.67802753748027,25.731907348066297,11,2.658583582523432,-2.3113208661022497,2.3113208661022497
raw_CU_diffT/TC23SIB09/TC23SIB09_25deg.parquet,TC23SIB09_25deg.parquet,TC23SIB09,SIB,sodium-ion,25.0,,25.0,discharge,73,0.0177108563719641,1.3104458642424777,0.8328480921882127,2.64902638432431,25.72794209944751,11,2.631004734725603,-2.5887357315539106,2.5887357315539106
raw_CU_diffT/TC23SIB09/TC23SIB09_25deg.parquet,TC23SIB09_25deg.parquet,TC23SIB09,SIB,sodium-ion,25.0,,25.0,discharge,74,0.0177119088335898,1.3281577730760674,0.8441048177680931,2.61620928996362,25.71688135359116,11,2.6003037532148117,-2.863262686441189,2.863262686441189
raw_CU_diffT/TC23SIB09/TC23SIB09_25deg.parquet,TC23SIB09_25deg.parquet,TC23SIB09,SIB,sodium-ion,25.0,,25.0,discharge,75,0.0177082908971573,1.3458660639732247,0.8553592439844228,2.58033944263915,25.70447720994476,11,2.5665500187402364,-3.128415068251968,3.128415068251968
raw_CU_diffT/TC23SIB09/TC23SIB09_25deg.parquet,TC23SIB09_25deg.parquet,TC23SIB09,SIB,sodium-ion,25.0,,25.0,discharge,76,0.0177103476503329,1.3635764116235576,0.8666149773611664,2.54160763941113,25.71786,11,2.52988229280023,-3.380091821994455,3.380091821994455
raw_CU_diffT/TC23SIB09/TC23SIB09_25deg.parquet,TC23SIB09_25deg.parquet,TC23SIB09,SIB,sodium-ion,25.0,,25.0,discharge,77,0.0177114380224703,1.381287849646028,0.8778714037191153,2.50115866264098,25.71939541436464,11,2.49045668208044,-3.6168661091710987,3.6168661091710987
raw_CU_diffT/TC23SIB09/TC23SIB09_25deg.parquet,TC23SIB09_25deg.parquet,TC23SIB09,SIB,sodium-ion,25.0,,25.0,discharge,78,0.0177153987642328,1.3990032484102608,0.8891303473090313,2.45861091820823,25.724626132596686,11,2.448446638453809,-3.8362431287942655,3.8362431287942655
raw_CU_diffT/TC23SIB09/TC23SIB09_25deg.parquet,TC23SIB09_25deg.parquet,TC23SIB09,SIB,sodium-ion,25.0,,25.0,discharge,79,0.0177066870107897,1.4167099354210504,0.9003837541824504,2.41415520317311,25.73040649171271,11,2.4040949945424575,-4.03276876197728,4.03276876197728
raw_CU_diffT/TC23SIB09/TC23SIB09_25deg.parquet,TC23SIB09_25deg.parquet,TC23SIB09,SIB,sodium-ion,25.0,,25.0,discharge,80,0.0177076535205301,1.4344175889415804,0.9116377753168744,2.36779151753563,25.755000801104977,11,2.357679273343093,-4.167707018948221,4.167707018948221
raw_CU_diffT/TC23SIB09/TC23SIB09_25deg.parquet,TC23SIB09_25deg.parquet,TC23SIB09,SIB,sodium-ion,25.0,,25.0,discharge,81,0.0177061176166073,1.4521237065581878,0.922890820314331,2.31932906423555,25.74875734806629,11,2.310292221655251,-4.113510581507683,4.113510581507683
raw_CU_diffT/TC23SIB09/TC23SIB09_25deg.parquet,TC23SIB09_25deg.parquet,TC23SIB09,SIB,sodium-ion,25.0,,25.0,discharge,82,0.0177099606428132,1.469833667201001,0.9341463077301516,2.26876784327286,25.768247624309385,11,2.265090663566482,-3.8869845275386012,3.8869845275386012
raw_CU_diffT/TC23SIB09/TC23SIB09_25deg.parquet,TC23SIB09_25deg.parquet,TC23SIB09,SIB,sodium-ion,25.0,,25.0,discharge,83,0.0177053274620192,1.4875389946630202,0.9453988505483428,2.21591705758733,25.791223287292816,11,2.2228030969431436,-3.6088161372708782,3.6088161372708782
raw_CU_diffT/TC23SIB09/TC23SIB09_25deg.parquet,TC23SIB09_25deg.parquet,TC23SIB09,SIB,sodium-ion,25.0,,25.0,discharge,84,0.0177104589373209,1.5052494536003411,0.9566546546530412,2.16115830129944,25.832794530386742,11,2.183863151467593,-3.298078051357791,3.298078051357791
raw_CU_diffT/TC23SIB09/TC23SIB09_25deg.parquet,TC23SIB09_25deg.parquet,TC23SIB09,SIB,sodium-ion,25.0,,25.0,discharge,85,0.017706418819546,1.522955872419887,0.9679078910786976,2.10563635677061,25.87930171270718,11,2.148565695323831,-3.2195501427941338,3.2195501427941338
raw_CU_diffT/TC23SIB09/TC23SIB09_25deg.parquet,TC23SIB09_25deg.parquet,TC23SIB09,SIB,sodium-ion,25.0,,25.0,discharge,86,0.0150315636829135,1.5379874361028003,0.9774611351138162,2.05908187407289,25.90893419889504,11,2.1171362159466827,-5.86036448118125,5.86036448118125
raw_CU_diffT/TC23SIB09/TC23SIB09_25deg.parquet,TC23SIB09_25deg.parquet,TC23SIB09,SIB,sodium-ion,25.0,,25.0,discharge,87,0.0062062268831846,1.5441936629859851,0.9814054752505492,2.04439050043467,25.756106187845305,11,2.089834891145561,-8.067319762449756,8.067319762449756
raw_CU_diffT/TC23SIB09/TC23SIB09_25deg.parquet,TC23SIB09_25deg.parquet,TC23SIB09,SIB,sodium-ion,25.0,,25.0,discharge,88,0.0040924747234659,1.548286137709451,0.9840064295202148,2.03599542978426,25.6778982320442,11,2.0668872083552916,-9.014286169015008,9.014286169015008
raw_CU_diffT/TC23SIB09/TC23SIB09_25deg.parquet,TC23SIB09_25deg.parquet,TC23SIB09,SIB,sodium-ion,25.0,,25.0,discharge,89,0.0031575220541739,1.551443659763625,0.9860131787424584,2.03027151797717,25.62120740331492,11,2.0485013098234064,-8.640713992116957,8.640713992116957
raw_CU_diffT/TC23SIB09/TC23SIB09_25deg.parquet,TC23SIB09_25deg.parquet,TC23SIB09,SIB,sodium-ion,25.0,,25.0,discharge,90,0.0026095505875581,1.554053210351183,0.987671667114714,2.02588318559173,25.57738408839779,11,2.034885337797434,-7.092394186808292,7.092394186808292
raw_CU_diffT/TC23SIB09/TC23SIB09_25deg.parquet,TC23SIB09_25deg.parquet,TC23SIB09,SIB,sodium-ion,25.0,,25.0,discharge,91,0.0022432419125684,1.5562964522637517,0.989097349623376,2.022067244387,25.576000110497237,11,2.026143363401141,-4.836639446633512,4.836639446633512
raw_CU_diffT/TC23SIB09/TC23SIB09_25deg.parquet,TC23SIB09_25deg.parquet,TC23SIB09,SIB,sodium-ion,25.0,,25.0,discharge,92,0.0020019481029683,1.5582984003667195,0.9903696789150412,2.01901449142321,25.55315917127072,11,2.021460162831698,-3.366939868555278,3.366939868555278
raw_CU_diffT/TC23SIB09/TC23SIB09_25deg.parquet,TC23SIB09_25deg.parquet,TC23SIB09,SIB,sodium-ion,25.0,,25.0,discharge,93,0.0017956184088172,1.560094018775537,0.9915108762791504,2.0163433325799,25.538580414364645,11,2.017939089810969,-2.934750241559186,2.934750241559186
raw_CU_diffT/TC23SIB09/TC23SIB09_25deg.parquet,TC23SIB09_25deg.parquet,TC23SIB09,SIB,sodium-ion,25.0,,25.0,discharge,94,0.0016391413584207,1.5617331601339577,0.9925526253436772,2.01367217373659,25.53326417127072,11,2.015025098345538,-2.724811270646569,2.724811270646569
raw_CU_diffT/TC23SIB09/TC23SIB09_25deg.parquet,TC23SIB09_25deg.parquet,TC23SIB09,SIB,sodium-ion,25.0,,25.0,discharge,95,0.0015092823796623,1.56324244251362,0.9935118431067104,2.01138260901375,25.52706168508288,11,2.0124753558132857,-2.609524111240262,2.609524111240262
raw_CU_diffT/TC23SIB09/TC23SIB09_25deg.parquet,TC23SIB09_25deg.parquet,TC23SIB09,SIB,sodium-ion,25.0,,25.0,discharge,96,0.0014048940216933,1.5646473365353133,0.9944047173090114,2.00947463841138,25.521991602209944,11,2.0101857910904464,-2.526093848252458,2.526093848252458
raw_CU_diffT/TC23SIB09/TC23SIB09_25deg.parquet,TC23SIB09_25deg.parquet,TC23SIB09,SIB,sodium-ion,25.0,,25.0,discharge,97,0.0013150752781674,1.5659624118134807,0.9952405076048118,2.00756666780902,25.51730872928177,11,2.0081043686151383,-2.4705810318205295,2.4705810318205295
raw_CU_diffT/TC23SIB09/TC23SIB09_25deg.parquet,TC23SIB09_25deg.parquet,TC23SIB09,SIB,sodium-ion,25.0,,25.0,discharge,98,0.0012354799062844,1.567197891719765,0.9960257114128916,2.00565869720665,25.5231482320442,11,2.006179052825478,-2.4437442091673347,2.4437442091673347
raw_CU_diffT/TC23SIB09/TC23SIB09_25deg.parquet,TC23SIB09_25deg.parquet,TC23SIB09,SIB,sodium-ion,25.0,,25.0,discharge,99,0.0011764251419045,1.5683743168616695,0.9967733832258008,2.00394152366452,25.51472726519337,11,2.004357808159584,-1.8600000150490814,1.8600000150490814
raw_CU_diffT/TC23SIB09/TC23SIB09_25deg.parquet,TC23SIB09_25deg.parquet,TC23SIB09,SIB,sodium-ion,25.0,,25.0,discharge,100,0.0011153357259013,1.5694896525875708,0.9974822299296692,2.00222435012239,25.514229419889503,11,2.003426371601883,-1.3165202038228472,1.3165202038228472
raw_CU_diffT/TC23SIB09/TC23SIB09_25deg.parquet,TC23SIB09_25deg.parquet,TC23SIB09,SIB,sodium-ion,25.0,,25.0,discharge,101,0.0010546559966733,1.570544308584244,0.9981525118991208,2.0006979736405,25.512305193370167,11,2.0025423452227873,-1.331511597969893,1.331511597969893
raw_CU_diffT/TC23SIB09/TC23SIB09_25deg.parquet,TC23SIB09_25deg.parquet,TC23SIB09,SIB,sodium-ion,25.0,,25.0,discharge,102,0.0010147322915889,1.571559040875833,0.9987974205338016,1.99917159715861,25.49606425414365,11,2.0016758085742126,-1.3583181991439233,1.3583181991439233
raw_CU_diffT/TC23SIB09/TC23SIB09_25deg.parquet,TC23SIB09_25deg.parquet,TC23SIB09,SIB,sodium-ion,25.0,,25.0,discharge,103,0.0009649344750448,1.572523975350878,0.9994106803857012,1.99783601773695,25.488968314917127,11,2.0008342572549545,-1.3682561318942135,1.3682561318942135
raw_CU_diffT/TC23SIB09/TC23SIB09_25deg.parquet,TC23SIB09_25deg.parquet,TC23SIB09,SIB,sodium-ion,25.0,,25.0,discharge,104,0.0009272656784817,1.5734512410293595,1.0000000000000002,1.99630964125506,25.48631767955801,11,2.000030183929672,-1.3644095763532307,1.3644095763532307
raw_CU_diffT/TC23SIB09/TC23SIB09_35deg.parquet,TC23SIB09_35deg.parquet,TC23SIB09,SIB,sodium-ion,35.0,,35.0,charge,0,0.0165283177197082,0.0165283177197082,0.0115444590434193,2.00107956776098,35.447612679558006,1,2.00107956776098,5.9171129858386315,5.9171129858386315
raw_CU_diffT/TC23SIB09/TC23SIB09_35deg.parquet,TC23SIB09_35deg.parquet,TC23SIB09,SIB,sodium-ion,35.0,,35.0,charge,1,0.016527223825188,0.0330555415448962,0.023088154039299,2.06938491532566,35.462879834254146,1,2.06938491532566,5.702307188105181,5.702307188105181
raw_CU_diffT/TC23SIB09/TC23SIB09_35deg.parquet,TC23SIB09_35deg.parquet,TC23SIB09,SIB,sodium-ion,35.0,,35.0,charge,2,0.0165268386992872,0.0495823802441834,0.0346315800380393,2.1327295393242,35.44575093922652,1,2.1327295393242,5.288865382142404,5.288865382142404
raw_CU_diffT/TC23SIB09/TC23SIB09_35deg.parquet,TC23SIB09_35deg.parquet,TC23SIB09,SIB,sodium-ion,35.0,,35.0,charge,3,0.0165288483782452,0.0661112286224286,0.0461764097281179,2.19149503387706,35.44087994475138,1,2.19149503387706,4.9415106224520855,4.9415106224520855
raw_CU_diffT/TC23SIB09/TC23SIB09_35deg.parquet,TC23SIB09_35deg.parquet,TC23SIB09,SIB,sodium-ion,35.0,,35.0,charge,4,0.0165284922878853,0.0826397209103139,0.0577209907013793,2.24682618134566,35.42090701657458,1,2.24682618134566,4.660617489007109,4.660617489007109
raw_CU_diffT/TC23SIB09/TC23SIB09_35deg.parquet,TC23SIB09_35deg.parquet,TC23SIB09,SIB,sodium-ion,35.0,,35.0,charge,5,0.0165284238969275,0.0991681448072414,0.069265523905919,2.29910457585047,35.4250964917127,1,2.29910457585047,4.404479160512125,4.404479160512125
raw_CU_diffT/TC23SIB09/TC23SIB09_35deg.parquet,TC23SIB09_35deg.parquet,TC23SIB09,SIB,sodium-ion,35.0,,35.0,charge,6,0.0165282590031264,0.1156964038103678,0.080809941937834,2.34852101445174,35.41361964088398,1,2.34852101445174,4.14828210489118,4.14828210489118
raw_CU_diffT/TC23SIB09/TC23SIB09_35deg.parquet,TC23SIB09_35deg.parquet,TC23SIB09,SIB,sodium-ion,35.0,,35.0,charge,7,0.0165286714290313,0.1322250752393991,0.0923546480349984,2.39488470008922,35.41973549723757,1,2.39488470008922,3.8756014465081847,3.8756014465081847
raw_CU_diffT/TC23SIB09/TC23SIB09_35deg.parquet,TC23SIB09_35deg.parquet,TC23SIB09,SIB,sodium-ion,35.0,,35.0,charge,8,0.0165280588639406,0.1487531341033397,0.1038989262766049,2.43800483570268,35.42404171270718,1,2.43800483570268,3.5864202348634535,3.5864202348634535
raw_CU_diffT/TC23SIB09/TC23SIB09_35deg.parquet,TC23SIB09_35deg.parquet,TC23SIB09,SIB,sodium-ion,35.0,,35.0,charge,9,0.0165283452947694,0.1652814793981091,0.115443404580252,2.47769062423189,35.42160701657458,1,2.47769062423189,3.30540013215159,3.30540013215159
raw_CU_diffT/TC23SIB09/TC23SIB09_35deg.parquet,TC23SIB09_35deg.parquet,TC23SIB09,SIB,sodium-ion,35.0,,35.0,charge,10,0.0165286201916952,0.1818100995898043,0.1269880748899069,2.5143236597973,35.43576403314918,1,2.5143236597973,3.0905165028796233,3.0905165028796233
raw_CU_diffT/TC23SIB09/TC23SIB09_35deg.parquet,TC23SIB09_35deg.parquet,TC23SIB09,SIB,sodium-ion,35.0,,35.0,charge,11,0.0165286751569997,0.198338774746804,0.1385327835909286,2.54904872476036,35.43970748618784,1,2.54904872476036,3.0657709728404257,3.0657709728404257
raw_CU_diffT/TC23SIB09/TC23SIB09_35deg.parquet,TC23SIB09_35deg.parquet,TC23SIB09,SIB,sodium-ion,35.0,,35.0,charge,12,0.0165281548171304,0.2148669295639344,0.1500771288525239,2.58510936914507,35.44025185082872,1,2.58510936914507,3.131888470715026,3.131888470715026
raw_CU_diffT/TC23SIB09/TC23SIB09_35deg.parquet,TC23SIB09_35deg.parquet,TC23SIB09,SIB,sodium-ion,35.0,,35.0,charge,13,0.0165285559874691,0.2313954855514035,0.1616217543177445,2.62136081059001,35.416708729281765,1,2.62136081059001,3.024395327799567,3.024395327799567
raw_CU_diffT/TC23SIB09/TC23SIB09_35deg.parquet,TC23SIB09_35deg.parquet,TC23SIB09,SIB,sodium-ion,35.0,,35.0,charge,14,0.0165289155406585,0.247924401092062,0.173166630918449,2.65494109319165,35.4062667679558,1,2.65494109319165,2.7351489242908826,2.7351489242908826
raw_CU_diffT/TC23SIB09/TC23SIB09_35deg.parquet,TC23SIB09_35deg.parquet,TC23SIB09,SIB,sodium-ion,35.0,,35.0,charge,15,0.016528863566784,0.264453264658846,0.1847114712171974,2.68451463752831,35.39206488950276,1,2.68451463752831,2.3715884007357033,2.3715884007357033
raw_CU_diffT/TC23SIB09/TC23SIB09_35deg.parquet,TC23SIB09_35deg.parquet,TC23SIB09,SIB,sodium-ion,35.0,,35.0,charge,16,0.0165285311504464,0.2809817958092924,0.1962560793346154,2.70969984947954,35.39065798342541,1,2.70969984947954,2.0410738192523326,2.0410738192523326
raw_CU_diffT/TC23SIB09/TC23SIB09_35deg.parquet,TC23SIB09_35deg.parquet,TC23SIB09,SIB,sodium-ion,35.0,,35.0,charge,17,0.0165285955038405,0.2975103913131329,0.2078007324006566,2.73164151140674,35.38891185082872,1,2.73164151140674,1.8014357309727842,1.8014357309727842
raw_CU_diffT/TC23SIB09/TC23SIB09_35deg.parquet,TC23SIB09_35deg.parquet,TC23SIB09,SIB,sodium-ion,35.0,,35.0,charge,18,0.0165284687426078,0.3140388600557408,0.219345296928355,2.7512936086111,35.37947044198894,1,2.7512936086111,1.5866115449107383,1.5866115449107383
raw_CU_diffT/TC23SIB09/TC23SIB09_35deg.parquet,TC23SIB09_35deg.parquet,TC23SIB09,SIB,sodium-ion,35.0,,35.0,charge,19,0.0165280005936811,0.3305668606494218,0.2308895344701978,2.76827454697216,35.382069281767954,1,2.76827454697216,1.4048115717297236,1.4048115717297236
raw_CU_diffT/TC23SIB09/TC23SIB09_35deg.parquet,TC23SIB09_35deg.parquet,TC23SIB09,SIB,sodium-ion,35.0,,35.0,charge,20,0.0165286118140467,0.3470954724634685,0.2424341989283546,2.78372910885132,35.37942486187845,1,2.78372910885132,1.2643653916673259,1.2643653916673259
raw_CU_diffT/TC23SIB09/TC23SIB09_35deg.parquet,TC23SIB09_35deg.parquet,TC23SIB09,SIB,sodium-ion,35.0,,35.0,charge,21,0.0165268176964402,0.3636222901599087,0.2539776102573317,2.79746649718835,35.37827196132597,1,2.79746649718835,1.1404103155076228,1.1404103155076228
raw_CU_diffT/TC23SIB09/TC23SIB09_35deg.parquet,TC23SIB09_35deg.parquet,TC23SIB09,SIB,sodium-ion,35.0,,35.0,charge,22,0.0165289404444588,0.3801512306043675,0.2655225042524805,2.81005910316396,35.36508549723757,1,2.81005910316396,1.0411762284345798,1.0411762284345798
raw_CU_diffT/TC23SIB09/TC23SIB09_35deg.parquet,TC23SIB09_35deg.parquet,TC23SIB09,SIB,sodium-ion,35.0,,35.0,charge,23,0.0165287751105699,0.3966800057149374,0.2770672827676185,2.82150692677816,35.37615339779005,1,2.82150692677816,0.9585488290951218,0.9585488290951218
raw_CU_diffT/TC23SIB09/TC23SIB09_35deg.parquet,TC23SIB09_35deg.parquet,TC23SIB09,SIB,sodium-ion,35.0,,35.0,charge,24,0.0165287608835858,0.4132087665985232,0.2886120513456995,2.8321915621514,35.36994665745856,1,2.8321915621514,0.9337545207735758,0.9337545207735758
raw_CU_diffT/TC23SIB09/TC23SIB09_35deg.parquet,TC23SIB09_35deg.parquet,TC23SIB09,SIB,sodium-ion,35.0,,35.0,charge,25,0.0165289237574142,0.4297376903559374,0.3001569336855241,2.84306699458489,35.368139944751384,1,2.84306699458489,0.9585736856221132,0.9585736856221132
raw_CU_diffT/TC23SIB09/TC23SIB09_35deg.parquet,TC23SIB09_35deg.parquet,TC23SIB09,SIB,sodium-ion,35.0,,35.0,charge,26,0.0165277950107717,0.4462654853667092,0.3117010276348055,2.85432402113884,35.36641248618784,1,2.85432402113884,0.9833729439984324,0.9833729439984324
raw_CU_diffT/TC23SIB09/TC23SIB09_35deg.parquet,TC23SIB09_35deg.parquet,TC23SIB09,SIB,sodium-ion,35.0,,35.0,charge,27,0.0165285838022134,0.4627940691689226,0.3232456725276643,2.86577184475304,35.36574889502762,1,2.86577184475304,0.9668387771327076,0.9668387771327076
raw_CU_diffT/TC23SIB09/TC23SIB09_35deg.parquet,TC23SIB09_35deg.parquet,TC23SIB09,SIB,sodium-ion,35.0,,35.0,charge,28,0.0165280146496999,0.4793220838186224,0.3347899198871508,2.87664727718652,35.373173287292815,1,2.87664727718652,0.8842081472511154,0.8842081472511154
raw_CU_diffT/TC23SIB09/TC23SIB09_35deg.parquet,TC23SIB09_35deg.parquet,TC23SIB09,SIB,sodium-ion,35.0,,35.0,charge,29,0.0165284809743849,0.4958505647930074,0.3463344929583229,2.88618713019835,35.36359544198895,1,2.88618713019835,0.7767584840603234,0.7767584840603234
raw_CU_diffT/TC23SIB09/TC23SIB09_35deg.parquet,TC23SIB09_35deg.parquet,TC23SIB09,SIB,sodium-ion,35.0,,35.0,charge,30,0.01652897437162,0.5123795391646274,0.3578794106504221,2.89458220084876,35.37392878453039,1,2.89458220084876,0.7189064090598123,0.7189064090598123
raw_CU_diffT/TC23SIB09/TC23SIB09_35deg.parquet,TC23SIB09_35deg.parquet,TC23SIB09,SIB,sodium-ion,35.0,,35.0,charge,31,0.0165287982558037,0.5289083374204311,0.3694242053317065,2.90278647443893,35.37081074585635,1,2.90278647443893,0.7437052931554433,0.7437052931554433
raw_CU_diffT/TC23SIB09/TC23SIB09_35deg.parquet,TC23SIB09_35deg.parquet,TC23SIB09,SIB,sodium-ion,35.0,,35.0,charge,32,0.01652859599644,0.545436933416871,0.3809688587418113,2.91175393627005,35.384950055248616,1,2.91175393627005,0.8594047008815977,0.8594047008815977
raw_CU_diffT/TC23SIB09/TC23SIB09_35deg.parquet,TC23SIB09_35deg.parquet,TC23SIB09,SIB,sodium-ion,35.0,,35.0,charge,33,0.016528366074816,0.561965299491687,0.3925133515596033,2.92262936870353,35.37826132596685,1,2.92262936870353,1.016391750898208,1.016391750898208
raw_CU_diffT/TC23SIB09/TC23SIB09_35deg.parquet,TC23SIB09_35deg.parquet,TC23SIB09,SIB,sodium-ion,35.0,,35.0,charge,34,0.0165290835620934,0.5784943830537804,0.4040583455174766,2.93522197467914,35.384559475138126,1,2.93522197467914,1.1734042297058949,1.1734042297058949
raw_CU_diffT/TC23SIB09/TC23SIB09_35deg.parquet,TC23SIB09_35deg.parquet,TC23SIB09,SIB,sodium-ion,35.0,,35.0,charge,35,0.0165283275298973,0.5950227105836777,0.4156028114129742,2.94972255125712,35.384805,1,2.94972255125712,1.3386821954502466,1.3386821954502466
raw_CU_diffT/TC23SIB09/TC23SIB09_35deg.parquet,TC23SIB09_35deg.parquet,TC23SIB09,SIB,sodium-ion,35.0,,35.0,charge,36,0.0165286910523588,0.6115514016360365,0.4271475312163551,2.96613109843746,35.39029317679557,1,2.96613109843746,1.4708991907724993,1.4708991907724993
raw_CU_diffT/TC23SIB09/TC23SIB09_35deg.parquet,TC23SIB09_35deg.parquet,TC23SIB09,SIB,sodium-ion,35.0,,35.0,charge,37,0.0165283615856871,0.6280797632217237,0.4386920208986456,2.98368442797923,35.39209226519337,1,2.98368442797923,1.553612766229179,1.553612766229179
raw_CU_diffT/TC23SIB09/TC23SIB09_35deg.parquet,TC23SIB09_35deg.parquet,TC23SIB09,SIB,sodium-ion,35.0,,35.0,charge,38,0.0165270483756374,0.6446068115973611,0.4502355933490743,3.00200094576194,35.387257900552484,1,3.00200094576194,1.619720282939113,1.619720282939113
raw_CU_diffT/TC23SIB09/TC23SIB09_35deg.parquet,TC23SIB09_35deg.parquet,TC23SIB09,SIB,sodium-ion,35.0,,35.0,charge,39,0.0165283282514673,0.6611351398488284,0.4617800597485636,3.02108065178559,35.39380986187845,1,3.02108065178559,1.6610098378903615,1.6610098378903615
raw_CU_diffT/TC23SIB09/TC23SIB09_35deg.parquet,TC23SIB09_35deg.parquet,TC23SIB09,SIB,sodium-ion,35.0,,35.0,charge,40,0.0165277006256799,0.6776628404745083,0.4733240877731184,3.04035115486948,35.392847099447515,1,3.04035115486948,1.702303898967756,1.702303898967756
raw_CU_diffT/TC23SIB09/TC23SIB09_35deg.parquet,TC23SIB09_35deg.parquet,TC23SIB09,SIB,sodium-ion,35.0,,35.0,charge,41,0.016528758497579,0.6941915989720873,0.484868854684656,3.06038484619432,35.401296657458566,1,3.06038484619432,1.7435594499496005,1.7435594499496005
raw_CU_diffT/TC23SIB09/TC23SIB09_35deg.parquet,TC23SIB09_35deg.parquet,TC23SIB09,SIB,sodium-ion,35.0,,35.0,charge,42,0.0165289251045304,0.7107205240766177,0.4964137379653948,3.0806093345794,35.38929397790055,1,3.0806093345794,1.7683501472926082,1.7683501472926082
