Repository: DNV007/delivered-energy-decomposition

# Three-term energy accounting for a cold commercial sodium-ion 18650 cell

This repository holds the analysis code and the derived data behind a reanalysis
of a public commercial-cell archive. No new measurements were made. The
manuscript reporting the work is not distributed here; what is here is
everything needed to regenerate its numbers from the raw archive and to check
them.

**Source data.** Droese, D., Schlösser, A., Otto, M. *Dataset: Evaluation of
Commercial Sodium-Ion Batteries by State-of-the-Art Lithium-Ion Battery
Configurations.* Technische Universität Berlin, DepositOnce, 2025.
DOI [10.14279/depositonce-25036](https://doi.org/10.14279/depositonce-25036),
CC BY 4.0.

File: data_processed/ocv/ocv_slope_points.csv (part 78 of 85)
member_path,file_name,cell_id,cell_family,chemistry_type,temperature_deg_c,voltage_v,ambient_temperature_from_file_deg_c,direction,segment_index,segment_capacity_ah,cumulative_capacity_ah,soc_fraction_by_capacity,ocv_voltage_v,ocv_temperature_mean_deg_c,smoothing_window_segments,smoothed_ocv_voltage_v,dv_dcapacity_fraction_v,abs_dv_dcapacity_fraction_v
raw_CU_diffT/TC23SIB09/TC23SIB09_35deg.parquet,TC23SIB09_35deg.parquet,TC23SIB09,SIB,sodium-ion,35.0,,35.0,charge,43,0.0165287492947753,0.727249273371393,0.507958498449092,3.10121541708494,35.39893480662984,1,3.10121541708494,1.8014179443479748,1.8014179443479748
raw_CU_diffT/TC23SIB09/TC23SIB09_35deg.parquet,TC23SIB09_35deg.parquet,TC23SIB09,SIB,sodium-ion,35.0,,35.0,charge,44,0.0165286569951864,0.7437779303665794,0.5195031944647143,3.12220309371097,35.39193864640884,1,3.12220309371097,1.834543182344504,1.834543182344504
raw_CU_diffT/TC23SIB09/TC23SIB09_35deg.parquet,TC23SIB09_35deg.parquet,TC23SIB09,SIB,sodium-ion,35.0,,35.0,charge,45,0.0165274769946078,0.7603054073611871,0.5310470662906893,3.14357236445746,35.39806223756906,1,3.14357236445746,1.8593358215027251,1.8593358215027251
raw_CU_diffT/TC23SIB09/TC23SIB09_35deg.parquet,TC23SIB09_35deg.parquet,TC23SIB09,SIB,sodium-ion,35.0,,35.0,charge,46,0.0165285988184056,0.7768340061795928,0.5425917216718398,3.16513243226419,35.40555861878453,1,3.16513243226419,1.8676591499903736,1.8676591499903736
raw_CU_diffT/TC23SIB09/TC23SIB09_35deg.parquet,TC23SIB09_35deg.parquet,TC23SIB09,SIB,sodium-ion,35.0,,35.0,charge,47,0.0165264320586403,0.7933604382382331,0.5541348636461334,3.18669250007092,35.40064406077348,1,3.18669250007092,1.8841934840076817,1.8841934840076817
raw_CU_diffT/TC23SIB09/TC23SIB09_35deg.parquet,TC23SIB09_35deg.parquet,TC23SIB09,SIB,sodium-ion,35.0,,35.0,charge,48,0.0165284514798731,0.8098888897181062,0.5656794161164079,3.20863416199812,35.40158770718232,1,3.20863416199812,1.900576855116384,1.900576855116384
raw_CU_diffT/TC23SIB09/TC23SIB09_35deg.parquet,TC23SIB09_35deg.parquet,TC23SIB09,SIB,sodium-ion,35.0,,35.0,charge,49,0.016528982876094,0.8264178725942002,0.5772243397485883,3.23057582392533,35.40365980662983,1,3.23057582392533,1.9088110915062373,1.9088110915062373
raw_CU_diffT/TC23SIB09/TC23SIB09_35deg.parquet,TC23SIB09_35deg.parquet,TC23SIB09,SIB,sodium-ion,35.0,,35.0,charge,50,0.0165289563701654,0.8429468289643656,0.5887692448672931,3.25270828291277,35.400170138121545,1,3.25270828291277,1.9171127607804692,1.9171127607804692
raw_CU_diffT/TC23SIB09/TC23SIB09_35deg.parquet,TC23SIB09_35deg.parquet,TC23SIB09,SIB,sodium-ion,35.0,,35.0,charge,51,0.0165283202096702,0.8594751491740358,0.6003137056498649,3.27484074190021,35.41210986187845,1,3.27484074190021,1.908958651253073,1.908958651253073
raw_CU_diffT/TC23SIB09/TC23SIB09_35deg.parquet,TC23SIB09_35deg.parquet,TC23SIB09,SIB,sodium-ion,35.0,,35.0,charge,52,0.0165270525983349,0.8760022017723706,0.6118572810497019,3.29678240382741,35.403342237569056,1,3.29678240382741,1.9006748947163032,1.9006748947163032
raw_CU_diffT/TC23SIB09/TC23SIB09_35deg.parquet,TC23SIB09_35deg.parquet,TC23SIB09,SIB,sodium-ion,35.0,,35.0,charge,53,0.0165286767491821,0.8925308785215528,0.623401990862808,3.31872406575462,35.397171712707184,1,3.31872406575462,1.8840260026936733,1.8840260026936733
raw_CU_diffT/TC23SIB09/TC23SIB09_35deg.parquet,TC23SIB09_35deg.parquet,TC23SIB09,SIB,sodium-ion,35.0,,35.0,charge,54,0.0165291894124963,0.909060067934049,0.6349470587535316,3.34028413356135,35.405830883977906,1,3.34028413356135,1.8757925115491503,1.8757925115491503
raw_CU_diffT/TC23SIB09/TC23SIB09_35deg.parquet,TC23SIB09_35deg.parquet,TC23SIB09,SIB,sodium-ion,35.0,,35.0,charge,55,0.016528152104411,0.92558822003846,0.6464914021203862,3.36203499842831,35.40751223756906,1,3.36203499842831,1.8758481288537894,1.8758481288537894
raw_CU_diffT/TC23SIB09/TC23SIB09_35deg.parquet,TC23SIB09_35deg.parquet,TC23SIB09,SIB,sodium-ion,35.0,,35.0,charge,56,0.0165282005129277,0.9421164205513878,0.6580357792989177,3.38359506623504,35.4018876243094,1,3.38359506623504,1.851095186695602,1.851095186695602
raw_CU_diffT/TC23SIB09/TC23SIB09_35deg.parquet,TC23SIB09_35deg.parquet,TC23SIB09,SIB,sodium-ion,35.0,,35.0,charge,57,0.0165274598505793,0.9586438804019672,0.669579639150381,3.4047735399213,35.40747687845304,1,3.4047735399213,1.8180162464576597,1.8180162464576597
raw_CU_diffT/TC23SIB09/TC23SIB09_35deg.parquet,TC23SIB09_35deg.parquet,TC23SIB09,SIB,sodium-ion,35.0,,35.0,charge,58,0.0165286660825173,0.9751725464844844,0.6811243415131901,3.42557041948709,35.41235696132596,1,3.42557041948709,1.7849009239746465,1.7849009239746465
raw_CU_diffT/TC23SIB09/TC23SIB09_35deg.parquet,TC23SIB09_35deg.parquet,TC23SIB09,SIB,sodium-ion,35.0,,35.0,charge,59,0.0165285559025227,0.9917011023870071,0.6926689669190786,3.4459857049324,35.40164312154697,1,3.4459857049324,1.7600982888160104,1.7600982888160104
raw_CU_diffT/TC23SIB09/TC23SIB09_35deg.parquet,TC23SIB09_35deg.parquet,TC23SIB09,SIB,sodium-ion,35.0,,35.0,charge,60,0.0165289032395165,1.0082300056265237,0.7042138349278603,3.46621019331747,35.41182044198896,1,3.46621019331747,1.727029724129892,1.727029724129892
raw_CU_diffT/TC23SIB09/TC23SIB09_35deg.parquet,TC23SIB09_35deg.parquet,TC23SIB09,SIB,sodium-ion,35.0,,35.0,charge,61,0.0165288393676335,1.0247588449941571,0.7157586583243378,3.48586229052184,35.412983149171275,1,3.48586229052184,1.7105178371291743,1.7105178371291743
raw_CU_diffT/TC23SIB09/TC23SIB09_35deg.parquet,TC23SIB09_35deg.parquet,TC23SIB09,SIB,sodium-ion,35.0,,35.0,charge,62,0.0165286228177536,1.0412874678119108,0.727303330468204,3.50570518478644,35.416073038674035,1,3.50570518478644,1.7022498909846036,1.7022498909846036
raw_CU_diffT/TC23SIB09/TC23SIB09_35deg.parquet,TC23SIB09_35deg.parquet,TC23SIB09,SIB,sodium-ion,35.0,,35.0,charge,63,0.0165289321292773,1.057816399941188,0.7388482186554857,3.52516648493057,35.41728165745856,1,3.52516648493057,1.6939778280465134,1.6939778280465134
raw_CU_diffT/TC23SIB09/TC23SIB09_35deg.parquet,TC23SIB09_35deg.parquet,TC23SIB09,SIB,sodium-ion,35.0,,35.0,charge,64,0.0165287882613413,1.0743451882025292,0.7503930063559832,3.54481858213493,35.418090994475136,1,3.54481858213493,1.7022654207271728,1.7022654207271728
raw_CU_diffT/TC23SIB09/TC23SIB09_35deg.parquet,TC23SIB09_35deg.parquet,TC23SIB09,SIB,sodium-ion,35.0,,35.0,charge,65,0.0165284590968736,1.0908736472994027,0.7619375641464693,3.5644706793393,35.41598220994475,1,3.5644706793393,1.7105452140051796,1.7105452140051796
raw_CU_diffT/TC23SIB09/TC23SIB09_35deg.parquet,TC23SIB09_35deg.parquet,TC23SIB09,SIB,sodium-ion,35.0,,35.0,charge,66,0.0165284717938257,1.1074021190932284,0.773482130805338,3.5843135736039,35.41983475138122,1,3.5843135736039,1.735338551766489,1.735338551766489
raw_CU_diffT/TC23SIB09/TC23SIB09_35deg.parquet,TC23SIB09_35deg.parquet,TC23SIB09,SIB,sodium-ion,35.0,,35.0,charge,67,0.0165284066013902,1.1239305256946186,0.7850266519295422,3.60453806198897,35.43212972375691,1,3.60453806198897,1.7600850873884895,1.7600850873884895
raw_CU_diffT/TC23SIB09/TC23SIB09_35deg.parquet,TC23SIB09_35deg.parquet,TC23SIB09,SIB,sodium-ion,35.0,,35.0,charge,68,0.0165292889795767,1.140459814674195,0.7965717893644326,3.62495334743428,35.43242922651934,1,3.62495334743428,1.7931369348320914,1.7931369348320914
raw_CU_diffT/TC23SIB09/TC23SIB09_35deg.parquet,TC23SIB09_35deg.parquet,TC23SIB09,SIB,sodium-ion,35.0,,35.0,charge,69,0.0165284634004205,1.156988278074616,0.8081163501607977,3.6459410240603,35.4404358839779,1,3.6459410240603,1.8427796630671764,1.8427796630671764
raw_CU_diffT/TC23SIB09/TC23SIB09_35deg.parquet,TC23SIB09_35deg.parquet,TC23SIB09,SIB,sodium-ion,35.0,,35.0,charge,70,0.0165281461929926,1.1735164242676086,0.8196606893987308,3.66750109186704,35.43386604972376,1,3.66750109186704,1.8924510574653368,1.8924510574653368
raw_CU_diffT/TC23SIB09/TC23SIB09_35deg.parquet,TC23SIB09_35deg.parquet,TC23SIB09,SIB,sodium-ion,35.0,,35.0,charge,71,0.0165269171840568,1.1900433414516651,0.8312041702163717,3.68963355085448,35.45113121546961,1,3.68963355085448,1.950277486356839,1.950277486356839
raw_CU_diffT/TC23SIB09/TC23SIB09_35deg.parquet,TC23SIB09_35deg.parquet,TC23SIB09,SIB,sodium-ion,35.0,,35.0,charge,72,0.0165284259395057,1.2065717673911711,0.8427487048475817,3.71252919808286,35.445441353591164,1,3.71252919808286,2.0080258967563225,2.0080258967563225
raw_CU_diffT/TC23SIB09/TC23SIB09_35deg.parquet,TC23SIB09_35deg.parquet,TC23SIB09,SIB,sodium-ion,35.0,,35.0,charge,73,0.0165285905889827,1.2231003579801538,0.8542933544807645,3.73599723649196,35.46091627071823,1,3.73599723649196,2.074117908330095,2.074117908330095
raw_CU_diffT/TC23SIB09/TC23SIB09_35deg.parquet,TC23SIB09_35deg.parquet,TC23SIB09,SIB,sodium-ion,35.0,,35.0,charge,74,0.0165286788918333,1.2396290368719871,0.8658380657904383,3.76041926020224,35.462589834254146,1,3.76041926020224,2.148505990800089,2.148505990800089
raw_CU_diffT/TC23SIB09/TC23SIB09_35deg.parquet,TC23SIB09_35deg.parquet,TC23SIB09,SIB,sodium-ion,35.0,,35.0,charge,75,0.0165283380985314,1.2561573749705186,0.8773825390677619,3.78560447215346,35.45558245856354,1,3.78560447215346,2.222862060349712,2.222862060349712
raw_CU_diffT/TC23SIB09/TC23SIB09_35deg.parquet,TC23SIB09_35deg.parquet,TC23SIB09,SIB,sodium-ion,35.0,,35.0,charge,76,0.0165288758342737,1.2726862508047925,0.888927387934928,3.81174366940587,35.47191306629834,1,3.81174366940587,2.280727436739113,2.280727436739113
raw_CU_diffT/TC23SIB09/TC23SIB09_35deg.parquet,TC23SIB09_35deg.parquet,TC23SIB09,SIB,sodium-ion,35.0,,35.0,charge,77,0.0165280600170669,1.2892143108218592,0.9004716669819534,3.83826446077875,35.47550975138121,1,3.83826446077875,2.3303309918763375,2.3303309918763375
raw_CU_diffT/TC23SIB09/TC23SIB09_35deg.parquet,TC23SIB09_35deg.parquet,TC23SIB09,SIB,sodium-ion,35.0,,35.0,charge,78,0.016528531106779,1.3057428419286383,0.9120162750688714,3.86554844039258,35.47243897790055,1,3.86554844039258,2.3716091765282385,2.3716091765282385
raw_CU_diffT/TC23SIB09/TC23SIB09_35deg.parquet,TC23SIB09_35deg.parquet,TC23SIB09,SIB,sodium-ion,35.0,,35.0,charge,79,0.0165286266278652,1.3222714685565036,0.9235609498739688,3.89302321706664,35.48444314917127,1,3.89302321706664,2.379864359019308,2.379864359019308
raw_CU_diffT/TC23SIB09/TC23SIB09_35deg.parquet,TC23SIB09_35deg.parquet,TC23SIB09,SIB,sodium-ion,35.0,,35.0,charge,80,0.016528646563416,1.3388001151199196,0.9351056386033598,3.92049799374071,35.48493389502762,1,3.92049799374071,2.3468595438421005,2.3468595438421005
raw_CU_diffT/TC23SIB09/TC23SIB09_35deg.parquet,TC23SIB09_35deg.parquet,TC23SIB09,SIB,sodium-ion,35.0,,35.0,charge,81,0.0165279179557568,1.3553280330756765,0.9466498184254668,3.94720958217382,35.479534530386736,1,3.94720958217382,2.2311635990636773,2.2311635990636773
raw_CU_diffT/TC23SIB09/TC23SIB09_35deg.parquet,TC23SIB09_35deg.parquet,TC23SIB09,SIB,sodium-ion,35.0,,35.0,charge,82,0.0165288180117918,1.371856851087468,0.9581946269056264,3.97201320000458,35.49077596685083,1,3.97201320000458,2.0492966837982465,2.0492966837982465
raw_CU_diffT/TC23SIB09/TC23SIB09_35deg.parquet,TC23SIB09_35deg.parquet,TC23SIB09,SIB,sodium-ion,35.0,,35.0,charge,83,0.0165289692084507,1.3883858202959187,0.96973954099143,3.99452725311249,35.495919281767954,1,3.99452725311249,1.7090186603497273,1.7090186603497273
raw_CU_diffT/TC23SIB09/TC23SIB09_35deg.parquet,TC23SIB09_35deg.parquet,TC23SIB09,SIB,sodium-ion,35.0,,35.0,charge,84,0.0105381482409753,1.398923968536894,0.9771000735528508,4.00597507672668,35.48814143646409,1,4.00597507672668,1.3604901475949873,1.3604901475949873
raw_CU_diffT/TC23SIB09/TC23SIB09_35deg.parquet,TC23SIB09_35deg.parquet,TC23SIB09,SIB,sodium-ion,35.0,,35.0,charge,85,0.0061330794505092,1.4050570479874032,0.9813838177140618,4.01131739441331,35.459826685082874,1,4.01131739441331,1.0419540531473785,1.0419540531473785
raw_CU_diffT/TC23SIB09/TC23SIB09_35deg.parquet,TC23SIB09_35deg.parquet,TC23SIB09,SIB,sodium-ion,35.0,,35.0,charge,86,0.0042503113708732,1.4093073593582763,0.984352513401967,4.01398855325662,35.46247129834254,1,4.01398855325662,0.9190966900147259,0.9190966900147259
raw_CU_diffT/TC23SIB09/TC23SIB09_35deg.parquet,TC23SIB09_35deg.parquet,TC23SIB09,SIB,sodium-ion,35.0,,35.0,charge,87,0.0032181038065676,1.4125254631648438,0.9866002477583856,4.01608732091922,35.45332077348066,1,4.01608732091922,0.7682600848772836,0.7682600848772836
raw_CU_diffT/TC23SIB09/TC23SIB09_35deg.parquet,TC23SIB09_35deg.parquet,TC23SIB09,SIB,sodium-ion,35.0,,35.0,charge,88,0.0025782874978956,1.4151037506627395,0.988401092522286,4.01723210328064,35.44132569060773,1,4.01723210328064,0.6415091039978051,0.6415091039978051
raw_CU_diffT/TC23SIB09/TC23SIB09_35deg.parquet,TC23SIB09_35deg.parquet,TC23SIB09,SIB,sodium-ion,35.0,,35.0,charge,89,0.0021133808937648,1.4172171315565043,0.989877216080954,4.01818608858182,35.441497983425414,1,4.01818608858182,0.5429789131453617,0.5429789131453617
raw_CU_diffT/TC23SIB09/TC23SIB09_35deg.parquet,TC23SIB09_35deg.parquet,TC23SIB09,SIB,sodium-ion,35.0,,35.0,charge,90,0.0018013676994448,1.4190184992559491,0.9911354092002442,4.01875847976253,35.44301475138121,1,4.01875847976253,0.4946035517725704,0.4946035517725704
raw_CU_diffT/TC23SIB09/TC23SIB09_35deg.parquet,TC23SIB09_35deg.parquet,TC23SIB09,SIB,sodium-ion,35.0,,35.0,charge,91,0.0015499132791091,1.4205684125350582,0.9922179700921002,4.01933087094324,35.43451099447513,1,4.01933087094324,0.3540663740459422,0.3540663740459422
raw_CU_diffT/TC23SIB09/TC23SIB09_35deg.parquet,TC23SIB09_35deg.parquet,TC23SIB09,SIB,sodium-ion,35.0,,35.0,charge,92,0.0013617223839006,1.4219301349189588,0.9931690861437176,4.01952166800348,35.431530138121545,1,4.01952166800348,0.21214456999814502,0.21214456999814502
raw_CU_diffT/TC23SIB09/TC23SIB09_35deg.parquet,TC23SIB09_35deg.parquet,TC23SIB09,SIB,sodium-ion,35.0,,35.0,charge,93,0.0012274491245779,1.4231575840435366,0.9940264169614615,4.01971246506371,35.423642458563535,1,4.01971246506371,0.2372860771388332,0.2372860771388332
raw_CU_diffT/TC23SIB09/TC23SIB09_35deg.parquet,TC23SIB09_35deg.parquet,TC23SIB09,SIB,sodium-ion,35.0,,35.0,charge,94,0.0010909807659075,1.424248564809444,0.994788429344256,4.01990326212395,35.42877660220995,1,4.01990326212395,0.26329028231384655,0.26329028231384655
raw_CU_diffT/TC23SIB09/TC23SIB09_35deg.parquet,TC23SIB09_35deg.parquet,TC23SIB09,SIB,sodium-ion,35.0,,35.0,charge,95,0.0009931934384993,1.4252417582479433,0.9954821406564044,4.02009405918419,35.41494488950276,1,4.02009405918419,0.13175123529390476,0.13175123529390476
raw_CU_diffT/TC23SIB09/TC23SIB09_35deg.parquet,TC23SIB09_35deg.parquet,TC23SIB09,SIB,sodium-ion,35.0,,35.0,charge,96,0.0009132340055478,1.426154992253491,0.9961200030664146,4.02009405918419,35.4145358839779,1,4.02009405918419,0.0,0.0
raw_CU_diffT/TC23SIB09/TC23SIB09_35deg.parquet,TC23SIB09_35deg.parquet,TC23SIB09,SIB,sodium-ion,35.0,,35.0,charge,97,0.0008485911422727,1.4270035833957635,0.9967127146691744,4.02009405918419,35.421169779005524,1,4.02009405918419,0.17718197992689966,0.17718197992689966
raw_CU_diffT/TC23SIB09/TC23SIB09_35deg.parquet,TC23SIB09_35deg.parquet,TC23SIB09,SIB,sodium-ion,35.0,,35.0,charge,98,0.0007956723590749,1.427799255754839,0.997268464329672,4.02028485624442,35.41813519337016,1,4.02028485624442,0.16537139015736102,0.16537139015736102
raw_CU_diffT/TC23SIB09/TC23SIB09_35deg.parquet,TC23SIB09_35deg.parquet,TC23SIB09,SIB,sodium-ion,35.0,,35.0,charge,99,0.0007394568602878,1.4285387126151263,0.9977849494059352,4.02028485624442,35.41963516574586,1,4.02028485624442,-9.094947017729282e-13,9.094947017729282e-13
raw_CU_diffT/TC23SIB09/TC23SIB09_35deg.parquet,TC23SIB09_35deg.parquet,TC23SIB09,SIB,sodium-ion,35.0,,35.0,charge,100,0.0007096585888303,1.4292483712039568,0.99828062141881,4.02028485624442,35.414963342541434,1,4.02028485624442,0.0,0.0
raw_CU_diffT/TC23SIB09/TC23SIB09_35deg.parquet,TC23SIB09_35deg.parquet,TC23SIB09,SIB,sodium-ion,35.0,,35.0,charge,101,0.0006682808459554,1.4299166520499125,0.9987473925074634,4.02028485624442,35.41558140883978,1,4.02028485624442,0.22298531632259255,0.22298531632259255
raw_CU_diffT/TC23SIB09/TC23SIB09_35deg.parquet,TC23SIB09_35deg.parquet,TC23SIB09,SIB,sodium-ion,35.0,,35.0,charge,102,0.0006303910612408,1.430547043111153,0.9991876988901968,4.02047565330466,35.415326546961325,1,4.02047565330466,0.21000521890891832,0.21000521890891832
raw_CU_diffT/TC23SIB09/TC23SIB09_35deg.parquet,TC23SIB09_35deg.parquet,TC23SIB09,SIB,sodium-ion,35.0,,35.0,charge,103,0.0005927986587251,1.4311398417698782,0.9996017482782046,4.02047565330466,35.417043950276245,1,4.02047565330466,-0.24420194422691566,0.24420194422691566
raw_CU_diffT/TC23SIB09/TC23SIB09_35deg.parquet,TC23SIB09_35deg.parquet,TC23SIB09,SIB,sodium-ion,35.0,,35.0,charge,104,0.0005701809816725,1.431710022751551,1.0,4.02028485624442,35.41796397790055,1,4.02028485624442,-0.4790865922202979,0.4790865922202979
raw_CU_diffT/TC23SIB09/TC23SIB09_35deg.parquet,TC23SIB09_35deg.parquet,TC23SIB09,SIB,sodium-ion,35.0,,35.0,charge,0,0.0165283177197082,0.0165283177197082,0.0115444590434193,2.00107956776098,35.447612679558006,5,2.067731340803613,2.680330975429073,2.680330975429073
raw_CU_diffT/TC23SIB09/TC23SIB09_35deg.parquet,TC23SIB09_35deg.parquet,TC23SIB09,SIB,sodium-ion,35.0,,35.0,charge,1,0.016527223825188,0.0330555415448962,0.023088154039299,2.06938491532566,35.462879834254146,5,2.098672264071975,2.6236132354375883,2.6236132354375883
raw_CU_diffT/TC23SIB09/TC23SIB09_35deg.parquet,TC23SIB09_35deg.parquet,TC23SIB09,SIB,sodium-ion,35.0,,35.0,charge,2,0.0165268386992872,0.0495823802441834,0.0346315800380393,2.1327295393242,35.44575093922652,5,2.1283030475267117,3.8648281734119223,3.8648281734119223
raw_CU_diffT/TC23SIB09/TC23SIB09_35deg.parquet,TC23SIB09_35deg.parquet,TC23SIB09,SIB,sodium-ion,35.0,,35.0,charge,3,0.0165288483782452,0.0661112286224286,0.0461764097281179,2.19149503387706,35.44087994475138,5,2.1879080491446095,4.999354109345262,4.999354109345262
raw_CU_diffT/TC23SIB09/TC23SIB09_35deg.parquet,TC23SIB09_35deg.parquet,TC23SIB09,SIB,sodium-ion,35.0,,35.0,charge,4,0.0165284922878853,0.0826397209103139,0.0577209907013793,2.24682618134566,35.42090701657458,5,2.243735268969826,4.688713351791918,4.688713351791918
raw_CU_diffT/TC23SIB09/TC23SIB09_35deg.parquet,TC23SIB09_35deg.parquet,TC23SIB09,SIB,sodium-ion,35.0,,35.0,charge,5,0.0165284238969275,0.0991681448072414,0.069265523905919,2.29910457585047,35.4250964917127,5,2.29616630112283,4.406131758189531,4.406131758189531
raw_CU_diffT/TC23SIB09/TC23SIB09_35deg.parquet,TC23SIB09_35deg.parquet,TC23SIB09,SIB,sodium-ion,35.0,,35.0,charge,6,0.0165282590031264,0.1156964038103678,0.080809941937834,2.34852101445174,35.41361964088398,5,2.345468261487954,4.135060581613558,4.135060581613558
raw_CU_diffT/TC23SIB09/TC23SIB09_35deg.parquet,TC23SIB09_35deg.parquet,TC23SIB09,SIB,sodium-ion,35.0,,35.0,charge,7,0.0165286714290313,0.1322250752393991,0.0923546480349984,2.39488470008922,35.41973549723757,5,2.3916411500652,3.8640326551805515,3.8640326551805515
raw_CU_diffT/TC23SIB09/TC23SIB09_35deg.parquet,TC23SIB09_35deg.parquet,TC23SIB09,SIB,sodium-ion,35.0,,35.0,charge,8,0.0165280588639406,0.1487531341033397,0.1038989262766049,2.43800483570268,35.42404171270718,5,2.434684966854566,3.601294405802534,3.601294405802534
raw_CU_diffT/TC23SIB09/TC23SIB09_35deg.parquet,TC23SIB09_35deg.parquet,TC23SIB09,SIB,sodium-ion,35.0,,35.0,charge,9,0.0165283452947694,0.1652814793981091,0.115443404580252,2.47769062423189,35.42160701657458,5,2.47479050891629,3.384728967880463,3.384728967880463
raw_CU_diffT/TC23SIB09/TC23SIB09_35deg.parquet,TC23SIB09_35deg.parquet,TC23SIB09,SIB,sodium-ion,35.0,,35.0,charge,10,0.0165286201916952,0.1818100995898043,0.1269880748899069,2.5143236597973,35.43576403314918,5,2.51283544272746,3.2359524837289797,3.2359524837289797
raw_CU_diffT/TC23SIB09/TC23SIB09_35deg.parquet,TC23SIB09_35deg.parquet,TC23SIB09,SIB,sodium-ion,35.0,,35.0,charge,11,0.0165286751569997,0.198338774746804,0.1385327835909286,2.54904872476036,35.43970748618784,5,2.5495066377049262,3.1236121878266516,3.1236121878266516
raw_CU_diffT/TC23SIB09/TC23SIB09_35deg.parquet,TC23SIB09_35deg.parquet,TC23SIB09,SIB,sodium-ion,35.0,,35.0,charge,12,0.0165281548171304,0.2148669295639344,0.1500771288525239,2.58510936914507,35.44025185082872,5,2.584956731496878,3.0095894897128233,3.0095894897128233
raw_CU_diffT/TC23SIB09/TC23SIB09_35deg.parquet,TC23SIB09_35deg.parquet,TC23SIB09,SIB,sodium-ion,35.0,,35.0,charge,13,0.0165285559874691,0.2313954855514035,0.1616217543177445,2.62136081059001,35.416708729281765,5,2.6189949270430803,2.865737936715547,2.865737936715547
raw_CU_diffT/TC23SIB09/TC23SIB09_35deg.parquet,TC23SIB09_35deg.parquet,TC23SIB09,SIB,sodium-ion,35.0,,35.0,charge,14,0.0165289155406585,0.247924401092062,0.173166630918449,2.65494109319165,35.4062667679558,5,2.651125151986916,2.660779462337601,2.660779462337601
raw_CU_diffT/TC23SIB09/TC23SIB09_35deg.parquet,TC23SIB09_35deg.parquet,TC23SIB09,SIB,sodium-ion,35.0,,35.0,charge,15,0.016528863566784,0.264453264658846,0.1847114712171974,2.68451463752831,35.39206488950276,5,2.68043158043925,2.3947268164964015,2.3947268164964015
raw_CU_diffT/TC23SIB09/TC23SIB09_35deg.parquet,TC23SIB09_35deg.parquet,TC23SIB09,SIB,sodium-ion,35.0,,35.0,charge,16,0.0165285311504464,0.2809817958092924,0.1962560793346154,2.70969984947954,35.39065798342541,5,2.706418140043468,2.107181468471552,2.107181468471552
raw_CU_diffT/TC23SIB09/TC23SIB09_35deg.parquet,TC23SIB09_35deg.parquet,TC23SIB09,SIB,sodium-ion,35.0,,35.0,charge,17,0.0165285955038405,0.2975103913131329,0.2078007324006566,2.73164151140674,35.38891185082872,5,2.7290848307995703,1.8411002102173626,1.8411002102173626
raw_CU_diffT/TC23SIB09/TC23SIB09_35deg.parquet,TC23SIB09_35deg.parquet,TC23SIB09,SIB,sodium-ion,35.0,,35.0,charge,18,0.0165284687426078,0.3140388600557408,0.219345296928355,2.7512936086111,35.37947044198894,5,2.748927725064172,1.6196664884845404,1.6196664884845404
raw_CU_diffT/TC23SIB09/TC23SIB09_35deg.parquet,TC23SIB09_35deg.parquet,TC23SIB09,SIB,sodium-ion,35.0,,35.0,charge,19,0.0165280005936811,0.3305668606494218,0.2308895344701978,2.76827454697216,35.382069281767954,5,2.7664810546059337,1.4395191708102146,1.4395191708102146
raw_CU_diffT/TC23SIB09/TC23SIB09_35deg.parquet,TC23SIB09_35deg.parquet,TC23SIB09,SIB,sodium-ion,35.0,,35.0,charge,20,0.0165286118140467,0.3470954724634685,0.2424341989283546,2.78372910885132,35.37942486187845,5,2.782164572957378,1.2875046112933006,1.2875046112933006
raw_CU_diffT/TC23SIB09/TC23SIB09_35deg.parquet,TC23SIB09_35deg.parquet,TC23SIB09,SIB,sodium-ion,35.0,,35.0,charge,21,0.0165268176964402,0.3636222901599087,0.2539776102573317,2.79746649718835,35.37827196132597,5,2.79620723659079,1.1618968237935121,1.1618968237935121
raw_CU_diffT/TC23SIB09/TC23SIB09_35deg.parquet,TC23SIB09_35deg.parquet,TC23SIB09,SIB,sodium-ion,35.0,,35.0,charge,22,0.0165289404444588,0.3801512306043675,0.2655225042524805,2.81005910316396,35.36508549723757,5,2.808990639626638,1.0676189110972842,1.0676189110972842
raw_CU_diffT/TC23SIB09/TC23SIB09_35deg.parquet,TC23SIB09_35deg.parquet,TC23SIB09,SIB,sodium-ion,35.0,,35.0,charge,23,0.0165287751105699,0.3966800057149374,0.2770672827676185,2.82150692677816,35.37615339779005,5,2.8208582167733516,1.00647628193002,1.00647628193002
raw_CU_diffT/TC23SIB09/TC23SIB09_35deg.parquet,TC23SIB09_35deg.parquet,TC23SIB09,SIB,sodium-ion,35.0,,35.0,charge,24,0.0165287608835858,0.4132087665985232,0.2886120513456995,2.8321915621514,35.36994665745856,5,2.8322297215634498,0.9750712752294248,0.9750712752294248
raw_CU_diffT/TC23SIB09/TC23SIB09_35deg.parquet,TC23SIB09_35deg.parquet,TC23SIB09,SIB,sodium-ion,35.0,,35.0,charge,25,0.0165289237574142,0.4297376903559374,0.3001569336855241,2.84306699458489,35.368139944751384,5,2.843372269881266,0.9602249296672767,0.9602249296672767
raw_CU_diffT/TC23SIB09/TC23SIB09_35deg.parquet,TC23SIB09_35deg.parquet,TC23SIB09,SIB,sodium-ion,35.0,,35.0,charge,26,0.0165277950107717,0.4462654853667092,0.3117010276348055,2.85432402113884,35.36641248618784,5,2.8544003399629383,0.9453610607263556,0.9453610607263556
raw_CU_diffT/TC23SIB09/TC23SIB09_35deg.parquet,TC23SIB09_35deg.parquet,TC23SIB09,SIB,sodium-ion,35.0,,35.0,charge,27,0.0165285838022134,0.4627940691689226,0.3232456725276643,2.86577184475304,35.36574889502762,5,2.8651994535723277,0.9139519367917615,0.9139519367917615
raw_CU_diffT/TC23SIB09/TC23SIB09_35deg.parquet,TC23SIB09_35deg.parquet,TC23SIB09,SIB,sodium-ion,35.0,,35.0,charge,28,0.0165280146496999,0.4793220838186224,0.3347899198871508,2.87664727718652,35.373173287292815,5,2.875502494825102,0.8660273142473756,0.8660273142473756
raw_CU_diffT/TC23SIB09/TC23SIB09_35deg.parquet,TC23SIB09_35deg.parquet,TC23SIB09,SIB,sodium-ion,35.0,,35.0,charge,29,0.0165284809743849,0.4958505647930074,0.3463344929583229,2.88618713019835,35.36359544198895,5,2.88519498548512,0.8180745073028817,0.8180745073028817
raw_CU_diffT/TC23SIB09/TC23SIB09_35deg.parquet,TC23SIB09_35deg.parquet,TC23SIB09,SIB,sodium-ion,35.0,,35.0,charge,30,0.01652897437162,0.5123795391646274,0.3578794106504221,2.89458220084876,35.37392878453039,5,2.894391403788522,0.7965814519651815,0.7965814519651815
raw_CU_diffT/TC23SIB09/TC23SIB09_35deg.parquet,TC23SIB09_35deg.parquet,TC23SIB09,SIB,sodium-ion,35.0,,35.0,charge,31,0.0165287982558037,0.5289083374204311,0.3694242053317065,2.90278647443893,35.37081074585635,5,2.9035878220919242,0.8230337337206635,0.8230337337206635
raw_CU_diffT/TC23SIB09/TC23SIB09_35deg.parquet,TC23SIB09_35deg.parquet,TC23SIB09,SIB,sodium-ion,35.0,,35.0,charge,32,0.01652859599644,0.545436933416871,0.3809688587418113,2.91175393627005,35.384950055248616,5,2.913394790988082,0.9023744646287781,0.9023744646287781
raw_CU_diffT/TC23SIB09/TC23SIB09_35deg.parquet,TC23SIB09_35deg.parquet,TC23SIB09,SIB,sodium-ion,35.0,,35.0,charge,33,0.016528366074816,0.561965299491687,0.3925133515596033,2.92262936870353,35.37826132596685,5,2.9244228610697536,1.0263079429562794,1.0263079429562794
raw_CU_diffT/TC23SIB09/TC23SIB09_35deg.parquet,TC23SIB09_35deg.parquet,TC23SIB09,SIB,sodium-ion,35.0,,35.0,charge,34,0.0165290835620934,0.5784943830537804,0.4040583455174766,2.93522197467914,35.384559475138126,5,2.93709178586946,1.171751175043994,1.171751175043994
raw_CU_diffT/TC23SIB09/TC23SIB09_35deg.parquet,TC23SIB09_35deg.parquet,TC23SIB09,SIB,sodium-ion,35.0,,35.0,charge,35,0.0165283275298973,0.5950227105836777,0.4156028114129742,2.94972255125712,35.384805,5,2.951477884211296,1.310586757980019,1.310586757980019
raw_CU_diffT/TC23SIB09/TC23SIB09_35deg.parquet,TC23SIB09_35deg.parquet,TC23SIB09,SIB,sodium-ion,35.0,,35.0,charge,36,0.0165286910523588,0.6115514016360365,0.4271475312163551,2.96613109843746,35.39029317679557,5,2.967352199622978,1.4312346519181318,1.4312346519181318
raw_CU_diffT/TC23SIB09/TC23SIB09_35deg.parquet,TC23SIB09_35deg.parquet,TC23SIB09,SIB,sodium-ion,35.0,,35.0,charge,37,0.0165283615856871,0.6280797632217237,0.4386920208986456,2.98368442797923,35.39209226519337,5,2.984523935044268,1.5288217716692998,1.5288217716692998
raw_CU_diffT/TC23SIB09/TC23SIB09_35deg.parquet,TC23SIB09_35deg.parquet,TC23SIB09,SIB,sodium-ion,35.0,,35.0,charge,38,0.0165270483756374,0.6446068115973611,0.4502355933490743,3.00200094576194,35.387257900552484,5,3.00264965576674,1.601539848407441,1.601539848407441
raw_CU_diffT/TC23SIB09/TC23SIB09_35deg.parquet,TC23SIB09_35deg.parquet,TC23SIB09,SIB,sodium-ion,35.0,,35.0,charge,39,0.0165283282514673,0.6611351398488284,0.4617800597485636,3.02108065178559,35.39380986187845,5,3.021500405318112,1.6560521653495357,1.6560521653495357
raw_CU_diffT/TC23SIB09/TC23SIB09_35deg.parquet,TC23SIB09_35deg.parquet,TC23SIB09,SIB,sodium-ion,35.0,,35.0,charge,40,0.0165277006256799,0.6776628404745083,0.4733240877731184,3.04035115486948,35.392847099447515,5,3.040885386638146,1.6989992966426541,1.6989992966426541
raw_CU_diffT/TC23SIB09/TC23SIB09_35deg.parquet,TC23SIB09_35deg.parquet,TC23SIB09,SIB,sodium-ion,35.0,,35.0,charge,41,0.016528758497579,0.6941915989720873,0.484868854684656,3.06038484619432,35.401296657458566,5,3.060728280902746,1.7352960513335347,1.7352960513335347
raw_CU_diffT/TC23SIB09/TC23SIB09_35deg.parquet,TC23SIB09_35deg.parquet,TC23SIB09,SIB,sodium-ion,35.0,,35.0,charge,42,0.0165289251045304,0.7107205240766177,0.4964137379653948,3.0806093345794,35.38929397790055,5,3.080952769287822,1.7700028283962013,1.7700028283962013
raw_CU_diffT/TC23SIB09/TC23SIB09_35deg.parquet,TC23SIB09_35deg.parquet,TC23SIB09,SIB,sodium-ion,35.0,,35.0,charge,43,0.0165287492947753,0.727249273371393,0.507958498449092,3.10121541708494,35.39893480662984,5,3.101597011205418,1.8014179258902345,1.8014179258902345
raw_CU_diffT/TC23SIB09/TC23SIB09_35deg.parquet,TC23SIB09_35deg.parquet,TC23SIB09,SIB,sodium-ion,35.0,,35.0,charge,44,0.0165286569951864,0.7437779303665794,0.5195031944647143,3.12220309371097,35.39193864640884,5,3.122546528419392,1.8262791256448168,1.8262791256448168
raw_CU_diffT/TC23SIB09/TC23SIB09_35deg.parquet,TC23SIB09_35deg.parquet,TC23SIB09,SIB,sodium-ion,35.0,,35.0,charge,45,0.0165274769946078,0.7603054073611871,0.5310470662906893,3.14357236445746,35.39806223756906,5,3.143763161517696,1.8494191364402184,1.8494191364402184
raw_CU_diffT/TC23SIB09/TC23SIB09_35deg.parquet,TC23SIB09_35deg.parquet,TC23SIB09,SIB,sodium-ion,35.0,,35.0,charge,46,0.0165285988184056,0.7768340061795928,0.5425917216718398,3.16513243226419,35.40555861878453,5,3.165246910500332,1.8693130291071895,1.8693130291071895
raw_CU_diffT/TC23SIB09/TC23SIB09_35deg.parquet,TC23SIB09_35deg.parquet,TC23SIB09,SIB,sodium-ion,35.0,,35.0,charge,47,0.0165264320586403,0.7933604382382331,0.5541348636461334,3.18669250007092,35.40064406077348,5,3.186921456543204,1.8841946957037976,1.8841946957037976
raw_CU_diffT/TC23SIB09/TC23SIB09_35deg.parquet,TC23SIB09_35deg.parquet,TC23SIB09,SIB,sodium-ion,35.0,,35.0,charge,48,0.0165284514798731,0.8098888897181062,0.5656794161164079,3.20863416199812,35.40158770718232,5,3.2087486402342664,1.8956186691378036,1.8956186691378036
raw_CU_diffT/TC23SIB09/TC23SIB09_35deg.parquet,TC23SIB09_35deg.parquet,TC23SIB09,SIB,sodium-ion,35.0,,35.0,charge,49,0.016528982876094,0.8264178725942002,0.5772243397485883,3.23057582392533,35.40365980662983,5,3.23069030216147,1.9038531327028068,1.9038531327028068
raw_CU_diffT/TC23SIB09/TC23SIB09_35deg.parquet,TC23SIB09_35deg.parquet,TC23SIB09,SIB,sodium-ion,35.0,,35.0,charge,50,0.0165289563701654,0.8429468289643656,0.5887692448672931,3.25270828291277,35.400170138121545,5,3.252708282912768,1.9071966602937493,1.9071966602937493
raw_CU_diffT/TC23SIB09/TC23SIB09_35deg.parquet,TC23SIB09_35deg.parquet,TC23SIB09,SIB,sodium-ion,35.0,,35.0,charge,51,0.0165283202096702,0.8594751491740358,0.6003137056498649,3.27484074190021,35.41210986187845,5,3.2747262636640677,1.9040006957336573,1.9040006957336573
raw_CU_diffT/TC23SIB09/TC23SIB09_35deg.parquet,TC23SIB09_35deg.parquet,TC23SIB09,SIB,sodium-ion,35.0,,35.0,charge,52,0.0165270525983349,0.8760022017723706,0.6118572810497019,3.29678240382741,35.403342237569056,5,3.2966679255912723,1.897369697985198,1.897369697985198
raw_CU_diffT/TC23SIB09/TC23SIB09_35deg.parquet,TC23SIB09_35deg.parquet,TC23SIB09,SIB,sodium-ion,35.0,,35.0,charge,53,0.0165286767491821,0.8925308785215528,0.623401990862808,3.31872406575462,35.397171712707184,5,3.3185332686943796,1.8889836056970353,1.8889836056970353
raw_CU_diffT/TC23SIB09/TC23SIB09_35deg.parquet,TC23SIB09_35deg.parquet,TC23SIB09,SIB,sodium-ion,35.0,,35.0,charge,54,0.0165291894124963,0.909060067934049,0.6349470587535316,3.34028413356135,35.405830883977906,5,3.340284133561346,1.877444258247749,1.877444258247749
raw_CU_diffT/TC23SIB09/TC23SIB09_35deg.parquet,TC23SIB09_35deg.parquet,TC23SIB09,SIB,sodium-ion,35.0,,35.0,charge,55,0.016528152104411,0.92558822003846,0.6464914021203862,3.36203499842831,35.40751223756906,5,3.361882360780124,1.8609735672261252,1.8609735672261252
raw_CU_diffT/TC23SIB09/TC23SIB09_35deg.parquet,TC23SIB09_35deg.parquet,TC23SIB09,SIB,sodium-ion,35.0,,35.0,charge,56,0.0165282005129277,0.9421164205513878,0.6580357792989177,3.38359506623504,35.4018876243094,5,3.383251631526618,1.841178897631977,1.841178897631977
raw_CU_diffT/TC23SIB09/TC23SIB09_35deg.parquet,TC23SIB09_35deg.parquet,TC23SIB09,SIB,sodium-ion,35.0,,35.0,charge,57,0.0165274598505793,0.9586438804019672,0.669579639150381,3.4047735399213,35.40747687845304,5,3.4043919458008283,1.8180160052204144,1.8180160052204144
raw_CU_diffT/TC23SIB09/TC23SIB09_35deg.parquet,TC23SIB09_35deg.parquet,TC23SIB09,SIB,sodium-ion,35.0,,35.0,charge,58,0.0165286660825173,0.9751725464844844,0.6811243415131901,3.42557041948709,35.41235696132596,5,3.42522698477866,1.7882062962599719,1.7882062962599719
raw_CU_diffT/TC23SIB09/TC23SIB09_35deg.parquet,TC23SIB09_35deg.parquet,TC23SIB09,SIB,sodium-ion,35.0,,35.0,charge,59,0.0165285559025227,0.9917011023870071,0.6926689669190786,3.4459857049324,35.40164312154697,5,3.4456804296360195,1.7600983582754282,1.7600983582754282
raw_CU_diffT/TC23SIB09/TC23SIB09_35deg.parquet,TC23SIB09_35deg.parquet,TC23SIB09,SIB,sodium-ion,35.0,,35.0,charge,60,0.0165289032395165,1.0082300056265237,0.7042138349278603,3.46621019331747,35.41182044198896,5,3.465866758609048,1.7369457359089608,1.7369457359089608
raw_CU_diffT/TC23SIB09/TC23SIB09_35deg.parquet,TC23SIB09_35deg.parquet,TC23SIB09,SIB,sodium-ion,35.0,,35.0,charge,61,0.0165288393676335,1.0247588449941571,0.7157586583243378,3.48586229052184,35.412983149171275,5,3.4857859716977435,1.718781012928389,1.718781012928389
raw_CU_diffT/TC23SIB09/TC23SIB09_35deg.parquet,TC23SIB09_35deg.parquet,TC23SIB09,SIB,sodium-ion,35.0,,35.0,charge,62,0.0165286228177536,1.0412874678119108,0.727303330468204,3.50570518478644,35.416073038674035,5,3.50555254713825,1.70720768298429,1.70720768298429
raw_CU_diffT/TC23SIB09/TC23SIB09_35deg.parquet,TC23SIB09_35deg.parquet,TC23SIB09,SIB,sodium-ion,35.0,,35.0,charge,63,0.0165289321292773,1.057816399941188,0.7388482186554857,3.52516648493057,35.41728165745856,5,3.525204644342616,1.703893737860227,1.703893737860227
raw_CU_diffT/TC23SIB09/TC23SIB09_35deg.parquet,TC23SIB09_35deg.parquet,TC23SIB09,SIB,sodium-ion,35.0,,35.0,charge,64,0.0165287882613413,1.0743451882025292,0.7503930063559832,3.54481858213493,35.418090994475136,5,3.544894900959028,1.7088762260509043,1.7088762260509043
raw_CU_diffT/TC23SIB09/TC23SIB09_35deg.parquet,TC23SIB09_35deg.parquet,TC23SIB09,SIB,sodium-ion,35.0,,35.0,charge,65,0.0165284590968736,1.0908736472994027,0.7619375641464693,3.5644706793393,35.41598220994475,5,3.5646614763995337,1.7204614181808893,1.7204614181808893
raw_CU_diffT/TC23SIB09/TC23SIB09_35deg.parquet,TC23SIB09_35deg.parquet,TC23SIB09,SIB,sodium-ion,35.0,,35.0,charge,66,0.0165284717938257,1.1074021190932284,0.773482130805338,3.5843135736039,35.41983475138122,5,3.584618848900276,1.740296642172268,1.740296642172268
raw_CU_diffT/TC23SIB09/TC23SIB09_35deg.parquet,TC23SIB09_35deg.parquet,TC23SIB09,SIB,sodium-ion,35.0,,35.0,charge,67,0.0165284066013902,1.1239305256946186,0.7850266519295422,3.60453806198897,35.43212972375691,5,3.60484333728535,1.7683479585994348,1.7683479585994348
raw_CU_diffT/TC23SIB09/TC23SIB09_35deg.parquet,TC23SIB09_35deg.parquet,TC23SIB09,SIB,sodium-ion,35.0,,35.0,charge,68,0.0165292889795767,1.140459814674195,0.7965717893644326,3.62495334743428,35.43242922651934,5,3.625449419790898,1.8047053045902715,1.8047053045902715
raw_CU_diffT/TC23SIB09/TC23SIB09_35deg.parquet,TC23SIB09_35deg.parquet,TC23SIB09,SIB,sodium-ion,35.0,,35.0,charge,69,0.0165284634004205,1.156988278074616,0.8081163501607977,3.6459410240603,35.4404358839779,5,3.6465134152410137,1.847737781627984,1.847737781627984
raw_CU_diffT/TC23SIB09/TC23SIB09_35deg.parquet,TC23SIB09_35deg.parquet,TC23SIB09,SIB,sodium-ion,35.0,,35.0,charge,70,0.0165281461929926,1.1735164242676086,0.8196606893987308,3.66750109186704,35.43386604972376,5,3.6681116424597926,1.8974095625888197,1.8974095625888197
raw_CU_diffT/TC23SIB09/TC23SIB09_35deg.parquet,TC23SIB09_35deg.parquet,TC23SIB09,SIB,sodium-ion,35.0,,35.0,charge,71,0.0165269171840568,1.1900433414516651,0.8312041702163717,3.68963355085448,35.45113121546961,5,3.690320420271328,1.9535833482867417,1.9535833482867417
raw_CU_diffT/TC23SIB09/TC23SIB09_35deg.parquet,TC23SIB09_35deg.parquet,TC23SIB09,SIB,sodium-ion,35.0,,35.0,charge,72,0.0165284259395057,1.2065717673911711,0.8427487048475817,3.71252919808286,35.445441353591164,5,3.713216067499716,2.01463661656112,2.01463661656112
raw_CU_diffT/TC23SIB09/TC23SIB09_35deg.parquet,TC23SIB09_35deg.parquet,TC23SIB09,SIB,sodium-ion,35.0,,35.0,charge,73,0.0165285905889827,1.2231003579801538,0.8542933544807645,3.73599723649196,35.46091627071823,5,3.7368367435570002,2.0807286787197654,2.0807286787197654
raw_CU_diffT/TC23SIB09/TC23SIB09_35deg.parquet,TC23SIB09_35deg.parquet,TC23SIB09,SIB,sodium-ion,35.0,,35.0,charge,74,0.0165286788918333,1.2396290368719871,0.8658380657904383,3.76041926020224,35.462589834254146,5,3.761258767267278,2.146853260332364,2.146853260332364
raw_CU_diffT/TC23SIB09/TC23SIB09_35deg.parquet,TC23SIB09_35deg.parquet,TC23SIB09,SIB,sodium-ion,35.0,,35.0,charge,75,0.0165283380985314,1.2561573749705186,0.8773825390677619,3.78560447215346,35.45558245856354,5,3.7864058198064563,2.211293523366436,2.211293523366436
raw_CU_diffT/TC23SIB09/TC23SIB09_35deg.parquet,TC23SIB09_35deg.parquet,TC23SIB09,SIB,sodium-ion,35.0,,35.0,charge,76,0.0165288758342737,1.2726862508047925,0.888927387934928,3.81174366940587,35.47191306629834,5,3.81231606058658,2.2708117234860197,2.2708117234860197
raw_CU_diffT/TC23SIB09/TC23SIB09_35deg.parquet,TC23SIB09_35deg.parquet,TC23SIB09,SIB,sodium-ion,35.0,,35.0,charge,77,0.0165280600170669,1.2892143108218592,0.9004716669819534,3.83826446077875,35.47550975138121,5,3.83883685195946,2.3171096272530747,2.3171096272530747
raw_CU_diffT/TC23SIB09/TC23SIB09_35deg.parquet,TC23SIB09_35deg.parquet,TC23SIB09,SIB,sodium-ion,35.0,,35.0,charge,78,0.016528531106779,1.3057428419286383,0.9120162750688714,3.86554844039258,35.47243897790055,5,3.8658155562769094,2.341860787242325,2.341860787242325
raw_CU_diffT/TC23SIB09/TC23SIB09_35deg.parquet,TC23SIB09_35deg.parquet,TC23SIB09,SIB,sodium-ion,35.0,,35.0,charge,79,0.0165286266278652,1.3222714685565036,0.9235609498739688,3.89302321706664,35.48444314917127,5,3.8929087388305,2.331936553062377,2.331936553062377
raw_CU_diffT/TC23SIB09/TC23SIB09_35deg.parquet,TC23SIB09_35deg.parquet,TC23SIB09,SIB,sodium-ion,35.0,,35.0,charge,80,0.016528646563416,1.3388001151199196,0.9351056386033598,3.92049799374071,35.48493389502762,5,3.919658486675666,2.2757922619277338,2.2757922619277338
raw_CU_diffT/TC23SIB09/TC23SIB09_35deg.parquet,TC23SIB09_35deg.parquet,TC23SIB09,SIB,sodium-ion,35.0,,35.0,charge,81,0.0165279179557568,1.3553280330756765,0.9466498184254668,3.94720958217382,35.479534530386736,5,3.9454542492196483,2.0956444026287784,2.0956444026287784
raw_CU_diffT/TC23SIB09/TC23SIB09_35deg.parquet,TC23SIB09_35deg.parquet,TC23SIB09,SIB,sodium-ion,35.0,,35.0,charge,82,0.0165288180117918,1.371856851087468,0.9581946269056264,3.97201320000458,35.49077596685083,5,3.9680446211516562,1.7650403742515834,1.7650403742515834
raw_CU_diffT/TC23SIB09/TC23SIB09_35deg.parquet,TC23SIB09_35deg.parquet,TC23SIB09,SIB,sodium-ion,35.0,,35.0,charge,83,0.0165289692084507,1.3883858202959187,0.96973954099143,3.99452725311249,35.495919281767954,5,3.986208501286176,1.7206105949966854,1.7206105949966854
raw_CU_diffT/TC23SIB09/TC23SIB09_35deg.parquet,TC23SIB09_35deg.parquet,TC23SIB09,SIB,sodium-ion,35.0,,35.0,charge,84,0.0105381482409753,1.398923968536894,0.9771000735528508,4.00597507672668,35.48814143646409,5,3.9995642955027364,1.9682601549812944,1.9682601549812944
raw_CU_diffT/TC23SIB09/TC23SIB09_35deg.parquet,TC23SIB09_35deg.parquet,TC23SIB09,SIB,sodium-ion,35.0,,35.0,charge,85,0.0061330794505092,1.4050570479874032,0.9813838177140618,4.01131739441331,35.459826685082874,5,4.008379119685664,1.7457973614458524,1.7457973614458524
raw_CU_diffT/TC23SIB09/TC23SIB09_35deg.parquet,TC23SIB09_35deg.parquet,TC23SIB09,SIB,sodium-ion,35.0,,35.0,charge,86,0.0042503113708732,1.4093073593582763,0.984352513401967,4.01398855325662,35.46247129834254,5,4.0129200897192945,1.2774472179505665,1.2774472179505665
raw_CU_diffT/TC23SIB09/TC23SIB09_35deg.parquet,TC23SIB09_35deg.parquet,TC23SIB09,SIB,sodium-ion,35.0,,35.0,charge,87,0.0032181038065676,1.4125254631648438,0.9866002477583856,4.01608732091922,35.45332077348066,5,4.015362292090321,0.9421022371579966,0.9421022371579966
