Repository: DNV007/delivered-energy-decomposition

# Three-term energy accounting for a cold commercial sodium-ion 18650 cell

This repository holds the analysis code and the derived data behind a reanalysis
of a public commercial-cell archive. No new measurements were made. The
manuscript reporting the work is not distributed here; what is here is
everything needed to regenerate its numbers from the raw archive and to check
them.

**Source data.** Droese, D., Schlösser, A., Otto, M. *Dataset: Evaluation of
Commercial Sodium-Ion Batteries by State-of-the-Art Lithium-Ion Battery
Configurations.* Technische Universität Berlin, DepositOnce, 2025.
DOI [10.14279/depositonce-25036](https://doi.org/10.14279/depositonce-25036),
CC BY 4.0.

File: data_processed/ocv/ocv_slope_points.csv (part 79 of 85)
member_path,file_name,cell_id,cell_family,chemistry_type,temperature_deg_c,voltage_v,ambient_temperature_from_file_deg_c,direction,segment_index,segment_capacity_ah,cumulative_capacity_ah,soc_fraction_by_capacity,ocv_voltage_v,ocv_temperature_mean_deg_c,smoothing_window_segments,smoothed_ocv_voltage_v,dv_dcapacity_fraction_v,abs_dv_dcapacity_fraction_v
raw_CU_diffT/TC23SIB09/TC23SIB09_35deg.parquet,TC23SIB09_35deg.parquet,TC23SIB09,SIB,sodium-ion,35.0,,35.0,charge,88,0.0025782874978956,1.4151037506627395,0.988401092522286,4.01723210328064,35.44132569060773,5,4.016850509160166,0.7700331884918796,0.7700331884918796
raw_CU_diffT/TC23SIB09/TC23SIB09_35deg.parquet,TC23SIB09_35deg.parquet,TC23SIB09,SIB,sodium-ion,35.0,,35.0,charge,89,0.0021133808937648,1.4172171315565043,0.989877216080954,4.01818608858182,35.441497983425414,5,4.0179189726974895,0.627783983040672,0.627783983040672
raw_CU_diffT/TC23SIB09/TC23SIB09_35deg.parquet,TC23SIB09_35deg.parquet,TC23SIB09,SIB,sodium-ion,35.0,,35.0,charge,90,0.0018013676994448,1.4190184992559491,0.9911354092002442,4.01875847976253,35.44301475138121,5,4.018605842114342,0.49878917157957403,0.49878917157957403
raw_CU_diffT/TC23SIB09/TC23SIB09_35deg.parquet,TC23SIB09_35deg.parquet,TC23SIB09,SIB,sodium-ion,35.0,,35.0,charge,91,0.0015499132791091,1.4205684125350582,0.9922179700921002,4.01933087094324,35.43451099447513,5,4.019101914470956,0.40652313053760736,0.40652313053760736
raw_CU_diffT/TC23SIB09/TC23SIB09_35deg.parquet,TC23SIB09_35deg.parquet,TC23SIB09,SIB,sodium-ion,35.0,,35.0,charge,92,0.0013617223839006,1.4219301349189588,0.9931690861437176,4.01952166800348,35.431530138121545,5,4.0194453491793825,0.3350424270761323,0.3350424270761323
raw_CU_diffT/TC23SIB09/TC23SIB09_35deg.parquet,TC23SIB09_35deg.parquet,TC23SIB09,SIB,sodium-ion,35.0,,35.0,charge,93,0.0012274491245779,1.4231575840435366,0.9940264169614615,4.01971246506371,35.423642458563535,5,4.019712465063714,0.25266328317411535,0.25266328317411535
raw_CU_diffT/TC23SIB09/TC23SIB09_35deg.parquet,TC23SIB09_35deg.parquet,TC23SIB09,SIB,sodium-ion,35.0,,35.0,charge,94,0.0010909807659075,1.424248564809444,0.994788429344256,4.01990326212395,35.42877660220995,5,4.019865102711904,0.18183796227549465,0.18183796227549465
raw_CU_diffT/TC23SIB09/TC23SIB09_35deg.parquet,TC23SIB09_35deg.parquet,TC23SIB09,SIB,sodium-ion,35.0,,35.0,charge,95,0.0009931934384993,1.4252417582479433,0.9954821406564044,4.02009405918419,35.41494488950276,5,4.019979580948046,0.1725502824851901,0.1725502824851901
raw_CU_diffT/TC23SIB09/TC23SIB09_35deg.parquet,TC23SIB09_35deg.parquet,TC23SIB09,SIB,sodium-ion,35.0,,35.0,charge,96,0.0009132340055478,1.426154992253491,0.9961200030664146,4.02009405918419,35.4145358839779,5,4.020094059184188,0.15318662876779854,0.15318662876779854
raw_CU_diffT/TC23SIB09/TC23SIB09_35deg.parquet,TC23SIB09_35deg.parquet,TC23SIB09,SIB,sodium-ion,35.0,,35.0,charge,97,0.0008485911422727,1.4270035833957635,0.9967127146691744,4.02009405918419,35.421169779005524,5,4.020170378008282,0.09774544113361117,0.09774544113361117
raw_CU_diffT/TC23SIB09/TC23SIB09_35deg.parquet,TC23SIB09_35deg.parquet,TC23SIB09,SIB,sodium-ion,35.0,,35.0,charge,98,0.0007956723590749,1.427799255754839,0.997268464329672,4.02028485624442,35.41813519337016,5,4.020208537420328,0.07136849826747493,0.07136849826747493
raw_CU_diffT/TC23SIB09/TC23SIB09_35deg.parquet,TC23SIB09_35deg.parquet,TC23SIB09,SIB,sodium-ion,35.0,,35.0,charge,99,0.0007394568602878,1.4285387126151263,0.9977849494059352,4.02028485624442,35.41963516574586,5,4.020246696832374,0.11475007583339902,0.11475007583339902
raw_CU_diffT/TC23SIB09/TC23SIB09_35deg.parquet,TC23SIB09_35deg.parquet,TC23SIB09,SIB,sodium-ion,35.0,,35.0,charge,100,0.0007096585888303,1.4292483712039568,0.99828062141881,4.02028485624442,35.414963342541434,5,4.0203230156564675,0.11677682921435917,0.11677682921435917
raw_CU_diffT/TC23SIB09/TC23SIB09_35deg.parquet,TC23SIB09_35deg.parquet,TC23SIB09,SIB,sodium-ion,35.0,,35.0,charge,101,0.0006682808459554,1.4299166520499125,0.9987473925074634,4.02028485624442,35.41558140883978,5,4.0203611750685155,0.03968334991441225,0.03968334991441225
raw_CU_diffT/TC23SIB09/TC23SIB09_35deg.parquet,TC23SIB09_35deg.parquet,TC23SIB09,SIB,sodium-ion,35.0,,35.0,charge,102,0.0006303910612408,1.430547043111153,0.9991876988901968,4.02047565330466,35.415326546961325,5,4.0203611750685155,0.023748476582113653,0.023748476582113653
raw_CU_diffT/TC23SIB09/TC23SIB09_35deg.parquet,TC23SIB09_35deg.parquet,TC23SIB09,SIB,sodium-ion,35.0,,35.0,charge,103,0.0005927986587251,1.4311398417698782,0.9996017482782046,4.02047565330466,35.417043950276245,5,4.0203802547745395,0.06329260848451668,0.06329260848451668
raw_CU_diffT/TC23SIB09/TC23SIB09_35deg.parquet,TC23SIB09_35deg.parquet,TC23SIB09,SIB,sodium-ion,35.0,,35.0,charge,104,0.0005701809816725,1.431710022751551,1.0,4.02028485624442,35.41796397790055,5,4.02041205428458,0.07984776537042136,0.07984776537042136
raw_CU_diffT/TC23SIB09/TC23SIB09_35deg.parquet,TC23SIB09_35deg.parquet,TC23SIB09,SIB,sodium-ion,35.0,,35.0,charge,0,0.0165283177197082,0.0165283177197082,0.0115444590434193,2.00107956776098,35.447612679558006,11,2.156769968914005,2.3729842580878873,2.3729842580878873
raw_CU_diffT/TC23SIB09/TC23SIB09_35deg.parquet,TC23SIB09_35deg.parquet,TC23SIB09,SIB,sodium-ion,35.0,,35.0,charge,1,0.016527223825188,0.0330555415448962,0.023088154039299,2.06938491532566,35.462879834254146,11,2.1841629754193956,2.327410056163572,2.327410056163572
raw_CU_diffT/TC23SIB09/TC23SIB09_35deg.parquet,TC23SIB09_35deg.parquet,TC23SIB09,SIB,sodium-ion,35.0,,35.0,charge,2,0.0165268386992872,0.0495823802441834,0.0346315800380393,2.1327295393242,35.44575093922652,11,2.2105031910031236,2.2356953399401505,2.2356953399401505
raw_CU_diffT/TC23SIB09/TC23SIB09_35deg.parquet,TC23SIB09_35deg.parquet,TC23SIB09,SIB,sodium-ion,35.0,,35.0,charge,3,0.0165288483782452,0.0661112286224286,0.0461764097281179,2.19149503387706,35.44087994475138,11,2.2357811515252966,2.1424922925582024,2.1424922925582024
raw_CU_diffT/TC23SIB09/TC23SIB09_35deg.parquet,TC23SIB09_35deg.parquet,TC23SIB09,SIB,sodium-ion,35.0,,35.0,charge,4,0.0165284922878853,0.0826397209103139,0.0577209907013793,2.24682618134566,35.42090701657458,11,2.259972098795956,2.049182643785997,2.049182643785997
raw_CU_diffT/TC23SIB09/TC23SIB09_35deg.parquet,TC23SIB09_35deg.parquet,TC23SIB09,SIB,sodium-ion,35.0,,35.0,charge,5,0.0165284238969275,0.0991681448072414,0.069265523905919,2.29910457585047,35.4250964917127,11,2.2830949679778962,3.159022367171147,3.159022367171147
raw_CU_diffT/TC23SIB09/TC23SIB09_35deg.parquet,TC23SIB09_35deg.parquet,TC23SIB09,SIB,sodium-ion,35.0,,35.0,charge,6,0.0165282590031264,0.1156964038103678,0.080809941937834,2.34852101445174,35.41361964088398,11,2.332910345886931,4.188097036462665,4.188097036462665
raw_CU_diffT/TC23SIB09/TC23SIB09_35deg.parquet,TC23SIB09_35deg.parquet,TC23SIB09,SIB,sodium-ion,35.0,,35.0,charge,7,0.0165286714290313,0.1322250752393991,0.0923546480349984,2.39488470008922,35.41973549723757,11,2.379794387143241,3.9544820749551803,3.9544820749551803
raw_CU_diffT/TC23SIB09/TC23SIB09_35deg.parquet,TC23SIB09_35deg.parquet,TC23SIB09,SIB,sodium-ion,35.0,,35.0,charge,8,0.0165280588639406,0.1487531341033397,0.1038989262766049,2.43800483570268,35.42404171270718,11,2.4242154118037686,3.748687120474699,3.748687120474699
raw_CU_diffT/TC23SIB09/TC23SIB09_35deg.parquet,TC23SIB09_35deg.parquet,TC23SIB09,SIB,sodium-ion,35.0,,35.0,charge,9,0.0165283452947694,0.1652814793981091,0.115443404580252,2.47769062423189,35.42160701657458,11,2.466346871741459,3.548045877257195,3.548045877257195
raw_CU_diffT/TC23SIB09/TC23SIB09_35deg.parquet,TC23SIB09_35deg.parquet,TC23SIB09,SIB,sodium-ion,35.0,,35.0,charge,10,0.0165286201916952,0.1818100995898043,0.1269880748899069,2.5143236597973,35.43576403314918,11,2.5061367313944274,3.339921392670604,3.339921392670604
raw_CU_diffT/TC23SIB09/TC23SIB09_35deg.parquet,TC23SIB09_35deg.parquet,TC23SIB09,SIB,sodium-ion,35.0,,35.0,charge,11,0.0165286751569997,0.198338774746804,0.1385327835909286,2.54904872476036,35.43970748618784,11,2.5434635744516156,3.1251129069618884,3.1251129069618884
raw_CU_diffT/TC23SIB09/TC23SIB09_35deg.parquet,TC23SIB09_35deg.parquet,TC23SIB09,SIB,sodium-ion,35.0,,35.0,charge,12,0.0165281548171304,0.2148669295639344,0.1500771288525239,2.58510936914507,35.44025185082872,11,2.5782927105384337,2.9117800748749403,2.9117800748749403
raw_CU_diffT/TC23SIB09/TC23SIB09_35deg.parquet,TC23SIB09_35deg.parquet,TC23SIB09,SIB,sodium-ion,35.0,,35.0,charge,13,0.0165285559874691,0.2313954855514035,0.1616217543177445,2.62136081059001,35.416708729281765,11,2.6106935204040593,2.703626115472005,2.703626115472005
raw_CU_diffT/TC23SIB09/TC23SIB09_35deg.parquet,TC23SIB09_35deg.parquet,TC23SIB09,SIB,sodium-ion,35.0,,35.0,charge,14,0.0165289155406585,0.247924401092062,0.173166630918449,2.65494109319165,35.4062667679558,11,2.640718039610375,2.5052794259793387,2.5052794259793387
raw_CU_diffT/TC23SIB09/TC23SIB09_35deg.parquet,TC23SIB09_35deg.parquet,TC23SIB09,SIB,sodium-ion,35.0,,35.0,charge,15,0.016528863566784,0.264453264658846,0.1847114712171974,2.68451463752831,35.39206488950276,11,2.668539720030324,2.319756433742313,2.319756433742313
raw_CU_diffT/TC23SIB09/TC23SIB09_35deg.parquet,TC23SIB09_35deg.parquet,TC23SIB09,SIB,sodium-ion,35.0,,35.0,charge,16,0.0165285311504464,0.2809817958092924,0.1962560793346154,2.70969984947954,35.39065798342541,11,2.6942799779749644,2.142488735532993,2.142488735532993
raw_CU_diffT/TC23SIB09/TC23SIB09_35deg.parquet,TC23SIB09_35deg.parquet,TC23SIB09,SIB,sodium-ion,35.0,,35.0,charge,17,0.0165285955038405,0.2975103913131329,0.2078007324006566,2.73164151140674,35.38891185082872,11,2.7180081941934735,1.9584416809996696,1.9584416809996696
raw_CU_diffT/TC23SIB09/TC23SIB09_35deg.parquet,TC23SIB09_35deg.parquet,TC23SIB09,SIB,sodium-ion,35.0,,35.0,charge,18,0.0165284687426078,0.3140388600557408,0.219345296928355,2.7512936086111,35.37947044198894,11,2.7394988812510275,1.7608992046829002,1.7608992046829002
raw_CU_diffT/TC23SIB09/TC23SIB09_35deg.parquet,TC23SIB09_35deg.parquet,TC23SIB09,SIB,sodium-ion,35.0,,35.0,charge,19,0.0165280005936811,0.3305668606494218,0.2308895344701978,2.76827454697216,35.382069281767954,11,2.7586653132111536,1.5708353297643356,1.5708353297643356
raw_CU_diffT/TC23SIB09/TC23SIB09_35deg.parquet,TC23SIB09_35deg.parquet,TC23SIB09,SIB,sodium-ion,35.0,,35.0,charge,20,0.0165286118140467,0.3470954724634685,0.2424341989283546,2.78372910885132,35.37942486187845,11,2.775767667883266,1.4093591471861657,1.4093591471861657
raw_CU_diffT/TC23SIB09/TC23SIB09_35deg.parquet,TC23SIB09_35deg.parquet,TC23SIB09,SIB,sodium-ion,35.0,,35.0,charge,21,0.0165268176964402,0.3636222901599087,0.2539776102573317,2.79746649718835,35.37827196132597,11,2.7912048845751327,1.2831492014126553,1.2831492014126553
raw_CU_diffT/TC23SIB09/TC23SIB09_35deg.parquet,TC23SIB09_35deg.parquet,TC23SIB09,SIB,sodium-ion,35.0,,35.0,charge,22,0.0165289404444588,0.3801512306043675,0.2655225042524805,2.81005910316396,35.36508549723757,11,2.8053932477818146,1.185408562053297,1.185408562053297
raw_CU_diffT/TC23SIB09/TC23SIB09_35deg.parquet,TC23SIB09_35deg.parquet,TC23SIB09,SIB,sodium-ion,35.0,,35.0,charge,23,0.0165287751105699,0.3966800057149374,0.2770672827676185,2.82150692677816,35.37615339779005,11,2.818575590125431,1.1020306663722863,1.1020306663722863
raw_CU_diffT/TC23SIB09/TC23SIB09_35deg.parquet,TC23SIB09_35deg.parquet,TC23SIB09,SIB,sodium-ion,35.0,,35.0,charge,24,0.0165287608835858,0.4132087665985232,0.2886120513456995,2.8321915621514,35.36994665745856,11,2.8308386375424535,1.028407453308617,1.028407453308617
raw_CU_diffT/TC23SIB09/TC23SIB09_35deg.parquet,TC23SIB09_35deg.parquet,TC23SIB09,SIB,sodium-ion,35.0,,35.0,charge,25,0.0165289237574142,0.4297376903559374,0.3001569336855241,2.84306699458489,35.368139944751384,11,2.8423211515312357,0.9660829315684367,0.9660829315684367
raw_CU_diffT/TC23SIB09/TC23SIB09_35deg.parquet,TC23SIB09_35deg.parquet,TC23SIB09,SIB,sodium-ion,35.0,,35.0,charge,26,0.0165277950107717,0.4462654853667092,0.3117010276348055,2.85432402113884,35.36641248618784,11,2.8531445484028364,0.9187675829583668,0.9187675829583668
raw_CU_diffT/TC23SIB09/TC23SIB09_35deg.parquet,TC23SIB09_35deg.parquet,TC23SIB09,SIB,sodium-ion,35.0,,35.0,charge,27,0.0165285838022134,0.4627940691689226,0.3232456725276643,2.86577184475304,35.36574889502762,11,2.863534315592082,0.8932183538357634,0.8932183538357634
raw_CU_diffT/TC23SIB09/TC23SIB09_35deg.parquet,TC23SIB09_35deg.parquet,TC23SIB09,SIB,sodium-ion,35.0,,35.0,charge,28,0.0165280146496999,0.4793220838186224,0.3347899198871508,2.87664727718652,35.373173287292815,11,2.873767976095679,0.8909675253738243,0.8909675253738243
raw_CU_diffT/TC23SIB09/TC23SIB09_35deg.parquet,TC23SIB09_35deg.parquet,TC23SIB09,SIB,sodium-ion,35.0,,35.0,charge,29,0.0165284809743849,0.4958505647930074,0.3463344929583229,2.88618713019835,35.36359544198895,11,2.8841057077230405,0.9104729450348259,0.9104729450348259
raw_CU_diffT/TC23SIB09/TC23SIB09_35deg.parquet,TC23SIB09_35deg.parquet,TC23SIB09,SIB,sodium-ion,35.0,,35.0,charge,30,0.01652897437162,0.5123795391646274,0.3578794106504221,2.89458220084876,35.37392878453039,11,2.894790343096288,0.9472741013471193,0.9472741013471193
raw_CU_diffT/TC23SIB09/TC23SIB09_35deg.parquet,TC23SIB09_35deg.parquet,TC23SIB09,SIB,sodium-ion,35.0,,35.0,charge,31,0.0165287982558037,0.5289083374204311,0.3694242053317065,2.90278647443893,35.37081074585635,11,2.9059779889010673,0.9938604727766034,0.9938604727766034
raw_CU_diffT/TC23SIB09/TC23SIB09_35deg.parquet,TC23SIB09_35deg.parquet,TC23SIB09,SIB,sodium-ion,35.0,,35.0,charge,32,0.01652859599644,0.545436933416871,0.3809688587418113,2.91175393627005,35.384950055248616,11,2.9177380258865573,1.0457081939611044,1.0457081939611044
raw_CU_diffT/TC23SIB09/TC23SIB09_35deg.parquet,TC23SIB09_35deg.parquet,TC23SIB09,SIB,sodium-ion,35.0,,35.0,charge,33,0.016528366074816,0.561965299491687,0.3925133515596033,2.92262936870353,35.37826132596685,11,2.930122489614639,1.1050370415686785,1.1050370415686785
raw_CU_diffT/TC23SIB09/TC23SIB09_35deg.parquet,TC23SIB09_35deg.parquet,TC23SIB09,SIB,sodium-ion,35.0,,35.0,charge,34,0.0165290835620934,0.5784943830537804,0.4040583455174766,2.93522197467914,35.384559475138126,11,2.9432527963963726,1.1756558524348435,1.1756558524348435
raw_CU_diffT/TC23SIB09/TC23SIB09_35deg.parquet,TC23SIB09_35deg.parquet,TC23SIB09,SIB,sodium-ion,35.0,,35.0,charge,35,0.0165283275298973,0.5950227105836777,0.4156028114129742,2.94972255125712,35.384805,11,2.957267707730112,1.2598043174098592,1.2598043174098592
raw_CU_diffT/TC23SIB09/TC23SIB09_35deg.parquet,TC23SIB09_35deg.parquet,TC23SIB09,SIB,sodium-ion,35.0,,35.0,charge,36,0.0165286910523588,0.6115514016360365,0.4271475312163551,2.96613109843746,35.39029317679557,11,2.972340675488799,1.3529568487159338,1.3529568487159338
raw_CU_diffT/TC23SIB09/TC23SIB09_35deg.parquet,TC23SIB09_35deg.parquet,TC23SIB09,SIB,sodium-ion,35.0,,35.0,charge,37,0.0165283615856871,0.6280797632217237,0.4386920208986456,2.98368442797923,35.39209226519337,11,2.988506390047024,1.4461832925954923,1.4461832925954923
raw_CU_diffT/TC23SIB09/TC23SIB09_35deg.parquet,TC23SIB09_35deg.parquet,TC23SIB09,SIB,sodium-ion,35.0,,35.0,charge,38,0.0165270483756374,0.6446068115973611,0.4502355933490743,3.00200094576194,35.387257900552484,11,3.005730161030195,1.531821998406059,1.531821998406059
raw_CU_diffT/TC23SIB09/TC23SIB09_35deg.parquet,TC23SIB09_35deg.parquet,TC23SIB09,SIB,sodium-ion,35.0,,35.0,charge,39,0.0165283282514673,0.6611351398488284,0.4617800597485636,3.02108065178559,35.39380986187845,11,3.0238732269399624,1.6061697258784875,1.6061697258784875
raw_CU_diffT/TC23SIB09/TC23SIB09_35deg.parquet,TC23SIB09_35deg.parquet,TC23SIB09,SIB,sodium-ion,35.0,,35.0,charge,40,0.0165277006256799,0.6776628404745083,0.4733240877731184,3.04035115486948,35.392847099447515,11,3.042814171465265,1.6684985115113875,1.6684985115113875
raw_CU_diffT/TC23SIB09/TC23SIB09_35deg.parquet,TC23SIB09_35deg.parquet,TC23SIB09,SIB,sodium-ion,35.0,,35.0,charge,41,0.016528758497579,0.6941915989720873,0.484868854684656,3.06038484619432,35.401296657458566,11,3.062396887920453,1.7165157513747147,1.7165157513747147
raw_CU_diffT/TC23SIB09/TC23SIB09_35deg.parquet,TC23SIB09_35deg.parquet,TC23SIB09,SIB,sodium-ion,35.0,,35.0,charge,42,0.0165289251045304,0.7107205240766177,0.4964137379653948,3.0806093345794,35.38929397790055,11,3.0824479244325853,1.7540771521144904,1.7540771521144904
raw_CU_diffT/TC23SIB09/TC23SIB09_35deg.parquet,TC23SIB09_35deg.parquet,TC23SIB09,SIB,sodium-ion,35.0,,35.0,charge,43,0.0165287492947753,0.727249273371393,0.507958498449092,3.10121541708494,35.39893480662984,11,3.1028979002524846,1.7856423792638338,1.7856423792638338
raw_CU_diffT/TC23SIB09/TC23SIB09_35deg.parquet,TC23SIB09_35deg.parquet,TC23SIB09,SIB,sodium-ion,35.0,,35.0,charge,44,0.0165286569951864,0.7437779303665794,0.5195031944647143,3.12220309371097,35.39193864640884,11,3.1236774346309746,1.8120054895020985,1.8120054895020985
raw_CU_diffT/TC23SIB09/TC23SIB09_35deg.parquet,TC23SIB09_35deg.parquet,TC23SIB09,SIB,sodium-ion,35.0,,35.0,charge,45,0.0165274769946078,0.7603054073611871,0.5310470662906893,3.14357236445746,35.39806223756906,11,3.144734492006173,1.835295712800388,1.835295712800388
raw_CU_diffT/TC23SIB09/TC23SIB09_35deg.parquet,TC23SIB09_35deg.parquet,TC23SIB09,SIB,sodium-ion,35.0,,35.0,charge,46,0.0165285988184056,0.7768340061795928,0.5425917216718398,3.16513243226419,35.40555861878453,11,3.166051727190785,1.8541372609333848,1.8541372609333848
raw_CU_diffT/TC23SIB09/TC23SIB09_35deg.parquet,TC23SIB09_35deg.parquet,TC23SIB09,SIB,sodium-ion,35.0,,35.0,charge,47,0.0165264320586403,0.7933604382382331,0.5541348636461334,3.18669250007092,35.40064406077348,11,3.1875424142483384,1.8684179207364764,1.8684179207364764
raw_CU_diffT/TC23SIB09/TC23SIB09_35deg.parquet,TC23SIB09_35deg.parquet,TC23SIB09,SIB,sodium-ion,35.0,,35.0,charge,48,0.0165284514798731,0.8098888897181062,0.5656794161164079,3.20863416199812,35.40158770718232,11,3.20918920799154,1.8787914660590275,1.8787914660590275
raw_CU_diffT/TC23SIB09/TC23SIB09_35deg.parquet,TC23SIB09_35deg.parquet,TC23SIB09,SIB,sodium-ion,35.0,,35.0,charge,49,0.016528982876094,0.8264178725942002,0.5772243397485883,3.23057582392533,35.40365980662983,11,3.2309227276712136,1.885523738159776,1.885523738159776
raw_CU_diffT/TC23SIB09/TC23SIB09_35deg.parquet,TC23SIB09_35deg.parquet,TC23SIB09,SIB,sodium-ion,35.0,,35.0,charge,50,0.0165289563701654,0.8429468289643656,0.5887692448672931,3.25270828291277,35.400170138121545,11,3.252725628100063,1.889317659541291,1.889317659541291
raw_CU_diffT/TC23SIB09/TC23SIB09_35deg.parquet,TC23SIB09_35deg.parquet,TC23SIB09,SIB,sodium-ion,35.0,,35.0,charge,51,0.0165283202096702,0.8594751491740358,0.6003137056498649,3.27484074190021,35.41210986187845,11,3.2745458737162063,1.8886750688026837,1.8886750688026837
raw_CU_diffT/TC23SIB09/TC23SIB09_35deg.parquet,TC23SIB09_35deg.parquet,TC23SIB09,SIB,sodium-ion,35.0,,35.0,charge,52,0.0165270525983349,0.8760022017723706,0.6118572810497019,3.29678240382741,35.403342237569056,11,3.296331428957762,1.8841475822316056,1.8841475822316056
raw_CU_diffT/TC23SIB09/TC23SIB09_35deg.parquet,TC23SIB09_35deg.parquet,TC23SIB09,SIB,sodium-ion,35.0,,35.0,charge,53,0.0165286767491821,0.8925308785215528,0.623401990862808,3.31872406575462,35.397171712707184,11,3.318047603450141,1.8750112004712491,1.8750112004712491
raw_CU_diffT/TC23SIB09/TC23SIB09_35deg.parquet,TC23SIB09_35deg.parquet,TC23SIB09,SIB,sodium-ion,35.0,,35.0,charge,54,0.0165291894124963,0.909060067934049,0.6349470587535316,3.34028413356135,35.405830883977906,11,3.3396250164441668,1.8622696399851009,1.8622696399851009
raw_CU_diffT/TC23SIB09/TC23SIB09_35deg.parquet,TC23SIB09_35deg.parquet,TC23SIB09,SIB,sodium-ion,35.0,,35.0,charge,55,0.016528152104411,0.92558822003846,0.6464914021203862,3.36203499842831,35.40751223756906,11,3.3610463227525424,1.8457985040251401,1.8457985040251401
raw_CU_diffT/TC23SIB09/TC23SIB09_35deg.parquet,TC23SIB09_35deg.parquet,TC23SIB09,SIB,sodium-ion,35.0,,35.0,charge,56,0.0165282005129277,0.9421164205513878,0.6580357792989177,3.38359506623504,35.4018876243094,11,3.382242141626094,1.8270553165077104,1.8270553165077104
raw_CU_diffT/TC23SIB09/TC23SIB09_35deg.parquet,TC23SIB09_35deg.parquet,TC23SIB09,SIB,sodium-ion,35.0,,35.0,charge,57,0.0165274598505793,0.9586438804019672,0.669579639150381,3.4047735399213,35.40747687845304,11,3.403229818252116,1.8082495565209626,1.8082495565209626
raw_CU_diffT/TC23SIB09/TC23SIB09_35deg.parquet,TC23SIB09_35deg.parquet,TC23SIB09,SIB,sodium-ion,35.0,,35.0,charge,58,0.0165286660825173,0.9751725464844844,0.6811243415131901,3.42557041948709,35.41235696132596,11,3.423992007443312,1.7894082998947738,1.7894082998947738
raw_CU_diffT/TC23SIB09/TC23SIB09_35deg.parquet,TC23SIB09_35deg.parquet,TC23SIB09,SIB,sodium-ion,35.0,,35.0,charge,59,0.0165285559025227,0.9917011023870071,0.6926689669190786,3.4459857049324,35.40164312154697,11,3.444546054386976,1.7728689379715945,1.7728689379715945
raw_CU_diffT/TC23SIB09/TC23SIB09_35deg.parquet,TC23SIB09_35deg.parquet,TC23SIB09,SIB,sodium-ion,35.0,,35.0,charge,60,0.0165289032395165,1.0082300056265237,0.7042138349278603,3.46621019331747,35.41182044198896,11,3.4649266494576993,1.7578293657618644,1.7578293657618644
raw_CU_diffT/TC23SIB09/TC23SIB09_35deg.parquet,TC23SIB09_35deg.parquet,TC23SIB09,SIB,sodium-ion,35.0,,35.0,charge,61,0.0165288393676335,1.0247588449941571,0.7157586583243378,3.48586229052184,35.412983149171275,11,3.48513379265548,1.7450735736876481,1.7450735736876481
raw_CU_diffT/TC23SIB09/TC23SIB09_35deg.parquet,TC23SIB09_35deg.parquet,TC23SIB09,SIB,sodium-ion,35.0,,35.0,charge,62,0.0165286228177536,1.0412874678119108,0.727303330468204,3.50570518478644,35.416073038674035,11,3.505219519542201,1.73680545469486,1.73680545469486
raw_CU_diffT/TC23SIB09/TC23SIB09_35deg.parquet,TC23SIB09_35deg.parquet,TC23SIB09,SIB,sodium-ion,35.0,,35.0,charge,63,0.0165289321292773,1.057816399941188,0.7388482186554857,3.52516648493057,35.41728165745856,11,3.5252358656797442,1.7345430836501805,1.7345430836501805
raw_CU_diffT/TC23SIB09/TC23SIB09_35deg.parquet,TC23SIB09_35deg.parquet,TC23SIB09,SIB,sodium-ion,35.0,,35.0,charge,64,0.0165287882613413,1.0743451882025292,0.7503930063559832,3.54481858213493,35.418090994475136,11,3.5452695570045822,1.7398265303644962,1.7398265303644962
raw_CU_diffT/TC23SIB09/TC23SIB09_35deg.parquet,TC23SIB09_35deg.parquet,TC23SIB09,SIB,sodium-ion,35.0,,35.0,charge,65,0.0165284590968736,1.0908736472994027,0.7619375641464693,3.5644706793393,35.41598220994475,11,3.5654073194531857,1.751862731981987,1.751862731981987
raw_CU_diffT/TC23SIB09/TC23SIB09_35deg.parquet,TC23SIB09_35deg.parquet,TC23SIB09,SIB,sodium-ion,35.0,,35.0,charge,66,0.0165284717938257,1.1074021190932284,0.773482130805338,3.5843135736039,35.41983475138122,11,3.5857185337747324,1.7721487472729223,1.7721487472729223
raw_CU_diffT/TC23SIB09/TC23SIB09_35deg.parquet,TC23SIB09_35deg.parquet,TC23SIB09,SIB,sodium-ion,35.0,,35.0,charge,67,0.0165284066013902,1.1239305256946186,0.7850266519295422,3.60453806198897,35.43212972375691,11,3.6063246162802787,1.7991476976310423,1.7991476976310423
raw_CU_diffT/TC23SIB09/TC23SIB09_35deg.parquet,TC23SIB09_35deg.parquet,TC23SIB09,SIB,sodium-ion,35.0,,35.0,charge,68,0.0165292889795767,1.140459814674195,0.7965717893644326,3.62495334743428,35.43242922651934,11,3.627260257344417,1.8329507450461904,1.8329507450461904
raw_CU_diffT/TC23SIB09/TC23SIB09_35deg.parquet,TC23SIB09_35deg.parquet,TC23SIB09,SIB,sodium-ion,35.0,,35.0,charge,69,0.0165284634004205,1.156988278074616,0.8081163501607977,3.6459410240603,35.4404358839779,11,3.6486468732782056,1.8743314708129617,1.8743314708129617
raw_CU_diffT/TC23SIB09/TC23SIB09_35deg.parquet,TC23SIB09_35deg.parquet,TC23SIB09,SIB,sodium-ion,35.0,,35.0,charge,70,0.0165281461929926,1.1735164242676086,0.8196606893987308,3.66750109186704,35.43386604972376,11,3.6705364996435264,1.9217506446294124,1.9217506446294124
raw_CU_diffT/TC23SIB09/TC23SIB09_35deg.parquet,TC23SIB09_35deg.parquet,TC23SIB09,SIB,sodium-ion,35.0,,35.0,charge,71,0.0165269171840568,1.1900433414516651,0.8312041702163717,3.68963355085448,35.45113121546961,11,3.6930158623768508,1.973567277547943,1.973567277547943
raw_CU_diffT/TC23SIB09/TC23SIB09_35deg.parquet,TC23SIB09_35deg.parquet,TC23SIB09,SIB,sodium-ion,35.0,,35.0,charge,72,0.0165284259395057,1.2065717673911711,0.8427487048475817,3.71252919808286,35.445441353591164,11,3.7161023066654737,2.027557733540675,2.027557733540675
raw_CU_diffT/TC23SIB09/TC23SIB09_35deg.parquet,TC23SIB09_35deg.parquet,TC23SIB09,SIB,sodium-ion,35.0,,35.0,charge,73,0.0165285905889827,1.2231003579801538,0.8542933544807645,3.73599723649196,35.46091627071823,11,3.739830522883984,2.0831326193053883,2.0831326193053883
raw_CU_diffT/TC23SIB09/TC23SIB09_35deg.parquet,TC23SIB09_35deg.parquet,TC23SIB09,SIB,sodium-ion,35.0,,35.0,charge,74,0.0165286788918333,1.2396290368719871,0.8658380657904383,3.76041926020224,35.462589834254146,11,3.7642005110323806,2.136486225786939,2.136486225786939
raw_CU_diffT/TC23SIB09/TC23SIB09_35deg.parquet,TC23SIB09_35deg.parquet,TC23SIB09,SIB,sodium-ion,35.0,,35.0,charge,75,0.0165283380985314,1.2561573749705186,0.8773825390677619,3.78560447215346,35.45558245856354,11,3.7891602355487817,2.182296802172658,2.182296802172658
raw_CU_diffT/TC23SIB09/TC23SIB09_35deg.parquet,TC23SIB09_35deg.parquet,TC23SIB09,SIB,sodium-ion,35.0,,35.0,charge,76,0.0165288758342737,1.2726862508047925,0.888927387934928,3.81174366940587,35.47191306629834,11,3.8145882801221247,2.213116667150075,2.213116667150075
raw_CU_diffT/TC23SIB09/TC23SIB09_35deg.parquet,TC23SIB09_35deg.parquet,TC23SIB09,SIB,sodium-ion,35.0,,35.0,charge,77,0.0165280600170669,1.2892143108218592,0.9004716669819534,3.83826446077875,35.47550975138121,11,3.840259157317588,2.2221540920652956,2.2221540920652956
raw_CU_diffT/TC23SIB09/TC23SIB09_35deg.parquet,TC23SIB09_35deg.parquet,TC23SIB09,SIB,sodium-ion,35.0,,35.0,charge,78,0.016528531106779,1.3057428419286383,0.9120162750688714,3.86554844039258,35.47243897790055,11,3.865895344138464,2.1732867752055256,2.1732867752055256
raw_CU_diffT/TC23SIB09/TC23SIB09_35deg.parquet,TC23SIB09_35deg.parquet,TC23SIB09,SIB,sodium-ion,35.0,,35.0,charge,79,0.0165286266278652,1.3222714685565036,0.9235609498739688,3.89302321706664,35.48444314917127,11,3.890438784159802,2.0508301727155924,2.0508301727155924
raw_CU_diffT/TC23SIB09/TC23SIB09_35deg.parquet,TC23SIB09_35deg.parquet,TC23SIB09,SIB,sodium-ion,35.0,,35.0,charge,80,0.016528646563416,1.3388001151199196,0.9351056386033598,3.92049799374071,35.48493389502762,11,3.913247705451717,1.8871007127629014,1.8871007127629014
raw_CU_diffT/TC23SIB09/TC23SIB09_35deg.parquet,TC23SIB09_35deg.parquet,TC23SIB09,SIB,sodium-ion,35.0,,35.0,charge,81,0.0165279179557568,1.3553280330756765,0.9466498184254668,3.94720958217382,35.479534530386736,11,3.9340098946429136,1.7037993756242429,1.7037993756242429
raw_CU_diffT/TC23SIB09/TC23SIB09_35deg.parquet,TC23SIB09_35deg.parquet,TC23SIB09,SIB,sodium-ion,35.0,,35.0,charge,82,0.0165288180117918,1.371856851087468,0.9581946269056264,3.97201320000458,35.49077596685083,11,3.9525865902350366,1.5091780456990307,1.5091780456990307
raw_CU_diffT/TC23SIB09/TC23SIB09_35deg.parquet,TC23SIB09_35deg.parquet,TC23SIB09,SIB,sodium-ion,35.0,,35.0,charge,83,0.0165289692084507,1.3883858202959187,0.96973954099143,3.99452725311249,35.495919281767954,11,3.968856375917026,1.6999065201794679,1.6999065201794679
raw_CU_diffT/TC23SIB09/TC23SIB09_35deg.parquet,TC23SIB09_35deg.parquet,TC23SIB09,SIB,sodium-ion,35.0,,35.0,charge,84,0.0105381482409753,1.398923968536894,0.9771000735528508,4.00597507672668,35.48814143646409,11,3.9827325257524113,2.380237841798362,2.380237841798362
raw_CU_diffT/TC23SIB09/TC23SIB09_35deg.parquet,TC23SIB09_35deg.parquet,TC23SIB09,SIB,sodium-ion,35.0,,35.0,charge,85,0.0061330794505092,1.4050570479874032,0.9813838177140618,4.01131739441331,35.459826685082874,11,3.9941630041793106,2.879900815337578,2.879900815337578
raw_CU_diffT/TC23SIB09/TC23SIB09_35deg.parquet,TC23SIB09_35deg.parquet,TC23SIB09,SIB,sodium-ion,35.0,,35.0,charge,86,0.0042503113708732,1.4093073593582763,0.984352513401967,4.01398855325662,35.46247129834254,11,4.003147811197723,2.968541249434452,2.968541249434452
raw_CU_diffT/TC23SIB09/TC23SIB09_35deg.parquet,TC23SIB09_35deg.parquet,TC23SIB09,SIB,sodium-ion,35.0,,35.0,charge,87,0.0032181038065676,1.4125254631648438,0.9866002477583856,4.01608732091922,35.45332077348066,11,4.0097216371822375,2.637766224182542,2.637766224182542
raw_CU_diffT/TC23SIB09/TC23SIB09_35deg.parquet,TC23SIB09_35deg.parquet,TC23SIB09,SIB,sodium-ion,35.0,,35.0,charge,88,0.0025782874978956,1.4151037506627395,0.988401092522286,4.01723210328064,35.44132569060773,11,4.014057934005795,1.94349831799218,1.94349831799218
raw_CU_diffT/TC23SIB09/TC23SIB09_35deg.parquet,TC23SIB09_35deg.parquet,TC23SIB09,SIB,sodium-ion,35.0,,35.0,charge,89,0.0021133808937648,1.4172171315565043,0.989877216080954,4.01818608858182,35.441497983425414,11,4.016364843915927,1.2698565529099142,1.2698565529099142
raw_CU_diffT/TC23SIB09/TC23SIB09_35deg.parquet,TC23SIB09_35deg.parquet,TC23SIB09,SIB,sodium-ion,35.0,,35.0,charge,90,0.0018013676994448,1.4190184992559491,0.9911354092002442,4.01875847976253,35.44301475138121,11,4.017648387775702,0.8679671280372077,0.8679671280372077
raw_CU_diffT/TC23SIB09/TC23SIB09_35deg.parquet,TC23SIB09_35deg.parquet,TC23SIB09,SIB,sodium-ion,35.0,,35.0,charge,91,0.0015499132791091,1.4205684125350582,0.9922179700921002,4.01933087094324,35.43451099447513,11,4.018446266391236,0.6553418823787069,0.6553418823787069
raw_CU_diffT/TC23SIB09/TC23SIB09_35deg.parquet,TC23SIB09_35deg.parquet,TC23SIB09,SIB,sodium-ion,35.0,,35.0,charge,92,0.0013617223839006,1.4219301349189588,0.9931690861437176,4.01952166800348,35.431530138121545,11,4.019001312384652,0.5107437515343918,0.5107437515343918
raw_CU_diffT/TC23SIB09/TC23SIB09_35deg.parquet,TC23SIB09_35deg.parquet,TC23SIB09,SIB,sodium-ion,35.0,,35.0,charge,93,0.0012274491245779,1.4231575840435366,0.9940264169614615,4.01971246506371,35.423642458563535,11,4.019382906505124,0.4022655862586362,0.4022655862586362
raw_CU_diffT/TC23SIB09/TC23SIB09_35deg.parquet,TC23SIB09_35deg.parquet,TC23SIB09,SIB,sodium-ion,35.0,,35.0,charge,94,0.0010909807659075,1.424248564809444,0.994788429344256,4.01990326212395,35.42877660220995,11,4.0196604295018314,0.31752617523943627,0.31752617523943627
raw_CU_diffT/TC23SIB09/TC23SIB09_35deg.parquet,TC23SIB09_35deg.parquet,TC23SIB09,SIB,sodium-ion,35.0,,35.0,charge,95,0.0009931934384993,1.4252417582479433,0.9954821406564044,4.02009405918419,35.41494488950276,11,4.019851226562068,0.24508401263665291,0.24508401263665291
raw_CU_diffT/TC23SIB09/TC23SIB09_35deg.parquet,TC23SIB09_35deg.parquet,TC23SIB09,SIB,sodium-ion,35.0,,35.0,charge,96,0.0009132340055478,1.426154992253491,0.9961200030664146,4.02009405918419,35.4145358839779,11,4.019989988060421,0.19579337952427522,0.19579337952427522
raw_CU_diffT/TC23SIB09/TC23SIB09_35deg.parquet,TC23SIB09_35deg.parquet,TC23SIB09,SIB,sodium-ion,35.0,,35.0,charge,97,0.0008485911422727,1.4270035833957635,0.9967127146691744,4.02009405918419,35.421169779005524,11,4.020094059184186,0.16550414335461028,0.16550414335461028
raw_CU_diffT/TC23SIB09/TC23SIB09_35deg.parquet,TC23SIB09_35deg.parquet,TC23SIB09,SIB,sodium-ion,35.0,,35.0,charge,98,0.0007956723590749,1.427799255754839,0.997268464329672,4.02028485624442,35.41813519337016,11,4.020180785120657,0.1273882049426902,0.1273882049426902
raw_CU_diffT/TC23SIB09/TC23SIB09_35deg.parquet,TC23SIB09_35deg.parquet,TC23SIB09,SIB,sodium-ion,35.0,,35.0,charge,99,0.0007394568602878,1.4285387126151263,0.9977849494059352,4.02028485624442,35.41963516574586,11,4.02023282068254,0.08326604415287875,0.08326604415287875
raw_CU_diffT/TC23SIB09/TC23SIB09_35deg.parquet,TC23SIB09_35deg.parquet,TC23SIB09,SIB,sodium-ion,35.0,,35.0,charge,100,0.0007096585888303,1.4292483712039568,0.99828062141881,4.02028485624442,35.414963342541434,11,4.020265776538399,0.053297043720704096,0.053297043720704096
raw_CU_diffT/TC23SIB09/TC23SIB09_35deg.parquet,TC23SIB09_35deg.parquet,TC23SIB09,SIB,sodium-ion,35.0,,35.0,charge,101,0.0006682808459554,1.4299166520499125,0.9987473925074634,4.02028485624442,35.41558140883978,11,4.020284856244422,0.04771483949480171,0.04771483949480171
raw_CU_diffT/TC23SIB09/TC23SIB09_35deg.parquet,TC23SIB09_35deg.parquet,TC23SIB09,SIB,sodium-ion,35.0,,35.0,charge,102,0.0006303910612408,1.430547043111153,0.9991876988901968,4.02047565330466,35.415326546961325,11,4.020308705876951,0.06441784686739993,0.06441784686739993
raw_CU_diffT/TC23SIB09/TC23SIB09_35deg.parquet,TC23SIB09_35deg.parquet,TC23SIB09,SIB,sodium-ion,35.0,,35.0,charge,103,0.0005927986587251,1.4311398417698782,0.9996017482782046,4.02047565330466,35.417043950276245,11,4.020339369690203,0.04793769258321845,0.04793769258321845
raw_CU_diffT/TC23SIB09/TC23SIB09_35deg.parquet,TC23SIB09_35deg.parquet,TC23SIB09,SIB,sodium-ion,35.0,,35.0,charge,104,0.0005701809816725,1.431710022751551,1.0,4.02028485624442,35.41796397790055,11,4.020348455264499,0.02281364724678022,0.02281364724678022
raw_CU_diffT/TC23SIB09/TC23SIB09_35deg.parquet,TC23SIB09_35deg.parquet,TC23SIB09,SIB,sodium-ion,35.0,,35.0,discharge,0,0.0165280168345317,0.0165280168345317,0.0105708341507206,4.03497622988264,35.47313776243094,1,4.03497622988264,-2.905738045220653,2.905738045220653
raw_CU_diffT/TC23SIB09/TC23SIB09_35deg.parquet,TC23SIB09_35deg.parquet,TC23SIB09,SIB,sodium-ion,35.0,,35.0,discharge,1,0.016529228471789,0.0330572453063207,0.021142443229046,4.00425790318455,35.48128933701658,1,4.00425790318455,-2.617002670933772,2.617002670933772
raw_CU_diffT/TC23SIB09/TC23SIB09_35deg.parquet,TC23SIB09_35deg.parquet,TC23SIB09,SIB,sodium-ion,35.0,,35.0,discharge,2,0.0165286834681858,0.0495859287745065,0.0317137037390732,3.97964508241404,35.480390828729284,1,3.97964508241404,-2.129730803899861,2.129730803899861
raw_CU_diffT/TC23SIB09/TC23SIB09_35deg.parquet,TC23SIB09_35deg.parquet,TC23SIB09,SIB,sodium-ion,35.0,,35.0,discharge,3,0.0165288891521535,0.06611481792666,0.0422850957985254,3.95922979696873,35.4843241160221,1,3.95922979696873,-1.7597174475859845,1.7597174475859845
raw_CU_diffT/TC23SIB09/TC23SIB09_35deg.parquet,TC23SIB09_35deg.parquet,TC23SIB09,SIB,sodium-ion,35.0,,35.0,discharge,4,0.016529000218984,0.082643818145644,0.0528565588930604,3.94243965566791,35.48691430939226,1,3.94243965566791,-1.4528807113155437,1.4528807113155437
raw_CU_diffT/TC23SIB09/TC23SIB09_35deg.parquet,TC23SIB09_35deg.parquet,TC23SIB09,SIB,sodium-ion,35.0,,35.0,discharge,5,0.0165292344029651,0.0991730525486091,0.0634281717647919,3.92851147027064,35.495401602209945,1,3.92851147027064,-1.2723985907122994,1.2723985907122994
raw_CU_diffT/TC23SIB09/TC23SIB09_35deg.parquet,TC23SIB09_35deg.parquet,TC23SIB09,SIB,sodium-ion,35.0,,35.0,discharge,6,0.0165289366257482,0.1157019891743573,0.0739995941869609,3.91553727017456,35.50044444751381,1,3.91553727017456,-1.254363116973252,1.254363116973252
raw_CU_diffT/TC23SIB09/TC23SIB09_35deg.parquet,TC23SIB09_35deg.parquet,TC23SIB09,SIB,sodium-ion,35.0,,35.0,discharge,7,0.0165289206286182,0.1322309098029755,0.0845710063778355,3.90199067889776,35.49895466850828,1,3.90199067889776,-1.4077874197387246,1.4077874197387246
raw_CU_diffT/TC23SIB09/TC23SIB09_35deg.parquet,TC23SIB09_35deg.parquet,TC23SIB09,SIB,sodium-ion,35.0,,35.0,discharge,8,0.0165286750677407,0.1487595848707162,0.0951422615151847,3.88577292877765,35.5071785359116,1,3.88577292877765,-1.6876388102295437,1.6876388102295437
raw_CU_diffT/TC23SIB09/TC23SIB09_35deg.parquet,TC23SIB09_35deg.parquet,TC23SIB09,SIB,sodium-ion,35.0,,35.0,discharge,9,0.0165272087264506,0.1652867935971668,0.1057125788237103,3.86631162863352,35.48692386740331,1,3.86631162863352,-1.9855371170148999,1.9855371170148999
raw_CU_diffT/TC23SIB09/TC23SIB09_35deg.parquet,TC23SIB09_35deg.parquet,TC23SIB09,SIB,sodium-ion,35.0,,35.0,discharge,10,0.0165270977295228,0.1818138913266896,0.1162828251418607,3.84379757552561,35.48826834254144,1,3.84379757552561,-2.2290893240155185,2.2290893240155185
raw_CU_diffT/TC23SIB09/TC23SIB09_35deg.parquet,TC23SIB09_35deg.parquet,TC23SIB09,SIB,sodium-ion,35.0,,35.0,discharge,11,0.0165289189629482,0.1983428102896378,0.1268542362674216,3.8191847547551,35.48775950276243,1,3.8191847547551,-2.3915545485479015,2.3915545485479015
raw_CU_diffT/TC23SIB09/TC23SIB09_35deg.parquet,TC23SIB09_35deg.parquet,TC23SIB09,SIB,sodium-ion,35.0,,35.0,discharge,12,0.0165270613574551,0.2148698716470929,0.1374244593230658,3.79323635456292,35.476183812154694,1,3.79323635456292,-2.481786699921912,2.481786699921912
raw_CU_diffT/TC23SIB09/TC23SIB09_35deg.parquet,TC23SIB09_35deg.parquet,TC23SIB09,SIB,sodium-ion,35.0,,35.0,discharge,13,0.0165289812732989,0.2313988529203918,0.147995910300497,3.76671556319004,35.47756331491713,1,3.76671556319004,-2.4816666360183035,2.4816666360183035
raw_CU_diffT/TC23SIB09/TC23SIB09_35deg.parquet,TC23SIB09_35deg.parquet,TC23SIB09,SIB,sodium-ion,35.0,,35.0,discharge,14,0.0165286960708466,0.2479275489912384,0.1585671788708159,3.74076716299787,35.48020715469613,1,3.74076716299787,-2.4455765807837224,2.4455765807837224
raw_CU_diffT/TC23SIB09/TC23SIB09_35deg.parquet,TC23SIB09_35deg.parquet,TC23SIB09,SIB,sodium-ion,35.0,,35.0,discharge,15,0.0165288955061343,0.2644564444973727,0.1691385749940876,3.71500955986594,35.47336640883978,1,3.71500955986594,-2.3914502950938754,2.3914502950938754
raw_CU_diffT/TC23SIB09/TC23SIB09_35deg.parquet,TC23SIB09_35deg.parquet,TC23SIB09,SIB,sodium-ion,35.0,,35.0,discharge,16,0.0165284091763548,0.2809848536737275,0.1797096600751155,3.69020594203519,35.47980850828729,1,3.69020594203519,-2.319273845973271,2.319273845973271
raw_CU_diffT/TC23SIB09/TC23SIB09_35deg.parquet,TC23SIB09_35deg.parquet,TC23SIB09,SIB,sodium-ion,35.0,,35.0,discharge,17,0.0165286591799435,0.297513512853671,0.1902809050510962,3.66597471538514,35.4900223480663,1,3.66597471538514,-2.247037276353268,2.247037276353268
raw_CU_diffT/TC23SIB09/TC23SIB09_35deg.parquet,TC23SIB09_35deg.parquet,TC23SIB09,SIB,sodium-ion,35.0,,35.0,discharge,18,0.0165290252559839,0.3140425381096549,0.200852384158561,3.64269747403628,35.48126323204419,1,3.64269747403628,-2.174820351853782,2.174820351853782
raw_CU_diffT/TC23SIB09/TC23SIB09_35deg.parquet,TC23SIB09_35deg.parquet,TC23SIB09,SIB,sodium-ion,35.0,,35.0,discharge,19,0.016528992588865,0.3305715306985198,0.211423842373096,3.61999262386813,35.491983922651926,1,3.61999262386813,-2.111663855327521,2.111663855327521
raw_CU_diffT/TC23SIB09/TC23SIB09_35deg.parquet,TC23SIB09_35deg.parquet,TC23SIB09,SIB,sodium-ion,35.0,,35.0,discharge,20,0.0165288236803329,0.3471003543788528,0.2219951925586946,3.59805096194093,35.50362480662983,1,3.59805096194093,-2.0485313750290572,2.0485313750290572
raw_CU_diffT/TC23SIB09/TC23SIB09_35deg.parquet,TC23SIB09_35deg.parquet,TC23SIB09,SIB,sodium-ion,35.0,,35.0,discharge,21,0.0165283906321516,0.3636287450110044,0.2325662657793947,3.57668169119444,35.49720953038675,1,3.57668169119444,-1.9853766602641656,1.9853766602641656
raw_CU_diffT/TC23SIB09/TC23SIB09_35deg.parquet,TC23SIB09_35deg.parquet,TC23SIB09,SIB,sodium-ion,35.0,,35.0,discharge,22,0.0165285779150706,0.380157322926075,0.2431374587807495,3.55607560868889,35.50250665745856,1,3.55607560868889,-1.9312852078044216,1.9312852078044216
raw_CU_diffT/TC23SIB09/TC23SIB09_35deg.parquet,TC23SIB09_35deg.parquet,TC23SIB09,SIB,sodium-ion,35.0,,35.0,discharge,23,0.0165274176584582,0.3966847405845332,0.2537079097160509,3.53585112030381,35.512630828729286,1,3.53585112030381,-1.91329613221086,1.91329613221086
raw_CU_diffT/TC23SIB09/TC23SIB09_35deg.parquet,TC23SIB09_35deg.parquet,TC23SIB09,SIB,sodium-ion,35.0,,35.0,discharge,24,0.0165275573927038,0.413212297977237,0.2642784500212719,3.51562663191874,35.52695997237569,1,3.51562663191874,-1.886117290645501,1.886117290645501
raw_CU_diffT/TC23SIB09/TC23SIB09_35deg.parquet,TC23SIB09_35deg.parquet,TC23SIB09,SIB,sodium-ion,35.0,,35.0,discharge,25,0.0165292883562275,0.4297415863334645,0.2748500973999255,3.49597453471437,35.51739226519337,1,3.49597453471437,-1.8589592365458998,1.8589592365458998
raw_CU_diffT/TC23SIB09/TC23SIB09_35deg.parquet,TC23SIB09_35deg.parquet,TC23SIB09,SIB,sodium-ion,35.0,,35.0,discharge,26,0.0165290119191809,0.4462705982526454,0.2854215679775628,3.47632243751001,35.5259605801105,1,3.47632243751001,-1.8499361918574948,1.8499361918574948
