Repository: DNV007/delivered-energy-decomposition

# Three-term energy accounting for a cold commercial sodium-ion 18650 cell

This repository holds the analysis code and the derived data behind a reanalysis
of a public commercial-cell archive. No new measurements were made. The
manuscript reporting the work is not distributed here; what is here is
everything needed to regenerate its numbers from the raw archive and to check
them.

**Source data.** Droese, D., Schlösser, A., Otto, M. *Dataset: Evaluation of
Commercial Sodium-Ion Batteries by State-of-the-Art Lithium-Ion Battery
Configurations.* Technische Universität Berlin, DepositOnce, 2025.
DOI [10.14279/depositonce-25036](https://doi.org/10.14279/depositonce-25036),
CC BY 4.0.

File: data_processed/ocv/ocv_slope_points.csv (part 80 of 85)
member_path,file_name,cell_id,cell_family,chemistry_type,temperature_deg_c,voltage_v,ambient_temperature_from_file_deg_c,direction,segment_index,segment_capacity_ah,cumulative_capacity_ah,soc_fraction_by_capacity,ocv_voltage_v,ocv_temperature_mean_deg_c,smoothing_window_segments,smoothed_ocv_voltage_v,dv_dcapacity_fraction_v,abs_dv_dcapacity_fraction_v
raw_CU_diffT/TC23SIB09/TC23SIB09_35deg.parquet,TC23SIB09_35deg.parquet,TC23SIB09,SIB,sodium-ion,35.0,,35.0,discharge,27,0.016529272504891,0.4627998707575364,0.295993205218167,3.45686113736588,35.529277403314914,1,3.45686113736588,-1.8409128829568715,1.8409128829568715
raw_CU_diffT/TC23SIB09/TC23SIB09_35deg.parquet,TC23SIB09_35deg.parquet,TC23SIB09,SIB,sodium-ion,35.0,,35.0,discharge,28,0.0165289955485986,0.479328866306135,0.3065646653256607,3.43739983722175,35.524270469613256,1,3.43739983722175,-1.8409620734731504,1.8409620734731504
raw_CU_diffT/TC23SIB09/TC23SIB09_35deg.parquet,TC23SIB09_35deg.parquet,TC23SIB09,SIB,sodium-ion,35.0,,35.0,discharge,29,0.0165283892053965,0.4958572555115315,0.3171357376338501,3.41793853707762,35.53748314917127,1,3.41793853707762,-1.8500585245945445,1.8500585245945445
raw_CU_diffT/TC23SIB09/TC23SIB09_35deg.parquet,TC23SIB09_35deg.parquet,TC23SIB09,SIB,sodium-ion,35.0,,35.0,discharge,30,0.0165277133572331,0.5123849688687646,0.3277063776894035,3.39828643987326,35.53858273480663,1,3.39828643987326,-1.8681025899790598,1.8681025899790598
raw_CU_diffT/TC23SIB09/TC23SIB09_35deg.parquet,TC23SIB09_35deg.parquet,TC23SIB09,SIB,sodium-ion,35.0,,35.0,discharge,31,0.016528468856298,0.5289134377250626,0.3382775009399703,3.37844354560866,35.5379646961326,1,3.37844354560866,-1.8771496211942917,1.8771496211942917
raw_CU_diffT/TC23SIB09/TC23SIB09_35deg.parquet,TC23SIB09_35deg.parquet,TC23SIB09,SIB,sodium-ion,35.0,,35.0,discharge,32,0.0165273265763102,0.5454407643013728,0.3488478936218048,3.35860065134406,35.54760665745856,1,3.35860065134406,-1.8771189607645056,1.8771189607645056
raw_CU_diffT/TC23SIB09/TC23SIB09_35deg.parquet,TC23SIB09_35deg.parquet,TC23SIB09,SIB,sodium-ion,35.0,,35.0,discharge,33,0.0165290088743565,0.5619697731757293,0.3594193622520619,3.33875775707945,35.53411334254143,1,3.33875775707945,-1.8680956259119625,1.8680956259119625
raw_CU_diffT/TC23SIB09/TC23SIB09_35deg.parquet,TC23SIB09_35deg.parquet,TC23SIB09,SIB,sodium-ion,35.0,,35.0,discharge,34,0.0165272873807155,0.5784970605564448,0.3699897298655452,3.31910565987509,35.55304005524862,1,3.31910565987509,-1.8680950989003122,1.8680950989003122
raw_CU_diffT/TC23SIB09/TC23SIB09_35deg.parquet,TC23SIB09_35deg.parquet,TC23SIB09,SIB,sodium-ion,35.0,,35.0,discharge,35,0.0165290181125949,0.5950260786690397,0.3805612044043082,3.29926276561049,35.541607320442,1,3.29926276561049,-1.8770179412688606,1.8770179412688606
raw_CU_diffT/TC23SIB09/TC23SIB09_35deg.parquet,TC23SIB09_35deg.parquet,TC23SIB09,SIB,sodium-ion,35.0,,35.0,discharge,36,0.0165290962308142,0.6115551748998539,0.39113272890519,3.27941987134589,35.54580582872928,1,3.27941987134589,-1.8680251965153047,1.8680251965153047
raw_CU_diffT/TC23SIB09/TC23SIB09_35deg.parquet,TC23SIB09_35deg.parquet,TC23SIB09,SIB,sodium-ion,35.0,,35.0,discharge,37,0.0165284566315549,0.6280836315314088,0.4017038443371701,3.25976777414152,35.549351132596684,1,3.25976777414152,-1.8680326871872523,1.8680326871872523
raw_CU_diffT/TC23SIB09/TC23SIB09_35deg.parquet,TC23SIB09_35deg.parquet,TC23SIB09,SIB,sodium-ion,35.0,,35.0,discharge,38,0.0165289649319347,0.6446125964633435,0.4122752848631447,3.23992487987692,35.54498052486188,1,3.23992487987692,-1.8770379914407727,1.8770379914407727
raw_CU_diffT/TC23SIB09/TC23SIB09_35deg.parquet,TC23SIB09_35deg.parquet,TC23SIB09,SIB,sodium-ion,35.0,,35.0,discharge,39,0.0165287962921751,0.6611413927555185,0.4228466175320819,3.22008198561232,35.56017359116022,1,3.22008198561232,-1.8680335037785483,1.8680335037785483
raw_CU_diffT/TC23SIB09/TC23SIB09_35deg.parquet,TC23SIB09_35deg.parquet,TC23SIB09,SIB,sodium-ion,35.0,,35.0,discharge,40,0.0165286139564035,0.677670006711922,0.4334178335844147,3.20042988840795,35.54617113259669,1,3.20042988840795,-1.877055959086647,1.877055959086647
raw_CU_diffT/TC23SIB09/TC23SIB09_35deg.parquet,TC23SIB09_35deg.parquet,TC23SIB09,SIB,sodium-ion,35.0,,35.0,discharge,41,0.0165288267396466,0.6941988334515686,0.4439891857266604,3.18039619708311,35.54906850828729,1,3.18039619708311,-1.8860463303468862,1.8860463303468862
raw_CU_diffT/TC23SIB09/TC23SIB09_35deg.parquet,TC23SIB09_35deg.parquet,TC23SIB09,SIB,sodium-ion,35.0,,35.0,discharge,42,0.0165292165987341,0.7107280500503027,0.4545607872113287,3.16055330281851,35.5607276519337,1,3.16055330281851,-1.8679790082676675,1.8679790082676675
raw_CU_diffT/TC23SIB09/TC23SIB09_35deg.parquet,TC23SIB09_35deg.parquet,TC23SIB09,SIB,sodium-ion,35.0,,35.0,discharge,43,0.0165291592565477,0.7272572093068504,0.4651323520216186,3.14090120561415,35.55717494475138,1,3.14090120561415,-1.868073746448971,1.868073746448971
raw_CU_diffT/TC23SIB09/TC23SIB09_35deg.parquet,TC23SIB09_35deg.parquet,TC23SIB09,SIB,sodium-ion,35.0,,35.0,discharge,44,0.0165275562612029,0.7437847655680534,0.4757028916031649,3.12105831134955,35.55446665745856,1,3.12105831134955,-1.8590656005823405,1.8590656005823405
raw_CU_diffT/TC23SIB09/TC23SIB09_35deg.parquet,TC23SIB09_35deg.parquet,TC23SIB09,SIB,sodium-ion,35.0,,35.0,discharge,45,0.0165288783999831,0.7603136439680365,0.4862742767858447,3.10159701120542,35.559309917127074,1,3.10159701120542,-1.8319464852089027,1.8319464852089027
raw_CU_diffT/TC23SIB09/TC23SIB09_35deg.parquet,TC23SIB09_35deg.parquet,TC23SIB09,SIB,sodium-ion,35.0,,35.0,discharge,46,0.0165283434446595,0.776841987412696,0.4968453198268107,3.08232650812152,35.54860566298342,1,3.08232650812152,-1.813924654667744,1.813924654667744
raw_CU_diffT/TC23SIB09/TC23SIB09_35deg.parquet,TC23SIB09_35deg.parquet,TC23SIB09,SIB,sodium-ion,35.0,,35.0,discharge,47,0.0165283938652957,0.7933703812779916,0.5074163951153349,3.06324680209787,35.55948284530386,1,3.06324680209787,-1.7958403262882996,1.7958403262882996
raw_CU_diffT/TC23SIB09/TC23SIB09_35deg.parquet,TC23SIB09_35deg.parquet,TC23SIB09,SIB,sodium-ion,35.0,,35.0,discharge,48,0.0165289993250002,0.8098993806029918,0.5179878576381041,3.04435789313445,35.54573455801105,1,3.04435789313445,-1.7687371404472287,1.7687371404472287
raw_CU_diffT/TC23SIB09/TC23SIB09_35deg.parquet,TC23SIB09_35deg.parquet,TC23SIB09,SIB,sodium-ion,35.0,,35.0,discharge,49,0.0165289515161187,0.8264283321191105,0.5285592895837167,3.02585057829151,35.5580291436464,1,3.02585057829151,-1.7417423085614985,1.7417423085614985
raw_CU_diffT/TC23SIB09/TC23SIB09_35deg.parquet,TC23SIB09_35deg.parquet,TC23SIB09,SIB,sodium-ion,35.0,,35.0,discharge,50,0.0165275112365754,0.8429558433556859,0.5391298003688335,3.0075340605088,35.55188676795581,1,3.0075340605088,-1.7327901305781381,1.7327901305781381
raw_CU_diffT/TC23SIB09/TC23SIB09_35deg.parquet,TC23SIB09_35deg.parquet,TC23SIB09,SIB,sodium-ion,35.0,,35.0,discharge,51,0.0165275852624385,0.8594834286181243,0.5497003584987183,2.98921754272609,35.5586099723757,1,2.98921754272609,-1.7147253103439368,1.7147253103439368
raw_CU_diffT/TC23SIB09/TC23SIB09_35deg.parquet,TC23SIB09_35deg.parquet,TC23SIB09,SIB,sodium-ion,35.0,,35.0,discharge,52,0.0165278035081607,0.8760112321262851,0.5602710562121573,2.97128261906385,35.557547900552485,1,2.97128261906385,-1.687592763270061,1.687592763270061
raw_CU_diffT/TC23SIB09/TC23SIB09_35deg.parquet,TC23SIB09_35deg.parquet,TC23SIB09,SIB,sodium-ion,35.0,,35.0,discharge,53,0.0165287254037679,0.892539957530053,0.5708423435429513,2.95353849246185,35.57031395027624,1,2.95353849246185,-1.6785083552726974,1.6785083552726974
raw_CU_diffT/TC23SIB09/TC23SIB09_35deg.parquet,TC23SIB09_35deg.parquet,TC23SIB09,SIB,sodium-ion,35.0,,35.0,discharge,54,0.0165289722416081,0.9090689297716612,0.5814137887439783,2.93579436585985,35.56967,1,2.93579436585985,-1.6604581521941952,1.6604581521941952
raw_CU_diffT/TC23SIB09/TC23SIB09_35deg.parquet,TC23SIB09_35deg.parquet,TC23SIB09,SIB,sodium-ion,35.0,,35.0,discharge,55,0.0165287550466436,0.9255976848183048,0.591985095033485,2.91843183337833,35.55553008287292,1,2.91843183337833,-1.6333884779197376,1.6333884779197376
raw_CU_diffT/TC23SIB09/TC23SIB09_35deg.parquet,TC23SIB09_35deg.parquet,TC23SIB09,SIB,sodium-ion,35.0,,35.0,discharge,56,0.0165289177810303,0.942126602599335,0.6025565054031259,2.90126009795704,35.56787022099447,1,2.90126009795704,-1.6153330018229894,1.6153330018229894
raw_CU_diffT/TC23SIB09/TC23SIB09_35deg.parquet,TC23SIB09_35deg.parquet,TC23SIB09,SIB,sodium-ion,35.0,,35.0,discharge,57,0.016528895942809,0.958655498542144,0.6131279018056819,2.88427915959598,35.57152162983426,1,2.88427915959598,-1.5972853972349128,1.5972853972349128
raw_CU_diffT/TC23SIB09/TC23SIB09_35deg.parquet,TC23SIB09_35deg.parquet,TC23SIB09,SIB,sodium-ion,35.0,,35.0,discharge,58,0.0165289013460981,0.975184399888242,0.6236993016640229,2.86748901829517,35.5714053038674,1,2.86748901829517,-1.5702412118014593,1.5702412118014593
raw_CU_diffT/TC23SIB09/TC23SIB09_35deg.parquet,TC23SIB09_35deg.parquet,TC23SIB09,SIB,sodium-ion,35.0,,35.0,discharge,59,0.0165282827690867,0.9917126826573288,0.6342703058986746,2.85108047111482,35.57694872928177,1,2.85108047111482,-1.5251067246991568,1.5251067246991568
raw_CU_diffT/TC23SIB09/TC23SIB09_35deg.parquet,TC23SIB09_35deg.parquet,TC23SIB09,SIB,sodium-ion,35.0,,35.0,discharge,60,0.0165292223497144,1.0082419050070432,0.6448419110615009,2.83524431511519,35.584344226519335,1,2.83524431511519,-1.4709283848507653,1.4709283848507653
raw_CU_diffT/TC23SIB09/TC23SIB09_35deg.parquet,TC23SIB09_35deg.parquet,TC23SIB09,SIB,sodium-ion,35.0,,35.0,discharge,61,0.0165289714012823,1.0247708764083256,0.6554133557250803,2.81998055029626,35.57297806629834,1,2.81998055029626,-1.2814463698611576,1.2814463698611576
raw_CU_diffT/TC23SIB09/TC23SIB09_35deg.parquet,TC23SIB09_35deg.parquet,TC23SIB09,SIB,sodium-ion,35.0,,35.0,discharge,62,0.0165284872334608,1.0412993636417864,0.6659844907291407,2.8081511325616,35.59109709944752,1,2.8081511325616,-0.8212211260939455,0.8212211260939455
raw_CU_diffT/TC23SIB09/TC23SIB09_35deg.parquet,TC23SIB09_35deg.parquet,TC23SIB09,SIB,sodium-ion,35.0,,35.0,discharge,63,0.016528859394738,1.0578282230365244,0.6765558637566238,2.80261801781474,35.59794828729282,1,2.80261801781474,-0.40609180592576877,0.40609180592576877
raw_CU_diffT/TC23SIB09/TC23SIB09_35deg.parquet,TC23SIB09_35deg.parquet,TC23SIB09,SIB,sodium-ion,35.0,,35.0,discharge,64,0.0165286020920576,1.074356825128582,0.6871270722208694,2.79956526485095,35.62212895027624,1,2.79956526485095,-0.2797519920048046,0.2797519920048046
raw_CU_diffT/TC23SIB09/TC23SIB09_35deg.parquet,TC23SIB09_35deg.parquet,TC23SIB09,SIB,sodium-ion,35.0,,35.0,discharge,65,0.0165290538722672,1.090885879000849,0.6976985696304685,2.7967033089474,35.61330569060773,1,2.7967033089474,-0.2797626670511022,0.2797626670511022
raw_CU_diffT/TC23SIB09/TC23SIB09_35deg.parquet,TC23SIB09_35deg.parquet,TC23SIB09,SIB,sodium-ion,35.0,,35.0,discharge,66,0.0165274172839505,1.1074132962847996,0.7082690203262457,2.79365055598362,35.62231767955801,1,2.79365055598362,-0.31585632026079224,0.31585632026079224
raw_CU_diffT/TC23SIB09/TC23SIB09_35deg.parquet,TC23SIB09_35deg.parquet,TC23SIB09,SIB,sodium-ion,35.0,,35.0,discharge,67,0.0165291491062963,1.1239424453910958,0.7188405786447329,2.79002541183913,35.608233701657454,1,2.79002541183913,-0.36998729576043843,0.36998729576043843
raw_CU_diffT/TC23SIB09/TC23SIB09_35deg.parquet,TC23SIB09_35deg.parquet,TC23SIB09,SIB,sodium-ion,35.0,,35.0,discharge,68,0.0165291303836135,1.1404715757747093,0.7294121249887421,2.78582787651392,35.61545881215469,1,2.78582787651392,-0.46926284361711623,0.46926284361711623
raw_CU_diffT/TC23SIB09/TC23SIB09_35deg.parquet,TC23SIB09_35deg.parquet,TC23SIB09,SIB,sodium-ion,35.0,,35.0,discharge,69,0.0165285681548072,1.1570001439295166,0.7399833117477191,2.78010396470682,35.60752419889502,1,2.78010396470682,-0.640725623197369,0.640725623197369
raw_CU_diffT/TC23SIB09/TC23SIB09_35deg.parquet,TC23SIB09_35deg.parquet,TC23SIB09,SIB,sodium-ion,35.0,,35.0,discharge,70,0.0165288118922415,1.173528955821758,0.7505546543940006,2.77228128523713,35.591223701657455,1,2.77228128523713,-0.8843933814227114,0.8843933814227114
raw_CU_diffT/TC23SIB09/TC23SIB09_35deg.parquet,TC23SIB09_35deg.parquet,TC23SIB09,SIB,sodium-ion,35.0,,35.0,discharge,71,0.016528360052035,1.190057315873793,0.7611257080565563,2.76140585280364,35.59554005524862,1,2.76140585280364,-1.173171928845619,1.173171928845619
raw_CU_diffT/TC23SIB09/TC23SIB09_35deg.parquet,TC23SIB09_35deg.parquet,TC23SIB09,SIB,sodium-ion,35.0,,35.0,discharge,72,0.0165286712795316,1.2065859871533249,0.7716969607710782,2.74747766740637,35.58676168508287,1,2.74747766740637,-1.4349255514052857,1.4349255514052857
raw_CU_diffT/TC23SIB09/TC23SIB09_35deg.parquet,TC23SIB09_35deg.parquet,TC23SIB09,SIB,sodium-ion,35.0,,35.0,discharge,73,0.0165275581419226,1.2231135452952473,0.7822675015554776,2.73106912022603,35.5854541160221,1,2.73106912022603,-1.6966581779945216,1.6966581779945216
raw_CU_diffT/TC23SIB09/TC23SIB09_35deg.parquet,TC23SIB09_35deg.parquet,TC23SIB09,SIB,sodium-ion,35.0,,35.0,discharge,74,0.0165280766391274,1.2396416219343749,0.7928383739554612,2.7116078200819,35.57364002762431,1,2.7116078200819,-2.0035184516578823,2.0035184516578823
raw_CU_diffT/TC23SIB09/TC23SIB09_35deg.parquet,TC23SIB09_35deg.parquet,TC23SIB09,SIB,sodium-ion,35.0,,35.0,discharge,75,0.0165274532076178,1.2561690751419925,0.8034088476269611,2.68871217285351,35.571796988950275,1,2.68871217285351,-2.346356449956744,2.346356449956744
raw_CU_diffT/TC23SIB09/TC23SIB09_35deg.parquet,TC23SIB09_35deg.parquet,TC23SIB09,SIB,sodium-ion,35.0,,35.0,discharge,76,0.0165292075973708,1.2726982827393634,0.8139804433546217,2.6620005844204,35.57871046961326,1,2.6620005844204,-2.7254191434326884,2.7254191434326884
raw_CU_diffT/TC23SIB09/TC23SIB09_35deg.parquet,TC23SIB09_35deg.parquet,TC23SIB09,SIB,sodium-ion,35.0,,35.0,discharge,77,0.0165275320030893,1.289225814742453,0.824550967421391,2.63109146066208,35.5661064640884,1,2.63109146066208,-3.086352979315322,3.086352979315322
raw_CU_diffT/TC23SIB09/TC23SIB09_35deg.parquet,TC23SIB09_35deg.parquet,TC23SIB09,SIB,sodium-ion,35.0,,35.0,discharge,78,0.0165293003658974,1.3057551151083502,0.8351226224810767,2.5967479898195,35.57710237569061,1,2.5967479898195,-3.3479856808483532,3.3479856808483532
raw_CU_diffT/TC23SIB09/TC23SIB09_35deg.parquet,TC23SIB09_35deg.parquet,TC23SIB09,SIB,sodium-ion,35.0,,35.0,discharge,79,0.016528511168148,1.322283626276498,0.84569377279306,2.56030575131431,35.57393091160221,1,2.56030575131431,-3.519448577666523,3.519448577666523
raw_CU_diffT/TC23SIB09/TC23SIB09_35deg.parquet,TC23SIB09_35deg.parquet,TC23SIB09,SIB,sodium-ion,35.0,,35.0,discharge,80,0.0165291998164391,1.3388128260929373,0.8562653635442653,2.52233713632724,35.56976897790055,1,2.52233713632724,-3.68185634962164,3.68185634962164
raw_CU_diffT/TC23SIB09/TC23SIB09_35deg.parquet,TC23SIB09_35deg.parquet,TC23SIB09,SIB,sodium-ion,35.0,,35.0,discharge,81,0.0165288126198785,1.355341638712816,0.8668367066559222,2.4824605507378,35.57656571823205,1,2.4824605507378,-3.8443687194496476,3.8443687194496476
raw_CU_diffT/TC23SIB09/TC23SIB09_35deg.parquet,TC23SIB09_35deg.parquet,TC23SIB09,SIB,sodium-ion,35.0,,35.0,discharge,82,0.0165285249435383,1.3718701636563542,0.8774078657782406,2.44105758866647,35.57810127071823,1,2.44105758866647,-3.998014843522995,3.998014843522995
raw_CU_diffT/TC23SIB09/TC23SIB09_35deg.parquet,TC23SIB09_35deg.parquet,TC23SIB09,SIB,sodium-ion,35.0,,35.0,discharge,83,0.0165269449958603,1.3883971086522144,0.8879780144124262,2.39793745305301,35.58956182320442,1,2.39793745305301,-4.169447396694423,4.169447396694423
raw_CU_diffT/TC23SIB09/TC23SIB09_35deg.parquet,TC23SIB09_35deg.parquet,TC23SIB09,SIB,sodium-ion,35.0,,35.0,discharge,84,0.0165287008359571,1.4049258094881716,0.8985492860303699,2.35290934683718,35.59087878453039,1,2.35290934683718,-4.340870305132924,4.340870305132924
raw_CU_diffT/TC23SIB09/TC23SIB09_35deg.parquet,TC23SIB09_35deg.parquet,TC23SIB09,SIB,sodium-ion,35.0,,35.0,discharge,85,0.0165274329102578,1.4214532423984294,0.9091197467202744,2.30616406707922,35.605690414364645,1,2.30616406707922,-4.51248144249719,4.51248144249719
raw_CU_diffT/TC23SIB09/TC23SIB09_35deg.parquet,TC23SIB09_35deg.parquet,TC23SIB09,SIB,sodium-ion,35.0,,35.0,discharge,86,0.0165276043981787,1.4379808467966082,0.9196903170888168,2.2575108167189,35.60362638121548,1,2.2575108167189,-4.701790360506067,4.701790360506067
raw_CU_diffT/TC23SIB09/TC23SIB09_35deg.parquet,TC23SIB09_35deg.parquet,TC23SIB09,SIB,sodium-ion,35.0,,35.0,discharge,87,0.0165288988528782,1.4545097456494864,0.9302617153525674,2.20675879869598,35.6240270718232,1,2.20675879869598,-4.8639956162862035,4.8639956162862035
raw_CU_diffT/TC23SIB09/TC23SIB09_35deg.parquet,TC23SIB09_35deg.parquet,TC23SIB09,SIB,sodium-ion,35.0,,35.0,discharge,88,0.0165292578704962,1.4710390035199827,0.9408333432334428,2.1546712012514,35.642147403314915,1,2.1546712012514,-4.954187951130265,4.954187951130265
raw_CU_diffT/TC23SIB09/TC23SIB09_35deg.parquet,TC23SIB09_35deg.parquet,TC23SIB09,SIB,sodium-ion,35.0,,35.0,discharge,89,0.016529233871689,1.4875682373916717,0.9514049557653856,2.10201121262611,35.66239251381215,1,2.10201121262611,-4.990351637393914,4.990351637393914
raw_CU_diffT/TC23SIB09/TC23SIB09_35deg.parquet,TC23SIB09_35deg.parquet,TC23SIB09,SIB,sodium-ion,35.0,,35.0,discharge,90,0.0165288113375696,1.504097048729241,0.9619762980569152,2.04916042694059,35.70996240331492,1,2.04916042694059,-4.963269483981634,4.963269483981634
raw_CU_diffT/TC23SIB09/TC23SIB09_35deg.parquet,TC23SIB09_35deg.parquet,TC23SIB09,SIB,sodium-ion,35.0,,35.0,discharge,91,0.0165293042669541,1.5206263529961954,0.9725479556116022,1.99707282949601,35.7488546961326,1,1.99707282949601,-4.821285119863887,4.821285119863887
raw_CU_diffT/TC23SIB09/TC23SIB09_35deg.parquet,TC23SIB09_35deg.parquet,TC23SIB09,SIB,sodium-ion,35.0,,35.0,discharge,92,0.0129697509640737,1.533596103960269,0.9808430274154334,1.95776863508728,35.74787331491713,1,1.95776863508728,-4.05631757283561,4.05631757283561
raw_CU_diffT/TC23SIB09/TC23SIB09_35deg.parquet,TC23SIB09_35deg.parquet,TC23SIB09,SIB,sodium-ion,35.0,,35.0,discharge,93,0.0064174021937039,1.5400135061539728,0.984947409383776,1.94250487026835,35.63453171270718,1,1.94250487026835,-3.4874595815221596,3.4874595815221596
raw_CU_diffT/TC23SIB09/TC23SIB09_35deg.parquet,TC23SIB09_35deg.parquet,TC23SIB09,SIB,sodium-ion,35.0,,35.0,discharge,94,0.0043908774970251,1.544404383650998,0.9877556856737788,1.93315581431676,35.56473458563536,1,1.93315581431676,-3.1954000956688446,3.1954000956688446
raw_CU_diffT/TC23SIB09/TC23SIB09_35deg.parquet,TC23SIB09_35deg.parquet,TC23SIB09,SIB,sodium-ion,35.0,,35.0,discharge,95,0.0033762053957261,1.547780589046724,0.9899150074880224,1.92647791720848,35.52556129834254,1,1.92647791720848,-2.9372057074220947,2.9372057074220947
raw_CU_diffT/TC23SIB09/TC23SIB09_35deg.parquet,TC23SIB09_35deg.parquet,TC23SIB09,SIB,sodium-ion,35.0,,35.0,discharge,96,0.0027600872176198,1.550540676264344,0.9916802782105222,1.92151719364233,35.4863617679558,1,1.92151719364233,-2.8812120756172135,2.8812120756172135
raw_CU_diffT/TC23SIB09/TC23SIB09_35deg.parquet,TC23SIB09_35deg.parquet,TC23SIB09,SIB,sodium-ion,35.0,,35.0,discharge,97,0.0023328081290167,1.5528734843933605,0.9931722737768484,1.91712886125689,35.47730983425414,1,1.91712886125689,-2.780834967682381,2.780834967682381
raw_CU_diffT/TC23SIB09/TC23SIB09_35deg.parquet,TC23SIB09_35deg.parquet,TC23SIB09,SIB,sodium-ion,35.0,,35.0,discharge,98,0.0020332174154932,1.5549067018088536,0.9944726599215812,1.91369451417263,35.45501861878453,1,1.91369451417263,-2.648832826711555,2.648832826711555
raw_CU_diffT/TC23SIB09/TC23SIB09_35deg.parquet,TC23SIB09_35deg.parquet,TC23SIB09,SIB,sodium-ion,35.0,,35.0,discharge,99,0.0017972888755011,1.5567039906843547,0.9956221531011964,1.91064176120885,35.454155773480664,1,1.91064176120885,-2.6127433869617107,2.6127433869617107
raw_CU_diffT/TC23SIB09/TC23SIB09_35deg.parquet,TC23SIB09_35deg.parquet,TC23SIB09,SIB,sodium-ion,35.0,,35.0,discharge,100,0.0016226129908634,1.558326603675218,0.9966599287151092,1.90797060236554,35.43789174033149,1,1.90797060236554,-2.60739223613632,2.60739223613632
raw_CU_diffT/TC23SIB09/TC23SIB09_35deg.parquet,TC23SIB09_35deg.parquet,TC23SIB09,SIB,sodium-ion,35.0,,35.0,discharge,101,0.0014702750033144,1.5597968786785326,0.9976002734262496,1.90549024058246,35.431120828729284,1,1.90549024058246,-2.532517052961566,2.532517052961566
raw_CU_diffT/TC23SIB09/TC23SIB09_35deg.parquet,TC23SIB09_35deg.parquet,TC23SIB09,SIB,sodium-ion,35.0,,35.0,discharge,102,0.001347019999285,1.5611438986778177,0.9984617878567285,1.90339147291986,35.42654080110498,1,1.90339147291986,-2.5405067166352637,2.5405067166352637
raw_CU_diffT/TC23SIB09/TC23SIB09_35deg.parquet,TC23SIB09_35deg.parquet,TC23SIB09,SIB,sodium-ion,35.0,,35.0,discharge,103,0.0012444500826086,1.5623883487604262,0.9992577015809098,1.90129270525726,35.427731077348064,1,1.90129270525726,-2.4694843493573444,2.4694843493573444
raw_CU_diffT/TC23SIB09/TC23SIB09_35deg.parquet,TC23SIB09_35deg.parquet,TC23SIB09,SIB,sodium-ion,35.0,,35.0,discharge,104,0.0011606199276276,1.5635489686880537,1.0000000000000002,1.89957553171513,35.436399585635364,1,1.89957553171513,-2.313319681098105,2.313319681098105
raw_CU_diffT/TC23SIB09/TC23SIB09_35deg.parquet,TC23SIB09_35deg.parquet,TC23SIB09,SIB,sodium-ion,35.0,,35.0,discharge,0,0.0165280168345317,0.0165280168345317,0.0105708341507206,4.03497622988264,35.47313776243094,5,4.006293071827077,-1.112963847548039,1.112963847548039
raw_CU_diffT/TC23SIB09/TC23SIB09_35deg.parquet,TC23SIB09_35deg.parquet,TC23SIB09,SIB,sodium-ion,35.0,,35.0,discharge,1,0.016529228471789,0.0330572453063207,0.021142443229046,4.00425790318455,35.48128933701658,5,3.9945272531124902,-1.0492092223268799,1.0492092223268799
raw_CU_diffT/TC23SIB09/TC23SIB09_35deg.parquet,TC23SIB09_35deg.parquet,TC23SIB09,SIB,sodium-ion,35.0,,35.0,discharge,2,0.0165286834681858,0.0495859287745065,0.0317137037390732,3.97964508241404,35.480390828729284,5,3.984109733623574,-1.4998277049602677,1.4998277049602677
raw_CU_diffT/TC23SIB09/TC23SIB09_35deg.parquet,TC23SIB09_35deg.parquet,TC23SIB09,SIB,sodium-ion,35.0,,35.0,discharge,3,0.0165288891521535,0.06611481792666,0.0422850957985254,3.95922979696873,35.4843241160221,5,3.9628167817011737,-1.846349610183779,1.846349610183779
raw_CU_diffT/TC23SIB09/TC23SIB09_35deg.parquet,TC23SIB09_35deg.parquet,TC23SIB09,SIB,sodium-ion,35.0,,35.0,discharge,4,0.016529000218984,0.082643818145644,0.0528565588930604,3.94243965566791,35.48691430939226,5,3.945072655099176,-1.5738031078768415,1.5738031078768415
raw_CU_diffT/TC23SIB09/TC23SIB09_35deg.parquet,TC23SIB09_35deg.parquet,TC23SIB09,SIB,sodium-ion,35.0,,35.0,discharge,5,0.0165292344029651,0.0991730525486091,0.0634281717647919,3.92851147027064,35.495401602209945,5,3.92954177439592,-1.4294181891227424,1.4294181891227424
raw_CU_diffT/TC23SIB09/TC23SIB09_35deg.parquet,TC23SIB09_35deg.parquet,TC23SIB09,SIB,sodium-ion,35.0,,35.0,discharge,6,0.0165289366257482,0.1157019891743573,0.0739995941869609,3.91553727017456,35.50044444751381,5,3.914850400757704,-1.4149937844046008,1.4149937844046008
raw_CU_diffT/TC23SIB09/TC23SIB09_35deg.parquet,TC23SIB09_35deg.parquet,TC23SIB09,SIB,sodium-ion,35.0,,35.0,discharge,7,0.0165289206286182,0.1322309098029755,0.0845710063778355,3.90199067889776,35.49895466850828,5,3.899624795350826,-1.5214925047684176,1.5214925047684176
raw_CU_diffT/TC23SIB09/TC23SIB09_35deg.parquet,TC23SIB09_35deg.parquet,TC23SIB09,SIB,sodium-ion,35.0,,35.0,discharge,8,0.0165286750677407,0.1487595848707162,0.0951422615151847,3.88577292877765,35.5071785359116,5,3.8826820164018203,-1.7129042213542789,1.7129042213542789
raw_CU_diffT/TC23SIB09/TC23SIB09_35deg.parquet,TC23SIB09_35deg.parquet,TC23SIB09,SIB,sodium-ion,35.0,,35.0,discharge,9,0.0165272087264506,0.1652867935971668,0.1057125788237103,3.86631162863352,35.48692386740331,5,3.863411513317928,-1.9404111136477695,1.9404111136477695
raw_CU_diffT/TC23SIB09/TC23SIB09_35deg.parquet,TC23SIB09_35deg.parquet,TC23SIB09,SIB,sodium-ion,35.0,,35.0,discharge,10,0.0165270977295228,0.1818138913266896,0.1162828251418607,3.84379757552561,35.48826834254144,5,3.84166064845096,-2.1550870040564405,2.1550870040564405
raw_CU_diffT/TC23SIB09/TC23SIB09_35deg.parquet,TC23SIB09_35deg.parquet,TC23SIB09,SIB,sodium-ion,35.0,,35.0,discharge,11,0.0165289189629482,0.1983428102896378,0.1268542362674216,3.8191847547551,35.48775950276243,5,3.8178491753334383,-2.313941862455124,2.313941862455124
raw_CU_diffT/TC23SIB09/TC23SIB09_35deg.parquet,TC23SIB09_35deg.parquet,TC23SIB09,SIB,sodium-ion,35.0,,35.0,discharge,12,0.0165270613574551,0.2148698716470929,0.1374244593230658,3.79323635456292,35.476183812154694,5,3.792740282206308,-2.405978881695603,2.405978881695603
raw_CU_diffT/TC23SIB09/TC23SIB09_35deg.parquet,TC23SIB09_35deg.parquet,TC23SIB09,SIB,sodium-ion,35.0,,35.0,discharge,13,0.0165289812732989,0.2313988529203918,0.147995910300497,3.76671556319004,35.47756331491713,5,3.766982679074374,-2.4383507630413135,2.4383507630413135
raw_CU_diffT/TC23SIB09/TC23SIB09_35deg.parquet,TC23SIB09_35deg.parquet,TC23SIB09,SIB,sodium-ion,35.0,,35.0,discharge,14,0.0165286960708466,0.2479275489912384,0.1585671788708159,3.74076716299787,35.48020715469613,5,3.741186916530392,-2.423918426075346,2.423918426075346
raw_CU_diffT/TC23SIB09/TC23SIB09_35deg.parquet,TC23SIB09_35deg.parquet,TC23SIB09,SIB,sodium-ion,35.0,,35.0,discharge,15,0.0165288955061343,0.2644564444973727,0.1691385749940876,3.71500955986594,35.47336640883978,5,3.7157345886948363,-2.3770117667439763,2.3770117667439763
raw_CU_diffT/TC23SIB09/TC23SIB09_35deg.parquet,TC23SIB09_35deg.parquet,TC23SIB09,SIB,sodium-ion,35.0,,35.0,discharge,16,0.0165284091763548,0.2809848536737275,0.1797096600751155,3.69020594203519,35.47980850828729,5,3.690930970864084,-2.315664136469337,2.315664136469337
raw_CU_diffT/TC23SIB09/TC23SIB09_35deg.parquet,TC23SIB09_35deg.parquet,TC23SIB09,SIB,sodium-ion,35.0,,35.0,discharge,17,0.0165286591799435,0.297513512853671,0.1902809050510962,3.66597471538514,35.4900223480663,5,3.666776063038136,-2.2488419249018534,2.2488419249018534
raw_CU_diffT/TC23SIB09/TC23SIB09_35deg.parquet,TC23SIB09_35deg.parquet,TC23SIB09,SIB,sodium-ion,35.0,,35.0,discharge,18,0.0165290252559839,0.3140425381096549,0.200852384158561,3.64269747403628,35.48126323204419,5,3.643384343453134,-2.180234831788624,2.180234831788624
raw_CU_diffT/TC23SIB09/TC23SIB09_35deg.parquet,TC23SIB09_35deg.parquet,TC23SIB09,SIB,sodium-ion,35.0,,35.0,discharge,19,0.016528992588865,0.3305715306985198,0.211423842373096,3.61999262386813,35.491983922651926,5,3.620679493284984,-2.1134687149886133,2.1134687149886133
raw_CU_diffT/TC23SIB09/TC23SIB09_35deg.parquet,TC23SIB09_35deg.parquet,TC23SIB09,SIB,sodium-ion,35.0,,35.0,discharge,20,0.0165288236803329,0.3471003543788528,0.2219951925586946,3.59805096194093,35.50362480662983,5,3.5986996719457336,-2.050336201824962,2.050336201824962
raw_CU_diffT/TC23SIB09/TC23SIB09_35deg.parquet,TC23SIB09_35deg.parquet,TC23SIB09,SIB,sodium-ion,35.0,,35.0,discharge,21,0.0165283906321516,0.3636287450110044,0.2325662657793947,3.57668169119444,35.49720953038675,5,3.57733040119924,-1.9980107296148333,1.9980107296148333
raw_CU_diffT/TC23SIB09/TC23SIB09_35deg.parquet,TC23SIB09_35deg.parquet,TC23SIB09,SIB,sodium-ion,35.0,,35.0,discharge,22,0.0165285779150706,0.380157322926075,0.2431374587807495,3.55607560868889,35.50250665745856,5,3.556457202809362,-1.952944241960921,1.952944241960921
raw_CU_diffT/TC23SIB09/TC23SIB09_35deg.parquet,TC23SIB09_35deg.parquet,TC23SIB09,SIB,sodium-ion,35.0,,35.0,discharge,23,0.0165274176584582,0.3966847405845332,0.2537079097160509,3.53585112030381,35.512630828729286,5,3.53604191736405,-1.9151012659076798,1.9151012659076798
raw_CU_diffT/TC23SIB09/TC23SIB09_35deg.parquet,TC23SIB09_35deg.parquet,TC23SIB09,SIB,sodium-ion,35.0,,35.0,discharge,24,0.0165275573927038,0.413212297977237,0.2642784500212719,3.51562663191874,35.52695997237569,5,3.515970066627164,-1.8879204836792667,1.8879204836792667
raw_CU_diffT/TC23SIB09/TC23SIB09_35deg.parquet,TC23SIB09_35deg.parquet,TC23SIB09,SIB,sodium-ion,35.0,,35.0,discharge,25,0.0165292883562275,0.4297415863334645,0.2748500973999255,3.49597453471437,35.51739226519337,5,3.496127172362562,-1.8697880045660327,1.8697880045660327
raw_CU_diffT/TC23SIB09/TC23SIB09_35deg.parquet,TC23SIB09_35deg.parquet,TC23SIB09,SIB,sodium-ion,35.0,,35.0,discharge,26,0.0165290119191809,0.4462705982526454,0.2854215679775628,3.47632243751001,35.5259605801105,5,3.47643691574615,-1.8553506103787925,1.8553506103787925
raw_CU_diffT/TC23SIB09/TC23SIB09_35deg.parquet,TC23SIB09_35deg.parquet,TC23SIB09,SIB,sodium-ion,35.0,,35.0,discharge,27,0.016529272504891,0.4627998707575364,0.295993205218167,3.45686113736588,35.529277403314914,5,3.4568992967779257,-1.8481321491643712,1.8481321491643712
raw_CU_diffT/TC23SIB09/TC23SIB09_35deg.parquet,TC23SIB09_35deg.parquet,TC23SIB09,SIB,sodium-ion,35.0,,35.0,discharge,28,0.0165289955485986,0.479328866306135,0.3065646653256607,3.43739983722175,35.524270469613256,5,3.4373616778097036,-1.8499864635726624,1.8499864635726624
raw_CU_diffT/TC23SIB09/TC23SIB09_35deg.parquet,TC23SIB09_35deg.parquet,TC23SIB09,SIB,sodium-ion,35.0,,35.0,discharge,29,0.0165283892053965,0.4958572555115315,0.3171357376338501,3.41793853707762,35.53748314917127,5,3.417785899429434,-1.8554731075357722,1.8554731075357722
raw_CU_diffT/TC23SIB09/TC23SIB09_35deg.parquet,TC23SIB09_35deg.parquet,TC23SIB09,SIB,sodium-ion,35.0,,35.0,discharge,30,0.0165277133572331,0.5123849688687646,0.3277063776894035,3.39828643987326,35.53858273480663,5,3.3981338022250696,-1.8626880461778228,1.8626880461778228
raw_CU_diffT/TC23SIB09/TC23SIB09_35deg.parquet,TC23SIB09_35deg.parquet,TC23SIB09,SIB,sodium-ion,35.0,,35.0,discharge,31,0.016528468856298,0.5289134377250626,0.3382775009399703,3.37844354560866,35.5379646961326,5,3.37840538619661,-1.868124988144416,1.868124988144416
raw_CU_diffT/TC23SIB09/TC23SIB09_35deg.parquet,TC23SIB09_35deg.parquet,TC23SIB09,SIB,sodium-ion,35.0,,35.0,discharge,32,0.0165273265763102,0.5454407643013728,0.3488478936218048,3.35860065134406,35.54760665745856,5,3.358638810756104,-1.8717040108194851,1.8717040108194851
raw_CU_diffT/TC23SIB09/TC23SIB09_35deg.parquet,TC23SIB09_35deg.parquet,TC23SIB09,SIB,sodium-ion,35.0,,35.0,discharge,33,0.0165290088743565,0.5619697731757293,0.3594193622520619,3.33875775707945,35.53411334254143,5,3.33883407590355,-1.8735113385282887,1.8735113385282887
raw_CU_diffT/TC23SIB09/TC23SIB09_35deg.parquet,TC23SIB09_35deg.parquet,TC23SIB09,SIB,sodium-ion,35.0,,35.0,discharge,34,0.0165272873807155,0.5784970605564448,0.3699897298655452,3.31910565987509,35.55304005524862,5,3.319029341050996,-1.8717060803350876,1.8717060803350876
raw_CU_diffT/TC23SIB09/TC23SIB09_35deg.parquet,TC23SIB09_35deg.parquet,TC23SIB09,SIB,sodium-ion,35.0,,35.0,discharge,35,0.0165290181125949,0.5950260786690397,0.3805612044043082,3.29926276561049,35.541607320442,5,3.299262765610488,-1.8697986414948957,1.8697986414948957
raw_CU_diffT/TC23SIB09/TC23SIB09_35deg.parquet,TC23SIB09_35deg.parquet,TC23SIB09,SIB,sodium-ion,35.0,,35.0,discharge,36,0.0165290962308142,0.6115551748998539,0.39113272890519,3.27941987134589,35.54580582872928,5,3.279496190169982,-1.871635326759872,1.871635326759872
raw_CU_diffT/TC23SIB09/TC23SIB09_35deg.parquet,TC23SIB09_35deg.parquet,TC23SIB09,SIB,sodium-ion,35.0,,35.0,discharge,37,0.0165284566315549,0.6280836315314088,0.4017038443371701,3.25976777414152,35.549351132596684,5,3.259691455317428,-1.8716427457478346,1.8716427457478346
raw_CU_diffT/TC23SIB09/TC23SIB09_35deg.parquet,TC23SIB09_35deg.parquet,TC23SIB09,SIB,sodium-ion,35.0,,35.0,discharge,38,0.0165289649319347,0.6446125964633435,0.4122752848631447,3.23992487987692,35.54498052486188,5,3.23992487987692,-1.8716234771877964,1.8716234771877964
raw_CU_diffT/TC23SIB09/TC23SIB09_35deg.parquet,TC23SIB09_35deg.parquet,TC23SIB09,SIB,sodium-ion,35.0,,35.0,discharge,39,0.0165287962921751,0.6611413927555185,0.4228466175320819,3.22008198561232,35.56017359116022,5,3.2201201450243646,-1.8752530767796145,1.8752530767796145
raw_CU_diffT/TC23SIB09/TC23SIB09_35deg.parquet,TC23SIB09_35deg.parquet,TC23SIB09,SIB,sodium-ion,35.0,,35.0,discharge,40,0.0165286139564035,0.677670006711922,0.4334178335844147,3.20042988840795,35.54617113259669,5,3.200277250759762,-1.87525135294851,1.87525135294851
raw_CU_diffT/TC23SIB09/TC23SIB09_35deg.parquet,TC23SIB09_35deg.parquet,TC23SIB09,SIB,sodium-ion,35.0,,35.0,discharge,41,0.0165288267396466,0.6941988334515686,0.4439891857266604,3.18039619708311,35.54906850828729,5,3.1804725159072076,-1.873412315756326,1.873412315756326
raw_CU_diffT/TC23SIB09/TC23SIB09_35deg.parquet,TC23SIB09_35deg.parquet,TC23SIB09,SIB,sodium-ion,35.0,,35.0,discharge,42,0.0165292165987341,0.7107280500503027,0.4545607872113287,3.16055330281851,35.5607276519337,5,3.160667781054654,-1.8715886546450236,1.8715886546450236
raw_CU_diffT/TC23SIB09/TC23SIB09_35deg.parquet,TC23SIB09_35deg.parquet,TC23SIB09,SIB,sodium-ion,35.0,,35.0,discharge,43,0.0165291592565477,0.7272572093068504,0.4651323520216186,3.14090120561415,35.55717494475138,5,3.140901205614148,-1.86265746704683,1.86265746704683
raw_CU_diffT/TC23SIB09/TC23SIB09_35deg.parquet,TC23SIB09_35deg.parquet,TC23SIB09,SIB,sodium-ion,35.0,,35.0,discharge,44,0.0165275562612029,0.7437847655680534,0.4757028916031649,3.12105831134955,35.55446665745856,5,3.12128726782183,-1.8482352343576167,1.8482352343576167
raw_CU_diffT/TC23SIB09/TC23SIB09_35deg.parquet,TC23SIB09_35deg.parquet,TC23SIB09,SIB,sodium-ion,35.0,,35.0,discharge,45,0.0165288783999831,0.7603136439680365,0.4862742767858447,3.10159701120542,35.559309917127074,5,3.1018259676777022,-1.8337514172961846,1.8337514172961846
raw_CU_diffT/TC23SIB09/TC23SIB09_35deg.parquet,TC23SIB09_35deg.parquet,TC23SIB09,SIB,sodium-ion,35.0,,35.0,discharge,46,0.0165283434446595,0.776841987412696,0.4968453198268107,3.08232650812152,35.54860566298342,5,3.0825173051817623,-1.8139246656794796,1.8139246656794796
raw_CU_diffT/TC23SIB09/TC23SIB09_35deg.parquet,TC23SIB09_35deg.parquet,TC23SIB09,SIB,sodium-ion,35.0,,35.0,discharge,47,0.0165283938652957,0.7933703812779916,0.5074163951153349,3.06324680209787,35.55948284530386,5,3.063475758570154,-1.7904257994502473,1.7904257994502473
raw_CU_diffT/TC23SIB09/TC23SIB09_35deg.parquet,TC23SIB09_35deg.parquet,TC23SIB09,SIB,sodium-ion,35.0,,35.0,discharge,48,0.0165289993250002,0.8098993806029918,0.5179878576381041,3.04435789313445,35.54573455801105,5,3.04466316843083,-1.7705420004191694,1.7705420004191694
raw_CU_diffT/TC23SIB09/TC23SIB09_35deg.parquet,TC23SIB09_35deg.parquet,TC23SIB09,SIB,sodium-ion,35.0,,35.0,discharge,49,0.0165289515161187,0.8264283321191105,0.5285592895837167,3.02585057829151,35.5580291436464,5,3.026041375351744,-1.7507667269019578,1.7507667269019578
raw_CU_diffT/TC23SIB09/TC23SIB09_35deg.parquet,TC23SIB09_35deg.parquet,TC23SIB09,SIB,sodium-ion,35.0,,35.0,discharge,50,0.0165275112365754,0.8429558433556859,0.5391298003688335,3.0075340605088,35.55188676795581,5,3.00764853874494,-1.729180199645981,1.729180199645981
raw_CU_diffT/TC23SIB09/TC23SIB09_35deg.parquet,TC23SIB09_35deg.parquet,TC23SIB09,SIB,sodium-ion,35.0,,35.0,discharge,51,0.0165275852624385,0.8594834286181243,0.5497003584987183,2.98921754272609,35.5586099723757,5,2.98948465861042,-1.7111152198173158,1.7111152198173158
raw_CU_diffT/TC23SIB09/TC23SIB09_35deg.parquet,TC23SIB09_35deg.parquet,TC23SIB09,SIB,sodium-ion,35.0,,35.0,discharge,52,0.0165278035081607,0.8760112321262851,0.5602710562121573,2.97128261906385,35.557547900552485,5,2.9714734161240877,-1.694812409301619,1.694812409301619
raw_CU_diffT/TC23SIB09/TC23SIB09_35deg.parquet,TC23SIB09_35deg.parquet,TC23SIB09,SIB,sodium-ion,35.0,,35.0,discharge,53,0.0165287254037679,0.892539957530053,0.5708423435429513,2.95353849246185,35.57031395027624,5,2.953652970697994,-1.6748988216039322,1.6748988216039322
raw_CU_diffT/TC23SIB09/TC23SIB09_35deg.parquet,TC23SIB09_35deg.parquet,TC23SIB09,SIB,sodium-ion,35.0,,35.0,discharge,54,0.0165289722416081,0.9090689297716612,0.5814137887439783,2.93579436585985,35.56967,5,2.9360614817441837,-1.6550437325498422,1.6550437325498422
raw_CU_diffT/TC23SIB09/TC23SIB09_35deg.parquet,TC23SIB09_35deg.parquet,TC23SIB09,SIB,sodium-ion,35.0,,35.0,discharge,55,0.0165287550466436,0.9255976848183048,0.591985095033485,2.91843183337833,35.55553008287292,5,2.91866078985061,-1.6369981760173573,1.6369981760173573
raw_CU_diffT/TC23SIB09/TC23SIB09_35deg.parquet,TC23SIB09_35deg.parquet,TC23SIB09,SIB,sodium-ion,35.0,,35.0,discharge,56,0.0165289177810303,0.942126602599335,0.6025565054031259,2.90126009795704,35.56787022099447,5,2.9014508950172737,-1.6153329970534287,1.6153329970534287
raw_CU_diffT/TC23SIB09/TC23SIB09_35deg.parquet,TC23SIB09_35deg.parquet,TC23SIB09,SIB,sodium-ion,35.0,,35.0,discharge,57,0.016528895942809,0.958655498542144,0.6131279018056819,2.88427915959598,35.57152162983426,5,2.884508116068268,-1.5882611877377713,1.5882611877377713
raw_CU_diffT/TC23SIB09/TC23SIB09_35deg.parquet,TC23SIB09_35deg.parquet,TC23SIB09,SIB,sodium-ion,35.0,,35.0,discharge,58,0.0165289013460981,0.975184399888242,0.6236993016640229,2.86748901829517,35.5714053038674,5,2.86787061241564,-1.55580220594166,1.55580220594166
raw_CU_diffT/TC23SIB09/TC23SIB09_35deg.parquet,TC23SIB09_35deg.parquet,TC23SIB09,SIB,sodium-ion,35.0,,35.0,discharge,59,0.0165282827690867,0.9917126826573288,0.6342703058986746,2.85108047111482,35.57694872928177,5,2.8516147028834835,-1.4890107917104842,1.4890107917104842
raw_CU_diffT/TC23SIB09/TC23SIB09_35deg.parquet,TC23SIB09_35deg.parquet,TC23SIB09,SIB,sodium-ion,35.0,,35.0,discharge,60,0.0165292223497144,1.0082419050070432,0.6448419110615009,2.83524431511519,35.584344226519335,5,2.8363890974766077,-1.33376081295782,1.33376081295782
raw_CU_diffT/TC23SIB09/TC23SIB09_35deg.parquet,TC23SIB09_35deg.parquet,TC23SIB09,SIB,sodium-ion,35.0,,35.0,discharge,61,0.0165289714012823,1.0247708764083256,0.6554133557250803,2.81998055029626,35.57297806629834,5,2.823414897380522,-1.1009613528641182,1.1009613528641182
raw_CU_diffT/TC23SIB09/TC23SIB09_35deg.parquet,TC23SIB09_35deg.parquet,TC23SIB09,SIB,sodium-ion,35.0,,35.0,discharge,62,0.0165284872334608,1.0412993636417864,0.6659844907291407,2.8081511325616,35.59109709944752,5,2.8131118561277484,-0.851899920752345,0.851899920752345
raw_CU_diffT/TC23SIB09/TC23SIB09_35deg.parquet,TC23SIB09_35deg.parquet,TC23SIB09,SIB,sodium-ion,35.0,,35.0,discharge,63,0.016528859394738,1.0578282230365244,0.6765558637566238,2.80261801781474,35.59794828729282,5,2.80540365489419,-0.613650801581656,0.613650801581656
raw_CU_diffT/TC23SIB09/TC23SIB09_35deg.parquet,TC23SIB09_35deg.parquet,TC23SIB09,SIB,sodium-ion,35.0,,35.0,discharge,64,0.0165286020920576,1.074356825128582,0.6871270722208694,2.79956526485095,35.62212895027624,5,2.8001376560316618,-0.42053216426762674,0.42053216426762674
raw_CU_diffT/TC23SIB09/TC23SIB09_35deg.parquet,TC23SIB09_35deg.parquet,TC23SIB09,SIB,sodium-ion,35.0,,35.0,discharge,65,0.0165290538722672,1.090885879000849,0.6976985696304685,2.7967033089474,35.61330569060773,5,2.796512511887168,-0.33029813311799217,0.33029813311799217
raw_CU_diffT/TC23SIB09/TC23SIB09_35deg.parquet,TC23SIB09_35deg.parquet,TC23SIB09,SIB,sodium-ion,35.0,,35.0,discharge,66,0.0165274172839505,1.1074132962847996,0.7082690203262457,2.79365055598362,35.62231767955801,5,2.793154483627004,-0.34293015140869443,0.34293015140869443
raw_CU_diffT/TC23SIB09/TC23SIB09_35deg.parquet,TC23SIB09_35deg.parquet,TC23SIB09,SIB,sodium-ion,35.0,,35.0,discharge,67,0.0165291491062963,1.1239424453910958,0.7188405786447329,2.79002541183913,35.608233701657454,5,2.789262223598178,-0.415107716430299,0.415107716430299
raw_CU_diffT/TC23SIB09/TC23SIB09_35deg.parquet,TC23SIB09_35deg.parquet,TC23SIB09,SIB,sodium-ion,35.0,,35.0,discharge,68,0.0165291303836135,1.1404715757747093,0.7294121249887421,2.78582787651392,35.61545881215469,5,2.784377818856124,-0.5360422679078454,0.5360422679078454
raw_CU_diffT/TC23SIB09/TC23SIB09_35deg.parquet,TC23SIB09_35deg.parquet,TC23SIB09,SIB,sodium-ion,35.0,,35.0,discharge,69,0.0165285681548072,1.1570001439295166,0.7399833117477191,2.78010396470682,35.60752419889502,5,2.777928878220128,-0.7075056560666155,0.7075056560666155
