Repository: DNV007/delivered-energy-decomposition

# Three-term energy accounting for a cold commercial sodium-ion 18650 cell

This repository holds the analysis code and the derived data behind a reanalysis
of a public commercial-cell archive. No new measurements were made. The
manuscript reporting the work is not distributed here; what is here is
everything needed to regenerate its numbers from the raw archive and to check
them.

**Source data.** Droese, D., Schlösser, A., Otto, M. *Dataset: Evaluation of
Commercial Sodium-Ion Batteries by State-of-the-Art Lithium-Ion Battery
Configurations.* Technische Universität Berlin, DepositOnce, 2025.
DOI [10.14279/depositonce-25036](https://doi.org/10.14279/depositonce-25036),
CC BY 4.0.

File: data_processed/ocv/ocv_slope_points.csv (part 81 of 85)
member_path,file_name,cell_id,cell_family,chemistry_type,temperature_deg_c,voltage_v,ambient_temperature_from_file_deg_c,direction,segment_index,segment_capacity_ah,cumulative_capacity_ah,soc_fraction_by_capacity,ocv_voltage_v,ocv_temperature_mean_deg_c,smoothing_window_segments,smoothed_ocv_voltage_v,dv_dcapacity_fraction_v,abs_dv_dcapacity_fraction_v
raw_CU_diffT/TC23SIB09/TC23SIB09_35deg.parquet,TC23SIB09_35deg.parquet,TC23SIB09,SIB,sodium-ion,35.0,,35.0,discharge,70,0.0165288118922415,1.173528955821758,0.7505546543940006,2.77228128523713,35.591223701657455,5,2.769419329333576,-0.9204901199158542,0.9204901199158542
raw_CU_diffT/TC23SIB09/TC23SIB09_35deg.parquet,TC23SIB09_35deg.parquet,TC23SIB09,SIB,sodium-ion,35.0,,35.0,discharge,71,0.016528360052035,1.190057315873793,0.7611257080565563,2.76140585280364,35.59554005524862,5,2.758467578075998,-1.165952664435622,1.165952664435622
raw_CU_diffT/TC23SIB09/TC23SIB09_35deg.parquet,TC23SIB09_35deg.parquet,TC23SIB09,SIB,sodium-ion,35.0,,35.0,discharge,72,0.0165286712795316,1.2065859871533249,0.7716969607710782,2.74747766740637,35.58676168508287,5,2.744768349151014,-1.438537108948168,1.438537108948168
raw_CU_diffT/TC23SIB09/TC23SIB09_35deg.parquet,TC23SIB09_35deg.parquet,TC23SIB09,SIB,sodium-ion,35.0,,35.0,discharge,73,0.0165275581419226,1.2231135452952473,0.7822675015554776,2.73106912022603,35.5854541160221,5,2.72805452667429,-1.730952254346846,1.730952254346846
raw_CU_diffT/TC23SIB09/TC23SIB09_35deg.parquet,TC23SIB09_35deg.parquet,TC23SIB09,SIB,sodium-ion,35.0,,35.0,discharge,74,0.0165280766391274,1.2396416219343749,0.7928383739554612,2.7116078200819,35.57364002762431,5,2.708173472997642,-2.0414226707867726,2.0414226707867726
raw_CU_diffT/TC23SIB09/TC23SIB09_35deg.parquet,TC23SIB09_35deg.parquet,TC23SIB09,SIB,sodium-ion,35.0,,35.0,discharge,75,0.0165274532076178,1.2561690751419925,0.8034088476269611,2.68871217285351,35.571796988950275,5,2.684896231648784,-2.371626259833647,2.371626259833647
raw_CU_diffT/TC23SIB09/TC23SIB09_35deg.parquet,TC23SIB09_35deg.parquet,TC23SIB09,SIB,sodium-ion,35.0,,35.0,discharge,76,0.0165292075973708,1.2726982827393634,0.8139804433546217,2.6620005844204,35.57871046961326,5,2.658032005567478,-2.701951600816784,2.701951600816784
raw_CU_diffT/TC23SIB09/TC23SIB09_35deg.parquet,TC23SIB09_35deg.parquet,TC23SIB09,SIB,sodium-ion,35.0,,35.0,discharge,77,0.0165275320030893,1.289225814742453,0.824550967421391,2.63109146066208,35.5661064640884,5,2.6277715918139597,-3.0051348308656713,3.0051348308656713
raw_CU_diffT/TC23SIB09/TC23SIB09_35deg.parquet,TC23SIB09_35deg.parquet,TC23SIB09,SIB,sodium-ion,35.0,,35.0,discharge,78,0.0165293003658974,1.3057551151083502,0.8351226224810767,2.5967479898195,35.57710237569061,5,2.5944965845087062,-3.2721835452310017,3.2721835452310017
raw_CU_diffT/TC23SIB09/TC23SIB09_35deg.parquet,TC23SIB09_35deg.parquet,TC23SIB09,SIB,sodium-ion,35.0,,35.0,discharge,79,0.016528511168148,1.322283626276498,0.84569377279306,2.56030575131431,35.57393091160221,5,2.5585885777721855,-3.495984439155464,3.495984439155464
raw_CU_diffT/TC23SIB09/TC23SIB09_35deg.parquet,TC23SIB09_35deg.parquet,TC23SIB09,SIB,sodium-ion,35.0,,35.0,discharge,80,0.0165291998164391,1.3388128260929373,0.8562653635442653,2.52233713632724,35.56976897790055,5,2.520581803373064,-3.678246519491836,3.678246519491836
raw_CU_diffT/TC23SIB09/TC23SIB09_35deg.parquet,TC23SIB09_35deg.parquet,TC23SIB09,SIB,sodium-ion,35.0,,35.0,discharge,81,0.0165288126198785,1.355341638712816,0.8668367066559222,2.4824605507378,35.57656571823205,5,2.480819696019766,-3.8425640091619897,3.8425640091619897
raw_CU_diffT/TC23SIB09/TC23SIB09_35deg.parquet,TC23SIB09_35deg.parquet,TC23SIB09,SIB,sodium-ion,35.0,,35.0,discharge,82,0.0165285249435383,1.3718701636563542,0.8774078657782406,2.44105758866647,35.57810127071823,5,2.4393404151243403,-4.007039862746495,4.007039862746495
raw_CU_diffT/TC23SIB09/TC23SIB09_35deg.parquet,TC23SIB09_35deg.parquet,TC23SIB09,SIB,sodium-ion,35.0,,35.0,discharge,83,0.0165269449958603,1.3883971086522144,0.8879780144124262,2.39793745305301,35.58956182320442,5,2.396105801274736,-4.173058083163852,4.173058083163852
raw_CU_diffT/TC23SIB09/TC23SIB09_35deg.parquet,TC23SIB09_35deg.parquet,TC23SIB09,SIB,sodium-ion,35.0,,35.0,discharge,84,0.0165287008359571,1.4049258094881716,0.8985492860303699,2.35290934683718,35.59087878453039,5,2.351115854470956,-4.344480725157524,4.344480725157524
raw_CU_diffT/TC23SIB09/TC23SIB09_35deg.parquet,TC23SIB09_35deg.parquet,TC23SIB09,SIB,sodium-ion,35.0,,35.0,discharge,85,0.0165274329102578,1.4214532423984294,0.9091197467202744,2.30616406707922,35.605690414364645,5,2.304256096476858,-4.517896477537093,4.517896477537093
raw_CU_diffT/TC23SIB09/TC23SIB09_35deg.parquet,TC23SIB09_35deg.parquet,TC23SIB09,SIB,sodium-ion,35.0,,35.0,discharge,86,0.0165276043981787,1.4379808467966082,0.9196903170888168,2.2575108167189,35.60362638121548,5,2.255602846116536,-4.674718787179529,4.674718787179529
raw_CU_diffT/TC23SIB09/TC23SIB09_35deg.parquet,TC23SIB09_35deg.parquet,TC23SIB09,SIB,sodium-ion,35.0,,35.0,discharge,87,0.0165288988528782,1.4545097456494864,0.9302617153525674,2.20675879869598,35.6240270718232,5,2.205423219274322,-4.804436587094557,4.804436587094557
raw_CU_diffT/TC23SIB09/TC23SIB09_35deg.parquet,TC23SIB09_35deg.parquet,TC23SIB09,SIB,sodium-ion,35.0,,35.0,discharge,88,0.0165292578704962,1.4710390035199827,0.9408333432334428,2.1546712012514,35.642147403314915,5,2.1540224912465957,-4.89462941578897,4.89462941578897
raw_CU_diffT/TC23SIB09/TC23SIB09_35deg.parquet,TC23SIB09_35deg.parquet,TC23SIB09,SIB,sodium-ion,35.0,,35.0,discharge,89,0.016529233871689,1.4875682373916717,0.9514049557653856,2.10201121262611,35.66239251381215,5,2.101934893802018,-4.81888991022096,4.81888991022096
raw_CU_diffT/TC23SIB09/TC23SIB09_35deg.parquet,TC23SIB09_35deg.parquet,TC23SIB09,SIB,sodium-ion,35.0,,35.0,discharge,90,0.0165288113375696,1.504097048729241,0.9619762980569152,2.04916042694059,35.70996240331492,5,2.052136861080278,-4.3622721119139385,4.3622721119139385
raw_CU_diffT/TC23SIB09/TC23SIB09_35deg.parquet,TC23SIB09_35deg.parquet,TC23SIB09,SIB,sodium-ion,35.0,,35.0,discharge,91,0.0165293042669541,1.5206263529961954,0.9725479556116022,1.99707282949601,35.7488546961326,5,2.009703594883668,-4.04600658963372,4.04600658963372
raw_CU_diffT/TC23SIB09/TC23SIB09_35deg.parquet,TC23SIB09_35deg.parquet,TC23SIB09,SIB,sodium-ion,35.0,,35.0,discharge,92,0.0129697509640737,1.533596103960269,0.9808430274154334,1.95776863508728,35.74787331491713,5,1.975932515221798,-5.346914047605878,5.346914047605878
raw_CU_diffT/TC23SIB09/TC23SIB09_35deg.parquet,TC23SIB09_35deg.parquet,TC23SIB09,SIB,sodium-ion,35.0,,35.0,discharge,93,0.0064174021937039,1.5400135061539728,0.984947409383776,1.94250487026835,35.63453171270718,5,1.9513960132753758,-5.623538272482335,5.623538272482335
raw_CU_diffT/TC23SIB09/TC23SIB09_35deg.parquet,TC23SIB09_35deg.parquet,TC23SIB09,SIB,sodium-ion,35.0,,35.0,discharge,94,0.0043908774970251,1.544404383650998,0.9877556856737788,1.93315581431676,35.56473458563536,5,1.9362848861046402,-4.466917497241184,4.466917497241184
raw_CU_diffT/TC23SIB09/TC23SIB09_35deg.parquet,TC23SIB09_35deg.parquet,TC23SIB09,SIB,sodium-ion,35.0,,35.0,discharge,95,0.0033762053957261,1.547780589046724,0.9899150074880224,1.92647791720848,35.52556129834254,5,1.928156931338562,-3.4890252439896585,3.4890252439896585
raw_CU_diffT/TC23SIB09/TC23SIB09_35deg.parquet,TC23SIB09_35deg.parquet,TC23SIB09,SIB,sodium-ion,35.0,,35.0,discharge,96,0.0027600872176198,1.550540676264344,0.9916802782105222,1.92151719364233,35.4863617679558,5,1.922394860119418,-3.130728088032015,3.130728088032015
raw_CU_diffT/TC23SIB09/TC23SIB09_35deg.parquet,TC23SIB09_35deg.parquet,TC23SIB09,SIB,sodium-ion,35.0,,35.0,discharge,97,0.0023328081290167,1.5528734843933605,0.9931722737768484,1.91712886125689,35.47730983425414,5,1.917892049497836,-2.9263205495896045,2.9263205495896045
raw_CU_diffT/TC23SIB09/TC23SIB09_35deg.parquet,TC23SIB09_35deg.parquet,TC23SIB09,SIB,sodium-ion,35.0,,35.0,discharge,98,0.0020332174154932,1.5549067018088536,0.9944726599215812,1.91369451417263,35.45501861878453,5,1.914190586529248,-2.8156960682399585,2.8156960682399585
raw_CU_diffT/TC23SIB09/TC23SIB09_35deg.parquet,TC23SIB09_35deg.parquet,TC23SIB09,SIB,sodium-ion,35.0,,35.0,discharge,99,0.0017972888755011,1.5567039906843547,0.9956221531011964,1.91064176120885,35.454155773480664,5,1.9109851959172741,-2.7143941941311596,2.7143941941311596
raw_CU_diffT/TC23SIB09/TC23SIB09_35deg.parquet,TC23SIB09_35deg.parquet,TC23SIB09,SIB,sodium-ion,35.0,,35.0,discharge,100,0.0016226129908634,1.558326603675218,0.9966599287151092,1.90797060236554,35.43789174033149,5,1.9082377182498678,-2.6423515250151013,2.6423515250151013
raw_CU_diffT/TC23SIB09/TC23SIB09_35deg.parquet,TC23SIB09_35deg.parquet,TC23SIB09,SIB,sodium-ion,35.0,,35.0,discharge,101,0.0014702750033144,1.5597968786785326,0.9976002734262496,1.90549024058246,35.431120828729284,5,1.905757356466794,-2.6018638843097506,2.6018638843097506
raw_CU_diffT/TC23SIB09/TC23SIB09_35deg.parquet,TC23SIB09_35deg.parquet,TC23SIB09,SIB,sodium-ion,35.0,,35.0,discharge,102,0.001347019999285,1.5611438986778177,0.9984617878567285,1.90339147291986,35.42654080110498,5,1.9035441105680497,-1.9563740380194758,1.9563740380194758
raw_CU_diffT/TC23SIB09/TC23SIB09_35deg.parquet,TC23SIB09_35deg.parquet,TC23SIB09,SIB,sodium-ion,35.0,,35.0,discharge,103,0.0012444500826086,1.5623883487604262,0.9992577015809098,1.90129270525726,35.427731077348064,5,1.9024374876186774,-1.380278053187567,1.380278053187567
raw_CU_diffT/TC23SIB09/TC23SIB09_35deg.parquet,TC23SIB09_35deg.parquet,TC23SIB09,SIB,sodium-ion,35.0,,35.0,discharge,104,0.0011606199276276,1.5635489686880537,1.0000000000000002,1.89957553171513,35.436399585635364,5,1.9014199032974162,-1.370856107316044,1.370856107316044
raw_CU_diffT/TC23SIB09/TC23SIB09_35deg.parquet,TC23SIB09_35deg.parquet,TC23SIB09,SIB,sodium-ion,35.0,,35.0,discharge,0,0.0165280168345317,0.0165280168345317,0.0105708341507206,4.03497622988264,35.47313776243094,11,3.9748433563980847,-0.8014199133888038,0.8014199133888038
raw_CU_diffT/TC23SIB09/TC23SIB09_35deg.parquet,TC23SIB09_35deg.parquet,TC23SIB09,SIB,sodium-ion,35.0,,35.0,discharge,1,0.016529228471789,0.0330572453063207,0.021142443229046,4.00425790318455,35.48128933701658,11,3.966371058366153,-0.7813429203766304,0.7813429203766304
raw_CU_diffT/TC23SIB09/TC23SIB09_35deg.parquet,TC23SIB09_35deg.parquet,TC23SIB09,SIB,sodium-ion,35.0,,35.0,discharge,2,0.0165286834681858,0.0495859287745065,0.0317137037390732,3.97964508241404,35.480390828729284,11,3.958323510932604,-0.7619064356879619,0.7619064356879619
raw_CU_diffT/TC23SIB09/TC23SIB09_35deg.parquet,TC23SIB09_35deg.parquet,TC23SIB09,SIB,sodium-ion,35.0,,35.0,discharge,3,0.0165288891521535,0.06611481792666,0.0422850957985254,3.95922979696873,35.4843241160221,11,3.9502623351376087,-0.7783359476429723,0.7783359476429723
raw_CU_diffT/TC23SIB09/TC23SIB09_35deg.parquet,TC23SIB09_35deg.parquet,TC23SIB09,SIB,sodium-ion,35.0,,35.0,discharge,4,0.016529000218984,0.082643818145644,0.0528565588930604,3.94243965566791,35.48691430939226,11,3.9418672644872004,-0.8187308968959428,0.8187308968959428
raw_CU_diffT/TC23SIB09/TC23SIB09_35deg.parquet,TC23SIB09_35deg.parquet,TC23SIB09,SIB,sodium-ion,35.0,,35.0,discharge,5,0.0165292344029651,0.0991730525486091,0.0634281717647919,3.92851147027064,35.495401602209945,11,3.9329518382179645,-1.349523637780237,1.349523637780237
raw_CU_diffT/TC23SIB09/TC23SIB09_35deg.parquet,TC23SIB09_35deg.parquet,TC23SIB09,SIB,sodium-ion,35.0,,35.0,discharge,6,0.0165289366257482,0.1157019891743573,0.0739995941869609,3.91553727017456,35.50044444751381,11,3.913334431388188,-1.8351930697882324,1.8351930697882324
raw_CU_diffT/TC23SIB09/TC23SIB09_35deg.parquet,TC23SIB09_35deg.parquet,TC23SIB09,SIB,sodium-ion,35.0,,35.0,discharge,7,0.0165289206286182,0.1322309098029755,0.0845710063778355,3.90199067889776,35.49895466850828,11,3.8941506542407676,-1.822901914437466,1.822901914437466
raw_CU_diffT/TC23SIB09/TC23SIB09_35deg.parquet,TC23SIB09_35deg.parquet,TC23SIB09,SIB,sodium-ion,35.0,,35.0,discharge,8,0.0165286750677407,0.1487595848707162,0.0951422615151847,3.88577292877765,35.5071785359116,11,3.8747934252204037,-1.8549950980963956,1.8549950980963956
raw_CU_diffT/TC23SIB09/TC23SIB09_35deg.parquet,TC23SIB09_35deg.parquet,TC23SIB09,SIB,sodium-ion,35.0,,35.0,discharge,9,0.0165272087264506,0.1652867935971668,0.1057125788237103,3.86631162863352,35.48692386740331,11,3.854933185768507,-1.917437439154014,1.917437439154014
raw_CU_diffT/TC23SIB09/TC23SIB09_35deg.parquet,TC23SIB09_35deg.parquet,TC23SIB09,SIB,sodium-ion,35.0,,35.0,discharge,10,0.0165270977295228,0.1818138913266896,0.1162828251418607,3.84379757552561,35.48826834254144,11,3.8342577225137826,-2.0026572472895623,2.0026572472895623
raw_CU_diffT/TC23SIB09/TC23SIB09_35deg.parquet,TC23SIB09_35deg.parquet,TC23SIB09,SIB,sodium-ion,35.0,,35.0,discharge,11,0.0165289189629482,0.1983428102896378,0.1268542362674216,3.8191847547551,35.48775950276243,11,3.8125935835832876,-2.097839685852705,2.097839685852705
raw_CU_diffT/TC23SIB09/TC23SIB09_35deg.parquet,TC23SIB09_35deg.parquet,TC23SIB09,SIB,sodium-ion,35.0,,35.0,discharge,12,0.0165270613574551,0.2148698716470929,0.1374244593230658,3.79323635456292,35.476183812154694,11,3.789906078602431,-2.188072335079255,2.188072335079255
raw_CU_diffT/TC23SIB09/TC23SIB09_35deg.parquet,TC23SIB09_35deg.parquet,TC23SIB09,SIB,sodium-ion,35.0,,35.0,discharge,13,0.0165289812732989,0.2313988529203918,0.147995910300497,3.76671556319004,35.47756331491713,11,3.766333969069569,-2.2577022557969997,2.2577022557969997
raw_CU_diffT/TC23SIB09/TC23SIB09_35deg.parquet,TC23SIB09_35deg.parquet,TC23SIB09,SIB,sodium-ion,35.0,,35.0,discharge,14,0.0165286960708466,0.2479275489912384,0.1585671788708159,3.74076716299787,35.48020715469613,11,3.742172123168704,-2.296265736744715,2.296265736744715
raw_CU_diffT/TC23SIB09/TC23SIB09_35deg.parquet,TC23SIB09_35deg.parquet,TC23SIB09,SIB,sodium-ion,35.0,,35.0,discharge,15,0.0165288955061343,0.2644564444973727,0.1691385749940876,3.71500955986594,35.47336640883978,11,3.717784789833013,-2.302028415503827,2.302028415503827
raw_CU_diffT/TC23SIB09/TC23SIB09_35deg.parquet,TC23SIB09_35deg.parquet,TC23SIB09,SIB,sodium-ion,35.0,,35.0,discharge,16,0.0165284091763548,0.2809848536737275,0.1797096600751155,3.69020594203519,35.47980850828729,11,3.693501527621089,-2.2798944522995157,2.2798944522995157
raw_CU_diffT/TC23SIB09/TC23SIB09_35deg.parquet,TC23SIB09_35deg.parquet,TC23SIB09,SIB,sodium-ion,35.0,,35.0,discharge,17,0.0165286591799435,0.297513512853671,0.1902809050510962,3.66597471538514,35.4900223480663,11,3.669582514342343,-2.238012580034848,2.238012580034848
raw_CU_diffT/TC23SIB09/TC23SIB09_35deg.parquet,TC23SIB09_35deg.parquet,TC23SIB09,SIB,sodium-ion,35.0,,35.0,discharge,18,0.0165290252559839,0.3140425381096549,0.200852384158561,3.64269747403628,35.48126323204419,11,3.646183856682424,-2.1863056350204886,2.1863056350204886
raw_CU_diffT/TC23SIB09/TC23SIB09_35deg.parquet,TC23SIB09_35deg.parquet,TC23SIB09,SIB,sodium-ion,35.0,,35.0,discharge,19,0.016528992588865,0.3305715306985198,0.211423842373096,3.61999262386813,35.491983922651926,11,3.6233575902032147,-2.13217350683297,2.13217350683297
raw_CU_diffT/TC23SIB09/TC23SIB09_35deg.parquet,TC23SIB09_35deg.parquet,TC23SIB09,SIB,sodium-ion,35.0,,35.0,discharge,20,0.0165288236803329,0.3471003543788528,0.2219951925586946,3.59805096194093,35.50362480662983,11,3.601103714904715,-2.0788860970126564,2.0788860970126564
raw_CU_diffT/TC23SIB09/TC23SIB09_35deg.parquet,TC23SIB09_35deg.parquet,TC23SIB09,SIB,sodium-ion,35.0,,35.0,discharge,21,0.0165283906321516,0.3636287450110044,0.2325662657793947,3.57668169119444,35.49720953038675,11,3.57940488559963,-2.029678295648182,2.029678295648182
raw_CU_diffT/TC23SIB09/TC23SIB09_35deg.parquet,TC23SIB09_35deg.parquet,TC23SIB09,SIB,sodium-ion,35.0,,35.0,discharge,22,0.0165285779150706,0.380157322926075,0.2431374587807495,3.55607560868889,35.50250665745856,11,3.5581917215387833,-1.9862536815041665,1.9862536815041665
raw_CU_diffT/TC23SIB09/TC23SIB09_35deg.parquet,TC23SIB09_35deg.parquet,TC23SIB09,SIB,sodium-ion,35.0,,35.0,discharge,23,0.0165274176584582,0.3966847405845332,0.2537079097160509,3.53585112030381,35.512630828729286,11,3.5374121871602937,-1.9493961979665926,1.9493961979665926
raw_CU_diffT/TC23SIB09/TC23SIB09_35deg.parquet,TC23SIB09_35deg.parquet,TC23SIB09,SIB,sodium-ion,35.0,,35.0,discharge,24,0.0165275573927038,0.413212297977237,0.2642784500212719,3.51562663191874,35.52695997237569,11,3.5169795565276885,-1.9197524949625802,1.9197524949625802
raw_CU_diffT/TC23SIB09/TC23SIB09_35deg.parquet,TC23SIB09_35deg.parquet,TC23SIB09,SIB,sodium-ion,35.0,,35.0,discharge,25,0.0165292883562275,0.4297415863334645,0.2748500973999255,3.49597453471437,35.51739226519337,11,3.4968244488917906,-1.8975164925616355,1.8975164925616355
raw_CU_diffT/TC23SIB09/TC23SIB09_35deg.parquet,TC23SIB09_35deg.parquet,TC23SIB09,SIB,sodium-ion,35.0,,35.0,discharge,26,0.0165290119191809,0.4462705982526454,0.2854215679775628,3.47632243751001,35.5259605801105,11,3.47686013831613,-1.8819306124518675,1.8819306124518675
raw_CU_diffT/TC23SIB09/TC23SIB09_35deg.parquet,TC23SIB09_35deg.parquet,TC23SIB09,SIB,sodium-ion,35.0,,35.0,discharge,27,0.016529272504891,0.4627998707575364,0.295993205218167,3.45686113736588,35.529277403314914,11,3.4570345892388232,-1.8720869320519,1.8720869320519
raw_CU_diffT/TC23SIB09/TC23SIB09_35deg.parquet,TC23SIB09_35deg.parquet,TC23SIB09,SIB,sodium-ion,35.0,,35.0,discharge,28,0.0165289955485986,0.479328866306135,0.3065646653256607,3.43739983722175,35.524270469613256,11,3.437278420910692,-1.8663941686934322,1.8663941686934322
raw_CU_diffT/TC23SIB09/TC23SIB09_35deg.parquet,TC23SIB09_35deg.parquet,TC23SIB09,SIB,sodium-ion,35.0,,35.0,discharge,29,0.0165283892053965,0.4958572555115315,0.3171357376338501,3.41793853707762,35.53748314917127,11,3.417574288144445,-1.862364462011385,1.862364462011385
raw_CU_diffT/TC23SIB09/TC23SIB09_35deg.parquet,TC23SIB09_35deg.parquet,TC23SIB09,SIB,sodium-ion,35.0,,35.0,discharge,30,0.0165277133572331,0.5123849688687646,0.3277063776894035,3.39828643987326,35.53858273480663,11,3.397904845752785,-1.861539581586669,1.861539581586669
raw_CU_diffT/TC23SIB09/TC23SIB09_35deg.parquet,TC23SIB09_35deg.parquet,TC23SIB09,SIB,sodium-ion,35.0,,35.0,discharge,31,0.016528468856298,0.5289134377250626,0.3382775009399703,3.37844354560866,35.5379646961326,11,3.378218058173833,-1.862381835712938,1.862381835712938
raw_CU_diffT/TC23SIB09/TC23SIB09_35deg.parquet,TC23SIB09_35deg.parquet,TC23SIB09,SIB,sodium-ion,35.0,,35.0,discharge,32,0.0165273265763102,0.5454407643013728,0.3488478936218048,3.35860065134406,35.54760665745856,11,3.358531270594879,-1.863992087734232,1.863992087734232
raw_CU_diffT/TC23SIB09/TC23SIB09_35deg.parquet,TC23SIB09_35deg.parquet,TC23SIB09,SIB,sodium-ion,35.0,,35.0,discharge,33,0.0165290088743565,0.5619697731757293,0.3594193622520619,3.33875775707945,35.53411334254143,11,3.338809792641338,-1.8672763166765094,1.8672763166765094
raw_CU_diffT/TC23SIB09/TC23SIB09_35deg.parquet,TC23SIB09_35deg.parquet,TC23SIB09,SIB,sodium-ion,35.0,,35.0,discharge,34,0.0165272873807155,0.5784970605564448,0.3699897298655452,3.31910565987509,35.55304005524862,11,3.319053624313207,-1.8697367977364365,1.8697367977364365
raw_CU_diffT/TC23SIB09/TC23SIB09_35deg.parquet,TC23SIB09_35deg.parquet,TC23SIB09,SIB,sodium-ion,35.0,,35.0,discharge,35,0.0165290181125949,0.5950260786690397,0.3805612044043082,3.29926276561049,35.541607320442,11,3.299280110797783,-1.8720956836686469,1.8720956836686469
raw_CU_diffT/TC23SIB09/TC23SIB09_35deg.parquet,TC23SIB09_35deg.parquet,TC23SIB09,SIB,sodium-ion,35.0,,35.0,discharge,36,0.0165290962308142,0.6115551748998539,0.39113272890519,3.27941987134589,35.54580582872928,11,3.279471906907769,-1.8737682680823866,1.8737682680823866
raw_CU_diffT/TC23SIB09/TC23SIB09_35deg.parquet,TC23SIB09_35deg.parquet,TC23SIB09,SIB,sodium-ion,35.0,,35.0,discharge,37,0.0165284566315549,0.6280836315314088,0.4017038443371701,3.25976777414152,35.549351132596684,11,3.2596637030177558,-1.8729553429403438,1.8729553429403438
raw_CU_diffT/TC23SIB09/TC23SIB09_35deg.parquet,TC23SIB09_35deg.parquet,TC23SIB09,SIB,sodium-ion,35.0,,35.0,discharge,38,0.0165289649319347,0.6446125964633435,0.4122752848631447,3.23992487987692,35.54498052486188,11,3.239872844315036,-1.8721156890158568,1.8721156890158568
raw_CU_diffT/TC23SIB09/TC23SIB09_35deg.parquet,TC23SIB09_35deg.parquet,TC23SIB09,SIB,sodium-ion,35.0,,35.0,discharge,39,0.0165287962921751,0.6611413927555185,0.4228466175320819,3.22008198561232,35.56017359116022,11,3.220081985612318,-1.8713151640702677,1.8713151640702677
raw_CU_diffT/TC23SIB09/TC23SIB09_35deg.parquet,TC23SIB09_35deg.parquet,TC23SIB09,SIB,sodium-ion,35.0,,35.0,discharge,40,0.0165286139564035,0.677670006711922,0.4334178335844147,3.20042988840795,35.54617113259669,11,3.2003084720968933,-1.8680319145073838,1.8680319145073838
raw_CU_diffT/TC23SIB09/TC23SIB09_35deg.parquet,TC23SIB09_35deg.parquet,TC23SIB09,SIB,sodium-ion,35.0,,35.0,discharge,41,0.0165288267396466,0.6941988334515686,0.4439891857266604,3.18039619708311,35.54906850828729,11,3.180586994143351,-1.8622552695370302,1.8622552695370302
raw_CU_diffT/TC23SIB09/TC23SIB09_35deg.parquet,TC23SIB09_35deg.parquet,TC23SIB09,SIB,sodium-ion,35.0,,35.0,discharge,42,0.0165292165987341,0.7107280500503027,0.4545607872113287,3.16055330281851,35.5607276519337,11,3.1609348969389854,-1.8556735009199485,1.8556735009199485
raw_CU_diffT/TC23SIB09/TC23SIB09_35deg.parquet,TC23SIB09_35deg.parquet,TC23SIB09,SIB,sodium-ion,35.0,,35.0,discharge,43,0.0165291592565477,0.7272572093068504,0.4651323520216186,3.14090120561415,35.55717494475138,11,3.141352180483797,-1.8467416622211772,1.8467416622211772
raw_CU_diffT/TC23SIB09/TC23SIB09_35deg.parquet,TC23SIB09_35deg.parquet,TC23SIB09,SIB,sodium-ion,35.0,,35.0,discharge,44,0.0165275562612029,0.7437847655680534,0.4757028916031649,3.12105831134955,35.55446665745856,11,3.1218908803396697,-1.834452181928981,1.834452181928981
raw_CU_diffT/TC23SIB09/TC23SIB09_35deg.parquet,TC23SIB09_35deg.parquet,TC23SIB09,SIB,sodium-ion,35.0,,35.0,discharge,45,0.0165288783999831,0.7603136439680365,0.4862742767858447,3.10159701120542,35.559309917127074,11,3.1025683416938947,-1.8221018259337143,1.8221018259337143
raw_CU_diffT/TC23SIB09/TC23SIB09_35deg.parquet,TC23SIB09_35deg.parquet,TC23SIB09,SIB,sodium-ion,35.0,,35.0,discharge,46,0.0165283434446595,0.776841987412696,0.4968453198268107,3.08232650812152,35.54860566298342,11,3.0833672193591797,-1.8073613814802911,1.8073613814802911
raw_CU_diffT/TC23SIB09/TC23SIB09_35deg.parquet,TC23SIB09_35deg.parquet,TC23SIB09,SIB,sodium-ion,35.0,,35.0,discharge,47,0.0165283938652957,0.7933703812779916,0.5074163951153349,3.06324680209787,35.55948284530386,11,3.0643568940847015,-1.7892771833164716,1.7892771833164716
raw_CU_diffT/TC23SIB09/TC23SIB09_35deg.parquet,TC23SIB09_35deg.parquet,TC23SIB09,SIB,sodium-ion,35.0,,35.0,discharge,48,0.0165289993250002,0.8098993806029918,0.5179878576381041,3.04435789313445,35.54573455801105,11,3.04553736587046,-1.77201868504946,1.77201868504946
raw_CU_diffT/TC23SIB09/TC23SIB09_35deg.parquet,TC23SIB09_35deg.parquet,TC23SIB09,SIB,sodium-ion,35.0,,35.0,discharge,49,0.0165289515161187,0.8264283321191105,0.5285592895837167,3.02585057829151,35.5580291436464,11,3.02689128952916,-1.7532279890971267,1.7532279890971267
raw_CU_diffT/TC23SIB09/TC23SIB09_35deg.parquet,TC23SIB09_35deg.parquet,TC23SIB09,SIB,sodium-ion,35.0,,35.0,discharge,50,0.0165275112365754,0.8429558433556859,0.5391298003688335,3.0075340605088,35.55188676795581,11,3.008470700622685,-1.7327901746749887,1.7327901746749887
raw_CU_diffT/TC23SIB09/TC23SIB09_35deg.parquet,TC23SIB09_35deg.parquet,TC23SIB09,SIB,sodium-ion,35.0,,35.0,discharge,51,0.0165275852624385,0.8594834286181243,0.5497003584987183,2.98921754272609,35.5586099723757,11,2.990258253963742,-1.7130843167690841,1.7130843167690841
raw_CU_diffT/TC23SIB09/TC23SIB09_35deg.parquet,TC23SIB09_35deg.parquet,TC23SIB09,SIB,sodium-ion,35.0,,35.0,discharge,52,0.0165278035081607,0.8760112321262851,0.5602710562121573,2.97128261906385,35.557547900552485,11,2.972253949552329,-1.6933357092824792,1.6933357092824792
raw_CU_diffT/TC23SIB09/TC23SIB09_35deg.parquet,TC23SIB09_35deg.parquet,TC23SIB09,SIB,sodium-ion,35.0,,35.0,discharge,53,0.0165287254037679,0.892539957530053,0.5708423435429513,2.95353849246185,35.57031395027624,11,2.9544577873884474,-1.6727658173336408,1.6727658173336408
raw_CU_diffT/TC23SIB09/TC23SIB09_35deg.parquet,TC23SIB09_35deg.parquet,TC23SIB09,SIB,sodium-ion,35.0,,35.0,discharge,54,0.0165289722416081,0.9090689297716612,0.5814137887439783,2.93579436585985,35.56967,11,2.93688711265939,-1.6506136234789324,1.6506136234789324
raw_CU_diffT/TC23SIB09/TC23SIB09_35deg.parquet,TC23SIB09_35deg.parquet,TC23SIB09,SIB,sodium-ion,35.0,,35.0,discharge,55,0.0165287550466436,0.9255976848183048,0.591985095033485,2.91843183337833,35.55553008287292,11,2.919559270552452,-1.626005044924483,1.626005044924483
raw_CU_diffT/TC23SIB09/TC23SIB09_35deg.parquet,TC23SIB09_35deg.parquet,TC23SIB09,SIB,sodium-ion,35.0,,35.0,discharge,56,0.0165289177810303,0.942126602599335,0.6025565054031259,2.90126009795704,35.56787022099447,11,2.902508951442221,-1.5849788268124598,1.5849788268124598
raw_CU_diffT/TC23SIB09/TC23SIB09_35deg.parquet,TC23SIB09_35deg.parquet,TC23SIB09,SIB,sodium-ion,35.0,,35.0,discharge,57,0.016528895942809,0.958655498542144,0.6131279018056819,2.88427915959598,35.57152162983426,11,2.8860483686999943,-1.503761767675428,1.503761767675428
raw_CU_diffT/TC23SIB09/TC23SIB09_35deg.parquet,TC23SIB09_35deg.parquet,TC23SIB09,SIB,sodium-ion,35.0,,35.0,discharge,58,0.0165289013460981,0.975184399888242,0.6236993016640229,2.86748901829517,35.5714053038674,11,2.8707152231318935,-1.3872907556996097,1.3872907556996097
raw_CU_diffT/TC23SIB09/TC23SIB09_35deg.parquet,TC23SIB09_35deg.parquet,TC23SIB09,SIB,sodium-ion,35.0,,35.0,discharge,59,0.0165282827690867,0.9917126826573288,0.6342703058986746,2.85108047111482,35.57694872928177,11,2.8567176569854484,-1.2601228227517538,1.2601228227517538
raw_CU_diffT/TC23SIB09/TC23SIB09_35deg.parquet,TC23SIB09_35deg.parquet,TC23SIB09,SIB,sodium-ion,35.0,,35.0,discharge,60,0.0165292223497144,1.0082419050070432,0.6448419110615009,2.83524431511519,35.584344226519335,11,2.8440730154479525,-1.1345749301665364,1.1345749301665364
raw_CU_diffT/TC23SIB09/TC23SIB09_35deg.parquet,TC23SIB09_35deg.parquet,TC23SIB09,SIB,sodium-ion,35.0,,35.0,discharge,61,0.0165289714012823,1.0247708764083256,0.6554133557250803,2.81998055029626,35.57297806629834,11,2.8327292629575243,-1.0148222665114588,1.0148222665114588
raw_CU_diffT/TC23SIB09/TC23SIB09_35deg.parquet,TC23SIB09_35deg.parquet,TC23SIB09,SIB,sodium-ion,35.0,,35.0,discharge,62,0.0165284872334608,1.0412993636417864,0.6659844907291407,2.8081511325616,35.59109709944752,11,2.822617018764987,-0.9016142729771559,0.9016142729771559
raw_CU_diffT/TC23SIB09/TC23SIB09_35deg.parquet,TC23SIB09_35deg.parquet,TC23SIB09,SIB,sodium-ion,35.0,,35.0,discharge,63,0.016528859394738,1.0578282230365244,0.6765558637566238,2.80261801781474,35.59794828729282,11,2.8136669021211635,-0.7990602648269771,0.7990602648269771
raw_CU_diffT/TC23SIB09/TC23SIB09_35deg.parquet,TC23SIB09_35deg.parquet,TC23SIB09,SIB,sodium-ion,35.0,,35.0,discharge,64,0.0165286020920576,1.074356825128582,0.6871270722208694,2.79956526485095,35.62212895027624,11,2.805722806340405,-0.7145575198973688,0.7145575198973688
raw_CU_diffT/TC23SIB09/TC23SIB09_35deg.parquet,TC23SIB09_35deg.parquet,TC23SIB09,SIB,sodium-ion,35.0,,35.0,discharge,65,0.0165290538722672,1.090885879000849,0.6976985696304685,2.7967033089474,35.61330569060773,11,2.7985592439878872,-0.6563304942260686,0.6563304942260686
raw_CU_diffT/TC23SIB09/TC23SIB09_35deg.parquet,TC23SIB09_35deg.parquet,TC23SIB09,SIB,sodium-ion,35.0,,35.0,discharge,66,0.0165274172839505,1.1074132962847996,0.7082690203262457,2.79365055598362,35.62231767955801,11,2.7918466565050193,-0.6292576755902815,0.6292576755902815
raw_CU_diffT/TC23SIB09/TC23SIB09_35deg.parquet,TC23SIB09_35deg.parquet,TC23SIB09,SIB,sodium-ion,35.0,,35.0,discharge,67,0.0165291491062963,1.1239424453910958,0.7188405786447329,2.79002541183913,35.608233701657454,11,2.7852554853332108,-0.6431707891195799,0.6431707891195799
raw_CU_diffT/TC23SIB09/TC23SIB09_35deg.parquet,TC23SIB09_35deg.parquet,TC23SIB09,SIB,sodium-ion,35.0,,35.0,discharge,68,0.0165291303836135,1.1404715757747093,0.7294121249887421,2.78582787651392,35.61545881215469,11,2.778248029666341,-0.7227614807590328,0.7227614807590328
raw_CU_diffT/TC23SIB09/TC23SIB09_35deg.parquet,TC23SIB09_35deg.parquet,TC23SIB09,SIB,sodium-ion,35.0,,35.0,discharge,69,0.0165285681548072,1.1570001439295166,0.7399833117477191,2.78010396470682,35.60752419889502,11,2.7699743753269916,-0.8679747444901693,0.8679747444901693
raw_CU_diffT/TC23SIB09/TC23SIB09_35deg.parquet,TC23SIB09_35deg.parquet,TC23SIB09,SIB,sodium-ion,35.0,,35.0,discharge,70,0.0165288118922415,1.173528955821758,0.7505546543940006,2.77228128523713,35.591223701657455,11,2.7598968215090425,-1.055855495298374,1.055855495298374
raw_CU_diffT/TC23SIB09/TC23SIB09_35deg.parquet,TC23SIB09_35deg.parquet,TC23SIB09,SIB,sodium-ion,35.0,,35.0,discharge,71,0.016528360052035,1.190057315873793,0.7611257080565563,2.76140585280364,35.59554005524862,11,2.747651119279315,-1.278183829279044,1.278183829279044
raw_CU_diffT/TC23SIB09/TC23SIB09_35deg.parquet,TC23SIB09_35deg.parquet,TC23SIB09,SIB,sodium-ion,35.0,,35.0,discharge,72,0.0165286712795316,1.2065859871533249,0.7716969607710782,2.74747766740637,35.58676168508287,11,2.73287301970463,-1.5300954695952953,1.5300954695952953
raw_CU_diffT/TC23SIB09/TC23SIB09_35deg.parquet,TC23SIB09_35deg.parquet,TC23SIB09,SIB,sodium-ion,35.0,,35.0,discharge,73,0.0165275581419226,1.2231135452952473,0.7822675015554776,2.73106912022603,35.5854541160221,11,2.715302344975573,-1.8008537952512853,1.8008537952512853
raw_CU_diffT/TC23SIB09/TC23SIB09_35deg.parquet,TC23SIB09_35deg.parquet,TC23SIB09,SIB,sodium-ion,35.0,,35.0,discharge,74,0.0165280766391274,1.2396416219343749,0.7928383739554612,2.7116078200819,35.57364002762431,11,2.6948003335937902,-2.0781775138516565,2.0781775138516565
raw_CU_diffT/TC23SIB09/TC23SIB09_35deg.parquet,TC23SIB09_35deg.parquet,TC23SIB09,SIB,sodium-ion,35.0,,35.0,discharge,75,0.0165274532076178,1.2561690751419925,0.8034088476269611,2.68871217285351,35.571796988950275,11,2.6713669855592825,-2.354565088740557,2.354565088740557
raw_CU_diffT/TC23SIB09/TC23SIB09_35deg.parquet,TC23SIB09_35deg.parquet,TC23SIB09,SIB,sodium-ion,35.0,,35.0,discharge,76,0.0165292075973708,1.2726982827393634,0.8139804433546217,2.6620005844204,35.57871046961326,11,2.645019646059344,-2.623681595575704,2.623681595575704
raw_CU_diffT/TC23SIB09/TC23SIB09_35deg.parquet,TC23SIB09_35deg.parquet,TC23SIB09,SIB,sodium-ion,35.0,,35.0,discharge,77,0.0165275320030893,1.289225814742453,0.824550967421391,2.63109146066208,35.5661064640884,11,2.6158970765923284,-2.880434823904494,2.880434823904494
raw_CU_diffT/TC23SIB09/TC23SIB09_35deg.parquet,TC23SIB09_35deg.parquet,TC23SIB09,SIB,sodium-ion,35.0,,35.0,discharge,78,0.0165293003658974,1.3057551151083502,0.8351226224810767,2.5967479898195,35.57710237569061,11,2.5841206934692953,-3.1289446919900286,3.1289446919900286
raw_CU_diffT/TC23SIB09/TC23SIB09_35deg.parquet,TC23SIB09_35deg.parquet,TC23SIB09,SIB,sodium-ion,35.0,,35.0,discharge,79,0.016528511168148,1.322283626276498,0.84569377279306,2.56030575131431,35.57393091160221,11,2.549742532252127,-3.3693162455159325,3.3693162455159325
raw_CU_diffT/TC23SIB09/TC23SIB09_35deg.parquet,TC23SIB09_35deg.parquet,TC23SIB09,SIB,sodium-ion,35.0,,35.0,discharge,80,0.0165291998164391,1.3388128260929373,0.8562653635442653,2.52233713632724,35.56976897790055,11,2.5128840092518834,-3.5973579472010613,3.5973579472010613
raw_CU_diffT/TC23SIB09/TC23SIB09_35deg.parquet,TC23SIB09_35deg.parquet,TC23SIB09,SIB,sodium-ion,35.0,,35.0,discharge,81,0.0165288126198785,1.355341638712816,0.8668367066559222,2.4824605507378,35.57656571823205,11,2.473683885966919,-3.8115534919772074,3.8115534919772074
raw_CU_diffT/TC23SIB09/TC23SIB09_35deg.parquet,TC23SIB09_35deg.parquet,TC23SIB09,SIB,sodium-ion,35.0,,35.0,discharge,82,0.0165285249435383,1.3718701636563542,0.8774078657782406,2.44105758866647,35.57810127071823,11,2.432298269082881,-4.00622019074315,4.00622019074315
raw_CU_diffT/TC23SIB09/TC23SIB09_35deg.parquet,TC23SIB09_35deg.parquet,TC23SIB09,SIB,sodium-ion,35.0,,35.0,discharge,83,0.0165269449958603,1.3883971086522144,0.8879780144124262,2.39793745305301,35.58956182320442,11,2.388987336409183,-4.1760121068655,4.1760121068655
raw_CU_diffT/TC23SIB09/TC23SIB09_35deg.parquet,TC23SIB09_35deg.parquet,TC23SIB09,SIB,sodium-ion,35.0,,35.0,discharge,84,0.0165287008359571,1.4049258094881716,0.8985492860303699,2.35290934683718,35.59087878453039,11,2.344011265755238,-4.325281428464891,4.325281428464891
raw_CU_diffT/TC23SIB09/TC23SIB09_35deg.parquet,TC23SIB09_35deg.parquet,TC23SIB09,SIB,sodium-ion,35.0,,35.0,discharge,85,0.0165274329102578,1.4214532423984294,0.9091197467202744,2.30616406707922,35.605690414364645,11,2.2975435089939906,-4.456691057731945,4.456691057731945
raw_CU_diffT/TC23SIB09/TC23SIB09_35deg.parquet,TC23SIB09_35deg.parquet,TC23SIB09,SIB,sodium-ion,35.0,,35.0,discharge,86,0.0165276043981787,1.4379808467966082,0.9196903170888168,2.2575108167189,35.60362638121548,11,2.2497922083729702,-4.514743717025496,4.514743717025496
raw_CU_diffT/TC23SIB09/TC23SIB09_35deg.parquet,TC23SIB09_35deg.parquet,TC23SIB09,SIB,sodium-ion,35.0,,35.0,discharge,87,0.0165288988528782,1.4545097456494864,0.9302617153525674,2.20675879869598,35.6240270718232,11,2.202092943313832,-4.399667789204102,4.399667789204102
raw_CU_diffT/TC23SIB09/TC23SIB09_35deg.parquet,TC23SIB09_35deg.parquet,TC23SIB09,SIB,sodium-ion,35.0,,35.0,discharge,88,0.0165292578704962,1.4710390035199827,0.9408333432334428,2.1546712012514,35.642147403314915,11,2.1567699689140025,-4.142025748243526,4.142025748243526
raw_CU_diffT/TC23SIB09/TC23SIB09_35deg.parquet,TC23SIB09_35deg.parquet,TC23SIB09,SIB,sodium-ion,35.0,,35.0,discharge,89,0.016529233871689,1.4875682373916717,0.9514049557653856,2.10201121262611,35.66239251381215,11,2.114517092665253,-3.831975304838352,3.831975304838352
raw_CU_diffT/TC23SIB09/TC23SIB09_35deg.parquet,TC23SIB09_35deg.parquet,TC23SIB09,SIB,sodium-ion,35.0,,35.0,discharge,90,0.0165288113375696,1.504097048729241,0.9619762980569152,2.04916042694059,35.70996240331492,11,2.0757505990626437,-3.487419242234566,3.487419242234566
raw_CU_diffT/TC23SIB09/TC23SIB09_35deg.parquet,TC23SIB09_35deg.parquet,TC23SIB09,SIB,sodium-ion,35.0,,35.0,discharge,91,0.0165293042669541,1.5206263529961954,0.9725479556116022,1.99707282949601,35.7488546961326,11,2.040782701477472,-3.5445457588999716,3.5445457588999716
raw_CU_diffT/TC23SIB09/TC23SIB09_35deg.parquet,TC23SIB09_35deg.parquet,TC23SIB09,SIB,sodium-ion,35.0,,35.0,discharge,92,0.0129697509640737,1.533596103960269,0.9808430274154334,1.95776863508728,35.74787331491713,11,2.0098388873445616,-5.57730858469381,5.57730858469381
raw_CU_diffT/TC23SIB09/TC23SIB09_35deg.parquet,TC23SIB09_35deg.parquet,TC23SIB09,SIB,sodium-ion,35.0,,35.0,discharge,93,0.0064174021937039,1.5400135061539728,0.984947409383776,1.94250487026835,35.63453171270718,11,1.9831966796606209,-7.327469918400368,7.327469918400368
raw_CU_diffT/TC23SIB09/TC23SIB09_35deg.parquet,TC23SIB09_35deg.parquet,TC23SIB09,SIB,sodium-ion,35.0,,35.0,discharge,94,0.0043908774970251,1.544404383650998,0.9877556856737788,1.93315581431676,35.56473458563536,11,1.961012185111298,-8.052078721112196,8.052078721112196
raw_CU_diffT/TC23SIB09/TC23SIB09_35deg.parquet,TC23SIB09_35deg.parquet,TC23SIB09,SIB,sodium-ion,35.0,,35.0,discharge,95,0.0033762053957261,1.547780589046724,0.9899150074880224,1.92647791720848,35.52556129834254,11,1.9433721296330646,-7.745362313032729,7.745362313032729
raw_CU_diffT/TC23SIB09/TC23SIB09_35deg.parquet,TC23SIB09_35deg.parquet,TC23SIB09,SIB,sodium-ion,35.0,,35.0,discharge,96,0.0027600872176198,1.550540676264344,0.9916802782105222,1.92151719364233,35.4863617679558,11,1.930311203600507,-6.482548070817984,6.482548070817984
raw_CU_diffT/TC23SIB09/TC23SIB09_35deg.parquet,TC23SIB09_35deg.parquet,TC23SIB09,SIB,sodium-ion,35.0,,35.0,discharge,97,0.0023328081290167,1.5528734843933605,0.9931722737768484,1.91712886125689,35.47730983425414,11,1.921794716639039,-4.767773726635028,4.767773726635028
raw_CU_diffT/TC23SIB09/TC23SIB09_35deg.parquet,TC23SIB09_35deg.parquet,TC23SIB09,SIB,sodium-ion,35.0,,35.0,discharge,98,0.0020332174154932,1.5549067018088536,0.9944726599215812,1.91369451417263,35.45501861878453,11,1.9166605411999462,-3.6546239856451166,3.6546239856451166
raw_CU_diffT/TC23SIB09/TC23SIB09_35deg.parquet,TC23SIB09_35deg.parquet,TC23SIB09,SIB,sodium-ion,35.0,,35.0,discharge,99,0.0017972888755011,1.5567039906843547,0.9956221531011964,1.91064176120885,35.454155773480664,11,1.9127578740587448,-2.643823424791208,2.643823424791208
raw_CU_diffT/TC23SIB09/TC23SIB09_35deg.parquet,TC23SIB09_35deg.parquet,TC23SIB09,SIB,sodium-ion,35.0,,35.0,discharge,100,0.0016226129908634,1.558326603675218,0.9966599287151092,1.90797060236554,35.43789174033149,11,1.910718080032943,-1.9113176837424817,1.9113176837424817
raw_CU_diffT/TC23SIB09/TC23SIB09_35deg.parquet,TC23SIB09_35deg.parquet,TC23SIB09,SIB,sodium-ion,35.0,,35.0,discharge,101,0.0014702750033144,1.5597968786785326,0.9976002734262496,1.90549024058246,35.431120828729284,11,1.908966987013439,-1.8406647569624965,1.8406647569624965
raw_CU_diffT/TC23SIB09/TC23SIB09_35deg.parquet,TC23SIB09_35deg.parquet,TC23SIB09,SIB,sodium-ion,35.0,,35.0,discharge,102,0.001347019999285,1.5611438986778177,0.9984617878567285,1.90339147291986,35.42654080110498,11,1.9073982111848278,-1.7822715662218798,1.7822715662218798
raw_CU_diffT/TC23SIB09/TC23SIB09_35deg.parquet,TC23SIB09_35deg.parquet,TC23SIB09,SIB,sodium-ion,35.0,,35.0,discharge,103,0.0012444500826086,1.5623883487604262,0.9992577015809098,1.90129270525726,35.427731077348064,11,1.9060081183173903,-1.7358122932673723,1.7358122932673723
raw_CU_diffT/TC23SIB09/TC23SIB09_35deg.parquet,TC23SIB09_35deg.parquet,TC23SIB09,SIB,sodium-ion,35.0,,35.0,discharge,104,0.0011606199276276,1.5635489686880537,1.0000000000000002,1.89957553171513,35.436399585635364,11,1.904727052341517,-1.725809920817279,1.725809920817279
raw_CU_diffT/TC23SIB09/TC23SIB09_45deg.parquet,TC23SIB09_45deg.parquet,TC23SIB09,SIB,sodium-ion,45.0,,45.0,charge,0,0.0165303427973516,0.0165303427973516,0.0111500086687149,1.93735334964197,45.391565276243085,1,1.93735334964197,6.3828607242695465,6.3828607242695465
raw_CU_diffT/TC23SIB09/TC23SIB09_45deg.parquet,TC23SIB09_45deg.parquet,TC23SIB09,SIB,sodium-ion,45.0,,45.0,charge,1,0.0165299598000053,0.0330603025973569,0.0222997589989439,2.0085206531102,45.38481776243093,1,2.0085206531102,6.1516526279440455,6.1516526279440455
raw_CU_diffT/TC23SIB09/TC23SIB09_45deg.parquet,TC23SIB09_45deg.parquet,TC23SIB09,SIB,sodium-ion,45.0,,45.0,charge,2,0.0165310814919184,0.0495913840892753,0.033450265930213,2.07453643595205,45.37587571823204,1,2.07453643595205,5.706424452558537,5.706424452558537
raw_CU_diffT/TC23SIB09/TC23SIB09_45deg.parquet,TC23SIB09_45deg.parquet,TC23SIB09,SIB,sodium-ion,45.0,,45.0,charge,3,0.0165318084808639,0.0661231925701392,0.0446012632283877,2.13578229228798,45.36891878453039,1,2.13578229228798,5.321641933524589,5.321641933524589
raw_CU_diffT/TC23SIB09/TC23SIB09_45deg.parquet,TC23SIB09_45deg.parquet,TC23SIB09,SIB,sodium-ion,45.0,,45.0,charge,4,0.0165295882458583,0.0826527808159975,0.055750762938771,2.19321220741918,45.36351925414365,1,2.19321220741918,4.996484133737965,4.996484133737965
raw_CU_diffT/TC23SIB09/TC23SIB09_45deg.parquet,TC23SIB09_45deg.parquet,TC23SIB09,SIB,sodium-ion,45.0,,45.0,charge,5,0.0165323987068611,0.0991851795228586,0.066902158354823,2.24720777546613,45.36365762430939,1,2.24720777546613,4.688106695659471,4.688106695659471
raw_CU_diffT/TC23SIB09/TC23SIB09_45deg.parquet,TC23SIB09_45deg.parquet,TC23SIB09,SIB,sodium-ion,45.0,,45.0,charge,6,0.0165320351914389,0.1157172147142975,0.0780533085732914,2.29776899642882,45.36558011049725,1,2.29776899642882,4.397606097171675,4.397606097171675
raw_CU_diffT/TC23SIB09/TC23SIB09_45deg.parquet,TC23SIB09_45deg.parquet,TC23SIB09,SIB,sodium-ion,45.0,,45.0,charge,7,0.0165295034505219,0.1322467181648194,0.0892027510877201,2.34527746442772,45.367101104972384,1,2.34527746442772,4.115662202423337,4.115662202423337
