Repository: DNV007/delivered-energy-decomposition

# Three-term energy accounting for a cold commercial sodium-ion 18650 cell

This repository holds the analysis code and the derived data behind a reanalysis
of a public commercial-cell archive. No new measurements were made. The
manuscript reporting the work is not distributed here; what is here is
everything needed to regenerate its numbers from the raw archive and to check
them.

**Source data.** Droese, D., Schlösser, A., Otto, M. *Dataset: Evaluation of
Commercial Sodium-Ion Batteries by State-of-the-Art Lithium-Ion Battery
Configurations.* Technische Universität Berlin, DepositOnce, 2025.
DOI [10.14279/depositonce-25036](https://doi.org/10.14279/depositonce-25036),
CC BY 4.0.

File: data_processed/ocv/ocv_slope_points.csv (part 82 of 85)
member_path,file_name,cell_id,cell_family,chemistry_type,temperature_deg_c,voltage_v,ambient_temperature_from_file_deg_c,direction,segment_index,segment_capacity_ah,cumulative_capacity_ah,soc_fraction_by_capacity,ocv_voltage_v,ocv_temperature_mean_deg_c,smoothing_window_segments,smoothed_ocv_voltage_v,dv_dcapacity_fraction_v,abs_dv_dcapacity_fraction_v
raw_CU_diffT/TC23SIB09/TC23SIB09_45deg.parquet,TC23SIB09_45deg.parquet,TC23SIB09,SIB,sodium-ion,45.0,,45.0,charge,8,0.0165290025491175,0.1487757207139368,0.1003518557352898,2.3895423824026,45.37042596685082,1,2.3895423824026,3.8074334023092007,3.8074334023092007
raw_CU_diffT/TC23SIB09/TC23SIB09_45deg.parquet,TC23SIB09_45deg.parquet,TC23SIB09,SIB,sodium-ion,45.0,,45.0,charge,9,0.0165314487616744,0.1653071694756112,0.111502610396507,2.43018215623298,45.37858767955802,1,2.43018215623298,3.482148987557835,3.482148987557835
raw_CU_diffT/TC23SIB09/TC23SIB09_45deg.parquet,TC23SIB09_45deg.parquet,TC23SIB09,SIB,sodium-ion,45.0,,45.0,charge,10,0.0165301459283221,0.1818373154039333,0.1226524862735786,2.46719678591888,45.38702480662983,1,2.46719678591888,3.191504346192488,3.191504346192488
raw_CU_diffT/TC23SIB09/TC23SIB09_45deg.parquet,TC23SIB09_45deg.parquet,TC23SIB09,SIB,sodium-ion,45.0,,45.0,charge,11,0.0165289078023627,0.1983662232062961,0.1338015270127859,2.50134945970122,45.395558591160224,1,2.50134945970122,3.020509845555381,3.020509845555381
raw_CU_diffT/TC23SIB09/TC23SIB09_45deg.parquet,TC23SIB09_45deg.parquet,TC23SIB09,SIB,sodium-ion,45.0,,45.0,charge,12,0.0165288005231065,0.2148950237294026,0.1449504953902369,2.53454814818238,45.40000419889503,1,2.53454814818238,3.0461699381474148,3.0461699381474148
raw_CU_diffT/TC23SIB09/TC23SIB09_45deg.parquet,TC23SIB09_45deg.parquet,TC23SIB09,SIB,sodium-ion,45.0,,45.0,charge,13,0.0165290095661861,0.2314240332955887,0.1560996047709435,2.56927321314543,45.39274743093922,1,2.56927321314543,3.191673906704466,3.191673906704466
raw_CU_diffT/TC23SIB09/TC23SIB09_45deg.parquet,TC23SIB09_45deg.parquet,TC23SIB09,SIB,sodium-ion,45.0,,45.0,charge,14,0.0165284160205834,0.2479524493161721,0.1672483137946401,2.60571545165061,45.37318339779005,1,2.60571545165061,3.183078098467206,3.183078098467206
raw_CU_diffT/TC23SIB09/TC23SIB09_45deg.parquet,TC23SIB09_45deg.parquet,TC23SIB09,SIB,sodium-ion,45.0,,45.0,charge,15,0.0165294415645077,0.2644818908806798,0.1783977145658574,2.64024971955343,45.35591690607735,1,2.64024971955343,2.9605942809128436,2.9605942809128436
raw_CU_diffT/TC23SIB09/TC23SIB09_45deg.parquet,TC23SIB09_45deg.parquet,TC23SIB09,SIB,sodium-ion,45.0,,45.0,charge,16,0.0165283813869977,0.2810102722676775,0.1895464002285878,2.67173123449246,45.34969723756906,1,2.67173123449246,2.6440504859181715,2.6440504859181715
raw_CU_diffT/TC23SIB09/TC23SIB09_45deg.parquet,TC23SIB09_45deg.parquet,TC23SIB09,SIB,sodium-ion,45.0,,45.0,charge,17,0.0165289758939336,0.2975392481616111,0.2006954868967643,2.69920601116653,45.35001345303868,1,2.69920601116653,2.293131804619833,2.293131804619833
raw_CU_diffT/TC23SIB09/TC23SIB09_45deg.parquet,TC23SIB09_45deg.parquet,TC23SIB09,SIB,sodium-ion,45.0,,45.0,charge,18,0.0165297067483699,0.314068954909981,0.2118450665391883,2.72286484663586,45.35065779005526,1,2.72286484663586,2.002037845472387,2.002037845472387
raw_CU_diffT/TC23SIB09/TC23SIB09_45deg.parquet,TC23SIB09_45deg.parquet,TC23SIB09,SIB,sodium-ion,45.0,,45.0,charge,19,0.0165320214080897,0.3306009763180706,0.2229962074605438,2.74385252326188,45.343962182320446,1,2.74385252326188,1.7709525361887017,1.7709525361887017
raw_CU_diffT/TC23SIB09/TC23SIB09_45deg.parquet,TC23SIB09_45deg.parquet,TC23SIB09,SIB,sodium-ion,45.0,,45.0,charge,20,0.0165307853970726,0.3471317617151432,0.2341465146706009,2.76235983810482,45.33900964088398,1,2.76235983810482,1.5742473455604085,1.5742473455604085
raw_CU_diffT/TC23SIB09/TC23SIB09_45deg.parquet,TC23SIB09_45deg.parquet,TC23SIB09,SIB,sodium-ion,45.0,,45.0,charge,21,0.0165307600687778,0.363662521783921,0.2452968047962752,2.7789591823454,45.33569505524863,1,2.7789591823454,1.4031889692111292,1.4031889692111292
raw_CU_diffT/TC23SIB09/TC23SIB09_45deg.parquet,TC23SIB09_45deg.parquet,TC23SIB09,SIB,sodium-ion,45.0,,45.0,charge,22,0.0165293038223444,0.3801918256062654,0.2564461126579664,2.79365055598362,45.32945450276243,1,2.79365055598362,1.2577895592954746,1.2577895592954746
raw_CU_diffT/TC23SIB09/TC23SIB09_45deg.parquet,TC23SIB09_45deg.parquet,TC23SIB09,SIB,sodium-ion,45.0,,45.0,charge,23,0.0165295667384302,0.3967213923446956,0.267595597861209,2.80700635020018,45.32244356353592,1,2.80700635020018,1.1380036112334153,1.1380036112334153
raw_CU_diffT/TC23SIB09/TC23SIB09_45deg.parquet,TC23SIB09_45deg.parquet,TC23SIB09,SIB,sodium-ion,45.0,,45.0,charge,24,0.0165291301809007,0.4132505225255963,0.2787447885986745,2.81902656499508,45.32150367403315,1,2.81902656499508,1.061022800949388,1.061022800949388
raw_CU_diffT/TC23SIB09/TC23SIB09_45deg.parquet,TC23SIB09_45deg.parquet,TC23SIB09,SIB,sodium-ion,45.0,,45.0,charge,25,0.0165287609969503,0.4297792835225466,0.2898937303150338,2.83066518566951,45.322242486187854,1,2.83066518566951,1.0353687164049319,1.0353687164049319
raw_CU_diffT/TC23SIB09/TC23SIB09_45deg.parquet,TC23SIB09_45deg.parquet,TC23SIB09,SIB,sodium-ion,45.0,,45.0,charge,26,0.0165286348247615,0.4463079183473081,0.3010425869260197,2.8421130092837,45.32717375690608,1,2.8421130092837,1.0353338034527582,1.0353338034527582
raw_CU_diffT/TC23SIB09/TC23SIB09_45deg.parquet,TC23SIB09_45deg.parquet,TC23SIB09,SIB,sodium-ion,45.0,,45.0,charge,27,0.0165298577023176,0.4628377760496257,0.312192268389552,2.85375162995813,45.33326591160221,1,2.85375162995813,1.0439085534518284,1.0439085534518284
raw_CU_diffT/TC23SIB09/TC23SIB09_45deg.parquet,TC23SIB09_45deg.parquet,TC23SIB09,SIB,sodium-ion,45.0,,45.0,charge,28,0.0165280764921107,0.4793658525417364,0.3233407483952869,2.86539025063256,45.33991897790057,1,2.86539025063256,0.9926093113067083,0.9926093113067083
raw_CU_diffT/TC23SIB09/TC23SIB09_45deg.parquet,TC23SIB09_45deg.parquet,TC23SIB09,SIB,sodium-ion,45.0,,45.0,charge,29,0.0165285577343622,0.4958944102760986,0.3344895530074345,2.87588408894557,45.34203,1,2.87588408894557,0.8813811681087032,0.8813811681087032
raw_CU_diffT/TC23SIB09/TC23SIB09_45deg.parquet,TC23SIB09_45deg.parquet,TC23SIB09,SIB,sodium-ion,45.0,,45.0,charge,30,0.0165273982805721,0.5124218085566707,0.3456375755474878,2.88504234783693,45.33858718232044,1,2.88504234783693,0.7872590925478278,0.7872590925478278
raw_CU_diffT/TC23SIB09/TC23SIB09_45deg.parquet,TC23SIB09_45deg.parquet,TC23SIB09,SIB,sodium-ion,45.0,,45.0,charge,31,0.0165285643618625,0.5289503729185332,0.3567863846300017,2.89343741848734,45.33658099447515,1,2.89343741848734,0.76158427324836,0.76158427324836
raw_CU_diffT/TC23SIB09/TC23SIB09_45deg.parquet,TC23SIB09_45deg.parquet,TC23SIB09,SIB,sodium-ion,45.0,,45.0,charge,32,0.0165274659681234,0.5454778388866566,0.3679344528265058,2.90202328619798,45.33808022099448,1,2.90202328619798,0.81294817127295,0.81294817127295
raw_CU_diffT/TC23SIB09/TC23SIB09_45deg.parquet,TC23SIB09_45deg.parquet,TC23SIB09,SIB,sodium-ion,45.0,,45.0,charge,33,0.0165276597028411,0.5620054985894977,0.3790826517005046,2.91156313920981,45.34274828729282,1,2.91156313920981,0.9411571975520872,0.9411571975520872
raw_CU_diffT/TC23SIB09/TC23SIB09_45deg.parquet,TC23SIB09_45deg.parquet,TC23SIB09,SIB,sodium-ion,45.0,,45.0,charge,34,0.0165320077451919,0.5785375063346896,0.3902337834059939,2.923010962824,45.3447432320442,1,2.923010962824,1.0779470742875787,1.0779470742875787
raw_CU_diffT/TC23SIB09/TC23SIB09_45deg.parquet,TC23SIB09_45deg.parquet,TC23SIB09,SIB,sodium-ion,45.0,,45.0,charge,35,0.0165317189238677,0.5950692252585573,0.4013847202963902,2.93560356879962,45.345968895027625,1,2.93560356879962,1.2320113909883617,1.2320113909883617
raw_CU_diffT/TC23SIB09/TC23SIB09_45deg.parquet,TC23SIB09_45deg.parquet,TC23SIB09,SIB,sodium-ion,45.0,,45.0,charge,36,0.0165302895886437,0.611599514847201,0.4125346930748903,2.95048573949807,45.34738370165747,1,2.95048573949807,1.3945068652642476,1.3945068652642476
raw_CU_diffT/TC23SIB09/TC23SIB09_45deg.parquet,TC23SIB09_45deg.parquet,TC23SIB09,SIB,sodium-ion,45.0,,45.0,charge,37,0.0165327312964869,0.6281322461436879,0.423686312828529,2.96670348961817,45.3457258563536,1,2.96670348961817,1.5056362281641498,1.5056362281641498
raw_CU_diffT/TC23SIB09/TC23SIB09_45deg.parquet,TC23SIB09_45deg.parquet,TC23SIB09,SIB,sodium-ion,45.0,,45.0,charge,38,0.0165324706069731,0.644664716750661,0.4348377567424784,2.9840660220997,45.343434640883984,1,2.9840660220997,1.5998849204642909,1.5998849204642909
raw_CU_diffT/TC23SIB09/TC23SIB09_45deg.parquet,TC23SIB09_45deg.parquet,TC23SIB09,SIB,sodium-ion,45.0,,45.0,charge,39,0.0165298289435853,0.6611945456942463,0.445987418807737,3.00238253988241,45.346422016574586,1,3.00238253988241,1.6598428088095432,1.6598428088095432
raw_CU_diffT/TC23SIB09/TC23SIB09_45deg.parquet,TC23SIB09_45deg.parquet,TC23SIB09,SIB,sodium-ion,45.0,,45.0,charge,40,0.0165309289636814,0.6777254746579277,0.4571378228560118,3.02108065178559,45.35118552486189,1,3.02108065178559,1.711105789119955,1.711105789119955
raw_CU_diffT/TC23SIB09/TC23SIB09_45deg.parquet,TC23SIB09_45deg.parquet,TC23SIB09,SIB,sodium-ion,45.0,,45.0,charge,41,0.0165312373917206,0.6942567120496482,0.4682884349444556,3.04054195192972,45.35500837016575,1,3.04054195192972,1.762431145464717,1.762431145464717
raw_CU_diffT/TC23SIB09/TC23SIB09_45deg.parquet,TC23SIB09_45deg.parquet,TC23SIB09,SIB,sodium-ion,45.0,,45.0,charge,42,0.0165310907914819,0.7107878028411301,0.4794389481484449,3.06038484619432,45.35697237569061,1,3.06038484619432,1.7881057737242543,1.7881057737242543
raw_CU_diffT/TC23SIB09/TC23SIB09_45deg.parquet,TC23SIB09_45deg.parquet,TC23SIB09,SIB,sodium-ion,45.0,,45.0,charge,43,0.0165310838185132,0.7273188866596433,0.4905894566490434,3.08041853751916,45.35909433701658,1,3.08041853751916,1.8137562395806412,1.8137562395806412
raw_CU_diffT/TC23SIB09/TC23SIB09_45deg.parquet,TC23SIB09_45deg.parquet,TC23SIB09,SIB,sodium-ion,45.0,,45.0,charge,44,0.0165313790800361,0.7438502657396794,0.5017401643087628,3.10083382296447,45.36224185082873,1,3.10083382296447,1.8566376499790351,1.8566376499790351
raw_CU_diffT/TC23SIB09/TC23SIB09_45deg.parquet,TC23SIB09_45deg.parquet,TC23SIB09,SIB,sodium-ion,45.0,,45.0,charge,45,0.0165292928260985,0.7603795585657779,0.5128894647532917,3.12182149959049,45.36622428176796,1,3.12182149959049,1.8993508217319288,1.8993508217319288
raw_CU_diffT/TC23SIB09/TC23SIB09_45deg.parquet,TC23SIB09_45deg.parquet,TC23SIB09,SIB,sodium-ion,45.0,,45.0,charge,46,0.0165324228041711,0.776911981369949,0.5240408764234055,3.14319077033699,45.36872720994475,1,3.14319077033699,1.9164073059939426,1.9164073059939426
raw_CU_diffT/TC23SIB09/TC23SIB09_45deg.parquet,TC23SIB09_45deg.parquet,TC23SIB09,SIB,sodium-ion,45.0,,45.0,charge,47,0.0165302940416884,0.7934422754116374,0.5351908522055631,3.16456004108348,45.37326754143646,1,3.16456004108348,1.9164214040284548,1.9164214040284548
raw_CU_diffT/TC23SIB09/TC23SIB09_45deg.parquet,TC23SIB09_45deg.parquet,TC23SIB09,SIB,sodium-ion,45.0,,45.0,charge,48,0.0165321795212782,0.8099744549329155,0.5463420997770615,3.18592931182997,45.37421820441988,1,3.18592931182997,1.9333929827955671,1.9333929827955671
raw_CU_diffT/TC23SIB09/TC23SIB09_45deg.parquet,TC23SIB09_45deg.parquet,TC23SIB09,SIB,sodium-ion,45.0,,45.0,charge,49,0.0165326677891893,0.8265071227221048,0.5574936766939044,3.20768017669694,45.371843425414376,1,3.20768017669694,1.9419189461893893,1.9419189461893893
raw_CU_diffT/TC23SIB09/TC23SIB09_45deg.parquet,TC23SIB09_45deg.parquet,TC23SIB09,SIB,sodium-ion,45.0,,45.0,charge,50,0.0165326798696659,0.8430398025917707,0.5686452617592423,3.22924024450367,45.36803022099448,1,3.22924024450367,1.9506009103083954,1.9506009103083954
raw_CU_diffT/TC23SIB09/TC23SIB09_45deg.parquet,TC23SIB09_45deg.parquet,TC23SIB09,SIB,sodium-ion,45.0,,45.0,charge,51,0.0165305482074501,0.8595703507992208,0.5797954089807029,3.25118190643088,45.36807248618784,1,3.25118190643088,1.950689870056948,1.950689870056948
raw_CU_diffT/TC23SIB09/TC23SIB09_45deg.parquet,TC23SIB09_45deg.parquet,TC23SIB09,SIB,sodium-ion,45.0,,45.0,charge,52,0.0165311448644565,0.8761014956636773,0.5909459586578701,3.27274197423761,45.36646665745856,1,3.27274197423761,1.9421360007301587,1.9421360007301587
raw_CU_diffT/TC23SIB09/TC23SIB09_45deg.parquet,TC23SIB09_45deg.parquet,TC23SIB09,SIB,sodium-ion,45.0,,45.0,charge,53,0.0165305128728739,0.8926320085365512,0.6020960820455339,3.29449283910457,45.36209419889502,1,3.29449283910457,1.9422864811301963,1.9422864811301963
raw_CU_diffT/TC23SIB09/TC23SIB09_45deg.parquet,TC23SIB09_45deg.parquet,TC23SIB09,SIB,sodium-ion,45.0,,45.0,charge,54,0.0165285608225523,0.9091605693591036,0.6132448887407203,3.3160529069113,45.357606657458575,1,3.3160529069113,1.9251385786463402,1.9251385786463402
raw_CU_diffT/TC23SIB09/TC23SIB09_45deg.parquet,TC23SIB09_45deg.parquet,TC23SIB09,SIB,sodium-ion,45.0,,45.0,charge,55,0.0165311586006557,0.9256917279597592,0.6243954476831969,3.3374221776578,45.3595593922652,1,3.3374221776578,1.9078382268961889,1.9078382268961889
raw_CU_diffT/TC23SIB09/TC23SIB09_45deg.parquet,TC23SIB09_45deg.parquet,TC23SIB09,SIB,sodium-ion,45.0,,45.0,charge,56,0.0165318009927943,0.9422235289525536,0.6355464399305362,3.35860065134406,45.3658231767956,1,3.35860065134406,1.8993047156163811,1.8993047156163811
raw_CU_diffT/TC23SIB09/TC23SIB09_45deg.parquet,TC23SIB09_45deg.parquet,TC23SIB09,SIB,sodium-ion,45.0,,45.0,charge,57,0.0165307730879366,0.95875430204049,0.6466967388378633,3.37977912503031,45.372307679558006,1,3.37977912503031,1.8821052053832261,1.8821052053832261
raw_CU_diffT/TC23SIB09/TC23SIB09_45deg.parquet,TC23SIB09_45deg.parquet,TC23SIB09,SIB,sodium-ion,45.0,,45.0,charge,58,0.0165334066504047,0.9752877086908948,0.6578488141296678,3.4005760045961,45.37189643646409,1,3.4005760045961,1.847890410916392,1.847890410916392
raw_CU_diffT/TC23SIB09/TC23SIB09_45deg.parquet,TC23SIB09_45deg.parquet,TC23SIB09,SIB,sodium-ion,45.0,,45.0,charge,59,0.0165305780524082,0.991818286743303,0.6689989814820805,3.42099129004141,45.371600690607735,1,3.42099129004141,1.8138515782903823,1.8138515782903823
raw_CU_diffT/TC23SIB09/TC23SIB09_45deg.parquet,TC23SIB09_45deg.parquet,TC23SIB09,SIB,sodium-ion,45.0,,45.0,charge,60,0.0165301444296274,1.0083484311729305,0.680148856348256,3.44102498136625,45.37015458563536,1,3.44102498136625,1.7796401971407079,1.7796401971407079
raw_CU_diffT/TC23SIB09/TC23SIB09_45deg.parquet,TC23SIB09_45deg.parquet,TC23SIB09,SIB,sodium-ion,45.0,,45.0,charge,61,0.0165303631671601,1.0248787943400903,0.6912988787567671,3.46067707857061,45.36826314917127,1,3.46067707857061,1.736818519047631,1.736818519047631
raw_CU_diffT/TC23SIB09/TC23SIB09_45deg.parquet,TC23SIB09_45deg.parquet,TC23SIB09,SIB,sodium-ion,45.0,,45.0,charge,62,0.0165309546401571,1.0414097489802474,0.702449300124279,3.47975678459427,45.36787193370166,1,3.47975678459427,1.7282719896584524,1.7282719896584524
raw_CU_diffT/TC23SIB09/TC23SIB09_45deg.parquet,TC23SIB09_45deg.parquet,TC23SIB09,SIB,sodium-ion,45.0,,45.0,charge,63,0.0165301844443465,1.0579399334245938,0.7135992019810904,3.49921808473839,45.37277270718233,1,3.49921808473839,1.7283321044809838,1.7283321044809838
raw_CU_diffT/TC23SIB09/TC23SIB09_45deg.parquet,TC23SIB09_45deg.parquet,TC23SIB09,SIB,sodium-ion,45.0,,45.0,charge,64,0.0165297814511008,1.0744697148756943,0.7247488320118279,3.51829779076205,45.37835613259667,1,3.51829779076205,1.7111863845221364,1.7111863845221364
raw_CU_diffT/TC23SIB09/TC23SIB09_45deg.parquet,TC23SIB09_45deg.parquet,TC23SIB09,SIB,sodium-ion,45.0,,45.0,charge,65,0.0165308401033934,1.091000554979088,0.7358991761222664,3.53737749678571,45.38336856353591,1,3.53737749678571,1.7111299067130403,1.7111299067130403
raw_CU_diffT/TC23SIB09/TC23SIB09_45deg.parquet,TC23SIB09_45deg.parquet,TC23SIB09,SIB,sodium-ion,45.0,,45.0,charge,66,0.0165308725871629,1.107531427566251,0.7470495421435821,3.55645720280936,45.38572417127071,1,3.55645720280936,1.7111806331652417,1.7111806331652417
raw_CU_diffT/TC23SIB09/TC23SIB09_45deg.parquet,TC23SIB09_45deg.parquet,TC23SIB09,SIB,sodium-ion,45.0,,45.0,charge,67,0.0165298600798121,1.124061287646063,0.7581992252107764,3.57553690883302,45.38873511049725,1,3.57553690883302,1.7283882214553614,1.7283882214553614
raw_CU_diffT/TC23SIB09/TC23SIB09_45deg.parquet,TC23SIB09_45deg.parquet,TC23SIB09,SIB,sodium-ion,45.0,,45.0,charge,68,0.0165290563554472,1.1405903440015102,0.7693483661516675,3.59499820897714,45.39169237569062,1,3.59499820897714,1.7625199796142397,1.7625199796142397
raw_CU_diffT/TC23SIB09/TC23SIB09_45deg.parquet,TC23SIB09_45deg.parquet,TC23SIB09,SIB,sodium-ion,45.0,,45.0,charge,69,0.0165315544504496,1.1571218984519598,0.7804991921018334,3.61484110324175,45.39407964088398,1,3.61484110324175,1.796640767114269,1.796640767114269
raw_CU_diffT/TC23SIB09/TC23SIB09_45deg.parquet,TC23SIB09_45deg.parquet,TC23SIB09,SIB,sodium-ion,45.0,,45.0,charge,70,0.0165310084307222,1.173652906882682,0.7916496497520331,3.63506559162682,45.39807185082873,1,3.63506559162682,1.8394173544084538,1.8394173544084538
raw_CU_diffT/TC23SIB09/TC23SIB09_45deg.parquet,TC23SIB09_45deg.parquet,TC23SIB09,SIB,sodium-ion,45.0,,45.0,charge,71,0.0165315395416429,1.190184446424325,0.8028004656459452,3.65586247119261,45.40620400552487,1,3.65586247119261,1.882156708154099,1.882156708154099
raw_CU_diffT/TC23SIB09/TC23SIB09_45deg.parquet,TC23SIB09_45deg.parquet,TC23SIB09,SIB,sodium-ion,45.0,,45.0,charge,72,0.0165316845029373,1.2067161309272625,0.813951379318815,3.67704094487886,45.41371193370166,1,3.67704094487886,1.9335309040139919,1.9335309040139919
raw_CU_diffT/TC23SIB09/TC23SIB09_45deg.parquet,TC23SIB09_45deg.parquet,TC23SIB09,SIB,sodium-ion,45.0,,45.0,charge,73,0.0165308427173538,1.223246973644616,0.825101725192416,3.69898260680607,45.41979367403315,1,3.69898260680607,1.993435568552485,1.993435568552485
raw_CU_diffT/TC23SIB09/TC23SIB09_45deg.parquet,TC23SIB09_45deg.parquet,TC23SIB09,SIB,sodium-ion,45.0,,45.0,charge,74,0.0165313668676949,1.239778340512311,0.8362524246146952,3.72149665991398,45.42338422651934,1,3.72149665991398,2.0618153912877517,2.0618153912877517
raw_CU_diffT/TC23SIB09/TC23SIB09_45deg.parquet,TC23SIB09_45deg.parquet,TC23SIB09,SIB,sodium-ion,45.0,,45.0,charge,75,0.0165318668222964,1.2563102073346075,0.8474034612651983,3.74496469832308,45.42771364640884,1,3.74496469832308,2.138792630545055,2.138792630545055
raw_CU_diffT/TC23SIB09/TC23SIB09_45deg.parquet,TC23SIB09_45deg.parquet,TC23SIB09,SIB,sodium-ion,45.0,,45.0,charge,76,0.0165317022887513,1.2728419096233587,0.8585543869349141,3.76919592497312,45.42882279005526,1,3.76919592497312,2.2072039936741987,2.2072039936741987
raw_CU_diffT/TC23SIB09/TC23SIB09_45deg.parquet,TC23SIB09_45deg.parquet,TC23SIB09,SIB,sodium-ion,45.0,,45.0,charge,77,0.0165322926808463,1.289374202304205,0.8697057108345433,3.79419033986411,45.4272699723757,1,3.79419033986411,2.267138152403163,2.267138152403163
raw_CU_diffT/TC23SIB09/TC23SIB09_45deg.parquet,TC23SIB09_45deg.parquet,TC23SIB09,SIB,sodium-ion,45.0,,45.0,charge,78,0.016531037689299,1.305905239993504,0.8808561882201708,3.81975714593581,45.42805190607736,1,3.81975714593581,2.327035142585288,2.327035142585288
raw_CU_diffT/TC23SIB09/TC23SIB09_45deg.parquet,TC23SIB09_45deg.parquet,TC23SIB09,SIB,sodium-ion,45.0,,45.0,charge,79,0.0165320867247064,1.3224373267182103,0.8920073731987397,3.84608714024845,45.43347922651934,1,3.84608714024845,2.3954341960895817,2.3954341960895817
raw_CU_diffT/TC23SIB09/TC23SIB09_45deg.parquet,TC23SIB09_45deg.parquet,TC23SIB09,SIB,sodium-ion,45.0,,45.0,charge,80,0.0165316758966207,1.338969002614831,0.9031582810664966,3.87318032280204,45.43989820441988,1,3.87318032280204,2.429737092302645,2.429737092302645
raw_CU_diffT/TC23SIB09/TC23SIB09_45deg.parquet,TC23SIB09_45deg.parquet,TC23SIB09,SIB,sodium-ion,45.0,,45.0,charge,81,0.0165309536079503,1.3554999562227814,0.9143087017377668,3.90027350535563,45.44514624309393,1,3.90027350535563,2.429779014250556,2.429779014250556
raw_CU_diffT/TC23SIB09/TC23SIB09_45deg.parquet,TC23SIB09_45deg.parquet,TC23SIB09,SIB,sodium-ion,45.0,,45.0,charge,82,0.0165311054237032,1.3720310616464846,0.9254592248114482,3.92736668790922,45.45027831491713,1,3.92736668790922,2.3699275169007876,2.3699275169007876
raw_CU_diffT/TC23SIB09/TC23SIB09_45deg.parquet,TC23SIB09_45deg.parquet,TC23SIB09,SIB,sodium-ion,45.0,,45.0,charge,83,0.0165303957048117,1.3885614573512963,0.936609269167181,3.95312429104116,45.45717370165745,1,3.95312429104116,2.2244260116747228,2.2244260116747228
raw_CU_diffT/TC23SIB09/TC23SIB09_45deg.parquet,TC23SIB09_45deg.parquet,TC23SIB09,SIB,sodium-ion,45.0,,45.0,charge,84,0.0165320841742199,1.405093541525516,0.9477604524254016,3.97697392357073,45.46505160220994,1,3.97697392357073,2.0104865390911755,2.0104865390911755
raw_CU_diffT/TC23SIB09/TC23SIB09_45deg.parquet,TC23SIB09_45deg.parquet,TC23SIB09,SIB,sodium-ion,45.0,,45.0,charge,85,0.0165309866000652,1.4216245281255813,0.958910895350437,3.99796160019675,45.46948662983425,1,3.99796160019675,1.7404662114188625,1.7404662114188625
raw_CU_diffT/TC23SIB09/TC23SIB09_45deg.parquet,TC23SIB09_45deg.parquet,TC23SIB09,SIB,sodium-ion,45.0,,45.0,charge,86,0.0160604131219044,1.4376849412474857,0.9697439281391502,4.01532413267827,45.474471878453045,1,4.01532413267827,1.3072520244662655,1.3072520244662655
raw_CU_diffT/TC23SIB09/TC23SIB09_45deg.parquet,TC23SIB09_45deg.parquet,TC23SIB09,SIB,sodium-ion,45.0,,45.0,charge,87,0.0083346308384746,1.4460195720859603,0.975365784094516,4.02181123272632,45.459496408839776,1,4.02181123272632,1.0461551610692368,1.0461551610692368
raw_CU_diffT/TC23SIB09/TC23SIB09_45deg.parquet,TC23SIB09_45deg.parquet,TC23SIB09,SIB,sodium-ion,45.0,,45.0,charge,88,0.0058273424539475,1.4518469145399078,0.9792964296760158,4.02562717393105,45.445295552486186,1,4.02562717393105,0.8897262639023893,0.8897262639023893
raw_CU_diffT/TC23SIB09/TC23SIB09_45deg.parquet,TC23SIB09_45deg.parquet,TC23SIB09,SIB,sodium-ion,45.0,,45.0,charge,89,0.0044415426462784,1.4562884571861865,0.9822923287699176,4.02810753571412,45.42618226519337,1,4.02810753571412,0.7603133983769794,0.7603133983769794
raw_CU_diffT/TC23SIB09/TC23SIB09_45deg.parquet,TC23SIB09_45deg.parquet,TC23SIB09,SIB,sodium-ion,45.0,,45.0,charge,90,0.003609096986586,1.4598975541727723,0.9847267285388756,4.02982470925625,45.403162679558015,1,4.02982470925625,0.6829254965775817,0.6829254965775817
raw_CU_diffT/TC23SIB09/TC23SIB09_45deg.parquet,TC23SIB09_45deg.parquet,TC23SIB09,SIB,sodium-ion,45.0,,45.0,charge,91,0.0029802791062031,1.4628778332789754,0.9867369795225804,4.03116028867791,45.38388917127073,1,4.03116028867791,0.6623535648341203,0.6623535648341203
raw_CU_diffT/TC23SIB09/TC23SIB09_45deg.parquet,TC23SIB09_45deg.parquet,TC23SIB09,SIB,sodium-ion,45.0,,45.0,charge,92,0.0025691480181698,1.4654469812971451,0.9884699153137484,4.03230507103933,45.373332817679554,1,4.03230507103933,0.5771229928593584,0.5771229928593584
raw_CU_diffT/TC23SIB09/TC23SIB09_45deg.parquet,TC23SIB09_45deg.parquet,TC23SIB09,SIB,sodium-ion,45.0,,45.0,charge,93,0.0022440335416473,1.4676910148387925,0.989983555638634,4.03306825928027,45.37093740331492,1,4.03306825928027,0.5362210487182892,0.5362210487182892
raw_CU_diffT/TC23SIB09/TC23SIB09_45deg.parquet,TC23SIB09_45deg.parquet,TC23SIB09,SIB,sodium-ion,45.0,,45.0,charge,94,0.0020032876149187,1.4696943024537112,0.9913348085767067,4.03383144752122,45.37601348066299,1,4.03383144752122,0.5163920579111618,0.5163920579111618
raw_CU_diffT/TC23SIB09/TC23SIB09_45deg.parquet,TC23SIB09_45deg.parquet,TC23SIB09,SIB,sodium-ion,45.0,,45.0,charge,95,0.0017939015827159,1.4714882040364272,0.9925448269316384,4.03440383870193,45.3864529281768,1,4.03440383870193,0.4065321180044066,0.4065321180044066
raw_CU_diffT/TC23SIB09/TC23SIB09_45deg.parquet,TC23SIB09_45deg.parquet,TC23SIB09,SIB,sodium-ion,45.0,,45.0,charge,96,0.0016355685307868,1.473123772567214,0.9936480468418432,4.0347854328224,45.39718339779005,1,4.0347854328224,0.36348903629414053,0.36348903629414053
raw_CU_diffT/TC23SIB09/TC23SIB09_45deg.parquet,TC23SIB09_45deg.parquet,TC23SIB09,SIB,sodium-ion,45.0,,45.0,charge,97,0.0014906147899584,1.4746143873571724,0.9946534928893634,4.03516702694287,45.40489453038676,1,4.03516702694287,0.3959981129528387,0.3959981129528387
raw_CU_diffT/TC23SIB09/TC23SIB09_45deg.parquet,TC23SIB09_45deg.parquet,TC23SIB09,SIB,sodium-ion,45.0,,45.0,charge,98,0.0013757986072808,1.4759901859644533,0.99558149339036,4.03554862106335,45.40566486187845,1,4.03554862106335,0.31270058526888533,0.31270058526888533
raw_CU_diffT/TC23SIB09/TC23SIB09_45deg.parquet,TC23SIB09_45deg.parquet,TC23SIB09,SIB,sodium-ion,45.0,,45.0,charge,99,0.0012792915174285,1.4772694774818818,0.9964443981518648,4.03573941812358,45.40524276243094,1,4.03573941812358,0.35370908951290403,0.35370908951290403
raw_CU_diffT/TC23SIB09/TC23SIB09_45deg.parquet,TC23SIB09_45deg.parquet,TC23SIB09,SIB,sodium-ion,45.0,,45.0,charge,100,0.001186726869722,1.478456204351604,0.9972448664208542,4.03612101224406,45.39914878453038,1,4.03612101224406,0.4921940719968916,0.4921940719968916
raw_CU_diffT/TC23SIB09/TC23SIB09_45deg.parquet,TC23SIB09_45deg.parquet,TC23SIB09,SIB,sodium-ion,45.0,,45.0,charge,101,0.0011163715759111,1.479572575927515,0.9979978787994548,4.03650260636453,45.39193662983426,1,4.03650260636453,0.2441676610706054,0.2441676610706054
raw_CU_diffT/TC23SIB09/TC23SIB09_45deg.parquet,TC23SIB09_45deg.parquet,TC23SIB09,SIB,sodium-ion,45.0,,45.0,charge,102,0.0010380546172455,1.4806106305447604,0.9986980650038656,4.03650260636453,45.38764668508288,1,4.03650260636453,0.2919396444181075,0.2919396444181075
raw_CU_diffT/TC23SIB09/TC23SIB09_45deg.parquet,TC23SIB09_45deg.parquet,TC23SIB09,SIB,sodium-ion,45.0,,45.0,charge,103,0.0009912576905812,1.4816018882353417,0.9993666858533184,4.036884200485,45.38449767955802,1,4.036884200485,0.2776205739596662,0.2776205739596662
raw_CU_diffT/TC23SIB09/TC23SIB09_45deg.parquet,TC23SIB09_45deg.parquet,TC23SIB09,SIB,sodium-ion,45.0,,45.0,charge,104,0.0009389140631285,1.48254080229847,1.0,4.036884200485,45.38134248618784,1,4.036884200485,0.0,0.0
raw_CU_diffT/TC23SIB09/TC23SIB09_45deg.parquet,TC23SIB09_45deg.parquet,TC23SIB09,SIB,sodium-ion,45.0,,45.0,charge,0,0.0165303427973516,0.0165303427973516,0.0111500086687149,1.93735334964197,45.391565276243085,5,2.0068034795680734,2.891966387135608,2.891966387135608
raw_CU_diffT/TC23SIB09/TC23SIB09_45deg.parquet,TC23SIB09_45deg.parquet,TC23SIB09,SIB,sodium-ion,45.0,,45.0,charge,1,0.0165299598000053,0.0330603025973569,0.0222997589989439,2.0085206531102,45.38481776243093,5,2.0390481827480498,2.828559479169229,2.828559479169229
raw_CU_diffT/TC23SIB09/TC23SIB09_45deg.parquet,TC23SIB09_45deg.parquet,TC23SIB09,SIB,sodium-ion,45.0,,45.0,charge,2,0.0165310814919184,0.0495913840892753,0.033450265930213,2.07453643595205,45.37587571823204,5,2.069880987682276,4.161258357364957,4.161258357364957
raw_CU_diffT/TC23SIB09/TC23SIB09_45deg.parquet,TC23SIB09_45deg.parquet,TC23SIB09,SIB,sodium-ion,45.0,,45.0,charge,3,0.0165318084808639,0.0661231925701392,0.0446012632283877,2.13578229228798,45.36891878453039,5,2.131851872847108,5.372974483191271,5.372974483191271
raw_CU_diffT/TC23SIB09/TC23SIB09_45deg.parquet,TC23SIB09_45deg.parquet,TC23SIB09,SIB,sodium-ion,45.0,,45.0,charge,4,0.0165295882458583,0.0826527808159975,0.055750762938771,2.19321220741918,45.36351925414365,5,2.189701541510832,5.022152906158965,5.022152906158965
raw_CU_diffT/TC23SIB09/TC23SIB09_45deg.parquet,TC23SIB09_45deg.parquet,TC23SIB09,SIB,sodium-ion,45.0,,45.0,charge,5,0.0165323987068611,0.0991851795228586,0.066902158354823,2.24720777546613,45.36365762430939,5,2.243849747205966,4.703505635008796,4.703505635008796
raw_CU_diffT/TC23SIB09/TC23SIB09_45deg.parquet,TC23SIB09_45deg.parquet,TC23SIB09,SIB,sodium-ion,45.0,,45.0,charge,6,0.0165320351914389,0.1157172147142975,0.0780533085732914,2.29776899642882,45.36558011049725,5,2.2946017652288897,4.401026278509477,4.401026278509477
raw_CU_diffT/TC23SIB09/TC23SIB09_45deg.parquet,TC23SIB09_45deg.parquet,TC23SIB09,SIB,sodium-ion,45.0,,45.0,charge,7,0.0165295034505219,0.1322467181648194,0.0892027510877201,2.34527746442772,45.367101104972384,5,2.34199575499165,4.098549036108338,4.098549036108338
raw_CU_diffT/TC23SIB09/TC23SIB09_45deg.parquet,TC23SIB09_45deg.parquet,TC23SIB09,SIB,sodium-ion,45.0,,45.0,charge,8,0.0165290025491175,0.1487757207139368,0.1003518557352898,2.3895423824026,45.37042596685082,5,2.3859935570822,3.798875147183267,3.798875147183267
raw_CU_diffT/TC23SIB09/TC23SIB09_45deg.parquet,TC23SIB09_45deg.parquet,TC23SIB09,SIB,sodium-ion,45.0,,45.0,charge,9,0.0165314487616744,0.1653071694756112,0.111502610396507,2.43018215623298,45.37858767955802,5,2.4267096497366802,3.5232189491973287,3.5232189491973287
raw_CU_diffT/TC23SIB09/TC23SIB09_45deg.parquet,TC23SIB09_45deg.parquet,TC23SIB09,SIB,sodium-ion,45.0,,45.0,charge,10,0.0165301459283221,0.1818373154039333,0.1226524862735786,2.46719678591888,45.38702480662983,5,2.464563786487612,3.3095850108799425,3.3095850108799425
raw_CU_diffT/TC23SIB09/TC23SIB09_45deg.parquet,TC23SIB09_45deg.parquet,TC23SIB09,SIB,sodium-ion,45.0,,45.0,charge,11,0.0165289078023627,0.1983662232062961,0.1338015270127859,2.50134945970122,45.395558591160224,5,2.500509952636178,3.18650958536702,3.18650958536702
raw_CU_diffT/TC23SIB09/TC23SIB09_45deg.parquet,TC23SIB09_45deg.parquet,TC23SIB09,SIB,sodium-ion,45.0,,45.0,charge,12,0.0165288005231065,0.2148950237294026,0.1449504953902369,2.53454814818238,45.40000419889503,5,2.5356166117197043,3.1266036851268098,3.1266036851268098
raw_CU_diffT/TC23SIB09/TC23SIB09_45deg.parquet,TC23SIB09_45deg.parquet,TC23SIB09,SIB,sodium-ion,45.0,,45.0,charge,13,0.0165290095661861,0.2314240332955887,0.1560996047709435,2.56927321314543,45.39274743093922,5,2.570227198446614,3.080432412689902,3.080432412689902
raw_CU_diffT/TC23SIB09/TC23SIB09_45deg.parquet,TC23SIB09_45deg.parquet,TC23SIB09,SIB,sodium-ion,45.0,,45.0,charge,14,0.0165284160205834,0.2479524493161721,0.1672483137946401,2.60571545165061,45.37318339779005,5,2.604303553404862,3.0050977113681228,3.0050977113681228
raw_CU_diffT/TC23SIB09/TC23SIB09_45deg.parquet,TC23SIB09_45deg.parquet,TC23SIB09,SIB,sodium-ion,45.0,,45.0,charge,15,0.0165294415645077,0.2644818908806798,0.1783977145658574,2.64024971955343,45.35591690607735,5,2.637235126001692,2.854494158278584,2.854494158278584
raw_CU_diffT/TC23SIB09/TC23SIB09_45deg.parquet,TC23SIB09_45deg.parquet,TC23SIB09,SIB,sodium-ion,45.0,,45.0,charge,16,0.0165283813869977,0.2810102722676775,0.1895464002285878,2.67173123449246,45.34969723756906,5,2.667953452699778,2.6166673229407422,2.6166673229407422
raw_CU_diffT/TC23SIB09/TC23SIB09_45deg.parquet,TC23SIB09_45deg.parquet,TC23SIB09,SIB,sodium-ion,45.0,,45.0,charge,17,0.0165289758939336,0.2975392481616111,0.2006954868967643,2.69920601116653,45.35001345303868,5,2.6955808670220316,2.334201475846882,2.334201475846882
raw_CU_diffT/TC23SIB09/TC23SIB09_45deg.parquet,TC23SIB09_45deg.parquet,TC23SIB09,SIB,sodium-ion,45.0,,45.0,charge,18,0.0165297067483699,0.314068954909981,0.2118450665391883,2.72286484663586,45.35065779005526,5,2.72000289073231,2.0567958941547886,2.0567958941547886
raw_CU_diffT/TC23SIB09/TC23SIB09_45deg.parquet,TC23SIB09_45deg.parquet,TC23SIB09,SIB,sodium-ion,45.0,,45.0,charge,19,0.0165320214080897,0.3306009763180706,0.2229962074605438,2.74385252326188,45.343962182320446,5,2.741448480302898,1.8085958926326668,1.8085958926326668
raw_CU_diffT/TC23SIB09/TC23SIB09_45deg.parquet,TC23SIB09_45deg.parquet,TC23SIB09,SIB,sodium-ion,45.0,,45.0,charge,20,0.0165307853970726,0.3471317617151432,0.2341465146706009,2.76235983810482,45.33900964088398,5,2.760337389266316,1.6016255520586782,1.6016255520586782
raw_CU_diffT/TC23SIB09/TC23SIB09_45deg.parquet,TC23SIB09_45deg.parquet,TC23SIB09,SIB,sodium-ion,45.0,,45.0,charge,21,0.0165307600687778,0.363662521783921,0.2452968047962752,2.7789591823454,45.33569505524863,5,2.77716568997918,1.4288576502537467,1.4288576502537467
raw_CU_diffT/TC23SIB09/TC23SIB09_45deg.parquet,TC23SIB09_45deg.parquet,TC23SIB09,SIB,sodium-ion,45.0,,45.0,charge,22,0.0165293038223444,0.3801918256062654,0.2564461126579664,2.79365055598362,45.32945450276243,5,2.79220049832582,1.2868812957832745,1.2868812957832745
raw_CU_diffT/TC23SIB09/TC23SIB09_45deg.parquet,TC23SIB09_45deg.parquet,TC23SIB09,SIB,sodium-ion,45.0,,45.0,charge,23,0.0165295667384302,0.3967213923446956,0.267595597861209,2.80700635020018,45.32244356353592,5,2.805861567838758,1.1790748369212025,1.1790748369212025
raw_CU_diffT/TC23SIB09/TC23SIB09_45deg.parquet,TC23SIB09_45deg.parquet,TC23SIB09,SIB,sodium-ion,45.0,,45.0,charge,24,0.0165291301809007,0.4132505225255963,0.2787447885986745,2.81902656499508,45.32150367403315,5,2.818492333226418,1.1055170921934234,1.1055170921934234
raw_CU_diffT/TC23SIB09/TC23SIB09_45deg.parquet,TC23SIB09_45deg.parquet,TC23SIB09,SIB,sodium-ion,45.0,,45.0,charge,25,0.0165287609969503,0.4297792835225466,0.2898937303150338,2.83066518566951,45.322242486187854,5,2.83051254802132,1.0627503178819069,1.0627503178819069
raw_CU_diffT/TC23SIB09/TC23SIB09_45deg.parquet,TC23SIB09_45deg.parquet,TC23SIB09,SIB,sodium-ion,45.0,,45.0,charge,26,0.0165286348247615,0.4463079183473081,0.3010425869260197,2.8421130092837,45.32717375690608,5,2.8421893281077963,1.033624152745091,1.033624152745091
raw_CU_diffT/TC23SIB09/TC23SIB09_45deg.parquet,TC23SIB09_45deg.parquet,TC23SIB09,SIB,sodium-ion,45.0,,45.0,charge,27,0.0165298577023176,0.4628377760496257,0.312192268389552,2.85375162995813,45.33326591160221,5,2.853560832897894,0.9977003675930547,0.9977003675930547
raw_CU_diffT/TC23SIB09/TC23SIB09_45deg.parquet,TC23SIB09_45deg.parquet,TC23SIB09,SIB,sodium-ion,45.0,,45.0,charge,28,0.0165280764921107,0.4793658525417364,0.3233407483952869,2.86539025063256,45.33991897790057,5,2.864436265331378,0.9481124012360027,0.9481124012360027
raw_CU_diffT/TC23SIB09/TC23SIB09_45deg.parquet,TC23SIB09_45deg.parquet,TC23SIB09,SIB,sodium-ion,45.0,,45.0,charge,29,0.0165285577343622,0.4958944102760986,0.3344895530074345,2.87588408894557,45.34203,5,2.874701147172106,0.8933634445394318,0.8933634445394318
raw_CU_diffT/TC23SIB09/TC23SIB09_45deg.parquet,TC23SIB09_45deg.parquet,TC23SIB09,SIB,sodium-ion,45.0,,45.0,charge,30,0.0165273982805721,0.5124218085566707,0.3456375755474878,2.88504234783693,45.33858718232044,5,2.8843554784200762,0.8471579704509224,0.8471579704509224
raw_CU_diffT/TC23SIB09/TC23SIB09_45deg.parquet,TC23SIB09_45deg.parquet,TC23SIB09,SIB,sodium-ion,45.0,,45.0,charge,31,0.0165285643618625,0.5289503729185332,0.3567863846300017,2.89343741848734,45.33658099447515,5,2.8935900561355257,0.8368869316781797,0.8368869316781797
raw_CU_diffT/TC23SIB09/TC23SIB09_45deg.parquet,TC23SIB09_45deg.parquet,TC23SIB09,SIB,sodium-ion,45.0,,45.0,charge,32,0.0165274659681234,0.5454778388866566,0.3679344528265058,2.90202328619798,45.33808022099448,5,2.903015430911212,0.8762727346403381,0.8762727346403381
raw_CU_diffT/TC23SIB09/TC23SIB09_45deg.parquet,TC23SIB09_45deg.parquet,TC23SIB09,SIB,sodium-ion,45.0,,45.0,charge,33,0.0165276597028411,0.5620054985894977,0.3790826517005046,2.91156313920981,45.34274828729282,5,2.91312767510375,0.9651217011393101,0.9651217011393101
raw_CU_diffT/TC23SIB09/TC23SIB09_45deg.parquet,TC23SIB09_45deg.parquet,TC23SIB09,SIB,sodium-ion,45.0,,45.0,charge,34,0.0165320077451919,0.5785375063346896,0.3902337834059939,2.923010962824,45.3447432320442,5,2.924537339305896,1.09163557864224,1.09163557864224
raw_CU_diffT/TC23SIB09/TC23SIB09_45deg.parquet,TC23SIB09_45deg.parquet,TC23SIB09,SIB,sodium-ion,45.0,,45.0,charge,35,0.0165317189238677,0.5950692252585573,0.4013847202963902,2.93560356879962,45.345968895027625,5,2.937473379989934,1.230297465341863,1.230297465341863
raw_CU_diffT/TC23SIB09/TC23SIB09_45deg.parquet,TC23SIB09_45deg.parquet,TC23SIB09,SIB,sodium-ion,45.0,,45.0,charge,36,0.0165302895886437,0.611599514847201,0.4125346930748903,2.95048573949807,45.34738370165747,5,2.951973956567912,1.3619964303296968,1.3619964303296968
raw_CU_diffT/TC23SIB09/TC23SIB09_45deg.parquet,TC23SIB09_45deg.parquet,TC23SIB09,SIB,sodium-ion,45.0,,45.0,charge,37,0.0165327312964869,0.6281322461436879,0.423686312828529,2.96670348961817,45.3457258563536,5,2.967848271979594,1.4782610926886832,1.4782610926886832
raw_CU_diffT/TC23SIB09/TC23SIB09_45deg.parquet,TC23SIB09_45deg.parquet,TC23SIB09,SIB,sodium-ion,45.0,,45.0,charge,38,0.0165324706069731,0.644664716750661,0.4348377567424784,2.9840660220997,45.343434640883984,5,2.984943688576788,1.574218153695,1.574218153695
raw_CU_diffT/TC23SIB09/TC23SIB09_45deg.parquet,TC23SIB09_45deg.parquet,TC23SIB09,SIB,sodium-ion,45.0,,45.0,charge,39,0.0165298289435853,0.6611945456942463,0.445987418807737,3.00238253988241,45.346422016574586,5,3.002954931063118,1.647863528678755,1.647863528678755
raw_CU_diffT/TC23SIB09/TC23SIB09_45deg.parquet,TC23SIB09_45deg.parquet,TC23SIB09,SIB,sodium-ion,45.0,,45.0,charge,40,0.0165309289636814,0.6777254746579277,0.4571378228560118,3.02108065178559,45.35118552486189,5,3.021691202378348,1.704261554958947,1.704261554958947
raw_CU_diffT/TC23SIB09/TC23SIB09_45deg.parquet,TC23SIB09_45deg.parquet,TC23SIB09,SIB,sodium-ion,45.0,,45.0,charge,41,0.0165312373917206,0.6942567120496482,0.4682884349444556,3.04054195192972,45.35500837016575,5,3.04096170546224,1.7470312781695156,1.7470312781695156
raw_CU_diffT/TC23SIB09/TC23SIB09_45deg.parquet,TC23SIB09_45deg.parquet,TC23SIB09,SIB,sodium-ion,45.0,,45.0,charge,42,0.0165310907914819,0.7107878028411301,0.4794389481484449,3.06038484619432,45.35697237569061,5,3.0606519620786523,1.7863946727764244,1.7863946727764244
raw_CU_diffT/TC23SIB09/TC23SIB09_45deg.parquet,TC23SIB09_45deg.parquet,TC23SIB09,SIB,sodium-ion,45.0,,45.0,charge,43,0.0165310838185132,0.7273188866596433,0.4905894566490434,3.08041853751916,45.35909433701658,5,3.080800131639632,1.8240227860628977,1.8240227860628977
raw_CU_diffT/TC23SIB09/TC23SIB09_45deg.parquet,TC23SIB09_45deg.parquet,TC23SIB09,SIB,sodium-ion,45.0,,45.0,charge,44,0.0165313790800361,0.7438502657396794,0.5017401643087628,3.10083382296447,45.36224185082873,5,3.101329895321086,1.8549249544399515,1.8549249544399515
raw_CU_diffT/TC23SIB09/TC23SIB09_45deg.parquet,TC23SIB09_45deg.parquet,TC23SIB09,SIB,sodium-ion,45.0,,45.0,charge,45,0.0165292928260985,0.7603795585657779,0.5128894647532917,3.12182149959049,45.36622428176796,5,3.122164934298918,1.8805293660579139,1.8805293660579139
raw_CU_diffT/TC23SIB09/TC23SIB09_45deg.parquet,TC23SIB09_45deg.parquet,TC23SIB09,SIB,sodium-ion,45.0,,45.0,charge,46,0.0165324228041711,0.776911981369949,0.5240408764234055,3.14319077033699,45.36872720994475,5,3.1432670891610797,1.9044313026940358,1.9044313026940358
raw_CU_diffT/TC23SIB09/TC23SIB09_45deg.parquet,TC23SIB09_45deg.parquet,TC23SIB09,SIB,sodium-ion,45.0,,45.0,charge,47,0.0165302940416884,0.7934422754116374,0.5351908522055631,3.16456004108348,45.37326754143646,5,3.164636359907574,1.9215540901685415,1.9215540901685415
raw_CU_diffT/TC23SIB09/TC23SIB09_45deg.parquet,TC23SIB09_45deg.parquet,TC23SIB09,SIB,sodium-ion,45.0,,45.0,charge,48,0.0165321795212782,0.8099744549329155,0.5463420997770615,3.18592931182997,45.37421820441988,5,3.18612010889021,1.9316823688285751,1.9316823688285751
raw_CU_diffT/TC23SIB09/TC23SIB09_45deg.parquet,TC23SIB09_45deg.parquet,TC23SIB09,SIB,sodium-ion,45.0,,45.0,charge,49,0.0165326677891893,0.8265071227221048,0.5574936766939044,3.20768017669694,45.371843425414376,5,3.207718336108988,1.9384970550935918,1.9384970550935918
raw_CU_diffT/TC23SIB09/TC23SIB09_45deg.parquet,TC23SIB09_45deg.parquet,TC23SIB09,SIB,sodium-ion,45.0,,45.0,charge,50,0.0165326798696659,0.8430398025917707,0.5686452617592423,3.22924024450367,45.36803022099448,5,3.2293547227398145,1.9437549392825701,1.9437549392825701
raw_CU_diffT/TC23SIB09/TC23SIB09_45deg.parquet,TC23SIB09_45deg.parquet,TC23SIB09,SIB,sodium-ion,45.0,,45.0,charge,51,0.0165305482074501,0.8595703507992208,0.5797954089807029,3.25118190643088,45.36807248618784,5,3.2510674281947347,1.9455559214398477,1.9455559214398477
raw_CU_diffT/TC23SIB09/TC23SIB09_45deg.parquet,TC23SIB09_45deg.parquet,TC23SIB09,SIB,sodium-ion,45.0,,45.0,charge,52,0.0165311448644565,0.8761014956636773,0.5909459586578701,3.27274197423761,45.36646665745856,5,3.2727419742376056,1.9421356082196723,1.9421356082196723
raw_CU_diffT/TC23SIB09/TC23SIB09_45deg.parquet,TC23SIB09_45deg.parquet,TC23SIB09,SIB,sodium-ion,45.0,,45.0,charge,53,0.0165305128728739,0.8926320085365512,0.6020960820455339,3.29449283910457,45.36209419889502,5,3.294378360868432,1.9337303506599994,1.9337303506599994
