Repository: DNV007/delivered-energy-decomposition

# Three-term energy accounting for a cold commercial sodium-ion 18650 cell

This repository holds the analysis code and the derived data behind a reanalysis
of a public commercial-cell archive. No new measurements were made. The
manuscript reporting the work is not distributed here; what is here is
everything needed to regenerate its numbers from the raw archive and to check
them.

**Source data.** Droese, D., Schlösser, A., Otto, M. *Dataset: Evaluation of
Commercial Sodium-Ion Batteries by State-of-the-Art Lithium-Ion Battery
Configurations.* Technische Universität Berlin, DepositOnce, 2025.
DOI [10.14279/depositonce-25036](https://doi.org/10.14279/depositonce-25036),
CC BY 4.0.

File: data_processed/ocv/ocv_slope_points.csv (part 83 of 85)
member_path,file_name,cell_id,cell_family,chemistry_type,temperature_deg_c,voltage_v,ambient_temperature_from_file_deg_c,direction,segment_index,segment_capacity_ah,cumulative_capacity_ah,soc_fraction_by_capacity,ocv_voltage_v,ocv_temperature_mean_deg_c,smoothing_window_segments,smoothed_ocv_voltage_v,dv_dcapacity_fraction_v,abs_dv_dcapacity_fraction_v
raw_CU_diffT/TC23SIB09/TC23SIB09_45deg.parquet,TC23SIB09_45deg.parquet,TC23SIB09,SIB,sodium-ion,45.0,,45.0,charge,54,0.0165285608225523,0.9091605693591036,0.6132448887407203,3.3160529069113,45.357606657458575,5,3.315862109851068,1.9234265387539153,1.9234265387539153
raw_CU_diffT/TC23SIB09/TC23SIB09_45deg.parquet,TC23SIB09_45deg.parquet,TC23SIB09,SIB,sodium-ion,45.0,,45.0,charge,55,0.0165311586006557,0.9256917279597592,0.6243954476831969,3.3374221776578,45.3595593922652,5,3.3372695400096077,1.9112603576481888,1.9112603576481888
raw_CU_diffT/TC23SIB09/TC23SIB09_45deg.parquet,TC23SIB09_45deg.parquet,TC23SIB09,SIB,sodium-ion,45.0,,45.0,charge,56,0.0165318009927943,0.9422235289525536,0.6355464399305362,3.35860065134406,45.3658231767956,5,3.3584861731079143,1.8924597359340396,1.8924597359340396
raw_CU_diffT/TC23SIB09/TC23SIB09_45deg.parquet,TC23SIB09_45deg.parquet,TC23SIB09,SIB,sodium-ion,45.0,,45.0,charge,57,0.0165307730879366,0.95875430204049,0.6466967388378633,3.37977912503031,45.372307679558006,5,3.379473849733936,1.8701273719149754,1.8701273719149754
raw_CU_diffT/TC23SIB09/TC23SIB09_45deg.parquet,TC23SIB09_45deg.parquet,TC23SIB09,SIB,sodium-ion,45.0,,45.0,charge,58,0.0165334066504047,0.9752877086908948,0.6578488141296678,3.4005760045961,45.37189643646409,5,3.4001944104756263,1.8444689717184133,1.8444689717184133
raw_CU_diffT/TC23SIB09/TC23SIB09_45deg.parquet,TC23SIB09_45deg.parquet,TC23SIB09,SIB,sodium-ion,45.0,,45.0,charge,59,0.0165305780524082,0.991818286743303,0.6689989814820805,3.42099129004141,45.371600690607735,5,3.420609695920936,1.812140352245109,1.812140352245109
raw_CU_diffT/TC23SIB09/TC23SIB09_45deg.parquet,TC23SIB09_45deg.parquet,TC23SIB09,SIB,sodium-ion,45.0,,45.0,charge,60,0.0165301444296274,1.0083484311729305,0.680148856348256,3.44102498136625,45.37015458563536,5,3.4406052278337285,1.781351321490007,1.781351321490007
raw_CU_diffT/TC23SIB09/TC23SIB09_45deg.parquet,TC23SIB09_45deg.parquet,TC23SIB09,SIB,sodium-ion,45.0,,45.0,charge,61,0.0165303631671601,1.0248787943400903,0.6912988787567671,3.46067707857061,45.36826314917127,5,3.460333643862186,1.7573518333886682,1.7573518333886682
raw_CU_diffT/TC23SIB09/TC23SIB09_45deg.parquet,TC23SIB09_45deg.parquet,TC23SIB09,SIB,sodium-ion,45.0,,45.0,charge,62,0.0165309546401571,1.0414097489802474,0.702449300124279,3.47975678459427,45.36787193370166,5,3.479794944006314,1.7368265917400265,1.7368265917400265
raw_CU_diffT/TC23SIB09/TC23SIB09_45deg.parquet,TC23SIB09_45deg.parquet,TC23SIB09,SIB,sodium-ion,45.0,,45.0,charge,63,0.0165301844443465,1.0579399334245938,0.7135992019810904,3.49921808473839,45.37277270718233,5,3.4990654470902056,1.7231987355569345,1.7231987355569345
raw_CU_diffT/TC23SIB09/TC23SIB09_45deg.parquet,TC23SIB09_45deg.parquet,TC23SIB09,SIB,sodium-ion,45.0,,45.0,charge,64,0.0165297814511008,1.0744697148756943,0.7247488320118279,3.51829779076205,45.37835613259667,5,3.518221471937956,1.7180311300598419,1.7180311300598419
raw_CU_diffT/TC23SIB09/TC23SIB09_45deg.parquet,TC23SIB09_45deg.parquet,TC23SIB09,SIB,sodium-ion,45.0,,45.0,charge,65,0.0165308401033934,1.091000554979088,0.7358991761222664,3.53737749678571,45.38336856353591,5,3.537377496785706,1.7179744263399357,1.7179744263399357
raw_CU_diffT/TC23SIB09/TC23SIB09_45deg.parquet,TC23SIB09_45deg.parquet,TC23SIB09,SIB,sodium-ion,45.0,,45.0,charge,66,0.0165308725871629,1.107531427566251,0.7470495421435821,3.55645720280936,45.38572417127071,5,3.556533521633456,1.7248704974791451,1.7248704974791451
raw_CU_diffT/TC23SIB09/TC23SIB09_45deg.parquet,TC23SIB09_45deg.parquet,TC23SIB09,SIB,sodium-ion,45.0,,45.0,charge,67,0.0165298600798121,1.124061287646063,0.7581992252107764,3.57553690883302,45.38873511049725,5,3.575842184129396,1.742078085764632,1.742078085764632
raw_CU_diffT/TC23SIB09/TC23SIB09_45deg.parquet,TC23SIB09_45deg.parquet,TC23SIB09,SIB,sodium-ion,45.0,,45.0,charge,68,0.0165290563554472,1.1405903440015102,0.7693483661516675,3.59499820897714,45.39169237569062,5,3.595379803097618,1.7676537990831491,1.7676537990831491
raw_CU_diffT/TC23SIB09/TC23SIB09_45deg.parquet,TC23SIB09_45deg.parquet,TC23SIB09,SIB,sodium-ion,45.0,,45.0,charge,69,0.0165315544504496,1.1571218984519598,0.7804991921018334,3.61484110324175,45.39407964088398,5,3.615260856774268,1.801774081350203,1.801774081350203
raw_CU_diffT/TC23SIB09/TC23SIB09_45deg.parquet,TC23SIB09_45deg.parquet,TC23SIB09,SIB,sodium-ion,45.0,,45.0,charge,70,0.0165310084307222,1.173652906882682,0.7916496497520331,3.63506559162682,45.39807185082873,5,3.635561663983436,1.84283963771108,1.84283963771108
raw_CU_diffT/TC23SIB09/TC23SIB09_45deg.parquet,TC23SIB09_45deg.parquet,TC23SIB09,SIB,sodium-ion,45.0,,45.0,charge,71,0.0165315395416429,1.190184446424325,0.8028004656459452,3.65586247119261,45.40620400552487,5,3.656358543549222,1.8890008548962385,1.8890008548962385
raw_CU_diffT/TC23SIB09/TC23SIB09_45deg.parquet,TC23SIB09_45deg.parquet,TC23SIB09,SIB,sodium-ion,45.0,,45.0,charge,72,0.0165316845029373,1.2067161309272625,0.813951379318815,3.67704094487886,45.41371193370166,5,3.6776896548836673,1.9420860813914373,1.9420860813914373
raw_CU_diffT/TC23SIB09/TC23SIB09_45deg.parquet,TC23SIB09_45deg.parquet,TC23SIB09,SIB,sodium-ion,45.0,,45.0,charge,73,0.0165308427173538,1.223246973644616,0.825101725192416,3.69898260680607,45.41979367403315,5,3.69966947622292,2.001990926745208,2.001990926745208
raw_CU_diffT/TC23SIB09/TC23SIB09_45deg.parquet,TC23SIB09_45deg.parquet,TC23SIB09,SIB,sodium-ion,45.0,,45.0,charge,74,0.0165313668676949,1.239778340512311,0.8362524246146952,3.72149665991398,45.42338422651934,5,3.722336166979022,2.0669488035910604,2.0669488035910604
raw_CU_diffT/TC23SIB09/TC23SIB09_45deg.parquet,TC23SIB09_45deg.parquet,TC23SIB09,SIB,sodium-ion,45.0,,45.0,charge,75,0.0165318668222964,1.2563102073346075,0.8474034612651983,3.74496469832308,45.42771364640884,5,3.7457660459760715,2.1336595120200172,2.1336595120200172
raw_CU_diffT/TC23SIB09/TC23SIB09_45deg.parquet,TC23SIB09_45deg.parquet,TC23SIB09,SIB,sodium-ion,45.0,,45.0,charge,76,0.0165317022887513,1.2728419096233587,0.8585543869349141,3.76919592497312,45.42882279005526,5,3.76992095380202,2.2003599464937054,2.2003599464937054
raw_CU_diffT/TC23SIB09/TC23SIB09_45deg.parquet,TC23SIB09_45deg.parquet,TC23SIB09,SIB,sodium-ion,45.0,,45.0,charge,77,0.0165322926808463,1.289374202304205,0.8697057108345433,3.79419033986411,45.4272699723757,5,3.7948390498689144,2.2671386719752036,2.2671386719752036
raw_CU_diffT/TC23SIB09/TC23SIB09_45deg.parquet,TC23SIB09_45deg.parquet,TC23SIB09,SIB,sodium-ion,45.0,,45.0,charge,78,0.016531037689299,1.305905239993504,0.8808561882201708,3.81975714593581,45.42805190607736,5,3.820482174764706,2.3253246286252818,2.3253246286252818
raw_CU_diffT/TC23SIB09/TC23SIB09_45deg.parquet,TC23SIB09_45deg.parquet,TC23SIB09,SIB,sodium-ion,45.0,,45.0,charge,79,0.0165320867247064,1.3224373267182103,0.8920073731987397,3.84608714024845,45.43347922651934,5,3.846697690841208,2.3697684561339827,2.3697684561339827
raw_CU_diffT/TC23SIB09/TC23SIB09_45deg.parquet,TC23SIB09_45deg.parquet,TC23SIB09,SIB,sodium-ion,45.0,,45.0,charge,80,0.0165316758966207,1.338969002614831,0.9031582810664966,3.87318032280204,45.43989820441988,5,3.87333296045023,2.390382270498037,2.390382270498037
raw_CU_diffT/TC23SIB09/TC23SIB09_45deg.parquet,TC23SIB09_45deg.parquet,TC23SIB09,SIB,sodium-ion,45.0,,45.0,charge,81,0.0165309536079503,1.3554999562227814,0.9143087017377668,3.90027350535563,45.44514624309393,5,3.9000063894713,2.3698902991713453,2.3698902991713453
raw_CU_diffT/TC23SIB09/TC23SIB09_45deg.parquet,TC23SIB09_45deg.parquet,TC23SIB09,SIB,sodium-ion,45.0,,45.0,charge,82,0.0165311054237032,1.3720310616464846,0.9254592248114482,3.92736668790922,45.45027831491713,5,3.926183746135756,2.2929263986903834,2.2929263986903834
raw_CU_diffT/TC23SIB09/TC23SIB09_45deg.parquet,TC23SIB09_45deg.parquet,TC23SIB09,SIB,sodium-ion,45.0,,45.0,charge,83,0.0165303957048117,1.3885614573512963,0.936609269167181,3.95312429104116,45.45717370165745,5,3.951140001614698,2.1508493074020407,2.1508493074020407
raw_CU_diffT/TC23SIB09/TC23SIB09_45deg.parquet,TC23SIB09_45deg.parquet,TC23SIB09,SIB,sodium-ion,45.0,,45.0,charge,84,0.0165320841742199,1.405093541525516,0.9477604524254016,3.97697392357073,45.46505160220994,5,3.974150127079226,1.87873119911049,1.87873119911049
raw_CU_diffT/TC23SIB09/TC23SIB09_45deg.parquet,TC23SIB09_45deg.parquet,TC23SIB09,SIB,sodium-ion,45.0,,45.0,charge,85,0.0165309866000652,1.4216245281255813,0.958910895350437,3.99796160019675,45.46948662983425,5,3.9930390360426458,1.513712457212705,1.513712457212705
raw_CU_diffT/TC23SIB09/TC23SIB09_45deg.parquet,TC23SIB09_45deg.parquet,TC23SIB09,SIB,sodium-ion,45.0,,45.0,charge,86,0.0160604131219044,1.4376849412474857,0.9697439281391502,4.01532413267827,45.474471878453045,5,4.007539612620624,1.6549199770652194,1.6549199770652194
raw_CU_diffT/TC23SIB09/TC23SIB09_45deg.parquet,TC23SIB09_45deg.parquet,TC23SIB09,SIB,sodium-ion,45.0,,45.0,charge,87,0.0083346308384746,1.4460195720859603,0.975365784094516,4.02181123272632,45.459496408839776,5,4.017766335049301,1.702670644463069,1.702670644463069
raw_CU_diffT/TC23SIB09/TC23SIB09_45deg.parquet,TC23SIB09_45deg.parquet,TC23SIB09,SIB,sodium-ion,45.0,,45.0,charge,88,0.0058273424539475,1.4518469145399078,0.9792964296760158,4.02562717393105,45.445295552486186,5,4.024138956861202,1.3011659318173088,1.3011659318173088
raw_CU_diffT/TC23SIB09/TC23SIB09_45deg.parquet,TC23SIB09_45deg.parquet,TC23SIB09,SIB,sodium-ion,45.0,,45.0,charge,89,0.0044415426462784,1.4562884571861865,0.9822923287699176,4.02810753571412,45.42618226519337,5,4.02730618806113,0.9495744598033298,0.9495744598033298
raw_CU_diffT/TC23SIB09/TC23SIB09_45deg.parquet,TC23SIB09_45deg.parquet,TC23SIB09,SIB,sodium-ion,45.0,,45.0,charge,90,0.003609096986586,1.4598975541727723,0.9847267285388756,4.02982470925625,45.403162679558015,5,4.029404955723733,0.7954093791456671,0.7954093791456671
raw_CU_diffT/TC23SIB09/TC23SIB09_45deg.parquet,TC23SIB09_45deg.parquet,TC23SIB09,SIB,sodium-ion,45.0,,45.0,charge,91,0.0029802791062031,1.4628778332789754,0.9867369795225804,4.03116028867791,45.38388917127073,5,4.030893172793576,0.6975057523513897,0.6975057523513897
raw_CU_diffT/TC23SIB09/TC23SIB09_45deg.parquet,TC23SIB09_45deg.parquet,TC23SIB09,SIB,sodium-ion,45.0,,45.0,charge,92,0.0025691480181698,1.4654469812971451,0.9884699153137484,4.03230507103933,45.373332817679554,5,4.032037955154996,0.6309494578476915,0.6309494578476915
raw_CU_diffT/TC23SIB09/TC23SIB09_45deg.parquet,TC23SIB09_45deg.parquet,TC23SIB09,SIB,sodium-ion,45.0,,45.0,charge,93,0.0022440335416473,1.4676910148387925,0.989983555638634,4.03306825928027,45.37093740331492,5,4.0329537810441325,0.5688634645703132,0.5688634645703132
raw_CU_diffT/TC23SIB09/TC23SIB09_45deg.parquet,TC23SIB09_45deg.parquet,TC23SIB09,SIB,sodium-ion,45.0,,45.0,charge,94,0.0020032876149187,1.4696943024537112,0.9913348085767067,4.03383144752122,45.37601348066299,5,4.03367880987303,0.5030506580828842,0.5030506580828842
raw_CU_diffT/TC23SIB09/TC23SIB09_45deg.parquet,TC23SIB09_45deg.parquet,TC23SIB09,SIB,sodium-ion,45.0,,45.0,charge,95,0.0017939015827159,1.4714882040364272,0.9925448269316384,4.03440383870193,45.3864529281768,5,4.0342512010537375,0.46081119184441377,0.46081119184441377
raw_CU_diffT/TC23SIB09/TC23SIB09_45deg.parquet,TC23SIB09_45deg.parquet,TC23SIB09,SIB,sodium-ion,45.0,,45.0,charge,96,0.0016355685307868,1.473123772567214,0.9936480468418432,4.0347854328224,45.39718339779005,5,4.034747273410354,0.4129670005559092,0.4129670005559092
raw_CU_diffT/TC23SIB09/TC23SIB09_45deg.parquet,TC23SIB09_45deg.parquet,TC23SIB09,SIB,sodium-ion,45.0,,45.0,charge,97,0.0014906147899584,1.4746143873571724,0.9946534928893634,4.03516702694287,45.40489453038676,5,4.035128867530826,0.3746145502254876,0.3746145502254876
raw_CU_diffT/TC23SIB09/TC23SIB09_45deg.parquet,TC23SIB09_45deg.parquet,TC23SIB09,SIB,sodium-ion,45.0,,45.0,charge,98,0.0013757986072808,1.4759901859644533,0.99558149339036,4.03554862106335,45.40566486187845,5,4.035472302239252,0.38454673167825604,0.38454673167825604
raw_CU_diffT/TC23SIB09/TC23SIB09_45deg.parquet,TC23SIB09_45deg.parquet,TC23SIB09,SIB,sodium-ion,45.0,,45.0,charge,99,0.0012792915174285,1.4772694774818818,0.9964443981518648,4.03573941812358,45.40524276243094,5,4.0358157369476775,0.3646421975672638,0.3646421975672638
raw_CU_diffT/TC23SIB09/TC23SIB09_45deg.parquet,TC23SIB09_45deg.parquet,TC23SIB09,SIB,sodium-ion,45.0,,45.0,charge,100,0.001186726869722,1.478456204351604,0.9972448664208542,4.03612101224406,45.39914878453038,5,4.03608285283201,0.34453585039591417,0.34453585039591417
raw_CU_diffT/TC23SIB09/TC23SIB09_45deg.parquet,TC23SIB09_45deg.parquet,TC23SIB09,SIB,sodium-ion,45.0,,45.0,charge,101,0.0011163715759111,1.479572575927515,0.9979978787994548,4.03650260636453,45.39193662983426,5,4.0363499687163396,0.34035758992331466,0.34035758992331466
raw_CU_diffT/TC23SIB09/TC23SIB09_45deg.parquet,TC23SIB09_45deg.parquet,TC23SIB09,SIB,sodium-ion,45.0,,45.0,charge,102,0.0010380546172455,1.4806106305447604,0.9986980650038656,4.03650260636453,45.38764668508288,5,4.036578925188624,0.24730842286089683,0.24730842286089683
raw_CU_diffT/TC23SIB09/TC23SIB09_45deg.parquet,TC23SIB09_45deg.parquet,TC23SIB09,SIB,sodium-ion,45.0,,45.0,charge,103,0.0009912576905812,1.4816018882353417,0.9993666858533184,4.036884200485,45.38449767955802,5,4.036693403424765,0.1348591073337957,0.1348591073337957
raw_CU_diffT/TC23SIB09/TC23SIB09_45deg.parquet,TC23SIB09_45deg.parquet,TC23SIB09,SIB,sodium-ion,45.0,,45.0,charge,104,0.0009389140631285,1.48254080229847,1.0,4.036884200485,45.38134248618784,5,4.036757002444844,0.10042254765986877,0.10042254765986877
raw_CU_diffT/TC23SIB09/TC23SIB09_45deg.parquet,TC23SIB09_45deg.parquet,TC23SIB09,SIB,sodium-ion,45.0,,45.0,charge,0,0.0165303427973516,0.0165303427973516,0.0111500086687149,1.93735334964197,45.391565276243085,11,2.0994354523129184,2.5411657307080415,2.5411657307080415
raw_CU_diffT/TC23SIB09/TC23SIB09_45deg.parquet,TC23SIB09_45deg.parquet,TC23SIB09,SIB,sodium-ion,45.0,,45.0,charge,1,0.0165299598000053,0.0330603025973569,0.0222997589989439,2.0085206531102,45.38481776243093,11,2.127768815758047,2.489748063698727,2.489748063698727
raw_CU_diffT/TC23SIB09/TC23SIB09_45deg.parquet,TC23SIB09_45deg.parquet,TC23SIB09,SIB,sodium-ion,45.0,,45.0,charge,2,0.0165310814919184,0.0495913840892753,0.033450265930213,2.07453643595205,45.37587571823204,11,2.1549573968417564,2.3878940359260383,2.3878940359260383
raw_CU_diffT/TC23SIB09/TC23SIB09_45deg.parquet,TC23SIB09_45deg.parquet,TC23SIB09,SIB,sodium-ion,45.0,,45.0,charge,3,0.0165318084808639,0.0661231925701392,0.0446012632283877,2.13578229228798,45.36891878453039,11,2.1810223952374055,2.2860845034305015,2.2860845034305015
raw_CU_diffT/TC23SIB09/TC23SIB09_45deg.parquet,TC23SIB09_45deg.parquet,TC23SIB09,SIB,sodium-ion,45.0,,45.0,charge,4,0.0165295882458583,0.0826527808159975,0.055750762938771,2.19321220741918,45.36351925414365,11,2.205938371336963,2.182286387537289,2.182286387537289
raw_CU_diffT/TC23SIB09/TC23SIB09_45deg.parquet,TC23SIB09_45deg.parquet,TC23SIB09,SIB,sodium-ion,45.0,,45.0,charge,5,0.0165323987068611,0.0991851795228586,0.066902158354823,2.24720777546613,45.36365762430939,11,2.2296891362989553,3.3639094390763518,3.3639094390763518
raw_CU_diffT/TC23SIB09/TC23SIB09_45deg.parquet,TC23SIB09_45deg.parquet,TC23SIB09,SIB,sodium-ion,45.0,,45.0,charge,6,0.0165320351914389,0.1157172147142975,0.0780533085732914,2.29776899642882,45.36558011049725,11,2.2809615099407057,4.44349299245593,4.44349299245593
raw_CU_diffT/TC23SIB09/TC23SIB09_45deg.parquet,TC23SIB09_45deg.parquet,TC23SIB09,SIB,sodium-ion,45.0,,45.0,charge,7,0.0165295034505219,0.1322467181648194,0.0892027510877201,2.34527746442772,45.367101104972384,11,2.328782191310904,4.161556588852534,4.161556588852534
raw_CU_diffT/TC23SIB09/TC23SIB09_45deg.parquet,TC23SIB09_45deg.parquet,TC23SIB09,SIB,sodium-ion,45.0,,45.0,charge,8,0.0165290025491175,0.1487757207139368,0.1003518557352898,2.3895423824026,45.37042596685082,11,2.373758261964847,3.9326526858921227,3.9326526858921227
raw_CU_diffT/TC23SIB09/TC23SIB09_45deg.parquet,TC23SIB09_45deg.parquet,TC23SIB09,SIB,sodium-ion,45.0,,45.0,charge,9,0.0165314487616744,0.1653071694756112,0.111502610396507,2.43018215623298,45.37858767955802,11,2.416479458270541,3.738047056999349,3.738047056999349
raw_CU_diffT/TC23SIB09/TC23SIB09_45deg.parquet,TC23SIB09_45deg.parquet,TC23SIB09,SIB,sodium-ion,45.0,,45.0,charge,10,0.0165301459283221,0.1818373154039333,0.1226524862735786,2.46719678591888,45.38702480662983,11,2.4571192321009274,3.5532068143738513,3.5532068143738513
raw_CU_diffT/TC23SIB09/TC23SIB09_45deg.parquet,TC23SIB09_45deg.parquet,TC23SIB09,SIB,sodium-ion,45.0,,45.0,charge,11,0.0165289078023627,0.1983662232062961,0.1338015270127859,2.50134945970122,45.395558591160224,11,2.495712273830594,3.36744423161646,3.36744423161646
raw_CU_diffT/TC23SIB09/TC23SIB09_45deg.parquet,TC23SIB09_45deg.parquet,TC23SIB09,SIB,sodium-ion,45.0,,45.0,charge,12,0.0165288005231065,0.2148950237294026,0.1449504953902369,2.53454814818238,45.40000419889503,11,2.5322065478976583,3.176077683330462,3.176077683330462
raw_CU_diffT/TC23SIB09/TC23SIB09_45deg.parquet,TC23SIB09_45deg.parquet,TC23SIB09,SIB,sodium-ion,45.0,,45.0,charge,13,0.0165290095661861,0.2314240332955887,0.1560996047709435,2.56927321314543,45.39274743093922,11,2.5665326735529437,2.9839718535371844,2.9839718535371844
raw_CU_diffT/TC23SIB09/TC23SIB09_45deg.parquet,TC23SIB09_45deg.parquet,TC23SIB09,SIB,sodium-ion,45.0,,45.0,charge,14,0.0165284160205834,0.2479524493161721,0.1672483137946401,2.60571545165061,45.37318339779005,11,2.598742686358333,2.798807137317567,2.798807137317567
raw_CU_diffT/TC23SIB09/TC23SIB09_45deg.parquet,TC23SIB09_45deg.parquet,TC23SIB09,SIB,sodium-ion,45.0,,45.0,charge,15,0.0165294415645077,0.2644818908806798,0.1783977145658574,2.64024971955343,45.35591690607735,11,2.6289406574375906,2.62533237417982,2.62533237417982
raw_CU_diffT/TC23SIB09/TC23SIB09_45deg.parquet,TC23SIB09_45deg.parquet,TC23SIB09,SIB,sodium-ion,45.0,,45.0,charge,16,0.0165283813869977,0.2810102722676775,0.1895464002285878,2.67173123449246,45.34969723756906,11,2.6572826934763656,2.46279878677484,2.46279878677484
raw_CU_diffT/TC23SIB09/TC23SIB09_45deg.parquet,TC23SIB09_45deg.parquet,TC23SIB09,SIB,sodium-ion,45.0,,45.0,charge,17,0.0165289758939336,0.2975392481616111,0.2006954868967643,2.69920601116653,45.35001345303868,11,2.683855520411129,2.3024621063175914,2.3024621063175914
raw_CU_diffT/TC23SIB09/TC23SIB09_45deg.parquet,TC23SIB09_45deg.parquet,TC23SIB09,SIB,sodium-ion,45.0,,45.0,charge,18,0.0165297067483699,0.314068954909981,0.2118450665391883,2.72286484663586,45.35065779005526,11,2.7086244478672925,2.128813146061205,2.128813146061205
raw_CU_diffT/TC23SIB09/TC23SIB09_45deg.parquet,TC23SIB09_45deg.parquet,TC23SIB09,SIB,sodium-ion,45.0,,45.0,charge,19,0.0165320214080897,0.3306009763180706,0.2229962074605438,2.74385252326188,45.343962182320446,11,2.7313292980354427,1.9350607755674218,1.9350607755674218
raw_CU_diffT/TC23SIB09/TC23SIB09_45deg.parquet,TC23SIB09_45deg.parquet,TC23SIB09,SIB,sodium-ion,45.0,,45.0,charge,20,0.0165307853970726,0.3471317617151432,0.2341465146706009,2.76235983810482,45.33900964088398,11,2.751779273855343,1.7399166568225013,1.7399166568225013
raw_CU_diffT/TC23SIB09/TC23SIB09_45deg.parquet,TC23SIB09_45deg.parquet,TC23SIB09,SIB,sodium-ion,45.0,,45.0,charge,21,0.0165307600687778,0.363662521783921,0.2452968047962752,2.7789591823454,45.33569505524863,11,2.77013048201264,1.564977004205943,1.564977004205943
raw_CU_diffT/TC23SIB09/TC23SIB09_45deg.parquet,TC23SIB09_45deg.parquet,TC23SIB09,SIB,sodium-ion,45.0,,45.0,charge,22,0.0165293038223444,0.3801918256062654,0.2564461126579664,2.79365055598362,45.32945450276243,11,2.7866777906913374,1.4195830968421888,1.4195830968421888
raw_CU_diffT/TC23SIB09/TC23SIB09_45deg.parquet,TC23SIB09_45deg.parquet,TC23SIB09,SIB,sodium-ion,45.0,,45.0,charge,23,0.0165295667384302,0.3967213923446956,0.267595597861209,2.80700635020018,45.32244356353592,11,2.801785448824613,1.301353803306796,1.301353803306796
raw_CU_diffT/TC23SIB09/TC23SIB09_45deg.parquet,TC23SIB09_45deg.parquet,TC23SIB09,SIB,sodium-ion,45.0,,45.0,charge,24,0.0165291301809007,0.4132505225255963,0.2787447885986745,2.81902656499508,45.32150367403315,11,2.8156962890345865,1.1994840756292575,1.1994840756292575
raw_CU_diffT/TC23SIB09/TC23SIB09_45deg.parquet,TC23SIB09_45deg.parquet,TC23SIB09,SIB,sodium-ion,45.0,,45.0,charge,25,0.0165287609969503,0.4297792835225466,0.2898937303150338,2.83066518566951,45.322242486187854,11,2.8285317276323183,1.11004570445769,1.11004570445769
raw_CU_diffT/TC23SIB09/TC23SIB09_45deg.parquet,TC23SIB09_45deg.parquet,TC23SIB09,SIB,sodium-ion,45.0,,45.0,charge,26,0.0165286348247615,0.4463079183473081,0.3010425869260197,2.8421130092837,45.32717375690608,11,2.8404478713034567,1.0361147155990693,1.0361147155990693
raw_CU_diffT/TC23SIB09/TC23SIB09_45deg.parquet,TC23SIB09_45deg.parquet,TC23SIB09,SIB,sodium-ion,45.0,,45.0,charge,27,0.0165298577023176,0.4628377760496257,0.312192268389552,2.85375162995813,45.33326591160221,11,2.8516355171082366,0.9824541472829509,0.9824541472829509
raw_CU_diffT/TC23SIB09/TC23SIB09_45deg.parquet,TC23SIB09_45deg.parquet,TC23SIB09,SIB,sodium-ion,45.0,,45.0,charge,28,0.0165280764921107,0.4793658525417364,0.3233407483952869,2.86539025063256,45.33991897790057,11,2.862354842856072,0.9537127523120432,0.9537127523120432
raw_CU_diffT/TC23SIB09/TC23SIB09_45deg.parquet,TC23SIB09_45deg.parquet,TC23SIB09,SIB,sodium-ion,45.0,,45.0,charge,29,0.0165285577343622,0.4958944102760986,0.3344895530074345,2.87588408894557,45.34203,11,2.8729007167309644,0.948286806446049,0.948286806446049
raw_CU_diffT/TC23SIB09/TC23SIB09_45deg.parquet,TC23SIB09_45deg.parquet,TC23SIB09,SIB,sodium-ion,45.0,,45.0,charge,30,0.0165273982805721,0.5124218085566707,0.3456375755474878,2.88504234783693,45.33858718232044,11,2.883498626167741,0.9638439519704889,0.9638439519704889
raw_CU_diffT/TC23SIB09/TC23SIB09_45deg.parquet,TC23SIB09_45deg.parquet,TC23SIB09,SIB,sodium-ion,45.0,,45.0,charge,31,0.0165285643618625,0.5289503729185332,0.3567863846300017,2.89343741848734,45.33658099447515,11,2.8943914037885192,0.9965168445981476,0.9965168445981476
raw_CU_diffT/TC23SIB09/TC23SIB09_45deg.parquet,TC23SIB09_45deg.parquet,TC23SIB09,SIB,sodium-ion,45.0,,45.0,charge,32,0.0165274659681234,0.5454778388866566,0.3679344528265058,2.90202328619798,45.33808022099448,11,2.9057178110916526,1.0393293215337565,1.0393293215337565
raw_CU_diffT/TC23SIB09/TC23SIB09_45deg.parquet,TC23SIB09_45deg.parquet,TC23SIB09,SIB,sodium-ion,45.0,,45.0,charge,33,0.0165276597028411,0.5620054985894977,0.3790826517005046,2.91156313920981,45.34274828729282,11,2.9175645740136136,1.0897389258065857,1.0897389258065857
raw_CU_diffT/TC23SIB09/TC23SIB09_45deg.parquet,TC23SIB09_45deg.parquet,TC23SIB09,SIB,sodium-ion,45.0,,45.0,charge,34,0.0165320077451919,0.5785375063346896,0.3902337834059939,2.923010962824,45.3447432320442,11,2.9300184184908726,1.1502764836411359,1.1502764836411359
raw_CU_diffT/TC23SIB09/TC23SIB09_45deg.parquet,TC23SIB09_45deg.parquet,TC23SIB09,SIB,sodium-ion,45.0,,45.0,charge,35,0.0165317189238677,0.5950692252585573,0.4013847202963902,2.93560356879962,45.345968895027625,11,2.9432181060217832,1.2257839105811286,1.2257839105811286
raw_CU_diffT/TC23SIB09/TC23SIB09_45deg.parquet,TC23SIB09_45deg.parquet,TC23SIB09,SIB,sodium-ion,45.0,,45.0,charge,36,0.0165302895886437,0.611599514847201,0.4125346930748903,2.95048573949807,45.34738370165747,11,2.957354433666583,1.3143999959403345,1.3143999959403345
raw_CU_diffT/TC23SIB09/TC23SIB09_45deg.parquet,TC23SIB09_45deg.parquet,TC23SIB09,SIB,sodium-ion,45.0,,45.0,charge,37,0.0165327312964869,0.6281322461436879,0.423686312828529,2.96670348961817,45.3457258563536,11,2.972531472549036,1.407645419684627,1.407645419684627
raw_CU_diffT/TC23SIB09/TC23SIB09_45deg.parquet,TC23SIB09_45deg.parquet,TC23SIB09,SIB,sodium-ion,45.0,,45.0,charge,38,0.0165324706069731,0.644664716750661,0.4348377567424784,2.9840660220997,45.343434640883984,11,2.9887492226691426,1.4987747407424195,1.4987747407424195
raw_CU_diffT/TC23SIB09/TC23SIB09_45deg.parquet,TC23SIB09_45deg.parquet,TC23SIB09,SIB,sodium-ion,45.0,,45.0,charge,39,0.0165298289435853,0.6611945456942463,0.445987418807737,3.00238253988241,45.346422016574586,11,3.0059556484650205,1.5820604810262182,1.5820604810262182
raw_CU_diffT/TC23SIB09/TC23SIB09_45deg.parquet,TC23SIB09_45deg.parquet,TC23SIB09,SIB,sodium-ion,45.0,,45.0,charge,40,0.0165309289636814,0.6777254746579277,0.4571378228560118,3.02108065178559,45.35118552486189,11,3.024029333625611,1.6566614646731637,1.6566614646731637
raw_CU_diffT/TC23SIB09/TC23SIB09_45deg.parquet,TC23SIB09_45deg.parquet,TC23SIB09,SIB,sodium-ion,45.0,,45.0,charge,41,0.0165312373917206,0.6942567120496482,0.4682884349444556,3.04054195192972,45.35500837016575,11,3.042900897401735,1.7188760050872816,1.7188760050872816
raw_CU_diffT/TC23SIB09/TC23SIB09_45deg.parquet,TC23SIB09_45deg.parquet,TC23SIB09,SIB,sodium-ion,45.0,,45.0,charge,42,0.0165310907914819,0.7107878028411301,0.4794389481484449,3.06038484619432,45.35697237569061,11,3.0623621975458635,1.7663280662447391,1.7663280662447391
raw_CU_diffT/TC23SIB09/TC23SIB09_45deg.parquet,TC23SIB09_45deg.parquet,TC23SIB09,SIB,sodium-ion,45.0,,45.0,charge,43,0.0165310838185132,0.7273188866596433,0.4905894566490434,3.08041853751916,45.35909433701658,11,3.0822918177469365,1.8052007702871435,1.8052007702871435
raw_CU_diffT/TC23SIB09/TC23SIB09_45deg.parquet,TC23SIB09_45deg.parquet,TC23SIB09,SIB,sodium-ion,45.0,,45.0,charge,44,0.0165313790800361,0.7438502657396794,0.5017401643087628,3.10083382296447,45.36224185082873,11,3.1026203772557763,1.8364129981923156,1.8364129981923156
raw_CU_diffT/TC23SIB09/TC23SIB09_45deg.parquet,TC23SIB09_45deg.parquet,TC23SIB09,SIB,sodium-ion,45.0,,45.0,charge,45,0.0165292928260985,0.7603795585657779,0.5128894647532917,3.12182149959049,45.36622428176796,11,3.123243804948618,1.8627956035651891,1.8627956035651891
raw_CU_diffT/TC23SIB09/TC23SIB09_45deg.parquet,TC23SIB09_45deg.parquet,TC23SIB09,SIB,sodium-ion,45.0,,45.0,charge,46,0.0165324228041711,0.776911981369949,0.5240408764234055,3.14319077033699,45.36872720994475,11,3.1441621008254628,1.8845201367620064,1.8845201367620064
raw_CU_diffT/TC23SIB09/TC23SIB09_45deg.parquet,TC23SIB09_45deg.parquet,TC23SIB09,SIB,sodium-ion,45.0,,45.0,charge,47,0.0165302940416884,0.7934422754116374,0.5351908522055631,3.16456004108348,45.37326754143646,11,3.165271193762544,1.9008651484014365,1.9008651484014365
raw_CU_diffT/TC23SIB09/TC23SIB09_45deg.parquet,TC23SIB09_45deg.parquet,TC23SIB09,SIB,sodium-ion,45.0,,45.0,charge,48,0.0165321795212782,0.8099744549329155,0.5463420997770615,3.18592931182997,45.37421820441988,11,3.186553738572566,1.9147282023032233,1.9147282023032233
raw_CU_diffT/TC23SIB09/TC23SIB09_45deg.parquet,TC23SIB09_45deg.parquet,TC23SIB09,SIB,sodium-ion,45.0,,45.0,charge,49,0.0165326677891893,0.8265071227221048,0.5574936766939044,3.20768017669694,45.371843425414376,11,3.2079750448809423,1.9248095191239258,1.9248095191239258
raw_CU_diffT/TC23SIB09/TC23SIB09_45deg.parquet,TC23SIB09_45deg.parquet,TC23SIB09,SIB,sodium-ion,45.0,,45.0,charge,50,0.0165326798696659,0.8430398025917707,0.5686452617592423,3.22924024450367,45.36803022099448,11,3.2294830771257907,1.9295995359420886,1.9295995359420886
raw_CU_diffT/TC23SIB09/TC23SIB09_45deg.parquet,TC23SIB09_45deg.parquet,TC23SIB09,SIB,sodium-ion,45.0,,45.0,charge,51,0.0165305482074501,0.8595703507992208,0.5797954089807029,3.25118190643088,45.36807248618784,11,3.2510084545579336,1.9296890373734357,1.9296890373734357
raw_CU_diffT/TC23SIB09/TC23SIB09_45deg.parquet,TC23SIB09_45deg.parquet,TC23SIB09,SIB,sodium-ion,45.0,,45.0,charge,52,0.0165311448644565,0.8761014956636773,0.5909459586578701,3.27274197423761,45.36646665745856,11,3.2725164868027807,1.9265798321392822,1.9265798321392822
raw_CU_diffT/TC23SIB09/TC23SIB09_45deg.parquet,TC23SIB09_45deg.parquet,TC23SIB09,SIB,sodium-ion,45.0,,45.0,charge,53,0.0165305128728739,0.8926320085365512,0.6020960820455339,3.29449283910457,45.36209419889502,11,3.293972483485746,1.9205072766766307,1.9205072766766307
raw_CU_diffT/TC23SIB09/TC23SIB09_45deg.parquet,TC23SIB09_45deg.parquet,TC23SIB09,SIB,sodium-ion,45.0,,45.0,charge,54,0.0165285608225523,0.9091605693591036,0.6132448887407203,3.3160529069113,45.357606657458575,11,3.315341754232241,1.9095816696456893,1.9095816696456893
raw_CU_diffT/TC23SIB09/TC23SIB09_45deg.parquet,TC23SIB09_45deg.parquet,TC23SIB09,SIB,sodium-ion,45.0,,45.0,charge,55,0.0165311586006557,0.9256917279597592,0.6243954476831969,3.3374221776578,45.3595593922652,11,3.3365549182930874,1.894616327857193,1.894616327857193
raw_CU_diffT/TC23SIB09/TC23SIB09_45deg.parquet,TC23SIB09_45deg.parquet,TC23SIB09,SIB,sodium-ion,45.0,,45.0,charge,56,0.0165318009927943,0.9422235289525536,0.6355464399305362,3.35860065134406,45.3658231767956,11,3.3575946304809907,1.8751932423785433,1.8751932423785433
raw_CU_diffT/TC23SIB09/TC23SIB09_45deg.parquet,TC23SIB09_45deg.parquet,TC23SIB09,SIB,sodium-ion,45.0,,45.0,charge,57,0.0165307730879366,0.95875430204049,0.6466967388378633,3.37977912503031,45.372307679558006,11,3.378374164859481,1.8548833521599875,1.8548833521599875
raw_CU_diffT/TC23SIB09/TC23SIB09_45deg.parquet,TC23SIB09_45deg.parquet,TC23SIB09,SIB,sodium-ion,45.0,,45.0,charge,58,0.0165334066504047,0.9752877086908948,0.6578488141296678,3.4005760045961,45.37189643646409,11,3.3989629021777334,1.835447749282423,1.835447749282423
raw_CU_diffT/TC23SIB09/TC23SIB09_45deg.parquet,TC23SIB09_45deg.parquet,TC23SIB09,SIB,sodium-ion,45.0,,45.0,charge,59,0.0165305780524082,0.991818286743303,0.6689989814820805,3.42099129004141,45.371600690607735,11,3.4193088068738677,1.8146295715383474,1.8146295715383474
raw_CU_diffT/TC23SIB09/TC23SIB09_45deg.parquet,TC23SIB09_45deg.parquet,TC23SIB09,SIB,sodium-ion,45.0,,45.0,charge,60,0.0165301444296274,1.0083484311729305,0.680148856348256,3.44102498136625,45.37015458563536,11,3.439429224135178,1.7951963876663797,1.7951963876663797
raw_CU_diffT/TC23SIB09/TC23SIB09_45deg.parquet,TC23SIB09_45deg.parquet,TC23SIB09,SIB,sodium-ion,45.0,,45.0,charge,61,0.0165303631671601,1.0248787943400903,0.6912988787567671,3.46067707857061,45.36826314917127,11,3.4593414991489566,1.7772632785940914,1.7772632785940914
raw_CU_diffT/TC23SIB09/TC23SIB09_45deg.parquet,TC23SIB09_45deg.parquet,TC23SIB09,SIB,sodium-ion,45.0,,45.0,charge,62,0.0165309546401571,1.0414097489802474,0.702449300124279,3.47975678459427,45.36787193370166,11,3.4790629771024983,1.7617162583487413,1.7617162583487413
raw_CU_diffT/TC23SIB09/TC23SIB09_45deg.parquet,TC23SIB09_45deg.parquet,TC23SIB09,SIB,sodium-ion,45.0,,45.0,charge,63,0.0165301844443465,1.0579399334245938,0.7135992019810904,3.49921808473839,45.37277270718233,11,3.4986283483703917,1.7508894219605793,1.7508894219605793
raw_CU_diffT/TC23SIB09/TC23SIB09_45deg.parquet,TC23SIB09_45deg.parquet,TC23SIB09,SIB,sodium-ion,45.0,,45.0,charge,64,0.0165297814511008,1.0744697148756943,0.7247488320118279,3.51829779076205,45.37835613259667,11,3.518106993701815,1.7461879740186248,1.7461879740186248
raw_CU_diffT/TC23SIB09/TC23SIB09_45deg.parquet,TC23SIB09_45deg.parquet,TC23SIB09,SIB,sodium-ion,45.0,,45.0,charge,65,0.0165308401033934,1.091000554979088,0.7358991761222664,3.53737749678571,45.38336856353591,11,3.537568293845943,1.7484636440187273,1.7484636440187273
raw_CU_diffT/TC23SIB09/TC23SIB09_45deg.parquet,TC23SIB09_45deg.parquet,TC23SIB09,SIB,sodium-ion,45.0,,45.0,charge,66,0.0165308725871629,1.107531427566251,0.7470495421435821,3.55645720280936,45.38572417127071,11,3.5570989747392487,1.7578495770229665,1.7578495770229665
raw_CU_diffT/TC23SIB09/TC23SIB09_45deg.parquet,TC23SIB09_45deg.parquet,TC23SIB09,SIB,sodium-ion,45.0,,45.0,charge,67,0.0165298600798121,1.124061287646063,0.7581992252107764,3.57553690883302,45.38873511049725,11,3.576768417130907,1.7758369354368995,1.7758369354368995
raw_CU_diffT/TC23SIB09/TC23SIB09_45deg.parquet,TC23SIB09_45deg.parquet,TC23SIB09,SIB,sodium-ion,45.0,,45.0,charge,68,0.0165290563554472,1.1405903440015102,0.7693483661516675,3.59499820897714,45.39169237569062,11,3.5966980373319797,1.7998556730325106,1.7998556730325106
raw_CU_diffT/TC23SIB09/TC23SIB09_45deg.parquet,TC23SIB09_45deg.parquet,TC23SIB09,SIB,sodium-ion,45.0,,45.0,charge,69,0.0165315544504496,1.1571218984519598,0.7804991921018334,3.61484110324175,45.39407964088398,11,3.616905180529761,1.8300847446145667,1.8300847446145667
raw_CU_diffT/TC23SIB09/TC23SIB09_45deg.parquet,TC23SIB09_45deg.parquet,TC23SIB09,SIB,sodium-ion,45.0,,45.0,charge,70,0.0165310084307222,1.173652906882682,0.7916496497520331,3.63506559162682,45.39807185082873,11,3.637511263035309,1.8689726378668468,1.8689726378668468
raw_CU_diffT/TC23SIB09/TC23SIB09_45deg.parquet,TC23SIB09_45deg.parquet,TC23SIB09,SIB,sodium-ion,45.0,,45.0,charge,71,0.0165315395416429,1.190184446424325,0.8028004656459452,3.65586247119261,45.40620400552487,11,3.6585856655978004,1.9140444282570002,1.9140444282570002
raw_CU_diffT/TC23SIB09/TC23SIB09_45deg.parquet,TC23SIB09_45deg.parquet,TC23SIB09,SIB,sodium-ion,45.0,,45.0,charge,72,0.0165316845029373,1.2067161309272625,0.813951379318815,3.67704094487886,45.41371193370166,11,3.680197768966415,1.9646411943952842,1.9646411943952842
raw_CU_diffT/TC23SIB09/TC23SIB09_45deg.parquet,TC23SIB09_45deg.parquet,TC23SIB09,SIB,sodium-ion,45.0,,45.0,charge,73,0.0165308427173538,1.223246973644616,0.825101725192416,3.69898260680607,45.41979367403315,11,3.702399608703032,2.0191020574328604,2.0191020574328604
raw_CU_diffT/TC23SIB09/TC23SIB09_45deg.parquet,TC23SIB09_45deg.parquet,TC23SIB09,SIB,sodium-ion,45.0,,45.0,charge,74,0.0165313668676949,1.239778340512311,0.8362524246146952,3.72149665991398,45.42338422651934,11,3.7252258751822422,2.0765930514288584,2.0765930514288584
raw_CU_diffT/TC23SIB09/TC23SIB09_45deg.parquet,TC23SIB09_45deg.parquet,TC23SIB09,SIB,sodium-ion,45.0,,45.0,charge,75,0.0165318668222964,1.2563102073346075,0.8474034612651983,3.74496469832308,45.42771364640884,11,3.7487112587786315,2.1341261127153643,2.1341261127153643
raw_CU_diffT/TC23SIB09/TC23SIB09_45deg.parquet,TC23SIB09_45deg.parquet,TC23SIB09,SIB,sodium-ion,45.0,,45.0,charge,76,0.0165317022887513,1.2728419096233587,0.8585543869349141,3.76919592497312,45.42882279005526,11,3.7728210691176147,2.1877609833391887,2.1877609833391887
raw_CU_diffT/TC23SIB09/TC23SIB09_45deg.parquet,TC23SIB09_45deg.parquet,TC23SIB09,SIB,sodium-ion,45.0,,45.0,charge,77,0.0165322926808463,1.289374202304205,0.8697057108345433,3.79419033986411,45.4272699723757,11,3.7975032706373058,2.232138948919328,2.232138948919328
raw_CU_diffT/TC23SIB09/TC23SIB09_45deg.parquet,TC23SIB09_45deg.parquet,TC23SIB09,SIB,sodium-ion,45.0,,45.0,charge,78,0.016531037689299,1.305905239993504,0.8808561882201708,3.81975714593581,45.42805190607736,11,3.822601756652061,2.258594546659424,2.258594546659424
raw_CU_diffT/TC23SIB09/TC23SIB09_45deg.parquet,TC23SIB09_45deg.parquet,TC23SIB09,SIB,sodium-ion,45.0,,45.0,charge,79,0.0165320867247064,1.3224373267182103,0.8920073731987397,3.84608714024845,45.43347922651934,11,3.8478736945397576,2.260106761800728,2.260106761800728
raw_CU_diffT/TC23SIB09/TC23SIB09_45deg.parquet,TC23SIB09_45deg.parquet,TC23SIB09,SIB,sodium-ion,45.0,,45.0,charge,80,0.0165316758966207,1.338969002614831,0.9031582810664966,3.87318032280204,45.43989820441988,11,3.8730068709291,2.2290726982731996,2.2290726982731996
raw_CU_diffT/TC23SIB09/TC23SIB09_45deg.parquet,TC23SIB09_45deg.parquet,TC23SIB09,SIB,sodium-ion,45.0,,45.0,charge,81,0.0165309536079503,1.3554999562227814,0.9143087017377668,3.90027350535563,45.44514624309393,11,3.8975850013250266,2.131890638057911,2.131890638057911
raw_CU_diffT/TC23SIB09/TC23SIB09_45deg.parquet,TC23SIB09_45deg.parquet,TC23SIB09,SIB,sodium-ion,45.0,,45.0,charge,82,0.0165311054237032,1.3720310616464846,0.9254592248114482,3.92736668790922,45.45027831491713,11,3.9205500293025906,1.9732528190252197,1.9732528190252197
raw_CU_diffT/TC23SIB09/TC23SIB09_45deg.parquet,TC23SIB09_45deg.parquet,TC23SIB09,SIB,sodium-ion,45.0,,45.0,charge,83,0.0165303957048117,1.3885614573512963,0.936609269167181,3.95312429104116,45.45717370165745,11,3.9415897414904935,1.7927654915673656,1.7927654915673656
raw_CU_diffT/TC23SIB09/TC23SIB09_45deg.parquet,TC23SIB09_45deg.parquet,TC23SIB09,SIB,sodium-ion,45.0,,45.0,charge,84,0.0165320841742199,1.405093541525516,0.9477604524254016,3.97697392357073,45.46505160220994,11,3.9605306860157943,1.598278579310346,1.598278579310346
raw_CU_diffT/TC23SIB09/TC23SIB09_45deg.parquet,TC23SIB09_45deg.parquet,TC23SIB09,SIB,sodium-ion,45.0,,45.0,charge,85,0.0165309866000652,1.4216245281255813,0.958910895350437,3.99796160019675,45.46948662983425,11,3.9772341013801396,1.410630110813031,1.410630110813031
raw_CU_diffT/TC23SIB09/TC23SIB09_45deg.parquet,TC23SIB09_45deg.parquet,TC23SIB09,SIB,sodium-ion,45.0,,45.0,charge,86,0.0160604131219044,1.4376849412474857,0.9697439281391502,4.01532413267827,45.474471878453045,11,3.9915959164597647,1.858539405227532,1.858539405227532
raw_CU_diffT/TC23SIB09/TC23SIB09_45deg.parquet,TC23SIB09_45deg.parquet,TC23SIB09,SIB,sodium-ion,45.0,,45.0,charge,87,0.0083346308384746,1.4460195720859603,0.975365784094516,4.02181123272632,45.459496408839776,11,4.003598786067373,2.317278061245588,2.317278061245588
raw_CU_diffT/TC23SIB09/TC23SIB09_45deg.parquet,TC23SIB09_45deg.parquet,TC23SIB09,SIB,sodium-ion,45.0,,45.0,charge,88,0.0058273424539475,1.4518469145399078,0.9792964296760158,4.02562717393105,45.445295552486186,11,4.013208019828378,2.447149302697653,2.447149302697653
raw_CU_diffT/TC23SIB09/TC23SIB09_45deg.parquet,TC23SIB09_45deg.parquet,TC23SIB09,SIB,sodium-ion,45.0,,45.0,charge,89,0.0044415426462784,1.4562884571861865,0.9822923287699176,4.02810753571412,45.42618226519337,11,4.020545034053838,2.2810907804462204,2.2810907804462204
raw_CU_diffT/TC23SIB09/TC23SIB09_45deg.parquet,TC23SIB09_45deg.parquet,TC23SIB09,SIB,sodium-ion,45.0,,45.0,charge,90,0.003609096986586,1.4598975541727723,0.9847267285388756,4.02982470925625,45.403162679558015,11,4.025765935429401,1.8820831370819633,1.8820831370819633
raw_CU_diffT/TC23SIB09/TC23SIB09_45deg.parquet,TC23SIB09_45deg.parquet,TC23SIB09,SIB,sodium-ion,45.0,,45.0,charge,91,0.0029802791062031,1.4628778332789754,0.9867369795225804,4.03116028867791,45.38388917127073,11,4.0291135565771885,1.329985932331283,1.329985932331283
raw_CU_diffT/TC23SIB09/TC23SIB09_45deg.parquet,TC23SIB09_45deg.parquet,TC23SIB09,SIB,sodium-ion,45.0,,45.0,charge,92,0.0025691480181698,1.4654469812971451,0.9884699153137484,4.03230507103933,45.373332817679554,11,4.030917456055788,0.9257169781405992,0.9257169781405992
raw_CU_diffT/TC23SIB09/TC23SIB09_45deg.parquet,TC23SIB09_45deg.parquet,TC23SIB09,SIB,sodium-ion,45.0,,45.0,charge,93,0.0022440335416473,1.4676910148387925,0.989983555638634,4.03306825928027,45.37093740331492,11,4.0321663095409725,0.7485949811803039,0.7485949811803039
raw_CU_diffT/TC23SIB09/TC23SIB09_45deg.parquet,TC23SIB09_45deg.parquet,TC23SIB09,SIB,sodium-ion,45.0,,45.0,charge,94,0.0020032876149187,1.4696943024537112,0.9913348085767067,4.03383144752122,45.37601348066299,11,4.0330856044675665,0.6390334375778366,0.6390334375778366
raw_CU_diffT/TC23SIB09/TC23SIB09_45deg.parquet,TC23SIB09_45deg.parquet,TC23SIB09,SIB,sodium-ion,45.0,,45.0,charge,95,0.0017939015827159,1.4714882040364272,0.9925448269316384,4.03440383870193,45.3864529281768,11,4.033814102333924,0.5749732285034952,0.5749732285034952
raw_CU_diffT/TC23SIB09/TC23SIB09_45deg.parquet,TC23SIB09_45deg.parquet,TC23SIB09,SIB,sodium-ion,45.0,,45.0,charge,96,0.0016355685307868,1.473123772567214,0.9936480468418432,4.0347854328224,45.39718339779005,11,4.034421183889223,0.5150990385918703,0.5150990385918703
raw_CU_diffT/TC23SIB09/TC23SIB09_45deg.parquet,TC23SIB09_45deg.parquet,TC23SIB09,SIB,sodium-ion,45.0,,45.0,charge,97,0.0014906147899584,1.4746143873571724,0.9946534928893634,4.03516702694287,45.40489453038676,11,4.034906849133461,0.4651183933460743,0.4651183933460743
