Repository: DNV007/delivered-energy-decomposition

# Three-term energy accounting for a cold commercial sodium-ion 18650 cell

This repository holds the analysis code and the derived data behind a reanalysis
of a public commercial-cell archive. No new measurements were made. The
manuscript reporting the work is not distributed here; what is here is
everything needed to regenerate its numbers from the raw archive and to check
them.

**Source data.** Droese, D., Schlösser, A., Otto, M. *Dataset: Evaluation of
Commercial Sodium-Ion Batteries by State-of-the-Art Lithium-Ion Battery
Configurations.* Technische Universität Berlin, DepositOnce, 2025.
DOI [10.14279/depositonce-25036](https://doi.org/10.14279/depositonce-25036),
CC BY 4.0.

File: data_processed/ocv/ocv_slope_points.csv (part 84 of 85)
member_path,file_name,cell_id,cell_family,chemistry_type,temperature_deg_c,voltage_v,ambient_temperature_from_file_deg_c,direction,segment_index,segment_capacity_ah,cumulative_capacity_ah,soc_fraction_by_capacity,ocv_voltage_v,ocv_temperature_mean_deg_c,smoothing_window_segments,smoothed_ocv_voltage_v,dv_dcapacity_fraction_v,abs_dv_dcapacity_fraction_v
raw_CU_diffT/TC23SIB09/TC23SIB09_45deg.parquet,TC23SIB09_45deg.parquet,TC23SIB09,SIB,sodium-ion,45.0,,45.0,charge,98,0.0013757986072808,1.4759901859644533,0.99558149339036,4.03554862106335,45.40566486187845,11,4.0353231336285225,0.42445413741324955,0.42445413741324955
raw_CU_diffT/TC23SIB09/TC23SIB09_45deg.parquet,TC23SIB09_45deg.parquet,TC23SIB09,SIB,sodium-ion,45.0,,45.0,charge,99,0.0012792915174285,1.4772694774818818,0.9964443981518648,4.03573941812358,45.40524276243094,11,4.035670037374406,0.3126196500002152,0.3126196500002152
raw_CU_diffT/TC23SIB09/TC23SIB09_45deg.parquet,TC23SIB09_45deg.parquet,TC23SIB09,SIB,sodium-ion,45.0,,45.0,charge,100,0.001186726869722,1.478456204351604,0.9972448664208542,4.03612101224406,45.39914878453038,11,4.0358538963597255,0.22158643847660642,0.22158643847660642
raw_CU_diffT/TC23SIB09/TC23SIB09_45deg.parquet,TC23SIB09_45deg.parquet,TC23SIB09,SIB,sodium-ion,45.0,,45.0,charge,101,0.0011163715759111,1.479572575927515,0.9979978787994548,4.03650260636453,45.39193662983426,11,4.0360150138772575,0.2168376093968618,0.2168376093968618
raw_CU_diffT/TC23SIB09/TC23SIB09_45deg.parquet,TC23SIB09_45deg.parquet,TC23SIB09,SIB,sodium-ion,45.0,,45.0,charge,102,0.0010380546172455,1.4806106305447604,0.9986980650038656,4.03650260636453,45.38764668508288,11,4.036168711509115,0.21670119435611923,0.21670119435611923
raw_CU_diffT/TC23SIB09/TC23SIB09_45deg.parquet,TC23SIB09_45deg.parquet,TC23SIB09,SIB,sodium-ion,45.0,,45.0,charge,103,0.0009912576905812,1.4816018882353417,0.9993666858533184,4.036884200485,45.38449767955802,11,4.036311809304293,0.20725358552863327,0.20725358552863327
raw_CU_diffT/TC23SIB09/TC23SIB09_45deg.parquet,TC23SIB09_45deg.parquet,TC23SIB09,SIB,sodium-ion,45.0,,45.0,charge,104,0.0009389140631285,1.48254080229847,1.0,4.036884200485,45.38134248618784,11,4.03643900734445,0.2008450953183351,0.2008450953183351
raw_CU_diffT/TC23SIB09/TC23SIB09_45deg.parquet,TC23SIB09_45deg.parquet,TC23SIB09,SIB,sodium-ion,45.0,,45.0,discharge,0,0.0165310139380222,0.0165310139380222,0.0101729663466646,4.0347854328224,45.42857933701658,1,4.0347854328224,-3.1320226099681228,3.1320226099681228
raw_CU_diffT/TC23SIB09/TC23SIB09_45deg.parquet,TC23SIB09_45deg.parquet,TC23SIB09,SIB,sodium-ion,45.0,,45.0,discharge,1,0.0165316097916394,0.0330626237296615,0.0203462993737288,4.0029223237629,45.453436104972376,1,4.0029223237629,-2.794547902383215,2.794547902383215
raw_CU_diffT/TC23SIB09/TC23SIB09_45deg.parquet,TC23SIB09_45deg.parquet,TC23SIB09,SIB,sodium-ion,45.0,,45.0,discharge,2,0.0165299162914181,0.0495925400210797,0.0305185902432566,3.97792790887191,45.47847301104972,1,3.97792790887191,-2.1849620704953168,2.1849620704953168
raw_CU_diffT/TC23SIB09/TC23SIB09_45deg.parquet,TC23SIB09_45deg.parquet,TC23SIB09,SIB,sodium-ion,45.0,,45.0,discharge,3,0.0165334578485037,0.0661259978695834,0.0406930605399618,3.95846660872778,45.4924444198895,1,3.95846660872778,-1.6878037314431253,1.6878037314431253
raw_CU_diffT/TC23SIB09/TC23SIB09_45deg.parquet,TC23SIB09_45deg.parquet,TC23SIB09,SIB,sodium-ion,45.0,,45.0,discharge,4,0.0165314271061755,0.0826574249757589,0.0508662811448187,3.94358443802933,45.48201143646409,1,3.94358443802933,-1.3034956289308468,1.3034956289308468
raw_CU_diffT/TC23SIB09/TC23SIB09_45deg.parquet,TC23SIB09_45deg.parquet,TC23SIB09,SIB,sodium-ion,45.0,,45.0,discharge,5,0.0165302624029947,0.0991876873787536,0.0610387850068123,3.9319458173549,45.4608493922652,1,3.9319458173549,-1.0784953906052408,1.0784953906052408
raw_CU_diffT/TC23SIB09/TC23SIB09_45deg.parquet,TC23SIB09_45deg.parquet,TC23SIB09,SIB,sodium-ion,45.0,,45.0,discharge,6,0.0165296874931498,0.1157173748719034,0.0712109350769256,3.92164277610213,45.44714317679558,1,3.92164277610213,-1.0785471070783217,1.0785471070783217
raw_CU_diffT/TC23SIB09/TC23SIB09_45deg.parquet,TC23SIB09_45deg.parquet,TC23SIB09,SIB,sodium-ion,45.0,,45.0,discharge,7,0.016528849231415,0.1322462241033184,0.0813825692919044,3.91000415542769,45.43946582872928,1,3.91000415542769,-1.2379432552215803,1.2379432552215803
raw_CU_diffT/TC23SIB09/TC23SIB09_45deg.parquet,TC23SIB09_45deg.parquet,TC23SIB09,SIB,sodium-ion,45.0,,45.0,discharge,8,0.0165304452883521,0.1487766693916705,0.0915551856991172,3.8964575641509,45.43980331491713,1,3.8964575641509,-1.4723360954419036,1.4723360954419036
raw_CU_diffT/TC23SIB09/TC23SIB09_45deg.parquet,TC23SIB09_45deg.parquet,TC23SIB09,SIB,sodium-ion,45.0,,45.0,discharge,9,0.0165305544583434,0.1653072238500139,0.1017278692880922,3.88004901697056,45.45217925414365,1,3.88004901697056,-1.7723212043333945,1.7723212043333945
raw_CU_diffT/TC23SIB09/TC23SIB09_45deg.parquet,TC23SIB09_45deg.parquet,TC23SIB09,SIB,sodium-ion,45.0,,45.0,discharge,10,0.0165322010166365,0.1818394248666504,0.1119015661471645,3.86039691976619,45.4622429558011,1,3.86039691976619,-2.062926969952599,2.062926969952599
raw_CU_diffT/TC23SIB09/TC23SIB09_45deg.parquet,TC23SIB09_45deg.parquet,TC23SIB09,SIB,sodium-ion,45.0,,45.0,discharge,11,0.0165323170023217,0.198371741868972,0.1220753343822866,3.83807366371851,45.46477781767956,1,3.83807366371851,-2.2974751038213412,2.2974751038213412
raw_CU_diffT/TC23SIB09/TC23SIB09_45deg.parquet,TC23SIB09_45deg.parquet,TC23SIB09,SIB,sodium-ion,45.0,,45.0,discharge,12,0.0165305786440193,0.2149023205129913,0.1322480328548052,3.81365164000824,45.46284505524861,1,3.81365164000824,-2.4569397069444108,2.4569397069444108
raw_CU_diffT/TC23SIB09/TC23SIB09_45deg.parquet,TC23SIB09_45deg.parquet,TC23SIB09,SIB,sodium-ion,45.0,,45.0,discharge,13,0.0165314743124298,0.2314337948254211,0.1424212825097638,3.78808483393654,45.459423895027626,1,3.78808483393654,-2.5225275652917105,2.5225275652917105
raw_CU_diffT/TC23SIB09/TC23SIB09_45deg.parquet,TC23SIB09_45deg.parquet,TC23SIB09,SIB,sodium-ion,45.0,,45.0,discharge,14,0.0165313488792688,0.2479651437046899,0.1525944549748216,3.7623272308046,45.45541082872929,1,3.7623272308046,-2.5133061658701763,2.5133061658701763
raw_CU_diffT/TC23SIB09/TC23SIB09_45deg.parquet,TC23SIB09_45deg.parquet,TC23SIB09,SIB,sodium-ion,45.0,,45.0,discharge,15,0.0165293918556488,0.2644945355603387,0.1627664231135446,3.73695122179314,45.4495605801105,1,3.73695122179314,-2.4664860143049907,2.4664860143049907
raw_CU_diffT/TC23SIB09/TC23SIB09_45deg.parquet,TC23SIB09_45deg.parquet,TC23SIB09,SIB,sodium-ion,45.0,,45.0,discharge,16,0.016530465633678,0.2810250011940167,0.1729390520410006,3.71214760396239,45.44723718232044,1,3.71214760396239,-2.419460701217787,2.419460701217787
raw_CU_diffT/TC23SIB09/TC23SIB09_45deg.parquet,TC23SIB09_45deg.parquet,TC23SIB09,SIB,sodium-ion,45.0,,45.0,discharge,17,0.0165312090773233,0.29755621027134,0.1831121384737985,3.68772558025211,45.4500570718232,1,3.68772558025211,-2.344405564564397,2.344405564564397
raw_CU_diffT/TC23SIB09/TC23SIB09_45deg.parquet,TC23SIB09_45deg.parquet,TC23SIB09,SIB,sodium-ion,45.0,,45.0,discharge,18,0.0165309063274454,0.3140871165987854,0.1932850385983439,3.66444833890325,45.45421776243093,1,3.66444833890325,-2.269258458415294,2.269258458415294
raw_CU_diffT/TC23SIB09/TC23SIB09_45deg.parquet,TC23SIB09_45deg.parquet,TC23SIB09,SIB,sodium-ion,45.0,,45.0,discharge,19,0.0165330977485542,0.3306202143473397,0.2034592872943245,3.64155269167486,45.457459668508285,1,3.64155269167486,-2.212936402562235,2.212936402562235
raw_CU_diffT/TC23SIB09/TC23SIB09_45deg.parquet,TC23SIB09_45deg.parquet,TC23SIB09,SIB,sodium-ion,45.0,,45.0,discharge,20,0.0165317111761288,0.3471519255234684,0.2136326827120565,3.61942023268742,45.45496781767955,1,3.61942023268742,-2.137918643117956,2.137918643117956
raw_CU_diffT/TC23SIB09/TC23SIB09_45deg.parquet,TC23SIB09_45deg.parquet,TC23SIB09,SIB,sodium-ion,45.0,,45.0,discharge,21,0.0165332444499804,0.3636851699734488,0.2238070216861457,3.59805096194093,45.43790306629834,1,3.59805096194093,-2.072155877717478,2.072155877717478
raw_CU_diffT/TC23SIB09/TC23SIB09_45deg.parquet,TC23SIB09_45deg.parquet,TC23SIB09,SIB,sodium-ion,45.0,,45.0,discharge,22,0.016533661771876,0.3802188317453248,0.2339816174745848,3.57725408237515,45.41432303867404,1,3.57725408237515,-2.016034071871786,2.016034071871786
raw_CU_diffT/TC23SIB09/TC23SIB09_45deg.parquet,TC23SIB09_45deg.parquet,TC23SIB09,SIB,sodium-ion,45.0,,45.0,discharge,23,0.0165309296044799,0.3967497613498047,0.244154531923508,3.55702959399007,45.39015151933702,1,3.55702959399007,-1.9691660414308387,1.9691660414308387
raw_CU_diffT/TC23SIB09/TC23SIB09_45deg.parquet,TC23SIB09_45deg.parquet,TC23SIB09,SIB,sodium-ion,45.0,,45.0,discharge,24,0.0165335103600778,0.4132832717098825,0.2543290345351383,3.53718669972547,45.3781876243094,1,3.53718669972547,-1.9316414762994611,1.9316414762994611
raw_CU_diffT/TC23SIB09/TC23SIB09_45deg.parquet,TC23SIB09_45deg.parquet,TC23SIB09,SIB,sodium-ion,45.0,,45.0,discharge,25,0.0165311187922857,0.4298143905021682,0.2645020654077236,3.51772539958134,45.38017229281768,1,3.51772539958134,-1.9129856406400165,1.9129856406400165
raw_CU_diffT/TC23SIB09/TC23SIB09_45deg.parquet,TC23SIB09_45deg.parquet,TC23SIB09,SIB,sodium-ion,45.0,,45.0,discharge,26,0.0165318632251106,0.4463462537272787,0.2746755543943788,3.49826409943721,45.39447104972375,1,3.49826409943721,-1.8942197885386918,1.8942197885386918
raw_CU_diffT/TC23SIB09/TC23SIB09_45deg.parquet,TC23SIB09_45deg.parquet,TC23SIB09,SIB,sodium-ion,45.0,,45.0,discharge,27,0.0165313012377224,0.4628775549650011,0.2848486975414619,3.47918439341356,45.42130348066299,1,3.47918439341356,-1.8660433790402635,1.8660433790402635
raw_CU_diffT/TC23SIB09/TC23SIB09_45deg.parquet,TC23SIB09_45deg.parquet,TC23SIB09,SIB,sodium-ion,45.0,,45.0,discharge,28,0.0165326755294138,0.4794102304944149,0.2950226864093931,3.46029548445014,45.45824107734806,1,3.46029548445014,-1.8567477611610457,1.8567477611610457
raw_CU_diffT/TC23SIB09/TC23SIB09_45deg.parquet,TC23SIB09_45deg.parquet,TC23SIB09,SIB,sodium-ion,45.0,,45.0,discharge,29,0.0165298367664562,0.4959400672608711,0.3051949283403159,3.44140657548672,45.48594964088397,1,3.44140657548672,-1.8567940427516305,1.8567940427516305
raw_CU_diffT/TC23SIB09/TC23SIB09_45deg.parquet,TC23SIB09_45deg.parquet,TC23SIB09,SIB,sodium-ion,45.0,,45.0,discharge,30,0.0165318511865153,0.5124719184473865,0.3153684099185795,3.4225176665233,45.49717458563536,1,3.4225176665233,-1.8567971740179132,1.8567971740179132
raw_CU_diffT/TC23SIB09/TC23SIB09_45deg.parquet,TC23SIB09_45deg.parquet,TC23SIB09,SIB,sodium-ion,45.0,,45.0,discharge,31,0.0165297810256489,0.5290016994730354,0.3255406175473502,3.40362875755988,45.48646709944752,1,3.40362875755988,-1.856836061686181,1.856836061686181
raw_CU_diffT/TC23SIB09/TC23SIB09_45deg.parquet,TC23SIB09_45deg.parquet,TC23SIB09,SIB,sodium-ion,45.0,,45.0,discharge,32,0.0165311586331955,0.545532858106231,0.3357136729375021,3.38473984859646,45.47795607734806,1,3.38473984859646,-1.8661672606288278,1.8661672606288278
raw_CU_diffT/TC23SIB09/TC23SIB09_45deg.parquet,TC23SIB09_45deg.parquet,TC23SIB09,SIB,sodium-ion,45.0,,45.0,discharge,33,0.016530614809549,0.56206347291578,0.3458863936658071,3.36566014257281,45.48216919889504,1,3.36566014257281,-1.8754771392262626,1.8754771392262626
raw_CU_diffT/TC23SIB09/TC23SIB09_45deg.parquet,TC23SIB09_45deg.parquet,TC23SIB09,SIB,sodium-ion,45.0,,45.0,discharge,34,0.0165323493578517,0.5785958222736317,0.3560601818120926,3.34658043654915,45.49488298342541,1,3.34658043654915,-1.875470894953878,1.875470894953878
raw_CU_diffT/TC23SIB09/TC23SIB09_45deg.parquet,TC23SIB09_45deg.parquet,TC23SIB09,SIB,sodium-ion,45.0,,45.0,discharge,35,0.0165307248684213,0.595126547142053,0.3662329702691654,3.3275007305255,45.51316240331492,1,3.3275007305255,-1.866169832171181,1.866169832171181
raw_CU_diffT/TC23SIB09/TC23SIB09_45deg.parquet,TC23SIB09_45deg.parquet,TC23SIB09,SIB,sodium-ion,45.0,,45.0,discharge,36,0.0165310003052544,0.6116575474473075,0.3764059282264059,3.30861182156208,45.53089160220994,1,3.30861182156208,-1.8568165459707018,1.8568165459707018
raw_CU_diffT/TC23SIB09/TC23SIB09_45deg.parquet,TC23SIB09_45deg.parquet,TC23SIB09,SIB,sodium-ion,45.0,,45.0,discharge,37,0.016530286750272,0.6281878341975795,0.3865784470713905,3.28972291259866,45.53748140883978,1,3.28972291259866,-1.8567471423775714,1.8567471423775714
raw_CU_diffT/TC23SIB09/TC23SIB09_45deg.parquet,TC23SIB09_45deg.parquet,TC23SIB09,SIB,sodium-ion,45.0,,45.0,discharge,38,0.0165322363065194,0.644720070504099,0.396752165647388,3.27083400363524,45.53050129834254,1,3.27083400363524,-1.8473593685881156,1.8473593685881156
raw_CU_diffT/TC23SIB09/TC23SIB09_45deg.parquet,TC23SIB09_45deg.parquet,TC23SIB09,SIB,sodium-ion,45.0,,45.0,discharge,39,0.016530452279129,0.6612505227832279,0.406924786356632,3.25213589173206,45.52442947513812,1,3.25213589173206,-1.847326868424119,1.847326868424119
raw_CU_diffT/TC23SIB09/TC23SIB09_45deg.parquet,TC23SIB09_45deg.parquet,TC23SIB09,SIB,sodium-ion,45.0,,45.0,discharge,40,0.0165328122782043,0.6777833350614322,0.4170988593779519,3.23324698276864,45.51788212707182,1,3.23324698276864,-1.84738380943935,1.84738380943935
raw_CU_diffT/TC23SIB09/TC23SIB09_45deg.parquet,TC23SIB09_45deg.parquet,TC23SIB09,SIB,sodium-ion,45.0,,45.0,discharge,41,0.0165294230947829,0.6943127581562151,0.427270846740823,3.21454887086546,45.5151370718232,1,3.21454887086546,-1.8285032885139856,1.8285032885139856
raw_CU_diffT/TC23SIB09/TC23SIB09_45deg.parquet,TC23SIB09_45deg.parquet,TC23SIB09,SIB,sodium-ion,45.0,,45.0,discharge,42,0.0165351735964901,0.7108479317527052,0.4374463728860437,3.19604155602251,45.51620350828729,1,3.19604155602251,-1.8191432123475977,1.8191432123475977
raw_CU_diffT/TC23SIB09/TC23SIB09_45deg.parquet,TC23SIB09_45deg.parquet,TC23SIB09,SIB,sodium-ion,45.0,,45.0,discharge,43,0.0165290578635483,0.7273769896162535,0.4476181354904655,3.17753424117957,45.52258154696133,1,3.17753424117957,-1.8192806734262774,1.8192806734262774
raw_CU_diffT/TC23SIB09/TC23SIB09_45deg.parquet,TC23SIB09_45deg.parquet,TC23SIB09,SIB,sodium-ion,45.0,,45.0,discharge,44,0.0165326738604061,0.7439096634766597,0.4577921233313116,3.15902692633662,45.53222234806631,1,3.15902692633662,-1.8191479689470214,1.8191479689470214
raw_CU_diffT/TC23SIB09/TC23SIB09_45deg.parquet,TC23SIB09_45deg.parquet,TC23SIB09,SIB,sodium-ion,45.0,,45.0,discharge,45,0.0165314689706898,0.7604411324473495,0.4679653696990343,3.14051961149367,45.53663660220994,1,3.14051961149367,-1.8286125408461658,1.8286125408461658
raw_CU_diffT/TC23SIB09/TC23SIB09_45deg.parquet,TC23SIB09_45deg.parquet,TC23SIB09,SIB,sodium-ion,45.0,,45.0,discharge,46,0.0165310951092914,0.7769722275566409,0.4781383859974196,3.12182149959049,45.537027458563536,1,3.12182149959049,-1.8192031811560696,1.8192031811560696
raw_CU_diffT/TC23SIB09/TC23SIB09_45deg.parquet,TC23SIB09_45deg.parquet,TC23SIB09,SIB,sodium-ion,45.0,,45.0,discharge,47,0.0165320641860488,0.7935042917426897,0.4883119986527662,3.10350498180778,45.53434502762431,1,3.10350498180778,-1.8003483726407978,1.8003483726407978
raw_CU_diffT/TC23SIB09/TC23SIB09_45deg.parquet,TC23SIB09_45deg.parquet,TC23SIB09,SIB,sodium-ion,45.0,,45.0,discharge,48,0.0165329141084863,0.810037205851176,0.4984861343390889,3.08518846402507,45.52706928176796,1,3.08518846402507,-1.7815236993184556,1.7815236993184556
raw_CU_diffT/TC23SIB09/TC23SIB09_45deg.parquet,TC23SIB09_45deg.parquet,TC23SIB09,SIB,sodium-ion,45.0,,45.0,discharge,49,0.0165333928150051,0.8265705986661811,0.508660564615043,3.06725354036284,45.51718513812154,1,3.06725354036284,-1.7627665742963359,1.7627665742963359
raw_CU_diffT/TC23SIB09/TC23SIB09_45deg.parquet,TC23SIB09_45deg.parquet,TC23SIB09,SIB,sodium-ion,45.0,,45.0,discharge,50,0.0165329836360148,0.843103582302196,0.5188347430876831,3.0493186167006,45.51359511049724,1,3.0493186167006,-1.7629494951227684,1.7629494951227684
raw_CU_diffT/TC23SIB09/TC23SIB09_45deg.parquet,TC23SIB09_45deg.parquet,TC23SIB09,SIB,sodium-ion,45.0,,45.0,discharge,51,0.0165299624425585,0.8596335447447545,0.5290070623580095,3.03138369303837,45.51394367403314,1,3.03138369303837,-1.7443829375608573,1.7443829375608573
raw_CU_diffT/TC23SIB09/TC23SIB09_45deg.parquet,TC23SIB09_45deg.parquet,TC23SIB09,SIB,sodium-ion,45.0,,45.0,discharge,52,0.0165294034884248,0.8761629482331793,0.5391790376553883,3.0138303634966,45.51637237569061,1,3.0138303634966,-1.7162123968795129,1.7162123968795129
raw_CU_diffT/TC23SIB09/TC23SIB09_45deg.parquet,TC23SIB09_45deg.parquet,TC23SIB09,SIB,sodium-ion,45.0,,45.0,discharge,53,0.0165306689715594,0.8926936172047387,0.5493517917142751,2.99646783101508,45.51730138121547,1,2.99646783101508,-1.7067277837075494,1.7067277837075494
raw_CU_diffT/TC23SIB09/TC23SIB09_45deg.parquet,TC23SIB09_45deg.parquet,TC23SIB09,SIB,sodium-ion,45.0,,45.0,discharge,54,0.0165314506772596,0.9092250678819984,0.5595250268244639,2.97910529853355,45.53147281767956,1,2.97910529853355,-1.697345858380146,1.697345858380146
raw_CU_diffT/TC23SIB09/TC23SIB09_45deg.parquet,TC23SIB09_45deg.parquet,TC23SIB09,SIB,sodium-ion,45.0,,45.0,discharge,55,0.0165307449276441,0.9257558128096424,0.5696978276257159,2.96193356311226,45.55493668508287,1,2.96193356311226,-1.6785269445744007,1.6785269445744007
raw_CU_diffT/TC23SIB09/TC23SIB09_45deg.parquet,TC23SIB09_45deg.parquet,TC23SIB09,SIB,sodium-ion,45.0,,45.0,discharge,56,0.0165327358546043,0.9422885486642468,0.5798718536169679,2.94495262475121,45.563511049723765,1,2.94495262475121,-1.6504055094119963,1.6504055094119963
raw_CU_diffT/TC23SIB09/TC23SIB09_45deg.parquet,TC23SIB09_45deg.parquet,TC23SIB09,SIB,sodium-ion,45.0,,45.0,discharge,57,0.0165304647669437,0.9588190134311904,0.5900444820110471,2.92835328051063,45.54798848066299,1,2.92835328051063,-1.6410906715554745,1.6410906715554745
raw_CU_diffT/TC23SIB09/TC23SIB09_45deg.parquet,TC23SIB09_45deg.parquet,TC23SIB09,SIB,sodium-ion,45.0,,45.0,discharge,58,0.016531516689724,0.9753505301209144,0.6002177577444295,2.91156313920981,45.531863397790055,1,2.91156313920981,-1.6315725422459195,1.6315725422459195
raw_CU_diffT/TC23SIB09/TC23SIB09_45deg.parquet,TC23SIB09_45deg.parquet,TC23SIB09,SIB,sodium-ion,45.0,,45.0,discharge,59,0.0165333658723493,0.9918838959932638,0.6103921714402313,2.89515459202947,45.523035580110495,1,2.89515459202947,-1.612728973116191,1.612728973116191
raw_CU_diffT/TC23SIB09/TC23SIB09_45deg.parquet,TC23SIB09_45deg.parquet,TC23SIB09,SIB,sodium-ion,45.0,,45.0,discharge,60,0.0165333163560568,1.0084172123493205,0.6205665546643645,2.87874604484912,45.52313035911602,1,2.87874604484912,-1.594000094859041,1.594000094859041
raw_CU_diffT/TC23SIB09/TC23SIB09_45deg.parquet,TC23SIB09_45deg.parquet,TC23SIB09,SIB,sodium-ion,45.0,,45.0,discharge,61,0.0165328617982362,1.0249500741475566,0.6307406581596542,2.86271909178925,45.52893881215469,1,2.86271909178925,-1.5564929379926298,1.5564929379926298
raw_CU_diffT/TC23SIB09/TC23SIB09_45deg.parquet,TC23SIB09_45deg.parquet,TC23SIB09,SIB,sodium-ion,45.0,,45.0,discharge,62,0.0165333662379897,1.0414834403855462,0.6409150720804662,2.84707373284985,45.540607265193366,1,2.84707373284985,-1.5283535745667223,1.5283535745667223
raw_CU_diffT/TC23SIB09/TC23SIB09_45deg.parquet,TC23SIB09_45deg.parquet,TC23SIB09,SIB,sodium-ion,45.0,,45.0,discharge,63,0.0165330616634709,1.058016502049017,0.6510892985701658,2.83161917097069,45.55192662983426,1,2.83161917097069,-1.4815282462969321,1.4815282462969321
raw_CU_diffT/TC23SIB09/TC23SIB09_45deg.parquet,TC23SIB09_45deg.parquet,TC23SIB09,SIB,sodium-ion,45.0,,45.0,discharge,64,0.0165320538834552,1.0745485559324723,0.6612629048854334,2.81692779733248,45.55662610497238,1,2.81692779733248,-1.2939950706769707,1.2939950706769707
raw_CU_diffT/TC23SIB09/TC23SIB09_45deg.parquet,TC23SIB09_45deg.parquet,TC23SIB09,SIB,sodium-ion,45.0,,45.0,discharge,65,0.0165333643368649,1.0910819202693371,0.6714373176363184,2.80528917665805,45.56579190607735,1,2.80528917665805,-0.853251780747712,0.853251780747712
raw_CU_diffT/TC23SIB09/TC23SIB09_45deg.parquet,TC23SIB09_45deg.parquet,TC23SIB09,SIB,sodium-ion,45.0,,45.0,discharge,66,0.0165325330781057,1.1076144533474428,0.6816112188416071,2.79956526485095,45.58397593922651,1,2.79956526485095,-0.4500881580925693,0.4500881580925693
raw_CU_diffT/TC23SIB09/TC23SIB09_45deg.parquet,TC23SIB09_45deg.parquet,TC23SIB09,SIB,sodium-ion,45.0,,45.0,discharge,67,0.0165322008121203,1.124146654159563,0.6917849155748229,2.79613091776669,45.59275096685083,1,2.79613091776669,-0.32819459666549733,0.32819459666549733
raw_CU_diffT/TC23SIB09/TC23SIB09_45deg.parquet,TC23SIB09_45deg.parquet,TC23SIB09,SIB,sodium-ion,45.0,,45.0,discharge,68,0.0165321615127326,1.1406788156722956,0.7019585881237177,2.79288736774267,45.590681215469615,1,2.79288736774267,-0.32821213254555914,0.32821213254555914
raw_CU_diffT/TC23SIB09/TC23SIB09_45deg.parquet,TC23SIB09_45deg.parquet,TC23SIB09,SIB,sodium-ion,45.0,,45.0,discharge,69,0.0165305298756304,1.157209345547926,0.7121312565848177,2.78945302065842,45.5849896961326,1,2.78945302065842,-0.36571584875167673,0.36571584875167673
raw_CU_diffT/TC23SIB09/TC23SIB09_45deg.parquet,TC23SIB09_45deg.parquet,TC23SIB09,SIB,sodium-ion,45.0,,45.0,discharge,70,0.0165323522409973,1.1737416977889232,0.7223050465053524,2.78544628239345,45.57673165745856,1,2.78544628239345,-0.45944277042184467,0.45944277042184467
raw_CU_diffT/TC23SIB09/TC23SIB09_45deg.parquet,TC23SIB09_45deg.parquet,TC23SIB09,SIB,sodium-ion,45.0,,45.0,discharge,71,0.016533748409138,1.1902754461980611,0.7324796956092116,2.78010396470682,45.56987859116023,1,2.78010396470682,-0.6188628372636344,0.6188628372636344
raw_CU_diffT/TC23SIB09/TC23SIB09_45deg.parquet,TC23SIB09_45deg.parquet,TC23SIB09,SIB,sodium-ion,45.0,,45.0,discharge,72,0.0165320992477554,1.2068075454458165,0.7426533298410666,2.77285367641784,45.5599211878453,1,2.77285367641784,-0.8720289824420604,0.8720289824420604
raw_CU_diffT/TC23SIB09/TC23SIB09_45deg.parquet,TC23SIB09_45deg.parquet,TC23SIB09,SIB,sodium-ion,45.0,,45.0,discharge,73,0.0165330801341003,1.2233406255799169,0.7528275676973464,2.76235983810482,45.552212265193376,1,2.76235983810482,-1.1813604682779442,1.1813604682779442
raw_CU_diffT/TC23SIB09/TC23SIB09_45deg.parquet,TC23SIB09_45deg.parquet,TC23SIB09,SIB,sodium-ion,45.0,,45.0,discharge,74,0.0165347748138307,1.2398754003937476,0.7630028484370166,2.74881324682803,45.54422947513813,1,2.74881324682803,-1.5003205017466996,1.5003205017466996
raw_CU_diffT/TC23SIB09/TC23SIB09_45deg.parquet,TC23SIB09_45deg.parquet,TC23SIB09,SIB,sodium-ion,45.0,,45.0,discharge,75,0.016530500795638,1.2564059011893856,0.7731754990026757,2.73183230846698,45.53660497237569,1,2.73183230846698,-1.8380160981666052,1.8380160981666052
raw_CU_diffT/TC23SIB09/TC23SIB09_45deg.parquet,TC23SIB09_45deg.parquet,TC23SIB09,SIB,sodium-ion,45.0,,45.0,discharge,76,0.0165314216376537,1.2729373228270393,0.7833487162422769,2.71141702302166,45.53368008287292,1,2.71141702302166,-2.1755860557824462,2.1755860557824462
raw_CU_diffT/TC23SIB09/TC23SIB09_45deg.parquet,TC23SIB09_45deg.parquet,TC23SIB09,SIB,sodium-ion,45.0,,45.0,discharge,77,0.016531097596256,1.2894684204232951,0.7935217340711072,2.6875673904921,45.533152154696126,1,2.6875673904921,-2.5602695888441076,2.5602695888441076
raw_CU_diffT/TC23SIB09/TC23SIB09_45deg.parquet,TC23SIB09_45deg.parquet,TC23SIB09,SIB,sodium-ion,45.0,,45.0,discharge,78,0.0165290669355094,1.3059974873588047,0.8036935022582933,2.65932942557709,45.53284596685083,1,2.65932942557709,-2.94456579988082,2.94456579988082
raw_CU_diffT/TC23SIB09/TC23SIB09_45deg.parquet,TC23SIB09_45deg.parquet,TC23SIB09,SIB,sodium-ion,45.0,,45.0,discharge,79,0.0165327291437804,1.3225302165025852,0.8138675241197934,2.62765711357782,45.5322862154696,1,2.62765711357782,-3.244481151642006,3.244481151642006
raw_CU_diffT/TC23SIB09/TC23SIB09_45deg.parquet,TC23SIB09_45deg.parquet,TC23SIB09,SIB,sodium-ion,45.0,,45.0,discharge,80,0.0165313107081162,1.3390615272107014,0.824040673094831,2.59331364273524,45.54297273480663,1,2.59331364273524,-3.4696301931574567,3.4696301931574567
raw_CU_diffT/TC23SIB09/TC23SIB09_45deg.parquet,TC23SIB09_45deg.parquet,TC23SIB09,SIB,sodium-ion,45.0,,45.0,discharge,81,0.0165316584482765,1.3555931856589778,0.8342140360645431,2.55706220129029,45.54493668508287,1,2.55706220129029,-3.6195856814330227,3.6195856814330227
raw_CU_diffT/TC23SIB09/TC23SIB09_45deg.parquet,TC23SIB09_45deg.parquet,TC23SIB09,SIB,sodium-ion,45.0,,45.0,discharge,82,0.0165320709545557,1.3721252566135336,0.8443876528851391,2.51966597748393,45.54045933701658,1,2.51966597748393,-3.7696212264511644,3.7696212264511644
raw_CU_diffT/TC23SIB09/TC23SIB09_45deg.parquet,TC23SIB09_45deg.parquet,TC23SIB09,SIB,sodium-ion,45.0,,45.0,discharge,83,0.0165316826487012,1.3886569392622348,0.854561030747471,2.4803617830752,45.53651008287292,1,2.4803617830752,-3.9292007214978355,3.9292007214978355
raw_CU_diffT/TC23SIB09/TC23SIB09_45deg.parquet,TC23SIB09_45deg.parquet,TC23SIB09,SIB,sodium-ion,45.0,,45.0,discharge,84,0.0165306745982289,1.4051876138604638,0.8647337882689354,2.43972200924481,45.53832638121547,1,2.43972200924481,-4.070031340478394,4.070031340478394
raw_CU_diffT/TC23SIB09/TC23SIB09_45deg.parquet,TC23SIB09_45deg.parquet,TC23SIB09,SIB,sodium-ion,45.0,,45.0,discharge,85,0.0165303050538198,1.4217179189142837,0.8749063183776801,2.39755585893253,45.54271919889504,1,2.39755585893253,-4.219786031556353,4.219786031556353
raw_CU_diffT/TC23SIB09/TC23SIB09_45deg.parquet,TC23SIB09_45deg.parquet,TC23SIB09,SIB,sodium-ion,45.0,,45.0,discharge,86,0.0165328624660103,1.4382507813802938,0.8850804222839092,2.35386333213836,45.54554939226519,1,2.35386333213836,-4.36018739588765,4.36018739588765
raw_CU_diffT/TC23SIB09/TC23SIB09_45deg.parquet,TC23SIB09_45deg.parquet,TC23SIB09,SIB,sodium-ion,45.0,,45.0,discharge,87,0.0165323681859442,1.454783149566238,0.8952542220167525,2.30883522592254,45.55182212707182,1,2.30883522592254,-4.501079854968893,4.501079854968893
raw_CU_diffT/TC23SIB09/TC23SIB09_45deg.parquet,TC23SIB09_45deg.parquet,TC23SIB09,SIB,sodium-ion,45.0,,45.0,discharge,88,0.0165311171089148,1.4713142666751529,0.9054272518534138,2.26228074322482,45.561420110497245,1,2.26228074322482,-4.604332551352229,4.604332551352229
raw_CU_diffT/TC23SIB09/TC23SIB09_45deg.parquet,TC23SIB09_45deg.parquet,TC23SIB09,SIB,sodium-ion,45.0,,45.0,discharge,89,0.0165315814517051,1.487845848126858,0.9156005674404588,2.21515386934639,45.572793066298345,1,2.21515386934639,-4.660602076062872,4.660602076062872
raw_CU_diffT/TC23SIB09/TC23SIB09_45deg.parquet,TC23SIB09_45deg.parquet,TC23SIB09,SIB,sodium-ion,45.0,,45.0,discharge,90,0.0165310948311256,1.5043769429579836,0.9257735835676648,2.16745460428725,45.58705922651934,1,2.16745460428725,-4.632544439023533,4.632544439023533
raw_CU_diffT/TC23SIB09/TC23SIB09_45deg.parquet,TC23SIB09_45deg.parquet,TC23SIB09,SIB,sodium-ion,45.0,,45.0,discharge,91,0.0165310406100333,1.520907983568017,0.9359465663279308,2.12090012158953,45.60233889502762,1,2.12090012158953,-4.548138560545198,4.548138560545198
raw_CU_diffT/TC23SIB09/TC23SIB09_45deg.parquet,TC23SIB09_45deg.parquet,TC23SIB09,SIB,sodium-ion,45.0,,45.0,discharge,92,0.0165311505431218,1.5374391341111389,0.9461196167395588,2.07491803007252,45.61604574585636,1,2.07491803007252,-4.529412298816027,4.529412298816027
raw_CU_diffT/TC23SIB09/TC23SIB09_45deg.parquet,TC23SIB09_45deg.parquet,TC23SIB09,SIB,sodium-ion,45.0,,45.0,discharge,93,0.0165308292754957,1.5539699633866346,0.956292469447358,2.02874514149528,45.63151613259669,1,2.02874514149528,-4.6416883444253045,4.6416883444253045
raw_CU_diffT/TC23SIB09/TC23SIB09_45deg.parquet,TC23SIB09_45deg.parquet,TC23SIB09,SIB,sodium-ion,45.0,,45.0,discharge,94,0.0165328812584947,1.5705028446451292,0.9664665849182322,1.98047348525543,45.65985814917127,1,1.98047348525543,-4.866414828131923,4.866414828131923
raw_CU_diffT/TC23SIB09/TC23SIB09_45deg.parquet,TC23SIB09_45deg.parquet,TC23SIB09,SIB,sodium-ion,45.0,,45.0,discharge,95,0.0165331170455095,1.5870359616906389,0.9766408454893026,1.9297214672325,45.69340674033149,1,1.9297214672325,-5.1003415349497345,5.1003415349497345
raw_CU_diffT/TC23SIB09/TC23SIB09_45deg.parquet,TC23SIB09_45deg.parquet,TC23SIB09,SIB,sodium-ion,45.0,,45.0,discharge,96,0.014024017390613,1.6010599790812516,0.9852710394686088,1.88488415807691,45.69758845303868,1,1.88488415807691,-4.626841907780488,4.626841907780488
raw_CU_diffT/TC23SIB09/TC23SIB09_45deg.parquet,TC23SIB09_45deg.parquet,TC23SIB09,SIB,sodium-ion,45.0,,45.0,discharge,97,0.0066153869011064,1.607675365982358,0.989342060675622,1.86714003147491,45.59619372928177,1,1.86714003147491,-4.128159341490459,4.128159341490459
raw_CU_diffT/TC23SIB09/TC23SIB09_45deg.parquet,TC23SIB09_45deg.parquet,TC23SIB09,SIB,sodium-ion,45.0,,45.0,discharge,98,0.0043667995477768,1.612042165530135,0.9920293311000932,1.85645539610167,45.52234908839778,1,1.85645539610167,-3.7743882998394156,3.7743882998394156
raw_CU_diffT/TC23SIB09/TC23SIB09_45deg.parquet,TC23SIB09_45deg.parquet,TC23SIB09,SIB,sodium-ion,45.0,,45.0,discharge,99,0.0032507546964661,1.6152929202266009,0.994029802350822,1.84920510781268,45.47973074585635,1,1.84920510781268,-3.602339588243467,3.602339588243467
raw_CU_diffT/TC23SIB09/TC23SIB09_45deg.parquet,TC23SIB09_45deg.parquet,TC23SIB09,SIB,sodium-ion,45.0,,45.0,discharge,100,0.0025946425724166,1.6178875627990177,0.9956265109175062,1.84348119600558,45.45616132596685,1,1.84348119600558,-3.3487331220349006,3.3487331220349006
raw_CU_diffT/TC23SIB09/TC23SIB09_45deg.parquet,TC23SIB09_45deg.parquet,TC23SIB09,SIB,sodium-ion,45.0,,45.0,discharge,101,0.0021641385414507,1.6200517013404685,0.996958293023204,1.83928366068038,45.44344610497237,1,1.83928366068038,-3.2516371621968574,3.2516371621968574
raw_CU_diffT/TC23SIB09/TC23SIB09_45deg.parquet,TC23SIB09_45deg.parquet,TC23SIB09,SIB,sodium-ion,45.0,,45.0,discharge,102,0.0018580332363815,1.6219097345768498,0.9981017019910726,1.83546771947565,45.4335523756906,1,1.83546771947565,-3.0781776581343365,3.0781776581343365
raw_CU_diffT/TC23SIB09/TC23SIB09_45deg.parquet,TC23SIB09_45deg.parquet,TC23SIB09,SIB,sodium-ion,45.0,,45.0,discharge,103,0.0016314557180393,1.623541190294889,0.9991056781644586,1.8326057635721,45.424978646408846,1,1.8326057635721,-2.9226428641115945,2.9226428641115945
raw_CU_diffT/TC23SIB09/TC23SIB09_45deg.parquet,TC23SIB09_45deg.parquet,TC23SIB09,SIB,sodium-ion,45.0,,45.0,discharge,104,0.0014532680267108,1.6249944583215998,1.0,1.82993460472879,45.41800897790056,1,1.82993460472879,-2.986798194067248,2.986798194067248
raw_CU_diffT/TC23SIB09/TC23SIB09_45deg.parquet,TC23SIB09_45deg.parquet,TC23SIB09,SIB,sodium-ion,45.0,,45.0,discharge,0,0.0165310139380222,0.0165310139380222,0.0101729663466646,4.0347854328224,45.42857933701658,5,4.005211888485737,-1.1487208674285998,1.1487208674285998
raw_CU_diffT/TC23SIB09/TC23SIB09_45deg.parquet,TC23SIB09_45deg.parquet,TC23SIB09,SIB,sodium-ion,45.0,,45.0,discharge,1,0.0165316097916394,0.0330626237296615,0.0203462993737288,4.0029223237629,45.453436104972376,5,3.9935255685462474,-1.0653088007972258,1.0653088007972258
raw_CU_diffT/TC23SIB09/TC23SIB09_45deg.parquet,TC23SIB09_45deg.parquet,TC23SIB09,SIB,sodium-ion,45.0,,45.0,discharge,2,0.0165299162914181,0.0495925400210797,0.0305185902432566,3.97792790887191,45.47847301104972,5,3.983537342442864,-1.5016583315990317,1.5016583315990317
raw_CU_diffT/TC23SIB09/TC23SIB09_45deg.parquet,TC23SIB09_45deg.parquet,TC23SIB09,SIB,sodium-ion,45.0,,45.0,discharge,3,0.0165334578485037,0.0661259978695834,0.0406930605399618,3.95846660872778,45.4924444198895,5,3.9629694193493643,-1.809704276553532,1.809704276553532
raw_CU_diffT/TC23SIB09/TC23SIB09_45deg.parquet,TC23SIB09_45deg.parquet,TC23SIB09,SIB,sodium-ion,45.0,,45.0,discharge,4,0.0165314271061755,0.0826574249757589,0.0508662811448187,3.94358443802933,45.48201143646409,5,3.94671350981721,-1.466670412427419,1.466670412427419
raw_CU_diffT/TC23SIB09/TC23SIB09_45deg.parquet,TC23SIB09_45deg.parquet,TC23SIB09,SIB,sodium-ion,45.0,,45.0,discharge,5,0.0165302624029947,0.0991876873787536,0.0610387850068123,3.9319458173549,45.4608493922652,5,3.9331287591283663,-1.277314353153173,1.277314353153173
raw_CU_diffT/TC23SIB09/TC23SIB09_45deg.parquet,TC23SIB09_45deg.parquet,TC23SIB09,SIB,sodium-ion,45.0,,45.0,discharge,6,0.0165296874931498,0.1157173748719034,0.0712109350769256,3.92164277610213,45.44714317679558,5,3.9207269502129902,-1.2342299883450494,1.2342299883450494
raw_CU_diffT/TC23SIB09/TC23SIB09_45deg.parquet,TC23SIB09_45deg.parquet,TC23SIB09,SIB,sodium-ion,45.0,,45.0,discharge,7,0.016528849231415,0.1322462241033184,0.0813825692919044,3.91000415542769,45.43946582872928,5,3.9080198660012364,-1.3279775994379008,1.3279775994379008
raw_CU_diffT/TC23SIB09/TC23SIB09_45deg.parquet,TC23SIB09_45deg.parquet,TC23SIB09,SIB,sodium-ion,45.0,,45.0,discharge,8,0.0165304452883521,0.1487766693916705,0.0915551856991172,3.8964575641509,45.43980331491713,5,3.8937100864834937,-1.5248527239353677,1.5248527239353677
raw_CU_diffT/TC23SIB09/TC23SIB09_45deg.parquet,TC23SIB09_45deg.parquet,TC23SIB09,SIB,sodium-ion,45.0,,45.0,discharge,9,0.0165305544583434,0.1653072238500139,0.1017278692880922,3.88004901697056,45.45217925414365,5,3.8769962640067703,-1.7685735888250065,1.7685735888250065
raw_CU_diffT/TC23SIB09/TC23SIB09_45deg.parquet,TC23SIB09_45deg.parquet,TC23SIB09,SIB,sodium-ion,45.0,,45.0,discharge,10,0.0165322010166365,0.1818394248666504,0.1119015661471645,3.86039691976619,45.4622429558011,5,3.85772576092288,-2.0122915592744732,2.0122915592744732
raw_CU_diffT/TC23SIB09/TC23SIB09_45deg.parquet,TC23SIB09_45deg.parquet,TC23SIB09,SIB,sodium-ion,45.0,,45.0,discharge,11,0.0165323170023217,0.198371741868972,0.1220753343822866,3.83807366371851,45.46477781767956,5,3.8360512148800083,-2.222454679484713,2.222454679484713
raw_CU_diffT/TC23SIB09/TC23SIB09_45deg.parquet,TC23SIB09_45deg.parquet,TC23SIB09,SIB,sodium-ion,45.0,,45.0,discharge,12,0.0165305786440193,0.2149023205129913,0.1322480328548052,3.81365164000824,45.46284505524861,5,3.8125068576468157,-2.370665381179606,2.370665381179606
raw_CU_diffT/TC23SIB09/TC23SIB09_45deg.parquet,TC23SIB09_45deg.parquet,TC23SIB09,SIB,sodium-ion,45.0,,45.0,discharge,13,0.0165314743124298,0.2314337948254211,0.1424212825097638,3.78808483393654,45.459423895027626,5,3.7878177180522057,-2.4512592443555263,2.4512592443555263
raw_CU_diffT/TC23SIB09/TC23SIB09_45deg.parquet,TC23SIB09_45deg.parquet,TC23SIB09,SIB,sodium-ion,45.0,,45.0,discharge,14,0.0165313488792688,0.2479651437046899,0.1525944549748216,3.7623272308046,45.45541082872929,5,3.7626325061009824,-2.475796320920381,2.475796320920381
raw_CU_diffT/TC23SIB09/TC23SIB09_45deg.parquet,TC23SIB09_45deg.parquet,TC23SIB09,SIB,sodium-ion,45.0,,45.0,discharge,15,0.0165293918556488,0.2644945355603387,0.1627664231135446,3.73695122179314,45.4495605801105,5,3.7374472941497556,-2.453356075162759,2.453356075162759
raw_CU_diffT/TC23SIB09/TC23SIB09_45deg.parquet,TC23SIB09_45deg.parquet,TC23SIB09,SIB,sodium-ion,45.0,,45.0,discharge,16,0.016530465633678,0.2810250011940167,0.1729390520410006,3.71214760396239,45.44723718232044,5,3.712719995143098,-2.4025811704690057,2.4025811704690057
raw_CU_diffT/TC23SIB09/TC23SIB09_45deg.parquet,TC23SIB09_45deg.parquet,TC23SIB09,SIB,sodium-ion,45.0,,45.0,discharge,17,0.0165312090773233,0.29755621027134,0.1831121384737985,3.68772558025211,45.4500570718232,5,3.68856508731715,-2.3425304858173206,2.3425304858173206
raw_CU_diffT/TC23SIB09/TC23SIB09_45deg.parquet,TC23SIB09_45deg.parquet,TC23SIB09,SIB,sodium-ion,45.0,,45.0,discharge,18,0.0165309063274454,0.3140871165987854,0.1932850385983439,3.66444833890325,45.45421776243093,5,3.665058889496006,-2.2767621198392476,2.2767621198392476
raw_CU_diffT/TC23SIB09/TC23SIB09_45deg.parquet,TC23SIB09_45deg.parquet,TC23SIB09,SIB,sodium-ion,45.0,,45.0,discharge,19,0.0165330977485542,0.3306202143473397,0.2034592872943245,3.64155269167486,45.457459668508285,5,3.6422395610917144,-2.2073104423537586,2.2073104423537586
raw_CU_diffT/TC23SIB09/TC23SIB09_45deg.parquet,TC23SIB09_45deg.parquet,TC23SIB09,SIB,sodium-ion,45.0,,45.0,discharge,20,0.0165317111761288,0.3471519255234684,0.2136326827120565,3.61942023268742,45.45496781767955,5,3.620145261516322,-2.1416686757684147,2.1416686757684147
raw_CU_diffT/TC23SIB09/TC23SIB09_45deg.parquet,TC23SIB09_45deg.parquet,TC23SIB09,SIB,sodium-ion,45.0,,45.0,discharge,21,0.0165332444499804,0.3636851699734488,0.2238070216861457,3.59805096194093,45.43790306629834,5,3.598661512533686,-2.081532192778468,2.081532192778468
raw_CU_diffT/TC23SIB09/TC23SIB09_45deg.parquet,TC23SIB09_45deg.parquet,TC23SIB09,SIB,sodium-ion,45.0,,45.0,discharge,22,0.016533661771876,0.3802188317453248,0.2339816174745848,3.57725408237515,45.41432303867404,5,3.5777883141438083,-2.025411306085232,2.025411306085232
raw_CU_diffT/TC23SIB09/TC23SIB09_45deg.parquet,TC23SIB09_45deg.parquet,TC23SIB09,SIB,sodium-ion,45.0,,45.0,discharge,23,0.0165309296044799,0.3967497613498047,0.244154531923508,3.55702959399007,45.39015151933702,5,3.557449347522592,-1.9804184020812556,1.9804184020812556
raw_CU_diffT/TC23SIB09/TC23SIB09_45deg.parquet,TC23SIB09_45deg.parquet,TC23SIB09,SIB,sodium-ion,45.0,,45.0,discharge,24,0.0165335103600778,0.4132832717098825,0.2543290345351383,3.53718669972547,45.3781876243094,5,3.5374919750218483,-1.9447694265486177,1.9447694265486177
raw_CU_diffT/TC23SIB09/TC23SIB09_45deg.parquet,TC23SIB09_45deg.parquet,TC23SIB09,SIB,sodium-ion,45.0,,45.0,discharge,25,0.0165311187922857,0.4298143905021682,0.2645020654077236,3.51772539958134,45.38017229281768,5,3.51787803722953,-1.9148617079426913,1.9148617079426913
raw_CU_diffT/TC23SIB09/TC23SIB09_45deg.parquet,TC23SIB09_45deg.parquet,TC23SIB09,SIB,sodium-ion,45.0,,45.0,discharge,26,0.0165318632251106,0.4463462537272787,0.2746755543943788,3.49826409943721,45.39447104972375,5,3.498531215321544,-1.8923446415506078,1.8923446415506078
raw_CU_diffT/TC23SIB09/TC23SIB09_45deg.parquet,TC23SIB09_45deg.parquet,TC23SIB09,SIB,sodium-ion,45.0,,45.0,discharge,27,0.0165313012377224,0.4628775549650011,0.2848486975414619,3.47918439341356,45.42130348066299,5,3.4793751904737937,-1.8772955854241218,1.8772955854241218
raw_CU_diffT/TC23SIB09/TC23SIB09_45deg.parquet,TC23SIB09_45deg.parquet,TC23SIB09,SIB,sodium-ion,45.0,,45.0,discharge,28,0.0165326755294138,0.4794102304944149,0.2950226864093931,3.46029548445014,45.45824107734806,5,3.460333643862186,-1.8661243089167954,1.8661243089167954
raw_CU_diffT/TC23SIB09/TC23SIB09_45deg.parquet,TC23SIB09_45deg.parquet,TC23SIB09,SIB,sodium-ion,45.0,,45.0,discharge,29,0.0165298367664562,0.4959400672608711,0.3051949283403159,3.44140657548672,45.48594964088397,5,3.4414065754867202,-1.8586698208409302,1.8586698208409302
raw_CU_diffT/TC23SIB09/TC23SIB09_45deg.parquet,TC23SIB09_45deg.parquet,TC23SIB09,SIB,sodium-ion,45.0,,45.0,discharge,30,0.0165318511865153,0.5124719184473865,0.3153684099185795,3.4225176665233,45.49717458563536,5,3.4225176665233,-1.858672961595147,1.858672961595147
raw_CU_diffT/TC23SIB09/TC23SIB09_45deg.parquet,TC23SIB09_45deg.parquet,TC23SIB09,SIB,sodium-ion,45.0,,45.0,discharge,31,0.0165297810256489,0.5290016994730354,0.3255406175473502,3.40362875755988,45.48646709944752,5,3.403590598147834,-1.8624626813235352,1.8624626813235352
raw_CU_diffT/TC23SIB09/TC23SIB09_45deg.parquet,TC23SIB09_45deg.parquet,TC23SIB09,SIB,sodium-ion,45.0,,45.0,discharge,32,0.0165311586331955,0.545532858106231,0.3357136729375021,3.38473984859646,45.47795607734806,5,3.3846253703603195,-1.8661670138266402,1.8661670138266402
raw_CU_diffT/TC23SIB09/TC23SIB09_45deg.parquet,TC23SIB09_45deg.parquet,TC23SIB09,SIB,sodium-ion,45.0,,45.0,discharge,33,0.016530614809549,0.56206347291578,0.3458863936658071,3.36566014257281,45.48216919889504,5,3.36562198316076,-1.8679752306692592,1.8679752306692592
raw_CU_diffT/TC23SIB09/TC23SIB09_45deg.parquet,TC23SIB09_45deg.parquet,TC23SIB09,SIB,sodium-ion,45.0,,45.0,discharge,34,0.0165323493578517,0.5785958222736317,0.3560601818120926,3.34658043654915,45.49488298342541,5,3.3466185959612007,-1.8679690113740435,1.8679690113740435
raw_CU_diffT/TC23SIB09/TC23SIB09_45deg.parquet,TC23SIB09_45deg.parquet,TC23SIB09,SIB,sodium-ion,45.0,,45.0,discharge,35,0.0165307248684213,0.595126547142053,0.3662329702691654,3.3275007305255,45.51316240331492,5,3.32761520876164,-1.8661697071700871,1.8661697071700871
