Repository: DNV007/delivered-energy-decomposition

# Three-term energy accounting for a cold commercial sodium-ion 18650 cell

This repository holds the analysis code and the derived data behind a reanalysis
of a public commercial-cell archive. No new measurements were made. The
manuscript reporting the work is not distributed here; what is here is
everything needed to regenerate its numbers from the raw archive and to check
them.

**Source data.** Droese, D., Schlösser, A., Otto, M. *Dataset: Evaluation of
Commercial Sodium-Ion Batteries by State-of-the-Art Lithium-Ion Battery
Configurations.* Technische Universität Berlin, DepositOnce, 2025.
DOI [10.14279/depositonce-25036](https://doi.org/10.14279/depositonce-25036),
CC BY 4.0.

File: data_processed/ocv/ocv_slope_points.csv (part 85 of 85)
member_path,file_name,cell_id,cell_family,chemistry_type,temperature_deg_c,voltage_v,ambient_temperature_from_file_deg_c,direction,segment_index,segment_capacity_ah,cumulative_capacity_ah,soc_fraction_by_capacity,ocv_voltage_v,ocv_temperature_mean_deg_c,smoothing_window_segments,smoothed_ocv_voltage_v,dv_dcapacity_fraction_v,abs_dv_dcapacity_fraction_v
raw_CU_diffT/TC23SIB09/TC23SIB09_45deg.parquet,TC23SIB09_45deg.parquet,TC23SIB09,SIB,sodium-ion,45.0,,45.0,discharge,36,0.0165310003052544,0.6116575474473075,0.3764059282264059,3.30861182156208,45.53089160220994,5,3.3086499809741263,-1.860567528587552,1.860567528587552
raw_CU_diffT/TC23SIB09/TC23SIB09_45deg.parquet,TC23SIB09_45deg.parquet,TC23SIB09,SIB,sodium-ion,45.0,,45.0,discharge,37,0.016530286750272,0.6281878341975795,0.3865784470713905,3.28972291259866,45.53748140883978,5,3.289761072010708,-1.8548718613941162,1.8548718613941162
raw_CU_diffT/TC23SIB09/TC23SIB09_45deg.parquet,TC23SIB09_45deg.parquet,TC23SIB09,SIB,sodium-ion,45.0,,45.0,discharge,38,0.0165322363065194,0.644720070504099,0.396752165647388,3.27083400363524,45.53050129834254,5,3.2709103224593363,-1.851111163729172,1.851111163729172
raw_CU_diffT/TC23SIB09/TC23SIB09_45deg.parquet,TC23SIB09_45deg.parquet,TC23SIB09,SIB,sodium-ion,45.0,,45.0,discharge,39,0.016530452279129,0.6612505227832279,0.406924786356632,3.25213589173206,45.52442947513812,5,3.252097732320012,-1.8454532824552246,1.8454532824552246
raw_CU_diffT/TC23SIB09/TC23SIB09_45deg.parquet,TC23SIB09_45deg.parquet,TC23SIB09,SIB,sodium-ion,45.0,,45.0,discharge,40,0.0165328122782043,0.6777833350614322,0.4170988593779519,3.23324698276864,45.51788212707182,5,3.233361461004782,-1.8380073704384756,1.8380073704384756
raw_CU_diffT/TC23SIB09/TC23SIB09_45deg.parquet,TC23SIB09_45deg.parquet,TC23SIB09,SIB,sodium-ion,45.0,,45.0,discharge,41,0.0165294230947829,0.6943127581562151,0.427270846740823,3.21454887086546,45.5151370718232,5,3.214701508513648,-1.8322514485068666,1.8322514485068666
raw_CU_diffT/TC23SIB09/TC23SIB09_45deg.parquet,TC23SIB09_45deg.parquet,TC23SIB09,SIB,sodium-ion,45.0,,45.0,discharge,42,0.0165351735964901,0.7108479317527052,0.4374463728860437,3.19604155602251,45.51620350828729,5,3.1960797154345597,-1.82664344630291,1.82664344630291
raw_CU_diffT/TC23SIB09/TC23SIB09_45deg.parquet,TC23SIB09_45deg.parquet,TC23SIB09,SIB,sodium-ion,45.0,,45.0,discharge,43,0.0165290578635483,0.7273769896162535,0.4476181354904655,3.17753424117957,45.52258154696133,5,3.177534241179566,-1.8230317675984793,1.8230317675984793
raw_CU_diffT/TC23SIB09/TC23SIB09_45deg.parquet,TC23SIB09_45deg.parquet,TC23SIB09,SIB,sodium-ion,45.0,,45.0,discharge,44,0.0165326738604061,0.7439096634766597,0.4577921233313116,3.15902692633662,45.53222234806631,5,3.1589887669245718,-1.8210232425403774,1.8210232425403774
raw_CU_diffT/TC23SIB09/TC23SIB09_45deg.parquet,TC23SIB09_45deg.parquet,TC23SIB09,SIB,sodium-ion,45.0,,45.0,discharge,45,0.0165314689706898,0.7604411324473495,0.4679653696990343,3.14051961149367,45.53663660220994,5,3.1404814520816258,-1.8173592874088627,1.8173592874088627
raw_CU_diffT/TC23SIB09/TC23SIB09_45deg.parquet,TC23SIB09_45deg.parquet,TC23SIB09,SIB,sodium-ion,45.0,,45.0,discharge,46,0.0165310951092914,0.7769722275566409,0.4781383859974196,3.12182149959049,45.537027458563536,5,3.122012296650726,-1.809825081262602,1.809825081262602
raw_CU_diffT/TC23SIB09/TC23SIB09_45deg.parquet,TC23SIB09_45deg.parquet,TC23SIB09,SIB,sodium-ion,45.0,,45.0,discharge,47,0.0165320641860488,0.7935042917426897,0.4883119986527662,3.10350498180778,45.53434502762431,5,3.10365761945597,-1.7984732989853285,1.7984732989853285
raw_CU_diffT/TC23SIB09/TC23SIB09_45deg.parquet,TC23SIB09_45deg.parquet,TC23SIB09,SIB,sodium-ion,45.0,,45.0,discharge,48,0.0165329141084863,0.810037205851176,0.4984861343390889,3.08518846402507,45.52706928176796,5,3.085417420497356,-1.7852739485983307,1.7852739485983307
raw_CU_diffT/TC23SIB09/TC23SIB09_45deg.parquet,TC23SIB09_45deg.parquet,TC23SIB09,SIB,sodium-ion,45.0,,45.0,discharge,49,0.0165333928150051,0.8265705986661811,0.508660564615043,3.06725354036284,45.51718513812154,5,3.0673298591869322,-1.7702675230098919,1.7702675230098919
raw_CU_diffT/TC23SIB09/TC23SIB09_45deg.parquet,TC23SIB09_45deg.parquet,TC23SIB09,SIB,sodium-ion,45.0,,45.0,discharge,50,0.0165329836360148,0.843103582302196,0.5188347430876831,3.0493186167006,45.51359511049724,5,3.0493949355246963,-1.753570390435243,1.753570390435243
raw_CU_diffT/TC23SIB09/TC23SIB09_45deg.parquet,TC23SIB09_45deg.parquet,TC23SIB09,SIB,sodium-ion,45.0,,45.0,discharge,51,0.0165299624425585,0.8596335447447545,0.5290070623580095,3.03138369303837,45.51394367403314,5,3.0316508089226977,-1.7387563377661195,1.7387563377661195
raw_CU_diffT/TC23SIB09/TC23SIB09_45deg.parquet,TC23SIB09_45deg.parquet,TC23SIB09,SIB,sodium-ion,45.0,,45.0,discharge,52,0.0165294034884248,0.8761629482331793,0.5391790376553883,3.0138303634966,45.51637237569061,5,3.01402116055684,-1.7255904591824844,1.7255904591824844
raw_CU_diffT/TC23SIB09/TC23SIB09_45deg.parquet,TC23SIB09_45deg.parquet,TC23SIB09,SIB,sodium-ion,45.0,,45.0,discharge,53,0.0165306689715594,0.8926936172047387,0.5493517917142751,2.99646783101508,45.51730138121547,5,2.996544149839172,-1.708603752185354,1.708603752185354
raw_CU_diffT/TC23SIB09/TC23SIB09_45deg.parquet,TC23SIB09_45deg.parquet,TC23SIB09,SIB,sodium-ion,45.0,,45.0,discharge,54,0.0165314506772596,0.9092250678819984,0.5595250268244639,2.97910529853355,45.53147281767956,5,2.9792579361817397,-1.6898437754683755,1.6898437754683755
raw_CU_diffT/TC23SIB09/TC23SIB09_45deg.parquet,TC23SIB09_45deg.parquet,TC23SIB09,SIB,sodium-ion,45.0,,45.0,discharge,55,0.0165307449276441,0.9257558128096424,0.5696978276257159,2.96193356311226,45.55493668508287,5,2.962162519584546,-1.6747755971754543,1.6747755971754543
raw_CU_diffT/TC23SIB09/TC23SIB09_45deg.parquet,TC23SIB09_45deg.parquet,TC23SIB09,SIB,sodium-ion,45.0,,45.0,discharge,56,0.0165327358546043,0.9422885486642468,0.5798718536169679,2.94495262475121,45.563511049723765,5,2.945181581223492,-1.659784116324687,1.659784116324687
raw_CU_diffT/TC23SIB09/TC23SIB09_45deg.parquet,TC23SIB09_45deg.parquet,TC23SIB09,SIB,sodium-ion,45.0,,45.0,discharge,57,0.0165304647669437,0.9588190134311904,0.5900444820110471,2.92835328051063,45.54798848066299,5,2.928391439922676,-1.6429672785517369,1.6429672785517369
raw_CU_diffT/TC23SIB09/TC23SIB09_45deg.parquet,TC23SIB09_45deg.parquet,TC23SIB09,SIB,sodium-ion,45.0,,45.0,discharge,58,0.016531516689724,0.9753505301209144,0.6002177577444295,2.91156313920981,45.531863397790055,5,2.911753936270048,-1.6259453884483435,1.6259453884483435
raw_CU_diffT/TC23SIB09/TC23SIB09_45deg.parquet,TC23SIB09_45deg.parquet,TC23SIB09,SIB,sodium-ion,45.0,,45.0,discharge,59,0.0165333658723493,0.9918838959932638,0.6103921714402313,2.89515459202947,45.523035580110495,5,2.8953072296776563,-1.60710314629128,1.60710314629128
raw_CU_diffT/TC23SIB09/TC23SIB09_45deg.parquet,TC23SIB09_45deg.parquet,TC23SIB09,SIB,sodium-ion,45.0,,45.0,discharge,60,0.0165333163560568,1.0084172123493205,0.6205665546643645,2.87874604484912,45.52313035911602,5,2.8790513201455004,-1.584623775356846,1.584623775356846
raw_CU_diffT/TC23SIB09/TC23SIB09_45deg.parquet,TC23SIB09_45deg.parquet,TC23SIB09,SIB,sodium-ion,45.0,,45.0,discharge,61,0.0165328617982362,1.0249500741475566,0.6307406581596542,2.86271909178925,45.52893881215469,5,2.863062526497676,-1.5546175887687923,1.5546175887687923
raw_CU_diffT/TC23SIB09/TC23SIB09_45deg.parquet,TC23SIB09_45deg.parquet,TC23SIB09,SIB,sodium-ion,45.0,,45.0,discharge,62,0.0165333662379897,1.0414834403855462,0.6409150720804662,2.84707373284985,45.540607265193366,5,2.847417167558278,-1.4908472702083486,1.4908472702083486
raw_CU_diffT/TC23SIB09/TC23SIB09_45deg.parquet,TC23SIB09_45deg.parquet,TC23SIB09,SIB,sodium-ion,45.0,,45.0,discharge,63,0.0165330616634709,1.058016502049017,0.6510892985701658,2.83161917097069,45.55192662983426,5,2.8327257939200643,-1.3427480817937294,1.3427480817937294
raw_CU_diffT/TC23SIB09/TC23SIB09_45deg.parquet,TC23SIB09_45deg.parquet,TC23SIB09,SIB,sodium-ion,45.0,,45.0,discharge,64,0.0165320538834552,1.0745485559324723,0.6612629048854334,2.81692779733248,45.55662610497238,5,2.8200950285324042,-1.121461601801201,1.121461601801201
raw_CU_diffT/TC23SIB09/TC23SIB09_45deg.parquet,TC23SIB09_45deg.parquet,TC23SIB09,SIB,sodium-ion,45.0,,45.0,discharge,65,0.0165333643368649,1.0910819202693371,0.6714373176363184,2.80528917665805,45.56579190607735,5,2.809906465515772,-0.8813900223990458,0.8813900223990458
raw_CU_diffT/TC23SIB09/TC23SIB09_45deg.parquet,TC23SIB09_45deg.parquet,TC23SIB09,SIB,sodium-ion,45.0,,45.0,discharge,66,0.0165325330781057,1.1076144533474428,0.6816112188416071,2.79956526485095,45.58397593922651,5,2.802160104870168,-0.6507535078377771,0.6507535078377771
raw_CU_diffT/TC23SIB09/TC23SIB09_45deg.parquet,TC23SIB09_45deg.parquet,TC23SIB09,SIB,sodium-ion,45.0,,45.0,discharge,67,0.0165322008121203,1.124146654159563,0.6917849155748229,2.79613091776669,45.59275096685083,5,2.796665149535356,-0.46509848168241774,0.46509848168241774
raw_CU_diffT/TC23SIB09/TC23SIB09_45deg.parquet,TC23SIB09_45deg.parquet,TC23SIB09,SIB,sodium-ion,45.0,,45.0,discharge,68,0.0165321615127326,1.1406788156722956,0.7019585881237177,2.79288736774267,45.590681215469615,5,2.792696570682436,-0.3863511077267958,0.3863511077267958
raw_CU_diffT/TC23SIB09/TC23SIB09_45deg.parquet,TC23SIB09_45deg.parquet,TC23SIB09,SIB,sodium-ion,45.0,,45.0,discharge,69,0.0165305298756304,1.157209345547926,0.7121312565848177,2.78945302065842,45.5849896961326,5,2.78880431065361,-0.42010378706385154,0.42010378706385154
raw_CU_diffT/TC23SIB09/TC23SIB09_45deg.parquet,TC23SIB09_45deg.parquet,TC23SIB09,SIB,sodium-ion,45.0,,45.0,discharge,70,0.0165323522409973,1.1737416977889232,0.7223050465053524,2.78544628239345,45.57673165745856,5,2.78414886238384,-0.5288283671119132,0.5288283671119132
raw_CU_diffT/TC23SIB09/TC23SIB09_45deg.parquet,TC23SIB09_45deg.parquet,TC23SIB09,SIB,sodium-ion,45.0,,45.0,discharge,71,0.016533748409138,1.1902754461980611,0.7324796956092116,2.78010396470682,45.56987859116023,5,2.77804335645627,-0.6995018827471995,0.6995018827471995
raw_CU_diffT/TC23SIB09/TC23SIB09_45deg.parquet,TC23SIB09_45deg.parquet,TC23SIB09,SIB,sodium-ion,45.0,,45.0,discharge,72,0.0165320992477554,1.2068075454458165,0.7426533298410666,2.77285367641784,45.5599211878453,5,2.769915401690192,-0.9264160669881392,0.9264160669881392
raw_CU_diffT/TC23SIB09/TC23SIB09_45deg.parquet,TC23SIB09_45deg.parquet,TC23SIB09,SIB,sodium-ion,45.0,,45.0,discharge,73,0.0165330801341003,1.2233406255799169,0.7528275676973464,2.76235983810482,45.552212265193376,5,2.759192606904898,-1.2019878577649195,1.2019878577649195
raw_CU_diffT/TC23SIB09/TC23SIB09_45deg.parquet,TC23SIB09_45deg.parquet,TC23SIB09,SIB,sodium-ion,45.0,,45.0,discharge,74,0.0165347748138307,1.2398754003937476,0.7630028484370166,2.74881324682803,45.54422947513813,5,2.7454552185678662,-1.513446469902334,1.513446469902334
raw_CU_diffT/TC23SIB09/TC23SIB09_45deg.parquet,TC23SIB09_45deg.parquet,TC23SIB09,SIB,sodium-ion,45.0,,45.0,discharge,75,0.016530500795638,1.2564059011893856,0.7731754990026757,2.73183230846698,45.53660497237569,5,2.728397961382718,-1.8511445383191756,1.8511445383191756
raw_CU_diffT/TC23SIB09/TC23SIB09_45deg.parquet,TC23SIB09_45deg.parquet,TC23SIB09,SIB,sodium-ion,45.0,,45.0,discharge,76,0.0165314216376537,1.2729373228270393,0.7833487162422769,2.71141702302166,45.53368008287292,5,2.707791878877172,-2.203718775120734,2.203718775120734
raw_CU_diffT/TC23SIB09/TC23SIB09_45deg.parquet,TC23SIB09_45deg.parquet,TC23SIB09,SIB,sodium-ion,45.0,,45.0,discharge,77,0.016531097596256,1.2894684204232951,0.7935217340711072,2.6875673904921,45.533152154696126,5,2.68356065222713,-2.552761515025793,2.552761515025793
raw_CU_diffT/TC23SIB09/TC23SIB09_45deg.parquet,TC23SIB09_45deg.parquet,TC23SIB09,SIB,sodium-ion,45.0,,45.0,discharge,78,0.0165290669355094,1.3059974873588047,0.8036935022582933,2.65932942557709,45.53284596685083,5,2.655856919080782,-2.8789246881255224,2.8789246881255224
raw_CU_diffT/TC23SIB09/TC23SIB09_45deg.parquet,TC23SIB09_45deg.parquet,TC23SIB09,SIB,sodium-ion,45.0,,45.0,discharge,79,0.0165327291437804,1.3225302165025852,0.8138675241197934,2.62765711357782,45.5322862154696,5,2.624985954734508,-3.1675892516221325,3.1675892516221325
raw_CU_diffT/TC23SIB09/TC23SIB09_45deg.parquet,TC23SIB09_45deg.parquet,TC23SIB09,SIB,sodium-ion,45.0,,45.0,discharge,80,0.0165313107081162,1.3390615272107014,0.824040673094831,2.59331364273524,45.54297273480663,5,2.591405672132874,-3.4096146184693907,3.4096146184693907
raw_CU_diffT/TC23SIB09/TC23SIB09_45deg.parquet,TC23SIB09_45deg.parquet,TC23SIB09,SIB,sodium-ion,45.0,,45.0,discharge,81,0.0165316584482765,1.3555931856589778,0.8342140360645431,2.55706220129029,45.54493668508287,5,2.555612143632496,-3.6064568498372296,3.6064568498372296
raw_CU_diffT/TC23SIB09/TC23SIB09_45deg.parquet,TC23SIB09_45deg.parquet,TC23SIB09,SIB,sodium-ion,45.0,,45.0,discharge,82,0.0165320709545557,1.3721252566135336,0.8443876528851391,2.51966597748393,45.54045933701658,5,2.518025122765894,-3.7714962623450674,3.7714962623450674
raw_CU_diffT/TC23SIB09/TC23SIB09_45deg.parquet,TC23SIB09_45deg.parquet,TC23SIB09,SIB,sodium-ion,45.0,,45.0,discharge,83,0.0165316826487012,1.3886569392622348,0.854561030747471,2.4803617830752,45.53651008287292,5,2.478873566005352,-3.921699132722125,3.921699132722125
raw_CU_diffT/TC23SIB09/TC23SIB09_45deg.parquet,TC23SIB09_45deg.parquet,TC23SIB09,SIB,sodium-ion,45.0,,45.0,discharge,84,0.0165306745982289,1.4051876138604638,0.8647337882689354,2.43972200924481,45.53832638121547,5,2.438233792174966,-4.07003134047811,4.07003134047811
raw_CU_diffT/TC23SIB09/TC23SIB09_45deg.parquet,TC23SIB09_45deg.parquet,TC23SIB09,SIB,sodium-ion,45.0,,45.0,discharge,85,0.0165303050538198,1.4217179189142837,0.8749063183776801,2.39755585893253,45.54271919889504,5,2.3960676418626883,-4.216035680587211,4.216035680587211
raw_CU_diffT/TC23SIB09/TC23SIB09_45deg.parquet,TC23SIB09_45deg.parquet,TC23SIB09,SIB,sodium-ion,45.0,,45.0,discharge,86,0.0165328624660103,1.4382507813802938,0.8850804222839092,2.35386333213836,45.54554939226519,5,2.352451433892612,-4.350810596952385,4.350810596952385
raw_CU_diffT/TC23SIB09/TC23SIB09_45deg.parquet,TC23SIB09_45deg.parquet,TC23SIB09,SIB,sodium-ion,45.0,,45.0,discharge,87,0.0165323681859442,1.454783149566238,0.8952542220167525,2.30883522592254,45.55182212707182,5,2.3075378059129283,-4.469195684993437,4.469195684993437
raw_CU_diffT/TC23SIB09/TC23SIB09_45deg.parquet,TC23SIB09_45deg.parquet,TC23SIB09,SIB,sodium-ion,45.0,,45.0,discharge,88,0.0165311171089148,1.4713142666751529,0.9054272518534138,2.26228074322482,45.561420110497245,5,2.2615175549838717,-4.551818769859835,4.551818769859835
raw_CU_diffT/TC23SIB09/TC23SIB09_45deg.parquet,TC23SIB09_45deg.parquet,TC23SIB09,SIB,sodium-ion,45.0,,45.0,discharge,89,0.0165315814517051,1.487845848126858,0.9156005674404588,2.21515386934639,45.572793066298345,5,2.214924912874106,-4.589332772510133,4.589332772510133
raw_CU_diffT/TC23SIB09/TC23SIB09_45deg.parquet,TC23SIB09_45deg.parquet,TC23SIB09,SIB,sodium-ion,45.0,,45.0,discharge,90,0.0165310948311256,1.5043769429579836,0.9257735835676648,2.16745460428725,45.58705922651934,5,2.1681414737041016,-4.595034128487029,4.595034128487029
raw_CU_diffT/TC23SIB09/TC23SIB09_45deg.parquet,TC23SIB09_45deg.parquet,TC23SIB09,SIB,sodium-ion,45.0,,45.0,discharge,91,0.0165310406100333,1.520907983568017,0.9359465663279308,2.12090012158953,45.60233889502762,5,2.121434353358194,-4.6025284070091175,4.6025284070091175
raw_CU_diffT/TC23SIB09/TC23SIB09_45deg.parquet,TC23SIB09_45deg.parquet,TC23SIB09,SIB,sodium-ion,45.0,,45.0,discharge,92,0.0165311505431218,1.5374391341111389,0.9461196167395588,2.07491803007252,45.61604574585636,5,2.0744982765400017,-4.643820210780916,4.643820210780916
raw_CU_diffT/TC23SIB09/TC23SIB09_45deg.parquet,TC23SIB09_45deg.parquet,TC23SIB09,SIB,sodium-ion,45.0,,45.0,discharge,93,0.0165308292754957,1.5539699633866346,0.956292469447358,2.02874514149528,45.63151613259669,5,2.0269516491290522,-4.656706721092931,4.656706721092931
raw_CU_diffT/TC23SIB09/TC23SIB09_45deg.parquet,TC23SIB09_45deg.parquet,TC23SIB09,SIB,sodium-ion,45.0,,45.0,discharge,94,0.0165328812584947,1.5705028446451292,0.9664665849182322,1.98047348525543,45.65985814917127,5,1.979748456426528,-4.361963470294697,4.361963470294697
raw_CU_diffT/TC23SIB09/TC23SIB09_45deg.parquet,TC23SIB09_45deg.parquet,TC23SIB09,SIB,sodium-ion,45.0,,45.0,discharge,95,0.0165331170455095,1.5870359616906389,0.9766408454893026,1.9297214672325,45.69340674033149,5,1.9381928567070061,-4.034789285282514,4.034789285282514
raw_CU_diffT/TC23SIB09/TC23SIB09_45deg.parquet,TC23SIB09_45deg.parquet,TC23SIB09,SIB,sodium-ion,45.0,,45.0,discharge,96,0.014024017390613,1.6010599790812516,0.9852710394686088,1.88488415807691,45.69758845303868,5,1.9037349076282841,-5.6616510166647345,5.6616510166647345
raw_CU_diffT/TC23SIB09/TC23SIB09_45deg.parquet,TC23SIB09_45deg.parquet,TC23SIB09,SIB,sodium-ion,45.0,,45.0,discharge,97,0.0066153869011064,1.607675365982358,0.989342060675622,1.86714003147491,45.59619372928177,5,1.877481232139734,-6.430551539863757,6.430551539863757
raw_CU_diffT/TC23SIB09/TC23SIB09_45deg.parquet,TC23SIB09_45deg.parquet,TC23SIB09,SIB,sodium-ion,45.0,,45.0,discharge,98,0.0043667995477768,1.612042165530135,0.9920293311000932,1.85645539610167,45.52234908839778,5,1.8602331778943502,-5.352488341169305,5.352488341169305
raw_CU_diffT/TC23SIB09/TC23SIB09_45deg.parquet,TC23SIB09_45deg.parquet,TC23SIB09,SIB,sodium-ion,45.0,,45.0,discharge,99,0.0032507546964661,1.6152929202266009,0.994029802350822,1.84920510781268,45.47973074585635,5,1.8511130784150438,-4.229876130582397,4.229876130582397
raw_CU_diffT/TC23SIB09/TC23SIB09_45deg.parquet,TC23SIB09_45deg.parquet,TC23SIB09,SIB,sodium-ion,45.0,,45.0,discharge,100,0.0025946425724166,1.6178875627990177,0.9956265109175062,1.84348119600558,45.45616132596685,5,1.844778616015192,-3.7569647954273933,3.7569647954273933
raw_CU_diffT/TC23SIB09/TC23SIB09_45deg.parquet,TC23SIB09_45deg.parquet,TC23SIB09,SIB,sodium-ion,45.0,,45.0,discharge,101,0.0021641385414507,1.6200517013404685,0.996958293023204,1.83928366068038,45.44344610497237,5,1.840008689509278,-3.468135884557796,3.468135884557796
raw_CU_diffT/TC23SIB09/TC23SIB09_45deg.parquet,TC23SIB09_45deg.parquet,TC23SIB09,SIB,sodium-ion,45.0,,45.0,discharge,102,0.0018580332363815,1.6219097345768498,0.9981017019910726,1.83546771947565,45.4335523756906,5,1.8361545888925002,-2.547351925246403,2.547351925246403
raw_CU_diffT/TC23SIB09/TC23SIB09_45deg.parquet,TC23SIB09_45deg.parquet,TC23SIB09,SIB,sodium-ion,45.0,,45.0,discharge,103,0.0016314557180393,1.623541190294889,0.9991056781644586,1.8326057635721,45.424978646408846,5,1.83432293711423,-1.8373936979301106,1.8373936979301106
raw_CU_diffT/TC23SIB09/TC23SIB09_45deg.parquet,TC23SIB09_45deg.parquet,TC23SIB09,SIB,sodium-ion,45.0,,45.0,discharge,104,0.0014532680267108,1.6249944583215998,1.0,1.82993460472879,45.41800897790056,5,1.8326693625921802,-1.8489703106139923,1.8489703106139923
raw_CU_diffT/TC23SIB09/TC23SIB09_45deg.parquet,TC23SIB09_45deg.parquet,TC23SIB09,SIB,sodium-ion,45.0,,45.0,discharge,0,0.0165310139380222,0.0165310139380222,0.0101729663466646,4.0347854328224,45.42857933701658,11,3.9749387549282034,-0.7483989013839232,0.7483989013839232
raw_CU_diffT/TC23SIB09/TC23SIB09_45deg.parquet,TC23SIB09_45deg.parquet,TC23SIB09,SIB,sodium-ion,45.0,,45.0,discharge,1,0.0165316097916394,0.0330626237296615,0.0203462993737288,4.0029223237629,45.453436104972376,11,3.9673250436673357,-0.7263860025364863,0.7263860025364863
raw_CU_diffT/TC23SIB09/TC23SIB09_45deg.parquet,TC23SIB09_45deg.parquet,TC23SIB09,SIB,sodium-ion,45.0,,45.0,discharge,2,0.0165299162914181,0.0495925400210797,0.0305185902432566,3.97792790887191,45.47847301104972,11,3.96015993263738,-0.7000215334644224,0.7000215334644224
raw_CU_diffT/TC23SIB09/TC23SIB09_45deg.parquet,TC23SIB09_45deg.parquet,TC23SIB09,SIB,sodium-ion,45.0,,45.0,discharge,3,0.0165334578485037,0.0661259978695834,0.0406930605399618,3.95846660872778,45.4924444198895,11,3.9530818916944375,-0.7067807478145198,0.7067807478145198
raw_CU_diffT/TC23SIB09/TC23SIB09_45deg.parquet,TC23SIB09_45deg.parquet,TC23SIB09,SIB,sodium-ion,45.0,,45.0,discharge,4,0.0165314271061755,0.0826574249757589,0.0508662811448187,3.94358443802933,45.48201143646409,11,3.94577860422205,-0.7404647185549891,0.7404647185549891
raw_CU_diffT/TC23SIB09/TC23SIB09_45deg.parquet,TC23SIB09_45deg.parquet,TC23SIB09,SIB,sodium-ion,45.0,,45.0,discharge,5,0.0165302624029947,0.0991876873787536,0.0610387850068123,3.9319458173549,45.4608493922652,11,3.9380166329078814,-1.2605381010391739,1.2605381010391739
raw_CU_diffT/TC23SIB09/TC23SIB09_45deg.parquet,TC23SIB09_45deg.parquet,TC23SIB09,SIB,sodium-ion,45.0,,45.0,discharge,6,0.0165296874931498,0.1157173748719034,0.0712109350769256,3.92164277610213,45.44714317679558,11,3.9201337448075266,-1.7248157542206002,1.7248157542206002
raw_CU_diffT/TC23SIB09/TC23SIB09_45deg.parquet,TC23SIB09_45deg.parquet,TC23SIB09,SIB,sodium-ion,45.0,,45.0,discharge,7,0.016528849231415,0.1322462241033184,0.0813825692919044,3.91000415542769,45.43946582872928,11,3.9029273190116496,-1.6940846300967962,1.6940846300967962
raw_CU_diffT/TC23SIB09/TC23SIB09_45deg.parquet,TC23SIB09_45deg.parquet,TC23SIB09,SIB,sodium-ion,45.0,,45.0,discharge,8,0.0165304452883521,0.1487766693916705,0.0915551856991172,3.8964575641509,45.43980331491713,11,3.8856688576538883,-1.7246887548186862,1.7246887548186862
raw_CU_diffT/TC23SIB09/TC23SIB09_45deg.parquet,TC23SIB09_45deg.parquet,TC23SIB09,SIB,sodium-ion,45.0,,45.0,discharge,9,0.0165305544583434,0.1653072238500139,0.1017278692880922,3.88004901697056,45.45217925414365,11,3.867838005115417,-1.7996122521348923,1.7996122521348923
raw_CU_diffT/TC23SIB09/TC23SIB09_45deg.parquet,TC23SIB09_45deg.parquet,TC23SIB09,SIB,sodium-ion,45.0,,45.0,discharge,10,0.0165322010166365,0.1818394248666504,0.1119015661471645,3.86039691976619,45.4622429558011,11,3.849053167275764,-1.9052243130809075,1.9052243130809075
raw_CU_diffT/TC23SIB09/TC23SIB09_45deg.parquet,TC23SIB09_45deg.parquet,TC23SIB09,SIB,sodium-ion,45.0,,45.0,discharge,11,0.0165323170023217,0.198371741868972,0.1220753343822866,3.83807366371851,45.46477781767956,11,3.829071511512808,-2.027231124548109,2.027231124548109
raw_CU_diffT/TC23SIB09/TC23SIB09_45deg.parquet,TC23SIB09_45deg.parquet,TC23SIB09,SIB,sodium-ion,45.0,,45.0,discharge,12,0.0165305786440193,0.2149023205129913,0.1322480328548052,3.81365164000824,45.46284505524861,11,3.807806311890079,-2.142362603830037,2.142362603830037
raw_CU_diffT/TC23SIB09/TC23SIB09_45deg.parquet,TC23SIB09_45deg.parquet,TC23SIB09,SIB,sodium-ion,45.0,,45.0,discharge,13,0.0165314743124298,0.2314337948254211,0.1424212825097638,3.78808483393654,45.459423895027626,11,3.785483055842403,-2.2360900827915486,2.2360900827915486
raw_CU_diffT/TC23SIB09/TC23SIB09_45deg.parquet,TC23SIB09_45deg.parquet,TC23SIB09,SIB,sodium-ion,45.0,,45.0,discharge,14,0.0165313488792688,0.2479651437046899,0.1525944549748216,3.7623272308046,45.45541082872929,11,3.7623098856173085,-2.303584866522641,2.303584866522641
raw_CU_diffT/TC23SIB09/TC23SIB09_45deg.parquet,TC23SIB09_45deg.parquet,TC23SIB09,SIB,sodium-ion,45.0,,45.0,discharge,15,0.0165293918556488,0.2644945355603387,0.1627664231135446,3.73695122179314,45.4495605801105,11,3.7386163597733866,-2.336893091493323,2.336893091493323
raw_CU_diffT/TC23SIB09/TC23SIB09_45deg.parquet,TC23SIB09_45deg.parquet,TC23SIB09,SIB,sodium-ion,45.0,,45.0,discharge,16,0.016530465633678,0.2810250011940167,0.1729390520410006,3.71214760396239,45.44723718232044,11,3.714766727243817,-2.3376179705302036,2.3376179705302036
raw_CU_diffT/TC23SIB09/TC23SIB09_45deg.parquet,TC23SIB09_45deg.parquet,TC23SIB09,SIB,sodium-ion,45.0,,45.0,discharge,17,0.0165312090773233,0.29755621027134,0.1831121384737985,3.68772558025211,45.4500570718232,11,3.6910558562126026,-2.3120108149462624,2.3120108149462624
raw_CU_diffT/TC23SIB09/TC23SIB09_45deg.parquet,TC23SIB09_45deg.parquet,TC23SIB09,SIB,sodium-ion,45.0,,45.0,discharge,18,0.0165309063274454,0.3140871165987854,0.1932850385983439,3.66444833890325,45.45421776243093,11,3.6677265793018594,-2.267554436810542,2.267554436810542
raw_CU_diffT/TC23SIB09/TC23SIB09_45deg.parquet,TC23SIB09_45deg.parquet,TC23SIB09,SIB,sodium-ion,45.0,,45.0,discharge,19,0.0165330977485542,0.3306202143473397,0.2034592872943245,3.64155269167486,45.457459668508285,11,3.6449176580099447,-2.2137896310441363,2.2137896310441363
raw_CU_diffT/TC23SIB09/TC23SIB09_45deg.parquet,TC23SIB09_45deg.parquet,TC23SIB09,SIB,sodium-ion,45.0,,45.0,discharge,20,0.0165317111761288,0.3471519255234684,0.2136326827120565,3.61942023268742,45.45496781767955,11,3.6226811278987388,-2.1592285719514734,2.1592285719514734
raw_CU_diffT/TC23SIB09/TC23SIB09_45deg.parquet,TC23SIB09_45deg.parquet,TC23SIB09,SIB,sodium-ion,45.0,,45.0,discharge,21,0.0165332444499804,0.3636851699734488,0.2238070216861457,3.59805096194093,45.43790306629834,11,3.600982298593655,-2.107103720155635,2.107103720155635
raw_CU_diffT/TC23SIB09/TC23SIB09_45deg.parquet,TC23SIB09_45deg.parquet,TC23SIB09,SIB,sodium-ion,45.0,,45.0,discharge,22,0.016533661771876,0.3802188317453248,0.2339816174745848,3.57725408237515,45.41432303867404,11,3.579803824907397,-2.056952123162091,2.056952123162091
raw_CU_diffT/TC23SIB09/TC23SIB09_45deg.parquet,TC23SIB09_45deg.parquet,TC23SIB09,SIB,sodium-ion,45.0,,45.0,discharge,23,0.0165309296044799,0.3967497613498047,0.244154531923508,3.55702959399007,45.39015151933702,11,3.5591283616526725,-2.012641204288684,2.012641204288684
raw_CU_diffT/TC23SIB09/TC23SIB09_45deg.parquet,TC23SIB09_45deg.parquet,TC23SIB09,SIB,sodium-ion,45.0,,45.0,discharge,24,0.0165335103600778,0.4132832717098825,0.2543290345351383,3.53718669972547,45.3781876243094,11,3.538851837705715,-1.9751163805725014,1.9751163805725014
raw_CU_diffT/TC23SIB09/TC23SIB09_45deg.parquet,TC23SIB09_45deg.parquet,TC23SIB09,SIB,sodium-ion,45.0,,45.0,discharge,25,0.0165311187922857,0.4298143905021682,0.2645020654077236,3.51772539958134,45.38017229281768,11,3.5189395626919375,-1.9428234133095827,1.9428234133095827
raw_CU_diffT/TC23SIB09/TC23SIB09_45deg.parquet,TC23SIB09_45deg.parquet,TC23SIB09,SIB,sodium-ion,45.0,,45.0,discharge,26,0.0165318632251106,0.4463462537272787,0.2746755543943788,3.49826409943721,45.39447104972375,11,3.499322155862161,-1.9172371292441142,1.9172371292441142
raw_CU_diffT/TC23SIB09/TC23SIB09_45deg.parquet,TC23SIB09_45deg.parquet,TC23SIB09,SIB,sodium-ion,45.0,,45.0,discharge,27,0.0165313012377224,0.4628775549650011,0.2848486975414619,3.47918439341356,45.42130348066299,11,3.479930236467209,-1.898436850276994,1.898436850276994
raw_CU_diffT/TC23SIB09/TC23SIB09_45deg.parquet,TC23SIB09_45deg.parquet,TC23SIB09,SIB,sodium-ion,45.0,,45.0,discharge,28,0.0165326755294138,0.4794102304944149,0.2950226864093931,3.46029548445014,45.45824107734806,11,3.4606944237579054,-1.8857319259105054,1.8857319259105054
raw_CU_diffT/TC23SIB09/TC23SIB09_45deg.parquet,TC23SIB09_45deg.parquet,TC23SIB09,SIB,sodium-ion,45.0,,45.0,discharge,29,0.0165298367664562,0.4959400672608711,0.3051949283403159,3.44140657548672,45.48594964088397,11,3.4415626821723677,-1.8772549987151876,1.8772549987151876
raw_CU_diffT/TC23SIB09/TC23SIB09_45deg.parquet,TC23SIB09_45deg.parquet,TC23SIB09,SIB,sodium-ion,45.0,,45.0,discharge,30,0.0165318511865153,0.5124719184473865,0.3153684099185795,3.4225176665233,45.49717458563536,11,3.4225003213360066,-1.8712897609672154,1.8712897609672154
raw_CU_diffT/TC23SIB09/TC23SIB09_45deg.parquet,TC23SIB09_45deg.parquet,TC23SIB09,SIB,sodium-ion,45.0,,45.0,discharge,31,0.0165297810256489,0.5290016994730354,0.3255406175473502,3.40362875755988,45.48646709944752,11,3.403489996061529,-1.8662142347396298,1.8662142347396298
raw_CU_diffT/TC23SIB09/TC23SIB09_45deg.parquet,TC23SIB09_45deg.parquet,TC23SIB09,SIB,sodium-ion,45.0,,45.0,discharge,32,0.0165311586331955,0.545532858106231,0.3357136729375021,3.38473984859646,45.47795607734806,11,3.384531706348932,-1.86275684285215,1.86275684285215
raw_CU_diffT/TC23SIB09/TC23SIB09_45deg.parquet,TC23SIB09_45deg.parquet,TC23SIB09,SIB,sodium-ion,45.0,,45.0,discharge,33,0.016530614809549,0.56206347291578,0.3458863936658071,3.36566014257281,45.48216919889504,11,3.3655907618236314,-1.860984905324301,1.860984905324301
raw_CU_diffT/TC23SIB09/TC23SIB09_45deg.parquet,TC23SIB09_45deg.parquet,TC23SIB09,SIB,sodium-ion,45.0,,45.0,discharge,34,0.0165323493578517,0.5785958222736317,0.3560601818120926,3.34658043654915,45.49488298342541,11,3.3466671624856237,-1.860126133086112,1.860126133086112
raw_CU_diffT/TC23SIB09/TC23SIB09_45deg.parquet,TC23SIB09_45deg.parquet,TC23SIB09,SIB,sodium-ion,45.0,,45.0,discharge,35,0.0165307248684213,0.595126547142053,0.3662329702691654,3.3275007305255,45.51316240331492,11,3.327743563147617,-1.8593495177135821,1.8593495177135821
raw_CU_diffT/TC23SIB09/TC23SIB09_45deg.parquet,TC23SIB09_45deg.parquet,TC23SIB09,SIB,sodium-ion,45.0,,45.0,discharge,36,0.0165310003052544,0.6116575474473075,0.3764059282264059,3.30861182156208,45.53089160220994,11,3.3088373089969036,-1.85681647237044,1.85681647237044
raw_CU_diffT/TC23SIB09/TC23SIB09_45deg.parquet,TC23SIB09_45deg.parquet,TC23SIB09,SIB,sodium-ion,45.0,,45.0,discharge,37,0.016530286750272,0.6281878341975795,0.3865784470713905,3.28972291259866,45.53748140883978,11,3.289965745220779,-1.85333733951623,1.85333733951623
raw_CU_diffT/TC23SIB09/TC23SIB09_45deg.parquet,TC23SIB09_45deg.parquet,TC23SIB09,SIB,sodium-ion,45.0,,45.0,discharge,38,0.0165322363065194,0.644720070504099,0.396752165647388,3.27083400363524,45.53050129834254,11,3.2711288718192435,-1.8490650980143357,1.8490650980143357
raw_CU_diffT/TC23SIB09/TC23SIB09_45deg.parquet,TC23SIB09_45deg.parquet,TC23SIB09,SIB,sodium-ion,45.0,,45.0,discharge,39,0.016530452279129,0.6612505227832279,0.406924786356632,3.25213589173206,45.52442947513812,11,3.25234403397959,-1.8439186447171778,1.8439186447171778
raw_CU_diffT/TC23SIB09/TC23SIB09_45deg.parquet,TC23SIB09_45deg.parquet,TC23SIB09,SIB,sodium-ion,45.0,,45.0,discharge,40,0.0165328122782043,0.6777833350614322,0.4170988593779519,3.23324698276864,45.51788212707182,11,3.233611231701819,-1.8397128067373103,1.8397128067373103
raw_CU_diffT/TC23SIB09/TC23SIB09_45deg.parquet,TC23SIB09_45deg.parquet,TC23SIB09,SIB,sodium-ion,45.0,,45.0,discharge,41,0.0165294230947829,0.6943127581562151,0.427270846740823,3.21454887086546,45.5151370718232,11,3.2149131197986365,-1.8353204969493504,1.8353204969493504
raw_CU_diffT/TC23SIB09/TC23SIB09_45deg.parquet,TC23SIB09_45deg.parquet,TC23SIB09,SIB,sodium-ion,45.0,,45.0,discharge,42,0.0165351735964901,0.7108479317527052,0.4374463728860437,3.19604155602251,45.51620350828729,11,3.1962670434573357,-1.8302242071421233,1.8302242071421233
raw_CU_diffT/TC23SIB09/TC23SIB09_45deg.parquet,TC23SIB09_45deg.parquet,TC23SIB09,SIB,sodium-ion,45.0,,45.0,discharge,43,0.0165290578635483,0.7273769896162535,0.4476181354904655,3.17753424117957,45.52258154696133,11,3.177673002677919,-1.823544212851715,1.823544212851715
raw_CU_diffT/TC23SIB09/TC23SIB09_45deg.parquet,TC23SIB09_45deg.parquet,TC23SIB09,SIB,sodium-ion,45.0,,45.0,discharge,44,0.0165326738604061,0.7439096634766597,0.4577921233313116,3.15902692633662,45.53222234806631,11,3.1591656878349736,-1.815737883563287,1.815737883563287
raw_CU_diffT/TC23SIB09/TC23SIB09_45deg.parquet,TC23SIB09_45deg.parquet,TC23SIB09,SIB,sodium-ion,45.0,,45.0,discharge,45,0.0165314689706898,0.7604411324473495,0.4679653696990343,3.14051961149367,45.53663660220994,11,3.1407277537412046,-1.808152234288002,1.808152234288002
raw_CU_diffT/TC23SIB09/TC23SIB09_45deg.parquet,TC23SIB09_45deg.parquet,TC23SIB09,SIB,sodium-ion,45.0,,45.0,discharge,46,0.0165310951092914,0.7769722275566409,0.4781383859974196,3.12182149959049,45.537027458563536,11,3.1223765455839074,-1.7987427518119148,1.7987427518119148
raw_CU_diffT/TC23SIB09/TC23SIB09_45deg.parquet,TC23SIB09_45deg.parquet,TC23SIB09,SIB,sodium-ion,45.0,,45.0,discharge,47,0.0165320641860488,0.7935042917426897,0.4883119986527662,3.10350498180778,45.53434502762431,11,3.104129408550375,-1.7884145081095255,1.7884145081095255
raw_CU_diffT/TC23SIB09/TC23SIB09_45deg.parquet,TC23SIB09_45deg.parquet,TC23SIB09,SIB,sodium-ion,45.0,,45.0,discharge,48,0.0165329141084863,0.810037205851176,0.4984861343390889,3.08518846402507,45.52706928176796,11,3.085986342640608,-1.7781136907299526,1.7781136907299526
raw_CU_diffT/TC23SIB09/TC23SIB09_45deg.parquet,TC23SIB09_45deg.parquet,TC23SIB09,SIB,sodium-ion,45.0,,45.0,discharge,49,0.0165333928150051,0.8265705986661811,0.508660564615043,3.06725354036284,45.51718513812154,11,3.067947347854606,-1.7670284347825316,1.7670284347825316
raw_CU_diffT/TC23SIB09/TC23SIB09_45deg.parquet,TC23SIB09_45deg.parquet,TC23SIB09,SIB,sodium-ion,45.0,,45.0,discharge,50,0.0165329836360148,0.843103582302196,0.5188347430876831,3.0493186167006,45.51359511049724,11,3.0500297693796643,-1.7544233479079594,1.7544233479079594
raw_CU_diffT/TC23SIB09/TC23SIB09_45deg.parquet,TC23SIB09_45deg.parquet,TC23SIB09,SIB,sodium-ion,45.0,,45.0,discharge,51,0.0165299624425585,0.8596335447447545,0.5290070623580095,3.03138369303837,45.51394367403314,11,3.0322509524030776,-1.738415177956739,1.738415177956739
raw_CU_diffT/TC23SIB09/TC23SIB09_45deg.parquet,TC23SIB09_45deg.parquet,TC23SIB09,SIB,sodium-ion,45.0,,45.0,discharge,52,0.0165294034884248,0.8761629482331793,0.5391790376553883,3.0138303634966,45.51637237569061,11,3.0146629324867265,-1.7221801502775804,1.7221801502775804
raw_CU_diffT/TC23SIB09/TC23SIB09_45deg.parquet,TC23SIB09_45deg.parquet,TC23SIB09,SIB,sodium-ion,45.0,,45.0,discharge,53,0.0165306689715594,0.8926936172047387,0.5493517917142751,2.99646783101508,45.51730138121547,11,2.997213674068729,-1.7067281868354485,1.7067281868354485
raw_CU_diffT/TC23SIB09/TC23SIB09_45deg.parquet,TC23SIB09_45deg.parquet,TC23SIB09,SIB,sodium-ion,45.0,,45.0,discharge,54,0.0165314506772596,0.9092250678819984,0.5595250268244639,2.97910529853355,45.53147281767956,11,2.9799378675236743,-1.6913784016142017,1.6913784016142017
raw_CU_diffT/TC23SIB09/TC23SIB09_45deg.parquet,TC23SIB09_45deg.parquet,TC23SIB09,SIB,sodium-ion,45.0,,45.0,discharge,55,0.0165307449276441,0.9257558128096424,0.5696978276257159,2.96193356311226,45.55493668508287,11,2.962800822476973,-1.675969413039951,1.675969413039951
raw_CU_diffT/TC23SIB09/TC23SIB09_45deg.parquet,TC23SIB09_45deg.parquet,TC23SIB09,SIB,sodium-ion,45.0,,45.0,discharge,56,0.0165327358546043,0.9422885486642468,0.5798718536169679,2.94495262475121,45.563511049723765,11,2.945837229303214,-1.6572265486654487,1.6572265486654487
raw_CU_diffT/TC23SIB09/TC23SIB09_45deg.parquet,TC23SIB09_45deg.parquet,TC23SIB09,SIB,sodium-ion,45.0,,45.0,discharge,57,0.0165304647669437,0.9588190134311904,0.5900444820110471,2.92835328051063,45.54798848066299,11,2.9290817783769842,-1.6376818052420674,1.6376818052420674
raw_CU_diffT/TC23SIB09/TC23SIB09_45deg.parquet,TC23SIB09_45deg.parquet,TC23SIB09,SIB,sodium-ion,45.0,,45.0,discharge,58,0.016531516689724,0.9753505301209144,0.6002177577444295,2.91156313920981,45.531863397790055,11,2.9125171245109924,-1.6162278567938984,1.6162278567938984
raw_CU_diffT/TC23SIB09/TC23SIB09_45deg.parquet,TC23SIB09_45deg.parquet,TC23SIB09,SIB,sodium-ion,45.0,,45.0,discharge,59,0.0165333658723493,0.9918838959932638,0.6103921714402313,2.89515459202947,45.523035580110495,11,2.89619530326712,-1.5786331465699561,1.5786331465699561
raw_CU_diffT/TC23SIB09/TC23SIB09_45deg.parquet,TC23SIB09_45deg.parquet,TC23SIB09,SIB,sodium-ion,45.0,,45.0,discharge,60,0.0165333163560568,1.0084172123493205,0.6205665546643645,2.87874604484912,45.52313035911602,11,2.8803938376420746,-1.5019392759898267,1.5019392759898267
raw_CU_diffT/TC23SIB09/TC23SIB09_45deg.parquet,TC23SIB09_45deg.parquet,TC23SIB09,SIB,sodium-ion,45.0,,45.0,discharge,61,0.0165328617982362,1.0249500741475566,0.6307406581596542,2.86271909178925,45.52893881215469,11,2.8656330832546826,-1.3902751481083442,1.3902751481083442
raw_CU_diffT/TC23SIB09/TC23SIB09_45deg.parquet,TC23SIB09_45deg.parquet,TC23SIB09,SIB,sodium-ion,45.0,,45.0,discharge,62,0.0165333662379897,1.0414834403855462,0.6409150720804662,2.84707373284985,45.540607265193366,11,2.852103837165181,-1.2700753556072755,1.2700753556072755
raw_CU_diffT/TC23SIB09/TC23SIB09_45deg.parquet,TC23SIB09_45deg.parquet,TC23SIB09,SIB,sodium-ion,45.0,,45.0,discharge,63,0.0165330616634709,1.058016502049017,0.6510892985701658,2.83161917097069,45.55192662983426,11,2.8397887541862756,-1.1507824495639625,1.1507824495639625
raw_CU_diffT/TC23SIB09/TC23SIB09_45deg.parquet,TC23SIB09_45deg.parquet,TC23SIB09,SIB,sodium-ion,45.0,,45.0,discharge,64,0.0165320538834552,1.0745485559324723,0.6612629048854334,2.81692779733248,45.55662610497238,11,2.8286878343179676,-1.0357023907676535,1.0357023907676535
raw_CU_diffT/TC23SIB09/TC23SIB09_45deg.parquet,TC23SIB09_45deg.parquet,TC23SIB09,SIB,sodium-ion,45.0,,45.0,discharge,65,0.0165333643368649,1.0910819202693371,0.6714373176363184,2.80528917665805,45.56579190607735,11,2.818714351623784,-0.9308335820057891,0.9308335820057891
raw_CU_diffT/TC23SIB09/TC23SIB09_45deg.parquet,TC23SIB09_45deg.parquet,TC23SIB09,SIB,sodium-ion,45.0,,45.0,discharge,66,0.0165325330781057,1.1076144533474428,0.6816112188416071,2.79956526485095,45.58397593922651,11,2.809746889792666,-0.84221386063669,0.84221386063669
raw_CU_diffT/TC23SIB09/TC23SIB09_45deg.parquet,TC23SIB09_45deg.parquet,TC23SIB09,SIB,sodium-ion,45.0,,45.0,discharge,67,0.0165322008121203,1.124146654159563,0.6917849155748229,2.79613091776669,45.59275096685083,11,2.801577306577083,-0.7799949487797164,0.7799949487797164
raw_CU_diffT/TC23SIB09/TC23SIB09_45deg.parquet,TC23SIB09_45deg.parquet,TC23SIB09,SIB,sodium-ion,45.0,,45.0,discharge,68,0.0165321615127326,1.1406788156722956,0.7019585881237177,2.79288736774267,45.590681215469615,11,2.7938760434184435,-0.748491209864369,0.748491209864369
raw_CU_diffT/TC23SIB09/TC23SIB09_45deg.parquet,TC23SIB09_45deg.parquet,TC23SIB09,SIB,sodium-ion,45.0,,45.0,discharge,69,0.0165305298756304,1.157209345547926,0.7121312565848177,2.78945302065842,45.5849896961326,11,2.786348232132747,-0.7501915901298446,0.7501915901298446
raw_CU_diffT/TC23SIB09/TC23SIB09_45deg.parquet,TC23SIB09_45deg.parquet,TC23SIB09,SIB,sodium-ion,45.0,,45.0,discharge,70,0.0165323522409973,1.1737416977889232,0.7223050465053524,2.78544628239345,45.57673165745856,11,2.77861227859952,-0.7995560908609605,0.7995560908609605
raw_CU_diffT/TC23SIB09/TC23SIB09_45deg.parquet,TC23SIB09_45deg.parquet,TC23SIB09,SIB,sodium-ion,45.0,,45.0,discharge,71,0.016533748409138,1.1902754461980611,0.7324796956092116,2.78010396470682,45.56987859116023,11,2.7700784464507575,-0.9197641512241148,0.9197641512241148
raw_CU_diffT/TC23SIB09/TC23SIB09_45deg.parquet,TC23SIB09_45deg.parquet,TC23SIB09,SIB,sodium-ion,45.0,,45.0,discharge,72,0.0165320992477554,1.2068075454458165,0.7426533298410666,2.77285367641784,45.5599211878453,11,2.7598968215090434,-1.111565395671846,1.111565395671846
raw_CU_diffT/TC23SIB09/TC23SIB09_45deg.parquet,TC23SIB09_45deg.parquet,TC23SIB09,SIB,sodium-ion,45.0,,45.0,discharge,73,0.0165330801341003,1.2233406255799169,0.7528275676973464,2.76235983810482,45.552212265193376,11,2.74746032221908,-1.349278441386076,1.349278441386076
raw_CU_diffT/TC23SIB09/TC23SIB09_45deg.parquet,TC23SIB09_45deg.parquet,TC23SIB09,SIB,sodium-ion,45.0,,45.0,discharge,74,0.0165347748138307,1.2398754003937476,0.7630028484370166,2.74881324682803,45.54422947513813,11,2.7324393900222756,-1.6145381936289596,1.6145381936289596
raw_CU_diffT/TC23SIB09/TC23SIB09_45deg.parquet,TC23SIB09_45deg.parquet,TC23SIB09,SIB,sodium-ion,45.0,,45.0,discharge,75,0.016530500795638,1.2564059011893856,0.7731754990026757,2.73183230846698,45.53660497237569,11,2.7146085374838047,-1.8968411114982473,1.8968411114982473
raw_CU_diffT/TC23SIB09/TC23SIB09_45deg.parquet,TC23SIB09_45deg.parquet,TC23SIB09,SIB,sodium-ion,45.0,,45.0,discharge,76,0.0165314216376537,1.2729373228270393,0.7833487162422769,2.71141702302166,45.53368008287292,11,2.6938463482926083,-2.1841105652319186,2.1841105652319186
raw_CU_diffT/TC23SIB09/TC23SIB09_45deg.parquet,TC23SIB09_45deg.parquet,TC23SIB09,SIB,sodium-ion,45.0,,45.0,discharge,77,0.016531097596256,1.2894684204232951,0.7935217340711072,2.6875673904921,45.533152154696126,11,2.670170167635982,-2.4707416972438807,2.4707416972438807
raw_CU_diffT/TC23SIB09/TC23SIB09_45deg.parquet,TC23SIB09_45deg.parquet,TC23SIB09,SIB,sodium-ion,45.0,,45.0,discharge,78,0.0165290669355094,1.3059974873588047,0.8036935022582933,2.65932942557709,45.53284596685083,11,2.6435799955139236,-2.7484938133971184,2.7484938133971184
raw_CU_diffT/TC23SIB09/TC23SIB09_45deg.parquet,TC23SIB09_45deg.parquet,TC23SIB09,SIB,sodium-ion,45.0,,45.0,discharge,79,0.0165327291437804,1.3225302165025852,0.8138675241197934,2.62765711357782,45.5322862154696,11,2.6142492837993774,-3.0109063059243795,3.0109063059243795
raw_CU_diffT/TC23SIB09/TC23SIB09_45deg.parquet,TC23SIB09_45deg.parquet,TC23SIB09,SIB,sodium-ion,45.0,,45.0,discharge,80,0.0165313107081162,1.3390615272107014,0.824040673094831,2.59331364273524,45.54297273480663,11,2.5823167939906955,-3.258212265244339,3.258212265244339
raw_CU_diffT/TC23SIB09/TC23SIB09_45deg.parquet,TC23SIB09_45deg.parquet,TC23SIB09,SIB,sodium-ion,45.0,,45.0,discharge,81,0.0165316584482765,1.3555931856589778,0.8342140360645431,2.55706220129029,45.54493668508287,11,2.547955977960821,-3.4874515108789836,3.4874515108789836
raw_CU_diffT/TC23SIB09/TC23SIB09_45deg.parquet,TC23SIB09_45deg.parquet,TC23SIB09,SIB,sodium-ion,45.0,,45.0,discharge,82,0.0165320709545557,1.3721252566135336,0.8443876528851391,2.51966597748393,45.54045933701658,11,2.511357632769992,-3.6988664589011506,3.6988664589011506
raw_CU_diffT/TC23SIB09/TC23SIB09_45deg.parquet,TC23SIB09_45deg.parquet,TC23SIB09,SIB,sodium-ion,45.0,,45.0,discharge,83,0.0165316826487012,1.3886569392622348,0.854561030747471,2.4803617830752,45.53651008287292,11,2.4726952102911484,-3.8848715919192784,3.8848715919192784
raw_CU_diffT/TC23SIB09/TC23SIB09_45deg.parquet,TC23SIB09_45deg.parquet,TC23SIB09,SIB,sodium-ion,45.0,,45.0,discharge,84,0.0165306745982289,1.4051876138604638,0.8647337882689354,2.43972200924481,45.53832638121547,11,2.432315614270175,-4.0410448778682735,4.0410448778682735
raw_CU_diffT/TC23SIB09/TC23SIB09_45deg.parquet,TC23SIB09_45deg.parquet,TC23SIB09,SIB,sodium-ion,45.0,,45.0,discharge,85,0.0165303050538198,1.4217179189142837,0.8749063183776801,2.39755585893253,45.54271919889504,11,2.3904790225164874,-4.166935165624054,4.166935165624054
raw_CU_diffT/TC23SIB09/TC23SIB09_45deg.parquet,TC23SIB09_45deg.parquet,TC23SIB09,SIB,sodium-ion,45.0,,45.0,discharge,86,0.0165328624660103,1.4382507813802938,0.8850804222839092,2.35386333213836,45.54554939226519,11,2.3475323387759683,-4.264714442251204,4.264714442251204
raw_CU_diffT/TC23SIB09/TC23SIB09_45deg.parquet,TC23SIB09_45deg.parquet,TC23SIB09,SIB,sodium-ion,45.0,,45.0,discharge,87,0.0165323681859442,1.454783149566238,0.8952542220167525,2.30883522592254,45.55182212707182,11,2.3037010504834434,-4.347631434813053,4.347631434813053
raw_CU_diffT/TC23SIB09/TC23SIB09_45deg.parquet,TC23SIB09_45deg.parquet,TC23SIB09,SIB,sodium-ion,45.0,,45.0,discharge,88,0.0165311171089148,1.4713142666751529,0.9054272518534138,2.26228074322482,45.561420110497245,11,2.2590718835753845,-4.427012953934209,4.427012953934209
raw_CU_diffT/TC23SIB09/TC23SIB09_45deg.parquet,TC23SIB09_45deg.parquet,TC23SIB09,SIB,sodium-ion,45.0,,45.0,discharge,89,0.0165315814517051,1.487845848126858,0.9156005674404588,2.21515386934639,45.572793066298345,11,2.2136274928644966,-4.512268095208327,4.512268095208327
raw_CU_diffT/TC23SIB09/TC23SIB09_45deg.parquet,TC23SIB09_45deg.parquet,TC23SIB09,SIB,sodium-ion,45.0,,45.0,discharge,90,0.0165310948311256,1.5043769429579836,0.9257735835676648,2.16745460428725,45.58705922651934,11,2.1672638072270134,-4.569458850767475,4.569458850767475
raw_CU_diffT/TC23SIB09/TC23SIB09_45deg.parquet,TC23SIB09_45deg.parquet,TC23SIB09,SIB,sodium-ion,45.0,,45.0,discharge,91,0.0165310406100333,1.520907983568017,0.9359465663279308,2.12090012158953,45.60233889502762,11,2.120657288967412,-4.465445719506462,4.465445719506462
raw_CU_diffT/TC23SIB09/TC23SIB09_45deg.parquet,TC23SIB09_45deg.parquet,TC23SIB09,SIB,sodium-ion,45.0,,45.0,discharge,92,0.0165311505431218,1.5374391341111389,0.9461196167395588,2.07491803007252,45.61604574585636,11,2.076409716179825,-4.196075775100084,4.196075775100084
raw_CU_diffT/TC23SIB09/TC23SIB09_45deg.parquet,TC23SIB09_45deg.parquet,TC23SIB09,SIB,sodium-ion,45.0,,45.0,discharge,93,0.0165308292754957,1.5539699633866346,0.956292469447358,2.02874514149528,45.63151613259669,11,2.035284277105201,-3.866827381193559,3.866827381193559
raw_CU_diffT/TC23SIB09/TC23SIB09_45deg.parquet,TC23SIB09_45deg.parquet,TC23SIB09,SIB,sodium-ion,45.0,,45.0,discharge,94,0.0165328812584947,1.5705028446451292,0.9664665849182322,1.98047348525543,45.65985814917127,11,1.997731946613188,-3.505970642605135,3.505970642605135
raw_CU_diffT/TC23SIB09/TC23SIB09_45deg.parquet,TC23SIB09_45deg.parquet,TC23SIB09,SIB,sodium-ion,45.0,,45.0,discharge,95,0.0165331170455095,1.5870359616906389,0.9766408454893026,1.9297214672325,45.69340674033149,11,1.9639435217640235,-3.3945164954586744,3.3945164954586744
raw_CU_diffT/TC23SIB09/TC23SIB09_45deg.parquet,TC23SIB09_45deg.parquet,TC23SIB09,SIB,sodium-ion,45.0,,45.0,discharge,96,0.014024017390613,1.6010599790812516,0.9852710394686088,1.88488415807691,45.69758845303868,11,1.9341097996179444,-5.43895667990472,5.43895667990472
raw_CU_diffT/TC23SIB09/TC23SIB09_45deg.parquet,TC23SIB09_45deg.parquet,TC23SIB09,SIB,sodium-ion,45.0,,45.0,discharge,97,0.0066153869011064,1.607675365982358,0.989342060675622,1.86714003147491,45.59619372928177,11,1.9081613994257736,-7.472286671206803,7.472286671206803
raw_CU_diffT/TC23SIB09/TC23SIB09_45deg.parquet,TC23SIB09_45deg.parquet,TC23SIB09,SIB,sodium-ion,45.0,,45.0,discharge,98,0.0043667995477768,1.612042165530135,0.9920293311000932,1.85645539610167,45.52234908839778,11,1.8861330115620993,-8.67735559709547,8.67735559709547
raw_CU_diffT/TC23SIB09/TC23SIB09_45deg.parquet,TC23SIB09_45deg.parquet,TC23SIB09,SIB,sodium-ion,45.0,,45.0,discharge,99,0.0032507546964661,1.6152929202266009,0.994029802350822,1.84920510781268,45.47973074585635,11,1.8680593264015088,-7.925613977562875,7.925613977562875
raw_CU_diffT/TC23SIB09/TC23SIB09_45deg.parquet,TC23SIB09_45deg.parquet,TC23SIB09,SIB,sodium-ion,45.0,,45.0,discharge,100,0.0025946425724166,1.6178875627990177,0.9956265109175062,1.84348119600558,45.45616132596685,11,1.8568179105161167,-6.518037761714822,6.518037761714822
raw_CU_diffT/TC23SIB09/TC23SIB09_45deg.parquet,TC23SIB09_45deg.parquet,TC23SIB09,SIB,sodium-ion,45.0,,45.0,discharge,101,0.0021641385414507,1.6200517013404685,0.996958293023204,1.83928366068038,45.44344610497237,11,1.8487175153254074,-4.937098806758286,4.937098806758286
raw_CU_diffT/TC23SIB09/TC23SIB09_45deg.parquet,TC23SIB09_45deg.parquet,TC23SIB09,SIB,sodium-ion,45.0,,45.0,discharge,102,0.0018580332363815,1.6219097345768498,0.9981017019910726,1.83546771947565,45.4335523756906,11,1.84419668498147,-3.5868541722436476,3.5868541722436476
raw_CU_diffT/TC23SIB09/TC23SIB09_45deg.parquet,TC23SIB09_45deg.parquet,TC23SIB09,SIB,sodium-ion,45.0,,45.0,discharge,103,0.0016314557180393,1.623541190294889,0.9991056781644586,1.8326057635721,45.424978646408846,11,1.8409190640538355,-3.0693373843016616,3.0693373843016616
raw_CU_diffT/TC23SIB09/TC23SIB09_45deg.parquet,TC23SIB09_45deg.parquet,TC23SIB09,SIB,sodium-ion,45.0,,45.0,discharge,104,0.0014532680267108,1.6249944583215998,1.0,1.82993460472879,45.41800897790056,11,1.8383296753791967,-2.8953655962915743,2.8953655962915743
