Repository: DNV007/delivered-energy-decomposition

# Three-term energy accounting for a cold commercial sodium-ion 18650 cell

This repository holds the analysis code and the derived data behind a reanalysis
of a public commercial-cell archive. No new measurements were made. The
manuscript reporting the work is not distributed here; what is here is
everything needed to regenerate its numbers from the raw archive and to check
them.

**Source data.** Droese, D., Schlösser, A., Otto, M. *Dataset: Evaluation of
Commercial Sodium-Ion Batteries by State-of-the-Art Lithium-Ion Battery
Configurations.* Technische Universität Berlin, DepositOnce, 2025.
DOI [10.14279/depositonce-25036](https://doi.org/10.14279/depositonce-25036),
CC BY 4.0. Associated paper:
[10.3390/batteries11110420](https://doi.org/10.3390/batteries11110420).

## What the analysis finds

The archive's checkup discharge is a sequence of up to 105 constant-current
segments at 1.5 A, each followed by a six-minute rest. Loaded and rested
voltages therefore sit on one coulomb-counted charge axis, for the same cell, in
the same file. That geometry is what makes the decomposition possible.

Cooling the sodium-ion cell from 25 to 5 °C costs 25.1 % of its delivered
energy, against 12.2 % for LFP, 6.9 % for NMC and 2.4 % for LTO. For the
sodium-ion cell that shortfall splits three ways:

| Term | Share |
|---|---|
| Charge the cold discharge never reaches, valued on the 25 °C rested curve | 58 % |
| Growth of the integrated load-to-rest gap | 27 % |
| Lower rested voltage over the charge window common to both temperatures | 15 % |

Capacity retention (0.816) and rested-voltage energy retention (0.825) differ by
0.009 at 5 °C, while the rested curve runs a median 131 mV lower at matched
discharged throughput. Two retention numbers that agree can sit above voltage
curves that do not.

Three limits are worth stating up front. The load-to-rest gap is an electrical
proxy for polarisation energy, not a calorimetric measurement. The charge ledger
counts charge passed, not charge stored, so the difference in starting state
between the two discharges is not bounded by anything in this archive. And with
one cell per family, the shares describe these cells under this protocol rather
than the chemistries as classes.

## What is here, and what is not

Here: the pipeline (`scripts/`, `src/`), the descriptor tables it extracts
(`data_processed/`), the result tables and figures it derives (`results/`), the
regression suite (`tests/`), and the deposit metadata.

Not here, each for its own reason:

- **The raw archive** (213 MB). It belongs to TU Berlin and is already published
  under its own DOI. `scripts/fetch_depositonce_dataset.py` downloads it and
  records a SHA-256 per file in `data_raw/download_manifest.json`.
- **Two third-party archives** used for external cross-checks: a multi-rate
  pulse dataset and a relaxation benchmark. Not ours to redistribute. The
  scripts that read them are here; the data are not.
- **The manuscript and its Supporting Information.** They are the journal's to
  publish.
- **The figures.** The artwork belongs with the paper, so it is held back until
  publication. `reproduce_all.py` regenerates it from the released tables, into
  `results/figures/` and `manuscript/figures/`. The one exception is a figure
  drawn from the third-party pulse dataset above, which cannot be rebuilt
  without that archive.

## Reproducing it

### 1. Environment

```bash
uv venv .venv --python 3.11
VIRTUAL_ENV=$PWD/.venv uv pip install -r requirements.txt
```

Use this environment rather than a system Anaconda installation, whose
`pyarrow` and `numexpr` are built against NumPy 1.x and fail to import under the
NumPy 2.x this pipeline needs. `uv venv` ships no `pip`, so install with
`uv pip install` as above.

### 2. Raw data

```bash
.venv/bin/python scripts/fetch_depositonce_dataset.py
```

Nothing in the pipeline writes to `data_raw/`.

### 3. Run the pipeline

```bash
.venv/bin/python scripts/reproduce_all.py
```

One command, 39 stages, a few minutes. It rebuilds every descriptor table,
result table and figure from the raw archive in dependency order, then runs the
verification stages. `scripts/reproduce_all.py` records why each script sits
where it does, and refuses to start if the stage list and `scripts/` disagree in
either direction: a script that no stage runs, or a stage naming a script that
is not there.

Three verification stages read the LaTeX sources. Those are not distributed
here, so the run reports them as skipped and continues. The figure stages write
their output twice, to `results/figures/` and to `manuscript/figures/`; the
second is where the paper's build picks them up, and the run creates it.

Re-running against the released outputs reproduces every table byte for byte.
Three kinds of file legitimately differ between runs: those carrying a run
timestamp, figure PDFs (matplotlib embeds a creation date), and two intermediate

File: data_processed/thermal/thermal_response_descriptors.csv
member_path,file_name,cell_id,cell_family,chemistry_type,temperature_deg_c,voltage_v,direction,step_ids,n_points,duration_s,temperature_start_deg_c,temperature_max_deg_c,temperature_rise_max_k,mean_abs_current_a,mean_voltage_v
raw_temperature_BOL/TC23LFP01/TC23LFP01_dS025C.parquet,TC23LFP01_dS025C.parquet,TC23LFP01,LFP,lithium-ion,,,charge,"6,7",17352,17345.84522966683,26.29505,27.67867,1.3836200000000005,0.36059599162604516,3.418966655670241
raw_temperature_BOL/TC23LFP01/TC23LFP01_dS025C.parquet,TC23LFP01_dS025C.parquet,TC23LFP01,LFP,lithium-ion,,,discharge,"9,10",17166,17159.857087333323,26.28893,28.31704,2.028109999999998,0.3638442145871073,3.091217894146395
raw_temperature_BOL/TC23LTO01/TC23LTO01_dS025C.parquet,TC23LTO01_dS025C.parquet,TC23LTO01,LTO,lithium-ion,,,charge,"6,7",15059,15052.875229000005,26.35613,26.84788,0.4917499999999997,0.3670929391637273,2.4631333185210593
raw_temperature_BOL/TC23LTO01/TC23LTO01_dS025C.parquet,TC23LTO01_dS025C.parquet,TC23LTO01,LTO,lithium-ion,,,discharge,"9,10",15040,15033.090749333038,26.36223,28.72326,2.3610299999999995,0.3667816931801204,2.3818654634060747
raw_temperature_BOL/TC23LTO02/TC23LTO02_dS025C.parquet,TC23LTO02_dS025C.parquet,TC23LTO02,LTO,lithium-ion,,,charge,"6,7",15126,15121.282407333336,26.0965,26.60353,0.5070300000000003,0.36485223913391424,2.4618380691453705
raw_temperature_BOL/TC23LTO02/TC23LTO02_dS025C.parquet,TC23LTO02_dS025C.parquet,TC23LTO02,LTO,lithium-ion,,,discharge,"9,10",15026,15019.834302333373,26.09956,28.54,2.440439999999999,0.36650786038979466,2.3799026742558986
raw_temperature_BOL/TC23NMC01/TC23NMC01_dS025C.parquet,TC23NMC01_dS025C.parquet,TC23NMC01,NMC,lithium-ion,,,charge,"6,7",15944,15937.947162666682,26.57299,27.57177,0.99878,0.36057052798973627,3.872151091490406
raw_temperature_BOL/TC23NMC01/TC23NMC01_dS025C.parquet,TC23NMC01_dS025C.parquet,TC23NMC01,NMC,lithium-ion,,,discharge,"9,10",15650,15643.806795666715,26.59742,28.29565,1.6982299999999988,0.3670398675906585,3.738814144371633
raw_temperature_BOL/TC23NMC02/TC23NMC02_dS025C.parquet,TC23NMC02_dS025C.parquet,TC23NMC02,NMC,lithium-ion,,,charge,"6,7",16431,16425.253066,26.48747,27.41294,0.9254700000000007,0.3598932459033153,3.8761591868458063
raw_temperature_BOL/TC23NMC02/TC23NMC02_dS025C.parquet,TC23NMC02_dS025C.parquet,TC23NMC02,NMC,lithium-ion,,,discharge,"9,10",16078,16071.568345666441,26.5119,28.10629,1.5943900000000006,0.3675454754304468,3.7439557860646135
raw_temperature_BOL/TC23SIB01/TC23SIB01_dS025C.parquet,TC23SIB01_dS025C.parquet,TC23SIB01,SIB,sodium-ion,,,charge,"6,7",17631,17626.59493600014,26.4386,27.39767,0.9590700000000005,0.3180682063647988,3.3412086302058013
raw_temperature_BOL/TC23SIB01/TC23SIB01_dS025C.parquet,TC23SIB01_dS025C.parquet,TC23SIB01,SIB,sodium-ion,,,discharge,"9,10",16682,16675.392957666845,26.4386,29.97861,3.5400099999999988,0.33498734199824753,2.8197192626873555
raw_temperature_BOL/TC23SIB02/TC23SIB02_dS025C.parquet,TC23SIB02_dS025C.parquet,TC23SIB02,SIB,sodium-ion,,,charge,"6,7",17600,17595.663731666496,26.49052,27.42821,0.9376899999999999,0.3181936486233771,3.3450039467964383
raw_temperature_BOL/TC23SIB02/TC23SIB02_dS025C.parquet,TC23SIB02_dS025C.parquet,TC23SIB02,SIB,sodium-ion,,,discharge,"9,10",16741,16734.53091433319,26.49052,30.00313,3.5126099999999987,0.33499516357721415,2.8179790885473346
