Repository: DNV007/delivered-energy-decomposition

# Three-term energy accounting for a cold commercial sodium-ion 18650 cell

This repository holds the analysis code and the derived data behind a reanalysis
of a public commercial-cell archive. No new measurements were made. The
manuscript reporting the work is not distributed here; what is here is
everything needed to regenerate its numbers from the raw archive and to check
them.

**Source data.** Droese, D., Schlösser, A., Otto, M. *Dataset: Evaluation of
Commercial Sodium-Ion Batteries by State-of-the-Art Lithium-Ion Battery
Configurations.* Technische Universität Berlin, DepositOnce, 2025.
DOI [10.14279/depositonce-25036](https://doi.org/10.14279/depositonce-25036),
CC BY 4.0.

File: results/tables/table_cell_replicate_per_cell.csv
cell_family,cell_id,pulse_direction,median_r_1s_mohm,mean_r_1s_mohm,deviation_percent_of_family_mean
LFP,TC23LFP01,charge,52.15,68.35333333333334,-23.705256997951828
LFP,TC23LFP01,discharge,52.019999999999996,67.37333333333333,-22.788442509400365
LFP,TC23LFP02,charge,67.29,68.35333333333334,-1.5556422510484724
LFP,TC23LFP02,discharge,65.76,67.37333333333333,-2.3946170591727656
LFP,TC23LFP03,charge,85.62,68.35333333333334,25.26089924900028
LFP,TC23LFP03,discharge,84.34,67.37333333333333,25.183059568573118
LTO,TC23LTO01,charge,26.58,29.676666666666666,-10.434684937661466
LTO,TC23LTO01,discharge,26.83,29.846666666666664,-10.107214652669194
LTO,TC23LTO02,charge,31.16,29.676666666666666,4.998315174660228
LTO,TC23LTO02,discharge,31.29,29.846666666666664,4.835827563100303
LTO,TC23LTO03,charge,31.29,29.676666666666666,5.436369763001236
LTO,TC23LTO03,discharge,31.419999999999998,29.846666666666664,5.271387089568913
NMC,TC23NMC01,charge,42.09,41.03666666666667,2.5668101697668755
NMC,TC23NMC01,discharge,41.83,40.78,2.5747915644923847
NMC,TC23NMC02,charge,39.04,41.03666666666667,-4.865567378766967
NMC,TC23NMC02,discharge,38.79,40.78,-4.879843060323696
NMC,TC23NMC03,charge,41.980000000000004,41.03666666666667,2.2987572090000796
NMC,TC23NMC03,discharge,41.72,40.78,2.3050514958312895
SIB,TC23SIB01,charge,88.99,89.97666666666667,-1.0965805949690766
SIB,TC23SIB01,discharge,89.63,90.65666666666668,-1.1324778468213559
SIB,TC23SIB02,charge,88.87,89.97666666666667,-1.2299485051680104
SIB,TC23SIB02,discharge,89.38,90.65666666666668,-1.4082435562746132
SIB,TC23SIB03,charge,92.07,89.97666666666667,2.3265291001370647
SIB,TC23SIB03,discharge,92.96000000000001,90.65666666666668,2.5407214030959135

File: results/tables/table_cell_replicate_spread.csv
cell_family,pulse_direction,n_cells,min_r_1s_mohm,median_r_1s_mohm,max_r_1s_mohm,mean_r_1s_mohm,spread_percent_of_mean,cv_percent
SIB,charge,3,88.87,88.99,92.07,89.97666666666667,3.556477605305066,2.0159365045075583
LFP,charge,3,52.15,67.29,85.62,68.35333333333334,48.96615624695212,24.520116873909213
LTO,charge,3,26.58,31.16,31.29,29.676666666666666,15.871054700662702,9.039356186520473
NMC,charge,3,39.04,41.980000000000004,42.09,41.03666666666667,7.432377548533842,4.215835923685227
SIB,discharge,3,89.38,89.63,92.96000000000001,90.65666666666668,3.948964959370532,2.2046452362545566
LFP,discharge,3,52.019999999999996,65.76,84.34,67.37333333333333,47.97150207797349,24.075234080883092
LTO,discharge,3,26.83,31.29,31.419999999999998,29.846666666666664,15.378601742238107,8.75581344317149
NMC,discharge,3,38.79,41.72,41.83,40.78,7.454634624816084,4.228219618965205

File: results/tables/table_cutoff_normalisation.csv
cold_deg_c,family,delta_mv,line_v,Q_cold,Q25,shortfall_wh,pct_shortfall,share_window,share_gap,share_shift,closure
5.0,SIB,0,1.5930046033296268,1.284048916956514,1.5734512410293595,1.1694208526539747,25.120711422263277,58.01525542148547,26.688685533738216,15.29605904477632,100.0
5.0,SIB,50,1.6430046033296268,1.284048916956514,1.5229558724198866,1.0880671194872695,23.788856046376466,52.91856163125616,30.641707684834365,16.439730683909477,100.0
5.0,SIB,100,1.6930046033296269,1.284048916956514,1.5229558724198866,1.0880671194872695,23.788856046376466,52.91856163125616,30.641707684834365,16.439730683909477,100.0
5.0,SIB,150,1.7430046033296267,1.284048916956514,1.5229558724198866,1.0880671194872695,23.788856046376466,52.91856163125616,30.641707684834365,16.439730683909477,100.0
5.0,SIB,200,1.7930046033296267,1.2171305341505385,1.5052494536003407,1.1693731459100216,25.742407482557688,61.6032276931806,25.48708772741593,12.909684579403471,100.0
5.0,LFP,0,2.190239358207999,1.7137264877872214,1.796265655273073,0.6846981677666291,12.358492008489046,34.229068131238115,54.198677338276916,11.572254530484972,100.0
5.0,LFP,50,2.2402393582079987,1.6735934699565287,1.7891454063710468,0.7580841814364234,13.72202653189086,44.96205906013418,46.264491960873926,8.773448978991894,100.0
5.0,LFP,100,2.290239358207999,1.6282658853658847,1.785850640630013,0.8530795731513052,15.462462386098741,55.79080485182284,37.63858901257222,6.570606135604944,100.0
5.0,LFP,150,2.3402393582079988,1.6107552313082725,1.785850640630013,0.8939981570842308,16.204130672233013,59.47711532938416,34.58396817790358,5.938916492712258,100.0
5.0,LFP,200,2.390239358207999,1.5932409951862152,1.7709367503509619,0.9001392939549664,16.421249121876556,60.89025644628059,33.48622613427803,5.623517419441389,99.99999999999999
5.0,NMC,0,2.642441661828485,1.571218481198803,1.6190712686026718,0.3942661899514954,6.530133344088511,36.98308862116397,50.34689502631084,12.670016352525185,99.99999999999999
5.0,NMC,50,2.692441661828485,1.5542022085700862,1.6190712686026718,0.43955832455456534,7.280295762105734,45.871840824366814,43.59396226143257,10.53419691420061,99.99999999999999
5.0,NMC,100,2.7424416618284853,1.5242351795284852,1.6190712686026718,0.5209938716203357,8.62909257715523,58.072702335534515,34.00469071267146,7.92260695179402,100.0
5.0,NMC,150,2.792441661828485,1.5242351795284852,1.6078289570772453,0.4901303249469535,8.159618057644611,55.24066593961917,36.33783990045902,8.421494159921819,100.0
5.0,NMC,200,2.8424416618284853,1.5085210263996491,1.6078289570772453,0.5347270641819817,8.902058058298698,60.728024033281514,31.953458670810267,7.318517295908217,100.0
5.0,LTO,0,1.809347681273913,1.5017328206469986,1.5172448922699815,0.07182623428778445,1.9917178702031944,48.41560531074094,53.713332121777846,-2.1289374325187893,100.0
5.0,LTO,50,1.8593476812739131,1.4917601015498454,1.5133885999694126,0.08297589399749139,2.305465746353045,59.15296298885556,43.236414932059574,-2.3893779209151362,100.0
5.0,LTO,100,1.9093476812739132,1.4823451442178914,1.5133885999694126,0.10072689536557666,2.79867315450491,70.27704115707392,31.881540052201657,-2.158581209275581,100.0
5.0,LTO,150,1.959347681273913,1.4741377459552132,1.5133885999694126,0.11647730006137325,3.2362944535107996,77.12328093024831,24.895290844634278,-2.018571774882585,100.0
5.0,LTO,200,2.0093476812739133,1.4590950496921902,1.5133885999694126,0.14637441764204118,4.066978850825075,85.27624120916984,16.506247435266925,-1.7824886444367603,100.0
15.0,SIB,0,1.5930046033296268,1.4003379576190595,1.5734512410293595,0.6697418176168464,14.386942809846683,56.75971944981687,18.413560855318202,24.82671969486493,100.0
15.0,SIB,50,1.6430046033296268,1.4003379576190595,1.5229558724198866,0.5883880844501412,12.864169121279447,47.161143919617864,24.579459241233913,28.25939683914822,100.0
15.0,SIB,100,1.6930046033296269,1.3548787608414745,1.5229558724198866,0.6625429516054493,14.485447283537555,58.9657094201136,18.347159651239526,22.68713092864687,100.0
15.0,SIB,150,1.7430046033296267,1.3548787608414745,1.5229558724198866,0.6625429516054493,14.485447283537555,58.9657094201136,18.347159651239526,22.68713092864687,100.0
15.0,SIB,200,1.7930046033296267,1.339303156723167,1.5052494536003407,0.6591017828843815,14.509369166577,59.66167142491204,18.32834776757194,22.009980807516012,100.0
15.0,LFP,0,2.190239358207999,1.7771430833827024,1.796265655273073,0.2288701310727408,4.131002270782128,21.794859743497387,67.15267556840682,11.052464688095792,100.0
15.0,LFP,50,2.2402393582079987,1.7707909969871303,1.7891454063710468,0.22722577128654997,4.11299712970583,21.32551089661916,67.64996654867996,11.02452255470088,100.0
15.0,LFP,100,2.290239358207999,1.7513789871371246,1.785850640630013,0.26396664969092676,4.7845177876584035,35.96799613081638,55.39157955502903,8.640424314154584,100.0
15.0,LFP,150,2.3402393582079988,1.7513789871371246,1.785850640630013,0.26396664969092676,4.7845177876584035,35.96799613081638,55.39157955502903,8.640424314154584,100.0
15.0,LFP,200,2.390239358207999,1.7335083174741763,1.7709367503509619,0.27106695868988684,4.945076931147445,39.897349964053056,52.31454864674506,7.788101389201886,100.0
15.0,NMC,0,2.5978011606007168,1.6144625549042741,1.6217905856381751,0.11467034761191996,1.8970275449029892,17.97581518947173,67.51920948603137,14.504975324496895,100.0
15.0,NMC,50,2.6478011606007166,1.6024274468546362,1.6190712686026718,0.1391444019341863,2.3046142983385622,34.593766925419786,53.71841766142539,11.687815413154826,100.0
15.0,NMC,100,2.697801160600717,1.5922972953449612,1.6190712686026718,0.1664623182658591,2.7570741867972277,47.316137287984226,43.16480044205771,9.519062269958063,100.0
15.0,NMC,150,2.7478011606007167,1.5922972953449612,1.6078289570772453,0.1355987715924769,2.257428542908767,34.63126819823092,53.683042067525186,11.685689734243898,100.0
15.0,NMC,200,2.797801160600717,1.5922972953449612,1.6078289570772453,0.1355987715924769,2.257428542908767,34.63126819823092,53.683042067525186,11.685689734243898,100.0
15.0,LTO,0,1.7550131331248526,1.5138675542450344,1.5233971139139348,0.03422453109743406,0.94615192849065,60.290579679070234,43.141299277850216,-3.4318789569204524,100.0
15.0,LTO,50,1.8050131331248527,1.508744815858624,1.5197698735237937,0.0369308291149566,1.0227851701077624,66.3056295451879,38.605368996542715,-4.910998541730618,100.0
15.0,LTO,100,1.8550131331248527,1.5030344025714373,1.5133885999694126,0.0357209328908592,0.9924977392848763,65.2375473679174,40.1217893374125,-5.359336705329898,100.0
15.0,LTO,150,1.9050131331248525,1.4980290350982577,1.5133885999694126,0.04518355213692171,1.2554143948527903,76.70483097406142,27.573346613475195,-4.2781775875366215,100.0
15.0,LTO,200,1.9550131331248526,1.4980290350982577,1.5133885999694126,0.04518355213692171,1.2554143948527903,76.70483097406142,27.573346613475195,-4.2781775875366215,100.0

File: results/tables/table_descriptor_choice_sensitivity.csv
target,feature_set,split_type,folds,mean_rmse,mean_mae,mean_skill_vs_train_mean
target_low_temperature_penalty,capacity_only,leave_one_family_out,4,0.007452235777387719,0.005684638244749935,0.7885988849060132
target_low_temperature_penalty,capacity_ocv_slope,leave_one_family_out,4,0.007611113301292492,0.006132906117518952,0.7829465181640325
target_low_temperature_penalty,capacity_pulse,leave_one_family_out,4,0.009455619481871996,0.008269912824365786,0.6987703087540441
target_low_temperature_penalty,core_all_no_eis,leave_one_family_out,4,0.015346749906538382,0.013807395257716373,0.4781003829739939
target_low_temperature_penalty,core_all_with_eis,leave_one_family_out,4,0.015372555557241607,0.013413205885175932,0.4799513388688791
target_low_temperature_penalty,pulse_polarization,leave_one_family_out,4,0.029539250421705486,0.02292882747992448,0.1667393166409169
target_low_temperature_penalty,temperature_chemistry,leave_one_family_out,4,0.03477099595685951,0.02628048652924828,0.10942783169520853
target_low_temperature_penalty,pulse_fast_only,leave_one_family_out,4,0.0371768890298404,0.030075395062213368,-0.10061422860060526
target_low_temperature_penalty,capacity_only,leave_one_temperature_out,5,0.01126832472464075,0.009124541550729693,0.6463352021397064
target_low_temperature_penalty,capacity_ocv_slope,leave_one_temperature_out,5,0.011294628078651276,0.009052812085487227,0.6454032368435445
target_low_temperature_penalty,capacity_pulse,leave_one_temperature_out,5,0.01336303663394057,0.010048807193635604,0.6254229029423595
target_low_temperature_penalty,core_all_no_eis,leave_one_temperature_out,5,0.02323940222718534,0.01737976128535247,0.5123295373301665
target_low_temperature_penalty,core_all_with_eis,leave_one_temperature_out,5,0.025261796155191966,0.01892079519610152,0.4808130283039101
target_low_temperature_penalty,pulse_polarization,leave_one_temperature_out,5,0.025659327391339713,0.019539263765999668,0.364094500063695
target_low_temperature_penalty,pulse_fast_only,leave_one_temperature_out,5,0.02954798958402567,0.022254069221696347,0.19976067727318864
target_low_temperature_penalty,temperature_chemistry,leave_one_temperature_out,5,0.038936451586803277,0.03025275594944927,-0.05365871815370005
target_low_temperature_penalty,capacity_pulse,li_to_sodium_transfer,1,0.014527137838724622,0.012106870721877862,0.8341984700040025
target_low_temperature_penalty,capacity_only,li_to_sodium_transfer,1,0.01469719578423603,0.010335795933619156,0.8322575599729428
target_low_temperature_penalty,capacity_ocv_slope,li_to_sodium_transfer,1,0.014853824849749519,0.012029722654201012,0.8304699168052189
target_low_temperature_penalty,core_all_no_eis,li_to_sodium_transfer,1,0.020092440790917824,0.018468149707636494,0.7706804009522199
target_low_temperature_penalty,core_all_with_eis,li_to_sodium_transfer,1,0.020418701712956535,0.018286950028635108,0.7669567108039977
target_low_temperature_penalty,pulse_polarization,li_to_sodium_transfer,1,0.05809287914673651,0.03901910525100401,0.3369727504941811
target_low_temperature_penalty,pulse_fast_only,li_to_sodium_transfer,1,0.06693547369646406,0.045839674100047786,0.23605020664862675
target_low_temperature_penalty,temperature_chemistry,li_to_sodium_transfer,1,0.0803755857486672,0.052628313213481236,0.08265514932131479
target_low_temperature_penalty,capacity_pulse,sodium_to_li_transfer,1,0.015631063468657246,0.011328040470354786,0.6926867829953014
target_low_temperature_penalty,pulse_polarization,sodium_to_li_transfer,1,0.025501871266075875,0.019031249958975063,0.49862259121831276
target_low_temperature_penalty,capacity_only,sodium_to_li_transfer,1,0.027753112149495735,0.023678450201002465,0.45436225797077023
target_low_temperature_penalty,pulse_fast_only,sodium_to_li_transfer,1,0.030301595982691203,0.024589198684664585,0.40425800455038274
target_low_temperature_penalty,temperature_chemistry,sodium_to_li_transfer,1,0.06604517225306841,0.056493381874773485,-0.29847558954755127
target_low_temperature_penalty,capacity_ocv_slope,sodium_to_li_transfer,1,0.30444276944427157,0.29804309696016706,-4.985471625736791
target_low_temperature_penalty,core_all_no_eis,sodium_to_li_transfer,1,0.4363487151317162,0.417322063884811,-7.578797447267592
target_low_temperature_penalty,core_all_with_eis,sodium_to_li_transfer,1,0.4363487151317162,0.417322063884811,-7.578797447267592
target_pulse_power_proxy_vs_25c,temperature_chemistry,leave_one_family_out,4,0.256442905416018,0.20410744827006438,0.12555193206482101
target_pulse_power_proxy_vs_25c,capacity_pulse,leave_one_family_out,4,0.27323704507421076,0.21640715148286288,0.14815565868291714
target_pulse_power_proxy_vs_25c,capacity_only,leave_one_family_out,4,0.2758547155450516,0.22941361067982147,0.15080181262002554
target_pulse_power_proxy_vs_25c,pulse_polarization,leave_one_family_out,4,0.29111176247709225,0.24238781355698885,0.09206532585075253
target_pulse_power_proxy_vs_25c,pulse_fast_only,leave_one_family_out,4,0.29175005114267344,0.2400197725748071,0.09669978339369548
target_pulse_power_proxy_vs_25c,capacity_ocv_slope,leave_one_family_out,4,0.3296643365577815,0.2797343822006496,0.06462513038564144
target_pulse_power_proxy_vs_25c,core_all_no_eis,leave_one_family_out,4,0.832837272482021,0.7600966270472165,-0.9349704426024821
target_pulse_power_proxy_vs_25c,core_all_with_eis,leave_one_family_out,4,0.8710486409629947,0.8016089894631906,-1.0068898482823367
target_pulse_power_proxy_vs_25c,pulse_fast_only,leave_one_temperature_out,5,0.21594900981128537,0.17769394118162726,0.17541572808343509
target_pulse_power_proxy_vs_25c,temperature_chemistry,leave_one_temperature_out,5,0.22662913700773418,0.18628113515819292,0.344905739269762
target_pulse_power_proxy_vs_25c,capacity_ocv_slope,leave_one_temperature_out,5,0.2334727904224742,0.19531055728978997,-0.16578206591674496
target_pulse_power_proxy_vs_25c,capacity_only,leave_one_temperature_out,5,0.2339436179869633,0.1948035574587182,-0.17094294871915885
target_pulse_power_proxy_vs_25c,capacity_pulse,leave_one_temperature_out,5,0.2719174241710336,0.22409356713572232,-0.19465108969891215
target_pulse_power_proxy_vs_25c,core_all_no_eis,leave_one_temperature_out,5,0.2816180473609161,0.23506861948092955,-0.18264977880772498
target_pulse_power_proxy_vs_25c,pulse_polarization,leave_one_temperature_out,5,0.3041667350231368,0.2491502678173056,-0.019204965678182796
target_pulse_power_proxy_vs_25c,core_all_with_eis,leave_one_temperature_out,5,0.325198916688171,0.27079119537165514,-0.2509140776043229
target_pulse_power_proxy_vs_25c,pulse_polarization,li_to_sodium_transfer,1,0.3847866560609833,0.2828572027015773,0.45000868222258694
target_pulse_power_proxy_vs_25c,pulse_fast_only,li_to_sodium_transfer,1,0.3933710776721019,0.27435117722374824,0.4377386170322084
target_pulse_power_proxy_vs_25c,capacity_pulse,li_to_sodium_transfer,1,0.39737034597054394,0.3045998818680883,0.43202229915330315
target_pulse_power_proxy_vs_25c,temperature_chemistry,li_to_sodium_transfer,1,0.39984745828543583,0.3145080352959434,0.4284816611272949
target_pulse_power_proxy_vs_25c,capacity_only,li_to_sodium_transfer,1,0.44833587680962117,0.390659655123822,0.35917517977978974
target_pulse_power_proxy_vs_25c,capacity_ocv_slope,li_to_sodium_transfer,1,0.6239877381204343,0.5670398527662435,0.10810878454315587
target_pulse_power_proxy_vs_25c,core_all_no_eis,li_to_sodium_transfer,1,1.6524533177738714,1.6290417596271474,-1.3619191660951784
target_pulse_power_proxy_vs_25c,core_all_with_eis,li_to_sodium_transfer,1,1.7383333960045837,1.7209367897560628,-1.484671077194328
target_pulse_power_proxy_vs_25c,capacity_only,sodium_to_li_transfer,1,0.3075741954941977,0.24374978004737094,0.23589923403584478
target_pulse_power_proxy_vs_25c,temperature_chemistry,sodium_to_li_transfer,1,0.31413338416388054,0.23213866152280024,0.2196043654804538
target_pulse_power_proxy_vs_25c,capacity_pulse,sodium_to_li_transfer,1,0.38569725765889895,0.3243046534623923,0.04181958589241119
target_pulse_power_proxy_vs_25c,pulse_fast_only,sodium_to_li_transfer,1,0.3888288000242523,0.3143279210818349,0.03403995432685991
target_pulse_power_proxy_vs_25c,pulse_polarization,sodium_to_li_transfer,1,0.3914949129573742,0.314997271254769,0.0274165803111297
target_pulse_power_proxy_vs_25c,core_all_no_eis,sodium_to_li_transfer,1,2.5446980774998025,1.9227196802022861,-5.321745382576456
target_pulse_power_proxy_vs_25c,core_all_with_eis,sodium_to_li_transfer,1,2.5446980774998025,1.9227196802022861,-5.321745382576456
target_pulse_power_proxy_vs_25c,capacity_ocv_slope,sodium_to_li_transfer,1,4.22052026699849,4.098951380098747,-9.484958803514528
target_pulse_r_1s_growth_vs_25c,pulse_polarization,leave_one_family_out,4,0.2956443506776573,0.2486569182137619,0.42476329112030903
target_pulse_r_1s_growth_vs_25c,pulse_fast_only,leave_one_family_out,4,0.3621194309574267,0.30590582482428924,0.3245268476022929
target_pulse_r_1s_growth_vs_25c,temperature_chemistry,leave_one_family_out,4,0.41193349324546213,0.31997198056106163,0.17189921721806833
target_pulse_r_1s_growth_vs_25c,capacity_pulse,leave_one_family_out,4,0.5346992417987404,0.4188947220451936,0.1951849574950648
target_pulse_r_1s_growth_vs_25c,capacity_only,leave_one_family_out,4,0.5910521769264505,0.4513137163626946,0.09435912243601449
target_pulse_r_1s_growth_vs_25c,capacity_ocv_slope,leave_one_family_out,4,0.6539438867872258,0.4979832825158892,0.03278180755570009
target_pulse_r_1s_growth_vs_25c,core_all_no_eis,leave_one_family_out,4,1.1941776775944746,0.93665556864741,-0.7169549425607324
target_pulse_r_1s_growth_vs_25c,core_all_with_eis,leave_one_family_out,4,1.1955053678667016,0.9392713099896414,-0.7254686838346016
target_pulse_r_1s_growth_vs_25c,capacity_pulse,leave_one_temperature_out,5,0.20491593876943645,0.1607457645420484,0.6751898457713974
target_pulse_r_1s_growth_vs_25c,pulse_polarization,leave_one_temperature_out,5,0.2115515750809318,0.16480895743783405,0.650813787288713
target_pulse_r_1s_growth_vs_25c,core_all_no_eis,leave_one_temperature_out,5,0.2127955226837611,0.1825149744455595,0.6987081468502102
target_pulse_r_1s_growth_vs_25c,core_all_with_eis,leave_one_temperature_out,5,0.2160439697737236,0.18527448009100986,0.6952701907098056
target_pulse_r_1s_growth_vs_25c,capacity_ocv_slope,leave_one_temperature_out,5,0.30076586213838924,0.26894641778593353,0.5506144411771574
target_pulse_r_1s_growth_vs_25c,capacity_only,leave_one_temperature_out,5,0.3018922016847073,0.26719633612335836,0.5496137577512312
target_pulse_r_1s_growth_vs_25c,pulse_fast_only,leave_one_temperature_out,5,0.3565133922581972,0.2951715650237087,0.4378518772981919
target_pulse_r_1s_growth_vs_25c,temperature_chemistry,leave_one_temperature_out,5,0.4575740854841298,0.3829750294409494,0.2872529082812137
target_pulse_r_1s_growth_vs_25c,pulse_polarization,li_to_sodium_transfer,1,0.1956915540145643,0.17637585299320394,0.8068253979494435
target_pulse_r_1s_growth_vs_25c,pulse_fast_only,li_to_sodium_transfer,1,0.3996950204251115,0.340046022765344,0.6054457899268173
target_pulse_r_1s_growth_vs_25c,temperature_chemistry,li_to_sodium_transfer,1,0.6621182397475174,0.45485847888273734,0.3463978140613959
target_pulse_r_1s_growth_vs_25c,capacity_pulse,li_to_sodium_transfer,1,1.2105946495603035,0.9080697497666103,-0.19502418410934497
target_pulse_r_1s_growth_vs_25c,capacity_only,li_to_sodium_transfer,1,1.471389390089147,1.0829887418665212,-0.45246462640246543
target_pulse_r_1s_growth_vs_25c,capacity_ocv_slope,li_to_sodium_transfer,1,1.7124573184621212,1.2883183791344517,-0.6904319794908647
target_pulse_r_1s_growth_vs_25c,core_all_with_eis,li_to_sodium_transfer,1,2.159286688479642,1.8908100853569092,-1.1315143050531185
target_pulse_r_1s_growth_vs_25c,core_all_no_eis,li_to_sodium_transfer,1,2.1635782743728487,1.8955461074639768,-1.1357506932879642
target_pulse_r_1s_growth_vs_25c,capacity_only,sodium_to_li_transfer,1,0.2405191957412536,0.18349345417154334,0.5801867134736827
target_pulse_r_1s_growth_vs_25c,pulse_polarization,sodium_to_li_transfer,1,0.34116580995357326,0.2679560384780766,0.40451347558511486
target_pulse_r_1s_growth_vs_25c,capacity_pulse,sodium_to_li_transfer,1,0.34911898178485706,0.27762027236908254,0.3906316430165756
target_pulse_r_1s_growth_vs_25c,pulse_fast_only,sodium_to_li_transfer,1,0.36736575110944564,0.29892829591692943,0.35878289109041395
target_pulse_r_1s_growth_vs_25c,temperature_chemistry,sodium_to_li_transfer,1,0.4981923118838905,0.4080476954962854,0.1304321838864051
target_pulse_r_1s_growth_vs_25c,core_all_no_eis,sodium_to_li_transfer,1,0.8667068946482844,0.48994266172048195,-0.5127901487278543
target_pulse_r_1s_growth_vs_25c,core_all_with_eis,sodium_to_li_transfer,1,0.8667068946482844,0.48994266172048195,-0.5127901487278543
target_pulse_r_1s_growth_vs_25c,capacity_ocv_slope,sodium_to_li_transfer,1,1.1431802513642466,1.1043093864577502,-0.9953594844608493
target_usable_energy_retention_vs_25c,capacity_only,leave_one_family_out,4,0.005123129488429993,0.004032969887245536,0.8360568819214353
target_usable_energy_retention_vs_25c,capacity_ocv_slope,leave_one_family_out,4,0.005418126147294805,0.004287379202438274,0.8252395036760077
target_usable_energy_retention_vs_25c,capacity_pulse,leave_one_family_out,4,0.007581339149341761,0.006605671784547167,0.7654910555566521
target_usable_energy_retention_vs_25c,core_all_no_eis,leave_one_family_out,4,0.01219821696771366,0.01067548060520902,0.6061426335075566
target_usable_energy_retention_vs_25c,core_all_with_eis,leave_one_family_out,4,0.012224886658057446,0.010191625043836371,0.606399202627808
target_usable_energy_retention_vs_25c,pulse_polarization,leave_one_family_out,4,0.02953175596944088,0.023816136643399804,0.18557214537774602
target_usable_energy_retention_vs_25c,temperature_chemistry,leave_one_family_out,4,0.03490471650257376,0.02729102625443381,0.12197026858913598
target_usable_energy_retention_vs_25c,pulse_fast_only,leave_one_family_out,4,0.03687908599659429,0.03056834459409167,-0.0718884534877719
target_usable_energy_retention_vs_25c,capacity_only,leave_one_temperature_out,5,0.005266473100142996,0.004264141685903833,0.8559372741219438
target_usable_energy_retention_vs_25c,capacity_ocv_slope,leave_one_temperature_out,5,0.005277106860059814,0.0042505364347786125,0.8556425783610573
target_usable_energy_retention_vs_25c,capacity_pulse,leave_one_temperature_out,5,0.007788458660422046,0.005493741762566023,0.7973802489786712
target_usable_energy_retention_vs_25c,core_all_no_eis,leave_one_temperature_out,5,0.010907758219146767,0.008098896511994419,0.7448296999217643
target_usable_energy_retention_vs_25c,core_all_with_eis,leave_one_temperature_out,5,0.012676934029093413,0.009845664969542905,0.7195178375841946
target_usable_energy_retention_vs_25c,pulse_polarization,leave_one_temperature_out,5,0.02464833679991803,0.018366299265044232,0.41504626269996
target_usable_energy_retention_vs_25c,pulse_fast_only,leave_one_temperature_out,5,0.02758740063184082,0.020997498649712898,0.2911367200653977
target_usable_energy_retention_vs_25c,temperature_chemistry,leave_one_temperature_out,5,0.0362117213939825,0.029149650067431494,0.08870637933910039
target_usable_energy_retention_vs_25c,capacity_only,li_to_sodium_transfer,1,0.007582604141466718,0.006257833126993439,0.9149250196281092
target_usable_energy_retention_vs_25c,capacity_ocv_slope,li_to_sodium_transfer,1,0.007830964743262607,0.0063791525475061835,0.9121384738809315
target_usable_energy_retention_vs_25c,capacity_pulse,li_to_sodium_transfer,1,0.012024881805518035,0.010030853806164086,0.8650837410878119
target_usable_energy_retention_vs_25c,core_all_no_eis,li_to_sodium_transfer,1,0.016992870772855776,0.014094577427910227,0.8093441091620611
target_usable_energy_retention_vs_25c,core_all_with_eis,li_to_sodium_transfer,1,0.0172652325251088,0.014022277189919597,0.8062882763248616
target_usable_energy_retention_vs_25c,pulse_polarization,li_to_sodium_transfer,1,0.059080940240867685,0.04392087929815795,0.33712617227932706
target_usable_energy_retention_vs_25c,pulse_fast_only,li_to_sodium_transfer,1,0.06727605918558179,0.049360658938376004,0.2451789242944149
target_usable_energy_retention_vs_25c,temperature_chemistry,li_to_sodium_transfer,1,0.08052808414570338,0.05635714217298689,0.09649441665874747
target_usable_energy_retention_vs_25c,capacity_pulse,sodium_to_li_transfer,1,0.0174494027747814,0.013493329370004581,0.6594506542185603
target_usable_energy_retention_vs_25c,pulse_polarization,sodium_to_li_transfer,1,0.028037934500522832,0.021502513504284358,0.45280074198209763
target_usable_energy_retention_vs_25c,capacity_only,sodium_to_li_transfer,1,0.029057363238035358,0.02444830533561869,0.4329051733995197
target_usable_energy_retention_vs_25c,pulse_fast_only,sodium_to_li_transfer,1,0.032460639184077926,0.026478653676359116,0.36648551354654646
target_usable_energy_retention_vs_25c,temperature_chemistry,sodium_to_li_transfer,1,0.06708127100508778,0.056857770776709615,-0.3091842311065165
target_usable_energy_retention_vs_25c,capacity_ocv_slope,sodium_to_li_transfer,1,0.40417960496790667,0.39566972279884394,-6.888126707061223
target_usable_energy_retention_vs_25c,core_all_no_eis,sodium_to_li_transfer,1,0.4673028175992133,0.45560926337039503,-8.120063928218265
target_usable_energy_retention_vs_25c,core_all_with_eis,sodium_to_li_transfer,1,0.4673028175992133,0.45560926337039503,-8.120063928218265

File: results/tables/table_discharge_thermal_excursion.csv
cell_family,temperature_deg_c,rest_median_c,load_median_c,median_c,iqr_k,min_c,max_c,peak_rise_over_rest_k,p99_rise_over_rest_k,load_duty_fraction,activation_energy_ev,implied_resistance_error_percent
SIB,5.0,5.75788,5.71227,5.75087,0.2210599999999996,5.42104,6.52981,0.7719300000000002,0.5087799999999998,0.08265958730541813,0.3728871336058403,-4.191748017260077
SIB,15.0,15.68933,15.66437,15.6862,0.1497200000000003,15.42731,16.1416,0.4522700000000004,0.2807200000000005,0.08953936809830647,0.3728871336058403,-2.3149104950659583
SIB,25.0,25.66889,25.64752,25.66584,0.12218000000000018,25.45815,26.09346,0.4245699999999992,0.2901699999999998,0.0982848195857946,0.3728871336058403,-2.0336082373198727
SIB,35.0,35.53618,35.51643,35.53288,0.09211000000000524,35.38157,35.91118,0.375,0.23684000000000083,0.09744977917082205,0.3728871336058403,-1.68649846223633
SIB,45.0,45.50458,45.48547,45.50075,0.09174000000000149,45.33638,45.82186,0.3172800000000038,0.21406999999999954,0.10056791292001893,0.3728871336058403,-1.341667370362798
LFP,5.0,5.73332,5.70525,5.72981,0.12982999999999922,5.42806,6.47017,0.7368500000000004,0.5508800000000003,0.10656200056406881,0.3222421003902141,-3.4717406386781113
LFP,15.0,15.58951,15.57079,15.58951,0.08109999999999928,15.42108,16.02619,0.43667999999999907,0.3243899999999993,0.10795334538030087,0.3222421003902141,-1.9367077998514226
LFP,25.0,25.52229,25.51007,25.51923,0.07940999999999931,25.26877,25.83383,0.31153999999999726,0.2015899999999995,0.10982577744473586,0.3222421003902141,-1.2961364666834396
LFP,35.0,35.3421,35.32893,35.3421,0.04933999999999372,35.24012,35.58552,0.2434200000000004,0.15130999999999517,0.11006532275057948,0.3222421003902141,-0.9511769481077348
LFP,45.0,45.26758,45.25611,45.26375,0.042049999999996146,45.20259,45.48164,0.21405999999999636,0.14142999999999972,0.11000538553398741,0.3222421003902141,-0.7858630715403381
NMC,5.0,5.7649,5.74034,5.76139,0.11228000000000016,5.46315,6.33332,0.5684199999999997,0.47719999999999985,0.09772829776627816,0.2407876357303163,-2.0169081313134996
NMC,15.0,15.6862,15.67061,15.6862,0.07797000000000054,15.54584,16.14784,0.46163999999999916,0.3056800000000006,0.09947879649372186,0.2407876357303163,-1.5318635547984294
NMC,25.0,25.65362,25.64141,25.65057,0.0671999999999997,25.54977,25.93768,0.2840600000000002,0.21075000000000088,0.10003314707832181,0.2407876357303163,-0.8842189715918547
NMC,35.0,35.57565,35.56578,35.57565,0.06577999999999662,35.48355,35.86183,0.28617999999999455,0.21709999999999496,0.10167328417470221,0.2407876357303163,-0.8347066530290714
NMC,45.0,45.58485,45.57721,45.58485,0.07262999999999664,45.43577,45.83333,0.2484799999999936,0.1987799999999993,0.10233096379566871,0.2407876357303163,-0.6805705389934857
LTO,5.0,5.98245,5.95438,5.97894,0.15438999999999936,5.74034,6.49122,0.5087700000000002,0.46314999999999973,0.095430747263208,0.0905297642999974,-0.6824053529511542
LTO,15.0,15.85152,15.82657,15.85152,0.12789000000000073,15.69244,16.24765,0.3961299999999994,0.23704999999999998,0.09549305158956786,0.0905297642999974,-0.4963420599775503
LTO,25.0,25.78496,25.76359,25.7819,0.12829999999999941,25.60781,26.13927,0.3543099999999981,0.22907999999999973,0.0953638916654767,0.0905297642999974,-0.4151747679583151
LTO,35.0,35.57565,35.55591,35.57565,0.125,35.39473,35.95065,0.375,0.24012999999999352,0.09540921963873486,0.0905297642999974,-0.41198460128414327
LTO,45.0,45.47782,45.4587,45.474,0.12613999999999947,45.29816,45.82568,0.34785999999999717,0.24846999999999753,0.09702095310495558,0.0905297642999974,-0.35892290152403916

File: results/tables/table_entropy_summary.csv
cell_family,chemistry_type,direction,n,mean_abs_dudt_mv_per_k,max_abs_dudt_mv_per_k,mean_ehs_v_at_25c
LFP,lithium-ion,charge,11,0.12390746142137371,0.5370068932418484,0.03694300962278253
LFP,lithium-ion,discharge,11,0.1534159634151616,0.7936548906724253,0.04574096949223039
LTO,lithium-ion,charge,11,0.29358311711240215,0.6314965135562375,0.08753180636706266
LTO,lithium-ion,discharge,11,0.32697093817967743,0.6985509550675274,0.09748638521827079
NMC,lithium-ion,charge,11,0.1322192431739622,0.4188322240996227,0.039421167352316794
NMC,lithium-ion,discharge,11,0.17633078253059942,0.4721594205114507,0.052573022811498185
SIB,sodium-ion,charge,11,0.24737254497096195,0.3998466732806744,0.07375412428309226
SIB,sodium-ion,discharge,11,0.273741276277142,0.4518139413798553,0.08161596152202985

File: results/tables/table_final_reproducibility_check.csv
check,path,status,detail
file_exists,data_raw/Readme.md,pass,size=1295
file_exists,data_raw/data_EvalSIB.zip,pass,size=222415780
file_exists,data_raw/download_manifest.json,pass,size=1132
file_exists,docs/data_inventory.csv,pass,size=31884
file_exists,data_processed/descriptors/integrated_descriptor_long.csv,pass,size=3966389
file_exists,data_processed/descriptors/family_temperature_descriptor_matrix.csv,pass,size=16807
file_exists,data_processed/descriptors/family_temperature_targets.csv,pass,size=3630
file_exists,data_processed/ocv/ocv_slope_descriptors.csv,pass,size=108080
file_exists,data_processed/qc/protocol_soc_validation.csv,pass,size=103335
file_exists,results/tables/table_capacity_ocv_publication_validation.csv,pass,size=2030
file_exists,results/tables/table_ocv_slope_summary.csv,pass,size=9841
file_exists,results/tables/table_protocol_soc_validation_summary.csv,pass,size=3576
file_exists,results/tables/table_eis_ecm_fit_reliability_summary.csv,pass,size=2548
file_exists,results/tables/table_central_claim_evidence.csv,pass,size=1219
file_exists,results/tables/table_arrhenius_activation_energy.csv,pass,size=33278
file_exists,results/tables/table_arrhenius_vtf_comparison.csv,pass,size=25631
file_exists,results/tables/table_eis_kramers_kronig.csv,pass,size=12100
file_exists,results/tables/table_eis_kramers_kronig_summary.csv,pass,size=592
file_exists,results/tables/table_eis_subset_sensitivity.csv,pass,size=417
file_exists,results/tables/table_cell_replicate_spread.csv,pass,size=868
file_exists,results/tables/table_delivered_energy_decomposition.csv,pass,size=5113
file_exists,results/tables/table_energy_shortfall_split.csv,pass,size=5951
file_exists,results/tables/table_common_window_ocv_comparison.csv,pass,size=5017
file_exists,results/tables/table_pulse_rate_dependence.csv,pass,size=710
file_exists,results/tables/table_ordering_robustness.csv,pass,size=1092
file_exists,results/tables/table_cutoff_normalisation.csv,pass,size=6846
file_exists,results/tables/table_relaxation_geometry.csv,pass,size=742
file_exists,results/reports/ocv_slope_analysis.md,pass,size=612
file_exists,manuscript/submission/cover_letter_skeleton.md,pass,size=2839
file_exists,manuscript/latex/Manuscript_ACS_Energy_Letters.tex,pass,size=21105
file_exists,manuscript/latex/SM_ACS_Energy_Letters.tex,pass,size=68854
file_exists,manuscript/latex/JES/Manuscript.tex,pass,size=99157
file_exists,manuscript/latex/JES/SM.tex,pass,size=64877
file_exists,manuscript/figures/figure1_data_architecture.png,pass,size=232320
file_exists,manuscript/figures/figure2_energy_decomposition.png,pass,size=509470
file_exists,manuscript/figures/figure_decomposition_trace.png,pass,size=572405
file_exists,manuscript/figures/figure_decomposition_trace_acs.png,pass,size=564085
file_exists,manuscript/figures/figure2_energy_decomposition_acs.png,pass,size=513899
file_exists,manuscript/figures/figure4_raw_pulse_bottleneck.png,pass,size=294410
file_exists,manuscript/figures/figure5_eis_bottleneck_decomposition.png,pass,size=228642
file_exists,manuscript/figures/figure6_ocv_entropy_thermal_coupling.png,pass,size=256302
file_exists,manuscript/figures/graphical_abstract.png,pass,size=221893
file_exists,results/figures/fig12_ocv_slope_penalty.png,pass,size=106283
csv_rows,data_processed/descriptors/integrated_descriptor_long.csv,pass,rows=14463; expected_min=14000
csv_rows,data_processed/descriptors/family_temperature_descriptor_matrix.csv,pass,rows=20; expected_min=20
csv_rows,data_processed/descriptors/family_temperature_targets.csv,pass,rows=20; expected_min=20
csv_rows,data_processed/ocv/ocv_slope_descriptors.csv,pass,rows=480; expected_min=480
csv_rows,data_processed/qc/protocol_soc_validation.csv,pass,rows=420; expected_min=420
csv_rows,results/tables/table_capacity_ocv_publication_validation.csv,pass,rows=8; expected_min=8
csv_rows,results/tables/table_ocv_slope_summary.csv,pass,rows=40; expected_min=40
csv_rows,results/tables/table_central_claim_evidence.csv,pass,rows=6; expected_min=6
csv_rows,results/tables/table_arrhenius_activation_energy.csv,pass,rows=120; expected_min=120
csv_rows,results/tables/table_arrhenius_vtf_comparison.csv,pass,rows=120; expected_min=120
csv_rows,results/tables/table_eis_kramers_kronig.csv,pass,rows=40; expected_min=40
csv_rows,results/tables/table_eis_subset_sensitivity.csv,pass,rows=4; expected_min=4
csv_rows,results/tables/table_eis_ecm_fit_reliability.csv,pass,rows=160; expected_min=160
csv_rows,results/tables/table_eis_ecm_fit_reliability_summary.csv,pass,rows=16; expected_min=16
csv_rows,results/tables/table_cutoff_normalisation.csv,pass,rows=40; expected_min=40
status_column,results/tables/table_capacity_ocv_publication_validation.csv,pass,validation_status all pass=True
status_column,results/tables/table_central_claim_evidence.csv,pass,support_status all supports=True
ecm_rejection,results/tables/table_eis_ecm_fit_reliability_summary.csv,pass,pass_count_sum=0
protocol_soc_mean_error,results/tables/table_protocol_soc_validation_summary.csv,pass,mean_error_percent=1.633

File: results/tables/table_ordering_robustness.csv
comparison,ratio,reversal_threshold_percent,cv_a_percent,cv_b_percent,survival_probability_percent,cv_a_external_low_percent,survival_probability_external_low_percent,cv_a_external_high_percent,survival_probability_external_high_percent
"R_1s at 5 degC, SIB / LFP",1.5166863941393975,20.53042426512116,2.204645236254557,24.07523408088309,95.97030368620692,10.0,94.7139405861867,23.89937106918239,89.34753673946163
"R_1s at 5 degC, SIB / NMC",2.8935305558923843,48.632739070886615,2.204645236254557,4.228219618965205,100.0,10.0,100.0,23.89937106918239,99.99954453710293
"R_1s at 25 degC, SIB / LFP",1.0951880149543938,4.543172940804825,2.204645236254557,24.07523408088309,64.85528365452109,10.0,63.800911715311614,23.89937106918239,60.712229115498026
"R_1s growth 25->5 degC, SIB / LFP",1.3848639442996058,16.137773612600522,,,,,,,
"R_1s growth 25->5 degC, SIB / NMC",1.3612585251110307,15.299405857901297,,,,,,,
"capacity retention at 5 degC, LFP / SIB",1.1718773283641273,7.913767786028065,,,,,,,
"delivered-energy retention at 5 degC, LFP / SIB",1.1725974104284942,7.944288693341182,,,,,,,

File: results/tables/table_pulse_rate_dependence.csv
cell_family,pulse_direction,r_1s_1c_mohm,r_1s_2c_mohm,r_1s_3c_mohm,ratio_3c_over_1c,n_cells,secant_fall_percent_per_c
SIB,charge,88.99,85.94,82.595,0.9268594576347474,3,3.6570271182626293
LFP,charge,67.29,66.27,65.85000000000001,0.9786000891662952,3,1.0699955416852425
LTO,charge,31.16,30.71,32.01,1.0272785622593068,3,-1.3639281129653402
NMC,charge,41.980000000000004,41.625,41.72,0.993822760750772,3,0.30886196246139863
SIB,discharge,89.63,85.05,80.77,0.9004251510405011,3,4.978742447974943
LFP,discharge,65.76,63.66,62.07,0.9438868613138686,3,2.8056569343065716
LTO,discharge,31.29,31.16,31.41,1.0038350910834133,3,-0.19175455417066445
NMC,discharge,41.72,41.4,40.96,0.9878077934496773,3,0.6096103275161358

File: results/tables/table_pulse_rate_per_cell.csv
cell_family,cell_id,pulse_direction,r_1s_1c_mohm,r_1s_2c_mohm,r_1s_3c_mohm,ratio_3c_over_1c
LFP,TC23LFP01,charge,52.15,51.96,52.06,0.9982742090124641
LFP,TC23LFP01,discharge,52.019999999999996,51.83,51.6,0.991926182237601
LFP,TC23LFP02,charge,67.29,66.27,65.85000000000001,0.9786000891662952
LFP,TC23LFP02,discharge,65.76,63.66,62.07,0.9438868613138686
LFP,TC23LFP03,charge,85.62,82.05,80.49000000000001,0.940084092501752
LFP,TC23LFP03,discharge,84.34,80.02,77.22,0.9155797960635522
LTO,TC23LTO01,charge,26.58,26.259999999999998,27.575,1.0374341610233258
LTO,TC23LTO01,discharge,26.83,26.64,26.75,0.9970182631382781
LTO,TC23LTO02,charge,31.16,30.71,32.01,1.0272785622593068
LTO,TC23LTO02,discharge,31.29,31.16,31.41,1.0038350910834133
LTO,TC23LTO03,charge,31.29,30.88,32.059999999999995,1.0246085011185682
LTO,TC23LTO03,discharge,31.419999999999998,31.29,31.55,1.0041374920432846
NMC,TC23NMC01,charge,42.09,41.705,41.83,0.993822760750772
NMC,TC23NMC01,discharge,41.83,41.58,41.32,0.9878077934496773
NMC,TC23NMC02,charge,39.04,38.760000000000005,38.830000000000005,0.9946209016393445
NMC,TC23NMC02,discharge,38.79,38.66,38.620000000000005,0.9956174271719517
NMC,TC23NMC03,charge,41.980000000000004,41.625,41.72,0.9938065745593139
NMC,TC23NMC03,discharge,41.72,41.4,40.96,0.9817833173537872
SIB,TC23SIB01,charge,88.99,85.94,82.595,0.9281379930329251
SIB,TC23SIB01,discharge,89.63,85.05,80.77,0.9011491688050876
SIB,TC23SIB02,charge,88.87,85.695,82.37,0.9268594576347474
SIB,TC23SIB02,discharge,89.38,84.61,80.47999999999999,0.9004251510405011
SIB,TC23SIB03,charge,92.07,88.0,84.03999999999999,0.9127837514934289
SIB,TC23SIB03,discharge,92.96000000000001,87.5,82.66,0.8891996557659207
