Repository: DNV007/delivered-energy-decomposition

# Three-term energy accounting for a cold commercial sodium-ion 18650 cell

This repository holds the analysis code and the derived data behind a reanalysis
of a public commercial-cell archive. No new measurements were made. The
manuscript reporting the work is not distributed here; what is here is
everything needed to regenerate its numbers from the raw archive and to check
them.

**Source data.** Droese, D., Schlösser, A., Otto, M. *Dataset: Evaluation of
Commercial Sodium-Ion Batteries by State-of-the-Art Lithium-Ion Battery
Configurations.* Technische Universität Berlin, DepositOnce, 2025.
DOI [10.14279/depositonce-25036](https://doi.org/10.14279/depositonce-25036),
CC BY 4.0. Associated paper:
[10.3390/batteries11110420](https://doi.org/10.3390/batteries11110420).

## What the analysis finds

The archive's checkup discharge is a sequence of up to 105 constant-current
segments at 1.5 A, each followed by a six-minute rest. Loaded and rested
voltages therefore sit on one coulomb-counted charge axis, for the same cell, in
the same file. That geometry is what makes the decomposition possible.

Cooling the sodium-ion cell from 25 to 5 °C costs 25.1 % of its delivered
energy, against 12.2 % for LFP, 6.9 % for NMC and 2.4 % for LTO. For the
sodium-ion cell that shortfall splits three ways:

| Term | Share |
|---|---|
| Charge the cold discharge never reaches, valued on the 25 °C rested curve | 58 % |
| Growth of the integrated load-to-rest gap | 27 % |
| Lower rested voltage over the charge window common to both temperatures | 15 % |

Capacity retention (0.816) and rested-voltage energy retention (0.825) differ by
0.009 at 5 °C, while the rested curve runs a median 131 mV lower at matched
discharged throughput. Two retention numbers that agree can sit above voltage
curves that do not.

Three limits are worth stating up front. The load-to-rest gap is an electrical
proxy for polarisation energy, not a calorimetric measurement. The charge ledger
counts charge passed, not charge stored, so the difference in starting state
between the two discharges is not bounded by anything in this archive. And with
one cell per family, the shares describe these cells under this protocol rather
than the chemistries as classes.

## What is here, and what is not

Here: the pipeline (`scripts/`, `src/`), the descriptor tables it extracts
(`data_processed/`), the result tables and figures it derives (`results/`), the
regression suite (`tests/`), and the deposit metadata.

Not here, each for its own reason:

- **The raw archive** (213 MB). It belongs to TU Berlin and is already published
  under its own DOI. `scripts/fetch_depositonce_dataset.py` downloads it and
  records a SHA-256 per file in `data_raw/download_manifest.json`.
- **Two third-party archives** used for external cross-checks: a multi-rate
  pulse dataset and a relaxation benchmark. Not ours to redistribute. The
  scripts that read them are here; the data are not.
- **The manuscript and its Supporting Information.** They are the journal's to
  publish.
- **The figures.** The artwork belongs with the paper, so it is held back until
  publication. `reproduce_all.py` regenerates it from the released tables, into
  `results/figures/` and `manuscript/figures/`. The one exception is a figure
  drawn from the third-party pulse dataset above, which cannot be rebuilt
  without that archive.

## Reproducing it

### 1. Environment

```bash
uv venv .venv --python 3.11
VIRTUAL_ENV=$PWD/.venv uv pip install -r requirements.txt
```

Use this environment rather than a system Anaconda installation, whose
`pyarrow` and `numexpr` are built against NumPy 1.x and fail to import under the
NumPy 2.x this pipeline needs. `uv venv` ships no `pip`, so install with
`uv pip install` as above.

### 2. Raw data

```bash
.venv/bin/python scripts/fetch_depositonce_dataset.py
```

Nothing in the pipeline writes to `data_raw/`.

### 3. Run the pipeline

```bash
.venv/bin/python scripts/reproduce_all.py
```

One command, 39 stages, a few minutes. It rebuilds every descriptor table,
result table and figure from the raw archive in dependency order, then runs the
verification stages. `scripts/reproduce_all.py` records why each script sits
where it does, and refuses to start if the stage list and `scripts/` disagree in
either direction: a script that no stage runs, or a stage naming a script that
is not there.

Three verification stages read the LaTeX sources. Those are not distributed
here, so the run reports them as skipped and continues. The figure stages write
their output twice, to `results/figures/` and to `manuscript/figures/`; the
second is where the paper's build picks them up, and the run creates it.

Re-running against the released outputs reproduces every table byte for byte.
Three kinds of file legitimately differ between runs: those carrying a run
timestamp, figure PDFs (matplotlib embeds a creation date), and two intermediate

File: results/tables/table_eis_ecm_fit_reliability.csv (part 1 of 2)
model,fit_success,residual_nrmse,near_parameter_bound,elite_parameter_cv,n_parameters,n_starting_points,n_successful_fits,rs_ohm,rct_ohm,q_s_alpha_per_ohm,warburg_sigma_ohm_s_minus_half,alpha,member_path,file_name,cell_id,cell_family,chemistry_type,temperature_deg_c,voltage_v,rct2_ohm,q2_s_alpha_per_ohm,alpha1,alpha2,fit_reliable
randles_cpe,True,0.08678779701642024,False,6.593866469547942e-05,4,6,6,0.02036380425423282,0.045781734876668874,1.2158137541877838,,0.6269998351332575,raw_EIS_plotting/TC23LFP04/auxiliary/20231113_TC23LFP04_3187mV_25gradC_EIS.csv,20231113_TC23LFP04_3187mV_25gradC_EIS.csv,TC23LFP04,LFP,lithium-ion,25.0,3.187,,,,,False
randles_cpe_warburg,True,0.07410230336653417,False,3.942500726147551e-05,5,8,8,0.020949110777542832,0.035935325573915676,0.6111229367359813,0.008456667529617806,0.7397209655664254,raw_EIS_plotting/TC23LFP04/auxiliary/20231113_TC23LFP04_3187mV_25gradC_EIS.csv,20231113_TC23LFP04_3187mV_25gradC_EIS.csv,TC23LFP04,LFP,lithium-ion,25.0,3.187,,,,,False
two_arc_cpe,True,0.08678779703512202,True,37.14560403859445,7,8,8,0.020263392674529136,0.00010043162891690315,1.000000000000002e-08,,0.30000000000000004,raw_EIS_plotting/TC23LFP04/auxiliary/20231113_TC23LFP04_3187mV_25gradC_EIS.csv,20231113_TC23LFP04_3187mV_25gradC_EIS.csv,TC23LFP04,LFP,lithium-ion,25.0,3.187,0.04578150022579788,1.2157776523389872,0.30000000000000004,0.6270041618828691,False
two_arc_cpe_warburg,True,0.07410230338200476,True,0.9365218014363591,8,10,10,0.016930615327843027,0.0040184929877427585,1.000000000000002e-08,0.008456665203672137,0.3000000000259406,raw_EIS_plotting/TC23LFP04/auxiliary/20231113_TC23LFP04_3187mV_25gradC_EIS.csv,20231113_TC23LFP04_3187mV_25gradC_EIS.csv,TC23LFP04,LFP,lithium-ion,25.0,3.187,0.035935332848707806,0.6111238504599499,0.3000000000259406,0.7397206592381791,False
randles_cpe,True,0.08278149297027361,False,5.931836864822733e-05,4,6,6,0.020355489056152178,0.04491415507260439,1.2088436911887532,,0.6254608185698438,raw_EIS_plotting/TC23LFP04/auxiliary/20231113_TC23LFP04_3214mV_25gradC_EIS.csv,20231113_TC23LFP04_3214mV_25gradC_EIS.csv,TC23LFP04,LFP,lithium-ion,25.0,3.214,,,,,False
randles_cpe_warburg,True,0.07234815554769441,False,5.262550840494202e-05,5,8,8,0.020901900058729633,0.03602574261708262,0.6406544500341037,0.007592096147271362,0.7287421225504676,raw_EIS_plotting/TC23LFP04/auxiliary/20231113_TC23LFP04_3214mV_25gradC_EIS.csv,20231113_TC23LFP04_3214mV_25gradC_EIS.csv,TC23LFP04,LFP,lithium-ion,25.0,3.214,,,,,False
two_arc_cpe,True,0.08278149297321205,True,0.03273198470717734,7,8,8,0.020254669253330762,0.00010079860528311013,5.2538302261195e-08,,0.31799471673202606,raw_EIS_plotting/TC23LFP04/auxiliary/20231113_TC23LFP04_3214mV_25gradC_EIS.csv,20231113_TC23LFP04_3214mV_25gradC_EIS.csv,TC23LFP04,LFP,lithium-ion,25.0,3.214,0.04491447199612465,1.2088933495946477,0.31799471673202606,0.6254551055714115,False
two_arc_cpe_warburg,True,0.07234815554647428,True,50.4685807434053,8,10,10,0.020801073772845034,0.00010084432697267214,1.0000000000000164e-08,0.007592121010094051,0.30000000000000004,raw_EIS_plotting/TC23LFP04/auxiliary/20231113_TC23LFP04_3214mV_25gradC_EIS.csv,20231113_TC23LFP04_3214mV_25gradC_EIS.csv,TC23LFP04,LFP,lithium-ion,25.0,3.214,0.03602567416113303,0.640646219958513,0.30000000000000004,0.7287445638685796,False
randles_cpe,True,0.08206183382037563,False,9.874694799675017e-05,4,6,6,0.020368068898113715,0.045142872817937024,1.1139349178750824,,0.6346114151119943,raw_EIS_plotting/TC23LFP04/auxiliary/20231113_TC23LFP04_3246mV_25gradC_EIS.csv,20231113_TC23LFP04_3246mV_25gradC_EIS.csv,TC23LFP04,LFP,lithium-ion,25.0,3.246,,,,,False
randles_cpe_warburg,True,0.07296771397482679,False,5.658220570487638e-05,5,8,8,0.020851131789539325,0.03711008910109513,0.6382921627713483,0.006974766291777512,0.7251286981646771,raw_EIS_plotting/TC23LFP04/auxiliary/20231113_TC23LFP04_3246mV_25gradC_EIS.csv,20231113_TC23LFP04_3246mV_25gradC_EIS.csv,TC23LFP04,LFP,lithium-ion,25.0,3.246,,,,,False
two_arc_cpe,True,0.08206183382088382,True,10.222912481094465,7,8,8,0.020267478939211367,0.00010058570686239613,1.0000000000015052e-08,,0.30000129902296474,raw_EIS_plotting/TC23LFP04/auxiliary/20231113_TC23LFP04_3246mV_25gradC_EIS.csv,20231113_TC23LFP04_3246mV_25gradC_EIS.csv,TC23LFP04,LFP,lithium-ion,25.0,3.246,0.04514286614737152,1.113934136854014,0.30000129902296474,0.6346113342194721,False
two_arc_cpe_warburg,True,0.072967713978,True,2.327358671492161,8,10,10,0.019296783043535902,0.0015543530832877418,1.3566181903837675e-08,0.006974773871738683,0.31511059152529514,raw_EIS_plotting/TC23LFP04/auxiliary/20231113_TC23LFP04_3246mV_25gradC_EIS.csv,20231113_TC23LFP04_3246mV_25gradC_EIS.csv,TC23LFP04,LFP,lithium-ion,25.0,3.246,0.0371100692412777,0.6382899510768256,0.31511059152529514,0.7251293235716855,False
randles_cpe,True,0.08203672616247548,False,0.00010068784663409561,4,6,6,0.020368864963821058,0.049854479678482666,1.076921175551542,,0.6341446938308332,raw_EIS_plotting/TC23LFP04/auxiliary/20231113_TC23LFP04_3271mV_27gradC_EIS.csv,20231113_TC23LFP04_3271mV_27gradC_EIS.csv,TC23LFP04,LFP,lithium-ion,27.0,3.271,,,,,False
randles_cpe_warburg,True,0.07326222617287877,False,4.659557810886724e-05,5,8,8,0.020854491978705075,0.04114658802986703,0.64264279750572,0.007499999500470613,0.7191924528913615,raw_EIS_plotting/TC23LFP04/auxiliary/20231113_TC23LFP04_3271mV_27gradC_EIS.csv,20231113_TC23LFP04_3271mV_27gradC_EIS.csv,TC23LFP04,LFP,lithium-ion,27.0,3.271,,,,,False
two_arc_cpe,True,0.08203672617689195,True,9.088780208649288,7,8,8,0.02026816149833251,0.00010071835272526444,1.000000000000002e-08,,0.30000000000000004,raw_EIS_plotting/TC23LFP04/auxiliary/20231113_TC23LFP04_3271mV_27gradC_EIS.csv,20231113_TC23LFP04_3271mV_27gradC_EIS.csv,TC23LFP04,LFP,lithium-ion,27.0,3.271,0.049854259366080914,1.0768937350384216,0.30000000000000004,0.634148271915117,False
two_arc_cpe_warburg,True,0.07326222618779045,True,1.0091377128794627,8,10,10,0.016844801534649394,0.004009660005802062,1.000000000000002e-08,0.007499961925055915,0.30000000000000004,raw_EIS_plotting/TC23LFP04/auxiliary/20231113_TC23LFP04_3271mV_27gradC_EIS.csv,20231113_TC23LFP04_3271mV_27gradC_EIS.csv,TC23LFP04,LFP,lithium-ion,27.0,3.271,0.041146696999030924,0.6426542085427808,0.30000000000000004,0.7191889221899621,False
randles_cpe,True,0.07890124822807507,False,0.00029784901533044377,4,6,6,0.02053406116348989,0.04960960825719007,1.0379097635830306,,0.6381018134388544,raw_EIS_plotting/TC23LFP04/auxiliary/20231113_TC23LFP04_3279mV_26gradC_EIS.csv,20231113_TC23LFP04_3279mV_26gradC_EIS.csv,TC23LFP04,LFP,lithium-ion,26.0,3.279,,,,,False
randles_cpe_warburg,True,0.07102122473499223,False,3.570745500536075e-05,5,8,8,0.02098102983244178,0.04163063214329379,0.6489392320287563,0.006916279851533414,0.7154877986231466,raw_EIS_plotting/TC23LFP04/auxiliary/20231113_TC23LFP04_3279mV_26gradC_EIS.csv,20231113_TC23LFP04_3279mV_26gradC_EIS.csv,TC23LFP04,LFP,lithium-ion,26.0,3.279,,,,,False
two_arc_cpe,True,0.07890124823087473,True,11.226649166444618,7,8,8,0.02043406556251593,0.00010000217880022439,1.4229225872808974e-06,,0.3069212765558194,raw_EIS_plotting/TC23LFP04/auxiliary/20231113_TC23LFP04_3279mV_26gradC_EIS.csv,20231113_TC23LFP04_3279mV_26gradC_EIS.csv,TC23LFP04,LFP,lithium-ion,26.0,3.279,0.049609570142116484,1.0379037111117595,0.3069212765558194,0.6381027800038975,False
two_arc_cpe_warburg,True,0.06890970397981289,True,0.0,8,10,10,0.021243670503029468,0.0338748687477903,0.6047444309482305,0.00736872619685268,0.8246968717115538,raw_EIS_plotting/TC23LFP04/auxiliary/20231113_TC23LFP04_3279mV_26gradC_EIS.csv,20231113_TC23LFP04_3279mV_26gradC_EIS.csv,TC23LFP04,LFP,lithium-ion,26.0,3.279,0.006426892942286528,0.1006353807309167,0.8246968717115538,0.9999999999998556,False
randles_cpe,True,0.07878617595376562,False,0.00012390740620017948,4,6,6,0.020447338487262483,0.04542134555462446,1.0738668998116132,,0.6354521365753351,raw_EIS_plotting/TC23LFP04/auxiliary/20231113_TC23LFP04_3287mV_25gradC_EIS.csv,20231113_TC23LFP04_3287mV_25gradC_EIS.csv,TC23LFP04,LFP,lithium-ion,25.0,3.287,,,,,False
randles_cpe_warburg,True,0.0707349162057082,False,5.600017831053108e-05,5,8,8,0.020898079257990483,0.037967756708172845,0.6488444532530697,0.006551330331744245,0.7171999588280256,raw_EIS_plotting/TC23LFP04/auxiliary/20231113_TC23LFP04_3287mV_25gradC_EIS.csv,20231113_TC23LFP04_3287mV_25gradC_EIS.csv,TC23LFP04,LFP,lithium-ion,25.0,3.287,,,,,False
two_arc_cpe,True,0.07878617596184086,True,0.9857173432511189,7,8,8,0.01927763669220537,0.0011697191639771457,1.000000000000002e-08,,0.30000000000000004,raw_EIS_plotting/TC23LFP04/auxiliary/20231113_TC23LFP04_3287mV_25gradC_EIS.csv,20231113_TC23LFP04_3287mV_25gradC_EIS.csv,TC23LFP04,LFP,lithium-ion,25.0,3.287,0.04542121217165845,1.073847277010625,0.30000000000000004,0.6354549614696928,False
two_arc_cpe_warburg,True,0.0707349162198133,True,0.9102108696690151,8,10,10,0.016961797654867765,0.003936317794535119,1.000000000000002e-08,0.006551372040298037,0.3000000000000009,raw_EIS_plotting/TC23LFP04/auxiliary/20231113_TC23LFP04_3287mV_25gradC_EIS.csv,20231113_TC23LFP04_3287mV_25gradC_EIS.csv,TC23LFP04,LFP,lithium-ion,25.0,3.287,0.03796763362581799,0.648830109036418,0.3000000000000009,0.717204291016951,False
randles_cpe,True,0.07905256690432687,False,0.00011016000592858785,4,6,6,0.020445722445511946,0.04500184121081938,1.0872918361700912,,0.633462303583235,raw_EIS_plotting/TC23LFP04/auxiliary/20231113_TC23LFP04_3297mV_25gradC_EIS.csv,20231113_TC23LFP04_3297mV_25gradC_EIS.csv,TC23LFP04,LFP,lithium-ion,25.0,3.297,,,,,False
randles_cpe_warburg,True,0.07129530045267607,False,6.731590279092699e-05,5,8,8,0.020893240930299886,0.03767204979312289,0.6581933780390807,0.006412714726032838,0.7146437024805187,raw_EIS_plotting/TC23LFP04/auxiliary/20231113_TC23LFP04_3297mV_25gradC_EIS.csv,20231113_TC23LFP04_3297mV_25gradC_EIS.csv,TC23LFP04,LFP,lithium-ion,25.0,3.297,,,,,False
two_arc_cpe,True,0.07905256692102937,True,17.700791687761015,7,8,8,0.020344246253874994,0.00010145439455650461,1.0000000000003498e-08,,0.30000000000048405,raw_EIS_plotting/TC23LFP04/auxiliary/20231113_TC23LFP04_3297mV_25gradC_EIS.csv,20231113_TC23LFP04_3297mV_25gradC_EIS.csv,TC23LFP04,LFP,lithium-ion,25.0,3.297,0.04500224292370041,1.0873509092647018,0.30000000000048405,0.6334550467911961,False
two_arc_cpe_warburg,True,0.07129530045063667,True,5.797380589978748,8,10,10,0.020224741759162647,0.0006685172147409112,1.0000025175249027e-08,0.006412734807446373,0.3000000080803843,raw_EIS_plotting/TC23LFP04/auxiliary/20231113_TC23LFP04_3297mV_25gradC_EIS.csv,20231113_TC23LFP04_3297mV_25gradC_EIS.csv,TC23LFP04,LFP,lithium-ion,25.0,3.297,0.03767198973428454,0.6581862213084562,0.3000000080803843,0.7146458417005395,False
randles_cpe,True,0.07960403924567658,False,3.802595467011255e-05,4,6,6,0.020569282023672076,0.04958907885220297,1.2247584073790283,,0.6119857677841957,raw_EIS_plotting/TC23LFP04/auxiliary/20231113_TC23LFP04_3316mV_25gradC_EIS.csv,20231113_TC23LFP04_3316mV_25gradC_EIS.csv,TC23LFP04,LFP,lithium-ion,25.0,3.316,,,,,False
randles_cpe_warburg,True,0.07018102645092156,False,5.38283444037658e-05,5,8,8,0.021128082476793677,0.04020471311174343,0.6933536800911763,0.007678589219286981,0.7048766323510856,raw_EIS_plotting/TC23LFP04/auxiliary/20231113_TC23LFP04_3316mV_25gradC_EIS.csv,20231113_TC23LFP04_3316mV_25gradC_EIS.csv,TC23LFP04,LFP,lithium-ion,25.0,3.316,,,,,False
two_arc_cpe,True,0.0796040392484911,True,7.66519678540578,7,8,8,0.020468698461991414,0.00010058493088594637,1.000000000000002e-08,,0.30000000000000004,raw_EIS_plotting/TC23LFP04/auxiliary/20231113_TC23LFP04_3316mV_25gradC_EIS.csv,20231113_TC23LFP04_3316mV_25gradC_EIS.csv,TC23LFP04,LFP,lithium-ion,25.0,3.316,0.04958902131597877,1.2247507596970109,0.30000000000000004,0.6119865573719738,False
two_arc_cpe_warburg,True,0.07018102646987315,True,0.8061044806587129,8,10,10,0.01698154358647859,0.004146570975998898,1.0050242115954574e-08,0.007678616549783328,0.30064066733515055,raw_EIS_plotting/TC23LFP04/auxiliary/20231113_TC23LFP04_3316mV_25gradC_EIS.csv,20231113_TC23LFP04_3316mV_25gradC_EIS.csv,TC23LFP04,LFP,lithium-ion,25.0,3.316,0.04020462138310014,0.6933427846365585,0.30064066733515055,0.7048799453827685,False
randles_cpe,True,0.07979517704159658,False,2.79501681828672e-05,4,6,6,0.020663933055428126,0.04656946406216843,1.1725717719437527,,0.6188758078650535,raw_EIS_plotting/TC23LFP04/auxiliary/20231113_TC23LFP04_3321mV_24gradC_EIS.csv,20231113_TC23LFP04_3321mV_24gradC_EIS.csv,TC23LFP04,LFP,lithium-ion,24.0,3.321,,,,,False
randles_cpe_warburg,True,0.07132887484824248,False,7.550262932919028e-05,5,8,8,0.021175459315511867,0.03830152718786787,0.6773856943658628,0.006976413494057007,0.7074396504112136,raw_EIS_plotting/TC23LFP04/auxiliary/20231113_TC23LFP04_3321mV_24gradC_EIS.csv,20231113_TC23LFP04_3321mV_24gradC_EIS.csv,TC23LFP04,LFP,lithium-ion,24.0,3.321,,,,,False
two_arc_cpe,True,0.07979517705044101,True,39.6758776252403,7,8,8,0.02056319806716617,0.00010074637150713113,1.000000000000002e-08,,0.30000000000000004,raw_EIS_plotting/TC23LFP04/auxiliary/20231113_TC23LFP04_3321mV_24gradC_EIS.csv,20231113_TC23LFP04_3321mV_24gradC_EIS.csv,TC23LFP04,LFP,lithium-ion,24.0,3.321,0.04656930131720205,1.172548014762121,0.30000000000000004,0.6188786191394976,False
two_arc_cpe_warburg,True,0.07132887487064167,True,0.7533793516852035,8,10,10,0.01702120773240691,0.004154176466649965,1.0000000000001717e-08,0.006976334037676809,0.30000000000000004,raw_EIS_plotting/TC23LFP04/auxiliary/20231113_TC23LFP04_3321mV_24gradC_EIS.csv,20231113_TC23LFP04_3321mV_24gradC_EIS.csv,TC23LFP04,LFP,lithium-ion,24.0,3.321,0.038301770202882716,0.6774145719510342,0.30000000000000004,0.7074311627231679,False
randles_cpe,True,0.11958172536421062,False,2.4209799250686313e-05,4,6,6,0.016679972900968572,0.09767191958470643,6.050471162733036,,0.3516600530334669,raw_EIS_plotting/TC23LFP04/auxiliary/20231113_TC23LFP04_3455mV_25gradC_EIS.csv,20231113_TC23LFP04_3455mV_25gradC_EIS.csv,TC23LFP04,LFP,lithium-ion,25.0,3.455,,,,,False
randles_cpe_warburg,True,0.07582345277478565,False,9.02978611551673e-05,5,8,8,0.02047491784352172,0.03136330057973694,0.4517052732855743,0.022745817951823646,0.7733908478876217,raw_EIS_plotting/TC23LFP04/auxiliary/20231113_TC23LFP04_3455mV_25gradC_EIS.csv,20231113_TC23LFP04_3455mV_25gradC_EIS.csv,TC23LFP04,LFP,lithium-ion,25.0,3.455,,,,,False
two_arc_cpe,True,0.07371867875110824,True,0.0,7,8,8,0.02039740816208299,0.038089026684241294,0.6040135554373008,,0.6728920031496354,raw_EIS_plotting/TC23LFP04/auxiliary/20231113_TC23LFP04_3455mV_25gradC_EIS.csv,20231113_TC23LFP04_3455mV_25gradC_EIS.csv,TC23LFP04,LFP,lithium-ion,25.0,3.455,0.999999999965068,36.44068301738787,0.720682013233625,0.6728920031496354,False
two_arc_cpe_warburg,True,0.07582345284291425,True,0.313561870828279,8,10,10,0.011489182206607454,0.008985824358815507,1.000000000000002e-08,0.022746005246467832,0.30000000000000004,raw_EIS_plotting/TC23LFP04/auxiliary/20231113_TC23LFP04_3455mV_25gradC_EIS.csv,20231113_TC23LFP04_3455mV_25gradC_EIS.csv,TC23LFP04,LFP,lithium-ion,25.0,3.455,0.03136289305493596,0.4516636143878247,0.30000000000000004,0.773406665291644,False
randles_cpe,True,0.10889764197431087,True,0.0012157201296945142,4,6,6,0.012828513627434349,0.004275283978009893,3.2378270292106635,,0.7816361595018261,raw_EIS_plotting/TC23LTO04/auxiliary/20231113_TC23LTO04_2343mV_25gradC_EIS.csv,20231113_TC23LTO04_2343mV_25gradC_EIS.csv,TC23LTO04,LTO,lithium-ion,25.0,2.343,,,,,False
randles_cpe_warburg,True,0.09926322880204494,True,5.423043554937624e-06,5,8,8,0.012837057150846466,0.002952301654891397,0.6742778426648849,0.0019207335041688959,0.9999999999999993,raw_EIS_plotting/TC23LTO04/auxiliary/20231113_TC23LTO04_2343mV_25gradC_EIS.csv,20231113_TC23LTO04_2343mV_25gradC_EIS.csv,TC23LTO04,LTO,lithium-ion,25.0,2.343,,,,,False
two_arc_cpe,True,0.10409555486569674,True,0.0,7,8,8,0.012782057458998092,0.0022346773518691957,0.6685892538141509,,0.5902345760621517,raw_EIS_plotting/TC23LTO04/auxiliary/20231113_TC23LTO04_2343mV_25gradC_EIS.csv,20231113_TC23LTO04_2343mV_25gradC_EIS.csv,TC23LTO04,LTO,lithium-ion,25.0,2.343,0.004476678571931529,99.99999998075116,0.9999999999998572,0.5902345760621517,False
two_arc_cpe_warburg,True,0.0992632288084482,True,1.2627450736554773,8,10,10,0.011003962667407588,0.0018330945100131606,1.0000000006542254e-08,0.001920733442618758,0.3000000000001243,raw_EIS_plotting/TC23LTO04/auxiliary/20231113_TC23LTO04_2343mV_25gradC_EIS.csv,20231113_TC23LTO04_2343mV_25gradC_EIS.csv,TC23LTO04,LTO,lithium-ion,25.0,2.343,0.0029523017240477532,0.6742779545406756,0.3000000000001243,0.9999999999999944,False
randles_cpe,True,0.11101228235789819,True,0.001682952344497129,4,6,6,0.012898250005599148,0.003754798532929536,2.340384482366938,,0.8339253717740838,raw_EIS_plotting/TC23LTO04/auxiliary/20231113_TC23LTO04_2345mV_25gradC_EIS.csv,20231113_TC23LTO04_2345mV_25gradC_EIS.csv,TC23LTO04,LTO,lithium-ion,25.0,2.345,,,,,False
randles_cpe_warburg,True,0.10202337292560776,True,2.872129074296308e-06,5,8,8,0.012876438768378119,0.002662288133943574,0.6822455491455183,0.0017988455109515628,0.9999999999999856,raw_EIS_plotting/TC23LTO04/auxiliary/20231113_TC23LTO04_2345mV_25gradC_EIS.csv,20231113_TC23LTO04_2345mV_25gradC_EIS.csv,TC23LTO04,LTO,lithium-ion,25.0,2.345,,,,,False
two_arc_cpe,True,0.1108298501878899,True,0.5318830394604772,7,8,8,0.0064963858318054755,0.006354355848853079,1.000000000000002e-08,,0.30000000000000004,raw_EIS_plotting/TC23LTO04/auxiliary/20231113_TC23LTO04_2345mV_25gradC_EIS.csv,20231113_TC23LTO04_2345mV_25gradC_EIS.csv,TC23LTO04,LTO,lithium-ion,25.0,2.345,0.009718228819005966,99.99999444327135,0.30000000000000004,0.3197907838059737,False
two_arc_cpe_warburg,True,0.1020233729503796,True,0.6217819143754233,8,10,10,0.009277342207464775,0.0035990965082307613,1.0000000133263735e-08,0.0017988455500108098,0.3001768528994241,raw_EIS_plotting/TC23LTO04/auxiliary/20231113_TC23LTO04_2345mV_25gradC_EIS.csv,20231113_TC23LTO04_2345mV_25gradC_EIS.csv,TC23LTO04,LTO,lithium-ion,25.0,2.345,0.002662288106780797,0.6822453786152151,0.3001768528994241,0.999999999980508,False
randles_cpe,True,0.11157693398166,True,0.0032236983872861464,4,6,6,0.012822945257535658,0.0035964922026341223,2.5961506429579737,,0.8229611915516445,raw_EIS_plotting/TC23LTO04/auxiliary/20231113_TC23LTO04_2347mV_25gradC_EIS.csv,20231113_TC23LTO04_2347mV_25gradC_EIS.csv,TC23LTO04,LTO,lithium-ion,25.0,2.347,,,,,False
randles_cpe_warburg,True,0.10161834155362894,True,2.3813523629086523e-05,5,8,8,0.012793325499896348,0.0024806051735547213,0.682387776411377,0.0018757677823965468,0.9999999999999754,raw_EIS_plotting/TC23LTO04/auxiliary/20231113_TC23LTO04_2347mV_25gradC_EIS.csv,20231113_TC23LTO04_2347mV_25gradC_EIS.csv,TC23LTO04,LTO,lithium-ion,25.0,2.347,,,,,False
two_arc_cpe,True,0.11036154468486115,True,0.7370089766806952,7,8,8,0.007703267673892161,0.005093538235239708,1.000000000000002e-08,,0.30000000000000004,raw_EIS_plotting/TC23LTO04/auxiliary/20231113_TC23LTO04_2347mV_25gradC_EIS.csv,20231113_TC23LTO04_2347mV_25gradC_EIS.csv,TC23LTO04,LTO,lithium-ion,25.0,2.347,0.009195837359521557,99.99999968281357,0.30000000000000004,0.33277742239692826,False
two_arc_cpe_warburg,True,0.10161834155509278,True,30.082254008865476,8,10,10,0.0126933222511319,0.00010000314848463297,4.7400465099271765e-07,0.0018757678422352759,0.3350030004975163,raw_EIS_plotting/TC23LTO04/auxiliary/20231113_TC23LTO04_2347mV_25gradC_EIS.csv,20231113_TC23LTO04_2347mV_25gradC_EIS.csv,TC23LTO04,LTO,lithium-ion,25.0,2.347,0.0024806051692507496,0.6823874895210558,0.3350030004975163,0.9999999999999983,False
randles_cpe,True,0.11454733502539177,True,2.2823051902117744e-05,4,6,6,0.012793830542392639,0.003605113197651782,9.999999999195506,,0.6580117313874052,raw_EIS_plotting/TC23LTO04/auxiliary/20231113_TC23LTO04_2363mV_25gradC_EIS.csv,20231113_TC23LTO04_2363mV_25gradC_EIS.csv,TC23LTO04,LTO,lithium-ion,25.0,2.363,,,,,False
randles_cpe_warburg,True,0.10381432308642231,True,0.0001422073657153572,5,8,8,0.012757897060744292,0.0021497917373229977,0.7123936412586942,0.0019253781219182586,0.9999999999999852,raw_EIS_plotting/TC23LTO04/auxiliary/20231113_TC23LTO04_2363mV_25gradC_EIS.csv,20231113_TC23LTO04_2363mV_25gradC_EIS.csv,TC23LTO04,LTO,lithium-ion,25.0,2.363,,,,,False
two_arc_cpe,True,0.11218138637271657,True,34.90892133944683,7,8,8,0.012716887604707176,0.00010159935069456378,1.0015972712561991e-08,,0.36213210315536676,raw_EIS_plotting/TC23LTO04/auxiliary/20231113_TC23LTO04_2363mV_25gradC_EIS.csv,20231113_TC23LTO04_2363mV_25gradC_EIS.csv,TC23LTO04,LTO,lithium-ion,25.0,2.363,0.007921313403647295,99.99999999179533,0.36213210315536676,0.3629595528611241,False
two_arc_cpe_warburg,True,0.10381432310750316,True,0.9117081686637267,8,10,10,0.009487723505341853,0.00327017641397511,1.0000000000226373e-08,0.0019253763082181176,0.30000000258759396,raw_EIS_plotting/TC23LTO04/auxiliary/20231113_TC23LTO04_2363mV_25gradC_EIS.csv,20231113_TC23LTO04_2363mV_25gradC_EIS.csv,TC23LTO04,LTO,lithium-ion,25.0,2.363,0.0021497919935597088,0.7124035718125094,0.30000000258759396,0.9999999999512191,False
randles_cpe,True,0.11407941715292375,True,0.3023582975105676,4,6,6,0.012814500928910061,0.003628157846202149,9.999999134321719,,0.6495710604222842,raw_EIS_plotting/TC23LTO04/auxiliary/20231113_TC23LTO04_2394mV_27gradC_EIS.csv,20231113_TC23LTO04_2394mV_27gradC_EIS.csv,TC23LTO04,LTO,lithium-ion,27.0,2.394,,,,,False
randles_cpe_warburg,True,0.1024155321390657,True,0.0001426558902499196,5,8,8,0.012775093771700998,0.002144754635373672,0.6464569447432658,0.001997169946598278,0.9999999999999999,raw_EIS_plotting/TC23LTO04/auxiliary/20231113_TC23LTO04_2394mV_27gradC_EIS.csv,20231113_TC23LTO04_2394mV_27gradC_EIS.csv,TC23LTO04,LTO,lithium-ion,27.0,2.394,,,,,False
two_arc_cpe,True,0.11136627786276056,True,0.3646136045478657,7,8,8,0.007066167935536768,0.005769786405215036,1.000000000000002e-08,,0.30000000000000004,raw_EIS_plotting/TC23LTO04/auxiliary/20231113_TC23LTO04_2394mV_27gradC_EIS.csv,20231113_TC23LTO04_2394mV_27gradC_EIS.csv,TC23LTO04,LTO,lithium-ion,27.0,2.394,0.008166773177664661,99.99999999999994,0.30000000000000004,0.35891532401051396,False
two_arc_cpe_warburg,True,0.10241553214017839,True,29.307457303195466,8,10,10,0.012674436186479246,0.00010065412514645607,1.0000000000000042e-08,0.001997172135234796,0.30000000000000004,raw_EIS_plotting/TC23LTO04/auxiliary/20231113_TC23LTO04_2394mV_27gradC_EIS.csv,20231113_TC23LTO04_2394mV_27gradC_EIS.csv,TC23LTO04,LTO,lithium-ion,27.0,2.394,0.0021447543445808634,0.6464460685163832,0.30000000000000004,0.9999999994585769,False
randles_cpe,True,0.11493899300530706,True,3.403260556457906e-05,4,6,6,0.012828572650386774,0.0032919470028059555,9.99999983797171,,0.6646534481058837,raw_EIS_plotting/TC23LTO04/auxiliary/20231113_TC23LTO04_2429mV_26gradC_EIS.csv,20231113_TC23LTO04_2429mV_26gradC_EIS.csv,TC23LTO04,LTO,lithium-ion,26.0,2.429,,,,,False
randles_cpe_warburg,True,0.10273581105871141,True,0.0003489381991067775,5,8,8,0.01277962800727155,0.0018688262483240537,0.6913449472165542,0.002029019900704252,0.9999999999999999,raw_EIS_plotting/TC23LTO04/auxiliary/20231113_TC23LTO04_2429mV_26gradC_EIS.csv,20231113_TC23LTO04_2429mV_26gradC_EIS.csv,TC23LTO04,LTO,lithium-ion,26.0,2.429,,,,,False
two_arc_cpe,True,0.10948803781293182,True,15.990518252961381,7,8,8,0.012772592177934413,0.0015820530766338197,0.6884860958549502,,0.7774953170350685,raw_EIS_plotting/TC23LTO04/auxiliary/20231113_TC23LTO04_2429mV_26gradC_EIS.csv,20231113_TC23LTO04_2429mV_26gradC_EIS.csv,TC23LTO04,LTO,lithium-ion,26.0,2.429,0.003778072414219122,99.99999999999994,0.9999999999999999,0.7774953170350685,False
two_arc_cpe_warburg,True,0.10273581107224831,True,0.9793877736533386,8,10,10,0.010577309037724764,0.0022023210255696928,1.000000000000002e-08,0.002029018666975891,0.30000000000000004,raw_EIS_plotting/TC23LTO04/auxiliary/20231113_TC23LTO04_2429mV_26gradC_EIS.csv,20231113_TC23LTO04_2429mV_26gradC_EIS.csv,TC23LTO04,LTO,lithium-ion,26.0,2.429,0.0018688263022690773,0.6913527021113187,0.30000000000000004,0.999999999999998,False
randles_cpe,True,0.11560688232099872,True,3.7411735397297337e-05,4,6,6,0.012748588422416855,0.0031199095478885402,9.999999999971452,,0.6759464836005811,raw_EIS_plotting/TC23LTO04/auxiliary/20231113_TC23LTO04_2472mV_25gradC_EIS.csv,20231113_TC23LTO04_2472mV_25gradC_EIS.csv,TC23LTO04,LTO,lithium-ion,25.0,2.472,,,,,False
randles_cpe_warburg,True,0.10242859721752366,True,0.0008635474106055551,5,8,8,0.012701463790094548,0.0016815406897219807,0.735141100241798,0.002110533549072472,0.9999999999999999,raw_EIS_plotting/TC23LTO04/auxiliary/20231113_TC23LTO04_2472mV_25gradC_EIS.csv,20231113_TC23LTO04_2472mV_25gradC_EIS.csv,TC23LTO04,LTO,lithium-ion,25.0,2.472,,,,,False
two_arc_cpe,True,0.11107458145518273,True,0.5656261350566149,7,8,8,0.007261984952463041,0.00555089800641103,1.000000000000002e-08,,0.30000000000000004,raw_EIS_plotting/TC23LTO04/auxiliary/20231113_TC23LTO04_2472mV_25gradC_EIS.csv,20231113_TC23LTO04_2472mV_25gradC_EIS.csv,TC23LTO04,LTO,lithium-ion,25.0,2.472,0.0070080792046381445,99.99999999999994,0.30000000000000004,0.4160480387948492,False
two_arc_cpe_warburg,True,0.10242859718298057,True,0.7938291478941882,8,10,10,0.00942950504515089,0.003271995441617623,1.000000000000002e-08,0.0021105120882615467,0.30000000000000004,raw_EIS_plotting/TC23LTO04/auxiliary/20231113_TC23LTO04_2472mV_25gradC_EIS.csv,20231113_TC23LTO04_2472mV_25gradC_EIS.csv,TC23LTO04,LTO,lithium-ion,25.0,2.472,0.0016815403375844418,0.7353018321838033,0.30000000000000004,0.9999999999999953,False
randles_cpe,True,0.11823738227530507,True,4.6398902576185264e-05,4,6,6,0.01265296228847466,0.0032120314107638008,9.999999999999936,,0.6777637805090728,raw_EIS_plotting/TC23LTO04/auxiliary/20231113_TC23LTO04_2516mV_25gradC_EIS.csv,20231113_TC23LTO04_2516mV_25gradC_EIS.csv,TC23LTO04,LTO,lithium-ion,25.0,2.516,,,,,False
randles_cpe_warburg,True,0.10429406750848397,True,0.0006226469153144523,5,8,8,0.012612573479610836,0.0016760107897770015,0.7423672718061268,0.002224874810258066,0.9999999999999999,raw_EIS_plotting/TC23LTO04/auxiliary/20231113_TC23LTO04_2516mV_25gradC_EIS.csv,20231113_TC23LTO04_2516mV_25gradC_EIS.csv,TC23LTO04,LTO,lithium-ion,25.0,2.516,,,,,False
two_arc_cpe,True,0.11280756095937736,True,27.934550909135165,7,8,8,0.012628895875245323,0.00011404181644501625,1.000000000000002e-08,,0.30000000000000004,raw_EIS_plotting/TC23LTO04/auxiliary/20231113_TC23LTO04_2516mV_25gradC_EIS.csv,20231113_TC23LTO04_2516mV_25gradC_EIS.csv,TC23LTO04,LTO,lithium-ion,25.0,2.516,0.007527319390013968,99.99999999999994,0.30000000000000004,0.4262481076224539,False
two_arc_cpe_warburg,True,0.10429406751470208,True,0.3711663679540694,8,10,10,0.006999495747575336,0.00561310115904049,1.0000000000088267e-08,0.0022248609330653792,0.30000000000000043,raw_EIS_plotting/TC23LTO04/auxiliary/20231113_TC23LTO04_2516mV_25gradC_EIS.csv,20231113_TC23LTO04_2516mV_25gradC_EIS.csv,TC23LTO04,LTO,lithium-ion,25.0,2.516,0.0016760107351629506,0.7424712325589891,0.30000000000000043,0.9999999999999989,False
randles_cpe,True,0.12022423717071133,True,9.95587101438086e-05,4,6,6,0.01256514692779809,0.003698627312780628,9.999999999999998,,0.6673330063093069,raw_EIS_plotting/TC23LTO04/auxiliary/20231113_TC23LTO04_2580mV_25gradC_EIS.csv,20231113_TC23LTO04_2580mV_25gradC_EIS.csv,TC23LTO04,LTO,lithium-ion,25.0,2.58,,,,,False
randles_cpe_warburg,True,0.10493772961219666,True,0.000395652657786138,5,8,8,0.012544053672563315,0.0018828871737982134,0.6993529427530822,0.0024569833367013706,0.9999999999999143,raw_EIS_plotting/TC23LTO04/auxiliary/20231113_TC23LTO04_2580mV_25gradC_EIS.csv,20231113_TC23LTO04_2580mV_25gradC_EIS.csv,TC23LTO04,LTO,lithium-ion,25.0,2.58,,,,,False
two_arc_cpe,True,0.11352754641582113,True,25.859312561060655,7,8,8,0.012571503018367482,0.00010285457897801949,1.000000000000002e-08,,0.30000000000000004,raw_EIS_plotting/TC23LTO04/auxiliary/20231113_TC23LTO04_2580mV_25gradC_EIS.csv,20231113_TC23LTO04_2580mV_25gradC_EIS.csv,TC23LTO04,LTO,lithium-ion,25.0,2.58,0.009560009888106716,99.99999999999984,0.30000000000000004,0.4070062008289927,False
two_arc_cpe_warburg,True,0.1049377296112027,True,14.148153855187383,8,10,10,0.012351419370607866,0.00019263843573395518,1.000000000000002e-08,0.002456980756114838,0.30000000000000004,raw_EIS_plotting/TC23LTO04/auxiliary/20231113_TC23LTO04_2580mV_25gradC_EIS.csv,20231113_TC23LTO04_2580mV_25gradC_EIS.csv,TC23LTO04,LTO,lithium-ion,25.0,2.58,0.0018828873790578402,0.6993686080249623,0.30000000000000004,0.9999999999999997,False
randles_cpe,True,0.13946213860685577,True,2.552227789940455e-06,4,6,6,0.012401786647120931,0.008274669558038277,9.999999999999998,,0.6564873825164855,raw_EIS_plotting/TC23LTO04/auxiliary/20231113_TC23LTO04_2686mV_25gradC_EIS.csv,20231113_TC23LTO04_2686mV_25gradC_EIS.csv,TC23LTO04,LTO,lithium-ion,25.0,2.686,,,,,False
randles_cpe_warburg,True,0.10483488745866054,True,3.8189924347866176e-05,5,8,8,0.012444723643512273,0.0027729908340601663,0.666420705545741,0.005841192344914646,0.9999999999995306,raw_EIS_plotting/TC23LTO04/auxiliary/20231113_TC23LTO04_2686mV_25gradC_EIS.csv,20231113_TC23LTO04_2686mV_25gradC_EIS.csv,TC23LTO04,LTO,lithium-ion,25.0,2.686,,,,,False
two_arc_cpe,True,0.1127884199333846,True,28.92997876733028,7,8,8,0.012473418229814102,0.00010000936439446195,1.7075859859526205e-08,,0.30000222211322153,raw_EIS_plotting/TC23LTO04/auxiliary/20231113_TC23LTO04_2686mV_25gradC_EIS.csv,20231113_TC23LTO04_2686mV_25gradC_EIS.csv,TC23LTO04,LTO,lithium-ion,25.0,2.686,0.9999998600352841,92.38292899298418,0.30000222211322153,0.3415723373268453,False
two_arc_cpe_warburg,True,0.10483488746028179,True,21.786315666665537,8,10,10,0.012337901296838014,0.00010682581848542957,3.544440903187574e-08,0.005841188963739467,0.4741461747517823,raw_EIS_plotting/TC23LTO04/auxiliary/20231113_TC23LTO04_2686mV_25gradC_EIS.csv,20231113_TC23LTO04_2686mV_25gradC_EIS.csv,TC23LTO04,LTO,lithium-ion,25.0,2.686,0.0027729925660115264,0.6664300459690335,0.4741461747517823,0.99999999999906,False
randles_cpe,True,0.10142534602673403,True,0.00011035663246483862,4,6,6,0.01575470288550672,0.019483368581957573,3.0055034468938344,,0.5943196894581915,raw_EIS_plotting/TC23NMC04/auxiliary/20231113_TC23NMC04_3494mV_25gradC_EIS.csv,20231113_TC23NMC04_3494mV_25gradC_EIS.csv,TC23NMC04,NMC,lithium-ion,25.0,3.494,,,,,False
randles_cpe_warburg,True,0.09680197117508328,True,0.0007975513262745447,5,8,8,0.015992118305403286,0.015445367906095547,1.3838270240440325,0.0031368157679503776,0.7092555973231627,raw_EIS_plotting/TC23NMC04/auxiliary/20231113_TC23NMC04_3494mV_25gradC_EIS.csv,20231113_TC23NMC04_3494mV_25gradC_EIS.csv,TC23NMC04,NMC,lithium-ion,25.0,3.494,,,,,False
two_arc_cpe,True,0.10142534613170666,True,1.3443432136687778,7,8,8,0.013730399138504878,0.0020245226798100546,1.0001863964549036e-08,,0.3800483110830713,raw_EIS_plotting/TC23NMC04/auxiliary/20231113_TC23NMC04_3494mV_25gradC_EIS.csv,20231113_TC23NMC04_3494mV_25gradC_EIS.csv,TC23NMC04,NMC,lithium-ion,25.0,3.494,0.019483042526979393,3.005262705952697,0.3800483110830713,0.5943449711340761,False
two_arc_cpe_warburg,True,0.09680197085650474,True,33.35288188904008,8,10,10,0.015890395328728033,0.00010149049234737129,1.000000000000002e-08,0.003136794925028835,0.30000000000000004,raw_EIS_plotting/TC23NMC04/auxiliary/20231113_TC23NMC04_3494mV_25gradC_EIS.csv,20231113_TC23NMC04_3494mV_25gradC_EIS.csv,TC23NMC04,NMC,lithium-ion,25.0,3.494,0.01544566949187656,1.3840171038021967,0.30000000000000004,0.7092179184805553,False
randles_cpe,True,0.09915324630522762,True,0.00031734102474115775,4,6,6,0.015953553551081835,0.014947389963296578,1.0826107114579988,,0.7305522198622969,raw_EIS_plotting/TC23NMC04/auxiliary/20231113_TC23NMC04_3575mV_25gradC_EIS.csv,20231113_TC23NMC04_3575mV_25gradC_EIS.csv,TC23NMC04,NMC,lithium-ion,25.0,3.575,,,,,False
randles_cpe_warburg,True,0.09555479968294013,True,0.00045197411727729346,5,8,8,0.016072533691918686,0.013044442859667237,0.6224875453032305,0.002139514480499448,0.809932578969167,raw_EIS_plotting/TC23NMC04/auxiliary/20231113_TC23NMC04_3575mV_25gradC_EIS.csv,20231113_TC23NMC04_3575mV_25gradC_EIS.csv,TC23NMC04,NMC,lithium-ion,25.0,3.575,,,,,False
two_arc_cpe,True,0.09915324635477414,True,1.053558501695392,7,8,8,0.013216344208920696,0.00273705522949998,1.000000000000002e-08,,0.30000000000000004,raw_EIS_plotting/TC23NMC04/auxiliary/20231113_TC23NMC04_3575mV_25gradC_EIS.csv,20231113_TC23NMC04_3575mV_25gradC_EIS.csv,TC23NMC04,NMC,lithium-ion,25.0,3.575,0.014947582101607432,1.082720805130553,0.30000000000000004,0.7305262450020846,False
two_arc_cpe_warburg,True,0.09555479959476221,True,0.538403176585749,8,10,10,0.01091540255133939,0.0051570621214631785,1.000000000000002e-08,0.002139466737758496,0.30000000000000004,raw_EIS_plotting/TC23NMC04/auxiliary/20231113_TC23NMC04_3575mV_25gradC_EIS.csv,20231113_TC23NMC04_3575mV_25gradC_EIS.csv,TC23NMC04,NMC,lithium-ion,25.0,3.575,0.01304460419020864,0.6225593506740583,0.30000000000000004,0.8099117762478638,False
randles_cpe,True,0.09782474693117543,True,0.0003741441997638122,4,6,6,0.016171224550483133,0.013762025325487037,0.7649758613421266,,0.774038087045856,raw_EIS_plotting/TC23NMC04/auxiliary/20231113_TC23NMC04_3676mV_25gradC_EIS.csv,20231113_TC23NMC04_3676mV_25gradC_EIS.csv,TC23NMC04,NMC,lithium-ion,25.0,3.676,,,,,False
randles_cpe_warburg,True,0.09341966482415684,True,0.00021288531840234708,5,8,8,0.01628008692722831,0.012008747659604987,0.43218662729934787,0.002219635587150143,0.8553256219967851,raw_EIS_plotting/TC23NMC04/auxiliary/20231113_TC23NMC04_3676mV_25gradC_EIS.csv,20231113_TC23NMC04_3676mV_25gradC_EIS.csv,TC23NMC04,NMC,lithium-ion,25.0,3.676,,,,,False
two_arc_cpe,True,0.09782474688902718,True,34.09213296650012,7,8,8,0.016068552985937193,0.00010274389693516392,1.000000000000002e-08,,0.30000000000000004,raw_EIS_plotting/TC23NMC04/auxiliary/20231113_TC23NMC04_3676mV_25gradC_EIS.csv,20231113_TC23NMC04_3676mV_25gradC_EIS.csv,TC23NMC04,NMC,lithium-ion,25.0,3.676,0.013762128132615552,0.7650699624482012,0.30000000000000004,0.7740309437567974,False
two_arc_cpe_warburg,True,0.09341966474533643,True,35.89191150756728,8,10,10,0.016175264132902926,0.00010469401665362272,1.000000000000002e-08,0.0022196299879580317,0.30000000000000004,raw_EIS_plotting/TC23NMC04/auxiliary/20231113_TC23NMC04_3676mV_25gradC_EIS.csv,20231113_TC23NMC04_3676mV_25gradC_EIS.csv,TC23NMC04,NMC,lithium-ion,25.0,3.676,0.012008887848445959,0.4322370313259411,0.30000000000000004,0.8552974641824683,False
randles_cpe,True,0.09849731406427009,True,0.00017797912216481327,4,6,6,0.016189491767649573,0.012883644898539178,0.46708263972688685,,0.8346846813941062,raw_EIS_plotting/TC23NMC04/auxiliary/20231113_TC23NMC04_3794mV_27gradC_EIS.csv,20231113_TC23NMC04_3794mV_27gradC_EIS.csv,TC23NMC04,NMC,lithium-ion,27.0,3.794,,,,,False
randles_cpe_warburg,True,0.09435145603348655,True,0.000134256971471187,5,8,8,0.01626666348613615,0.011461443900891221,0.29080846063882443,0.002048985966312185,0.9019361186033517,raw_EIS_plotting/TC23NMC04/auxiliary/20231113_TC23NMC04_3794mV_27gradC_EIS.csv,20231113_TC23NMC04_3794mV_27gradC_EIS.csv,TC23NMC04,NMC,lithium-ion,27.0,3.794,,,,,False
two_arc_cpe,True,0.09849731402334043,True,30.841353540074277,7,8,8,0.016088457057943605,0.00010096949669218935,1.000000000000002e-08,,0.30000000000000004,raw_EIS_plotting/TC23NMC04/auxiliary/20231113_TC23NMC04_3794mV_27gradC_EIS.csv,20231113_TC23NMC04_3794mV_27gradC_EIS.csv,TC23NMC04,NMC,lithium-ion,27.0,3.794,0.012883795082815315,0.4671517001099692,0.30000000000000004,0.834661035315163,False
two_arc_cpe_warburg,True,0.09329508670734236,True,100.22040570889168,8,10,10,0.01626251964921943,0.005099177613365255,0.9467500748365232,0.0019682361984186226,0.9999999999042868,raw_EIS_plotting/TC23NMC04/auxiliary/20231113_TC23NMC04_3794mV_27gradC_EIS.csv,20231113_TC23NMC04_3794mV_27gradC_EIS.csv,TC23NMC04,NMC,lithium-ion,27.0,3.794,0.006504520278418895,0.1377328592524392,0.9999999999042868,0.9999999999969854,False
randles_cpe,True,0.09747733195052974,True,0.00015614594962754942,4,6,6,0.016270034879482864,0.012776083685085638,0.43361688816022165,,0.8417593109867533,raw_EIS_plotting/TC23NMC04/auxiliary/20231113_TC23NMC04_3854mV_26gradC_EIS.csv,20231113_TC23NMC04_3854mV_26gradC_EIS.csv,TC23NMC04,NMC,lithium-ion,26.0,3.854,,,,,False
randles_cpe_warburg,True,0.09359987345929098,True,0.00012249689845966242,5,8,8,0.01634339877428684,0.011428501578031484,0.2753990758247078,0.001970599590855124,0.9060243765240832,raw_EIS_plotting/TC23NMC04/auxiliary/20231113_TC23NMC04_3854mV_26gradC_EIS.csv,20231113_TC23NMC04_3854mV_26gradC_EIS.csv,TC23NMC04,NMC,lithium-ion,26.0,3.854,,,,,False
two_arc_cpe,True,0.09747733201403204,True,0.40497407027003857,7,8,8,0.010219163660514032,0.006050885914432779,1.000000000000002e-08,,0.30000000000000004,raw_EIS_plotting/TC23NMC04/auxiliary/20231113_TC23NMC04_3854mV_26gradC_EIS.csv,20231113_TC23NMC04_3854mV_26gradC_EIS.csv,TC23NMC04,NMC,lithium-ion,26.0,3.854,0.012776062837953767,0.43360888029727285,0.30000000000000004,0.8417629583382098,False
two_arc_cpe_warburg,True,0.09359987346292041,True,36.666772311548606,8,10,10,0.016233918004703904,0.00010949892722648952,1.4118954716747325e-08,0.0019705909914761693,0.8587845457696819,raw_EIS_plotting/TC23NMC04/auxiliary/20231113_TC23NMC04_3854mV_26gradC_EIS.csv,20231113_TC23NMC04_3854mV_26gradC_EIS.csv,TC23NMC04,NMC,lithium-ion,26.0,3.854,0.011428499256829578,0.275399080384427,0.8587845457696819,0.906026579563777,False
randles_cpe,True,0.09753861848753954,True,0.00015852397816561788,4,6,6,0.016271451296576686,0.011934110538772105,0.4254517667489785,,0.8470274193839811,raw_EIS_plotting/TC23NMC04/auxiliary/20231113_TC23NMC04_3900mV_25gradC_EIS.csv,20231113_TC23NMC04_3900mV_25gradC_EIS.csv,TC23NMC04,NMC,lithium-ion,25.0,3.9,,,,,False
randles_cpe_warburg,True,0.09335956413541456,True,0.00015640407988103298,5,8,8,0.01634405186416231,0.010603076587853201,0.2591086355081276,0.0019704078444448023,0.9165349885874521,raw_EIS_plotting/TC23NMC04/auxiliary/20231113_TC23NMC04_3900mV_25gradC_EIS.csv,20231113_TC23NMC04_3900mV_25gradC_EIS.csv,TC23NMC04,NMC,lithium-ion,25.0,3.9,,,,,False
two_arc_cpe,True,0.09753861844019027,True,1.0440433530768787,7,8,8,0.01288687378842776,0.0033846717525294334,1.000000000000002e-08,,0.30000000000000004,raw_EIS_plotting/TC23NMC04/auxiliary/20231113_TC23NMC04_3900mV_25gradC_EIS.csv,20231113_TC23NMC04_3900mV_25gradC_EIS.csv,TC23NMC04,NMC,lithium-ion,25.0,3.9,0.011934039039625184,0.42543323344877415,0.30000000000000004,0.8470428458488338,False
two_arc_cpe_warburg,True,0.09335956416218884,True,0.780576748689896,8,10,10,0.012596775201881372,0.0037470780812354767,1.000000000000002e-08,0.001970317643299814,0.3000284941135818,raw_EIS_plotting/TC23NMC04/auxiliary/20231113_TC23NMC04_3900mV_25gradC_EIS.csv,20231113_TC23NMC04_3900mV_25gradC_EIS.csv,TC23NMC04,NMC,lithium-ion,25.0,3.9,0.010603438819741816,0.2592133720926235,0.3000284941135818,0.9164646061150787,False
randles_cpe,True,0.09836947604580346,True,0.00017786000797269012,4,6,6,0.01630816993187803,0.012015380151356713,0.4913752296057958,,0.8277067967508728,raw_EIS_plotting/TC23NMC04/auxiliary/20231113_TC23NMC04_3980mV_25gradC_EIS.csv,20231113_TC23NMC04_3980mV_25gradC_EIS.csv,TC23NMC04,NMC,lithium-ion,25.0,3.98,,,,,False
randles_cpe_warburg,True,0.09205413807015443,True,0.00016381924994220427,5,8,8,0.016405802639845073,0.010338185096873209,0.2565981079698699,0.002438557099954686,0.918460922550707,raw_EIS_plotting/TC23NMC04/auxiliary/20231113_TC23NMC04_3980mV_25gradC_EIS.csv,20231113_TC23NMC04_3980mV_25gradC_EIS.csv,TC23NMC04,NMC,lithium-ion,25.0,3.98,,,,,False
two_arc_cpe,True,0.09412854588218651,True,0.0,7,8,8,0.016402891723606674,0.008415457221866937,99.99999999999994,,0.48067697522038955,raw_EIS_plotting/TC23NMC04/auxiliary/20231113_TC23NMC04_3980mV_25gradC_EIS.csv,20231113_TC23NMC04_3980mV_25gradC_EIS.csv,TC23NMC04,NMC,lithium-ion,25.0,3.98,0.008876230380590879,0.16744566500584043,0.48067697522038955,0.9810053096261682,False
