Repository: DNV007/delivered-energy-decomposition

# Three-term energy accounting for a cold commercial sodium-ion 18650 cell

This repository holds the analysis code and the derived data behind a reanalysis
of a public commercial-cell archive. No new measurements were made. The
manuscript reporting the work is not distributed here; what is here is
everything needed to regenerate its numbers from the raw archive and to check
them.

**Source data.** Droese, D., Schlösser, A., Otto, M. *Dataset: Evaluation of
Commercial Sodium-Ion Batteries by State-of-the-Art Lithium-Ion Battery
Configurations.* Technische Universität Berlin, DepositOnce, 2025.
DOI [10.14279/depositonce-25036](https://doi.org/10.14279/depositonce-25036),
CC BY 4.0.

File: results/tables/table_segment_voltage_minima.csv
temperature_deg_c,segment_index,cumulative_charge_ah,v_min_instantaneous,v_mean_loaded
5,0,0.014489645804663139,3.72569419523918,3.7606987951408657
5,1,0.0289780263587605,3.67704094487886,3.7116279115137893
5,2,0.04346756090507184,3.62247298565121,3.6619476046157153
5,3,0.05795794761187456,3.55416763808652,3.603630912026168
5,4,0.072448444565249,3.48051997283521,3.532366989267916
5,5,0.08693901695493451,3.43568266367962,3.4761302516447654
5,6,0.10142930250535162,3.40572752522248,3.44061277985845
5,7,0.11591890035541971,3.38359506623504,3.415074339093366
5,8,0.13040951356691272,3.36337057784997,3.3936930985467297
5,9,0.14489977187590564,3.34486326300702,3.3743890747348733
5,10,0.15939045128742585,3.32673754228455,3.3556778119926753
5,11,0.17388012500526018,3.30861182156208,3.337007709599415
5,12,0.1883700582137826,3.29029530377937,3.3180612149160886
5,13,0.20285923180620047,3.27178798893642,3.2991504479041844
5,14,0.2173480729949472,3.25308987703324,3.2800300767966397
5,15,0.23183897284096347,3.23420096806982,3.260937146022004
5,16,0.2463280924139024,3.21550285616664,3.241743971749616
5,17,0.26081739783285085,3.19680474426346,3.2230681442441584
5,18,0.275306152902791,3.17848822648075,3.204421210218563
5,19,0.28979551772880197,3.16036250575828,3.186066428794977
5,20,0.3042835765876023,3.14261837915628,3.168032815304017
5,21,0.31877262204906803,3.12468345549404,3.1502005352157405
5,22,0.3332613068509255,3.10732092301251,3.132704301552417
5,23,0.3477507403526906,3.08976759347075,3.115176862979214
5,24,0.3622410178035872,3.07240506098922,3.09776760099514
5,25,0.37672983481099775,3.0550425285077,3.0805803657700186
5,26,0.39121851774616423,3.03767999602617,3.0632494773138346
5,27,0.40570764598345926,3.02031746354465,3.0457833480540306
5,28,0.42019656822685497,3.00238253988241,3.0279821486781624
5,29,0.4346862643205918,2.98444761622017,3.0104226215225856
5,30,0.44917477029179725,2.96594030137723,2.99211834872043
5,31,0.4636645230629861,2.94724218947405,2.973554920922407
5,32,0.478153899659094,2.9287348746311,2.9552731631018943
5,33,0.4926435141469873,2.90946437154721,2.936485877020504
5,34,0.5071323257774739,2.89019386846332,2.917360889377984
5,35,0.5216217700533466,2.87092336537942,2.8980921857721484
5,36,0.5361115637297613,2.85108047111482,2.8786266156758797
5,37,0.5506007581262714,2.83142837391046,2.8588956372918704
5,38,0.5650896560012988,2.81139468258562,2.839260623384606
5,39,0.5795794104907875,2.79136099126078,2.8193692066298217
5,40,0.5940687988375049,2.77132729993594,2.799531769600781
5,41,0.6085585797539194,2.7512936086111,2.779442081266614
5,42,0.623047496635116,2.73106912022603,2.759340759545398
5,43,0.6375370480451479,2.71084463184095,2.739014331656034
5,44,0.6520259015568306,2.69081094051612,2.7191442004309594
5,45,0.6665151391965275,2.67077724919128,2.699153780288896
5,46,0.6810045178328551,2.65093435492668,2.6790944300561583
5,47,0.6954940521584093,2.63109146066208,2.6595357959775874
5,48,0.7099835970191535,2.61124856639747,2.6394975099001754
5,49,0.7244734984988704,2.59178726625335,2.6201882292471654
5,50,0.7389629469871305,2.57308915435016,2.601184440929317
5,51,0.7534521458022335,2.56278611309739,2.590844627182136
5,52,0.7679411199357483,2.54027205998948,2.5691141631112426
5,53,0.7824308839391791,2.51279728331541,2.541764233163776
5,54,0.7969217594482786,2.49009243314726,2.518993885716335
5,55,0.8114110257466042,2.47082193006337,2.499696554946324
5,56,0.8258997500544002,2.45231461522042,2.481312332311646
5,57,0.8403904900418554,2.43380730037748,2.462945791615141
5,58,0.8548810638901152,2.41472759435382,2.443825125391696
5,59,0.869371327122387,2.39545709126993,2.4247119233495003
5,60,0.8838609530090902,2.3759957911258,2.405396757742668
5,61,0.8983509221930404,2.35672528804191,2.386352735400019
5,62,0.9128408701708141,2.33726398789778,2.366718297232727
5,63,0.927330367062878,2.31894747011507,2.347767298473052
5,64,0.9418199062425219,2.30311131411544,2.330044996751519
5,65,0.9563096890606547,2.29128189638077,2.3157983554682704
5,66,0.9707986072413992,2.28116965218824,2.305098557163603
5,67,0.9852882703982598,2.27124820505594,2.2953308440370983
5,68,0.9997779990953852,2.26094516380316,2.2856378803515742
5,69,1.0142679894060074,2.24930654312873,2.275131606992396
5,70,1.0287576909108804,2.23652314009288,2.2629891474252037
5,71,1.0432469078951645,2.22221336057514,2.249892926112832
5,72,1.0577364573555617,2.20656800163574,2.2352480614585954
5,73,1.0722257673896747,2.18882387503374,2.218441213982155
5,74,1.0867141697995715,2.1682177925282,2.198849994131125
5,75,1.1012027601617596,2.14532214529981,2.1767728765595593
5,76,1.115692172626669,2.1191829480474,2.1520722014754305
5,77,1.1301815568116993,2.08903701253003,2.1234886971653077
5,78,1.144670738956017,2.05526593286816,2.091391561070392
5,79,1.1591597612252973,2.01710652082085,2.055352869087439
5,80,1.1736492808827654,1.97436797932786,2.0151298154501496
5,81,1.188138550399737,1.92571472896754,1.9694814209723928
5,82,1.2026278322707749,1.87095597267965,1.918128450492864
5,83,1.2171170861128502,1.80837453692206,1.860547156002662
5,84,1.2316063998476212,1.73510846579122,1.7938973606344735
5,85,1.2460956914801722,1.6473418180824,1.7163750337436359
5,86,1.2605851281689422,1.53858749374757,1.6232381505093718
5,87,1.2668212304865523,1.4990925022786,1.5856330654510582
5,88,1.2696581897465045,1.49890170521837,1.6043123427062633
5,89,1.2715784924692437,1.49775692285695,1.618340683428626
5,90,1.2730882987451493,1.49756612579671,1.6287490627300738
5,91,1.2743664040128218,1.49775692285695,1.624146741160431
5,92,1.2754934529008992,1.49756612579671,1.6455824398774632
5,93,1.2764991123096765,1.49623054637505,1.6420844564682915
5,94,1.2774166388084531,1.49546735813411,1.6406455381092393
5,95,1.2782608304019358,1.49642134343529,1.6385609047166134
5,96,1.2790439291484321,1.49470416989316,1.6700846900189406
5,97,1.2797807038884463,1.49432257577269,1.66904692443985
5,98,1.280480295277469,1.49375018459198,1.6682120660442898
5,99,1.2811404208895418,1.49298699635103,1.6665367339976482
5,100,1.2817671838233593,1.4927961992908,1.6662174440676845
5,101,1.2823666002645342,1.49203301104985,1.664176547328407
5,102,1.282942652967246,1.49165141692938,1.663518906410927
5,103,1.2834982174920397,1.49336859047151,1.6617841456056186
5,104,1.2840321418713803,1.49050663456796,1.6604445396031122
25,0,0.017705087936547317,3.84837670497129,3.872201936621436
25,1,0.03540870569438076,3.82013874005628,3.842973892125018
25,2,0.053115815312731345,3.79724309282789,3.820577612218077
25,3,0.07082347425309847,3.77778179268376,3.801794716964884
25,4,0.08852727547511456,3.76251802786484,3.786129079039739
25,5,0.1062330301886709,3.74916223364828,3.7732536660774287
25,6,0.12393853646136005,3.73447086001007,3.7593746617282586
25,7,0.14164483333241526,3.71977948637185,3.743871763413067
25,8,0.15934857802075547,3.70394333037222,3.7275415088491037
25,9,0.17705784743381897,3.68524521846903,3.7094435524169307
25,10,0.19476706143943118,3.66120478887923,3.687276487473791
25,11,0.21247171912553214,3.63697356222919,3.661971439713875
25,12,0.23017854792531783,3.61560429148269,3.638716869588171
25,13,0.24788367619518498,3.59461661485667,3.616672861626614
25,14,0.2655913005129083,3.57191176468852,3.593688878124419
25,15,0.2832950047530111,3.5488253203999,3.5697805303537127
25,16,0.30099824083667504,3.52516648493057,3.545659037505349
25,17,0.31870161254413465,3.50208004064194,3.5220089248418156
25,18,0.3364050862421505,3.47937519047379,3.4989425277636057
25,19,0.35410926678854615,3.45724273148635,3.476215859047136
25,20,0.371814875958918,3.43568266367962,3.454373148845944
25,21,0.3895209339624932,3.41450418999337,3.432863058194568
25,22,0.4072256128717355,3.39389810748782,3.412044842006177
25,23,0.4249333220297148,3.37329202498227,3.3913332240342275
25,24,0.4426400439430809,3.35306753659719,3.3710582572364
25,25,0.4603435078724761,3.33284304821212,3.350939382344774
25,26,0.47805587548950723,3.31338174806799,3.331223202134272
25,27,0.49576449605608275,3.29315725968292,3.3113802922555373
25,28,0.5134704933764134,3.27350516247855,3.2916955137975066
25,29,0.5311739738621819,3.25347147115371,3.2718562753067904
25,30,0.5488834915230834,3.2330561857084,3.2518481642364727
25,31,0.5665877610649069,3.21302249438356,3.231780537846093
25,32,0.5842916674336642,3.19241641187802,3.2115401011101654
25,33,0.6019973526492628,3.17219192349294,3.1912763312690946
25,34,0.6197061597924248,3.15158584098739,3.171005114152646
25,35,0.6374128937020642,3.13136135260232,3.1508277133292455
25,36,0.6551170582187492,3.11075527009677,3.1305531215581612
25,37,0.6728225247275222,3.09091237583217,3.110468028183776
25,38,0.6905301074750244,3.07030629332662,3.0901637855910953
25,39,0.7082346787417284,3.04970021082107,3.069812462026944
25,40,0.7259428831004191,3.02928492537576,3.049321119284551
25,41,0.7436542279848755,3.00867884287022,3.028715704774616
25,42,0.7613642201532205,2.98769116624419,3.0078026998692904
25,43,0.7790677302679143,2.96689428667841,2.9870414458391696
25,44,0.7967730704866532,2.94590661005239,2.9660446458449248
25,45,0.8144767219366097,2.92530052754684,2.9452645728501397
25,46,0.8321893575101421,2.90431285092082,2.9246583054736868
25,47,0.8499008517712114,2.88389756547551,2.9040311509733785
25,48,0.8676085590421615,2.8634822800302,2.8837019262860992
25,49,0.8853186774464109,2.84325779164512,2.86334149658032
25,50,0.903028521182075,2.82303330326005,2.8433124826725598
25,51,0.9207368973901761,2.80280881487497,2.82312599054256
25,52,0.9384418129681823,2.78296592061037,2.80330834501484
25,53,0.9561462166102682,2.7627414322253,2.783397846490819
25,54,0.973854900712634,2.74308933502093,2.7636446138753747
25,55,0.9915599377815869,2.72324644075633,2.7438736347134034
25,56,1.0092683160785572,2.70340354649173,2.724170124521085
25,57,1.0269766600310923,2.68375144928736,2.704596415482431
25,58,1.0446846452742242,2.664099352083,2.685174101783922
25,59,1.062388309282691,2.64559203724005,2.666293129416098
25,60,1.0800956434158708,2.62956508418018,2.6485832568620684
25,61,1.0978023793098415,2.62040682528883,2.6358357217638035
25,62,1.11550877278135,2.61411052230102,2.628415475345449
25,63,1.1332129851241473,2.60762342225298,2.622382580225254
25,64,1.1509179324286587,2.6009455251447,2.616519579850535
25,65,1.1686271814476403,2.59350443979547,2.610096744569159
25,66,1.1863331508331414,2.58510936914507,2.60267314498915
25,67,1.2040377278124446,2.575378719073,2.594232920374093
25,68,1.2217429677527856,2.56412169251905,2.5841931579354354
25,69,1.239446685259595,2.55038430418201,2.5718138206451817
25,70,1.2571546472969393,2.53378495994143,2.556652505830117
25,71,1.2748619208895127,2.51317887743589,2.5377815823401644
25,72,1.292572746207558,2.48837525960513,2.5145729113669963
25,73,1.3102813674263654,2.4589925123287,2.4870290868594895
25,74,1.3279910617219268,2.42579382384754,2.455035062445308
25,75,1.3456972479247882,2.38763441180023,2.4186881298337815
25,76,1.3634053166052575,2.34604065266866,2.3784884060096183
25,77,1.3811145912964755,2.3008217493926,2.3348856913213885
25,78,1.3988278075857126,2.25140531079133,2.2875500882986683
25,79,1.4165322935535372,2.19760053980463,2.2362071496999283
25,80,1.434237744565626,2.13883504525177,2.180313880001494
25,81,1.451941685554044,2.07320085653039,2.1190517278482077
25,82,1.469649412042957,1.99802681479719,2.050207814205628
25,83,1.4873525676941808,1.91026016708838,1.97151974215057
25,84,1.5050607912626817,1.8028414221752,1.8787730115147947
25,85,1.5227649511668564,1.66069761229896,1.7639140830619224
25,86,1.5377943341505322,1.49794771991718,1.6333298385981612
25,87,1.543998343123042,1.49737532873647,1.6032805611388936
25,88,1.548088650466328,1.49813851697742,1.5960794971118815
25,89,1.551243988799301,1.49623054637505,1.5917704858360473
25,90,1.5538513304521897,1.49565815519434,1.5877974124257896
25,91,1.5560923266809494,1.49527656107387,1.5885488978619766
25,92,1.5580920828485747,1.49470416989316,1.5938262632394058
25,93,1.5598854860827278,1.49451337283293,1.5877961055686076
25,94,1.5615224511934134,1.49394098165222,1.5968263680487567
25,95,1.5630295601512043,1.49642134343529,1.5932958258477097
25,96,1.564432277263791,1.4927961992908,1.589105033840201
25,97,1.5657451652375007,1.4927961992908,1.5857432625028034
25,98,1.5669784407498157,1.49260540223056,1.6002955999177317
25,99,1.5681526876675387,1.49203301104985,1.5979696010143964
25,100,1.569265814480641,1.49527656107387,1.5964835706253484
25,101,1.5703182511481004,1.49527656107387,1.5941666049683272
25,102,1.5713308132421095,1.49050663456796,1.5912578866711526
25,103,1.5722935746856235,1.49050663456796,1.5893205407756155
25,104,1.5732185958526401,1.48974344632701,1.5869882534214832

File: results/tables/table_upper_state_preparation.csv
family,temperature_deg_c,step_id,duration_s,charge_ah,final_current_a,final_voltage_v,frac_at_voltage_limit
SIB,5,89,3600.0,0.8759083862394903,0.162422962439346,4.1000380274233,0.5573770491803278
SIB,25,89,23086.409349999944,1.0229534980218526,0.0733361558626305,4.1000380274233,0.9948253557567918
LFP,5,89,2963.8149733335013,0.10051729229970995,0.0300144188796806,3.64999532395658,0.8921568627450981
LFP,25,89,210.92261400003918,0.011326660672112309,0.029925478154653,3.64999532395658,0.45454545454545453
NMC,5,89,3599.9999993332312,0.36138493978059694,0.0485498968868858,4.24991273020544,0.9754098360655737
NMC,25,89,1138.2430146666884,0.08225689463138905,0.0297696001377147,4.24991273020544,0.9512195121951219
LTO,5,89,1784.966611666663,0.15261147418508228,0.029994402687935,2.70003037445755,0.9523809523809523
LTO,25,89,896.1104260000866,0.07133215935752087,0.0298343099903776,2.70003037445755,0.9393939393939394

File: results/tables/table_eis_ecm_fit_reliability.csv (part 2 of 2)
model,fit_success,residual_nrmse,near_parameter_bound,elite_parameter_cv,n_parameters,n_starting_points,n_successful_fits,rs_ohm,rct_ohm,q_s_alpha_per_ohm,warburg_sigma_ohm_s_minus_half,alpha,member_path,file_name,cell_id,cell_family,chemistry_type,temperature_deg_c,voltage_v,rct2_ohm,q2_s_alpha_per_ohm,alpha1,alpha2,fit_reliable
two_arc_cpe_warburg,True,0.09205413801003652,True,0.8551053419162596,8,10,10,0.012906912808500391,0.0034989642664630723,1.0000000000002086e-08,0.002438564949084196,0.30000000000000004,raw_EIS_plotting/TC23NMC04/auxiliary/20231113_TC23NMC04_3980mV_25gradC_EIS.csv,20231113_TC23NMC04_3980mV_25gradC_EIS.csv,TC23NMC04,NMC,lithium-ion,25.0,3.98,0.010338096807122079,0.2565737526753677,0.30000000000000004,0.9184811540689088,False
randles_cpe,True,0.09787883621068717,True,0.00017612755756676353,4,6,6,0.016342628670963116,0.012491643081330406,0.5000338148588405,,0.821240285056116,raw_EIS_plotting/TC23NMC04/auxiliary/20231113_TC23NMC04_4037mV_25gradC_EIS.csv,20231113_TC23NMC04_4037mV_25gradC_EIS.csv,TC23NMC04,NMC,lithium-ion,25.0,4.037,,,,,False
randles_cpe_warburg,True,0.09212584706943522,True,0.00014541727475669402,5,8,8,0.01644241357787159,0.010829476611691521,0.26969408134574785,0.0023836199197672147,0.9075823952181177,raw_EIS_plotting/TC23NMC04/auxiliary/20231113_TC23NMC04_4037mV_25gradC_EIS.csv,20231113_TC23NMC04_4037mV_25gradC_EIS.csv,TC23NMC04,NMC,lithium-ion,25.0,4.037,,,,,False
two_arc_cpe,True,0.09787883626111768,True,0.5528402526689249,7,8,8,0.009801493916894092,0.006541134870629813,1.000000000000002e-08,,0.30000000000000004,raw_EIS_plotting/TC23NMC04/auxiliary/20231113_TC23NMC04_4037mV_25gradC_EIS.csv,20231113_TC23NMC04_4037mV_25gradC_EIS.csv,TC23NMC04,NMC,lithium-ion,25.0,4.037,0.01249164252258245,0.500033505277312,0.30000000000000004,0.8212403664684085,False
two_arc_cpe_warburg,True,0.0921258471181819,True,0.46891436956554,8,10,10,0.010140754985720266,0.006301659223612417,1.000000000000002e-08,0.0023836203621592843,0.30000000000000004,raw_EIS_plotting/TC23NMC04/auxiliary/20231113_TC23NMC04_4037mV_25gradC_EIS.csv,20231113_TC23NMC04_4037mV_25gradC_EIS.csv,TC23NMC04,NMC,lithium-ion,25.0,4.037,0.010829475203516448,0.269693676219494,0.30000000000000004,0.9075826397738849,False
randles_cpe,True,0.09908088912394332,True,0.00022492216120669658,4,6,6,0.01622460654485943,0.012670345237675467,0.5402969957342996,,0.8102387181400158,raw_EIS_plotting/TC23NMC04/auxiliary/20231113_TC23NMC04_4078mV_24gradC_EIS.csv,20231113_TC23NMC04_4078mV_24gradC_EIS.csv,TC23NMC04,NMC,lithium-ion,24.0,4.078,,,,,False
randles_cpe_warburg,True,0.09241265095629823,True,0.00014625116721250311,5,8,8,0.01633819055471809,0.010832492118018542,0.2720713694310572,0.0026174405545160867,0.9060698378001383,raw_EIS_plotting/TC23NMC04/auxiliary/20231113_TC23NMC04_4078mV_24gradC_EIS.csv,20231113_TC23NMC04_4078mV_24gradC_EIS.csv,TC23NMC04,NMC,lithium-ion,24.0,4.078,,,,,False
two_arc_cpe,True,0.0990808891436986,True,0.5919983825382312,7,8,8,0.01226740833137235,0.003957196382454953,1.000000000000002e-08,,0.30000000000000004,raw_EIS_plotting/TC23NMC04/auxiliary/20231113_TC23NMC04_4078mV_24gradC_EIS.csv,20231113_TC23NMC04_4078mV_24gradC_EIS.csv,TC23NMC04,NMC,lithium-ion,24.0,4.078,0.012670357640984047,0.5403043656292126,0.30000000000000004,0.8102369897884306,False
two_arc_cpe_warburg,True,0.0924126509803845,True,0.74912069291911,8,10,10,0.012634845484732721,0.0037031468697751057,1.2110952648975114e-08,0.0026173498070711067,0.3112821210018793,raw_EIS_plotting/TC23NMC04/auxiliary/20231113_TC23NMC04_4078mV_24gradC_EIS.csv,20231113_TC23NMC04_4078mV_24gradC_EIS.csv,TC23NMC04,NMC,lithium-ion,24.0,4.078,0.010832852731498427,0.2721762875498816,0.3112821210018793,0.9060023229346591,False
randles_cpe,True,0.10513210472507023,True,0.0002167948159150056,4,6,6,0.01573518947531448,0.01836203636560131,2.5236936065234676,,0.5956863889820132,raw_EIS_plotting/TC23NMC04/auxiliary/20231113_TC23NMC04_4240mV_25gradC_EIS.csv,20231113_TC23NMC04_4240mV_25gradC_EIS.csv,TC23NMC04,NMC,lithium-ion,25.0,4.24,,,,,False
randles_cpe_warburg,True,0.09421170719924711,True,0.00037844834704908194,5,8,8,0.01616290291373619,0.013198888418381474,0.5847952155283702,0.004496493270003971,0.8050070115723341,raw_EIS_plotting/TC23NMC04/auxiliary/20231113_TC23NMC04_4240mV_25gradC_EIS.csv,20231113_TC23NMC04_4240mV_25gradC_EIS.csv,TC23NMC04,NMC,lithium-ion,25.0,4.24,,,,,False
two_arc_cpe,True,0.10513210473751519,True,42.76171113543072,7,8,8,0.015628264094429786,0.00010711726019780547,1.000000000000002e-08,,0.5957168890854567,raw_EIS_plotting/TC23NMC04/auxiliary/20231113_TC23NMC04_4240mV_25gradC_EIS.csv,20231113_TC23NMC04_4240mV_25gradC_EIS.csv,TC23NMC04,NMC,lithium-ion,25.0,4.24,0.018361567267064522,2.52331801178047,0.9726677360442043,0.5957168890854567,False
two_arc_cpe_warburg,True,0.09421170724701042,True,0.7993919426768327,8,10,10,0.012969921366624308,0.003193230766504571,2.2239175564078575e-08,0.004496607128757821,0.30000000000000004,raw_EIS_plotting/TC23NMC04/auxiliary/20231113_TC23NMC04_4240mV_25gradC_EIS.csv,20231113_TC23NMC04_4240mV_25gradC_EIS.csv,TC23NMC04,NMC,lithium-ion,25.0,4.24,0.013198427844316508,0.5846080200954746,0.30000000000000004,0.805069273481823,False
randles_cpe,True,0.07456540684029192,False,6.68257797430994e-05,4,6,6,0.01892930014587765,0.21170056166150403,1.039068236253114,,0.604104238936165,raw_EIS_plotting/TC23SIB03/auxiliary/20231113_TC23SIB03_2099mV_25gradC_EIS.csv,20231113_TC23SIB03_2099mV_25gradC_EIS.csv,TC23SIB03,SIB,sodium-ion,25.0,2.099,,,,,False
randles_cpe_warburg,True,0.07174041486917815,False,3.0195429074825605e-05,5,8,8,0.019211424066691855,0.17815351703308402,0.9090973489396844,0.01725957685107644,0.6350249897538566,raw_EIS_plotting/TC23SIB03/auxiliary/20231113_TC23SIB03_2099mV_25gradC_EIS.csv,20231113_TC23SIB03_2099mV_25gradC_EIS.csv,TC23SIB03,SIB,sodium-ion,25.0,2.099,,,,,False
two_arc_cpe,True,0.07456540684155848,True,0.10986062453971801,7,8,8,0.018828157814990126,0.00010114776733317378,1.000000000001139e-08,,0.300000000001117,raw_EIS_plotting/TC23SIB03/auxiliary/20231113_TC23SIB03_2099mV_25gradC_EIS.csv,20231113_TC23SIB03_2099mV_25gradC_EIS.csv,TC23SIB03,SIB,sodium-ion,25.0,2.099,0.21170028079571246,1.0390651716641806,0.300000000001117,0.6041047258508973,False
two_arc_cpe_warburg,True,0.07174041488216122,True,1.110055641264497,8,10,10,0.01585049707499862,0.0033609285345000788,1.000000000000002e-08,0.017259661422236127,0.30000000004737404,raw_EIS_plotting/TC23SIB03/auxiliary/20231113_TC23SIB03_2099mV_25gradC_EIS.csv,20231113_TC23SIB03_2099mV_25gradC_EIS.csv,TC23SIB03,SIB,sodium-ion,25.0,2.099,0.17815329862207024,0.9090959478709875,0.30000000004737404,0.6350252571063062,False
randles_cpe,True,0.07113531933711323,False,1.1336464289118107e-05,4,6,6,0.019051086930550545,0.1182735172755801,0.7516436336660387,,0.6606686214436929,raw_EIS_plotting/TC23SIB03/auxiliary/20231113_TC23SIB03_2274mV_25gradC_EIS.csv,20231113_TC23SIB03_2274mV_25gradC_EIS.csv,TC23SIB03,SIB,sodium-ion,25.0,2.274,,,,,False
randles_cpe_warburg,True,0.06940497809984171,False,7.504471486211923e-06,5,8,8,0.019214294614278565,0.10930681272391476,0.6711137483893844,0.006589966596982147,0.6824810797095273,raw_EIS_plotting/TC23SIB03/auxiliary/20231113_TC23SIB03_2274mV_25gradC_EIS.csv,20231113_TC23SIB03_2274mV_25gradC_EIS.csv,TC23SIB03,SIB,sodium-ion,25.0,2.274,,,,,False
two_arc_cpe,True,0.07113531933938323,True,50.568033963459825,7,8,8,0.01895073025629639,0.00010034731912029679,1.0000000000002331e-08,,0.30000000000000004,raw_EIS_plotting/TC23SIB03/auxiliary/20231113_TC23SIB03_2274mV_25gradC_EIS.csv,20231113_TC23SIB03_2274mV_25gradC_EIS.csv,TC23SIB03,SIB,sodium-ion,25.0,2.274,0.1182733721464555,0.7516414092307004,0.30000000000000004,0.6606686858369939,False
two_arc_cpe_warburg,True,0.06940497811551713,True,0.7395576649966561,8,10,10,0.015379789343595341,0.0038345038066932703,1.0000000000000103e-08,0.006589962902606805,0.30000000000000004,raw_EIS_plotting/TC23SIB03/auxiliary/20231113_TC23SIB03_2274mV_25gradC_EIS.csv,20231113_TC23SIB03_2274mV_25gradC_EIS.csv,TC23SIB03,SIB,sodium-ion,25.0,2.274,0.10930682311694817,0.6711140529004624,0.30000000000000004,0.6824809760988123,False
randles_cpe,True,0.07071321315360497,False,3.506440673276732e-06,4,6,6,0.01905507941202741,0.07068076276883328,0.4221436431778047,,0.7499325450336991,raw_EIS_plotting/TC23SIB03/auxiliary/20231113_TC23SIB03_2652mV_25gradC_EIS.csv,20231113_TC23SIB03_2652mV_25gradC_EIS.csv,TC23SIB03,SIB,sodium-ion,25.0,2.652,,,,,False
randles_cpe_warburg,True,0.07046508225546784,False,9.694383884746605e-06,5,8,8,0.019094137315957476,0.06931371772000153,0.4050962151344597,0.0013992226316026308,0.7571694235856792,raw_EIS_plotting/TC23SIB03/auxiliary/20231113_TC23SIB03_2652mV_25gradC_EIS.csv,20231113_TC23SIB03_2652mV_25gradC_EIS.csv,TC23SIB03,SIB,sodium-ion,25.0,2.652,,,,,False
two_arc_cpe,True,0.07071321315896577,True,1.771821807245682,7,8,8,0.016732997361500447,0.0023220883203734937,1.000000000000002e-08,,0.30000000077222005,raw_EIS_plotting/TC23SIB03/auxiliary/20231113_TC23SIB03_2652mV_25gradC_EIS.csv,20231113_TC23SIB03_2652mV_25gradC_EIS.csv,TC23SIB03,SIB,sodium-ion,25.0,2.652,0.07068073641961846,0.42214220869686103,0.30000000077222005,0.7499331870173866,False
two_arc_cpe_warburg,True,0.07046508226944714,True,0.9490103252831594,8,10,10,0.015317485868422354,0.0037766522713540496,1.000000000000002e-08,0.0013992252757553754,0.30000000001734645,raw_EIS_plotting/TC23SIB03/auxiliary/20231113_TC23SIB03_2652mV_25gradC_EIS.csv,20231113_TC23SIB03_2652mV_25gradC_EIS.csv,TC23SIB03,SIB,sodium-ion,25.0,2.652,0.06931371143158697,0.4050959919147128,0.30000000001734645,0.7571695223216138,False
randles_cpe,True,0.07084252357664045,False,2.458520260812942e-06,4,6,6,0.019213200824076404,0.07103536307012397,0.37586133040677133,,0.7655693664087635,raw_EIS_plotting/TC23SIB03/auxiliary/20231113_TC23SIB03_2783mV_25gradC_EIS.csv,20231113_TC23SIB03_2783mV_25gradC_EIS.csv,TC23SIB03,SIB,sodium-ion,25.0,2.783,,,,,False
randles_cpe_warburg,True,0.07077170611157825,False,6.540803575023159e-06,5,8,8,0.01923285432020858,0.07032662430473137,0.36793777587373455,0.0007487613251676568,0.7693265888377777,raw_EIS_plotting/TC23SIB03/auxiliary/20231113_TC23SIB03_2783mV_25gradC_EIS.csv,20231113_TC23SIB03_2783mV_25gradC_EIS.csv,TC23SIB03,SIB,sodium-ion,25.0,2.783,,,,,False
two_arc_cpe,True,0.07084252358391203,True,39.82167722969906,7,8,8,0.019113203400886444,0.00010000068024329932,3.481732312371678e-06,,0.35460997022154045,raw_EIS_plotting/TC23SIB03/auxiliary/20231113_TC23SIB03_2783mV_25gradC_EIS.csv,20231113_TC23SIB03_2783mV_25gradC_EIS.csv,TC23SIB03,SIB,sodium-ion,25.0,2.783,0.07103535421546597,0.37586089990704435,0.35460997022154045,0.7655695749316496,False
two_arc_cpe_warburg,True,0.07077170612481941,True,0.972172003263997,8,10,10,0.01553878345034655,0.003694071071461076,1.000000000000002e-08,0.000748761429401099,0.30000000000127053,raw_EIS_plotting/TC23SIB03/auxiliary/20231113_TC23SIB03_2783mV_25gradC_EIS.csv,20231113_TC23SIB03_2783mV_25gradC_EIS.csv,TC23SIB03,SIB,sodium-ion,25.0,2.783,0.07032662319579636,0.36793772685284276,0.30000000000127053,0.7693266124460197,False
randles_cpe,True,0.0690886866032155,False,1.4466555899788527e-06,4,6,6,0.01938519625720391,0.07112766383918197,0.3781615861175959,,0.7645605241530463,raw_EIS_plotting/TC23SIB03/auxiliary/20231113_TC23SIB03_2903mV_27gradC_EIS.csv,20231113_TC23SIB03_2903mV_27gradC_EIS.csv,TC23SIB03,SIB,sodium-ion,27.0,2.903,,,,,False
randles_cpe_warburg,True,0.06888902812270943,False,5.28003293652359e-06,5,8,8,0.01941875002839712,0.06994192266752018,0.3647648318191438,0.0012581634114884033,0.7709255088072476,raw_EIS_plotting/TC23SIB03/auxiliary/20231113_TC23SIB03_2903mV_27gradC_EIS.csv,20231113_TC23SIB03_2903mV_27gradC_EIS.csv,TC23SIB03,SIB,sodium-ion,27.0,2.903,,,,,False
two_arc_cpe,True,0.06908868661295746,True,39.57978894822864,7,8,8,0.01928519597227724,0.0001000002625433714,4.62141506347183e-06,,0.3550413867028696,raw_EIS_plotting/TC23SIB03/auxiliary/20231113_TC23SIB03_2903mV_27gradC_EIS.csv,20231113_TC23SIB03_2903mV_27gradC_EIS.csv,TC23SIB03,SIB,sodium-ion,27.0,2.903,0.07112766640693058,0.37816170925307985,0.3550413867028696,0.7645604650383672,False
two_arc_cpe_warburg,True,0.0688890281297697,True,32.74536906271791,8,10,10,0.019318753150743176,0.00010000215140401173,3.330534132896488e-06,0.0012581660691267586,0.3554564379496543,raw_EIS_plotting/TC23SIB03/auxiliary/20231113_TC23SIB03_2903mV_27gradC_EIS.csv,20231113_TC23SIB03_2903mV_27gradC_EIS.csv,TC23SIB03,SIB,sodium-ion,27.0,2.903,0.06994191580581899,0.3647645943633149,0.3554564379496543,0.7709256254137057,False
randles_cpe,True,0.06839379129072039,False,2.004461227440714e-06,4,6,6,0.01931498062531612,0.07397583125539825,0.378732697558062,,0.7647503526003803,raw_EIS_plotting/TC23SIB03/auxiliary/20231113_TC23SIB03_3082mV_26gradC_EIS.csv,20231113_TC23SIB03_3082mV_26gradC_EIS.csv,TC23SIB03,SIB,sodium-ion,26.0,3.082,,,,,False
randles_cpe_warburg,True,0.06828367418554675,False,2.477674794723842e-06,5,8,8,0.01933956422339524,0.07306199555261861,0.3690162024277443,0.0009573988193907495,0.7693812640836256,raw_EIS_plotting/TC23SIB03/auxiliary/20231113_TC23SIB03_3082mV_26gradC_EIS.csv,20231113_TC23SIB03_3082mV_26gradC_EIS.csv,TC23SIB03,SIB,sodium-ion,26.0,3.082,,,,,False
two_arc_cpe,True,0.06839379129113644,True,45.59030054540481,7,8,8,0.01921497223856261,0.0001000137062921536,1.000000000000274e-08,,0.3000083545764532,raw_EIS_plotting/TC23SIB03/auxiliary/20231113_TC23SIB03_3082mV_26gradC_EIS.csv,20231113_TC23SIB03_3082mV_26gradC_EIS.csv,TC23SIB03,SIB,sodium-ion,26.0,3.082,0.0739758044089934,0.3787314032346235,0.3000083545764532,0.7647509641690861,False
two_arc_cpe_warburg,True,0.0682836741994002,True,36.2155875278718,8,10,10,0.019239585866600833,0.00010000032791323285,4.789732454745774e-06,0.0009574742367882946,0.35076445374455817,raw_EIS_plotting/TC23SIB03/auxiliary/20231113_TC23SIB03_3082mV_26gradC_EIS.csv,20231113_TC23SIB03_3082mV_26gradC_EIS.csv,TC23SIB03,SIB,sodium-ion,26.0,3.082,0.0730618197770727,0.369010719952028,0.35076445374455817,0.7693839160754361,False
randles_cpe,True,0.07031648094664812,False,1.332735521625777e-06,4,6,6,0.018959500487920136,0.07043967257108712,0.3827033328556487,,0.765858972434042,raw_EIS_plotting/TC23SIB03/auxiliary/20231113_TC23SIB03_3276mV_25gradC_EIS.csv,20231113_TC23SIB03_3276mV_25gradC_EIS.csv,TC23SIB03,SIB,sodium-ion,25.0,3.276,,,,,False
randles_cpe_warburg,True,0.07016559865244511,False,5.519151508241509e-06,5,8,8,0.018988002731161205,0.06941239483601692,0.3709034207698293,0.001087486161008877,0.7713967749646842,raw_EIS_plotting/TC23SIB03/auxiliary/20231113_TC23SIB03_3276mV_25gradC_EIS.csv,20231113_TC23SIB03_3276mV_25gradC_EIS.csv,TC23SIB03,SIB,sodium-ion,25.0,3.276,,,,,False
two_arc_cpe,True,0.0703164809581465,True,38.42357275716677,7,8,8,0.01885950732824558,0.00010000845125718171,5.494331868235222e-06,,0.34655580880846626,raw_EIS_plotting/TC23SIB03/auxiliary/20231113_TC23SIB03_3276mV_25gradC_EIS.csv,20231113_TC23SIB03_3276mV_25gradC_EIS.csv,TC23SIB03,SIB,sodium-ion,25.0,3.276,0.07043967975072625,0.38270369593440184,0.34655580880846626,0.765858797031067,False
two_arc_cpe_warburg,True,0.07016559866445889,True,1.01991174740637,8,10,10,0.015497721879252427,0.003490281007903607,1.000000000000002e-08,0.001087486371993449,0.3000000000255379,raw_EIS_plotting/TC23SIB03/auxiliary/20231113_TC23SIB03_3276mV_25gradC_EIS.csv,20231113_TC23SIB03_3276mV_25gradC_EIS.csv,TC23SIB03,SIB,sodium-ion,25.0,3.276,0.0694123940377761,0.3709033871583292,0.3000000000255379,0.7713967920322041,False
randles_cpe,True,0.07072379633479578,False,1.5428541715982187e-06,4,6,6,0.019025479944543452,0.06942399070168127,0.3835641231339532,,0.7672947254518897,raw_EIS_plotting/TC23SIB03/auxiliary/20231113_TC23SIB03_3459mV_25gradC_EIS.csv,20231113_TC23SIB03_3459mV_25gradC_EIS.csv,TC23SIB03,SIB,sodium-ion,25.0,3.459,,,,,False
randles_cpe_warburg,True,0.07058380753348889,False,4.177509374070691e-06,5,8,8,0.0190529130158871,0.0684439263297747,0.37204944477489343,0.0010400644245735946,0.7726838557133776,raw_EIS_plotting/TC23SIB03/auxiliary/20231113_TC23SIB03_3459mV_25gradC_EIS.csv,20231113_TC23SIB03_3459mV_25gradC_EIS.csv,TC23SIB03,SIB,sodium-ion,25.0,3.459,,,,,False
two_arc_cpe,True,0.0707237963348334,True,46.57432185351285,7,8,8,0.018925435921133098,0.00010004451801993997,1.0000000002497341e-08,,0.30000000000000004,raw_EIS_plotting/TC23SIB03/auxiliary/20231113_TC23SIB03_3459mV_25gradC_EIS.csv,20231113_TC23SIB03_3459mV_25gradC_EIS.csv,TC23SIB03,SIB,sodium-ion,25.0,3.459,0.06942398511107184,0.3835638914540424,0.30000000000000004,0.7672948157409567,False
two_arc_cpe_warburg,True,0.07058380753889062,True,9.35196724414214,8,10,10,0.018676205663792016,0.00037670725937884533,4.385693520432762e-08,0.0010400638469210933,0.46023228019252854,raw_EIS_plotting/TC23SIB03/auxiliary/20231113_TC23SIB03_3459mV_25gradC_EIS.csv,20231113_TC23SIB03_3459mV_25gradC_EIS.csv,TC23SIB03,SIB,sodium-ion,25.0,3.459,0.06844392752014276,0.37204947945831146,0.46023228019252854,0.7726838406577312,False
randles_cpe,True,0.0700532042169818,False,3.6793972232027412e-06,4,6,6,0.018891817329712336,0.07517936638835593,0.38350228313908513,,0.7663977862077829,raw_EIS_plotting/TC23SIB03/auxiliary/20231113_TC23SIB03_3639mV_25gradC_EIS.csv,20231113_TC23SIB03_3639mV_25gradC_EIS.csv,TC23SIB03,SIB,sodium-ion,25.0,3.639,,,,,False
randles_cpe_warburg,True,0.06992849915621069,False,2.143119602480387e-06,5,8,8,0.018917370392850685,0.074177028250839,0.3730998166154425,0.0010473877389271182,0.7713413153935541,raw_EIS_plotting/TC23SIB03/auxiliary/20231113_TC23SIB03_3639mV_25gradC_EIS.csv,20231113_TC23SIB03_3639mV_25gradC_EIS.csv,TC23SIB03,SIB,sodium-ion,25.0,3.639,,,,,False
two_arc_cpe,True,0.07005320424048068,True,37.91666732442285,7,8,8,0.018791816711315367,0.00010000000647563529,1.0435249929287162e-05,,0.3580824851681277,raw_EIS_plotting/TC23SIB03/auxiliary/20231113_TC23SIB03_3639mV_25gradC_EIS.csv,20231113_TC23SIB03_3639mV_25gradC_EIS.csv,TC23SIB03,SIB,sodium-ion,25.0,3.639,0.07517936921149646,0.3835024139078907,0.3580824851681277,0.7663977220855328,False
two_arc_cpe_warburg,True,0.06992849915625873,True,21.090232510574115,8,10,10,0.018742134743319,0.00017523664796016876,1.0996017244655253e-08,0.0010473916854038543,0.30964422444762146,raw_EIS_plotting/TC23SIB03/auxiliary/20231113_TC23SIB03_3639mV_25gradC_EIS.csv,20231113_TC23SIB03_3639mV_25gradC_EIS.csv,TC23SIB03,SIB,sodium-ion,25.0,3.639,0.07417701889765949,0.37309953149396385,0.30964422444762146,0.7713414497123195,False
randles_cpe,True,0.08790498610899457,False,0.00011663535978569131,4,6,6,0.01786612686178523,0.026463335648014178,1.321494652850113,,0.6287619542022487,raw_EIS_plotting/TC23SIB03/auxiliary/20231113_TC23SIB03_4083mV_25gradC_EIS.csv,20231113_TC23SIB03_4083mV_25gradC_EIS.csv,TC23SIB03,SIB,sodium-ion,25.0,4.083,,,,,False
randles_cpe_warburg,True,0.07676750053310316,False,7.798444915425878e-05,5,8,8,0.018336733161340355,0.020862185441732947,0.5364951349116208,0.00549624217315195,0.7622545415135035,raw_EIS_plotting/TC23SIB03/auxiliary/20231113_TC23SIB03_4083mV_25gradC_EIS.csv,20231113_TC23SIB03_4083mV_25gradC_EIS.csv,TC23SIB03,SIB,sodium-ion,25.0,4.083,,,,,False
two_arc_cpe,True,0.08790498612914434,True,0.9588117499217086,7,8,8,0.014372398529041482,0.0034937894677216533,2.0675611006028626e-08,,0.3007589383133789,raw_EIS_plotting/TC23SIB03/auxiliary/20231113_TC23SIB03_4083mV_25gradC_EIS.csv,20231113_TC23SIB03_4083mV_25gradC_EIS.csv,TC23SIB03,SIB,sodium-ion,25.0,4.083,0.026463197396618756,1.321447833119728,0.3007589383133789,0.6287690863657391,False
two_arc_cpe_warburg,True,0.07676750055628623,True,0.8541775170596343,8,10,10,0.014975704132063962,0.003361143043438819,1.0838934560132256e-08,0.0054963079681948634,0.30005936897161345,raw_EIS_plotting/TC23SIB03/auxiliary/20231113_TC23SIB03_4083mV_25gradC_EIS.csv,20231113_TC23SIB03_4083mV_25gradC_EIS.csv,TC23SIB03,SIB,sodium-ion,25.0,4.083,0.020861948475475386,0.5364427724062415,0.30005936897161345,0.762273364624118,False
