Repository: DNV007/delivered-energy-decomposition

# Three-term energy accounting for a cold commercial sodium-ion 18650 cell

This repository holds the analysis code and the derived data behind a reanalysis
of a public commercial-cell archive. No new measurements were made. The
manuscript reporting the work is not distributed here; what is here is
everything needed to regenerate its numbers from the raw archive and to check
them.

**Source data.** Droese, D., Schlösser, A., Otto, M. *Dataset: Evaluation of
Commercial Sodium-Ion Batteries by State-of-the-Art Lithium-Ion Battery
Configurations.* Technische Universität Berlin, DepositOnce, 2025.
DOI [10.14279/depositonce-25036](https://doi.org/10.14279/depositonce-25036),
CC BY 4.0. Associated paper:
[10.3390/batteries11110420](https://doi.org/10.3390/batteries11110420).

## What the analysis finds

The archive's checkup discharge is a sequence of up to 105 constant-current
segments at 1.5 A, each followed by a six-minute rest. Loaded and rested
voltages therefore sit on one coulomb-counted charge axis, for the same cell, in
the same file. That geometry is what makes the decomposition possible.

Cooling the sodium-ion cell from 25 to 5 °C costs 25.1 % of its delivered
energy, against 12.2 % for LFP, 6.9 % for NMC and 2.4 % for LTO. For the
sodium-ion cell that shortfall splits three ways:

| Term | Share |
|---|---|
| Charge the cold discharge never reaches, valued on the 25 °C rested curve | 58 % |
| Growth of the integrated load-to-rest gap | 27 % |
| Lower rested voltage over the charge window common to both temperatures | 15 % |

Capacity retention (0.816) and rested-voltage energy retention (0.825) differ by
0.009 at 5 °C, while the rested curve runs a median 131 mV lower at matched
discharged throughput. Two retention numbers that agree can sit above voltage
curves that do not.

Three limits are worth stating up front. The load-to-rest gap is an electrical
proxy for polarisation energy, not a calorimetric measurement. The charge ledger
counts charge passed, not charge stored, so the difference in starting state
between the two discharges is not bounded by anything in this archive. And with
one cell per family, the shares describe these cells under this protocol rather
than the chemistries as classes.

## What is here, and what is not

Here: the pipeline (`scripts/`, `src/`), the descriptor tables it extracts
(`data_processed/`), the result tables and figures it derives (`results/`), the
regression suite (`tests/`), and the deposit metadata.

Not here, each for its own reason:

- **The raw archive** (213 MB). It belongs to TU Berlin and is already published
  under its own DOI. `scripts/fetch_depositonce_dataset.py` downloads it and
  records a SHA-256 per file in `data_raw/download_manifest.json`.
- **Two third-party archives** used for external cross-checks: a multi-rate
  pulse dataset and a relaxation benchmark. Not ours to redistribute. The
  scripts that read them are here; the data are not.
- **The manuscript and its Supporting Information.** They are the journal's to
  publish.
- **The figures.** The artwork belongs with the paper, so it is held back until
  publication. `reproduce_all.py` regenerates it from the released tables, into
  `results/figures/` and `manuscript/figures/`. The one exception is a figure
  drawn from the third-party pulse dataset above, which cannot be rebuilt
  without that archive.

## Reproducing it

### 1. Environment

```bash
uv venv .venv --python 3.11
VIRTUAL_ENV=$PWD/.venv uv pip install -r requirements.txt
```

Use this environment rather than a system Anaconda installation, whose
`pyarrow` and `numexpr` are built against NumPy 1.x and fail to import under the
NumPy 2.x this pipeline needs. `uv venv` ships no `pip`, so install with
`uv pip install` as above.

### 2. Raw data

```bash
.venv/bin/python scripts/fetch_depositonce_dataset.py
```

Nothing in the pipeline writes to `data_raw/`.

### 3. Run the pipeline

```bash
.venv/bin/python scripts/reproduce_all.py
```

One command, 39 stages, a few minutes. It rebuilds every descriptor table,
result table and figure from the raw archive in dependency order, then runs the
verification stages. `scripts/reproduce_all.py` records why each script sits
where it does, and refuses to start if the stage list and `scripts/` disagree in
either direction: a script that no stage runs, or a stage naming a script that
is not there.

Three verification stages read the LaTeX sources. Those are not distributed
here, so the run reports them as skipped and continues. The figure stages write
their output twice, to `results/figures/` and to `manuscript/figures/`; the
second is where the paper's build picks them up, and the run creates it.

Re-running against the released outputs reproduces every table byte for byte.
Three kinds of file legitimately differ between runs: those carrying a run
timestamp, figure PDFs (matplotlib embeds a creation date), and two intermediate

File: results/tables/table_arrhenius_activation_energy.csv
cell_family,chemistry_type,pulse_direction,abs_c_rate,pulse_timepoint,activation_energy_ev,activation_energy_mev,standard_error_ev,standard_error_mev,r_squared,prefactor_mohm,n_points,temperature_min_deg_c,temperature_max_deg_c,li_reference_family_count,li_reference_mean_activation_energy_ev,li_reference_min_activation_energy_ev,li_reference_max_activation_energy_ev,activation_energy_excess_vs_li_mean_ev,exceeds_every_li_reference
LFP,lithium-ion,charge,1.0,100ms,0.28911707565611383,289.11707565611385,0.011063008619040575,11.063008619040575,0.9956266244461478,0.0010571318029625031,5,5.549514051896207,45.22014073852295,3,0.20069254718881901,0.07390918182003667,0.28911707565611383,0.08842452846729482,False
LTO,lithium-ion,charge,1.0,100ms,0.07390918182003667,73.90918182003666,0.010933007812307296,10.933007812307295,0.9383985266428696,1.3340552457540245,5,5.841882814371259,45.38096904191617,3,0.20069254718881901,0.07390918182003667,0.28911707565611383,-0.12678336536878235,False
NMC,lithium-ion,charge,1.0,100ms,0.23905138409030655,239.05138409030656,0.024085314997418214,24.085314997418212,0.9704460993226218,0.004086327529351631,5,5.622504251497005,45.55246674650698,3,0.20069254718881901,0.07390918182003667,0.28911707565611383,0.03835883690148753,False
SIB,sodium-ion,charge,1.0,100ms,0.35308361410165556,353.08361410165554,0.012239456185035509,12.23945618503551,0.9964080721110375,0.00010123665674782364,5,5.478885958083832,45.36695999999999,3,0.20069254718881901,0.07390918182003667,0.28911707565611383,0.15239106691283655,True
LFP,lithium-ion,charge,1.0,10s,0.29529447681486765,295.29447681486766,0.010807900655943411,10.807900655943412,0.9959973145516342,0.001177500076580403,5,5.549514051896207,45.22014073852295,3,0.20156679290809631,0.08626331478636853,0.29529447681486765,0.09372768390677133,False
LTO,lithium-ion,charge,1.0,10s,0.08626331478636853,86.26331478636854,0.009568861233875032,9.568861233875031,0.9644002619374774,1.099938784180394,5,5.841882814371259,45.38096904191617,3,0.20156679290809631,0.08626331478636853,0.29529447681486765,-0.11530347812172778,False
NMC,lithium-ion,charge,1.0,10s,0.2231425871230528,223.1425871230528,0.02030100884162828,20.30100884162828,0.975770783109347,0.010045957398750624,5,5.622504251497005,45.55246674650698,3,0.20156679290809631,0.08626331478636853,0.29529447681486765,0.02157579421495648,False
SIB,sodium-ion,charge,1.0,10s,0.25003549047600515,250.03549047600515,0.021244966427083293,21.24496642708329,0.9788005667783454,0.005776530168701632,5,5.478885958083832,45.36695999999999,3,0.20156679290809631,0.08626331478636853,0.29529447681486765,0.048468697567908836,False
LFP,lithium-ion,charge,1.0,1s,0.3042749043519977,304.27490435199775,0.012081094913606817,12.081094913606817,0.9952929101462715,0.0006566223606034017,5,5.549514051896207,45.22014073852295,3,0.20636885835101548,0.07404403497073243,0.3042749043519977,0.09790604600098224,False
LTO,lithium-ion,charge,1.0,1s,0.07404403497073243,74.04403497073244,0.010801465555427428,10.801465555427427,0.9399892106786938,1.4412889074569466,5,5.841882814371259,45.38096904191617,3,0.20636885835101548,0.07404403497073243,0.3042749043519977,-0.13232482338028306,False
NMC,lithium-ion,charge,1.0,1s,0.24078763573031636,240.78763573031637,0.02567334354151522,25.67334354151522,0.9670198120577337,0.004074308029991522,5,5.622504251497005,45.55246674650698,3,0.20636885835101548,0.07404403497073243,0.3042749043519977,0.03441877737930088,False
SIB,sodium-ion,charge,1.0,1s,0.33848557870643936,338.48557870643936,0.0154493863031001,15.4493863031001,0.9937890563423668,0.0001813642665556938,5,5.478885958083832,45.36695999999999,3,0.20636885835101548,0.07404403497073243,0.3042749043519977,0.13211672035542388,True
LFP,lithium-ion,charge,1.0,end,0.2940043514855703,294.0043514855703,0.010668019081539972,10.668019081539972,0.9960656835950398,0.0012361897796815068,5,5.549514051896207,45.22014073852295,3,0.20080679170246007,0.08626331478636853,0.2940043514855703,0.09319755978311023,False
LTO,lithium-ion,charge,1.0,end,0.08626331478636853,86.26331478636854,0.009568861233875032,9.568861233875031,0.9644002619374774,1.099938784180394,5,5.841882814371259,45.38096904191617,3,0.20080679170246007,0.08626331478636853,0.2940043514855703,-0.11454347691609154,False
NMC,lithium-ion,charge,1.0,end,0.22215270883544144,222.15270883544144,0.020776726660248247,20.776726660248247,0.9744304475566428,0.010415336395694906,5,5.622504251497005,45.55246674650698,3,0.20080679170246007,0.08626331478636853,0.2940043514855703,0.021345917132981368,False
SIB,sodium-ion,charge,1.0,end,0.24701424847702502,247.01424847702503,0.020709987901268302,20.709987901268303,0.9793474477156895,0.0064632150165729275,5,5.478885958083832,45.36695999999999,3,0.20080679170246007,0.08626331478636853,0.2940043514855703,0.04620745677456495,False
LFP,lithium-ion,charge,1.0,fast,0.23856730527699452,238.56730527699452,0.010603087351762349,10.60308735176235,0.9941088777458078,0.006648610664237737,5,5.549514051896207,45.22014073852295,3,0.17471897352511956,0.07104230732482784,0.23856730527699452,0.06384833175187496,False
LTO,lithium-ion,charge,1.0,fast,0.07104230732482784,71.04230732482785,0.009562460616109046,9.562460616109046,0.9484486232780389,1.448492429418272,5,5.841882814371259,45.38096904191617,3,0.17471897352511956,0.07104230732482784,0.23856730527699452,-0.10367666620029171,False
NMC,lithium-ion,charge,1.0,fast,0.21454730797353636,214.54730797353636,0.01686846697362695,16.868466973626948,0.9817926754514923,0.010037148880401357,5,5.622504251497005,45.55246674650698,3,0.17471897352511956,0.07104230732482784,0.23856730527699452,0.0398283344484168,False
SIB,sodium-ion,charge,1.0,fast,0.2966461537610682,296.64615376106815,0.006553052546679409,6.553052546679409,0.9985381736549992,0.0008112470215142849,5,5.478885958083832,45.36695999999999,3,0.17471897352511956,0.07104230732482784,0.23856730527699452,0.12192718023594862,True
LFP,lithium-ion,charge,2.0,100ms,0.2465867174735163,246.5867174735163,0.009063389468510473,9.063389468510474,0.9959634847509803,0.0051332693567473315,5,5.565749900199601,45.22757099800399,3,0.18221046435281316,0.0751814038113818,0.2465867174735163,0.06437625312070314,False
LTO,lithium-ion,charge,2.0,100ms,0.0751814038113818,75.1814038113818,0.0107081101668105,10.7081101668105,0.9426321837994514,1.2626780778357183,5,5.864908502994012,45.392507664670674,3,0.18221046435281316,0.0751814038113818,0.2465867174735163,-0.10702906054143135,False
NMC,lithium-ion,charge,2.0,100ms,0.2248632717735413,224.8632717735413,0.019729548260813166,19.729548260813164,0.9774263122696718,0.006952376154287699,5,5.6624798003992005,45.5573226746507,3,0.18221046435281316,0.0751814038113818,0.2465867174735163,0.042652807420728134,False
SIB,sodium-ion,charge,2.0,100ms,0.29331235149128204,293.312351491282,0.010068168421280043,10.068168421280042,0.9964776778842223,0.000926491670042407,5,5.517534261477046,45.38927695608783,3,0.18221046435281316,0.0751814038113818,0.2465867174735163,0.11110188713846889,True
LFP,lithium-ion,charge,2.0,10s,0.2974213828779156,297.42138287791556,0.016341135961520224,16.341135961520223,0.9910251737220575,0.0010303366503125577,5,5.565749900199601,45.22757099800399,3,0.2014136198704383,0.0866552451041043,0.2974213828779156,0.09600776300747729,False
LTO,lithium-ion,charge,2.0,10s,0.0866552451041043,86.6552451041043,0.009476740530213369,9.47674053021337,0.9653630073613287,1.047013191921485,5,5.864908502994012,45.392507664670674,3,0.2014136198704383,0.0866552451041043,0.2974213828779156,-0.11475837476633399,False
NMC,lithium-ion,charge,2.0,10s,0.22016423162929497,220.16423162929496,0.020877619196699462,20.877619196699463,0.973731875989192,0.011042823924920253,5,5.6624798003992005,45.5573226746507,3,0.2014136198704383,0.0866552451041043,0.2974213828779156,0.018750611758856672,False
SIB,sodium-ion,charge,2.0,10s,0.16358393699778617,163.58393699778617,0.02030867881840602,20.30867881840602,0.9558050540104537,0.14160998341542735,5,5.517534261477046,45.38927695608783,3,0.2014136198704383,0.0866552451041043,0.2974213828779156,-0.03782968287265212,False
LFP,lithium-ion,charge,2.0,1s,0.29702641150142634,297.0264115014263,0.014960991570993332,14.960991570993333,0.9924463145189583,0.0008456098626622879,5,5.565749900199601,45.22757099800399,3,0.1983159901460676,0.07153340863447052,0.29702641150142634,0.09871042135535874,False
LTO,lithium-ion,charge,2.0,1s,0.07153340863447052,71.53340863447052,0.009850039818201055,9.850039818201056,0.9461788910796556,1.558772429407307,5,5.864908502994012,45.392507664670674,3,0.1983159901460676,0.07153340863447052,0.29702641150142634,-0.12678258151159708,False
NMC,lithium-ion,charge,2.0,1s,0.22638815030230597,226.38815030230597,0.021091562574128555,21.091562574128556,0.9746214190024325,0.006960700616574466,5,5.6624798003992005,45.5573226746507,3,0.1983159901460676,0.07153340863447052,0.29702641150142634,0.028072160156238368,False
SIB,sodium-ion,charge,2.0,1s,0.24962884824008838,249.6288482400884,0.016079757768805318,16.07975776880532,0.9877052954950467,0.0049432897846890655,5,5.517534261477046,45.38927695608783,3,0.1983159901460676,0.07153340863447052,0.29702641150142634,0.05131285809402078,False
LFP,lithium-ion,charge,2.0,end,0.19889953075061986,198.89953075061987,0.023412140818915062,23.412140818915063,0.960092981014369,0.041708052957120025,5,5.565749900199601,45.22757099800399,3,0.16535807896651045,0.08604711448505367,0.21112759166385783,0.033541451784109416,False
LTO,lithium-ion,charge,2.0,end,0.08604711448505367,86.04711448505367,0.009456589547154035,9.456589547154035,0.9650328832881098,1.0720669293702592,5,5.864908502994012,45.392507664670674,3,0.16535807896651045,0.08604711448505367,0.21112759166385783,-0.07931096448145677,False
NMC,lithium-ion,charge,2.0,end,0.21112759166385783,211.12759166385783,0.015003640658066966,15.003640658066965,0.9850756928556413,0.01541287551067082,5,5.6624798003992005,45.5573226746507,3,0.16535807896651045,0.08604711448505367,0.21112759166385783,0.045769512697347386,False
SIB,sodium-ion,charge,2.0,end,0.1654480346288068,165.4480346288068,0.016414981893461807,16.414981893461807,0.9713160208738796,0.1302635795801166,5,5.517534261477046,45.38927695608783,3,0.16535807896651045,0.08604711448505367,0.21112759166385783,8.995566229635932e-05,False
LFP,lithium-ion,charge,2.0,fast,0.21707834206183402,217.078342061834,0.009486569811844904,9.486569811844904,0.9943032711969025,0.014700348632158394,5,5.565749900199601,45.22757099800399,3,0.1646471377730114,0.07028216990528535,0.21707834206183402,0.052431204288822614,False
LTO,lithium-ion,charge,2.0,fast,0.07028216990528535,70.28216990528536,0.009051261655914232,9.051261655914232,0.9526019330931409,1.483571248960851,5,5.864908502994012,45.392507664670674,3,0.1646471377730114,0.07028216990528535,0.21707834206183402,-0.09436496786772605,False
NMC,lithium-ion,charge,2.0,fast,0.20658090135191484,206.58090135191483,0.014869880330583939,14.869880330583939,0.9846941579630233,0.013518044240525662,5,5.6624798003992005,45.5573226746507,3,0.1646471377730114,0.07028216990528535,0.21707834206183402,0.04193376357890344,False
SIB,sodium-ion,charge,2.0,fast,0.2691991196893284,269.1991196893284,0.005537375351936427,5.537375351936427,0.9987322576817041,0.002224458239449369,5,5.517534261477046,45.38927695608783,3,0.1646471377730114,0.07028216990528535,0.21707834206183402,0.10455198191631701,True
LFP,lithium-ion,charge,3.0,100ms,0.2206569788163045,220.6569788163045,0.008035691756829638,8.035691756829639,0.9960371467202481,0.01339027337706213,5,5.54385,45.22528452095809,3,0.16706906098429908,0.07130766207042945,0.2206569788163045,0.05358791783200542,False
LTO,lithium-ion,charge,3.0,100ms,0.07130766207042945,71.30766207042944,0.009232942496213089,9.23294249621309,0.9521130015351892,1.4863188566580599,5,5.845599999999998,45.38151802395209,3,0.16706906098429908,0.07130766207042945,0.2206569788163045,-0.09576139891386963,False
NMC,lithium-ion,charge,3.0,100ms,0.2092425420661633,209.2425420661633,0.014955479314275766,14.955479314275767,0.9849055758769305,0.012493175890085162,5,5.629505379241517,45.55457001996008,3,0.16706906098429908,0.07130766207042945,0.2206569788163045,0.04217348108186422,False
SIB,sodium-ion,charge,3.0,100ms,0.2522686081792738,252.26860817927383,0.01174602109384502,11.74602109384502,0.9935380899702021,0.004213354488886021,5,5.456723203592815,45.38225,3,0.16706906098429908,0.07130766207042945,0.2206569788163045,0.08519954719497475,True
LFP,lithium-ion,charge,3.0,10s,0.3222421003902141,322.2421003902141,0.04334351574625479,43.343515746254795,0.9650797836506299,0.00039534117627196665,4,15.48034,45.22528452095809,3,0.2133830900875476,0.0905297642999974,0.3222421003902141,0.10885901030266651,False
LTO,lithium-ion,charge,3.0,10s,0.0905297642999974,90.5297642999974,0.012224003531949657,12.224003531949657,0.948139392538894,0.9127956384067039,5,5.845599999999998,45.38151802395209,3,0.2133830900875476,0.0905297642999974,0.3222421003902141,-0.1228533257875502,False
NMC,lithium-ion,charge,3.0,10s,0.22737740557243127,227.3774055724313,0.022081515105026178,22.081515105026178,0.9724851372097886,0.008349344790148996,5,5.629505379241517,45.55457001996008,3,0.2133830900875476,0.0905297642999974,0.3222421003902141,0.013994315484883668,False
SIB,sodium-ion,charge,3.0,10s,0.12399271321788292,123.99271321788292,0.01619465309661398,16.19465309661398,0.9513148509960906,0.5938750461863422,5,5.456723203592815,45.38225,3,0.2133830900875476,0.0905297642999974,0.3222421003902141,-0.08939037686966468,False
LFP,lithium-ion,charge,3.0,1s,0.28309130282377626,283.09130282377623,0.023045977985226323,23.045977985226322,0.9805056575984493,0.0014400605770090089,5,5.54385,45.22528452095809,3,0.19796797180985035,0.07725950571839602,0.28309130282377626,0.08512333101392591,False
LTO,lithium-ion,charge,3.0,1s,0.07725950571839602,77.25950571839601,0.011027733931532523,11.027733931532522,0.94239965545939,1.3115774761275205,5,5.845599999999998,45.38151802395209,3,0.19796797180985035,0.07725950571839602,0.28309130282377626,-0.12070846609145433,False
NMC,lithium-ion,charge,3.0,1s,0.23355310688737876,233.55310688737876,0.023781622555336036,23.781622555336035,0.9698331512302619,0.005317360321247013,5,5.629505379241517,45.55457001996008,3,0.19796797180985035,0.07725950571839602,0.28309130282377626,0.03558513507752842,False
SIB,sodium-ion,charge,3.0,1s,0.20208980058515172,202.08980058515172,0.015311272161171445,15.311272161171445,0.983070670578911,0.028810407253043843,5,5.456723203592815,45.38225,3,0.19796797180985035,0.07725950571839602,0.28309130282377626,0.004121828775301373,False
LFP,lithium-ion,charge,3.0,end,0.16328319496011698,163.283194960117,0.011176125434930257,11.176125434930258,0.9861401210030574,0.1459173025399942,5,5.54385,45.22528452095809,3,0.14798017320157783,0.08774765884426722,0.1929096658003493,0.015303021758539148,False
LTO,lithium-ion,charge,3.0,end,0.08774765884426722,87.74765884426722,0.010035026260689783,10.035026260689783,0.9622451343678348,1.0186445037834315,5,5.845599999999998,45.38151802395209,3,0.14798017320157783,0.08774765884426722,0.1929096658003493,-0.06023251435731061,False
NMC,lithium-ion,charge,3.0,end,0.1929096658003493,192.9096658003493,0.01063227401204362,10.63227401204362,0.9909692096680401,0.030365435639001712,5,5.629505379241517,45.55457001996008,3,0.14798017320157783,0.08774765884426722,0.1929096658003493,0.044929492598771464,False
SIB,sodium-ion,charge,3.0,end,0.13301069736883003,133.01069736883002,0.01046088648620726,10.46088648620726,0.9817820222183394,0.4113937489848309,5,5.456723203592815,45.38225,3,0.14798017320157783,0.08774765884426722,0.1929096658003493,-0.014969475832747797,False
LFP,lithium-ion,charge,3.0,fast,0.1985246755943865,198.5246755943865,0.008283046978775055,8.283046978775054,0.9948047034335394,0.029140617481788908,5,5.54385,45.22528452095809,3,0.15509375139740092,0.07029764831460938,0.1985246755943865,0.043430924196985576,False
LTO,lithium-ion,charge,3.0,fast,0.07029764831460938,70.29764831460939,0.00909046760660419,9.09046760660419,0.952230133336386,1.4929776951466505,5,5.845599999999998,45.38151802395209,3,0.15509375139740092,0.07029764831460938,0.1985246755943865,-0.08479610308279154,False
NMC,lithium-ion,charge,3.0,fast,0.1964589302832069,196.4589302832069,0.012820404239558778,12.820404239558778,0.9873855617443663,0.019748513543022927,5,5.629505379241517,45.55457001996008,3,0.15509375139740092,0.07029764831460938,0.1985246755943865,0.04136517888580599,False
SIB,sodium-ion,charge,3.0,fast,0.24377404840044825,243.77404840044824,0.005718532102046409,5.718532102046408,0.9983518411560252,0.0056609726804124575,5,5.456723203592815,45.38225,3,0.15509375139740092,0.07029764831460938,0.1985246755943865,0.08868029700304733,True
LFP,lithium-ion,discharge,1.0,100ms,0.2782222229643364,278.2222229643364,0.009651132834384357,9.651132834384356,0.9964030924521033,0.0015681312808547055,5,5.544949940119761,45.22138738522955,3,0.19639069614882834,0.0740217423891591,0.2782222229643364,0.08183152681550807,False
LTO,lithium-ion,discharge,1.0,100ms,0.0740217423891591,74.0217423891591,0.011385726284614543,11.385726284614542,0.9337259438414556,1.325093487762699,5,5.834509011976049,45.36864948103791,3,0.19639069614882834,0.0740217423891591,0.2782222229643364,-0.12236895375966925,False
NMC,lithium-ion,discharge,1.0,100ms,0.2369281230929896,236.9281230929896,0.023734423733020687,23.734423733020687,0.9707743811170899,0.004403531360620822,5,5.625201556886228,45.54951596806388,3,0.19639069614882834,0.0740217423891591,0.2782222229643364,0.040537426944161264,False
SIB,sodium-ion,discharge,1.0,100ms,0.3604235099590076,360.4235099590076,0.012795316601612587,12.795316601612587,0.9962333248302419,7.700458845970781e-05,5,5.456490239520958,45.36208015968064,3,0.19639069614882834,0.0740217423891591,0.2782222229643364,0.16403281381017928,True
LFP,lithium-ion,discharge,1.0,10s,0.25926914546936247,259.26914546936246,0.008334055152600658,8.334055152600659,0.996909788653175,0.0044155337791382575,5,5.544949940119761,45.22138738522955,3,0.1895738136345574,0.08889622692406227,0.25926914546936247,0.06969533183480509,False
LTO,lithium-ion,discharge,1.0,10s,0.08889622692406227,88.89622692406226,0.008816567547019606,8.816567547019606,0.9713368740423673,0.984050826762769,5,5.834509011976049,45.36864948103791,3,0.1895738136345574,0.08889622692406227,0.25926914546936247,-0.10067758671049512,False
NMC,lithium-ion,discharge,1.0,10s,0.2205560685102474,220.5560685102474,0.018999412985734983,18.999412985734985,0.9782228324433395,0.011036463684935195,5,5.625201556886228,45.54951596806388,3,0.1895738136345574,0.08889622692406227,0.25926914546936247,0.030982254875690007,False
SIB,sodium-ion,discharge,1.0,10s,0.34286714468460694,342.86714468460696,0.019303982940131335,19.303982940131334,0.9905799566870577,0.00017827587136126343,5,5.456490239520958,45.36208015968064,3,0.1895738136345574,0.08889622692406227,0.25926914546936247,0.15329333105004955,True
LFP,lithium-ion,discharge,1.0,1s,0.284087672665335,284.08767266533505,0.010115595684206604,10.115595684206605,0.9962107728913925,0.0013686445003153532,5,5.544949940119761,45.22138738522955,3,0.19875465651343513,0.07434562811527624,0.284087672665335,0.0853330161518999,False
LTO,lithium-ion,discharge,1.0,1s,0.07434562811527624,74.34562811527624,0.00983979249106951,9.83979249106951,0.9500725882990575,1.4285186569513924,5,5.834509011976049,45.36864948103791,3,0.19875465651343513,0.07434562811527624,0.284087672665335,-0.12440902839815889,False
NMC,lithium-ion,discharge,1.0,1s,0.23783066875969402,237.83066875969402,0.024742531538244964,24.742531538244965,0.968551739305745,0.004531317518682675,5,5.625201556886228,45.54951596806388,3,0.19875465651343513,0.07434562811527624,0.284087672665335,0.039076012246258895,False
SIB,sodium-ion,discharge,1.0,1s,0.37288713360584036,372.88713360584035,0.01677437351133853,16.774373511338528,0.9939656506063593,4.9879185979173964e-05,5,5.456490239520958,45.36208015968064,3,0.19875465651343513,0.07434562811527624,0.284087672665335,0.17413247709240523,True
LFP,lithium-ion,discharge,1.0,end,0.25926914546936247,259.26914546936246,0.008334055152600658,8.334055152600659,0.996909788653175,0.0044155337791382575,5,5.544949940119761,45.22138738522955,3,0.1895738136345574,0.08889622692406227,0.25926914546936247,0.06969533183480509,False
LTO,lithium-ion,discharge,1.0,end,0.08889622692406227,88.89622692406226,0.008816567547019606,8.816567547019606,0.9713368740423673,0.984050826762769,5,5.834509011976049,45.36864948103791,3,0.1895738136345574,0.08889622692406227,0.25926914546936247,-0.10067758671049512,False
NMC,lithium-ion,discharge,1.0,end,0.2205560685102474,220.5560685102474,0.018999412985734983,18.999412985734985,0.9782228324433395,0.011036463684935195,5,5.625201556886228,45.54951596806388,3,0.1895738136345574,0.08889622692406227,0.25926914546936247,0.030982254875690007,False
SIB,sodium-ion,discharge,1.0,end,0.34286714468460694,342.86714468460696,0.019303982940131335,19.303982940131334,0.9905799566870577,0.00017827587136126343,5,5.456490239520958,45.36208015968064,3,0.1895738136345574,0.08889622692406227,0.25926914546936247,0.15329333105004955,True
LFP,lithium-ion,discharge,1.0,fast,0.23470508919228497,234.70508919228496,0.009742915393222942,9.742915393222942,0.9948570207407285,0.007627150755633384,5,5.544949940119761,45.22138738522955,3,0.17294978890078405,0.07159640492938943,0.23470508919228497,0.06175530029150092,False
LTO,lithium-ion,discharge,1.0,fast,0.07159640492938943,71.59640492938942,0.00877228657422591,8.77228657422591,0.9569043938186698,1.415761251204392,5,5.834509011976049,45.36864948103791,3,0.17294978890078405,0.07159640492938943,0.23470508919228497,-0.10135338397139462,False
NMC,lithium-ion,discharge,1.0,fast,0.21254787258067778,212.5478725806778,0.016111949245589022,16.11194924558902,0.9830534601837351,0.010772453873966947,5,5.625201556886228,45.54951596806388,3,0.17294978890078405,0.07159640492938943,0.23470508919228497,0.03959808367989373,False
SIB,sodium-ion,discharge,1.0,fast,0.29430875179266863,294.30875179266866,0.007876286254928404,7.876286254928404,0.997855995189461,0.0008857243339148723,5,5.456490239520958,45.36208015968064,3,0.17294978890078405,0.07159640492938943,0.23470508919228497,0.12135896289188458,True
LFP,lithium-ion,discharge,2.0,100ms,0.23464602491467723,234.64602491467724,0.00673559146971344,6.73559146971344,0.9975341078239766,0.007850166397980488,5,5.5408997105788425,45.22946397205588,3,0.17698472575225155,0.07420311777647541,0.23464602491467723,0.05766129916242568,False
LTO,lithium-ion,discharge,2.0,100ms,0.07420311777647541,74.20311777647541,0.010881539896537317,10.881539896537317,0.9393953337269242,1.317299656889333,5,5.843045878243512,45.37566984031936,3,0.17698472575225155,0.07420311777647541,0.23464602491467723,-0.10278160797577614,False
NMC,lithium-ion,discharge,2.0,100ms,0.22210503456560202,222.105034565602,0.01942476608073132,19.42476608073132,0.9775682512331867,0.00766541071511486,5,5.658237315369261,45.557822255489015,3,0.17698472575225155,0.07420311777647541,0.23464602491467723,0.04512030881335047,False
SIB,sodium-ion,discharge,2.0,100ms,0.3108804096718569,310.8804096718569,0.007877022125721795,7.877022125721795,0.9980776917800979,0.0004818918046453275,5,5.509382165668662,45.37943646706586,3,0.17698472575225155,0.07420311777647541,0.23464602491467723,0.13389568391960538,True
LFP,lithium-ion,discharge,2.0,10s,0.21439321647464257,214.39321647464257,0.003570954594329381,3.5709545943293812,0.9991684152276908,0.022233345203563494,5,5.5408997105788425,45.22946397205588,3,0.1684651063841486,0.08622146646677042,0.21439321647464257,0.04592811009049397,False
LTO,lithium-ion,discharge,2.0,10s,0.08622146646677042,86.22146646677042,0.009359079567862217,9.359079567862217,0.965859439098585,1.0610191989493827,5,5.843045878243512,45.37566984031936,3,0.1684651063841486,0.08622146646677042,0.21439321647464257,-0.08224363991737818,False
NMC,lithium-ion,discharge,2.0,10s,0.2047806362110328,204.7806362110328,0.013584899723812726,13.584899723812725,0.9869695294825125,0.019684600330488192,5,5.658237315369261,45.557822255489015,3,0.1684651063841486,0.08622146646677042,0.21439321647464257,0.036315529826884185,False
SIB,sodium-ion,discharge,2.0,10s,0.2901078932925942,290.10789329259416,0.012647861941308307,12.647861941308307,0.9943302092508011,0.001254219941313932,5,5.509382165668662,45.37943646706586,3,0.1684651063841486,0.08622146646677042,0.21439321647464257,0.12164278690844557,True
LFP,lithium-ion,discharge,2.0,1s,0.2390045749150163,239.00457491501632,0.00600003233230387,6.00003233230387,0.9981128966958212,0.007227606898612892,5,5.5408997105788425,45.22946397205588,3,0.17881105055359783,0.07559081846845586,0.2390045749150163,0.06019352436141848,False
LTO,lithium-ion,discharge,2.0,1s,0.07559081846845586,75.59081846845586,0.010093034670108535,10.093034670108535,0.9492310007539663,1.3539097629947168,5,5.843045878243512,45.37566984031936,3,0.17881105055359783,0.07559081846845586,0.2390045749150163,-0.10322023208514197,False
NMC,lithium-ion,discharge,2.0,1s,0.22183775827732138,221.83775827732137,0.019815576760752823,19.815576760752823,0.9766228987954777,0.008230462464742409,5,5.658237315369261,45.557822255489015,3,0.17881105055359783,0.07559081846845586,0.2390045749150163,0.04302670772372355,False
SIB,sodium-ion,discharge,2.0,1s,0.32078012762052305,320.78012762052305,0.010089426210729398,10.089426210729398,0.9970409501891896,0.00034249081726842474,5,5.509382165668662,45.37943646706586,3,0.17881105055359783,0.07559081846845586,0.2390045749150163,0.14196907706692521,True
LFP,lithium-ion,discharge,2.0,end,0.21596531046250922,215.96531046250922,0.003466614426223242,3.466614426223242,0.9992276240000231,0.020953860537280128,5,5.5408997105788425,45.22946397205588,3,0.1689891377134375,0.08622146646677042,0.21596531046250922,0.04697617274907173,False
LTO,lithium-ion,discharge,2.0,end,0.08622146646677042,86.22146646677042,0.009359079567862217,9.359079567862217,0.965859439098585,1.0610191989493827,5,5.843045878243512,45.37566984031936,3,0.1689891377134375,0.08622146646677042,0.21596531046250922,-0.08276767124666706,False
NMC,lithium-ion,discharge,2.0,end,0.2047806362110328,204.7806362110328,0.013584899723812726,13.584899723812725,0.9869695294825125,0.019684600330488192,5,5.658237315369261,45.557822255489015,3,0.1689891377134375,0.08622146646677042,0.21596531046250922,0.0357914984975953,False
SIB,sodium-ion,discharge,2.0,end,0.2901078932925942,290.10789329259416,0.012647861941308307,12.647861941308307,0.9943302092508011,0.001254219941313932,5,5.509382165668662,45.37943646706586,3,0.1689891377134375,0.08622146646677042,0.21596531046250922,0.12111875557915669,True
LFP,lithium-ion,discharge,2.0,fast,0.21254610301957297,212.54610301957297,0.007860016095904228,7.8600160959042285,0.995914137666997,0.017172828558857413,5,5.5408997105788425,45.22946397205588,3,0.16195873600387764,0.07052221888000798,0.21254610301957297,0.05058736701569533,False
LTO,lithium-ion,discharge,2.0,fast,0.07052221888000798,70.52221888000798,0.008783840433207606,8.783840433207606,0.9555284940738039,1.4775197261602295,5,5.843045878243512,45.37566984031936,3,0.16195873600387764,0.07052221888000798,0.21254610301957297,-0.09143651712386966,False
NMC,lithium-ion,discharge,2.0,fast,0.20280788611205197,202.80788611205196,0.014131021961363397,14.131021961363398,0.9856444771942786,0.015521033255788602,5,5.658237315369261,45.557822255489015,3,0.16195873600387764,0.07052221888000798,0.21254610301957297,0.04084915010817433,False
SIB,sodium-ion,discharge,2.0,fast,0.2727728581883502,272.7728581883502,0.006570823943574921,6.570823943574921,0.9982621862525428,0.0019462014665691876,5,5.509382165668662,45.37943646706586,3,0.16195873600387764,0.07052221888000798,0.21254610301957297,0.11081412218447254,True
LFP,lithium-ion,discharge,3.0,100ms,0.20718766673098202,207.18766673098202,0.005264880750816253,5.264880750816253,0.9980665629370796,0.021522119942519624,5,5.559912105263158,45.2334505788423,3,0.1637633318118952,0.07485566870751237,0.20924665999719128,0.043424334919086816,False
LTO,lithium-ion,discharge,3.0,100ms,0.07485566870751237,74.85566870751236,0.010320693563907928,10.320693563907929,0.9460485575331228,1.2923256189703,5,5.839722205588823,45.37278005988024,3,0.1637633318118952,0.07485566870751237,0.20924665999719128,-0.08890766310438283,False
NMC,lithium-ion,discharge,3.0,100ms,0.20924665999719128,209.24665999719127,0.016181240873386935,16.181240873386937,0.9823759565024475,0.01240340463683228,5,5.62524259481038,45.55719750499002,3,0.1637633318118952,0.07485566870751237,0.20924665999719128,0.045483328185296074,False
SIB,sodium-ion,discharge,3.0,100ms,0.28354951223338326,283.54951223338327,0.006870453997275703,6.870453997275703,0.9982417927523748,0.0013108440237478906,5,5.532802075848303,45.3786613273453,3,0.1637633318118952,0.07485566870751237,0.20924665999719128,0.11978618042148806,True
LFP,lithium-ion,discharge,3.0,10s,0.18840614193236258,188.40614193236257,0.0036289269187014792,3.628926918701479,0.9988882567692624,0.05590739294729096,5,5.559912105263158,45.2334505788423,3,0.15225806893591307,0.079680231965847,0.1886878329095296,0.03614807299644951,False
LTO,lithium-ion,discharge,3.0,10s,0.079680231965847,79.680231965847,0.011897261056760679,11.897261056760678,0.937310130112227,1.4158196684283428,5,5.839722205588823,45.37278005988024,3,0.15225806893591307,0.079680231965847,0.1886878329095296,-0.07257783697006606,False
NMC,lithium-ion,discharge,3.0,10s,0.1886878329095296,188.6878329095296,0.009949065748840946,9.949065748840946,0.9917283756514934,0.03586942703206005,5,5.62524259481038,45.55719750499002,3,0.15225806893591307,0.079680231965847,0.1886878329095296,0.036429763973616525,False
SIB,sodium-ion,discharge,3.0,10s,0.2562158130701007,256.2158130701007,0.010083416431878885,10.083416431878884,0.9953750021917734,0.004357651953639568,5,5.532802075848303,45.3786613273453,3,0.15225806893591307,0.079680231965847,0.1886878329095296,0.10395774413418765,True
LFP,lithium-ion,discharge,3.0,1s,0.21128254832830698,211.28254832830697,0.004868631867340174,4.868631867340174,0.9984095624942131,0.019986190488296654,5,5.559912105263158,45.2334505788423,3,0.1656787554999667,0.07718528943582126,0.21128254832830698,0.04560379282834029,False
LTO,lithium-ion,discharge,3.0,1s,0.07718528943582126,77.18528943582126,0.011557308216779505,11.557308216779505,0.9369776214615076,1.2810199037421846,5,5.839722205588823,45.37278005988024,3,0.1656787554999667,0.07718528943582126,0.21128254832830698,-0.08849346606414543,False
NMC,lithium-ion,discharge,3.0,1s,0.20856842873577183,208.56842873577185,0.017021821190203335,17.021821190203337,0.9804095816179541,0.013510260712864767,5,5.62524259481038,45.55719750499002,3,0.1656787554999667,0.07718528943582126,0.21128254832830698,0.04288967323580514,False
SIB,sodium-ion,discharge,3.0,1s,0.28912816413763714,289.12816413763716,0.008624854369240537,8.624854369240538,0.9973375212079058,0.001096271944190164,5,5.532802075848303,45.3786613273453,3,0.1656787554999667,0.07718528943582126,0.21128254832830698,0.12344940863767045,True
LFP,lithium-ion,discharge,3.0,end,0.1914299691567519,191.4299691567519,0.003423358855849078,3.4233588558490777,0.9990415051565236,0.0499102755612243,5,5.559912105263158,45.2334505788423,3,0.1535595339590802,0.079680231965847,0.1914299691567519,0.03787043519767169,False
LTO,lithium-ion,discharge,3.0,end,0.079680231965847,79.680231965847,0.011897261056760679,11.897261056760678,0.937310130112227,1.4158196684283428,5,5.839722205588823,45.37278005988024,3,0.1535595339590802,0.079680231965847,0.1914299691567519,-0.0738793019932332,False
NMC,lithium-ion,discharge,3.0,end,0.18956840075464174,189.56840075464174,0.010157506109801052,10.157506109801052,0.9914603728868586,0.03470820480138083,5,5.62524259481038,45.55719750499002,3,0.1535595339590802,0.079680231965847,0.1914299691567519,0.036008866795561534,False
SIB,sodium-ion,discharge,3.0,end,0.25735203067690954,257.3520306769095,0.010392166706154879,10.392166706154878,0.9951319064378068,0.004178873955913497,5,5.532802075848303,45.3786613273453,3,0.1535595339590802,0.079680231965847,0.1914299691567519,0.10379249671782934,True
LFP,lithium-ion,discharge,3.0,fast,0.19224600136809278,192.24600136809278,0.006316215699596526,6.316215699596525,0.9967721271815556,0.03617275648606373,5,5.559912105263158,45.2334505788423,3,0.1524356421535305,0.07093158179743013,0.19412934329506862,0.039810359214562274,False
LTO,lithium-ion,discharge,3.0,fast,0.07093158179743013,70.93158179743013,0.009160843708852331,9.160843708852331,0.9523451311779348,1.4600519539514072,5,5.839722205588823,45.37278005988024,3,0.1524356421535305,0.07093158179743013,0.19412934329506862,-0.08150406035610037,False
NMC,lithium-ion,discharge,3.0,fast,0.19412934329506862,194.12934329506862,0.012994210556598558,12.994210556598558,0.9867370504095434,0.021423503350004418,5,5.62524259481038,45.55719750499002,3,0.1524356421535305,0.07093158179743013,0.19412934329506862,0.041693701141538114,False
SIB,sodium-ion,discharge,3.0,fast,0.25774552438900944,257.74552438900946,0.003806654963453023,3.806654963453023,0.9993460539525516,0.003351614097594779,5,5.532802075848303,45.3786613273453,3,0.1524356421535305,0.07093158179743013,0.19412934329506862,0.10530988223547894,True

File: results/tables/table_capacity_energy_retention.csv
cell_family,chemistry_type,cell_id,temperature_deg_c,actual_temperature_mean_deg_c,discharge_capacity_ah,discharge_capacity_retention_vs_25c,usable_energy_wh,energy_retention_vs_25c,mean_ocv_v
LFP,lithium-ion,TC23LFP09,5.0,5.683979587510265,1.7178332243021444,0.956335840001904,5.540024427291062,0.9481986451413129,3.1934046384358603
LFP,lithium-ion,TC23LFP09,15.0,15.567373894034164,1.7792773973046407,0.9905424579496012,5.77300720248217,0.9880746338985491,3.211749207931819
LFP,lithium-ion,TC23LFP09,25.0,25.518895622060004,1.796265655273073,1.0,5.842683340330459,1.0,3.216324905581123
LFP,lithium-ion,TC23LFP09,35.0,35.3390774812547,1.7940554023822126,0.998769528947808,5.842993854596824,1.0000531458318513,3.21975259175192
LFP,lithium-ion,TC23LFP09,45.0,45.26069671587335,1.800766462936664,1.002505647007378,5.866736137070725,1.004116738036141,3.2185954979041207
LTO,lithium-ion,TC23LTO09,5.0,5.935158935389911,1.5017328206469986,0.9841020247123428,3.6495235221138747,0.9860514486113859,2.421708022551259
LTO,lithium-ion,TC23LTO09,15.0,15.811795773665091,1.5138675542450344,0.9920540490265128,3.676462725712013,0.9933300537694081,2.41621086225918
LTO,lithium-ion,TC23LTO09,25.0,25.67092164773927,1.5259930199675806,1.0,3.701149191812803,1.0,2.4092040720256884
LTO,lithium-ion,TC23LTO09,35.0,35.53747302880697,1.525720775990997,0.9998215955295854,3.6970207026716144,0.998884538577823,2.406924185652074
LTO,lithium-ion,TC23LTO09,45.0,45.44496576605653,1.5354646618184038,1.0062068710189935,3.7152517546933153,1.0038103200248474,2.4008111835427406
NMC,lithium-ion,TC23NMC09,5.0,5.790313358071517,1.571218481198803,0.9655686790436808,5.972378229643568,0.9647288719392689,3.7665949841306565
NMC,lithium-ion,TC23NMC09,15.0,15.702406405726135,1.614462554904274,0.992143673943436,6.138472897262949,0.991558438849859,3.752362768929789
NMC,lithium-ion,TC23NMC09,25.0,25.645695101300063,1.6272467358354772,1.0,6.190732342899693,1.0,3.7566654894263247
NMC,lithium-ion,TC23NMC09,35.0,35.59049846204475,1.6361003942256505,1.0054408825626726,6.220213358853792,1.0047621209125464,3.745940472739096
NMC,lithium-ion,TC23NMC09,45.0,45.59288463167552,1.6390654182223403,1.007262993451817,6.231569247635324,1.0065964578136652,3.75341075108534
SIB,sodium-ion,TC23SIB09,5.0,5.916754995425852,1.284048916956514,0.8160716287061319,4.05091640020908,0.8253307067316197,3.0132906803833626
SIB,sodium-ion,TC23SIB09,15.0,15.73717618601598,1.4003379576190595,0.8899786158628923,4.361815698475821,0.8886730994671524,2.9704867227554352
SIB,sodium-ion,TC23SIB09,25.0,25.61745157686871,1.5734512410293595,1.0,4.908234198932275,1.0,2.9492282960153644
SIB,sodium-ion,TC23SIB09,35.0,35.51297346552396,1.5635489686880537,0.993706654465614,4.833616481923758,0.9847974416084813,2.974862335336861
SIB,sodium-ion,TC23SIB09,45.0,45.47405447378324,1.6249944583215998,1.03275806453241,5.009527817626754,1.020637486841299,3.003694496810893

File: results/tables/table_charge_axis_alignment.csv
cell_family,temperature_deg_c,window_low_ah,window_high_ah,central_ocv_slope_v_per_ah,mean_offset_unshifted_mv,rms_unshifted_mv,fitted_shift_ah,rms_at_fitted_shift_mv,rms_reduction_percent,shift_first_third_ah,shift_middle_third_ah,shift_last_third_ah,shift_spread_ah,shift_at_grid_edge
SIB,5.0,0.0144899470434968,0.8840489169565132,1.0439078179050227,103.32396608899836,115.62185761892408,0.09500000000000017,42.889004123367826,62.90579912258036,0.06000000000000014,0.09100000000000016,0.1360000000000002,0.07600000000000007,False
SIB,15.0,0.0155749940675214,1.0003379576190587,1.0439078179050227,95.27715853115471,103.49280557074367,0.08800000000000016,32.8460415699285,68.26248801664167,0.057000000000000134,0.09100000000000016,0.11900000000000019,0.062000000000000055,False
SIB,35.0,0.0165280168345317,1.1635489686880534,1.0439078179050227,23.477351143643098,38.193619540180016,0.025000000000000105,27.363579338945136,28.355626755514983,-0.0009999999999999176,0.037000000000000116,0.04200000000000012,0.04300000000000004,False
SIB,45.0,0.0165310139380222,1.1734512410293592,1.0439078179050227,-2.0784452719926474,19.08831088776423,8.326672684688674e-17,19.08831088776423,0.0,-0.012999999999999928,0.012000000000000094,0.002000000000000085,0.025000000000000022,False
LFP,5.0,0.0175072449127312,1.3178332243021433,0.07365022251710421,25.90172383921434,28.62314949866062,0.3000000000000004,7.997651779094821,72.05879884228304,0.28700000000000037,0.40000000000000047,0.29400000000000037,0.1130000000000001,False
LFP,15.0,0.0178699511594431,1.3792773973046413,0.07365022251710421,8.093368221979404,9.324701915732923,0.09500000000000017,3.109714182158718,66.6507925908933,0.10100000000000017,0.07100000000000015,0.10000000000000017,0.030000000000000027,False
LFP,35.0,0.0180049559441116,1.3940554023822123,0.07365022251710421,-5.360407843500279,5.638756868232941,-0.05199999999999996,3.5421981214723965,37.18122266579581,-0.007999999999999924,-0.04999999999999996,-0.06199999999999997,0.05400000000000005,False
LFP,45.0,0.0180836388522242,1.3962656552730723,0.07365022251710421,-8.245043351374141,8.717320278816228,-0.086,5.253148297136359,39.73895498709711,-0.05199999999999996,-0.08499999999999999,-0.091,0.039000000000000035,False
NMC,5.0,0.0157137256591401,1.1712184811988031,0.45036043217917726,21.729029831623983,23.453787321207237,0.04500000000000012,6.584509537445715,71.9256022608685,0.027000000000000107,0.05100000000000013,0.05200000000000013,0.025000000000000022,False
NMC,15.0,0.0162502645880033,1.2144625549042747,0.45036043217917726,7.486771936449816,8.046299779623798,0.014000000000000096,3.4317934537236754,57.349420880213245,0.0070000000000000895,0.0180000000000001,0.0170000000000001,0.01100000000000001,False
NMC,35.0,0.0164267000872054,1.2272467358354775,0.45036043217917726,-1.896002909495745,2.20901722280829,-0.00399999999999992,0.7786231518013816,64.75250877349295,-0.0029999999999999194,-0.004999999999999921,-0.00399999999999992,0.0020000000000000018,False
NMC,45.0,0.0163294894883464,1.2272467358354775,0.45036043217917726,-3.5385626561156625,4.089055577422334,-0.005999999999999922,2.3890991986917576,41.57332534477798,-0.0029999999999999194,-0.008999999999999925,-0.007999999999999924,0.006000000000000005,False
LTO,5.0,0.0150426868238067,1.1017328206469976,0.2064188893052793,-0.37868693334582576,4.066527105375349,0.003000000000000086,3.9761635124938324,2.222131822558604,0.005000000000000088,0.0010000000000000842,-0.017999999999999933,0.02300000000000002,False
LTO,15.0,0.0151592304482689,1.1138675542450343,0.2064188893052793,-0.9492217894038965,2.0508307933522785,-0.0009999999999999176,2.0121902143491024,1.8841427156461976,8.326672684688674e-17,-0.0019999999999999185,-0.008999999999999925,0.009000000000000008,False
LTO,35.0,0.0152941876620285,1.1257207759909966,0.2064188893052793,0.9685853990502798,2.2092801198600385,0.0010000000000000842,2.207942656978071,0.06053840207698169,-0.0009999999999999176,0.002000000000000085,0.015000000000000097,0.016000000000000014,False
LTO,45.0,0.0154928845121285,1.1259930199675798,0.2064188893052793,2.253166102921148,4.03585048570178,0.003000000000000086,3.928831579235125,2.6517064208845587,8.326672684688674e-17,0.005000000000000088,0.026000000000000106,0.026000000000000023,False
