Repository: DNV007/delivered-energy-decomposition

# Three-term energy accounting for a cold commercial sodium-ion 18650 cell

This repository holds the analysis code and the derived data behind a reanalysis
of a public commercial-cell archive. No new measurements were made. The
manuscript reporting the work is not distributed here; what is here is
everything needed to regenerate its numbers from the raw archive and to check
them.

**Source data.** Droese, D., Schlösser, A., Otto, M. *Dataset: Evaluation of
Commercial Sodium-Ion Batteries by State-of-the-Art Lithium-Ion Battery
Configurations.* Technische Universität Berlin, DepositOnce, 2025.
DOI [10.14279/depositonce-25036](https://doi.org/10.14279/depositonce-25036),
CC BY 4.0.

File: results/tables/table_charge_input_ledger.csv
cell_family,temperature_deg_c,anchor_final_voltage_v,anchor_discharge_ah,n_topup_blocks,charge_input_hppc_ah,charge_input_topup_ah,charge_input_final_step_ah,charge_input_total_ah,charge_end_voltage_v,charge_end_current_ma,rested_start_voltage_v,relaxation_drop_mv,charge_input_deficit_vs_25c_ah,final_step_deficit_vs_25c_ah,anchor_discharge_deficit_vs_25c_ah,rested_start_offset_vs_25c_mv
SIB,5.0,1.49165141692938,-1.2242214657451884,11,0.009030514214972382,1.589131610705254,0.8814638798548883,2.479502105325196,4.1000380274233,162.422962439346,4.04795042997872,52.08759744457936,0.009495384625905157,0.14736750888439254,-0.28848840699493694,51.133612143390295
SIB,15.0,1.49527656107387,-1.3679786275233397,11,-0.0077396288767802145,1.7078187076825053,0.35517189623297385,2.0551251759712983,4.1000380274233,127.86061862740699,4.01208058265425,87.95744476904943,0.4338723139798031,0.673659492506307,-0.1447312452167857,15.263764818920222
SIB,25.0,1.49775692285695,-1.5127098727401254,11,-0.0582263400780027,1.5185267821753075,1.0288313887392808,2.4889974899511014,4.1000380274233,73.33615586263049,3.99681681783533,103.22120958796965,0.0,0.0,0.0,0.0
SIB,35.0,1.49871090815813,-1.5112211677697853,11,-0.03435523076347579,1.4067096546944675,0.16132733034887006,1.5335685847193723,4.1000380274233,43.1056487735814,4.07294484486971,27.093182553589834,0.9554289052317291,0.8675040583904108,-0.001488704970340038,76.12802703437981
SIB,45.0,1.49890170521837,-1.5587333670477386,11,-0.022003243416142952,1.4287179312254112,0.17464197288694605,1.5812342309202614,4.1000380274233,44.8377961058084,4.07504361253231,24.994414890989525,0.90776325903084,0.8541894158523348,0.04602349430761321,78.22679469698014
LFP,5.0,1.99808491476037,-1.514942949720657,11,-0.20863592351793728,1.825348859036,0.10164161046021611,1.718327888855997,3.64999532395658,30.0144188796806,3.41272750857266,237.26781538392007,0.07318646166429565,-0.0891922191403651,-0.22658535945180147,-111.19544724181995
LFP,15.0,1.99560542794365,-1.6309646699392437,11,-0.17597104074631928,1.9265986816268295,0.03161152765856343,1.7822127116229551,3.64999532395658,29.9835813324488,3.46765767805061,182.33764590597002,0.009301638897337483,-0.019162136338712422,-0.11056363923321477,-56.26527776386992
LFP,25.0,1.99617761720905,-1.7415283091724585,11,-0.0830438339440418,1.8621325902229555,0.01244939131985101,1.7915143505202926,3.64999532395658,29.925478154653,3.52392295581448,126.0723681421001,0.0,0.0,0.0,0.0
LFP,35.0,1.99598688745392,-1.7806861829368879,11,-0.012309727463640827,1.8000841867089739,0.0013547310973443722,1.7891054486493143,3.64999532395658,29.538917395273803,3.58362136917073,66.37395478584995,0.0024089018709783083,0.011094660222506637,0.03915787376442936,59.69841335625014
LFP,45.0,1.99446104941286,-1.7899361102792808,11,-0.012194042594566128,1.807371625019414,0.0012440806940378147,1.7963964472018383,3.64999532395658,29.913016134278802,3.58724523451823,62.75008943834992,-0.004882096681545711,0.011205310625813194,0.0484078011068223,63.32227870375018
NMC,5.0,2.49788453848916,-1.439088930143138,11,-0.08876655689631038,1.2545466213014889,0.36742777958015194,1.5331565543274783,4.24991273020544,48.549896886885804,4.21672965571338,33.183074492059816,0.0862171491716881,-0.27905958610270315,-0.15168644111774032,-21.549927687369852
NMC,15.0,2.49807524581383,-1.5468474691964555,11,-0.0404630895419076,1.4783298793753994,0.15647996943867926,1.5942944857086276,4.24991273020544,29.9854564925165,4.23351190028408,16.40082992136005,0.025079217790538788,-0.06811177596123047,-0.043927902064422764,-4.767683116670085
NMC,25.0,2.49445180664515,-1.5907753712608783,11,-0.01961205416891018,1.550673521441298,0.08836819347744879,1.6193737034991664,4.24991273020544,29.7696001377147,4.23827958340075,11.633146804689964,0.0,0.0,0.0,0.0
NMC,35.0,2.49731241651516,-1.6043882847908144,11,-0.01043514535759781,1.5737519686408619,0.06684991213250902,1.6301193855227774,4.24991273020544,29.6919585360243,4.24037736397209,9.53536623334994,-0.010745682023610925,0.02151828134493977,0.0136129135299361,2.0977805713400244
NMC,45.0,2.49750312383983,-1.6036867876892238,11,-0.01078370086832257,1.5946204941697986,0.05090506535563908,1.6346905339281887,4.24991273020544,29.7370113059213,4.23980524199809,10.107488207350634,-0.015316830429022321,0.037463128121809706,0.012911416428345479,1.52565859733933
LTO,5.0,1.49565087715448,-1.449632296385812,11,-0.01893708714373813,1.3347155941689122,0.1587048259395182,1.474431060242267,2.70003037445755,29.994402687935,2.68210011269852,17.930261759029786,0.03872367615912453,-0.08127884925860146,-0.04216423886733134,-6.866908758779822
LTO,15.0,1.49450639236135,-1.469391857907472,11,-0.015535096959429524,1.3990054957587714,0.11228195794343136,1.4956984487215723,2.70003037445755,29.9445969528248,2.68610580947447,13.924564983079701,0.017456287679819216,-0.034855981262514615,-0.022404677345671198,-2.8612119828297367
LTO,25.0,1.49050069558539,-1.4917965352531433,11,-0.010866964669626836,1.446652052024585,0.07742597668091675,1.5131547364013915,2.70003037445755,29.834309990377598,2.6889670214573,11.063353000249965,0.0,0.0,0.0,0.0
LTO,35.0,1.49393414996478,-1.4917986476871803,11,-0.007642509997600147,1.4608944053974304,0.06150685180202965,1.5147104145933399,2.70003037445755,29.8675270423993,2.68953926385386,10.49111060368979,-0.0015556781919483509,0.015919124878887095,2.1124340370271e-06,0.5722423965601742
LTO,45.0,1.49240817024061,-1.5067406990202517,11,-0.007014942122031522,1.48286243525522,0.05219400349180691,1.5279884535447814,2.70003037445755,29.9469781035074,2.68915776892282,10.872605534729907,-0.01483371714338988,0.025231973189109837,0.014944163767108387,0.19074746552005806

File: results/tables/table_common_window_ocv_comparison.csv
cell_family,direction,temperature_deg_c,common_window_ah,common_window_ocv_energy_wh,common_window_mean_ocv_v,median_offset_vs_25c_mv,max_offset_vs_25c_mv,common_window_energy_retention_vs_25c
SIB,charge,5.0,1.4317100227515507,4.427800217613481,3.092665516934676,-33.02806875849207,-369.28511113065275,0.9814612476360205
SIB,charge,15.0,1.4317100227515507,4.557698719644575,3.183395133942907,32.329722325169506,96.10523691876116,1.0102544044190072
SIB,charge,25.0,1.4317100227515507,4.511436623991447,3.151082658009953,0.0,0.0,1.0
SIB,charge,35.0,1.4317100227515507,4.4716247186835965,3.1232754172452784,-26.89616464359812,-88.72063300999011,0.9911753375640624
SIB,charge,45.0,1.4317100227515507,4.428024551850181,3.0928222066505646,-52.0645790098877,-152.44685112900004,0.9815109733122068
LFP,charge,5.0,0.4271811017188225,1.378046860881836,3.225907830044618,17.25645278380039,52.89804981136781,1.0067973452492365
LFP,charge,15.0,0.4271811017188225,1.3729444684108947,3.213963499056166,10.074646209170535,15.735449264267842,1.0030695509775118
LFP,charge,25.0,0.4271811017188225,1.3687430418687638,3.2041282640112967,0.0,0.0,1.0
LFP,charge,35.0,0.4271811017188225,1.3662539211339633,3.1983014127653373,-5.580206796795606,-10.871596042510312,0.9981814550586484
LFP,charge,45.0,0.4271811017188225,1.3643054616999817,3.193740210441214,-8.895382570204946,-21.74319208502018,0.9967579158154306
LTO,charge,5.0,1.4357583073534317,3.48992029175641,2.4307157227524354,11.107909172758612,30.328847017929927,1.0042205013042544
LTO,charge,15.0,1.4357583073534317,3.4828644332289898,2.4258013451087312,5.52464722321,16.213534569329724,1.00219018622678
LTO,charge,25.0,1.4357583073534317,3.4752529820132088,2.420499999348238,0.0,0.0,1.0
LTO,charge,35.0,1.4357583073534317,3.472093575140251,2.418299484918493,-2.0598244790703824,-8.583635948470114,0.9990908843502013
LTO,charge,45.0,1.4357583073534317,3.4656536577847907,2.4138141078724558,-5.990100396386477,-23.843433190190222,0.9972378056279353
NMC,charge,5.0,1.4100837017055454,5.374820495617612,3.811703155718047,17.13252305502322,85.43688145085015,1.0052605643954378
NMC,charge,15.0,1.4100837017055454,5.352504720437699,3.795877304278929,3.301038714013771,19.45214711604004,1.0010868122170027
NMC,charge,25.0,1.4100837017055454,5.346693868221143,3.7917563771243725,0.0,0.0,1.0
NMC,charge,35.0,1.4100837017055454,5.339175941924832,3.7864248309989774,-4.7019173005862225,-24.601244882049844,0.9985939112128722
NMC,charge,45.0,1.4100837017055454,5.3373192921465265,3.785108136269395,-5.9004653502423565,-27.271147427379905,0.9982466592803572
SIB,discharge,5.0,1.2840489169565137,4.063558417435926,3.1646445581430642,-131.12423700480713,-452.3356345590108,0.9581295876987329
SIB,discharge,15.0,1.2840489169565137,4.113366594367353,3.203434495406111,-97.17960853702135,-261.1186501588452,0.9698736511832308
SIB,discharge,25.0,1.2840489169565137,4.241136553559435,3.3029400185250632,0.0,0.0,1.0
SIB,discharge,35.0,1.2840489169565137,4.2126050811973315,3.2807200921769852,-31.034502886683857,69.25933286587016,0.9932726824515571
SIB,discharge,45.0,1.2840489169565137,4.245696878878626,3.306491538454693,-1.8828807697821581,69.06853580563022,1.0010752601953747
LFP,discharge,5.0,1.7178332243021444,5.544229761501317,3.2274551935934377,-26.917953508419636,-418.7375275531142,0.985946221639705
LFP,discharge,15.0,1.7178332243021444,5.60384393957038,3.262158316821993,-7.763149002358638,-69.31612985503533,0.996547581278782
LFP,discharge,25.0,1.7178332243021444,5.623257780004302,3.2734596702707877,0.0,0.0,1.0
LFP,discharge,35.0,1.7178332243021444,5.63221719664967,3.2786752037222424,5.110308757236615,-10.140264320158465,1.0015932786644117
LFP,discharge,45.0,1.7178332243021444,5.6374541165990575,3.2817237650582913,8.215628486927029,15.187349420321627,1.0025245751039968
LTO,discharge,5.0,1.5017328206469986,3.652265988722525,2.432034472782583,1.108903591885646,-85.54675940993795,1.000387501618423
LTO,discharge,15.0,1.5017328206469986,3.652764120365128,2.432366177354631,1.324623634232358,-24.17496668260055,1.0005239442189782
LTO,discharge,25.0,1.5017328206469986,3.6508512779437003,2.4310924205350903,0.0,0.0,1.0
LTO,discharge,35.0,1.5017328206469986,3.647665745093296,2.428971182451586,-1.75473973294471,-10.29474358432525,0.9991274547748221
LTO,discharge,45.0,1.5017328206469986,3.6445241214787245,2.4268791834146217,-3.11653507105758,-10.695872091179837,0.998266936672222
NMC,discharge,5.0,1.571218481198803,5.980418345517796,3.8062296345667193,-23.91224447820184,-270.10252476911757,0.9917745035290929
NMC,discharge,15.0,1.571218481198803,6.015900216963141,3.8288120264300542,-8.45760770895021,-47.680879444760734,0.9976587098511079
NMC,discharge,25.0,1.571218481198803,6.03001823926437,3.8377974237316805,0.0,0.0,1.0
NMC,discharge,35.0,1.571218481198803,6.033394899259575,3.839946494682417,1.9448781641460133,18.521866637219997,1.0005599750881708
NMC,discharge,45.0,1.571218481198803,6.035648389413392,3.841380725618969,2.962782344031245,20.63336948417982,1.0009336870844538

File: results/tables/table_cutoff_step_budget.csv
cell_family,temperature_deg_c,final_rested_voltage_v,accessible_capacity_ah,nominal_segment_ah,cutoff_limited_segments,cutoff_limited_charge_ah,final_segment_ah,tail_segments_fitted,ratio_geometric,recovery_geometric_ah,ratio_final,recovery_final_ah,ratio_maximum,recovery_maximum_ah,tail_ratio_from_log_fit,tail_log_fit_r_squared,tail_log_fit_rms_percent,tail_ratio_spread,tail_ratio_first_observed,recovery_window4_ah,ratio_window4,r_squared_window4,recovery_window6_ah,ratio_window6,r_squared_window6,recovery_window8_ah,ratio_window8,r_squared_window8,recovery_window10_ah,ratio_window10,r_squared_window10,recovery_window12_ah,ratio_window12,r_squared_window12,cutoff_voltage_v
SIB,5.0,2.2376679224543,1.284048916956514,0.0144895854355878,18,0.023449813813702203,0.0005340757916443,4,0.9621755271540299,0.01358577179537108,0.961097962052252,0.013194659766159978,0.9643965342918628,0.014466592851752298,0.9623973974989367,0.9996742745679627,0.07734948058740308,0.003360610461079938,0.45494122746461185,0.01366908452496405,0.9623973974989367,0.9996742745679627,0.012520382818277683,0.9590886295936947,0.9959391759049199,0.011359498810594813,0.9550954351819718,0.9927123737050645,0.010390362106375757,0.9511118286698215,0.9887339772475948,0.00926292745773897,0.9454858002953178,0.9790643975741058,1.49050663456796
SIB,15.0,2.0972412861202,1.4003379576190595,0.0155731523137823,16,0.0207420517991306,0.0006386654832743,4,0.95869562827817,0.014823753061074495,0.9652786804586874,0.01775537862885668,0.9652786804586874,0.01775537862885668,0.958618594595235,0.9953430887757966,0.3231895145226791,0.012355787477703606,0.6468767307386124,0.014794968948115963,0.958618594595235,0.9953430887757966,0.013152074257772053,0.9536888161718117,0.9922414021238763,0.011733182850351766,0.9483775207995042,0.9893765260193669,0.010488118723511321,0.9426010722051379,0.9837513154483033,0.009167860591306507,0.9348734222070989,0.971887132068344,1.48783547572465
SIB,25.0,1.99630964125506,1.5734512410293595,0.0177078542157639,18,0.035463804926559,0.0009272656784817,4,0.9579976703408533,0.021149264028478772,0.9609623269379497,0.022825832437991918,0.9621452822433748,0.023568113852367227,0.9572880594788762,0.9973736832575261,0.25052568371110057,0.011220114055541686,0.6594142947874199,0.02078248731256087,0.9572880594788762,0.9973736832575261,0.01905415923973003,0.9535936159569601,0.9964894706296047,0.018169164149442113,0.9514429824403197,0.9966056358912753,0.016851300943806026,0.9478436198945728,0.9929311193837026,0.01533184081687278,0.942969456609031,0.9856195327801454,1.48974344632701
SIB,35.0,1.89957553171513,1.5635489686880535,0.016528809986254,12,0.029952864727784904,0.0011606199276276,4,0.9241954295325601,0.014150065436998493,0.9326367878048784,0.016068664273752132,0.9326367878048784,0.016068664273752132,0.9241613008182975,0.9974533213393856,0.44555462032587984,0.01646804641401578,0.6842141671178068,0.014143175366208629,0.9241613008182975,0.9974533213393856,0.012659081543986726,0.9160170044185459,0.9948971626886145,0.011167929643123027,0.9058591668900646,0.9882073499355467,0.00950628821337095,0.8911943449511179,0.9732172342553523,0.007539118362197362,0.8665913974693885,0.935322179639427,1.49584895225458
SIB,45.0,1.82993460472879,1.6249944583215998,0.0165311387127406,8,0.0239344792403482,0.0014532680267108,4,0.8756963773409601,0.010238008507498168,0.8907799400509332,0.011852602958788663,0.8907799400509332,0.011852602958788663,0.8759319727240734,0.9961096385867735,0.9254847067937838,0.032224352784328225,0.6600973779850228,0.010260209318090855,0.8759319727240734,0.9961096385867735,0.008424814027231881,0.8528795348353326,0.9845955665666178,0.006317665856307671,0.8129866952173442,0.9517610856946891,0.004562590204690226,0.7584271485778763,0.9236698958674533,0.004822301048532854,0.7684245031349008,0.9443127750616079,1.49603974931482
LFP,5.0,2.65419527241364,1.7178332243021444,0.0175072259773763,8,0.0345765674967002,0.0018225603103106,4,0.8017511790326167,0.0073707367868280265,0.79790705578248,0.007195865926030001,0.8071127953377024,0.007626279562201918,0.801602152904396,0.9998591207230982,0.29352886337870404,0.009205739555222414,0.8197354734984948,0.0073638312609262775,0.801602152904396,0.9998591207230982,0.00761720566315942,0.8069273840651545,0.9995065297610138,0.007830446453149174,0.811192475570444,0.9993183999990347,0.007912595655392025,0.8127857101897947,0.999526071397118,0.007899218947876771,0.8125281121996575,0.998841403866628,1.98244507483956
LFP,15.0,2.57389804550316,1.7792773973046407,0.017872091221857803,6,0.0143901038340616,0.0009907403152623,4,0.8063811748195069,0.004126222430166629,0.86635465306147,0.006422464393750049,0.86635465306147,0.006422464393750049,0.8076064175471939,0.972743790858761,3.997911524414778,0.12710481135899632,0.5193072239581643,0.004158809387131371,0.8076064175471939,0.972743790858761,0.0023790974703383175,0.7059976241302318,0.9272621928496328,0.0017663891400747096,0.6406623877074354,0.9457717909310709,0.0020684334801681407,0.6761412127868669,0.9416520385202699,0.0026193044068952326,0.7255600992471398,0.8921751100051788,1.97042910026626
LFP,25.0,2.54700515002958,1.796265655273073,0.018069632664182197,6,0.01041501464306,0.0010677343584232,4,0.8825999383528681,0.008027102078992631,0.9021736329439143,0.009846852276599725,0.9021736329439143,0.009846852276599725,0.8832471707198001,0.9912592880204438,1.3027742353418807,0.04502915090165649,0.6024268828440443,0.008077520321964035,0.8832471707198001,0.9912592880204438,0.004576635323809821,0.8108319584764009,0.8974855632493886,0.002034536042587886,0.6558216337056866,0.8317035439740078,0.0022163743655435834,0.674878498805145,0.8854875478502597,0.0027328440908379902,0.7190600397603262,0.8632708153958667,1.96928472173547
LFP,35.0,2.50637971218652,1.7940554023822126,0.01800545518810845,6,0.011517446844760599,0.0011880070009722,4,0.8949228908060535,0.010118042528611175,0.9070797383255702,0.01159722390092399,0.9070797383255702,0.01159722390092399,0.8957804448555016,0.9938383105021474,0.9677620638171841,0.03256695640080787,0.5410290302090662,0.01021107256068061,0.8957804448555016,0.9938383105021474,0.005062843334251137,0.8099447375538942,0.8473237466635731,0.002276163118574881,0.6570587009371455,0.820705060834843,0.0025464121172579742,0.6818763605903926,0.8707094740002843,0.0031679147984148316,0.7272662238474122,0.8463571566964527,1.98015631777798
LFP,45.0,2.46441916605753,1.800766462936664,0.01808415231759635,6,0.0106656699600542,0.0011698030943804,4,0.8772720479957921,0.008361873066403992,0.8580216920781424,0.007069505512003606,0.8877644285803235,0.009252945055635401,0.878315681351998,0.9961249444273665,0.9065244736263742,0.029742736502181066,0.7169540498136503,0.008443622097770337,0.878315681351998,0.9961249444273665,0.006565256996523335,0.8487661271363537,0.9571737175216273,0.0023438164185974196,0.667066086677956,0.7817044243230756,0.0025455057687602863,0.6851397454499859,0.85219808212318,0.0031316399166231744,0.7280440328076154,0.8376012726427569,1.97557880365482
NMC,5.0,3.00802663197355,1.571218481198803,0.0157135855440084,6,0.023522430681137695,0.0021907576788003,4,0.8203779710249073,0.010005728973202063,0.8288585074037936,0.010610098767913089,0.8288585074037936,0.010610098767913089,0.8204054550553489,0.9994425188600405,0.5227131043831927,0.017146281563327426,0.7675586721466053,0.010007595447545856,0.8204054550553489,0.9994425188600405,0.009086575582530738,0.8057379676530256,0.9960023845302626,0.007441322134897048,0.7725561123689069,0.9742321975082451,0.007887506553710509,0.7826254969845622,0.9772271442766469,0.009524836930978874,0.8130049944736357,0.937232102353533,2.49426109932049
NMC,15.0,2.83410155187719,1.6144625549042741,0.016247708343334,6,0.012035108049638,0.0009851368205367,4,0.8270440446209111,0.004710745801009658,0.8634438337592046,0.0062290143061108205,0.8634438337592046,0.0062290143061108205,0.8280427663788937,0.9862775905741783,2.486956763330651,0.08076805100465867,0.5722858825088754,0.004743827293339245,0.8280427663788937,0.9862775905741783,0.0029889514246204335,0.7521099784995469,0.9367189260592714,0.0019495076457545551,0.6643079487643366,0.9263561880426541,0.0021578502804736636,0.6865603361146433,0.9425924996202409,0.0026724625408113584,0.7306602710654416,0.9041569120618682,2.49063766015181
NMC,25.0,2.73512445037498,1.6272467358354772,0.01624087766882295,5,0.0081754672328056,0.0010566784323204,4,0.8398600404115528,0.005541789776588971,0.8794945908253291,0.0077120435657831,0.8794945908253291,0.0077120435657831,0.8408194379459036,0.9820703949843929,2.617997437772221,0.0865872868219213,0.6559371737878299,0.005581559419618428,0.8408194379459036,0.9820703949843929,0.0020577137384782582,0.6607111839581127,0.781713381548765,0.0018006035595018773,0.6301805578361951,0.8966686609876304,0.0022696020998831112,0.6823243192839186,0.8816581190862871,0.002958097233618172,0.7368026210566935,0.8270905287877504,2.48892129422981
NMC,35.0,2.68401488736421,1.6361003942256505,0.016426475074180602,6,0.0098829762449692,0.0009216614392118,4,0.8408994335458759,0.004871287383994036,0.8497501386517013,0.005212530172953947,0.8497501386517013,0.005212530172953947,0.8413950921522807,0.9986897821760835,0.6989034389677901,0.02249832025024545,0.654584915006416,0.004889391016344689,0.8413950921522807,0.9986897821760835,0.003588782197800153,0.7956605794497023,0.9604877449546468,0.001687678324561505,0.6467836607529381,0.8417735886870413,0.0019017087118169316,0.6735598274721504,0.8832560128935825,0.0023742955860861113,0.7203660629863662,0.8548953755532696,2.49292614804782
NMC,45.0,2.66589769152084,1.6390654182223405,0.01632817159365375,5,0.0096435646240053,0.0011616324440858,4,0.8112482479240356,0.0049926545032390295,0.8363675186620749,0.005937400917676029,0.8363675186620749,0.005937400917676029,0.8117482782854992,0.9947660275606016,1.691061340116518,0.05431783900347442,0.6765893774483657,0.005009001393980824,0.8117482782854992,0.9947660275606016,0.0022040831950996854,0.6548631647423075,0.8111721487155421,0.002078062137005827,0.6414376679623968,0.9068782059711453,0.0026602850967285987,0.6960603069844694,0.8811490628297637,0.003485508685054851,0.7500328886502724,0.8217846401218353,2.49235402607381
LTO,5.0,2.20828340834299,1.5017328206469986,0.01504286624070245,6,0.0193876764291071,0.0019271514466482,4,0.8459151127609258,0.01057992488756802,0.8630223697376387,0.012141944674791582,0.8630223697376387,0.012141944674791582,0.8462670850530002,0.996450366968292,1.1136642063581919,0.03731747668270613,0.7446409851370275,0.010608559902561533,0.8462670850530002,0.996450366968292,0.008565453405433405,0.8163324099386172,0.9826771650906997,0.006033673208140582,0.7579206262897733,0.9370283422899562,0.0063545866378040385,0.7673010874050524,0.9566998056730203,0.007667395719338001,0.7991409689995398,0.9231259824551121,1.48153556470588
LTO,15.0,2.04843703223593,1.5138675542450344,0.0151583599148025,6,0.0158385191467768,0.0014167363009388,4,0.8312175230680856,0.006977122627380524,0.8375155173878611,0.0073024735470603,0.8397475074417268,0.007423914339322703,0.8320666078422738,0.9987765246759198,0.7181712435910225,0.023160464551685855,0.6480145076262378,0.007019562655067369,0.8320666078422738,0.9987765246759198,0.0051769421266315615,0.785137186094039,0.9636504475900821,0.0033524231612557776,0.7029379469968752,0.9230158070740471,0.0038172564032046595,0.7293201612953627,0.9329926044514848,0.00475709212140944,0.7705254820800578,0.8903494865225117,1.47314267622293
LTO,25.0,1.98568111607934,1.5259930199675806,0.01530432367774065,6,0.012604419998167901,0.0011939989609928,4,0.8451739213778686,0.006517873429102893,0.8516962124311213,0.006857035881514205,0.8516962124311213,0.006857035881514205,0.8456443257725511,0.9991217233462487,0.555366037066962,0.017648396895180607,0.6547691557093679,0.006541375633875658,0.8456443257725511,0.9991217233462487,0.004776930210483901,0.8000312971896288,0.958007325845906,0.0025747221860651574,0.6831819297840881,0.8766586866873219,0.002891825634684126,0.7077703819551798,0.90679356291974,0.0035931615906400253,0.7505830547952803,0.8733347838905774,1.46894623198146
LTO,35.0,1.98739784326903,1.525720775990997,0.015293912820934001,6,0.012868798725206002,0.0012533505306362,4,0.850185941869585,0.007112690322119704,0.8561897237401855,0.007461955240502418,0.8561897237401855,0.007461955240502418,0.8505939446431082,0.999241437074657,0.4981921173045524,0.016006208707981417,0.6694974621136752,0.007135536570641423,0.8505939446431082,0.999241437074657,0.005286616555826496,0.808355223494847,0.9600333355057655,0.0027584100948536464,0.6875809282655885,0.867189873825853,0.00309672547983639,0.7118784757740275,0.9005371141713165,0.0038454064620868193,0.7541850822808401,0.8685062241185494,1.48096332230932
LTO,45.0,1.99044980271738,1.5354646618184038,0.015493493012218251,7,0.017121927025312098,0.0012838280282611,4,0.8761804679470606,0.009084714050481337,0.8821422505876709,0.009609202210841692,0.8821422505876709,0.009609202210841692,0.8763594902509401,0.999279890843675,0.3960558667135658,0.013659401368952384,0.5276739323768662,0.009099726931733403,0.8763594902509401,0.999279890843675,0.007350790827683838,0.8513161901318685,0.9774611134286177,0.003527274974194562,0.7331530778688766,0.8239531875239169,0.0033419821509900706,0.7224641784871235,0.9025235496043109,0.003909968680229109,0.7528151176648002,0.8987973538133067,1.4790558476541

File: results/tables/table_cv_taper_extrapolation.csv
cell_family,temperature_deg_c,duration_s,charge_ah,final_current_ma,voltage_limit_v,fraction_at_limit,reference_final_current_ma,taper_exponent,extrapolated_extra_time_s,extrapolated_extra_charge_ah,charge_ah_taper_corrected
SIB,5.0,3600.0,0.8814638798548883,162.422962439346,4.10022882448354,0.5573770491803278,73.33615586263049,1.3799125183237984,2727.3749685590083,0.08106542912931979,0.9625293089842081
SIB,15.0,3600.0,0.35517189623297385,127.86061862740699,4.1000380274233,0.9508196721311475,73.33615586263049,0.6290264198576113,4994.652636034931,0.13021175188855044,0.4853836481215243
SIB,25.0,23086.409349999944,1.0288313887392808,73.33615586263049,4.10022882448354,0.9961190168175937,73.33615586263049,,,0.0,1.0288313887392808
SIB,35.0,3600.0,0.16132733034887006,43.1056487735814,4.10022882448354,0.9836065573770492,73.33615586263049,,,0.0,0.16132733034887006
SIB,45.0,3599.9999996666447,0.17464197288694605,44.8377961058084,4.10022882448354,0.9836065573770492,73.33615586263049,,,0.0,0.17464197288694605
LFP,5.0,2963.8149733335013,0.10164161046021611,30.0144188796806,3.64999532395658,0.9019607843137255,29.925478154653,1.7485589028035895,68.01734794040385,0.0005767258597053229,0.10221833631992143
LFP,15.0,789.3503890001448,0.03161152765856343,29.9835813324488,3.64999532395658,0.7,29.925478154653,1.910959641547067,5.424462389097016,4.5387580148109516e-05,0.031656915238711544
LFP,25.0,210.92261400003918,0.01244939131985101,29.925478154653,3.64999532395658,0.45454545454545453,29.925478154653,,,0.0,0.01244939131985101
LFP,35.0,29.603799999749754,0.0013547310973443722,29.538917395273803,3.64999532395658,0.5,29.925478154653,,,0.0,0.0013547310973443722
LFP,45.0,27.139563000004273,0.0012440806940378147,29.913016134278802,3.64999532395658,0.5,29.925478154653,,,0.0,0.0012440806940378147
NMC,5.0,3599.9999993332312,0.36742777958015194,48.549896886885804,4.24991273020544,0.9754098360655737,29.7696001377147,2.140287927557218,1022.7425990834399,0.01106090901436104,0.37848868859451296
NMC,15.0,2197.553423333069,0.15647996943867926,29.9854564925165,4.25010343753011,0.961038961038961,29.7696001377147,1.9965225219191058,32.80847662828137,0.00027534756746777384,0.15675531700614703
NMC,25.0,1138.2430146666884,0.08836819347744879,29.7696001377147,4.25010343753011,0.9512195121951219,29.7696001377147,,,0.0,0.08836819347744879
NMC,35.0,844.3989476668648,0.06684991213250902,29.6919585360243,4.25010343753011,0.9375,29.7696001377147,,,0.0,0.06684991213250902
NMC,45.0,601.0882019999553,0.05090506535563908,29.7370113059213,4.25010343753011,0.9166666666666666,29.7696001377147,,,0.0,0.05090506535563908
LTO,5.0,1784.966611666663,0.1587048259395182,29.994402687935,2.70003037445755,0.9523809523809523,29.834309990377598,2.417232983452627,28.058458437893478,0.0002369564660889543,0.15894178240560716
LTO,15.0,1208.1280813333287,0.11228195794343136,29.9445969528248,2.70003037445755,0.9545454545454546,29.834309990377598,2.5018115824787834,20.399784253223515,0.00017264025497172478,0.11245459819840309
LTO,25.0,896.1104260000866,0.07742597668091675,29.834309990377598,2.70041186938859,0.9393939393939394,29.834309990377598,,,0.0,0.07742597668091675
LTO,35.0,711.0159409997868,0.06150685180202965,29.8675270423993,2.70022112192307,0.9259259259259259,29.834309990377598,2.5599421637019697,11.3257869207672,9.577965578962668e-05,0.06160263145781928
LTO,45.0,603.9588503336126,0.05219400349180691,29.9469781035074,2.70022112192307,0.9166666666666666,29.834309990377598,2.5510876775159828,10.150456993180114,8.59288434261015e-05,0.05227993233523301

File: results/tables/table_delivered_energy_decomposition.csv
cell_family,cell_id,temperature_deg_c,n_segments,capacity_ah,delivered_energy_wh,ocv_energy_wh,polarisation_loss_wh,mean_current_a,mean_overpotential_v,polarisation_loss_percent_of_ocv,energy_efficiency,implied_resistance_mohm,delivered_energy_wh_retention_vs_25c,ocv_energy_wh_retention_vs_25c,capacity_ah_retention_vs_25c
SIB,TC23SIB09,5.0,105,1.2840489169565137,3.485785096718839,4.05091640020908,0.5651313034902412,1.4999163338633903,0.4401166466692953,13.950702696828627,0.8604929730317138,293.427464407745,0.7487928857773677,0.8253307067316197,0.8160716287061318
SIB,TC23SIB09,15.0,105,1.4003379576190595,3.9854641317559674,4.361815698475821,0.37635156671985404,1.4998555087702403,0.2687576700125661,8.628323449139888,0.9137167655086011,179.18904083829085,0.8561305719015335,0.8886730994671524,0.8899786158628924
SIB,TC23SIB09,25.0,105,1.5734512410293593,4.655205949372813,4.908234198932275,0.25302824955946196,1.4998192556538226,0.16081098858451418,5.155178813890036,0.9484482118610995,107.22024535843899,1.0,1.0,1.0
SIB,TC23SIB09,35.0,105,1.5635489686880535,4.667619939326655,4.833616481923758,0.16599654259710295,1.499931403645799,0.10616651343922265,3.434210041650575,0.9656578995834942,70.78091250117818,1.0026666897423764,0.9847974416084813,0.9937066544656142
SIB,TC23SIB09,45.0,105,1.6249944583215998,4.88474767741567,5.009527817626754,0.12478014021108395,1.4999138175515185,0.07678804045889794,2.4908563192727833,0.9750914368072722,51.194968377748445,1.0493086085855736,1.020637486841299,1.0327580645324101
LFP,TC23LFP09,5.0,105,1.7178332243021444,4.864568518808775,5.540024427291062,0.6754559084822874,1.499923919328916,0.39320226138756037,12.192291159491674,0.8780770884050834,262.1481371958411,0.8780325988098205,0.9481986451413129,0.9563358400019039
LFP,TC23LFP09,15.0,105,1.779277397304641,5.316101417841293,5.77300720248217,0.45690578464087667,1.4998824763191072,0.2567928898175325,7.914519566932547,0.9208548043306743,171.2086739273955,0.959532243280393,0.9880746338985491,0.9905424579496014
LFP,TC23LFP09,25.0,105,1.796265655273073,5.540305138331688,5.842683340330459,0.3023782019987711,1.4999316663030868,0.16833712825890598,5.1753309975150685,0.9482466900248494,112.22986489365215,1.0,1.0,1.0
LFP,TC23LFP09,35.0,105,1.7940554023822126,5.639089802259456,5.842993854596824,0.20390405233736777,1.499934619640036,0.11365538213960198,3.4897187539732144,0.9651028124602679,75.77355749471116,1.0178301847030604,1.0000531458318513,0.9987695289478079
LFP,TC23LFP09,45.0,105,1.8007664629366644,5.704864406287029,5.866736137070725,0.16187173078369652,1.4999227233680972,0.08989046281976976,2.7591445567299613,0.9724085544327005,59.930062675442024,1.0297022030098675,1.004116738036141,1.0025056470073783
LTO,TC23LTO09,5.0,105,1.5017328206469986,3.534419176386613,3.6495235221138747,0.11510434572726161,1.4999376145356256,0.07664768602291762,3.1539554418487747,0.9684604455815122,51.10058263766352,0.9758931660791196,0.9860514486113859,0.984102024712343
LTO,TC23LTO09,15.0,105,1.5138675542450346,3.583009664263858,3.676462725712013,0.09345306144815547,1.499861966312549,0.061731332563475474,2.5419287075746593,0.9745807129242535,41.15800917016625,0.9893095501267899,0.9933300537694081,0.992054049026513
LTO,TC23LTO09,25.0,105,1.5259930199675804,3.621727561211412,3.701149191812803,0.07942163060139082,1.4998259436251729,0.052045867551267125,2.1458640677624383,0.9785413593223755,34.70127168587911,1.0,1.0,1.0
LTO,TC23LTO09,35.0,105,1.5257207759909968,3.622028779477334,3.6970207026716144,0.07499192319428037,1.4999388716997808,0.0491518004961105,2.0284420679626765,0.9797155793203732,32.76920241450243,1.0000831697748744,0.998884538577823,0.9998215955295854
LTO,TC23LTO09,45.0,105,1.535464661818404,3.644366136424489,3.7152517546933153,0.07088561826882664,1.4999099257499038,0.04616558103322219,1.9079627155624093,0.9809203728443759,30.77890227984256,1.0062507670249787,1.0038103200248474,1.0062068710189938
NMC,TC23NMC09,5.0,105,1.571218481198803,5.643377594281645,5.972378229643568,0.3290006353619229,1.4999260211713759,0.2093920350980744,5.508703948603698,0.944912960513963,139.6015751060499,0.931436443212588,0.9647288719392689,0.9655686790436807
NMC,TC23NMC09,15.0,105,1.6144625549042741,5.930067796545292,6.138472897262949,0.20840510071765767,1.4998683575283447,0.1290863638085521,3.395064280736375,0.9660493571926363,86.06512908991256,0.978754507233491,0.991558438849859,0.9921436739434359
NMC,TC23NMC09,25.0,105,1.6272467358354772,6.0587897707945055,6.190732342899693,0.13194257210518764,1.499818252244892,0.08108332264525599,2.1312918213386483,0.9786870817866136,54.062098873575124,1.0,1.0,1.0
NMC,TC23NMC09,35.0,105,1.6361003942256505,6.119983043067593,6.220213358853792,0.10023031578619879,1.4999363787889572,0.0612617148311591,1.6113645948097892,0.9838863540519021,40.842875536242126,1.0100999167470806,1.0047621209125464,1.0054408825626726
NMC,TC23NMC09,45.0,105,1.6390654182223405,6.149858143192522,6.231569247635324,0.08171110444280226,1.4999064238886617,0.04985225332337412,1.311244426495123,0.9868875557350487,33.236909002714334,1.0150307859891423,1.0065964578136652,1.007262993451817

File: results/tables/table_delivered_energy_segments.csv (part 1 of 31)
member_path,file_name,cell_id,cell_family,chemistry_type,temperature_deg_c,voltage_v,direction,segment_index,segment_capacity_ah,mean_terminal_voltage_v,ocv_voltage_v,mean_current_a,duration_s,overpotential_v,delivered_energy_wh,ocv_energy_wh,polarisation_loss_wh
raw_CU_diffT/TC23LFP09/TC23LFP09_05deg.parquet,TC23LFP09_05deg.parquet,TC23LFP09,LFP,lithium-ion,5.0,,discharge,0,0.0175072449127312,3.0547487464501986,3.323465983171,1.4999198159752067,42.017051333154086,0.2687172367208013,0.053480234450962255,0.05818473292650569,0.004704498475543432
raw_CU_diffT/TC23LFP09/TC23LFP09_05deg.parquet,TC23LFP09_05deg.parquet,TC23LFP09,LFP,lithium-ion,5.0,,discharge,1,0.017507432914085,3.0277606732275535,3.31488314419007,1.499945766906577,42.01761933322996,0.28712247096251664,0.05300831686643622,0.0580350942649388,0.005026777398502581
raw_CU_diffT/TC23LFP09/TC23LFP09_05deg.parquet,TC23LFP09_05deg.parquet,TC23LFP09,LFP,lithium-ion,5.0,,discharge,2,0.0175067738746427,3.02206430487149,3.31316657639388,1.4999069742154651,42.016043333511334,0.2911022715223899,0.05290659642001445,0.05800285806195177,0.0050962616419373205
raw_CU_diffT/TC23LFP09/TC23LFP09_05deg.parquet,TC23LFP09_05deg.parquet,TC23LFP09,LFP,lithium-ion,5.0,,discharge,3,0.017507269272518,3.0189891809900438,3.31240365737336,1.4999407379376442,42.01716233341722,0.2934144763833162,0.052854256522411276,0.05799114276890887,0.005136886246497593
raw_CU_diffT/TC23LFP09/TC23LFP09_05deg.parquet,TC23LFP09_05deg.parquet,TC23LFP09,LFP,lithium-ion,5.0,,discharge,4,0.0175068259740707,3.0167977000024746,3.31183146810796,1.4999341290235821,42.01610533305211,0.29503376810548554,0.05281455233292007,0.05797965716761713,0.005165104834697065
raw_CU_diffT/TC23LFP09/TC23LFP09_05deg.parquet,TC23LFP09_05deg.parquet,TC23LFP09,LFP,lithium-ion,5.0,,discharge,5,0.0175072049145047,3.014950792268384,3.3114500085977,1.4999026699460416,42.017053666641004,0.2964992163293161,0.05278336132739089,0.05797423386465828,0.0051908725372673895
raw_CU_diffT/TC23LFP09/TC23LFP09_05deg.parquet,TC23LFP09_05deg.parquet,TC23LFP09,LFP,lithium-ion,5.0,,discharge,6,0.0175072077117116,3.013124293435635,3.31106854908743,1.4998733989219244,42.017058000026736,0.29794425565179505,0.05275139286638191,0.05796756483658919,0.005216171970207281
raw_CU_diffT/TC23LFP09/TC23LFP09_05deg.parquet,TC23LFP09_05deg.parquet,TC23LFP09,LFP,lithium-ion,5.0,,discharge,7,0.0175067577325343,3.011760130521601,3.31049635982204,1.4999003325243674,42.01600166677963,0.29873622930043897,0.052726154953547544,0.057956057745841144,0.0052299027922936
raw_CU_diffT/TC23LFP09/TC23LFP09_05deg.parquet,TC23LFP09_05deg.parquet,TC23LFP09,LFP,lithium-ion,5.0,,discharge,8,0.0175067779365435,3.0099485139053175,3.30992417055664,1.4999308148256838,42.0159979997552,0.29997565665132253,0.05269450023336951,0.05794610744073303,0.005251607207363521
raw_CU_diffT/TC23LFP09/TC23LFP09_05deg.parquet,TC23LFP09_05deg.parquet,TC23LFP09,LFP,lithium-ion,5.0,,discharge,9,0.0175072645888689,3.00849262755964,3.30916125153612,1.4999473145577344,42.01721499994164,0.30066862397647975,0.05267047644434804,0.057934361597875406,0.005263885153527367
raw_CU_diffT/TC23LFP09/TC23LFP09_05deg.parquet,TC23LFP09_05deg.parquet,TC23LFP09,LFP,lithium-ion,5.0,,discharge,10,0.0175071921727816,3.006862333893625,3.30858906227072,1.4999321278096618,42.01700966677163,0.301726728377095,0.052641716716574284,0.05792410453393676,0.005282387817362476
raw_CU_diffT/TC23LFP09/TC23LFP09_05deg.parquet,TC23LFP09_05deg.parquet,TC23LFP09,LFP,lithium-ion,5.0,,discharge,11,0.0175072614963514,3.0053315098730344,3.30782614325019,1.4999920475678876,42.01716899982421,0.30249463337715543,0.052615124626571794,0.0579109772743486,0.005295852647776808
raw_CU_diffT/TC23LFP09/TC23LFP09_05deg.parquet,TC23LFP09_05deg.parquet,TC23LFP09,LFP,lithium-ion,5.0,,discharge,12,0.0175069525716122,3.003730637443519,3.30687249447453,1.4999504856915327,42.01644066692097,0.30314185703101115,0.05258616980762217,0.057893259921134525,0.005307090113512353
raw_CU_diffT/TC23LFP09/TC23LFP09_05deg.parquet,TC23LFP09_05deg.parquet,TC23LFP09,LFP,lithium-ion,5.0,,discharge,13,0.01750729221315,3.002203272273367,3.30591884569888,1.5000017977401183,42.017221000103746,0.3037155734255128,0.05256044997096496,0.05787768726460983,0.005317237293644868
raw_CU_diffT/TC23LFP09/TC23LFP09_05deg.parquet,TC23LFP09_05deg.parquet,TC23LFP09,LFP,lithium-ion,5.0,,discharge,14,0.0175072891381594,3.0003221494410917,3.30515592667835,1.4999174160778228,42.01721700007329,0.30483377723725846,0.05252750737788909,0.05786432045505904,0.005336813077169954
raw_CU_diffT/TC23LFP09/TC23LFP09_05deg.parquet,TC23LFP09_05deg.parquet,TC23LFP09,LFP,lithium-ion,5.0,,discharge,15,0.0175072168346422,2.998481024765215,3.30401154814756,1.4999298194439377,42.0170723333722,0.30553052338234465,0.05249505747512478,0.0578440465975812,0.005348989122456425
raw_CU_diffT/TC23LFP09/TC23LFP09_05deg.parquet,TC23LFP09_05deg.parquet,TC23LFP09,LFP,lithium-ion,5.0,,discharge,16,0.0175068077333747,2.996812848221242,3.30286716961677,1.4999393292714085,42.0160100000212,0.306054321395528,0.0524646263467163,0.05782266050735628,0.005358034160639978
raw_CU_diffT/TC23LFP09/TC23LFP09_05deg.parquet,TC23LFP09_05deg.parquet,TC23LFP09,LFP,lithium-ion,5.0,,discharge,17,0.0175070209512346,2.994872460700796,3.30153206133085,1.4999103368403865,42.016576666675974,0.30665960063005393,0.052431294915764357,0.05779999096889195,0.005368696053127592
raw_CU_diffT/TC23LFP09/TC23LFP09_05deg.parquet,TC23LFP09_05deg.parquet,TC23LFP09,LFP,lithium-ion,5.0,,discharge,18,0.01750689196402,2.9929008912878343,3.30019695304492,1.4999363260113106,42.01626733341254,0.3072960617570857,0.05239639256279528,0.057776191516945394,0.005379798954150111
raw_CU_diffT/TC23LFP09/TC23LFP09_05deg.parquet,TC23LFP09_05deg.parquet,TC23LFP09,LFP,lithium-ion,5.0,,discharge,19,0.0175067700779308,2.99221234007315,3.2994340340244,1.4999053600152707,42.01599799981341,0.30722169395125,0.05238397346200792,0.05776243302096487,0.005378459558956952
raw_CU_diffT/TC23LFP09/TC23LFP09_05deg.parquet,TC23LFP09_05deg.parquet,TC23LFP09,LFP,lithium-ion,5.0,,discharge,20,0.0175072145302474,2.996199177960424,3.29828965549361,1.4999855297369016,42.01706500025466,0.3020904775331861,0.05245510178390406,0.05774386458162243,0.005288762797718373
raw_CU_diffT/TC23LFP09/TC23LFP09_05deg.parquet,TC23LFP09_05deg.parquet,TC23LFP09,LFP,lithium-ion,5.0,,discharge,21,0.0175072586507006,2.9930632912218877,3.29676381745255,1.4999111449427005,42.017093666654546,0.30370052623066224,0.0524003331973388,0.057717296862412885,0.005316963665074087
raw_CU_diffT/TC23LFP09/TC23LFP09_05deg.parquet,TC23LFP09_05deg.parquet,TC23LFP09,LFP,lithium-ion,5.0,,discharge,22,0.0175071904481047,2.9855444651024254,3.2946657901461,1.4999553717013046,42.017007333633956,0.3091213250436744,0.05226849554183304,0.057680341450943126,0.005411845909110084
raw_CU_diffT/TC23LFP09/TC23LFP09_05deg.parquet,TC23LFP09_05deg.parquet,TC23LFP09,LFP,lithium-ion,5.0,,discharge,23,0.0175073034535289,2.9801505370048806,3.29294922234992,1.4999394417891836,42.01725066662766,0.3127986853450393,0.052174399788541555,0.05765066129274206,0.005476261504200504
raw_CU_diffT/TC23LFP09/TC23LFP09_05deg.parquet,TC23LFP09_05deg.parquet,TC23LFP09,LFP,lithium-ion,5.0,,discharge,24,0.0175073875513005,2.977987360061085,3.29142338430886,1.4999552766099806,42.017400333308615,0.3134360242477747,0.052136778835463686,0.0576242247845083,0.005487445949044614
raw_CU_diffT/TC23LFP09/TC23LFP09_05deg.parquet,TC23LFP09_05deg.parquet,TC23LFP09,LFP,lithium-ion,5.0,,discharge,25,0.0175073514813883,2.976776119535426,3.29008827602294,1.499918671914544,42.017292999778874,0.31331215648751387,0.05211546580610986,0.0576007318531285,0.0054852660470186415
raw_CU_diffT/TC23LFP09/TC23LFP09_05deg.parquet,TC23LFP09_05deg.parquet,TC23LFP09,LFP,lithium-ion,5.0,,discharge,26,0.0175073387755309,2.9753468157859224,3.28875316773702,1.4999971491265995,42.01738099992508,0.3134063519510977,0.05209040467866127,0.05757731585667241,0.005486911178011138
raw_CU_diffT/TC23LFP09/TC23LFP09_05deg.parquet,TC23LFP09_05deg.parquet,TC23LFP09,LFP,lithium-ion,5.0,,discharge,27,0.017507438355887,2.9738702954397045,3.28741805945109,1.4999266666603723,42.0175763333682,0.3135477640113855,0.05206485087581409,0.057554269025869624,0.005489418150055533
raw_CU_diffT/TC23LFP09/TC23LFP09_05deg.parquet,TC23LFP09_05deg.parquet,TC23LFP09,LFP,lithium-ion,5.0,,discharge,28,0.0175072351201104,2.972613834536687,3.28608295116517,1.500001750039539,42.01707966660615,0.3134691166284833,0.052042249322526726,0.05753022685023489,0.005487977527708167
raw_CU_diffT/TC23LFP09/TC23LFP09_05deg.parquet,TC23LFP09_05deg.parquet,TC23LFP09,LFP,lithium-ion,5.0,,discharge,29,0.0175072675127174,2.9705980375179837,3.28455711312412,1.499875620087514,42.017181333503686,0.3139590756061361,0.05200705451558066,0.05750362004026275,0.005496565524682091
raw_CU_diffT/TC23LFP09/TC23LFP09_05deg.parquet,TC23LFP09_05deg.parquet,TC23LFP09,LFP,lithium-ion,5.0,,discharge,30,0.0175067825112108,2.9685377188108544,3.28341273459333,1.499945970220194,42.01600799988955,0.31487501578247556,0.05196954421954747,0.05748199263906534,0.005512448419517868
raw_CU_diffT/TC23LFP09/TC23LFP09_05deg.parquet,TC23LFP09_05deg.parquet,TC23LFP09,LFP,lithium-ion,5.0,,discharge,31,0.0175073248448706,2.966708789115226,3.28188689655227,1.4999862249498168,42.01732500013895,0.31517810743704366,0.05193913449117297,0.05745706000206482,0.00551792551089185
raw_CU_diffT/TC23LFP09/TC23LFP09_05deg.parquet,TC23LFP09_05deg.parquet,TC23LFP09,LFP,lithium-ion,5.0,,discharge,32,0.0175072849825421,2.964655494530313,3.28055178826635,1.4999393439087008,42.01721033360809,0.3158962937360368,0.05190306861780148,0.0574335550571671,0.005530486439365621
raw_CU_diffT/TC23LFP09/TC23LFP09_05deg.parquet,TC23LFP09_05deg.parquet,TC23LFP09,LFP,lithium-ion,5.0,,discharge,33,0.0175069314086529,2.9623877767682085,3.27921667998043,1.4999430954894721,42.01635933323996,0.31682890321222157,0.051862319613712786,0.05740902149052787,0.005546701876815087
raw_CU_diffT/TC23LFP09/TC23LFP09_05deg.parquet,TC23LFP09_05deg.parquet,TC23LFP09,LFP,lithium-ion,5.0,,discharge,34,0.0175068133132706,2.9603726888084556,3.27788157169451,1.4999042779982381,42.01607766671805,0.3175088828860546,0.05182669200067455,0.05738526073866581,0.005558568737991258
raw_CU_diffT/TC23LFP09/TC23LFP09_05deg.parquet,TC23LFP09_05deg.parquet,TC23LFP09,LFP,lithium-ion,5.0,,discharge,35,0.0175073796687121,2.958237100344964,3.27654646340858,1.4999985594757044,42.01742466649739,0.31830936306361624,0.051790980065809254,0.05736374293706991,0.005572762871260656
raw_CU_diffT/TC23LFP09/TC23LFP09_05deg.parquet,TC23LFP09_05deg.parquet,TC23LFP09,LFP,lithium-ion,5.0,,discharge,36,0.0175109793846511,2.955778914779197,3.27521135512266,1.499896554367468,42.02586799993878,0.31943244034346296,0.05175858364228491,0.05735215851992809,0.005593574877643177
raw_CU_diffT/TC23LFP09/TC23LFP09_05deg.parquet,TC23LFP09_05deg.parquet,TC23LFP09,LFP,lithium-ion,5.0,,discharge,37,0.0175142418700197,2.9533708338282842,3.27387624683674,1.4998700706370887,42.03372233337723,0.3205054130084557,0.051726051115530323,0.057339460439610974,0.005613409324080651
raw_CU_diffT/TC23LFP09/TC23LFP09_05deg.parquet,TC23LFP09_05deg.parquet,TC23LFP09,LFP,lithium-ion,5.0,,discharge,38,0.0175069280839266,2.951215953097252,3.27235040879569,1.4998686388575342,42.016164333501365,0.3211344556984379,0.05166672545101049,0.057288803272193954,0.005622077821183465
raw_CU_diffT/TC23LFP09/TC23LFP09_05deg.parquet,TC23LFP09_05deg.parquet,TC23LFP09,LFP,lithium-ion,5.0,,discharge,39,0.017506806972696,2.949125116481818,3.27120603026489,1.49992859552812,42.01600333326496,0.322080913783072,0.05162976415257679,0.05726837253976658,0.0056386083871897835
raw_CU_diffT/TC23LFP09/TC23LFP09_05deg.parquet,TC23LFP09_05deg.parquet,TC23LFP09,LFP,lithium-ion,5.0,,discharge,40,0.0175072067835201,2.946594293699545,3.26968019222384,1.4999799549155965,42.017014333454426,0.32308589852429526,0.05158663560693829,0.05724296724124252,0.005656331634304228
raw_CU_diffT/TC23LFP09/TC23LFP09_05deg.parquet,TC23LFP09_05deg.parquet,TC23LFP09,LFP,lithium-ion,5.0,,discharge,41,0.0175073920000869,2.9441347272688603,3.26834508393792,1.5000054153035833,42.01748133340152,0.3242103566690595,0.05154412077136487,0.05722019857605808,0.005676077804693216
raw_CU_diffT/TC23LFP09/TC23LFP09_05deg.parquet,TC23LFP09_05deg.parquet,TC23LFP09,LFP,lithium-ion,5.0,,discharge,42,0.0175071969192101,2.941750136781122,3.267009975652,1.4998677363625834,42.01700733357575,0.32525983887087806,0.051501798931740346,0.057196186980763356,0.0056943880490230095
raw_CU_diffT/TC23LFP09/TC23LFP09_05deg.parquet,TC23LFP09_05deg.parquet,TC23LFP09,LFP,lithium-ion,5.0,,discharge,43,0.0175073500486559,2.938958517811367,3.26567486736607,1.4999791434657217,42.01732866669772,0.32671634955470275,0.05145337554980251,0.05717331304807571,0.005719937498273202
raw_CU_diffT/TC23LFP09/TC23LFP09_05deg.parquet,TC23LFP09_05deg.parquet,TC23LFP09,LFP,lithium-ion,5.0,,discharge,44,0.0175073606508022,2.9363601735869125,3.26414902932502,1.499923919328916,42.017420333169866,0.32778885573810745,0.05140791655963823,0.05714663427435905,0.0057387177147208215
raw_CU_diffT/TC23LFP09/TC23LFP09_05deg.parquet,TC23LFP09_05deg.parquet,TC23LFP09,LFP,lithium-ion,5.0,,discharge,45,0.0175072940642288,2.9334094547524736,3.2628139210391,1.4998701955937375,42.01721733313752,0.32940446628662645,0.05135606193514062,0.05712304279249093,0.005766980857350314
raw_CU_diffT/TC23LFP09/TC23LFP09_05deg.parquet,TC23LFP09_05deg.parquet,TC23LFP09,LFP,lithium-ion,5.0,,discharge,46,0.0175071996596333,2.930828796213942,3.26109735324291,1.499965274035364,42.0170039999648,0.33026855702896807,0.0513106049035202,0.05709268247272533,0.005782077569205131
raw_CU_diffT/TC23LFP09/TC23LFP09_05deg.parquet,TC23LFP09_05deg.parquet,TC23LFP09,LFP,lithium-ion,5.0,,discharge,47,0.0175068941332997,2.9275986078830627,3.25957151520186,1.5000033322630022,42.016318999929354,0.33197290731879736,0.05125315889300436,0.05706497343655826,0.005811814543553902
raw_CU_diffT/TC23LFP09/TC23LFP09_05deg.parquet,TC23LFP09_05deg.parquet,TC23LFP09,LFP,lithium-ion,5.0,,discharge,48,0.0175073272722153,2.924340736221702,3.25785494740567,1.4998671803017873,42.01732433313737,0.33351421118396773,0.05119739032450437,0.05703633276963682,0.0058389424451324515
raw_CU_diffT/TC23LFP09/TC23LFP09_05deg.parquet,TC23LFP09_05deg.parquet,TC23LFP09,LFP,lithium-ion,5.0,,discharge,49,0.0175113771569191,2.920920386174766,3.25632910936462,1.4999242108966668,42.026963000011165,0.33540872318985393,0.051149338527640115,0.05702280718113833,0.005873468653498214
raw_CU_diffT/TC23LFP09/TC23LFP09_05deg.parquet,TC23LFP09_05deg.parquet,TC23LFP09,LFP,lithium-ion,5.0,,discharge,50,0.0175117933690746,2.917413194509689,3.2544218118133,1.4998897115938636,42.02791233337484,0.33700861730361087,0.051089137034465514,0.05699076230428388,0.00590162526981837
raw_CU_diffT/TC23LFP09/TC23LFP09_05deg.parquet,TC23LFP09_05deg.parquet,TC23LFP09,LFP,lithium-ion,5.0,,discharge,51,0.0175087788503996,2.9138661113639555,3.25270524401711,1.4999549596051827,42.020705000148155,0.33883913265315435,0.05101823734354535,0.05695089678303064,0.005932659439485288
raw_CU_diffT/TC23LFP09/TC23LFP09_05deg.parquet,TC23LFP09_05deg.parquet,TC23LFP09,LFP,lithium-ion,5.0,,discharge,52,0.0175091435568253,2.9099786972338233,3.2507979464658,1.4998960881568069,42.021637333207764,0.3408192492319766,0.05095123475717048,0.056918687918902575,0.0059674531617320975
raw_CU_diffT/TC23LFP09/TC23LFP09_05deg.parquet,TC23LFP09_05deg.parquet,TC23LFP09,LFP,lithium-ion,5.0,,discharge,53,0.0175076448131384,2.9059811665655717,3.24889064891448,1.4999510741818625,42.01803766656667,0.3429094823489085,0.05087688609789961,0.05688042351792145,0.00600353742002184
raw_CU_diffT/TC23LFP09/TC23LFP09_05deg.parquet,TC23LFP09_05deg.parquet,TC23LFP09,LFP,lithium-ion,5.0,,discharge,54,0.0175075968612148,2.902051404888806,3.24698335136316,1.499932218982392,42.017869000090286,0.3449319464743539,0.050807946067315264,0.05684687553074238,0.0060389294634271146
raw_CU_diffT/TC23LFP09/TC23LFP09_05deg.parquet,TC23LFP09_05deg.parquet,TC23LFP09,LFP,lithium-ion,5.0,,discharge,55,0.0175086438041467,2.8976231949940434,3.24488532405671,1.499945749855439,42.020441333646886,0.3472621290626665,0.050733452399784225,0.056813541324212076,0.006080088924427851
raw_CU_diffT/TC23LFP09/TC23LFP09_05deg.parquet,TC23LFP09_05deg.parquet,TC23LFP09,LFP,lithium-ion,5.0,,discharge,56,0.0175090387032564,2.892809132591135,3.24278729675026,1.4998825856750675,42.02142333332449,0.34997816415912464,0.050650307063671754,0.05677808828522849,0.006127781221556737
raw_CU_diffT/TC23LFP09/TC23LFP09_05deg.parquet,TC23LFP09_05deg.parquet,TC23LFP09,LFP,lithium-ion,5.0,,discharge,57,0.0175073366688637,2.8877340958577786,3.24068926944381,1.4999415703359875,42.017393333197106,0.35295517358603146,0.05055653302633885,0.05673583807932673,0.006179305052987881
raw_CU_diffT/TC23LFP09/TC23LFP09_05deg.parquet,TC23LFP09_05deg.parquet,TC23LFP09,LFP,lithium-ion,5.0,,discharge,58,0.0175067889890488,2.8823030619699526,3.23840051238223,1.4999488599231394,42.01610233320389,0.35609745041227736,0.05045987150839721,0.05669399443230321,0.006234122923906002
raw_CU_diffT/TC23LFP09/TC23LFP09_05deg.parquet,TC23LFP09_05deg.parquet,TC23LFP09,LFP,lithium-ion,5.0,,discharge,59,0.0175073566566037,2.876924859501198,3.23611175532065,1.49995864802688,42.01743666670518,0.3591868958194522,0.05036734958953697,0.05665576268102647,0.006288413091489503
raw_CU_diffT/TC23LFP09/TC23LFP09_05deg.parquet,TC23LFP09_05deg.parquet,TC23LFP09,LFP,lithium-ion,5.0,,discharge,60,0.0175067679359551,2.8708640753565047,3.23344153874881,1.4999115711900355,42.015997333452106,0.36257746339230534,0.05025955114293665,0.05660711065335299,0.006347559510416344
raw_CU_diffT/TC23LFP09/TC23LFP09_05deg.parquet,TC23LFP09_05deg.parquet,TC23LFP09,LFP,lithium-ion,5.0,,discharge,61,0.0175080640020089,2.8647657792341303,3.23115278168722,1.4999363229029687,42.01910333352862,0.36638700245308975,0.050156502613596055,0.05657122970204894,0.006414727088452886
raw_CU_diffT/TC23LFP09/TC23LFP09_05deg.parquet,TC23LFP09_05deg.parquet,TC23LFP09,LFP,lithium-ion,5.0,,discharge,62,0.0175096660222137,2.857960200008037,3.22867329487051,1.4999292024085968,42.02286466676742,0.37071309486247284,0.0500419286069198,0.05653299108802292,0.0064910624811031215
raw_CU_diffT/TC23LFP09/TC23LFP09_05deg.parquet,TC23LFP09_05deg.parquet,TC23LFP09,LFP,lithium-ion,5.0,,discharge,63,0.0175073781908888,2.850995000790529,3.22638453780893,1.4999384854581588,42.017407666600775,0.37538953701840105,0.0499134476991731,0.0564855342926569,0.006572086593483802
raw_CU_diffT/TC23LFP09/TC23LFP09_05deg.parquet,TC23LFP09_05deg.parquet,TC23LFP09,LFP,lithium-ion,5.0,,discharge,64,0.0175068455379051,2.843503800635989,3.22390505099222,1.4999203178987162,42.01615766668692,0.38040125035623085,0.04978078182418036,0.056440407756592856,0.006659625932412497
raw_CU_diffT/TC23LFP09/TC23LFP09_05deg.parquet,TC23LFP09_05deg.parquet,TC23LFP09,LFP,lithium-ion,5.0,,discharge,65,0.0175111991771143,2.8355784477678725,3.22180702368577,1.499929432512647,42.026604666840285,0.3862285759178974,0.04965437898119581,0.056417704501987326,0.006763325520791515
raw_CU_diffT/TC23LFP09/TC23LFP09_05deg.parquet,TC23LFP09_05deg.parquet,TC23LFP09,LFP,lithium-ion,5.0,,discharge,66,0.0175069400272369,2.8273627880426018,3.21970899637932,1.4999318757814089,42.01632433338091,0.3923462083367184,0.04949847076550314,0.05636725230476786,0.006868781539264721
raw_CU_diffT/TC23LFP09/TC23LFP09_05deg.parquet,TC23LFP09_05deg.parquet,TC23LFP09,LFP,lithium-ion,5.0,,discharge,67,0.0175072324938501,2.8186657180645023,3.21742023931774,1.4999613656217536,42.01705133350333,0.39875452125323774,0.04934703604860018,0.05632812416015451,0.006981088111554325
raw_CU_diffT/TC23LFP09/TC23LFP09_05deg.parquet,TC23LFP09_05deg.parquet,TC23LFP09,LFP,lithium-ion,5.0,,discharge,68,0.0175069357213145,2.8094185860050764,3.21551294176642,1.4999320184909966,42.016322333482094,0.40609435576134345,0.049184310599457146,0.056293778382559605,0.007109467783102459
raw_CU_diffT/TC23LFP09/TC23LFP09_05deg.parquet,TC23LFP09_05deg.parquet,TC23LFP09,LFP,lithium-ion,5.0,,discharge,69,0.0175069238255803,2.799685261463943,3.2136056442151,1.4999219838984246,42.01633199991193,0.41392038275115706,0.049013876608049116,0.05626034921872866,0.0072464726106795455
raw_CU_diffT/TC23LFP09/TC23LFP09_05deg.parquet,TC23LFP09_05deg.parquet,TC23LFP09,LFP,lithium-ion,5.0,,discharge,70,0.0175067973323971,2.7897796205410454,3.21150761690865,1.4999753435958472,42.01600466662785,0.4217279963676046,0.04884010641886377,0.056223212980669325,0.007383106561805554
raw_CU_diffT/TC23LFP09/TC23LFP09_05deg.parquet,TC23LFP09_05deg.parquet,TC23LFP09,LFP,lithium-ion,5.0,,discharge,71,0.0175072936913577,2.7787915768461695,3.20960031935733,1.4999093268231483,42.01726233353838,0.4308087425111604,0.04864912024291686,0.056191415422864245,0.007542295179947388
raw_CU_diffT/TC23LFP09/TC23LFP09_05deg.parquet,TC23LFP09_05deg.parquet,TC23LFP09,LFP,lithium-ion,5.0,,discharge,72,0.0175074290623336,2.767391351369424,3.20769302180602,1.4999639929686466,42.017549333453644,0.44030167043659585,0.048449907771815716,0.05615845803301141,0.007708550261195692
raw_CU_diffT/TC23LFP09/TC23LFP09_05deg.parquet,TC23LFP09_05deg.parquet,TC23LFP09,LFP,lithium-ion,5.0,,discharge,73,0.0175073168784101,2.7609964503395354,3.20616718376496,1.4999442025574332,42.01725999999326,0.44517073342542446,0.04833763975625972,0.05613138485133286,0.007793745095073135
raw_CU_diffT/TC23LFP09/TC23LFP09_05deg.parquet,TC23LFP09_05deg.parquet,TC23LFP09,LFP,lithium-ion,5.0,,discharge,74,0.0175069055703926,2.7555113181662314,3.20425988621365,1.4998432581845305,42.016306666715536,0.4487485680474186,0.04824047644528426,0.05609667525093931,0.007856198805655051
raw_CU_diffT/TC23LFP09/TC23LFP09_05deg.parquet,TC23LFP09_05deg.parquet,TC23LFP09,LFP,lithium-ion,5.0,,discharge,75,0.017507349998,2.7372575941589323,3.2015896696418,1.4999492162259858,42.0174443332362,0.4643320754828677,0.04792212673562387,0.05605135089640019,0.00812922416077632
raw_CU_diffT/TC23LFP09/TC23LFP09_05deg.parquet,TC23LFP09_05deg.parquet,TC23LFP09,LFP,lithium-ion,5.0,,discharge,76,0.0175073141862033,2.7146797081332616,3.19853799355969,1.4999277991029258,42.017281999927945,0.4838582854264284,0.047526750565199685,0.055997809589757794,0.008471059024558109
raw_CU_diffT/TC23LFP09/TC23LFP09_05deg.parquet,TC23LFP09_05deg.parquet,TC23LFP09,LFP,lithium-ion,5.0,,discharge,77,0.017506855515324,2.697809246161956,3.19548631747758,1.4999871167584786,42.01610966643784,0.497677071315624,0.04723015668046252,0.055942917261274754,0.008712760580812232
raw_CU_diffT/TC23LFP09/TC23LFP09_05deg.parquet,TC23LFP09_05deg.parquet,TC23LFP09,LFP,lithium-ion,5.0,,discharge,78,0.0175069440175954,2.6831846834739945,3.19205318188521,1.4999740282319192,42.01640899985796,0.5088684984112155,0.04697436404244866,0.05588309635645164,0.008908732314002979
raw_CU_diffT/TC23LFP09/TC23LFP09_05deg.parquet,TC23LFP09_05deg.parquet,TC23LFP09,LFP,lithium-ion,5.0,,discharge,79,0.0175073482072794,2.6676797461358412,3.18804785702745,1.4998818446748858,42.01736766658723,0.5203681108916087,0.046703998221106886,0.055814263934450464,0.009110265713343578
raw_CU_diffT/TC23LFP09/TC23LFP09_05deg.parquet,TC23LFP09_05deg.parquet,TC23LFP09,LFP,lithium-ion,5.0,,discharge,80,0.0175140490988091,2.651437223656533,3.18327961314915,1.4998850228913567,42.033318999863695,0.531842389492617,0.0464374017175306,0.05575211543993225,0.009314713722401648
raw_CU_diffT/TC23LFP09/TC23LFP09_05deg.parquet,TC23LFP09_05deg.parquet,TC23LFP09,LFP,lithium-ion,5.0,,discharge,81,0.0175139285858644,2.6345957263574156,3.17774845025033,1.499879686836943,42.032977999944706,0.5431527238929146,0.046142121404047325,0.05565485942152555,0.009512738017478227
raw_CU_diffT/TC23LFP09/TC23LFP09_05deg.parquet,TC23LFP09_05deg.parquet,TC23LFP09,LFP,lithium-ion,5.0,,discharge,82,0.0175107225734248,2.6168343366417894,3.17164509808611,1.4998720296001293,42.025301999994554,0.5548107614443207,0.045822660089546496,0.05553779741394856,0.009715137324402066
raw_CU_diffT/TC23LFP09/TC23LFP09_05deg.parquet,TC23LFP09_05deg.parquet,TC23LFP09,LFP,lithium-ion,5.0,,discharge,83,0.0175147646791349,2.5978327474633365,3.16477882690137,1.499873474722448,42.03507499990519,0.5669460794380337,0.04550042924757082,0.0554303564146861,0.009929927167115278
raw_CU_diffT/TC23LFP09/TC23LFP09_05deg.parquet,TC23LFP09_05deg.parquet,TC23LFP09,LFP,lithium-ion,5.0,,discharge,84,0.0175100226400786,2.5776011210948813,3.15676817718584,1.4998754652487736,42.02364533330547,0.5791670560909585,0.045133853987463356,0.05527508225200371,0.010141228264540357
raw_CU_diffT/TC23LFP09/TC23LFP09_05deg.parquet,TC23LFP09_05deg.parquet,TC23LFP09,LFP,lithium-ion,5.0,,discharge,85,0.0175107944078782,2.5559987334935026,3.14761314893951,1.4998660160451553,42.02545499999542,0.5916144154460072,0.04475756832900179,0.05511720672661386,0.010359638397612073
raw_CU_diffT/TC23LFP09/TC23LFP09_05deg.parquet,TC23LFP09_05deg.parquet,TC23LFP09,LFP,lithium-ion,5.0,,discharge,86,0.0175107306657302,2.5329926550365984,3.13712301240726,1.4998796627350597,42.02527433360228,0.6041303573706616,0.04435455216061872,0.0549333161355277,0.010578763974908985
raw_CU_diffT/TC23LFP09/TC23LFP09_05deg.parquet,TC23LFP09_05deg.parquet,TC23LFP09,LFP,lithium-ion,5.0,,discharge,87,0.0175147777227669,2.5082307700896602,3.1247255783237,1.499887657529742,42.035061666567344,0.6164948082340396,0.04393110441552485,0.054728873948983854,0.010797769533459005
raw_CU_diffT/TC23LFP09/TC23LFP09_05deg.parquet,TC23LFP09_05deg.parquet,TC23LFP09,LFP,lithium-ion,5.0,,discharge,88,0.0175142421246766,2.4809607659451203,3.11023011693369,1.4998766698510473,42.033782333135605,0.6292693509885696,0.043452147556585954,0.05447332333143787,0.011021175774851913
raw_CU_diffT/TC23LFP09/TC23LFP09_05deg.parquet,TC23LFP09_05deg.parquet,TC23LFP09,LFP,lithium-ion,5.0,,discharge,89,0.0175108719601404,2.451208795166186,3.09306443897183,1.4998654306393222,42.025666333327536,0.641855643805644,0.0429228033597251,0.05416225535529921,0.011239451995574114
raw_CU_diffT/TC23LFP09/TC23LFP09_05deg.parquet,TC23LFP09_05deg.parquet,TC23LFP09,LFP,lithium-ion,5.0,,discharge,90,0.0175099484676706,2.4181411001116517,3.07265635517273,1.499879527296948,42.02342766686343,0.6545152550610784,0.042341526050511315,0.05380205443793508,0.011460528387423764
raw_CU_diffT/TC23LFP09/TC23LFP09_05deg.parquet,TC23LFP09_05deg.parquet,TC23LFP09,LFP,lithium-ion,5.0,,discharge,91,0.0175142361220572,2.380327966928954,3.04767075725047,1.4998685396453866,42.033743666659575,0.6673427903215159,0.04168962606073007,0.053377625264773604,0.011687999204043537
raw_CU_diffT/TC23LFP09/TC23LFP09_05deg.parquet,TC23LFP09_05deg.parquet,TC23LFP09,LFP,lithium-ion,5.0,,discharge,92,0.0175106540576123,2.33678215549792,3.01677253691912,1.4998598562348742,42.02511699992465,0.6799903814212,0.04091858393292567,0.052825660264496144,0.011907076331570475
raw_CU_diffT/TC23LFP09/TC23LFP09_05deg.parquet,TC23LFP09_05deg.parquet,TC23LFP09,LFP,lithium-ion,5.0,,discharge,93,0.0175142627156674,2.2849607706006254,2.97633782883119,1.4998781394225893,42.03380800009472,0.6913770582305645,0.04001940323129318,0.05212836266472857,0.012108959433435387
raw_CU_diffT/TC23LFP09/TC23LFP09_05deg.parquet,TC23LFP09_05deg.parquet,TC23LFP09,LFP,lithium-ion,5.0,,discharge,94,0.0157830408739997,2.246504164839672,2.93094414710983,1.4998664830059671,37.878896333510056,0.6844399822701579,0.035456667057275106,0.04625921127324464,0.010802544215969531
raw_CU_diffT/TC23LFP09/TC23LFP09_05deg.parquet,TC23LFP09_05deg.parquet,TC23LFP09,LFP,lithium-ion,5.0,,discharge,95,0.012030281000977,2.244155447402522,2.893561115104,1.4997988060256668,28.872176666744053,0.6494056677014783,0.026997820642125598,0.034810353308201473,0.007812532666075876
raw_CU_diffT/TC23LFP09/TC23LFP09_05deg.parquet,TC23LFP09_05deg.parquet,TC23LFP09,LFP,lithium-ion,5.0,,discharge,96,0.0096631868489154,2.238298888484038,2.85827611040462,1.4998097035587226,23.191217999963555,0.6199772219205824,0.021629100383140913,0.02762005612063099,0.005990955737490075
raw_CU_diffT/TC23LFP09/TC23LFP09_05deg.parquet,TC23LFP09_05deg.parquet,TC23LFP09,LFP,lithium-ion,5.0,,discharge,97,0.0079148086477435,2.2302854217836705,2.82489840325657,1.4995972769647978,18.994955000060145,0.5946129814728995,0.017652282343269654,0.022358530311091907,0.004706247967822253
raw_CU_diffT/TC23LFP09/TC23LFP09_05deg.parquet,TC23LFP09_05deg.parquet,TC23LFP09,LFP,lithium-ion,5.0,,discharge,98,0.006488049414508,2.221909091187932,2.79361872341496,1.4994700019557043,15.570738333335612,0.5717096322270279,0.014415855978171865,0.018125136322811018,0.003709280344639153
raw_CU_diffT/TC23LFP09/TC23LFP09_05deg.parquet,TC23LFP09_05deg.parquet,TC23LFP09,LFP,lithium-ion,5.0,,discharge,99,0.0053238869186205,2.2137118526984314,2.76481853039006,1.4993868325405681,12.776661666634027,0.5511066776916285,0.01178555157417633,0.014719581206303194,0.002934029632126864
raw_CU_diffT/TC23LFP09/TC23LFP09_05deg.parquet,TC23LFP09_05deg.parquet,TC23LFP09,LFP,lithium-ion,5.0,,discharge,100,0.0043523872255438,2.205854811119079,2.73830709442674,1.4992981787538548,10.445063000021037,0.532452283307661,0.009600734301319011,0.011918172817398903,0.002317438516079892
raw_CU_diffT/TC23LFP09/TC23LFP09_05deg.parquet,TC23LFP09_05deg.parquet,TC23LFP09,LFP,lithium-ion,5.0,,discharge,101,0.0035364138817728,2.1984300514114468,2.71427514528014,1.4990683481881468,8.48674200027017,0.5158450938686934,0.007774558551917931,0.009598800302719571,0.0018242417508016404
raw_CU_diffT/TC23LFP09/TC23LFP09_05deg.parquet,TC23LFP09_05deg.parquet,TC23LFP09,LFP,lithium-ion,5.0,,discharge,102,0.0028542848935887,2.1911534296790722,2.69253195319512,1.4988737715120124,6.84965000016382,0.5013785235160477,0.006254176133868045,0.0076852532795097074,0.0014310771456416621
raw_CU_diffT/TC23LFP09/TC23LFP09_05deg.parquet,TC23LFP09_05deg.parquet,TC23LFP09,LFP,lithium-ion,5.0,,discharge,103,0.0022841762046123,2.1848196635533297,2.67250532890629,1.4985939685030254,5.481417666596826,0.4876856653529602,0.0049905130868575665,0.006104473078987316,0.0011139599921297493
raw_CU_diffT/TC23LFP09/TC23LFP09_05deg.parquet,TC23LFP09_05deg.parquet,TC23LFP09,LFP,lithium-ion,5.0,,discharge,104,0.0018225603103106,2.1788223601666505,2.65419527241364,1.49823160383805,4.373509333294351,0.47537291224698963,0.003971035156857004,0.004837430959315131,0.0008663958024581267
raw_CU_diffT/TC23LFP09/TC23LFP09_05deg.parquet,TC23LFP09_05deg.parquet,TC23LFP09,LFP,lithium-ion,5.0,,charge,0,0.0175170961627017,3.331420287867407,2.95631120454235,1.4996859536989104,42.04230299999472,0.37510908332505677,0.05835680954094874,0.05178598765684084,-0.0065708218841079025
raw_CU_diffT/TC23LFP09/TC23LFP09_05deg.parquet,TC23LFP09_05deg.parquet,TC23LFP09,LFP,lithium-ion,5.0,,charge,1,0.0175150769137259,3.435703709805515,3.05873308304811,1.4998145140435089,42.03670799988322,0.3769706267574051,0.06017661473001701,0.0535739452081456,-0.006602669521871406
raw_CU_diffT/TC23LFP09/TC23LFP09_05deg.parquet,TC23LFP09_05deg.parquet,TC23LFP09,LFP,lithium-ion,5.0,,charge,2,0.0175137206241423,3.5001893620639635,3.12815871391607,1.4998073899127284,42.03350299980957,0.37203064814789366,0.06130133861878312,0.05478569778350233,-0.006515640835280792
raw_CU_diffT/TC23LFP09/TC23LFP09_05deg.parquet,TC23LFP09_05deg.parquet,TC23LFP09,LFP,lithium-ion,5.0,,charge,3,0.0175138178611237,3.5464383211969155,3.1811815858427,1.499805437247884,42.03375033312477,0.3652567353542153,0.06211167481315209,0.0557146348776097,-0.006397039935542394
raw_CU_diffT/TC23LFP09/TC23LFP09_05deg.parquet,TC23LFP09_05deg.parquet,TC23LFP09,LFP,lithium-ion,5.0,,charge,4,0.0175174379348817,3.580128249493767,3.21303345494971,1.499801916118062,42.04243333329214,0.367094794544057,0.06271467440942373,0.056284114129780065,-0.006430560279643664
raw_CU_diffT/TC23LFP09/TC23LFP09_05deg.parquet,TC23LFP09_05deg.parquet,TC23LFP09,LFP,lithium-ion,5.0,,charge,5,0.017512887343392,3.599646141599047,3.22409578074735,1.4998097675610722,42.03147433360573,0.375550360851697,0.0630401973538998,0.056463226192533814,-0.006576971161365991
raw_CU_diffT/TC23LFP09/TC23LFP09_05deg.parquet,TC23LFP09_05deg.parquet,TC23LFP09,LFP,lithium-ion,5.0,,charge,6,0.0175156177971843,3.610883019815159,3.23115278168722,1.4998108442720814,42.03811699990183,0.37973023812793905,0.06324684688542498,0.056595637168342226,-0.0066512097170827525
raw_CU_diffT/TC23LFP09/TC23LFP09_05deg.parquet,TC23LFP09_05deg.parquet,TC23LFP09,LFP,lithium-ion,5.0,,charge,7,0.0175206079108462,3.6193017615815486,3.23687467434118,1.4998063541946933,42.05007566680433,0.38242708724036856,0.06341236707570527,0.0567120120256798,-0.006700355050025475
raw_CU_diffT/TC23LFP09/TC23LFP09_05deg.parquet,TC23LFP09_05deg.parquet,TC23LFP09,LFP,lithium-ion,5.0,,charge,8,0.01355788372604,3.6190955837193015,3.24049853968868,1.49976451821261,32.539496000041254,0.37859704403062144,0.049067277117491155,0.043934302415501544,-0.005132974701989611
raw_CU_diffT/TC23LFP09/TC23LFP09_05deg.parquet,TC23LFP09_05deg.parquet,TC23LFP09,LFP,lithium-ion,5.0,,charge,9,0.0112755146475937,3.618753051029477,3.24316875626053,1.4997139003542552,27.06181433313759,0.37558429476894695,0.04080330303290726,0.03656839681583385,-0.004234906217073411
raw_CU_diffT/TC23LFP09/TC23LFP09_05deg.parquet,TC23LFP09_05deg.parquet,TC23LFP09,LFP,lithium-ion,5.0,,charge,10,0.0097965551627712,3.618364313771958,3.24545751332211,1.4996782608105848,23.512251999985892,0.3729068004498477,0.03544750559886974,0.0317943035576903,-0.003653202041179443
raw_CU_diffT/TC23LFP09/TC23LFP09_05deg.parquet,TC23LFP09_05deg.parquet,TC23LFP09,LFP,lithium-ion,5.0,,charge,11,0.0087466227618994,3.618087762043195,3.24774627038369,1.4996302010583222,20.992470999772195,0.3703414916595049,0.03164604877403667,0.028406811453411868,-0.0032392373206248035
raw_CU_diffT/TC23LFP09/TC23LFP09_05deg.parquet,TC23LFP09_05deg.parquet,TC23LFP09,LFP,lithium-ion,5.0,,charge,12,0.0079554283966528,3.617818565861881,3.24946283817987,1.4996169105483135,19.09360500011826,0.3683557276820113,0.028781296552795314,0.02585086893672414,-0.002930427616071176
raw_CU_diffT/TC23LFP09/TC23LFP09_05deg.parquet,TC23LFP09_05deg.parquet,TC23LFP09,LFP,lithium-ion,5.0,,charge,13,0.0073763518928108,3.617779369356128,3.25098867622093,1.4995297452049685,17.703855333384126,0.3667906931351981,0.026686013698921936,0.023980436475348733,-0.0027055772235732023
raw_CU_diffT/TC23LFP09/TC23LFP09_05deg.parquet,TC23LFP09_05deg.parquet,TC23LFP09,LFP,lithium-ion,5.0,,charge,14,0.0084420541184616,3.6181843354226486,3.25365889279277,1.4996327645575571,20.26142466661986,0.3645254426298785,0.03054490797020802,0.027467564455970418,-0.0030773435142376036
raw_CU_diffT/TC23LFP09/TC23LFP09_05deg.parquet,TC23LFP09_05deg.parquet,TC23LFP09,LFP,lithium-ion,5.0,,charge,15,0.0077347431109656,3.617832542318197,3.25594764985435,1.4995928908918061,18.563898666587193,0.36188489246384714,0.027983005333322836,0.025183918654375567,-0.002799086678947269
raw_CU_diffT/TC23LFP09/TC23LFP09_05deg.parquet,TC23LFP09_05deg.parquet,TC23LFP09,LFP,lithium-ion,5.0,,charge,16,0.0056917017992272,3.61678995996539,3.25671056887488,1.4994458800764516,13.660607666883152,0.36007939109051,0.020585689922561882,0.01853622540442739,-0.002049464518134491
raw_CU_diffT/TC23LFP09/TC23LFP09_05deg.parquet,TC23LFP09_05deg.parquet,TC23LFP09,LFP,lithium-ion,5.0,,charge,17,0.0050181725566106,3.6161907610581174,3.25728275814028,1.499373373044058,12.044159000273794,0.35890800291783753,0.018146669236610645,0.016345606946020434,-0.0018010622905902107
raw_CU_diffT/TC23LFP09/TC23LFP09_05deg.parquet,TC23LFP09_05deg.parquet,TC23LFP09,LFP,lithium-ion,5.0,,charge,18,0.0048882272383541,3.6158082144337573,3.25823640691593,1.4993878168459158,11.732300333271269,0.35757180751782736,0.017674892202459595,0.015926999953283442,-0.0017478922491761528
raw_CU_diffT/TC23LFP09/TC23LFP09_05deg.parquet,TC23LFP09_05deg.parquet,TC23LFP09,LFP,lithium-ion,5.0,,charge,19,0.0048505393966476,3.6159414767271603,3.25938078544673,1.4993455321630746,11.641879666480236,0.3565606912804302,0.017539266588837192,0.015809754908485563,-0.0017295116803516287
raw_CU_diffT/TC23LFP09/TC23LFP09_05deg.parquet,TC23LFP09_05deg.parquet,TC23LFP09,LFP,lithium-ion,5.0,,charge,20,0.0047558281909455,3.6156758784105048,3.26033443422238,1.4993772902222908,11.414501333259977,0.35534144418812463,0.017195533271866313,0.015505590414185142,-0.0016899428576811707
raw_CU_diffT/TC23LFP09/TC23LFP09_05deg.parquet,TC23LFP09_05deg.parquet,TC23LFP09,LFP,lithium-ion,5.0,,charge,21,0.0046301883251308,3.6157218268117526,3.26128808299804,1.4993323721610459,11.112977666547522,0.3544337438137126,0.016741472989424386,0.015100378006785733,-0.0016410949826386537
raw_CU_diffT/TC23LFP09/TC23LFP09_05deg.parquet,TC23LFP09_05deg.parquet,TC23LFP09,LFP,lithium-ion,5.0,,charge,22,0.0044741990566129,3.615298316432376,3.2622417317737,1.4993593459176122,10.738651666673832,0.3530565846586762,0.01617556431675594,0.014595918878745121,-0.0015796454380108196
raw_CU_diffT/TC23LFP09/TC23LFP09_05deg.parquet,TC23LFP09_05deg.parquet,TC23LFP09,LFP,lithium-ion,5.0,,charge,23,0.0043764462263347,3.6153438631778325,3.26338611030449,1.4993048044364974,10.504045666835736,0.3519577528733424,0.015822358006906942,0.014282033827515162,-0.0015403241793917801
raw_CU_diffT/TC23LFP09/TC23LFP09_05deg.parquet,TC23LFP09_05deg.parquet,TC23LFP09,LFP,lithium-ion,5.0,,charge,24,0.0042116850582056,3.615021424850662,3.26433975908015,1.4993102616101908,10.108597666665446,0.35068166577051185,0.01522533172013665,0.013748370988224335,-0.0014769607319123149
raw_CU_diffT/TC23LFP09/TC23LFP09_05deg.parquet,TC23LFP09_05deg.parquet,TC23LFP09,LFP,lithium-ion,5.0,,charge,25,0.0040859082350331,3.6146896144450893,3.26529340785581,1.4993729026139588,9.806661000009626,0.3493962065892795,0.014769290062749811,0.013341689224957348,-0.0014276008377924632
raw_CU_diffT/TC23LFP09/TC23LFP09_05deg.parquet,TC23LFP09_05deg.parquet,TC23LFP09,LFP,lithium-ion,5.0,,charge,26,0.0039334114306176,3.6145629515944657,3.26624705663147,1.499242915326317,9.440710333525203,0.34831589496299564,0.014217563230488563,0.012847493507775316,-0.0013700697227132467
raw_CU_diffT/TC23LFP09/TC23LFP09_05deg.parquet,TC23LFP09_05deg.parquet,TC23LFP09,LFP,lithium-ion,5.0,,charge,27,0.0038207524213871,3.614310510079417,3.267009975652,1.4992731724053023,9.170295333489776,0.34730053442741715,0.013809385633030778,0.012482436275168188,-0.0013269493578625894
raw_CU_diffT/TC23LFP09/TC23LFP09_05deg.parquet,TC23LFP09_05deg.parquet,TC23LFP09,LFP,lithium-ion,5.0,,charge,28,0.0036942331768646,3.614132135774375,3.26796362442765,1.4992224498441205,8.866675666766241,0.346168511346725,0.013351446841550211,0.01207261964214731,-0.0012788271994029002
raw_CU_diffT/TC23LFP09/TC23LFP09_05deg.parquet,TC23LFP09_05deg.parquet,TC23LFP09,LFP,lithium-ion,5.0,,charge,29,0.003591674556682,3.613798399487374,3.26872654344818,1.4991942525906665,8.620617666572798,0.3450718560391941,0.012979587764416935,0.011740201958853927,-0.0012393858055630078
raw_CU_diffT/TC23LFP09/TC23LFP09_05deg.parquet,TC23LFP09_05deg.parquet,TC23LFP09,LFP,lithium-ion,5.0,,charge,30,0.0034920604000317,3.6135963201847145,3.26948946246871,1.4992418237231144,8.38145566440653,0.34410685771600447,0.012618896611417314,0.01141725468020791,-0.0012016419312094028
raw_CU_diffT/TC23LFP09/TC23LFP09_05deg.parquet,TC23LFP09_05deg.parquet,TC23LFP09,LFP,lithium-ion,5.0,,charge,31,0.0034030228229491,3.613490439489539,3.27025238148924,1.4991293799080063,8.16777666361304,0.34323805800029916,0.012296790436091274,0.01112874349101153,-0.0011680469450797443
raw_CU_diffT/TC23LFP09/TC23LFP09_05deg.parquet,TC23LFP09_05deg.parquet,TC23LFP09,LFP,lithium-ion,5.0,,charge,32,0.0033131213227529,3.61330365300986,3.27120603026489,1.499150368337923,7.952068000799045,0.34209762274497013,0.011971313378367912,0.010837902449988475,-0.0011334109283794372
