Repository: DNV007/delivered-energy-decomposition

# Three-term energy accounting for a cold commercial sodium-ion 18650 cell

This repository holds the analysis code and the derived data behind a reanalysis
of a public commercial-cell archive. No new measurements were made. The
manuscript reporting the work is not distributed here; what is here is
everything needed to regenerate its numbers from the raw archive and to check
them.

**Source data.** Droese, D., Schlösser, A., Otto, M. *Dataset: Evaluation of
Commercial Sodium-Ion Batteries by State-of-the-Art Lithium-Ion Battery
Configurations.* Technische Universität Berlin, DepositOnce, 2025.
DOI [10.14279/depositonce-25036](https://doi.org/10.14279/depositonce-25036),
CC BY 4.0.

File: results/tables/table_energy_shortfall_split.csv
cell_family,temperature_deg_c,delivered_energy_wh,shortfall_total_wh,shortfall_window_wh,shortfall_polarisation_wh,shortfall_truncation_wh,shortfall_relaxed_shift_wh,shortfall_percent_of_25c,polarisation_share_percent,window_share_percent,truncation_share_percent,relaxed_shift_share_percent,dissipation_upper_share_percent,truncated_capacity_ah,truncation_mean_voltage_v,relaxed_shift_mean_mv,residual_wh,window_residual_wh
SIB,5.0,3.485785096718839,1.1694208526539738,0.8573177987231952,0.31210305393077925,0.6784424946193145,0.17887530410388042,25.120711422263234,26.68868553373822,73.31131446626183,58.015255421485335,15.296059044776483,41.98474457851471,0.2894023240728456,2.344288342510143,139.30567733186942,-7.216449660063518e-16,3.3306690738754696e-16
SIB,15.0,3.9854641317559674,0.6697418176168455,0.5464185004564541,0.12332331716039208,0.38014357671742177,0.1662749237390333,14.386942809846651,18.413560855318202,81.5864391446819,56.75971944981629,24.826719694865762,43.24028055018396,0.17311328341029975,2.195923786024177,118.73913924446079,-7.216449660063518e-16,-9.43689570931383e-16
SIB,35.0,4.667619939326655,-0.01241398995384202,0.07461771700851738,-0.08703170696235901,0.019833396540847568,0.0547843204676699,-0.2666689742376389,701.0776332666796,-601.0776332666828,-159.7664942101013,-441.3111390565822,259.76649421009745,0.009902272341305807,2.00291366034396,35.038442392781896,-3.885780586188048e-16,-8.326672684688674e-17
SIB,45.0,4.88474767741567,-0.22954172804285733,-0.10129361869447884,-0.128248109348378,-0.09694150986080652,-0.004352108833671764,-4.930860858557355,55.87137050934504,44.12862949065474,42.232630505729546,1.89599898492495,57.76736949426999,-0.05154321729224054,1.8807811183218546,-2.765963583863326,-4.996003610813204e-16,-5.551115123125783e-16
LFP,5.0,4.864568518808775,0.6757366195229135,0.30265891303939707,0.37307770648351635,0.22179550480326995,0.08086340823613014,12.196740119017944,55.21052074207822,44.78947925792176,32.822774198601664,11.96670505932055,67.17722580139876,0.07843243097092856,2.8278545246860927,47.072909693535735,1.1102230246251565e-16,-3.0253577421035516e-15
LFP,15.0,5.316101417841293,0.2242037204903955,0.06967613784828863,0.1545275826421056,0.04423209999596068,0.025444037852330403,4.046775671960702,68.92284494838492,31.077155051614515,19.728530775141845,11.348624276473762,80.27146922485868,0.016988257968431952,2.6036866215567236,14.300208551446,1.27675647831893e-15,-2.4494295480792516e-15
LFP,35.0,5.639089802259456,-0.09878466392776808,-0.00031051426636530266,-0.0984741496614033,0.005638024074806032,-0.005948538341171705,-1.7830184703060306,99.68566551323005,0.3143344867704895,-5.7073880201977385,6.021722506968603,105.70738802019865,0.002210252890860298,2.550850220859361,-3.3156937814033047,5.273559366969494e-16,3.703634621210483e-16
LFP,45.0,5.704864406287029,-0.16455926795534026,-0.024052796740265947,-0.14050647121507456,-0.011172450013996593,-0.012880346726268144,-2.9702203009867576,85.38350526280088,14.616494737199266,6.789316793162135,7.827177944036395,93.21068320683727,-0.004500807663591511,2.482321140797496,-7.170624616941775,2.498001805406602e-16,-1.2108369862318114e-15
LTO,5.0,3.534419176386613,0.08730838482479886,0.051625669698928345,0.03568271512587079,0.05315480528704762,-0.0015291355881190682,2.410683392088044,40.86974601291165,59.13025398708867,60.88167292719136,-1.751418940102459,39.11832707280919,0.024260199320581766,2.191029207330229,-1.0182474319634724,-2.7755575615628914e-16,-2.0816681711721685e-16
LTO,15.0,3.583009664263858,0.03871789694755412,0.02468646610078995,0.014031430846764656,0.02586101058162908,-0.0011745444808393124,1.0690449873210115,36.240167862864894,63.759832137136364,66.7934278988848,-3.03359576174891,33.20657210111599,0.012125465722545803,2.1327849315959657,-0.7758568294470499,-4.85722573273506e-16,1.8388068845354155e-16
LTO,35.0,3.622028779477334,-0.00030121826592210965,0.004128489141188574,-0.0044297074071104475,0.000540589723268505,0.003587899417918816,-0.008316977487433009,1470.5972074933534,-1370.5972074934316,-179.4677761700856,-1191.12943132293,279.4677761704231,0.0002722439765836526,1.98568111607934,2.3516094650991293,-2.3592239273284576e-16,1.2524703496552547e-15
LTO,45.0,3.644366136424489,-0.022638575213076884,-0.01410256288051226,-0.00853601233256418,-0.01965570378562343,0.0055531409051106095,-0.6250767024978717,37.705607584497905,62.294392415500134,86.8239436476089,-24.52955123210629,13.176056352391615,-0.009471641850823609,2.075216113024192,3.6390342763354093,-4.440892098500626e-16,5.620504062164855e-16
NMC,5.0,5.643377594281645,0.4154121765128602,0.21835411325612508,0.19705806325673528,0.1684005225167896,0.04995359073933692,6.8563556787412026,47.43675664755937,52.563243352440665,40.53817678875292,12.025066563688092,59.46182321124746,0.05602825463667416,3.005635703071865,31.792899165253896,-1.3877787807814457e-16,-1.4432899320127035e-15
NMC,15.0,5.930067796545292,0.1287219742492134,0.052259445636743784,0.07646252861247002,0.03562654001112111,0.01663290562562114,2.1245492766509,59.4013019598612,40.598698040139126,27.67712367598248,12.921574364155454,72.32287632401665,0.012784180931203037,2.786767506095404,10.302441252102842,-4.163336342344337e-16,1.5334955527634975e-15
NMC,35.0,6.119983043067593,-0.061193272273087906,-0.02948101595409902,-0.03171225631898886,-0.024103185602626077,-0.0053778303514722126,-1.0099916747080575,51.82310920956509,48.17689079043487,39.38862019841089,8.788270592022776,60.611379801587866,-0.008853658390172825,2.7223984188705046,-3.3048647344258297,-2.7755575615628914e-17,-7.320533068622126e-16
NMC,45.0,6.149858143192522,-0.09106837239801635,-0.04083690473563095,-0.050231467662385385,-0.03214980302809511,-0.008687101707536726,-1.5030785989142235,55.15797234505041,44.84202765494957,35.30292919652025,9.539098458430281,64.6970708034807,-0.011818682386863344,2.7202527300192223,-5.338527659160741,-1.3877787807814457e-17,8.81239525796218e-16

File: results/tables/table_hppc_resistance_summary.csv
cell_family,chemistry_type,pulse_direction,abs_c_rate,soc_percent_round,n,median_r_fast_mohm,median_r_100ms_mohm,median_r_1s_mohm
LFP,lithium-ion,charge,1.0,0.0,6,58.395,65.58,75.045
LFP,lithium-ion,charge,1.0,10.0,6,56.345,60.480000000000004,66.59
LFP,lithium-ion,charge,1.0,20.0,6,56.160000000000004,60.29,66.84
LFP,lithium-ion,charge,1.0,30.0,6,56.154999999999994,60.36,66.90499999999999
LFP,lithium-ion,charge,1.0,40.0,6,56.355000000000004,60.36,66.845
LFP,lithium-ion,charge,1.0,50.0,6,56.544999999999995,60.8,67.41
LFP,lithium-ion,charge,1.0,60.0,6,56.795,61.125,67.8
LFP,lithium-ion,charge,1.0,70.0,6,54.440000000000005,60.42,67.54
LFP,lithium-ion,charge,1.0,80.0,6,54.449999999999996,60.545,67.605
LFP,lithium-ion,charge,1.0,90.0,6,54.449999999999996,60.735,67.67
LFP,lithium-ion,charge,1.0,100.0,3,52.290000000000006,58.25,63.85
LFP,lithium-ion,charge,2.0,0.0,6,57.76,63.855,72.725
LFP,lithium-ion,charge,2.0,10.0,6,55.504999999999995,59.43,65.38
LFP,lithium-ion,charge,2.0,20.0,6,55.459999999999994,59.405,65.69500000000001
LFP,lithium-ion,charge,2.0,30.0,6,55.495000000000005,59.43,65.82499999999999
LFP,lithium-ion,charge,2.0,40.0,6,55.559999999999995,59.465,65.92
LFP,lithium-ion,charge,2.0,50.0,6,55.84,59.85,66.33500000000001
LFP,lithium-ion,charge,2.0,60.0,6,56.065000000000005,60.2,66.87
LFP,lithium-ion,charge,2.0,70.0,6,53.970000000000006,59.56,66.525
LFP,lithium-ion,charge,2.0,80.0,6,53.970000000000006,59.69,66.715
LFP,lithium-ion,charge,2.0,90.0,6,53.964999999999996,59.815,66.64999999999999
LFP,lithium-ion,charge,2.0,100.0,3,51.78,57.37,63.089999999999996
LFP,lithium-ion,charge,3.0,0.0,6,56.95,62.39,71.66
LFP,lithium-ion,charge,3.0,10.0,6,54.769999999999996,58.48499999999999,64.555
LFP,lithium-ion,charge,3.0,20.0,6,54.699999999999996,58.445,64.72
LFP,lithium-ion,charge,3.0,30.0,6,54.69499999999999,58.425000000000004,64.96000000000001
LFP,lithium-ion,charge,3.0,40.0,6,54.78,58.635,65.275
LFP,lithium-ion,charge,3.0,50.0,6,54.805,58.575,65.38
LFP,lithium-ion,charge,3.0,60.0,6,55.330000000000005,59.375,66.415
LFP,lithium-ion,charge,3.0,70.0,6,53.32,58.595,65.72
LFP,lithium-ion,charge,3.0,80.0,6,53.43,58.765,66.02
LFP,lithium-ion,charge,3.0,90.0,6,53.324999999999996,59.005,66.125
LFP,lithium-ion,charge,3.0,100.0,3,51.22,56.64,64.96000000000001
LFP,lithium-ion,discharge,1.0,0.0,6,57.535000000000004,64.53,74.475
LFP,lithium-ion,discharge,1.0,10.0,6,55.684999999999995,59.405,65.44500000000001
LFP,lithium-ion,discharge,1.0,20.0,6,55.46,59.4,65.57
LFP,lithium-ion,discharge,1.0,30.0,6,55.265,59.275,65.38
LFP,lithium-ion,discharge,1.0,40.0,6,55.27,59.52499999999999,65.44500000000001
LFP,lithium-ion,discharge,1.0,50.0,6,56.095,59.97,65.76
LFP,lithium-ion,discharge,1.0,60.0,6,56.415,60.35,66.525
LFP,lithium-ion,discharge,1.0,70.0,6,53.93000000000001,59.395,66.275
LFP,lithium-ion,discharge,1.0,80.0,6,54.120000000000005,59.53,66.46
LFP,lithium-ion,discharge,1.0,90.0,6,53.995000000000005,59.65,66.64999999999999
LFP,lithium-ion,discharge,1.0,100.0,3,51.769999999999996,57.24,62.839999999999996
LFP,lithium-ion,discharge,2.0,0.0,6,56.279999999999994,62.62999999999999,72.09500000000001
LFP,lithium-ion,discharge,2.0,10.0,6,54.599999999999994,57.980000000000004,63.54
LFP,lithium-ion,discharge,2.0,20.0,6,54.540000000000006,57.78,63.53500000000001
LFP,lithium-ion,discharge,2.0,30.0,6,54.41,57.84,63.44
LFP,lithium-ion,discharge,2.0,40.0,6,54.695,58.065,63.345
LFP,lithium-ion,discharge,2.0,50.0,6,54.949999999999996,58.41499999999999,63.75500000000001
LFP,lithium-ion,discharge,2.0,60.0,6,54.925000000000004,58.77,64.68
LFP,lithium-ion,discharge,2.0,70.0,6,53.235,58.065,64.52
LFP,lithium-ion,discharge,2.0,80.0,6,53.43,58.255,64.96499999999999
LFP,lithium-ion,discharge,2.0,90.0,6,53.330000000000005,58.32,65.095
LFP,lithium-ion,discharge,2.0,100.0,3,51.21,56.160000000000004,62.010000000000005
LFP,lithium-ion,discharge,3.0,0.0,6,55.275000000000006,61.464999999999996,77.44000000000001
LFP,lithium-ion,discharge,3.0,10.0,6,53.754999999999995,56.93,62.285
LFP,lithium-ion,discharge,3.0,20.0,6,53.745000000000005,56.940000000000005,62.285
LFP,lithium-ion,discharge,3.0,30.0,6,53.68,56.855000000000004,62.135
LFP,lithium-ion,discharge,3.0,40.0,6,53.745000000000005,56.815000000000005,61.795
LFP,lithium-ion,discharge,3.0,50.0,6,53.620000000000005,56.730000000000004,61.86
LFP,lithium-ion,discharge,3.0,60.0,6,54.15,57.47,63.07
LFP,lithium-ion,discharge,3.0,70.0,6,52.830000000000005,56.88,62.90000000000001
LFP,lithium-ion,discharge,3.0,80.0,6,52.574999999999996,56.98499999999999,63.49
LFP,lithium-ion,discharge,3.0,90.0,6,52.434999999999995,57.195,64.3
LFP,lithium-ion,discharge,3.0,100.0,3,50.55,55.410000000000004,62.07
LTO,lithium-ion,charge,1.0,0.0,6,28.71,30.475,34.144999999999996
LTO,lithium-ion,charge,1.0,10.0,6,28.1,28.635,31.16
LTO,lithium-ion,charge,1.0,20.0,6,28.045,28.555,30.655
LTO,lithium-ion,charge,1.0,30.0,6,28.174999999999997,28.685000000000002,30.59
LTO,lithium-ion,charge,1.0,40.0,6,28.305,28.745,30.655
LTO,lithium-ion,charge,1.0,50.0,6,28.555,28.935000000000002,30.78
LTO,lithium-ion,charge,1.0,60.0,6,28.555,29.195,30.975
LTO,lithium-ion,charge,1.0,70.0,6,28.555,29.185,31.04
LTO,lithium-ion,charge,1.0,80.0,6,28.495,29.195,31.035
LTO,lithium-ion,charge,1.0,90.0,9,28.36,29.13,31.29
LTO,lithium-ion,charge,2.0,0.0,6,28.725,30.25,36.5
LTO,lithium-ion,charge,2.0,10.0,6,28.069999999999997,28.7,30.905
LTO,lithium-ion,charge,2.0,20.0,6,28.014999999999997,28.525000000000002,30.555
LTO,lithium-ion,charge,2.0,30.0,6,28.174999999999997,28.615000000000002,30.435
LTO,lithium-ion,charge,2.0,40.0,6,28.305,28.71,30.56
LTO,lithium-ion,charge,2.0,50.0,6,28.525000000000002,29.0,30.59
LTO,lithium-ion,charge,2.0,60.0,6,28.365000000000002,28.935000000000002,30.465
LTO,lithium-ion,charge,2.0,70.0,6,28.46,29.03,30.525
LTO,lithium-ion,charge,2.0,80.0,6,28.395,28.995,30.62
LTO,lithium-ion,charge,2.0,90.0,9,28.11,28.87,30.71
LTO,lithium-ion,charge,3.0,0.0,6,28.819999999999997,30.125,37.82
LTO,lithium-ion,charge,3.0,10.0,6,28.150000000000002,28.725,30.805
LTO,lithium-ion,charge,3.0,20.0,6,28.025000000000002,28.535,30.445
LTO,lithium-ion,charge,3.0,30.0,6,28.195,28.595000000000002,30.419999999999998
LTO,lithium-ion,charge,3.0,40.0,6,28.235,28.7,30.465
LTO,lithium-ion,charge,3.0,50.0,6,28.555,28.995,30.675
LTO,lithium-ion,charge,3.0,60.0,6,28.725,29.295,30.93
LTO,lithium-ion,charge,3.0,70.0,6,28.75,29.655,31.224999999999998
LTO,lithium-ion,charge,3.0,80.0,6,28.725,29.785,31.46
LTO,lithium-ion,charge,3.0,90.0,9,28.41,29.680000000000003,31.97
LTO,lithium-ion,discharge,1.0,0.0,6,28.52,29.855,33.83
LTO,lithium-ion,discharge,1.0,10.0,6,27.880000000000003,28.560000000000002,30.715
LTO,lithium-ion,discharge,1.0,20.0,6,27.92,28.299999999999997,30.335
LTO,lithium-ion,discharge,1.0,30.0,6,28.115000000000002,28.62,30.335
LTO,lithium-ion,discharge,1.0,40.0,6,28.174999999999997,28.555,30.465
LTO,lithium-ion,discharge,1.0,50.0,6,28.43,28.805,30.465
LTO,lithium-ion,discharge,1.0,60.0,6,28.555,29.13,30.904999999999998
LTO,lithium-ion,discharge,1.0,70.0,6,28.62,29.38,31.16
LTO,lithium-ion,discharge,1.0,80.0,6,28.43,29.315,31.22
LTO,lithium-ion,discharge,1.0,90.0,9,28.23,29.0,31.54
LTO,lithium-ion,discharge,2.0,0.0,6,28.665,29.825,33.1
LTO,lithium-ion,discharge,2.0,10.0,6,28.025000000000002,28.630000000000003,30.62
LTO,lithium-ion,discharge,2.0,20.0,6,28.02,28.525000000000002,30.175
LTO,lithium-ion,discharge,2.0,30.0,6,28.174999999999997,28.615000000000002,30.205
LTO,lithium-ion,discharge,2.0,40.0,6,28.335,28.645,30.24
LTO,lithium-ion,discharge,2.0,50.0,6,28.525000000000002,28.87,30.43
LTO,lithium-ion,discharge,2.0,60.0,6,28.585,29.185000000000002,30.685
LTO,lithium-ion,discharge,2.0,70.0,6,28.59,29.35,30.975
LTO,lithium-ion,discharge,2.0,80.0,6,28.59,29.380000000000003,31.13
LTO,lithium-ion,discharge,2.0,90.0,9,28.37,29.19,31.41
LTO,lithium-ion,discharge,3.0,0.0,6,29.040000000000003,30.405,33.815
LTO,lithium-ion,discharge,3.0,10.0,6,27.990000000000002,28.630000000000003,30.97
LTO,lithium-ion,discharge,3.0,20.0,6,28.049999999999997,28.52,30.76
LTO,lithium-ion,discharge,3.0,30.0,6,28.135,28.575000000000003,30.635
LTO,lithium-ion,discharge,3.0,40.0,6,28.32,28.725,30.805
LTO,lithium-ion,discharge,3.0,50.0,6,28.535,28.975,30.995
LTO,lithium-ion,discharge,3.0,60.0,6,28.645,29.275000000000002,31.099999999999998
LTO,lithium-ion,discharge,3.0,70.0,6,28.745,29.505,31.31
LTO,lithium-ion,discharge,3.0,80.0,6,28.705000000000002,29.575,31.48
LTO,lithium-ion,discharge,3.0,90.0,9,28.32,29.34,31.41
NMC,lithium-ion,charge,1.0,0.0,6,40.230000000000004,46.25,56.529999999999994
NMC,lithium-ion,charge,1.0,10.0,6,38.339999999999996,41.54,44.89
NMC,lithium-ion,charge,1.0,20.0,6,38.214999999999996,40.055,42.6
NMC,lithium-ion,charge,1.0,30.0,6,38.095000000000006,39.169999999999995,41.72
NMC,lithium-ion,charge,1.0,40.0,6,38.154999999999994,39.165000000000006,41.13999999999999
NMC,lithium-ion,charge,1.0,50.0,6,38.540000000000006,39.485,41.26499999999999
NMC,lithium-ion,charge,1.0,60.0,6,38.595,39.550000000000004,41.775
NMC,lithium-ion,charge,1.0,70.0,6,38.154999999999994,39.555,42.230000000000004
NMC,lithium-ion,charge,1.0,80.0,6,38.275000000000006,40.440000000000005,42.855000000000004
NMC,lithium-ion,charge,1.0,90.0,9,37.64,39.050000000000004,42.1
NMC,lithium-ion,charge,2.0,0.0,6,40.120000000000005,46.325,67.16
NMC,lithium-ion,charge,2.0,10.0,6,38.214999999999996,41.245000000000005,44.285
NMC,lithium-ion,charge,2.0,20.0,6,37.989999999999995,39.83,42.24999999999999
NMC,lithium-ion,charge,2.0,30.0,6,38.025000000000006,38.945,41.455
NMC,lithium-ion,charge,2.0,40.0,6,38.095000000000006,39.074999999999996,41.01499999999999
NMC,lithium-ion,charge,2.0,50.0,6,38.32,39.309999999999995,41.26499999999999
NMC,lithium-ion,charge,2.0,60.0,6,38.375,39.425000000000004,41.615
NMC,lithium-ion,charge,2.0,70.0,6,37.99,39.455000000000005,41.965
NMC,lithium-ion,charge,2.0,80.0,6,38.214999999999996,40.245000000000005,42.6
NMC,lithium-ion,charge,2.0,90.0,9,37.57,38.989999999999995,41.980000000000004
NMC,lithium-ion,charge,3.0,0.0,6,40.364999999999995,46.57,65.60000000000001
NMC,lithium-ion,charge,3.0,10.0,6,38.195,40.959999999999994,43.77
NMC,lithium-ion,charge,3.0,20.0,6,37.809999999999995,39.629999999999995,41.965
NMC,lithium-ion,charge,3.0,30.0,6,37.794999999999995,38.720000000000006,41.154999999999994
NMC,lithium-ion,charge,3.0,40.0,6,37.900000000000006,38.870000000000005,40.760000000000005
NMC,lithium-ion,charge,3.0,50.0,6,38.23,39.195,41.099999999999994
NMC,lithium-ion,charge,3.0,60.0,6,38.175,39.32,41.795
NMC,lithium-ion,charge,3.0,70.0,6,37.665000000000006,39.224999999999994,41.815000000000005
NMC,lithium-ion,charge,3.0,80.0,6,38.025000000000006,40.035000000000004,42.30499999999999
NMC,lithium-ion,charge,3.0,90.0,9,37.589999999999996,38.97,45.675
NMC,lithium-ion,discharge,1.0,0.0,6,40.02,46.95,63.39
NMC,lithium-ion,discharge,1.0,10.0,6,38.21,41.58,45.46
NMC,lithium-ion,discharge,1.0,20.0,6,38.16,40.120000000000005,42.725
NMC,lithium-ion,discharge,1.0,30.0,6,37.775000000000006,38.91,41.645
NMC,lithium-ion,discharge,1.0,40.0,6,37.964999999999996,38.919999999999995,40.885
NMC,lithium-ion,discharge,1.0,50.0,6,38.349999999999994,39.425000000000004,41.26499999999999
NMC,lithium-ion,discharge,1.0,60.0,6,38.41,39.300000000000004,41.645
NMC,lithium-ion,discharge,1.0,70.0,6,37.96,39.419999999999995,42.165
NMC,lithium-ion,discharge,1.0,80.0,6,38.144999999999996,40.184999999999995,42.85
NMC,lithium-ion,discharge,1.0,90.0,9,37.510000000000005,38.79,41.85
NMC,lithium-ion,discharge,2.0,0.0,6,39.849999999999994,46.695,64.125
NMC,lithium-ion,discharge,2.0,10.0,6,38.11000000000001,41.465,45.335
NMC,lithium-ion,discharge,2.0,20.0,6,37.795,39.9,42.6
NMC,lithium-ion,discharge,2.0,30.0,6,37.71,38.690000000000005,41.455
NMC,lithium-ion,discharge,2.0,40.0,6,37.805,38.760000000000005,40.660000000000004
NMC,lithium-ion,discharge,2.0,50.0,6,38.095,39.084999999999994,40.959999999999994
NMC,lithium-ion,discharge,2.0,60.0,6,38.190000000000005,39.11,41.35999999999999
NMC,lithium-ion,discharge,2.0,70.0,6,37.519999999999996,39.19499999999999,42.06
NMC,lithium-ion,discharge,2.0,80.0,6,38.055,40.18,42.76
NMC,lithium-ion,discharge,2.0,90.0,9,37.449999999999996,38.67,41.660000000000004
NMC,lithium-ion,discharge,3.0,0.0,6,39.855000000000004,46.97,64.87
NMC,lithium-ion,discharge,3.0,10.0,6,38.035,41.33,45.269999999999996
NMC,lithium-ion,discharge,3.0,20.0,6,37.64,39.699999999999996,42.45
NMC,lithium-ion,discharge,3.0,30.0,6,37.535,38.489999999999995,41.305
NMC,lithium-ion,discharge,3.0,40.0,6,37.665000000000006,38.574999999999996,40.485
NMC,lithium-ion,discharge,3.0,50.0,6,37.905,38.775000000000006,40.665
NMC,lithium-ion,discharge,3.0,60.0,6,38.004999999999995,38.894999999999996,41.120000000000005
NMC,lithium-ion,discharge,3.0,70.0,6,37.285,39.099999999999994,41.92
NMC,lithium-ion,discharge,3.0,80.0,6,37.855,40.059999999999995,42.645
NMC,lithium-ion,discharge,3.0,90.0,9,37.39,38.54,41.51
SIB,sodium-ion,charge,1.0,0.0,6,78.395,105.81500000000001,120.285
SIB,sodium-ion,charge,1.0,10.0,6,79.18,93.59,98.605
SIB,sodium-ion,charge,1.0,20.0,6,79.865,91.19,94.16
SIB,sodium-ion,charge,1.0,30.0,3,82.9,92.67,94.97
SIB,sodium-ion,charge,1.0,40.0,6,78.69500000000001,88.95,91.17
SIB,sodium-ion,charge,1.0,50.0,5,79.47999999999999,86.6,88.87
SIB,sodium-ion,charge,1.0,60.0,6,81.27000000000001,88.685,90.855
SIB,sodium-ion,charge,1.0,70.0,6,81.195,89.14,91.23500000000001
SIB,sodium-ion,charge,1.0,80.0,8,76.985,84.30499999999999,86.785
SIB,sodium-ion,charge,1.0,90.0,8,76.28999999999999,85.335,89.335
SIB,sodium-ion,charge,1.0,100.0,3,101.07,139.36,157.01000000000002
SIB,sodium-ion,charge,2.0,0.0,6,75.975,97.45500000000001,141.37
SIB,sodium-ion,charge,2.0,10.0,6,77.005,88.80499999999999,92.57
SIB,sodium-ion,charge,2.0,20.0,6,76.82,86.285,88.725
SIB,sodium-ion,charge,2.0,30.0,3,79.53,87.91,89.82
SIB,sodium-ion,charge,2.0,40.0,6,76.065,83.865,85.705
SIB,sodium-ion,charge,2.0,50.0,5,76.86,81.94,83.66
SIB,sodium-ion,charge,2.0,60.0,6,78.075,83.605,85.26
SIB,sodium-ion,charge,2.0,70.0,6,77.315,84.05,85.64
SIB,sodium-ion,charge,2.0,80.0,8,74.00999999999999,79.435,86.755
SIB,sodium-ion,charge,2.0,90.0,8,73.3,80.245,103.87
SIB,sodium-ion,charge,2.0,100.0,3,97.60000000000001,126.75,139.02
SIB,sodium-ion,charge,3.0,0.0,6,73.63,91.25500000000001,127.75
SIB,sodium-ion,charge,3.0,10.0,6,73.49,83.9,96.19999999999999
SIB,sodium-ion,charge,3.0,20.0,6,73.965,81.94999999999999,83.24000000000001
SIB,sodium-ion,charge,3.0,30.0,3,76.92,83.61,85.22
SIB,sodium-ion,charge,3.0,40.0,6,73.185,79.425,80.765
SIB,sodium-ion,charge,3.0,50.0,5,73.78999999999999,77.75999999999999,79.0
SIB,sodium-ion,charge,3.0,60.0,6,74.78999999999999,79.095,79.36500000000001
SIB,sodium-ion,charge,3.0,70.0,6,74.06,79.39,78.16000000000001
SIB,sodium-ion,charge,3.0,80.0,8,69.47,72.605,87.81
SIB,sodium-ion,charge,3.0,90.0,8,68.53,73.45,97.64
SIB,sodium-ion,charge,3.0,100.0,3,93.16000000000001,117.47,126.92
SIB,sodium-ion,discharge,1.0,0.0,6,77.89999999999999,107.66000000000001,127.66
SIB,sodium-ion,discharge,1.0,10.0,6,78.735,93.2,98.79499999999999
SIB,sodium-ion,discharge,1.0,20.0,6,80.025,91.985,95.305
SIB,sodium-ion,discharge,1.0,30.0,3,83.54,93.83,96.49000000000001
SIB,sodium-ion,discharge,1.0,40.0,6,78.895,89.26500000000001,91.80499999999999
SIB,sodium-ion,discharge,1.0,50.0,5,76.53999999999999,87.09,89.5
SIB,sodium-ion,discharge,1.0,60.0,6,81.25,88.93,91.09
SIB,sodium-ion,discharge,1.0,70.0,6,80.245,89.7,92.06
SIB,sodium-ion,discharge,1.0,80.0,8,77.07,84.615,87.48
SIB,sodium-ion,discharge,1.0,90.0,8,76.28,85.525,90.225
SIB,sodium-ion,discharge,1.0,100.0,3,100.08,141.99,168.96
SIB,sodium-ion,discharge,2.0,0.0,6,75.53999999999999,99.78,117.2
SIB,sodium-ion,discharge,2.0,10.0,6,76.89,89.645,94.825
SIB,sodium-ion,discharge,2.0,20.0,6,77.39999999999999,87.55,90.34
SIB,sodium-ion,discharge,2.0,30.0,3,80.8,89.44000000000001,91.6
SIB,sodium-ion,discharge,2.0,40.0,6,76.095,84.78,86.91
SIB,sodium-ion,discharge,2.0,50.0,5,77.05,82.96000000000001,84.8
SIB,sodium-ion,discharge,2.0,60.0,6,78.325,84.225,86.2
SIB,sodium-ion,discharge,2.0,70.0,6,78.555,84.87,86.85
SIB,sodium-ion,discharge,2.0,80.0,8,74.39,80.41999999999999,82.805
SIB,sodium-ion,discharge,2.0,90.0,8,73.745,81.44999999999999,85.78
SIB,sodium-ion,discharge,2.0,100.0,3,96.76,131.20000000000002,154.28
SIB,sodium-ion,discharge,3.0,0.0,6,72.975,94.38499999999999,109.435
SIB,sodium-ion,discharge,3.0,10.0,6,73.17999999999999,84.535,89.17500000000001
SIB,sodium-ion,discharge,3.0,20.0,6,74.44000000000001,83.24000000000001,85.935
SIB,sodium-ion,discharge,3.0,30.0,3,77.89,85.13,87.0
SIB,sodium-ion,discharge,3.0,40.0,6,73.58500000000001,80.645,82.525
SIB,sodium-ion,discharge,3.0,50.0,5,74.26,78.78,80.56
SIB,sodium-ion,discharge,3.0,60.0,6,75.35,80.035,81.93
SIB,sodium-ion,discharge,3.0,70.0,6,75.42999999999999,80.505,82.315
SIB,sodium-ion,discharge,3.0,80.0,8,69.98,74.66000000000001,76.94999999999999
SIB,sodium-ion,discharge,3.0,90.0,8,68.98,75.495,79.185
SIB,sodium-ion,discharge,3.0,100.0,3,92.57,122.94,143.49

File: results/tables/table_ocv_quadrature_sensitivity.csv
quadrature,cell_family,shortfall_total_wh,truncation_share_percent,relaxed_shift_share_percent,polarisation_share_percent,dissipation_upper_share_percent,polarisation_loss_5c_wh,polarisation_loss_25c_wh,mean_overpotential_5c_mv,energy_efficiency_5c,identity_closure_wh
left,SIB,1.1694208526539747,58.97711047207318,15.066471498282889,25.956418029644045,41.022889527926935,0.5908432485535621,0.28730348351286866,460.14076313696376,0.8550657066301484,-1.3322676295501878e-15
mid,SIB,1.1694208526539747,58.49618294677922,15.181265271529718,26.322551781691157,41.50381705322088,0.5779872760219044,0.27016586653616764,450.1287049031316,0.857770755099629,-1.1102230246251565e-15
right,SIB,1.1694208526539747,58.01525542148529,15.29605904477647,26.688685533738273,41.98474457851474,0.5651313034902468,0.2530282495594667,440.1166466692996,0.8604929730317125,-4.440892098500626e-16
left,LFP,0.6757366195229144,33.912804789061994,11.411856856245034,54.675338354693025,66.08719521093806,0.6841537346717149,0.31469245156099684,398.26551553026735,0.8767006702772745,-3.3306690738754696e-16
mid,LFP,0.6757366195229144,33.36778949383181,11.689280957782652,54.942929548385614,66.63221050616826,0.6798048215770037,0.3085353267798863,395.7338884589154,0.8773883395215765,-4.440892098500626e-16
right,LFP,0.6757366195229144,32.82277419860162,11.966705059320534,55.21052074207819,67.17722580139872,0.6754559084822924,0.3023782019987758,393.20226138756334,0.8780770884050824,-2.220446049250313e-15
left,NMC,0.4154121765128611,42.106286496142296,11.80499218480801,46.08872131904972,57.893713503857725,0.34546838538849667,0.15401022503008518,219.87291361600606,0.9423146985978216,-1.1102230246251565e-16
mid,NMC,0.4154121765128611,41.322231642447576,11.915029374247824,46.76273898330455,58.677768357552374,0.3372345103752123,0.1429763985676387,214.63247435704181,0.9436120409627264,2.220446049250313e-16
right,NMC,0.4154121765128611,40.538176788752835,12.025066563688068,47.43675664755943,59.4618232112475,0.32900063536192803,0.13194257210519206,209.39203509807763,0.9449129605139621,-1.3877787807814457e-15
left,LTO,0.0873083848247993,62.159143359235316,-1.6836916209915358,39.52454826175689,37.84085664076535,0.12097215751786619,0.08646391282122796,80.55504671313449,0.9669058258151938,-5.828670879282072e-16
mid,LTO,0.0873083848247993,61.52040814321317,-1.7175552805475016,40.197147137334184,38.47959185678668,0.11803825162256631,0.08294277171131179,78.60136636802767,0.967682511309405,1.249000902703301e-16
right,LTO,0.0873083848247993,60.881672927191055,-1.75141894010245,40.8697460129116,39.11832707280915,0.1151043457272665,0.07942163060139557,76.64768602292087,0.9684604455815109,-1.8041124150158794e-16

File: results/tables/table_raw_pulse_sib_vs_li_reference.csv
temperature_deg_c,pulse_direction,abs_c_rate,sib_median_r_1s_mohm,sib_median_r_fast_mohm,sib_median_polarization_1s_mohm,li_reference_family_count,li_reference_median_r_1s_mohm,li_reference_median_r_fast_mohm,li_reference_median_polarization_1s_mohm,sib_to_li_r_1s_ratio,sib_to_li_r_fast_ratio,sib_r_1s_temperature_factor_vs_25c,li_reference_r_1s_temperature_factor_vs_25c
5.0,charge,1.0,232.77267481805418,185.4549507566775,51.642462282038245,3,114.07471532344691,80.48575966487606,34.88164210027468,2.040528211339837,2.3041958171093704,2.577464788732243,2.204323334434665
5.0,charge,2.0,151.1114413572951,161.541692360073,-8.585877349848,3,111.61671167388779,74.95388129900017,32.96393419455875,1.3538424407162222,2.1552145073803914,1.7652303120356643,2.212548456737274
5.0,charge,3.0,123.50918839504554,142.37702486681238,-19.4188837229419,3,103.33745740942418,70.39833781281631,28.432171844902367,1.1952025092479366,2.022448672657326,1.5469989616580406,2.072664315300787
5.0,discharge,1.0,286.5774986282914,183.16537861728318,107.1008672192727,3,106.89063804935746,79.29904538569338,28.6511850510073,2.681034596275516,2.3098055938303728,3.146648044692823,2.1264571089489746
5.0,discharge,2.0,219.98925452031932,163.8948565767169,56.7939879406308,3,91.08158936187795,73.47133422502047,17.9705152369785,2.4152988113358007,2.2307320032430136,2.6007518796992155,1.882593548329398
5.0,discharge,3.0,187.9981633463311,153.6971903767371,39.473756739339805,3,82.73208260510336,68.83032571138067,13.859344202643435,2.2723731523075954,2.2329865330177308,2.3774751751084526,1.7629772753369342
15.0,charge,1.0,160.20611143898506,127.198182960684,32.880730295337955,3,76.16325533538854,60.608359824708295,15.809181086383335,2.103456722451132,2.098690400607557,1.7739436619717475,1.4717410469644596
15.0,charge,2.0,119.7570892574861,115.3051528538617,4.1339409462234995,3,70.12339788578835,57.70496516199807,12.619758089994166,1.7078049961660062,1.998184255551662,1.3989598811292758,1.3900375082423413
15.0,charge,3.0,99.744474858522,105.7439476832175,-6.5295000477232,3,77.42072951043855,55.36670876431537,17.900185321708165,1.2883432575389717,1.9098832139968374,1.2493370010959433,1.5528462509491376
15.0,discharge,1.0,164.8488407555576,127.57977413412492,36.378679364262496,3,72.0096058396961,59.7182978084061,12.6303595888156,2.2892618121328865,2.1363598564620587,1.8100558659218644,1.4325420920373655
15.0,discharge,2.0,139.2820084994206,116.89512859448969,24.8036453492133,3,65.54604256941694,56.518318387254396,9.4727312812987,2.124949166105843,2.0682697562504098,1.6466165413533511,1.3547914317726635
15.0,discharge,3.0,124.56917003241739,107.4822484792982,19.3764842426203,3,61.48423922579053,53.812790731990134,7.912613708534966,2.026034177229681,1.9973364513764782,1.5753351206434318,1.3101968804996822
25.0,charge,1.0,90.3107099020919,81.2796389118798,9.7942600879698,3,51.7504458358888,44.248455710383695,7.3324297123953,1.7451194563325223,1.8368921040741784,1.0,1.0
25.0,charge,2.0,85.6043771325416,76.8913015997338,6.6143055139551,3,50.447126404853044,43.358380559197805,6.908587561465434,1.696912851795388,1.7733896102220197,1.0,1.0
25.0,charge,3.0,79.8379258526916,73.0540584836352,4.7063278909168,3,49.85730523103437,42.5954811054626,6.6684109226338,1.601328541178262,1.715065931589313,1.0,1.0
25.0,discharge,1.0,91.0738965902579,80.6436458634452,10.811845265598599,3,50.26700872522624,43.73985137401877,6.739051739739234,1.8118025898078343,1.8437110170737132,1.0,1.0
25.0,discharge,2.0,84.5867905498781,77.4000933076707,7.2502963328475,3,48.38091017718784,42.6378660543863,5.7641970418709,1.7483505423955779,1.8152900337212887,1.0,1.0
25.0,discharge,3.0,79.0747114058742,73.6052005365125,5.427122377264,3,46.9274810075427,41.67714849090364,5.283852812035,1.6850406139030654,1.7660805309791625,1.0,1.0
35.0,charge,1.0,58.511164161919396,55.7128041367805,3.8159454888229,3,38.06062423133527,33.90698511409317,4.323161882045267,1.537314884965739,1.643106986637509,0.6478873239436698,0.7354646634742676
35.0,charge,2.0,58.3203668874732,55.013214130497296,3.56154912289855,3,37.90167624828842,33.7586398635593,4.143025917449833,1.5387279049460736,1.6296039873893498,0.6812778603268795,0.7513148706254605
35.0,charge,3.0,58.171852549949,54.3135153910252,3.0527502795887003,3,38.20899162500414,33.737450421847335,4.245464906341517,1.5224650030251277,1.6098879646179025,0.7286242963936899,0.7663669636364627
35.0,discharge,1.0,58.5111626138574,55.7128026627559,4.7063326450257,3,37.763938066629,33.77983664495317,4.1536192162906005,1.5493925053743844,1.6492916543182747,0.6424581005587092,0.7512668651730885
35.0,discharge,2.0,57.9387715721335,54.5044206776285,3.9431436196195,3,37.40366878611393,33.652682597701535,3.8993078580583003,1.549013063489729,1.6196159256959544,0.6849624060150251,0.7731080016710846
35.0,discharge,3.0,57.2390672374971,53.8895218213764,3.7735385067697,3,37.12873963332803,33.41299704978543,3.8569374743875002,1.5416377663980103,1.6128311309841767,0.7238605898123456,0.7911939621766677
45.0,charge,1.0,42.4841931088699,40.5762203644654,2.0351709273742,3,32.126941157774134,28.948128763368032,3.0940396431339,1.322385249819823,1.4016871589921887,0.470422535211251,0.6208051088034141
45.0,charge,2.0,42.3569949259104,40.512621272980404,1.9079727444113999,3,31.957396416328134,28.926932375418264,3.0304590712822335,1.3254207061833345,1.4005156422119447,0.4947994056463829,0.6334829888993204
45.0,charge,3.0,43.0140994256007,40.4914208616163,1.8231727498536499,3,32.20466656950017,29.004615404569666,3.1576196335955,1.3356480289206825,1.39603371038793,0.538767746859628,0.6459367673456593
45.0,discharge,1.0,42.6113901644334,40.7034174705023,2.0351708735221,3,31.999792675174003,28.86336080733353,3.0940346538758003,1.3316145700372635,1.4102106037547948,0.4678770949720351,0.6365963180760161
45.0,discharge,2.0,42.420593456216004,40.639818918325,1.9715718098079997,3,31.830251389665932,28.82097565384397,2.9668760350842,1.3327131142290742,1.4100778338121494,0.5015037593984837,0.6579093132620366
45.0,discharge,3.0,42.399309064811405,40.6185380840905,1.992771497902,3,31.844375941660363,28.87747231594693,3.0375309446789998,1.3314536024347887,1.4065821841913717,0.5361930294906103,0.6785869443224959

File: results/tables/table_raw_pulse_soc_temperature_map.csv (part 1 of 4)
cell_family,chemistry_type,temperature_deg_c,pulse_direction,abs_c_rate,nominal_soc_percent,pulse_count,complete_1s_count,complete_10s_count,median_r_fast_mohm,median_r_1s_mohm,median_r_10s_mohm,median_polarization_1s_mohm
LFP,lithium-ion,5.0,charge,1.0,0,1,1,1,143.04741359726282,274.7781873632801,351.1972945383527,131.7307737660173
LFP,lithium-ion,5.0,charge,1.0,10,2,2,2,139.0420860165463,237.7765897127928,292.6432199058766,98.73450369624639
LFP,lithium-ion,5.0,charge,1.0,20,2,2,2,134.9731818075552,219.91155717019618,268.42052453673716,84.93837536264084
LFP,lithium-ion,5.0,charge,1.0,30,2,2,2,134.14668564010523,216.28768935906885,262.5078981080514,82.1410037189636
LFP,lithium-ion,5.0,charge,1.0,40,2,2,2,133.44734272918197,213.4267410871202,261.9992850819292,79.9793983579382
LFP,lithium-ion,5.0,charge,1.0,50,2,2,2,132.30296342040765,211.13798246956833,261.8721318253961,78.83501904916065
LFP,lithium-ion,5.0,charge,1.0,60,2,2,1,130.96785422683206,207.89557442802692,256.8495781924286,76.92772020119476
LFP,lithium-ion,5.0,charge,1.0,70,2,2,1,130.3320879441735,204.58958975822074,253.416440266086,74.25750181404719
LFP,lithium-ion,5.0,charge,1.0,80,2,2,1,128.99697875059803,202.0465246276029,249.72899582669038,73.04954587700476
LFP,lithium-ion,5.0,charge,1.0,90,2,2,1,128.6790956092737,199.50345949698504,244.2614057958656,70.8243638877113
LFP,lithium-ion,5.0,charge,1.0,100,2,2,1,133.19303621611905,192.00141736166114,249.60184257016098,58.80838114554204
LFP,lithium-ion,5.0,charge,2.0,0,1,1,1,133.065881199217,217.1777592816644,270.2006665535964,84.11187808244739
LFP,lithium-ion,5.0,charge,2.0,10,2,1,1,125.59526395918661,203.3180545031554,253.2892836587123,73.1766981654593
LFP,lithium-ion,5.0,charge,2.0,20,2,0,0,122.1926469948674,,,
LFP,lithium-ion,5.0,charge,2.0,30,2,0,0,121.33332993982431,,,
LFP,lithium-ion,5.0,charge,2.0,40,2,0,0,120.54056161605395,,,
LFP,lithium-ion,5.0,charge,2.0,50,2,0,0,119.7767711223796,,,
LFP,lithium-ion,5.0,charge,2.0,60,2,0,0,118.9812077920305,,,
LFP,lithium-ion,5.0,charge,2.0,70,2,0,0,118.31539302081976,,,
LFP,lithium-ion,5.0,charge,2.0,80,2,0,0,117.71141868782685,,,
LFP,lithium-ion,5.0,charge,2.0,90,2,0,0,117.0492910213997,,,
LFP,lithium-ion,5.0,charge,2.0,100,2,0,0,114.86054796074185,,,
LFP,lithium-ion,5.0,charge,3.0,0,1,1,0,121.3887314726498,184.54138855862982,,63.152657085979904
LFP,lithium-ion,5.0,charge,3.0,10,2,1,0,115.51614834771145,173.4793743066356,,53.9977334147684
LFP,lithium-ion,5.0,charge,3.0,20,2,0,0,111.4669874834779,,,
LFP,lithium-ion,5.0,charge,3.0,30,2,0,0,110.19441682722214,,,
LFP,lithium-ion,5.0,charge,3.0,40,2,0,0,109.9618702487665,,,
LFP,lithium-ion,5.0,charge,3.0,50,2,0,0,112.67825837242901,,,
LFP,lithium-ion,5.0,charge,3.0,60,2,0,0,108.69311716892541,,,
LFP,lithium-ion,5.0,charge,3.0,70,2,0,0,108.0986783010915,,,
LFP,lithium-ion,5.0,charge,3.0,80,2,0,0,107.270026534499,,,
LFP,lithium-ion,5.0,charge,3.0,90,2,0,0,109.95772802311116,,,
LFP,lithium-ion,5.0,charge,3.0,100,2,0,0,98.98315409274794,,,
LFP,lithium-ion,5.0,discharge,1.0,0,1,1,1,142.6659538276738,252.9078272399673,399.3883787635662,110.2418734122934
LFP,lithium-ion,5.0,discharge,1.0,10,2,2,2,137.0712105403157,217.68637518090927,300.84460495212073,80.61516464059355
LFP,lithium-ion,5.0,discharge,1.0,20,2,2,2,133.6380726139764,201.79221811454005,273.3795015414364,68.1541455005636
LFP,lithium-ion,5.0,discharge,1.0,30,2,2,2,132.04865690734474,197.53258402075755,249.34753605710125,65.48392711341275
LFP,lithium-ion,5.0,discharge,1.0,40,2,2,2,131.54004388121933,194.6080591205473,235.86929086483028,63.06801523932795
LFP,lithium-ion,5.0,discharge,1.0,50,2,2,2,131.03143085509694,192.1285706181974,226.3963732532722,61.097139763100394
LFP,lithium-ion,5.0,discharge,1.0,60,2,2,2,129.12413200713118,189.20404571798386,220.92878322244408,60.07991371085265
LFP,lithium-ion,5.0,discharge,1.0,70,2,2,2,128.6155189810056,186.21594418950872,215.77907633294012,57.60042520850305
LFP,lithium-ion,5.0,discharge,1.0,80,2,2,2,127.21683315916854,184.43579859807565,213.17243457405743,57.21896543890705
LFP,lithium-ion,5.0,discharge,1.0,90,2,2,2,126.89895001784079,181.1298139282727,207.64126791496756,54.2308639104319
LFP,lithium-ion,5.0,discharge,1.0,100,2,2,2,118.82471822813,162.43828521822957,187.29674687002134,43.61356699009955
LFP,lithium-ion,5.0,discharge,2.0,0,1,1,0,128.7426705343594,200.77498940617718,,72.0323188718177
LFP,lithium-ion,5.0,discharge,2.0,10,2,2,1,121.81281814510164,174.3271123976367,174.1999591427875,52.51429425253495
LFP,lithium-ion,5.0,discharge,2.0,20,2,2,2,118.69756340130775,161.77072848132374,222.58177261273804,43.07316508001595
LFP,lithium-ion,5.0,discharge,2.0,30,2,2,2,118.12537375449031,158.68726205124165,199.12199709314376,40.5618882967513
LFP,lithium-ion,5.0,discharge,2.0,40,2,2,2,117.07635940198784,155.98525538570573,185.89805858887433,38.9088959837178
LFP,lithium-ion,5.0,discharge,2.0,50,2,2,2,116.91741783342829,153.8236500532769,176.99733074946238,36.906232219848555
LFP,lithium-ion,5.0,discharge,2.0,60,2,2,2,115.70946191236133,150.9627018191798,171.68868235952456,35.25323990681835
LFP,lithium-ion,5.0,discharge,2.0,70,2,2,2,114.91475406955901,148.70573154561373,167.7151431455028,33.79097747605466
LFP,lithium-ion,5.0,discharge,2.0,80,2,2,2,114.21541116789075,147.21168080114305,165.39459624451456,32.9962696332523
LFP,lithium-ion,5.0,discharge,2.0,90,2,2,2,117.10814771569974,144.82755727272774,161.8343051087492,27.71940955702795
LFP,lithium-ion,5.0,discharge,2.0,100,2,2,2,103.97957415256586,127.280408103599,142.2527038620392,23.3008339510331
LFP,lithium-ion,5.0,discharge,3.0,0,1,1,0,129.7840633485854,192.6160305252786,,62.83196717669309
LFP,lithium-ion,5.0,discharge,3.0,10,2,2,1,126.450640570563,156.86542045843015,147.9637073441265,30.41477988786715
LFP,lithium-ion,5.0,discharge,3.0,20,2,2,2,107.48710296431305,140.9708749760853,188.1237035397445,33.4837720117722
LFP,lithium-ion,5.0,discharge,3.0,30,2,2,2,107.0206556924293,138.32154845633292,170.49132179120573,31.300892763903597
LFP,lithium-ion,5.0,discharge,3.0,40,2,2,2,106.27892837574825,136.13875092438747,159.5773341314815,29.859822548639148
LFP,lithium-ion,5.0,discharge,3.0,50,2,2,2,105.70673873145185,134.06191443768327,151.88456224705672,28.355175706231403
LFP,lithium-ion,5.0,discharge,3.0,60,2,2,2,104.98620362381965,131.5824259790673,146.58650998505541,26.5962223552476
LFP,lithium-ion,5.0,discharge,3.0,70,2,2,2,104.3928217704766,129.6963193737956,143.2169487464226,25.303497603319
LFP,lithium-ion,5.0,discharge,3.0,80,2,2,2,103.8842087533236,128.1280959042411,141.14011225971723,24.243887150917452
LFP,lithium-ion,5.0,discharge,3.0,90,2,2,2,105.32527896858795,126.24198929896929,138.57585496490896,20.916710330381353
LFP,lithium-ion,5.0,discharge,3.0,100,2,2,2,93.18214318408086,111.08955982964544,122.1942773707999,17.907416645564602
LFP,lithium-ion,15.0,charge,1.0,0,1,1,1,115.32800367352911,190.8570380528867,253.670746779152,75.5290343793576
LFP,lithium-ion,15.0,charge,1.0,10,2,2,2,108.33457456432754,158.56011089403296,196.19747482718213,50.2255363297053
LFP,lithium-ion,15.0,charge,1.0,20,2,2,2,105.2193197793257,146.7984346649331,176.4251434366328,41.5791148856073
LFP,lithium-ion,15.0,charge,1.0,30,2,2,2,103.94778721401521,144.1917929060437,174.39069133213735,40.244005692028445
LFP,lithium-ion,15.0,charge,1.0,40,2,2,2,103.50275081615446,142.28449405808124,173.30988865161783,38.7817432419267
LFP,lithium-ion,15.0,charge,1.0,50,2,2,2,102.93056116176415,141.0129614927707,173.18273539508837,38.082400331006546
LFP,lithium-ion,15.0,charge,1.0,60,2,2,2,102.6762546487045,139.55069904266864,172.73769899723402,36.874444393964104
LFP,lithium-ion,15.0,charge,1.0,70,2,2,2,100.26034277461629,136.3718676293956,170.38536375141078,36.111524854779304
LFP,lithium-ion,15.0,charge,1.0,80,2,2,2,99.3066933506333,133.3837661009169,166.38003617068443,34.0770727502835
LFP,lithium-ion,15.0,charge,1.0,90,2,2,2,98.54377381144515,131.0314308550937,163.9005476683316,32.48765704364855
LFP,lithium-ion,15.0,charge,1.0,100,2,2,2,97.9080075287997,128.9334021223397,164.2184308096623,31.02539459353995
LFP,lithium-ion,15.0,charge,2.0,0,1,1,1,107.7623834843163,162.9468960886738,210.2479068924083,55.1845126043575
LFP,lithium-ion,15.0,charge,2.0,10,2,2,2,100.89596185676194,139.4233531133982,171.02090219519727,38.5273912566362
LFP,lithium-ion,15.0,charge,2.0,20,2,2,1,97.17687501815736,129.06055367148176,153.2832487201714,31.883678653324353
LFP,lithium-ion,15.0,charge,2.0,30,2,2,1,96.28680223421765,127.24861978988885,152.83821232819818,30.9618175556712
LFP,lithium-ion,15.0,charge,2.0,40,2,2,0,95.77808212083424,125.8815828207091,,30.10350069987485
LFP,lithium-ion,15.0,charge,2.0,50,2,2,0,95.46001940573795,124.86412128729185,,29.40410188155385
LFP,lithium-ion,15.0,charge,2.0,60,2,2,0,94.9197625064232,123.5927775623629,,28.67301505593965
LFP,lithium-ion,15.0,charge,2.0,70,2,2,0,93.36187273212066,121.2083155600297,,27.846442827909
LFP,lithium-ion,15.0,charge,2.0,80,2,2,0,92.34505133390611,119.04723485214349,,26.702183518237298
LFP,lithium-ion,15.0,charge,2.0,90,2,2,0,91.93152717995079,117.3303135619636,,25.398786382012748
LFP,lithium-ion,15.0,charge,2.0,100,2,2,0,91.45484098942615,115.74107572179865,,24.286234732372453
LFP,lithium-ion,15.0,charge,3.0,0,1,1,1,102.18883293074211,148.98123092142708,190.2212700925655,46.792397990685
LFP,lithium-ion,15.0,charge,3.0,10,2,1,1,94.32579837301144,138.6818172332622,175.4291080465986,40.6042728940903
LFP,lithium-ion,15.0,charge,3.0,20,2,0,0,90.42683878325094,,,
LFP,lithium-ion,15.0,charge,3.0,30,2,0,0,89.76965915212085,,,
LFP,lithium-ion,15.0,charge,3.0,40,2,0,0,89.2380738695421,,,
LFP,lithium-ion,15.0,charge,3.0,50,2,0,0,89.0691313061581,,,
LFP,lithium-ion,15.0,charge,3.0,60,2,0,0,88.37142387254335,,,
LFP,lithium-ion,15.0,charge,3.0,70,2,0,0,87.22457409399055,,,
LFP,lithium-ion,15.0,charge,3.0,80,2,0,0,86.4841657596169,,,
LFP,lithium-ion,15.0,charge,3.0,90,2,0,0,86.16313479501005,,,
LFP,lithium-ion,15.0,charge,3.0,100,2,0,0,85.65953708042686,,,
LFP,lithium-ion,15.0,discharge,1.0,0,1,1,1,112.65778528638481,174.5814212169353,290.29088466005345,61.9236359305505
LFP,lithium-ion,15.0,discharge,1.0,10,2,2,2,105.7279328054413,145.9719384974766,200.71141543403076,40.2440056920353
LFP,lithium-ion,15.0,discharge,1.0,20,2,2,2,102.8034079052344,135.4817948336777,173.11915876682679,32.67838692844325
LFP,lithium-ion,15.0,discharge,1.0,30,2,2,2,101.84975848125485,133.00230633132787,163.70981778354027,31.15254785007295
LFP,lithium-ion,15.0,discharge,1.0,40,2,2,2,100.89610905727505,130.9678542268355,157.0978484439343,30.07174516956045
LFP,lithium-ion,15.0,discharge,1.0,50,2,2,2,100.83253242900669,129.50559177672355,152.90179097841005,28.67305934771675
LFP,lithium-ion,15.0,discharge,1.0,60,2,2,2,100.13318951808665,128.04332932661833,150.29514921952736,27.9101398085316
LFP,lithium-ion,15.0,discharge,1.0,70,2,2,2,98.0351607853262,125.94530059386145,149.97726607820317,27.910139808535202
LFP,lithium-ion,15.0,discharge,1.0,80,2,2,2,96.63647496348935,123.02077569365086,145.97193849748004,26.3843007301615
LFP,lithium-ion,15.0,discharge,1.0,90,2,2,2,96.2550151938933,120.7320170760926,141.6487277754293,24.4770018821993
LFP,lithium-ion,15.0,discharge,1.0,100,2,2,2,95.61924891124136,117.807492175882,136.75332739898815,22.18824326464065
LFP,lithium-ion,15.0,discharge,2.0,0,1,1,1,102.7398299177904,146.4805495857594,260.2827126753921,43.740719667968996
LFP,lithium-ion,15.0,discharge,2.0,10,2,2,2,97.27223995929465,126.5174885745069,182.2424025119732,29.2452486152122
LFP,lithium-ion,15.0,discharge,2.0,20,2,2,2,93.93446701951589,117.96643218592914,152.3613876225165,24.03196516641325
LFP,lithium-ion,15.0,discharge,2.0,30,2,2,2,93.0761825492864,115.45515540266625,139.23281405938275,22.37897285337985
LFP,lithium-ion,15.0,discharge,2.0,40,2,2,2,92.5039929024674,113.29355007023744,131.7307720233058,20.78955716777005
LFP,lithium-ion,15.0,discharge,2.0,50,2,2,2,92.18610976534511,111.79949932576517,127.94796269155714,19.613389560420053
LFP,lithium-ion,15.0,discharge,2.0,60,2,2,2,91.6139201185243,110.40081352242845,125.468474222006,18.786893403904152
LFP,lithium-ion,15.0,discharge,2.0,70,2,2,2,90.18344600147574,108.938551091668,124.86449626147345,18.755105090192203
LFP,lithium-ion,15.0,discharge,2.0,80,2,2,2,89.32516153124789,107.12661721007349,122.798255870182,17.8014556788255
LFP,lithium-ion,15.0,discharge,2.0,90,2,2,2,88.78476019814069,105.3782599559026,120.0326725772222,16.59349975776185
LFP,lithium-ion,15.0,discharge,2.0,100,2,2,2,88.11720561018261,103.21665462347215,117.0763594019861,15.099449013289501
LFP,lithium-ion,15.0,discharge,3.0,0,1,1,0,99.5129743915417,137.5790163121571,,38.0660419206154
LFP,lithium-ion,15.0,discharge,3.0,10,2,2,2,99.87832342711665,118.99941608875845,170.63369886043031,19.12109266164175
LFP,lithium-ion,15.0,discharge,3.0,20,2,2,2,86.57017396110429,106.80873360194904,135.12152489008494,20.23855964084475
LFP,lithium-ion,15.0,discharge,3.0,30,2,2,2,85.8708310625199,104.51997502476449,123.8472696765457,18.6491439622446
LFP,lithium-ion,15.0,discharge,3.0,40,2,2,2,85.46817909060594,102.50671516520259,116.6843030183183,17.0385360745966
LFP,lithium-ion,15.0,discharge,3.0,50,2,2,2,85.21387258203106,101.0656449499404,112.99685864396609,15.851772367909252
LFP,lithium-ion,15.0,discharge,3.0,60,2,2,2,84.81122061011831,99.77292019800966,111.02598320250095,14.961699587891248
LFP,lithium-ion,15.0,discharge,3.0,70,2,2,2,83.7728023667656,98.41661881893864,109.96637275010154,14.643816452173
LFP,lithium-ion,15.0,discharge,3.0,80,2,2,2,83.05226725913455,96.97554860367316,108.50411032578941,13.92328134453855
LFP,lithium-ion,15.0,discharge,3.0,90,2,2,2,82.56484645102935,95.53447838840876,106.53323488432414,12.9696319373794
LFP,lithium-ion,15.0,discharge,3.0,100,2,2,2,81.8019269253015,97.59012266606746,112.2975157453828,15.788195740765902
LFP,lithium-ion,25.0,charge,1.0,0,1,1,1,80.1065516144681,119.9055209086393,168.47806490344848,39.7989692941711
LFP,lithium-ion,25.0,charge,1.0,10,2,2,2,73.81246541618985,92.4404174979683,113.10282168423899,18.6279520817784
LFP,lithium-ion,25.0,charge,1.0,20,2,2,2,71.58728342689639,90.9145784195949,112.02201900372616,19.3272949926985
LFP,lithium-ion,25.0,charge,1.0,30,2,2,2,72.79523936394206,89.4523159694896,110.68690981014736,16.657076605547502
LFP,lithium-ion,25.0,charge,1.0,40,2,2,2,70.69721063118159,88.37151328897696,110.1147201557603,17.6743026577953
LFP,lithium-ion,25.0,charge,1.0,50,2,2,2,72.22304970955155,87.79932363458659,110.30545004055814,15.576273925034998
LFP,lithium-ion,25.0,charge,1.0,60,2,2,2,72.032319824757,87.22713398019941,111.32267609280593,15.194814155442351
LFP,lithium-ion,25.0,charge,1.0,70,2,2,2,70.57005737465185,85.12910524744211,109.22464736004545,14.55904787279025
LFP,lithium-ion,25.0,charge,1.0,80,2,2,2,68.66275852668579,83.60326616906545,107.31734851207975,14.94050764237965
LFP,lithium-ion,25.0,charge,1.0,90,2,2,2,68.3448753853582,82.3317336037582,106.2365458315669,13.986858218399949
LFP,lithium-ion,25.0,charge,1.0,100,2,2,2,67.64553247444135,81.56881406457636,110.30545004055811,13.9232815901349
LFP,lithium-ion,25.0,charge,2.0,0,1,1,1,78.0720984771342,111.1319447378103,148.515001663344,33.059846260676
LFP,lithium-ion,25.0,charge,2.0,10,2,2,2,71.269399342724,88.18078223760651,104.2020923485509,16.9113828948824
LFP,lithium-ion,25.0,charge,2.0,20,2,2,2,69.36210051999541,87.16355619881924,103.43917281945875,17.801455678823746
LFP,lithium-ion,25.0,charge,2.0,30,2,2,2,69.1077940102969,85.82844702290629,102.35837015324606,16.7206530126094
LFP,lithium-ion,25.0,charge,2.0,40,2,2,2,68.8534875005967,85.12910412123794,102.45373509438005,16.2756166206412
LFP,lithium-ion,25.0,charge,2.0,50,2,2,2,70.06144342166209,84.65227941555625,102.99413642748895,14.5908359938941
LFP,lithium-ion,25.0,charge,2.0,60,2,2,2,68.53560436347605,83.95293651388624,104.23388066226275,15.417332150410148
LFP,lithium-ion,25.0,charge,2.0,70,2,2,2,67.39122506983806,82.1410026322933,103.15307799604835,14.749777562455199
LFP,lithium-ion,25.0,charge,2.0,80,2,2,2,67.86804977552299,80.93304671123124,102.99413642748885,13.064996935708201
LFP,lithium-ion,25.0,charge,2.0,90,2,2,2,67.61374326582458,79.88403235872721,103.757055956581,12.2702890929026
LFP,lithium-ion,25.0,charge,2.0,100,2,2,2,66.2468457761981,78.89859463365009,110.21008364015375,12.651748857451999
LFP,lithium-ion,25.0,charge,3.0,0,1,1,1,75.6985713871057,103.9689785064761,135.0367572448578,28.2704071193704
LFP,lithium-ion,25.0,charge,3.0,10,2,2,2,68.68395013034814,84.3873771734189,98.09873654840645,15.703427043070699
LFP,lithium-ion,25.0,charge,3.0,20,2,2,1,68.36606699182416,83.39134333937625,97.35700922518261,15.025276347552001
LFP,lithium-ion,25.0,charge,3.0,30,2,2,1,66.7978435084407,82.35292508686629,95.6616324863897,15.555081578425549
LFP,lithium-ion,25.0,charge,3.0,40,2,2,0,67.8574196655272,82.05619292806409,,14.198773262536852
LFP,lithium-ion,25.0,charge,3.0,50,2,2,0,66.50115257915135,81.65358218211291,,15.1524296029615
LFP,lithium-ion,25.0,charge,3.0,60,2,2,0,66.2892090149821,81.16613474630294,,14.87692573132075
LFP,lithium-ion,25.0,charge,3.0,70,2,2,0,66.09843518042945,79.38593666662425,,13.287501486194751
LFP,lithium-ion,25.0,charge,3.0,80,2,2,0,64.78451892913189,78.47467154223885,,13.6901526131069
LFP,lithium-ion,25.0,charge,3.0,90,2,2,0,64.55134009526606,77.6480991822242,,13.0967590869581
LFP,lithium-ion,25.0,charge,3.0,100,2,2,0,65.16642195637115,78.15732787225116,,12.9909059158799
LFP,lithium-ion,25.0,discharge,1.0,0,1,1,1,78.5807125360979,113.6750113386295,193.7815629530973,35.094298802531505
LFP,lithium-ion,25.0,discharge,1.0,10,2,2,2,70.82436388771795,88.9437029433707,118.06179868894804,18.119339055652652
LFP,lithium-ion,25.0,discharge,1.0,20,2,2,2,71.6508600551645,87.16355735193451,112.0220190037263,15.512697296769952
LFP,lithium-ion,25.0,discharge,1.0,30,2,2,2,69.9342910919999,85.4469883887666,107.44450176861613,15.512697296766701
LFP,lithium-ion,25.0,discharge,1.0,40,2,2,2,69.552831322404,84.36618570825735,104.51997686840569,14.813354385853302
LFP,lithium-ion,25.0,discharge,1.0,50,2,2,2,69.55283132240385,83.47611291253895,102.7398312769694,13.923281590135051
LFP,lithium-ion,25.0,discharge,1.0,60,2,2,2,70.44290411811865,82.84034662988375,101.8497584812547,12.397442511765048
LFP,lithium-ion,25.0,discharge,1.0,70,2,2,2,68.85348841148719,81.31450755151701,101.7861818529931,12.461019140029801
LFP,lithium-ion,25.0,discharge,1.0,80,2,2,2,68.3448753853616,79.66151521661385,98.54377381144836,11.316639831252251
LFP,lithium-ion,25.0,discharge,1.0,90,2,2,2,66.9461895635213,78.7078657926244,96.25501519389,11.76167622910305
LFP,lithium-ion,25.0,discharge,1.0,100,2,2,2,66.69188305045844,78.32640602303844,97.8444309005316,11.634522972580001
LFP,lithium-ion,25.0,discharge,2.0,0,1,1,1,74.7025372236435,103.1212896823398,183.80002988386929,28.4187524586962
LFP,lithium-ion,25.0,discharge,2.0,10,2,2,2,68.88527581431195,83.507900121918,109.5425290522007,14.622624307606001
LFP,lithium-ion,25.0,discharge,2.0,20,2,2,2,67.4230133835515,81.98206106373385,101.5636623104419,14.559047680182301
LFP,lithium-ion,25.0,discharge,2.0,30,2,2,2,67.10513024642755,80.26549212327315,96.63647368505175,13.160361876845501
LFP,lithium-ion,25.0,discharge,2.0,40,2,2,2,66.94618867786801,79.34363102562166,93.99804364694126,12.3974423477536
LFP,lithium-ion,25.0,discharge,2.0,50,2,2,2,67.67731989324841,78.38998161425484,92.44041627504185,10.712661721006452
LFP,lithium-ion,25.0,discharge,2.0,60,2,2,2,67.42301338354984,77.91315690857145,91.61392011852435,10.4901435250215
LFP,lithium-ion,25.0,discharge,2.0,70,2,2,2,65.2614080511227,76.6734126737976,91.8364383145108,11.4120046226748
LFP,lithium-ion,25.0,discharge,2.0,80,2,2,2,64.8163716591513,75.3383034978864,89.92913949178059,10.52193183873505
LFP,lithium-ion,25.0,discharge,2.0,90,2,2,2,65.35677299225846,74.5118073413672,88.0536289827605,9.155034349108652
LFP,lithium-ion,25.0,discharge,2.0,100,2,2,2,64.3077586397575,74.0985592631109,88.6576069432915,9.7908006233533
LFP,lithium-ion,25.0,discharge,3.0,0,1,1,1,70.4854284082143,95.0684401200376,171.0214694089835,24.5830117118233
LFP,lithium-ion,25.0,discharge,3.0,10,2,2,2,72.64689261656335,80.17012682860465,105.81269977669206,7.52323421204135
LFP,lithium-ion,25.0,discharge,3.0,20,2,2,2,65.5898870035772,78.1780591780928,94.8775199079212,12.5881721745155
LFP,lithium-ion,25.0,discharge,3.0,30,2,2,2,64.42431550593768,76.3555291999645,89.38873776448736,11.9312136940267
LFP,lithium-ion,25.0,discharge,3.0,40,2,2,2,64.3819310878421,75.2111499113728,86.5277895430075,10.829218823530649
LFP,lithium-ion,25.0,discharge,3.0,50,2,2,2,64.1912012064095,74.32107713135585,84.7688361920237,10.12987592494625
LFP,lithium-ion,25.0,discharge,3.0,60,2,2,2,64.67862201451366,73.72769527801275,84.0483010843915,9.049073263499098
LFP,lithium-ion,25.0,discharge,3.0,70,2,2,2,63.5978193530653,72.73166145275576,84.111877711535,9.13384209969035
LFP,lithium-ion,25.0,discharge,3.0,80,2,2,2,63.173975172105905,71.69324320940305,82.60723086912611,8.51926803729715
LFP,lithium-ion,25.0,discharge,3.0,90,2,2,2,62.98324529067226,70.84555484748294,81.2297372810052,7.862309556810601
LFP,lithium-ion,25.0,discharge,3.0,100,2,2,2,62.26271018304,76.84295000806856,94.3689068907693,14.5802398250285
LFP,lithium-ion,35.0,charge,1.0,0,1,1,1,57.4732719519698,75.5290343793579,117.8710688041502,18.0557624273881
LFP,lithium-ion,35.0,charge,1.0,10,2,2,2,52.1328351776714,60.207066967382346,74.89326809670254,8.07423178971095
LFP,lithium-ion,35.0,charge,1.0,20,2,2,2,51.2427623819567,59.4441474281974,75.1475746097654,8.2013850462407
LFP,lithium-ion,35.0,charge,1.0,30,2,2,2,51.306339010218295,58.7448045172772,74.25750181404734,7.43846550705885
LFP,lithium-ion,35.0,charge,1.0,40,2,2,2,50.543419471033246,58.172614862886746,73.9396186727196,7.62919539185345
LFP,lithium-ion,35.0,charge,1.0,50,2,2,2,50.416266214503345,58.04546160636035,74.5753849553748,7.629195391857
LFP,lithium-ion,35.0,charge,1.0,60,2,2,2,50.924879240629096,58.10903823462525,76.41910717507594,7.184158993996101
LFP,lithium-ion,35.0,charge,1.0,70,2,2,2,49.84407656011305,57.21896543890375,74.63896158363981,7.374888878790699
LFP,lithium-ion,35.0,charge,1.0,80,2,2,2,49.52619341878545,56.45604589971885,73.9396186727196,6.929852480933399
LFP,lithium-ion,35.0,charge,1.0,90,2,2,2,49.65334667531485,55.94743287359305,73.49458227486215,6.2940861982781495
LFP,lithium-ion,35.0,charge,1.0,100,2,2,2,49.1447336491962,57.09181218237745,89.5158925977579,7.94707853318115
LFP,lithium-ion,35.0,charge,2.0,0,1,1,1,59.126263504668906,74.13034757681949,108.8431861505307,15.0040840721505
LFP,lithium-ion,35.0,charge,2.0,10,2,2,2,51.75137472344295,59.69845315148965,71.33297597014939,7.94707842804665
LFP,lithium-ion,35.0,charge,2.0,20,2,2,2,51.4334915863189,59.189840132092705,71.93695393068039,7.756348545773751
LFP,lithium-ion,35.0,charge,2.0,30,2,2,2,51.05203182177295,58.490497230424445,71.1740344015883,7.4384654086514495
LFP,lithium-ion,35.0,charge,2.0,40,2,2,2,50.7659369983625,58.0454608384545,71.1422460878747,7.2795238400919
LFP,lithium-ion,35.0,charge,2.0,50,2,2,2,50.3844772338165,57.8865192698951,72.00053055810591,7.5020420360786
LFP,lithium-ion,35.0,charge,2.0,60,2,2,2,50.2891122926808,57.8229426424695,74.06677094939721,7.533830349788699
LFP,lithium-ion,35.0,charge,2.0,70,2,2,2,49.6215577047244,56.9328698585283,72.4773552637876,7.311312153803899
LFP,lithium-ion,35.0,charge,2.0,80,2,2,2,49.3036164666195,56.20167228491805,72.66800287386755,6.8980558182985
LFP,lithium-ion,35.0,charge,2.0,90,2,2,2,49.17652131275619,55.6613373100409,73.43100467515445,6.484815997284651
LFP,lithium-ion,35.0,charge,2.0,100,2,2,2,49.430827822453,56.328891897995604,93.8073137646666,6.898064075542551
LFP,lithium-ion,35.0,charge,3.0,0,1,1,1,58.6600351622344,72.4349711649284,101.8497575829845,13.7749360026939
LFP,lithium-ion,35.0,charge,3.0,10,2,2,2,50.92487879149215,59.062687137697395,68.59918129340714,8.137808346205151
LFP,lithium-ion,35.0,charge,3.0,20,2,2,2,51.07322425613635,58.68122737147024,69.2137553612217,7.6080031153339
LFP,lithium-ion,35.0,charge,3.0,30,2,2,2,50.2679203052105,58.0666533036569,68.42964361952936,7.79873299844635
LFP,lithium-ion,35.0,charge,3.0,40,2,2,2,50.140767049801156,57.8335390020739,68.55679687493875,7.6927719522727
LFP,lithium-ion,35.0,charge,3.0,50,2,2,2,50.45865018832515,57.7487701651339,69.46806187204041,7.29011997680865
LFP,lithium-ion,35.0,charge,3.0,60,2,2,2,50.3950735606199,57.85473121130865,71.26939965700684,7.4596576506886505
LFP,lithium-ion,35.0,charge,3.0,70,2,2,2,49.29307868040355,56.6679674941534,69.93429047520755,7.374888813749799
LFP,lithium-ion,35.0,charge,3.0,80,2,2,2,49.37784751734465,56.138162263281046,70.9515165184838,6.76031474593635
LFP,lithium-ion,35.0,charge,3.0,90,2,2,1,49.2295020526994,55.6719336601118,67.34884094854999,6.44243160741235
LFP,lithium-ion,35.0,charge,3.0,100,2,1,0,49.5895702857322,56.6678540429229,,7.459642716196099
LFP,lithium-ion,35.0,discharge,1.0,0,1,1,1,56.5831991562551,73.1131225052731,128.5519423527407,16.5299233490179
LFP,lithium-ion,35.0,discharge,1.0,10,2,2,2,51.242762381953455,59.634877312992195,78.13567613824074,8.39211493103865
LFP,lithium-ion,35.0,discharge,1.0,20,2,2,2,51.30633901022155,58.9355344020718,76.4826838033408,7.6291953918502
LFP,lithium-ion,35.0,discharge,1.0,30,2,2,2,50.7977259840958,57.91830834982395,74.25750181404719,7.1205823657281
LFP,lithium-ion,35.0,discharge,1.0,40,2,2,2,50.7341493558277,57.28254206716865,72.79523936393863,6.5483927113409
LFP,lithium-ion,35.0,discharge,1.0,50,2,2,2,50.161959701444,57.09181218237405,72.1594730812867,6.92985248092995
LFP,lithium-ion,35.0,discharge,1.0,60,2,2,2,50.225536329708746,57.21896543890715,72.98596924874009,6.993429109198351
LFP,lithium-ion,35.0,discharge,1.0,70,2,2,2,49.271886905729204,56.138162758397755,72.223049709555,6.8662758526685
LFP,lithium-ion,35.0,discharge,1.0,80,2,2,2,49.01758039266305,55.565973104004044,70.57005737465195,6.5483927113409
LFP,lithium-ion,35.0,discharge,1.0,90,2,2,2,49.1447336491928,54.8666301930872,69.29852480934115,5.72189654389435
LFP,lithium-ion,35.0,discharge,1.0,100,2,2,2,48.9540037644016,57.72757846503294,82.84034662988721,8.773574700631299
LFP,lithium-ion,35.0,discharge,2.0,0,1,1,1,56.8375049173925,70.633633068481,125.43668590829579,13.7961281510884
LFP,lithium-ion,35.0,discharge,2.0,10,2,2,2,51.14739676291035,58.7765920538348,74.54359565508076,7.629195290924449
LFP,lithium-ion,35.0,discharge,2.0,20,2,2,2,50.7341486846506,58.0772491521664,72.54093189121299,7.34310046751575
LFP,lithium-ion,35.0,discharge,2.0,30,2,2,2,49.875864214421156,57.06002311337585,70.41111487249621,7.1841588989546
LFP,lithium-ion,35.0,discharge,2.0,40,2,2,2,50.06659409669595,56.5196217802687,68.98064075544765,6.4530276835727
LFP,lithium-ion,35.0,discharge,2.0,50,2,2,2,49.9712291555602,56.138162015724205,68.28129785377935,6.166932860164
LFP,lithium-ion,35.0,discharge,2.0,60,2,2,2,49.907652528133106,56.265315270571904,68.66275761832546,6.3576627424387
LFP,lithium-ion,35.0,discharge,2.0,70,2,2,2,48.7950615482085,55.3434541729185,68.50381604976424,6.54839262471
LFP,lithium-ion,35.0,discharge,2.0,80,2,2,2,48.79506154820845,54.5487463301146,67.00976530529196,5.753684781906051
LFP,lithium-ion,35.0,discharge,2.0,90,2,2,2,48.4136017836623,54.1672865655685,65.96075095278938,5.75368478190615
LFP,lithium-ion,35.0,discharge,2.0,100,2,2,2,48.826849861922,57.8865192698934,79.9476089861526,9.05966940797135
LFP,lithium-ion,35.0,discharge,3.0,0,1,1,1,53.7010577276449,67.5607624450413,121.6856643536469,13.859704717396399
LFP,lithium-ion,35.0,discharge,3.0,10,2,2,2,50.41626532520555,58.21499825487175,72.6468926165634,7.7987329296661
LFP,lithium-ion,35.0,discharge,3.0,20,2,2,2,50.03480556234055,57.17658001151906,68.91706382411445,7.14177444917845
LFP,lithium-ion,35.0,discharge,3.0,30,2,2,2,49.716922426622304,56.2017383953121,66.81903512836246,6.4848159686897
LFP,lithium-ion,35.0,discharge,3.0,40,2,2,2,49.20830940946815,55.629548751014454,65.46273374928924,6.4212393415463005
LFP,lithium-ion,35.0,discharge,3.0,50,2,2,2,49.48380812709305,55.332857824342994,64.91173631404175,5.8490496972499
LFP,lithium-ion,35.0,discharge,3.0,60,2,2,2,49.1871172004204,55.41762666053535,65.31438828595346,6.2305094601149
LFP,lithium-ion,35.0,discharge,3.0,70,2,2,2,48.4877743018371,54.7182837619509,65.29319607690564,6.2305094601137005
LFP,lithium-ion,35.0,discharge,3.0,80,2,2,2,48.4241976746937,54.103709699557754,64.19120120640845,5.67951202486405
LFP,lithium-ion,35.0,discharge,3.0,90,2,2,2,48.042737911828695,53.61628889145485,63.279936217344904,5.5735509796260505
LFP,lithium-ion,35.0,discharge,3.0,100,2,2,2,48.127506748021,66.2892299021616,92.779491212168,18.1617231541406
LFP,lithium-ion,45.0,charge,1.0,0,1,1,1,45.1394060684666,56.3288926431891,95.4920956547051,11.189486574722501
LFP,lithium-ion,45.0,charge,1.0,10,2,2,2,40.752618718154245,45.9023256076548,57.854731721562494,5.14970688950045
LFP,lithium-ion,45.0,charge,1.0,20,2,2,2,40.4983122050912,45.64801909459205,58.36334474768474,5.14970688950075
LFP,lithium-ion,45.0,charge,1.0,30,2,2,2,40.37115894856175,45.20298269673795,57.79115509329765,4.83182374817615
LFP,lithium-ion,45.0,charge,1.0,40,2,2,2,40.244005692031905,45.01225281193665,57.5368485802349,4.76824711990475
LFP,lithium-ion,45.0,charge,1.0,50,2,2,2,40.24400569203185,44.948676183675055,58.172614862886554,4.704670491643101
LFP,lithium-ion,45.0,charge,1.0,60,2,2,2,40.18042906376375,45.075829440205005,59.889183826054904,4.895400376441151
LFP,lithium-ion,45.0,charge,1.0,70,2,2,2,39.9261225507009,44.821522927142254,58.99911103033995,4.895400376441299
LFP,lithium-ion,45.0,charge,1.0,80,2,2,2,39.9261225507041,44.440063157549446,58.871957773810045,4.51394060684525
LFP,lithium-ion,45.0,charge,1.0,90,2,2,2,39.98969917897245,44.24933327275825,58.8083811455453,4.259634093785801
LFP,lithium-ion,45.0,charge,1.0,100,2,2,2,39.862545922439296,46.029478864187745,82.52246348855945,6.16693294174845
LFP,lithium-ion,45.0,charge,2.0,0,1,1,1,45.3301353535804,55.7567022511781,89.3887381586717,10.426566897597699
LFP,lithium-ion,45.0,charge,2.0,10,2,2,2,40.720829865314194,45.64801849070435,55.5659723689051,4.9271886253901505
LFP,lithium-ion,45.0,charge,2.0,20,2,2,2,40.5300999830395,45.4890769221416,56.3606802117092,4.9589769391021
LFP,lithium-ion,45.0,charge,2.0,30,2,2,2,40.3711584144782,45.1711937850192,55.883855506025704,4.800035370541
LFP,lithium-ion,45.0,charge,2.0,40,2,2,2,40.244005159630696,44.88509896160885,55.6931256237527,4.641093801978099
LFP,lithium-ion,45.0,charge,2.0,50,2,2,2,40.275793473339306,44.948675589032696,56.48783346655685,4.6728821156933
LFP,lithium-ion,45.0,charge,2.0,60,2,2,2,40.244005159629104,44.98046390274615,58.29976734815305,4.736458743117
LFP,lithium-ion,45.0,charge,2.0,70,2,2,2,39.9579103362187,44.6943690793342,57.505059505347305,4.73645874311545
LFP,lithium-ion,45.0,charge,2.0,80,2,2,2,39.8625453950847,44.34469762850335,57.854730956181506,4.4821522334186
LFP,lithium-ion,45.0,charge,2.0,90,2,2,2,39.8307570813711,44.153967746226996,58.45870891671245,4.32321066485585
LFP,lithium-ion,45.0,charge,2.0,100,2,2,2,39.862545395083,45.234770412443005,85.38341063093645,5.37222501736
LFP,lithium-ion,45.0,charge,3.0,0,1,1,1,45.2664683005536,55.0996336991761,84.4295925605839,9.8331653986225
LFP,lithium-ion,45.0,charge,3.0,10,2,2,2,40.75261835873435,45.56324985505915,53.5950971550908,4.81063149632475
LFP,lithium-ion,45.0,charge,3.0,20,2,2,2,40.498311847915595,45.37251997194575,54.3580166875484,4.8742081240301
LFP,lithium-ion,45.0,charge,3.0,30,2,2,2,40.32873391030645,45.11816827580135,53.8917341165559,4.7894343654948
LFP,lithium-ion,45.0,charge,3.0,40,2,2,2,40.22281312786315,44.96986799648275,53.8070192474402,4.7470548686195
LFP,lithium-ion,45.0,charge,3.0,50,2,2,2,40.243964903655254,45.0333990145849,54.65465101850395,4.789434110929649
LFP,lithium-ion,45.0,charge,3.0,60,2,2,2,40.1804287093937,45.160597879596295,56.4348531925693,4.9801691702025
LFP,lithium-ion,45.0,charge,3.0,70,2,2,2,39.904929989338,44.6943692764281,55.5871648231729,4.78943928709005
LFP,lithium-ion,45.0,charge,3.0,80,2,2,2,39.82016115239915,44.41887055637455,56.625583075683956,4.598709403975399
LFP,lithium-ion,45.0,charge,3.0,90,2,2,2,39.862545570867404,44.2705250917294,59.232224811576195,4.4079795208618995
LFP,lithium-ion,45.0,charge,3.0,100,2,1,0,39.7776567069107,45.0546368334227,,5.4675899826076
LFP,lithium-ion,45.0,discharge,1.0,0,1,1,1,44.7579462988771,54.9302068213487,101.7226052247214,10.1722605224716
LFP,lithium-ion,45.0,discharge,1.0,10,2,2,2,40.68904208988595,45.838748979390054,60.1434903391142,5.14970688950405
LFP,lithium-ion,45.0,discharge,1.0,20,2,2,2,40.3711589485616,45.5208658380623,59.6348773129953,5.14970688950065
LFP,lithium-ion,45.0,discharge,1.0,30,2,2,2,40.18042906376721,45.0122528119367,58.2361914911516,4.8318237481695006
LFP,lithium-ion,45.0,discharge,1.0,40,2,2,2,40.18042906376705,44.757946298880455,57.53684858023805,4.5775172351134
LFP,lithium-ion,45.0,discharge,1.0,50,2,2,2,40.11685243549545,44.6943696706089,57.4096953237018,4.5775172351134
LFP,lithium-ion,45.0,discharge,1.0,60,2,2,2,40.18042906376715,44.8850995554071,58.49049800421445,4.7046704916399
LFP,lithium-ion,45.0,discharge,1.0,70,2,2,2,39.671816037641555,44.31290990102,57.85473172156255,4.6410938633784005
LFP,lithium-ion,45.0,discharge,1.0,80,2,2,2,39.67181603764155,43.9950267596923,56.9010822975796,4.3232107220507
LFP,lithium-ion,45.0,discharge,1.0,90,2,2,2,39.608239409376644,43.740720246629394,56.138162758391104,4.1324808372526505
LFP,lithium-ion,45.0,discharge,1.0,100,2,2,2,39.926122550701,47.9367777121504,77.1184500859928,8.01065516144935
LFP,lithium-ion,45.0,discharge,2.0,0,1,1,1,43.995026177667604,53.5315202913257,99.5609985465711,9.5364941136581
LFP,lithium-ion,45.0,discharge,2.0,10,2,2,2,40.625464924175155,45.8069600592621,58.55407385784984,5.1814951350869
LFP,lithium-ion,45.0,discharge,2.0,20,2,2,2,40.3393701007681,45.3937119810058,58.01367252474265,5.0543418802377
LFP,lithium-ion,45.0,discharge,2.0,30,2,2,2,40.1168519047815,44.8533106478954,56.55141009398056,4.73645874311385
LFP,lithium-ion,45.0,discharge,2.0,40,2,2,2,39.92612202250685,44.471850883349305,55.4070308003424,4.5457288608424
LFP,lithium-ion,45.0,discharge,2.0,50,2,2,2,39.9579103362204,44.440062569639,55.0891476632217,4.4821522334186
LFP,lithium-ion,45.0,discharge,2.0,60,2,2,2,40.0532752773577,44.56721582448825,55.6613373100425,4.5139405471305
LFP,lithium-ion,45.0,discharge,2.0,70,2,2,2,39.640027199099606,44.153967746230244,55.69312562375435,4.5139405471306
LFP,lithium-ion,45.0,discharge,2.0,80,2,2,2,39.512873944250444,43.8042962953961,54.8348411535249,4.2914223511456004
LFP,lithium-ion,45.0,discharge,2.0,90,2,2,2,39.5446622579607,43.5817780994112,54.0083449970073,4.0371158414504
LFP,lithium-ion,45.0,discharge,2.0,100,2,2,2,39.67181551281,48.699696607071154,74.7661138510656,9.027881094261101
LFP,lithium-ion,45.0,discharge,3.0,0,1,1,1,43.2321064579315,52.3871407666696,97.1027018579634,9.1550343087381
LFP,lithium-ion,45.0,discharge,3.0,10,2,2,2,40.498311490738445,45.775171543691954,57.6428086105753,5.276860052953451
LFP,lithium-ion,45.0,discharge,3.0,20,2,2,2,40.2863894002582,45.266558526539,55.7778942143503,4.980169126280799
LFP,lithium-ion,45.0,discharge,3.0,30,2,2,2,40.05327510073005,44.736753300339345,54.485169462421695,4.683478199609251
LFP,lithium-ion,45.0,discharge,3.0,40,2,2,2,39.947314055491,44.39767795557205,53.48913563716575,4.45036390008105
LFP,lithium-ion,45.0,discharge,3.0,50,2,2,2,39.9896984735878,44.3764857465243,53.213636919542,4.3867872729365
LFP,lithium-ion,45.0,discharge,3.0,60,2,2,2,39.968506264538796,44.44006237366775,53.51032784621355,4.4715561091289
LFP,lithium-ion,45.0,discharge,3.0,70,2,2,2,39.629430919770506,44.07979481985165,53.7858265638384,4.450363900081101
LFP,lithium-ion,45.0,discharge,3.0,80,2,2,2,39.5234698745304,43.7407194750845,53.0017148290628,4.21724960055405
LFP,lithium-ion,45.0,discharge,3.0,90,2,2,2,39.4810854564347,43.52879738460415,52.387140766670754,4.0477119281694
LFP,lithium-ion,45.0,discharge,3.0,100,2,2,2,39.52346987453035,56.5831981581748,86.04036873490232,17.0597282836444
LTO,lithium-ion,5.0,charge,1.0,0,1,1,1,31.0282593382682,42.3459440968996,53.2821338636638,11.3176847586313
LTO,lithium-ion,5.0,charge,1.0,10,2,2,2,30.5831818477573,36.687101717580646,44.507749050794594,6.10391986982335
LTO,lithium-ion,5.0,charge,1.0,20,2,2,2,30.2652693545364,35.4790342433445,42.854604086047345,5.213764888808051
LTO,lithium-ion,5.0,charge,1.0,30,2,2,2,30.0745218586059,34.843209256903044,42.09161410232235,4.76868739829715
LTO,lithium-ion,5.0,charge,1.0,40,2,2,2,29.62944436809855,33.6351417826705,41.010711625373496,4.00569741457195
LTO,lithium-ion,5.0,charge,1.0,50,2,2,2,28.802871885726596,32.36349180979105,39.8026441511341,3.5606199240643504
LTO,lithium-ion,5.0,charge,1.0,60,2,2,2,28.29421189657555,31.473336828775746,39.16681916469935,3.1791249322002
LTO,lithium-ion,5.0,charge,1.0,70,2,2,2,27.78555190742105,30.901094340978,38.594576676901596,3.11554243355685
LTO,lithium-ion,5.0,charge,1.0,80,2,2,2,27.467639414200402,30.8375118423345,39.54831415656035,3.3698724281340997
LTO,lithium-ion,5.0,charge,1.0,90,2,2,2,27.27689191827315,31.0282593382681,40.56563413486565,3.7513674199948497
LTO,lithium-ion,5.0,charge,1.0,100,2,2,2,27.53122191284715,32.2999093111443,44.5713315494346,4.768687398297101
LTO,lithium-ion,5.0,charge,2.0,0,1,1,1,31.536918910229403,40.6292160960409,48.7677758148101,9.0922971858114
LTO,lithium-ion,5.0,charge,2.0,10,2,2,2,30.456016447580897,36.083067503136846,42.56848227903135,5.62705105555595
LTO,lithium-ion,5.0,charge,2.0,20,2,2,2,30.1063127096646,34.843208795979045,41.23324982516825,4.73689608631445
LTO,lithium-ion,5.0,charge,2.0,30,2,2,2,29.91556521625415,34.3027575646523,40.78817234054685,4.3871923483981
LTO,lithium-ion,5.0,charge,2.0,40,2,2,2,29.5340702294382,33.1264813553018,39.675478628998704,3.5924111258636002
LTO,lithium-ion,5.0,charge,2.0,50,2,2,2,28.6439152601968,31.72766640363655,38.4356199218426,3.0837511434397
LTO,lithium-ion,5.0,charge,2.0,60,2,2,2,28.1670465266774,31.028258927805503,37.9587511883199,2.861212401128
LTO,lithium-ion,5.0,charge,2.0,70,2,2,2,27.7537602909588,30.55139019428445,37.51367370370006,2.79762990332565
LTO,lithium-ion,5.0,charge,2.0,80,2,2,2,27.4040565530424,30.45601644758085,38.65815866415255,3.0519598945384
LTO,lithium-ion,5.0,charge,2.0,90,2,2,2,27.245100308534802,30.646763940989647,39.61189613119465,3.4016636324548006
LTO,lithium-ion,5.0,charge,2.0,100,2,1,1,27.562929551859302,30.9010939322024,40.5656335982385,3.4970373791601004
LTO,lithium-ion,5.0,charge,3.0,0,1,1,1,31.6216951556535,39.3787597849913,45.7370094811679,7.7570646293377
LTO,lithium-ion,5.0,charge,3.0,10,2,2,2,30.498404375996852,35.8817224520932,41.6465355099615,5.38331807609625
LTO,lithium-ion,5.0,charge,3.0,20,2,2,2,30.138103559879703,35.05514999159015,41.0319047059971,4.9170464317104
LTO,lithium-ion,5.0,charge,3.0,30,2,2,2,29.86257940637875,34.69484917547315,41.03190470599725,4.83226976909435
LTO,lithium-ion,5.0,charge,3.0,40,2,2,2,29.48108442460895,33.910665046279796,40.81996304945855,4.4295806216708
LTO,lithium-ion,5.0,charge,3.0,50,2,2,2,28.866453620644652,32.95692759185215,40.459662233340296,4.0904739712074
LTO,lithium-ion,5.0,charge,3.0,60,2,2,2,28.20943448537275,32.2787142909264,40.48085639899515,4.06927980555365
LTO,lithium-ion,5.0,charge,3.0,70,2,2,2,27.97629866318035,31.939607640464246,40.69279805553375,3.9633089772837993
LTO,lithium-ion,5.0,charge,3.0,80,2,2,1,27.4252503561773,31.854830977848096,36.7082949125962,4.4295806216707
LTO,lithium-ion,5.0,charge,3.0,90,2,2,1,27.3192795279074,32.087966800041706,38.319051502294805,4.7686872721342
LTO,lithium-ion,5.0,charge,3.0,100,2,1,0,27.567669651970952,34.0802183715087,,6.612579684023901
LTO,lithium-ion,5.0,discharge,1.0,0,1,1,1,32.2999084565847,44.634912867168396,67.9061067551745,12.3350044105836
LTO,lithium-ion,5.0,discharge,1.0,10,2,2,2,30.456016044691502,37.259343219599145,45.6522328185516,6.8033271749076
