Repository: DNV007/delivered-energy-decomposition

# Three-term energy accounting for a cold commercial sodium-ion 18650 cell

This repository holds the analysis code and the derived data behind a reanalysis
of a public commercial-cell archive. No new measurements were made. The
manuscript reporting the work is not distributed here; what is here is
everything needed to regenerate its numbers from the raw archive and to check
them.

**Source data.** Droese, D., Schlösser, A., Otto, M. *Dataset: Evaluation of
Commercial Sodium-Ion Batteries by State-of-the-Art Lithium-Ion Battery
Configurations.* Technische Universität Berlin, DepositOnce, 2025.
DOI [10.14279/depositonce-25036](https://doi.org/10.14279/depositonce-25036),
CC BY 4.0.

File: results/tables/table_segment_increment_start_state.csv
family,temperature_deg_c,increment_mah,segment_duration_s,duty_cycle_pct,n_segments,n_cut_short_vs_own_median,schedule_target_ah,delivered_ah,short_of_schedule_ah,cutoff_limited,first_rested_ocv_v,last_rested_ocv_v,min_mean_terminal_v
SIB,5.0,14.4894773580065,34.77437766682124,8.80867139157898,105,18,1.5213951225906825,1.284048916956514,0.23734620563416864,True,4.01818608858182,2.2376679224543,1.5744540059506944
SIB,15.0,15.5729804100205,37.37445199987269,9.405348484729629,105,16,1.6351629430521526,1.4003379576190595,0.23482498543309305,True,3.98651377658255,2.0972412861202,1.5838424745987698
SIB,25.0,17.707653520530098,42.49271900014719,10.557388244365148,105,18,1.8593036196556603,1.5734512410293595,0.28585237862630075,True,3.96571689701677,1.99630964125506,1.5930046033296268
SIB,35.0,16.5286750677407,39.66834566698526,9.925315851768262,105,12,1.7355108821127736,1.5635489686880535,0.17196191342472011,True,4.03497622988264,1.89957553171513,1.5803663882964405
SIB,45.0,16.5313488792688,39.674311999900965,9.926660485478186,105,8,1.735791632323224,1.6249944583215998,0.11079717400162425,True,4.0347854328224,1.82993460472879,1.5692323515276665
LFP,5.0,17.507269272518002,42.01721033360809,10.451594920212676,105,8,1.83826327361439,1.7178332243021444,0.12043004931224566,True,3.323465983171,2.65419527241364,2.1788223601666505
LFP,15.0,17.871376982389098,42.89094300020952,10.645794785262078,105,6,1.8764945831508553,1.7792773973046407,0.09721718584621453,True,3.32842495680442,2.57389804550316,2.184936073158416
LFP,25.0,18.069646693066097,43.36686399998143,10.751221250534707,105,6,1.8973129027719404,1.796265655273073,0.10104724749886751,True,3.33414684945838,2.54700515002958,2.190239358207999
LFP,35.0,18.0054058764993,43.212690000014845,10.717095734267009,105,6,1.8905676170324264,1.7940554023822126,0.09651221465021376,True,3.33872436358154,2.50637971218652,2.194140117113211
LFP,45.0,18.0843852408707,43.402138666948304,10.759025425688538,105,6,1.8988604502914235,1.800766462936664,0.0980939873547595,True,3.33986874211233,2.46441916605753,2.1869558160625253
NMC,5.0,15.713753923951499,37.712821999710286,9.482425487337634,105,6,1.6499441620149073,1.571218481198803,0.07872568081610432,True,4.19003063025999,3.00802663197355,2.642441661828485
NMC,15.0,16.2475228050998,38.99371533340309,9.773014921004346,105,6,1.705989894535479,1.6144625549042741,0.09152733963120485,True,4.20814782610336,2.83410155187719,2.5978011606007168
NMC,25.0,16.2404962539365,38.97671433334472,9.769170212971302,105,5,1.7052521066633326,1.6272467358354772,0.07800537082785541,True,4.21463187514204,2.73512445037498,2.565745477403297
NMC,35.0,16.4264179197119,39.42319833365036,9.870032210978133,105,6,1.7247738815697493,1.6361003942256505,0.08867348734409886,True,4.21730177768738,2.68401488736421,2.55767845988339
NMC,45.0,16.3280619097808,39.18702966655837,9.816709149916859,105,5,1.714446500526984,1.6390654182223405,0.07538108230464347,True,4.21730177768738,2.66589769152084,2.557145390015412
LTO,5.0,15.0419150926704,36.09369199982029,9.112412726794108,105,6,1.579401084730392,1.5017328206469986,0.07766826408339345,True,2.66111789149115,2.20828340834299,1.809347681273913
LTO,15.0,15.157921716560601,36.37259300018195,9.176364270010277,105,6,1.591581780238863,1.5138675542450344,0.0777142259938286,True,2.66378835600845,2.04843703223593,1.7550131331248526
LTO,25.0,15.3035242778802,36.71780133314314,9.25539544980222,105,6,1.606870049177421,1.5259930199675806,0.08087702920984041,True,2.66493284080158,1.98568111607934,1.719654889598052
LTO,35.0,15.2938587680594,36.70430533343461,9.252308291079476,105,6,1.605855170646237,1.525720775990997,0.08013439465523997,True,2.66455134587054,1.98739784326903,1.71793174716588
LTO,45.0,15.4930152463714,37.179277666524285,9.360830173456426,105,7,1.626766600868997,1.5354646618184038,0.09130193905059314,True,2.66359760854293,1.99044980271738,1.7128201488139296

File: results/tables/table_stanford_rate_dependence.csv
cell,temperature_deg_c,rate,current_a,Q_ah,E_wh,v_min
A11,25,C/3,1.3693065999999998,4.0013067038273835,14.683868306871583,2.4999325
A11,25,C/10,0.41024988,4.0110094739347275,14.815780359644814,2.4999721
A11,25,C/20,0.20524493000000002,4.011785446750164,14.843408640447649,2.4999721
A12,25,C/3,1.3673386573791504,3.845058432790662,14.14389945458336,2.499999523162842
A12,25,C/10,0.4100632667541504,3.873541492596471,14.349913346278905,2.4999969005584717
A12,25,C/20,0.2049117088317871,3.8875736987768446,14.422583062138113,2.5000057220458984
A12,5,C/3,1.367283821105957,3.8352171123046728,14.06006262611138,2.4999146461486816
A12,5,C/10,0.41001415252685547,3.855112190241838,14.269356178497297,2.5000014305114746
A12,5,C/20,0.20499181747436523,3.8550343707122456,14.299190052680808,2.499990224838257
A13,25,C/3,1.3677397,4.0156080895156725,14.73845569540521,2.4999626
A13,25,C/10,0.41013126,4.013130580538271,14.821393436492443,2.5000415
A13,25,C/20,0.20508216999999998,4.012369779151355,14.84319194847729,2.4999626
A13,5,C/3,1.3672714233398438,3.7713394467453165,13.774256212266677,2.499990224838257
A13,5,C/10,0.41004228591918945,3.8052519029393954,14.068673358644862,2.499998092651367
A13,5,C/20,0.20499467849731445,3.8113386708351276,14.136385912771411,2.4999964237213135
A15,25,C/3,1.3672809600830078,3.8407824342063224,14.133908805721193,2.4999821186065674
A15,25,C/10,0.410031795501709,3.8674407936033344,14.330087843996901,2.500000476837158
A15,25,C/20,0.20508670806884766,3.8797752489260753,14.39619524384288,2.4999988079071045
A15,5,C/3,1.3673405647277832,3.8291586723671047,14.0353637131159,2.4999947547912598
A15,5,C/10,0.41013574600219727,3.851501891295876,14.255049931871822,2.5000102519989014
A15,5,C/20,0.20497608184814453,3.8524333926740897,14.289557628433288,2.499983310699463
A19,25,C/3,1.3672575950622559,3.9608369705501665,14.548928832039406,2.4999754428863525
A19,25,C/10,0.40999269485473633,3.973235488530031,14.692973995362696,2.499999761581421
A19,25,C/20,0.20498132705688477,3.971272656187139,14.708504404699182,2.499997138977051
A19,5,C/3,1.367314338684082,3.812649003790553,13.907229659994229,2.4999842643737793
A19,5,C/10,0.4101386070251465,3.852714852178726,14.222932357365186,2.4999642372131348
A19,5,C/20,0.20496129989624023,3.8603909086382235,14.298375976822916,2.500032901763916
A21,25,C/3,1.0502128601074219,3.84585591246055,14.185500330572426,2.4998185634613037
A21,25,C/10,0.41005825996398926,3.867349027077919,14.328856918051418,2.4999446868896484
A21,25,C/20,0.20504701137542725,3.8802307776438965,14.39646614504416,2.5000076293945312
A21,5,C/3,1.0502270460128784,3.7679701653041384,13.810353413176516,2.5000076293945312
A21,5,C/10,0.41006946563720703,3.8019946782496996,14.048365795012895,2.4998815059661865
A21,5,C/20,0.20502859354019165,3.8193848661207466,14.15345195195634,2.5000076293945312
A2,25,C/3,1.3681484,3.90531563197798,14.38407140894561,2.4999762
A2,25,C/10,0.41012396,3.8810107963077747,14.384875814925229,2.4999368
A2,25,C/20,0.20518369,3.887828293463783,14.432961034946606,2.4999762
A2,5,C/3,1.0501887798309326,3.7100869018884084,13.591048264878134,2.5000076293945312
A2,5,C/10,0.4100382328033447,3.7319361381361835,13.802331456803243,2.4999446868896484
A2,5,C/20,0.20505154132843018,3.7383645902217872,13.872235374459377,2.4999446868896484
A37,25,C/3,1.0502686500549316,3.8552325904701163,14.251497502034598,2.4998936653137207
A37,25,C/10,0.4100531339645386,3.8757302967193183,14.383681650656754,2.4998936653137207
A37,25,C/20,0.205061674118042,3.889306979909919,14.45024545270072,2.4999566078186035
A37,5,C/3,1.050282597541809,3.792981422240135,13.941037873236606,2.4998936653137207
A37,5,C/10,0.4100627303123474,3.825110082132121,14.161174300531972,2.4999566078186035
A37,5,C/20,0.20505684614181519,3.840922484507732,14.25506330484194,2.4999566078186035
A4,25,C/3,1.3689556,3.8764022233482116,14.274597199322343,2.4998684
A4,25,C/10,0.41024356,3.8934288129414614,14.429431364983234,2.4998684
A4,25,C/20,0.20519583,3.8994665700371574,14.47302205728431,2.4999471
A6,5,C/3,1.3671669960021973,3.8261913252922963,14.044119539594293,2.499969005584717
A6,5,C/10,0.41013574600219727,3.8438035533788066,14.236969000837204,2.5000011920928955
A6,5,C/20,0.2050919532775879,3.843299614232199,14.263307310316792,2.50001859664917
A8,25,C/3,1.3673415184020996,3.974239832627366,14.59297879434211,2.4999988079071045
A8,25,C/10,0.41007184982299805,3.9874885826812383,14.739439360227738,2.4999501705169678
A8,25,C/20,0.20491361618041992,3.9877347635981772,14.763552094869624,2.499985694885254
A8,5,C/3,1.3671669960021973,3.819049818535251,14.006129686893974,2.5000202655792236
A8,5,C/10,0.40999603271484375,3.838892118233942,14.21364172094102,2.499983787536621
A8,5,C/20,0.20493268966674805,3.8391302177492936,14.244384793321283,2.4999959468841553
A9,5,C/3,1.3671855926513672,3.778065934298077,13.807506629882932,2.4999725818634033
A9,5,C/10,0.4101386070251465,3.808710911583127,14.079668886741379,2.499976873397827
A9,5,C/20,0.20510196685791016,3.8156357948466515,14.145826355564854,2.4999821186065674

File: results/tables/table_delivered_energy_segments.csv (part 2 of 31)
member_path,file_name,cell_id,cell_family,chemistry_type,temperature_deg_c,voltage_v,direction,segment_index,segment_capacity_ah,mean_terminal_voltage_v,ocv_voltage_v,mean_current_a,duration_s,overpotential_v,delivered_energy_wh,ocv_energy_wh,polarisation_loss_wh
raw_CU_diffT/TC23LFP09/TC23LFP09_05deg.parquet,TC23LFP09_05deg.parquet,TC23LFP09,LFP,lithium-ion,5.0,,charge,33,0.0032233553181984,3.613000466151408,3.27177821953029,1.49909696460738,7.736632001935504,0.34122224662111833,0.01164598426722244,0.010546103723888652,-0.0010998805433337887
raw_CU_diffT/TC23LFP09/TC23LFP09_05deg.parquet,TC23LFP09_05deg.parquet,TC23LFP09,LFP,lithium-ion,5.0,,charge,34,0.0031438146956777,3.612940125803027,3.27235040879569,1.4990630482436857,7.545669001236092,0.3405897170073371,0.011358414262103194,0.01028766330457882,-0.0010707509575243745
raw_CU_diffT/TC23LFP09/TC23LFP09_05deg.parquet,TC23LFP09_05deg.parquet,TC23LFP09,LFP,lithium-ion,5.0,,charge,35,0.0030701821215236,3.6128051547029605,3.27311332781621,1.4990330906092326,7.369008998386562,0.33969182688675037,0.011091969794517334,0.010049054020781942,-0.0010429157737353919
raw_CU_diffT/TC23LFP09/TC23LFP09_05deg.parquet,TC23LFP09_05deg.parquet,TC23LFP09,LFP,lithium-ion,5.0,,charge,36,0.0029668471823526,3.612272171694663,3.27387624683674,1.4990312606504796,7.120974664809182,0.3383959248579229,0.010717059514483018,0.009713090518298688,-0.0010039689961843304
raw_CU_diffT/TC23LFP09/TC23LFP09_05deg.parquet,TC23LFP09_05deg.parquet,TC23LFP09,LFP,lithium-ion,5.0,,charge,37,0.0029228303726096,3.6121387066603368,3.27463916585727,1.4990418235024676,7.015335998381488,0.33749954080306654,0.01055766872190559,0.009571214813304594,-0.0009864539086009965
raw_CU_diffT/TC23LFP09/TC23LFP09_05deg.parquet,TC23LFP09_05deg.parquet,TC23LFP09,LFP,lithium-ion,5.0,,charge,38,0.0028537565937473,3.6119585265798753,3.27521135512266,1.4989994053683358,6.849524998804554,0.33674717145721544,0.0103076504615691,0.009346656000597319,-0.0009609944609717813
raw_CU_diffT/TC23LFP09/TC23LFP09_05deg.parquet,TC23LFP09_05deg.parquet,TC23LFP09,LFP,lithium-ion,5.0,,charge,39,0.0027959755751498,3.6116399320744015,3.27578354438806,1.4990510016550036,6.710794336802792,0.3358563876863414,0.01009805703631571,0.009159010779586658,-0.0009390462567290519
raw_CU_diffT/TC23LFP09/TC23LFP09_05deg.parquet,TC23LFP09_05deg.parquet,TC23LFP09,LFP,lithium-ion,5.0,,charge,40,0.0027446754396642,3.6114584680009223,3.27635573365345,1.498955926053616,6.58770566759631,0.3351027343474722,0.00991228135848943,0.008992533113761605,-0.0009197482447278246
raw_CU_diffT/TC23LFP09/TC23LFP09_05deg.parquet,TC23LFP09_05deg.parquet,TC23LFP09,LFP,lithium-ion,5.0,,charge,41,0.002668264429348,3.6111946856166877,3.27692792291885,1.4989039291280684,6.4043553348165005,0.3342667626978377,0.00963562232708154,0.008743710214261591,-0.0008919121128199495
raw_CU_diffT/TC23LFP09/TC23LFP09_05deg.parquet,TC23LFP09_05deg.parquet,TC23LFP09,LFP,lithium-ion,5.0,,charge,42,0.0026279155465665,3.611042420671178,3.27750011218424,1.4989336187792583,6.307511331629939,0.3335423084869382,0.009489514516592917,0.008612993498682412,-0.0008765210179105046
raw_CU_diffT/TC23LFP09/TC23LFP09_05deg.parquet,TC23LFP09_05deg.parquet,TC23LFP09,LFP,lithium-ion,5.0,,charge,43,0.0026085620300663,3.611064300251935,3.27807230144964,1.4988779559721381,6.261014332820196,0.33299199880229535,0.009419685221765131,0.00855105493737358,-0.0008686302843915507
raw_CU_diffT/TC23LFP09/TC23LFP09_05deg.parquet,TC23LFP09_05deg.parquet,TC23LFP09,LFP,lithium-ion,5.0,,charge,44,0.0025505023764373,3.6108138986793183,3.2784537609599,1.4989227701107248,6.121726667974144,0.3323601377194185,0.009209389429454432,0.008361704108368027,-0.0008476853210864048
raw_CU_diffT/TC23LFP09/TC23LFP09_05deg.parquet,TC23LFP09_05deg.parquet,TC23LFP09,LFP,lithium-ion,5.0,,charge,45,0.0024918209969664,3.6108590701199654,3.2790259502253,1.4988093744637518,5.98095033474965,0.33183311989466535,0.0089976144480115,0.008170745712369105,-0.0008268687356423957
raw_CU_diffT/TC23LFP09/TC23LFP09_05deg.parquet,TC23LFP09_05deg.parquet,TC23LFP09,LFP,lithium-ion,5.0,,charge,46,0.0024442870603436,3.6103595400472335,3.27959813949069,1.4988284600902768,5.86681733164005,0.33076140055654335,0.008824755106925524,0.00801627929548404,-0.0008084758114414847
raw_CU_diffT/TC23LFP09/TC23LFP09_05deg.parquet,TC23LFP09_05deg.parquet,TC23LFP09,LFP,lithium-ion,5.0,,charge,47,0.0024068270292034,3.609880814495154,3.27997959900096,1.4989051241490785,5.776900999248028,0.32990121549419404,0.008688358716529721,0.00789434355411124,-0.0007940151624184818
raw_CU_diffT/TC23LFP09/TC23LFP09_05deg.parquet,TC23LFP09_05deg.parquet,TC23LFP09,LFP,lithium-ion,5.0,,charge,48,0.0023679073055834,3.6099709837685547,3.28055178826635,1.498781315259933,5.683520667662378,0.3294191955022048,0.008548076665409654,0.007768042545780577,-0.0007800341196290772
raw_CU_diffT/TC23LFP09/TC23LFP09_05deg.parquet,TC23LFP09_05deg.parquet,TC23LFP09,LFP,lithium-ion,5.0,,charge,49,0.0023397298816694,3.609869198603965,3.28112397753175,1.498762578167066,5.615873668750282,0.32874522107221527,0.008446118832891666,0.007676943815692992,-0.0007691750171986743
raw_CU_diffT/TC23LFP09/TC23LFP09_05deg.parquet,TC23LFP09_05deg.parquet,TC23LFP09,LFP,lithium-ion,5.0,,charge,50,0.0023322374266693,3.6098825056905577,3.28150543704201,1.4987798072128233,5.59790433361195,0.3283770686485479,0.008419103085650272,0.0076532497960881745,-0.0007658532895620978
raw_CU_diffT/TC23LFP09/TC23LFP09_05deg.parquet,TC23LFP09_05deg.parquet,TC23LFP09,LFP,lithium-ion,5.0,,charge,51,0.0022872792001245,3.6096290069987513,3.28188689655227,1.498795997944767,5.490034999209456,0.3277421104464815,0.008256229347874297,0.007506591635645154,-0.0007496377122291438
raw_CU_diffT/TC23LFP09/TC23LFP09_05deg.parquet,TC23LFP09_05deg.parquet,TC23LFP09,LFP,lithium-ion,5.0,,charge,52,0.002246326833658,3.6093883136067917,3.28226835606254,1.498619963578505,5.39170833240496,0.3271199575442516,0.008107865821946534,0.007373047483489815,-0.0007348183384567192
raw_CU_diffT/TC23LFP09/TC23LFP09_05deg.parquet,TC23LFP09_05deg.parquet,TC23LFP09,LFP,lithium-ion,5.0,,charge,53,0.0022082388760499,3.609125950424914,3.2826498155728,1.4986792015870471,5.300317997985985,0.3264761348521139,0.007969812232288839,0.007248874939205892,-0.0007209372930829473
raw_CU_diffT/TC23LFP09/TC23LFP09_05deg.parquet,TC23LFP09_05deg.parquet,TC23LFP09,LFP,lithium-ion,5.0,,charge,54,0.0021773279138356,3.609011283139841,3.2832220048382,1.49863689617845,5.226138000027277,0.32578927830164117,0.007858001008128012,0.007148650918453493,-0.0007093500896745188
raw_CU_diffT/TC23LFP09/TC23LFP09_05deg.parquet,TC23LFP09_05deg.parquet,TC23LFP09,LFP,lithium-ion,5.0,,charge,55,0.0021489117533369,3.608920862302268,3.28360346434846,1.4985935588067492,5.157946335617453,0.3253173979538082,0.007755252457864084,0.007056174077836168,-0.0006990783800279159
raw_CU_diffT/TC23LFP09/TC23LFP09_05deg.parquet,TC23LFP09_05deg.parquet,TC23LFP09,LFP,lithium-ion,5.0,,charge,56,0.0021201270571678,3.6086255329137065,3.28398492385872,1.4986735231859423,5.08887999720173,0.3246406090549865,0.00765074463151692,0.006962465292404009,-0.0006882793391129105
raw_CU_diffT/TC23LFP09/TC23LFP09_05deg.parquet,TC23LFP09_05deg.parquet,TC23LFP09,LFP,lithium-ion,5.0,,charge,57,0.0020960914347308,3.609094149654653,3.28455711312412,1.4984895186658291,5.0311836647451855,0.3245370365305331,0.007564991334228158,0.0068847320317035905,-0.0006802593025245678
raw_CU_diffT/TC23LFP09/TC23LFP09_05deg.parquet,TC23LFP09_05deg.parquet,TC23LFP09,LFP,lithium-ion,5.0,,charge,58,0.0020611263171304,3.60817336690573,3.28474784287925,1.4986640390264472,4.947276664781384,0.3234255240264803,0.007436901083298403,0.006770280224095734,-0.0006666208592026688
raw_CU_diffT/TC23LFP09/TC23LFP09_05deg.parquet,TC23LFP09_05deg.parquet,TC23LFP09,LFP,lithium-ion,5.0,,charge,59,0.0020522861262484,3.608721982460519,3.28512930238951,1.4985106191287672,4.925998335529584,0.32359268007100894,0.0074061300580913455,0.006742025290226076,-0.0006641047678652692
raw_CU_diffT/TC23LFP09/TC23LFP09_05deg.parquet,TC23LFP09_05deg.parquet,TC23LFP09,LFP,lithium-ion,5.0,,charge,60,0.0020185066154668,3.6081069542186497,3.28570149165491,1.4985411697780056,4.844936667592265,0.3224054625637396,0.007282987756402111,0.006632210197354569,-0.0006507775590475426
raw_CU_diffT/TC23LFP09/TC23LFP09_05deg.parquet,TC23LFP09_05deg.parquet,TC23LFP09,LFP,lithium-ion,5.0,,charge,61,0.0019834098970373,3.60776851128681,3.28608295116517,1.4985760658870961,4.760739331191871,0.32168556012163974,0.007155683771505785,0.0065176494478265375,-0.0006380343236792475
raw_CU_diffT/TC23LFP09/TC23LFP09_05deg.parquet,TC23LFP09_05deg.parquet,TC23LFP09,LFP,lithium-ion,5.0,,charge,62,0.0019699705869397,3.608052420379549,3.28646441067544,1.4985045369353829,4.728456000040751,0.3215880097041093,0.007107757144284306,0.0064742382240547324,-0.0006335189202295735
raw_CU_diffT/TC23LFP09/TC23LFP09_05deg.parquet,TC23LFP09_05deg.parquet,TC23LFP09,LFP,lithium-ion,5.0,,charge,63,0.0019467069851321,3.60752360407623,3.2868458701857,1.4985831215162109,4.672612666792702,0.32067773389053,0.007022791399084125,0.006398525814543097,-0.0006242655845410273
raw_CU_diffT/TC23LFP09/TC23LFP09_05deg.parquet,TC23LFP09_05deg.parquet,TC23LFP09,LFP,lithium-ion,5.0,,charge,64,0.0019136914341826,3.6075471679257425,3.28722732969596,1.498444174967078,4.593372332397848,0.3203198382297825,0.0069037321136691905,0.0062907387830501,-0.0006129933306190903
raw_CU_diffT/TC23LFP09/TC23LFP09_05deg.parquet,TC23LFP09_05deg.parquet,TC23LFP09,LFP,lithium-ion,5.0,,charge,65,0.0018891471979615,3.6074439446846545,3.28760878920623,1.49849334874573,4.534477333247196,0.31983515547842467,0.0068149926199041954,0.006210776932122549,-0.0006042156877816467
raw_CU_diffT/TC23LFP09/TC23LFP09_05deg.parquet,TC23LFP09_05deg.parquet,TC23LFP09,LFP,lithium-ion,5.0,,charge,66,0.0018850206732366,3.6072822335118775,3.28799024871649,1.4985784133367877,4.524594663642347,0.3192919847953877,0.006799801584368986,0.006197929592230933,-0.0006018719921380526
raw_CU_diffT/TC23LFP09/TC23LFP09_05deg.parquet,TC23LFP09_05deg.parquet,TC23LFP09,LFP,lithium-ion,5.0,,charge,67,0.0018576465562811,3.6074487290399295,3.28837170822675,1.4983839870409923,4.458877664350439,0.3190770208131797,0.006701364708461656,0.00610863237955962,-0.0005927323289020361
raw_CU_diffT/TC23LFP09/TC23LFP09_05deg.parquet,TC23LFP09_05deg.parquet,TC23LFP09,LFP,lithium-ion,5.0,,charge,68,0.0018338149358416,3.6069888965546246,3.28875316773702,1.4983944238753129,4.40167700155871,0.31823572881760454,0.006614550111916683,0.006030964679292522,-0.0005835854326241606
raw_CU_diffT/TC23LFP09/TC23LFP09_05deg.parquet,TC23LFP09_05deg.parquet,TC23LFP09,LFP,lithium-ion,5.0,,charge,69,0.0018165104785531,3.6071863871452106,3.28913462724728,1.4983066919974266,4.360143333557062,0.31805175989793044,0.006552491870343374,0.005974747515766529,-0.0005777443545768451
raw_CU_diffT/TC23LFP09/TC23LFP09_05deg.parquet,TC23LFP09_05deg.parquet,TC23LFP09,LFP,lithium-ion,5.0,,charge,70,0.0017837299851416,3.6065594365365405,3.28951608675754,1.4983704310538783,4.281465664796997,0.3170433497790004,0.00643312821014562,0.005867608480555081,-0.0005655197295905395
raw_CU_diffT/TC23LFP09/TC23LFP09_05deg.parquet,TC23LFP09_05deg.parquet,TC23LFP09,LFP,lithium-ion,5.0,,charge,71,0.0017558492936683,3.606550138420544,3.28989754626781,1.4983733148776601,4.214610666036606,0.3166525921527339,0.006332558513125022,0.005776564282855407,-0.0005559942302696148
raw_CU_diffT/TC23LFP09/TC23LFP09_05deg.parquet,TC23LFP09_05deg.parquet,TC23LFP09,LFP,lithium-ion,5.0,,charge,72,0.0017892511270149,3.6067998872741507,3.29027900577807,1.4983439725417553,4.294723334372975,0.3165208814960807,0.006453470763222489,0.0058871354192818765,-0.0005663353439406124
raw_CU_diffT/TC23LFP09/TC23LFP09_05deg.parquet,TC23LFP09_05deg.parquet,TC23LFP09,LFP,lithium-ion,5.0,,charge,73,0.0022666438162278,3.6106583292803456,3.2910419247986,1.4987049176138707,5.440516333212145,0.3196164044817458,0.008184076374574694,0.007459619827791182,-0.0007244565467835126
raw_CU_diffT/TC23LFP09/TC23LFP09_05deg.parquet,TC23LFP09_05deg.parquet,TC23LFP09,LFP,lithium-ion,5.0,,charge,74,0.0022172723567169,3.6101248870696403,3.29180484381913,1.4986961877046252,5.32197133556474,0.3183200432505102,0.008004630116395234,0.00729882788390695,-0.000705802232488284
raw_CU_diffT/TC23LFP09/TC23LFP09_05deg.parquet,TC23LFP09_05deg.parquet,TC23LFP09,LFP,lithium-ion,5.0,,charge,75,0.001800744537908,3.6072020521742134,3.29199557357426,1.498495092985384,4.322351332812104,0.3152064785999533,0.006495649392583243,0.0059280430479311625,-0.0005676063446520803
raw_CU_diffT/TC23LFP09/TC23LFP09_05deg.parquet,TC23LFP09_05deg.parquet,TC23LFP09,LFP,lithium-ion,5.0,,charge,76,0.001490561084595,3.603569414534313,3.29218630332939,1.4980897761518859,3.5779240007977933,0.3113831112049228,0.005371340334941634,0.004907204786979459,-0.00046413554796217484
raw_CU_diffT/TC23LFP09/TC23LFP09_05deg.parquet,TC23LFP09_05deg.parquet,TC23LFP09,LFP,lithium-ion,5.0,,charge,77,0.0014382775912679,3.6026746193364656,3.29237703308452,1.4980603288476326,3.452410666795913,0.3102975862519455,0.005181646173621251,0.004735352108690559,-0.00044629406493069176
raw_CU_diffT/TC23LFP09/TC23LFP09_05deg.parquet,TC23LFP09_05deg.parquet,TC23LFP09,LFP,lithium-ion,5.0,,charge,78,0.0014610324659708,3.6031168897418135,3.29256776283965,1.4979848624866927,3.5069973336649127,0.3105491269021634,0.0052642707546005215,0.004810548397917574,-0.0004537223566829472
raw_CU_diffT/TC23LFP09/TC23LFP09_05deg.parquet,TC23LFP09_05deg.parquet,TC23LFP09,LFP,lithium-ion,5.0,,charge,79,0.0014845121790168,3.6038838216613027,3.29275849259478,1.4980083965359714,3.563404333195649,0.31112532906652257,0.005350009425017813,0.00488814008481795,-0.0004618693401998624
raw_CU_diffT/TC23LFP09/TC23LFP09_05deg.parquet,TC23LFP09_05deg.parquet,TC23LFP09,LFP,lithium-ion,5.0,,charge,80,0.0015045470927764,3.6037260526838275,3.29313995210505,1.498079833991061,3.611456665210426,0.31058610057877756,0.005421975555728024,0.004954684141045466,-0.00046729141468255814
raw_CU_diffT/TC23LFP09/TC23LFP09_05deg.parquet,TC23LFP09_05deg.parquet,TC23LFP09,LFP,lithium-ion,5.0,,charge,81,0.0015078674923492,3.6041656348404554,3.29333068186018,1.4979599997508126,3.6194086655741557,0.3108349529802754,0.00543460419781804,0.00496590627673319,-0.0004686979210848496
raw_CU_diffT/TC23LFP09/TC23LFP09_05deg.parquet,TC23LFP09_05deg.parquet,TC23LFP09,LFP,lithium-ion,5.0,,charge,82,0.0015136418866972,3.6039194825385947,3.29371214137044,1.4980556747124594,3.6332756676129065,0.31020734116815474,0.005455043485054515,0.004985500659901428,-0.00046954282515308723
raw_CU_diffT/TC23LFP09/TC23LFP09_05deg.parquet,TC23LFP09_05deg.parquet,TC23LFP09,LFP,lithium-ion,5.0,,charge,83,0.0015171587973097,3.6040274978371665,3.29409360088071,1.4981987622398594,3.641704667999875,0.3099338969564567,0.005467882024089723,0.004997663085737757,-0.0004702189383519661
raw_CU_diffT/TC23LFP09/TC23LFP09_05deg.parquet,TC23LFP09_05deg.parquet,TC23LFP09,LFP,lithium-ion,5.0,,charge,84,0.0015128946098526,3.604270335579909,3.29447506039097,1.4980714929107168,3.6314586683292873,0.309795275188939,0.005452881163150466,0.0049841935611593165,-0.0004686876019911494
raw_CU_diffT/TC23LFP09/TC23LFP09_05deg.parquet,TC23LFP09_05deg.parquet,TC23LFP09,LFP,lithium-ion,5.0,,charge,85,0.001503561550495,3.6038851200681634,3.2946657901461,1.4981268695885495,3.60909133561654,0.3092193299220636,0.005418663098935547,0.004953732803794904,-0.0004649302951406434
raw_CU_diffT/TC23LFP09/TC23LFP09_05deg.parquet,TC23LFP09_05deg.parquet,TC23LFP09,LFP,lithium-ion,5.0,,charge,86,0.0014953544546801,3.603881956171077,3.29504724965637,1.4980350585869153,3.5894043323933147,0.3088347065147068,0.005389080937301652,0.0049272635831550645,-0.0004618173541465877
raw_CU_diffT/TC23LFP09/TC23LFP09_05deg.parquet,TC23LFP09_05deg.parquet,TC23LFP09,LFP,lithium-ion,5.0,,charge,87,0.0015128415029568,3.6043790304893983,3.29561943892176,1.4981108985534795,3.6314020008430816,0.3087595915676382,0.005452854189711555,0.004985749865152041,-0.00046710432455951325
raw_CU_diffT/TC23LFP09/TC23LFP09_05deg.parquet,TC23LFP09_05deg.parquet,TC23LFP09,LFP,lithium-ion,5.0,,charge,88,0.0014794013727751,3.604005018474992,3.29581016867689,1.4982519292332672,3.5510453351889737,0.30819484979810197,0.005331769971820253,0.004875826087946725,-0.00045594388387352764
raw_CU_diffT/TC23LFP09/TC23LFP09_05deg.parquet,TC23LFP09_05deg.parquet,TC23LFP09,LFP,lithium-ion,5.0,,charge,89,0.0014516962993458,3.603789682299851,3.29619162818716,1.4979576302415165,3.4846516656689346,0.30759805411269125,0.0052316081454152705,0.004785069188573908,-0.0004465389568413629
raw_CU_diffT/TC23LFP09/TC23LFP09_05deg.parquet,TC23LFP09_05deg.parquet,TC23LFP09,LFP,lithium-ion,5.0,,charge,90,0.0014361608751516,3.6031604131674815,3.29638235794229,1.498042961522347,3.4472969999187626,0.3067780552251915,0.005174718012286211,0.004734135372016694,-0.0004405826402695172
raw_CU_diffT/TC23LFP09/TC23LFP09_05deg.parquet,TC23LFP09_05deg.parquet,TC23LFP09,LFP,lithium-ion,5.0,,charge,91,0.0014352807366195,3.6032509734423686,3.29676381745255,1.4979844306024992,3.445246666786261,0.30648715598981857,0.005171676711387293,0.004731781600373811,-0.0004398951110134823
raw_CU_diffT/TC23LFP09/TC23LFP09_05deg.parquet,TC23LFP09_05deg.parquet,TC23LFP09,LFP,lithium-ion,5.0,,charge,92,0.0014119985127366,3.6037811103376503,3.29695454720768,1.497864904297863,3.3893649972160347,0.30682656312997025,0.005088533568025015,0.004655294917217415,-0.00043323865080760037
raw_CU_diffT/TC23LFP09/TC23LFP09_05deg.parquet,TC23LFP09_05deg.parquet,TC23LFP09,LFP,lithium-ion,5.0,,charge,93,0.0014108978968821,3.6033448534206833,3.29733600671795,1.4977681121377537,3.3867116675828584,0.30600884670273354,0.005083951675432181,0.004652204437191977,-0.00043174723824020416
raw_CU_diffT/TC23LFP09/TC23LFP09_05deg.parquet,TC23LFP09_05deg.parquet,TC23LFP09,LFP,lithium-ion,5.0,,charge,94,0.0014022780943177,3.604676139495561,3.29752673647308,1.497564018974567,3.3660169991781004,0.30714940302248106,0.0050547583875243185,0.004624049507983135,-0.00043070887954118394
raw_CU_diffT/TC23LFP09/TC23LFP09_05deg.parquet,TC23LFP09_05deg.parquet,TC23LFP09,LFP,lithium-ion,5.0,,charge,95,0.0013932032602987,3.6033308631605623,3.29790819598334,1.4978291653505296,3.344177001621574,0.30542266717722244,0.0050201723064902245,0.004594656450809794,-0.0004255158556804306
raw_CU_diffT/TC23LFP09/TC23LFP09_05deg.parquet,TC23LFP09_05deg.parquet,TC23LFP09,LFP,lithium-ion,5.0,,charge,96,0.0013671621262173,3.602355722127528,3.29828965549361,1.4979866167663982,3.2817006647819653,0.3040660666339181,0.0049250043084549285,0.00450929669828517,-0.00041570761016975887
raw_CU_diffT/TC23LFP09/TC23LFP09_05deg.parquet,TC23LFP09_05deg.parquet,TC23LFP09,LFP,lithium-ion,5.0,,charge,97,0.0013507615845116,3.6022468677232857,3.29867111500387,1.4979183305088157,3.2423546699574217,0.3035757527194156,0.004865776686847853,0.004455718222085274,-0.0004100584647625796
raw_CU_diffT/TC23LFP09/TC23LFP09_05deg.parquet,TC23LFP09_05deg.parquet,TC23LFP09,LFP,lithium-ion,5.0,,charge,98,0.0013355640423502,3.602225655517426,3.298861844759,1.4978521601050563,3.205876669147983,0.3033638107584258,0.004811003057940452,0.004405841260541168,-0.000405161797399284
raw_CU_diffT/TC23LFP09/TC23LFP09_05deg.parquet,TC23LFP09_05deg.parquet,TC23LFP09,LFP,lithium-ion,5.0,,charge,99,0.0013336313957221,3.602421149736073,3.29905257451413,1.4978216531435546,3.2012870003818534,0.3033685752219428,0.004804301945901332,0.004399720089509867,-0.0004045818563914649
raw_CU_diffT/TC23LFP09/TC23LFP09_05deg.parquet,TC23LFP09_05deg.parquet,TC23LFP09,LFP,lithium-ion,5.0,,charge,100,0.001316914420757,3.6021793456191977,3.2994340340244,1.4977712007313289,3.1611103343893774,0.3027453115947978,0.004743761926398935,0.004345072259743174,-0.0003986896666557608
raw_CU_diffT/TC23LFP09/TC23LFP09_05deg.parquet,TC23LFP09_05deg.parquet,TC23LFP09,LFP,lithium-ion,5.0,,charge,101,0.001315132183337,3.6022196884874282,3.29962476377953,1.4977435677174171,3.1568326667766087,0.3025949247078983,0.00473739504378,0.004339442719782206,-0.0003979523239977939
raw_CU_diffT/TC23LFP09/TC23LFP09_05deg.parquet,TC23LFP09_05deg.parquet,TC23LFP09,LFP,lithium-ion,5.0,,charge,102,0.0013015978358039,3.6019167018058673,3.29981549353466,1.4976997595941348,3.1243606667849235,0.30210120827120734,0.004688246983816439,0.004295032704936892,-0.0003932142788795473
raw_CU_diffT/TC23LFP09/TC23LFP09_05deg.parquet,TC23LFP09_05deg.parquet,TC23LFP09,LFP,lithium-ion,5.0,,charge,103,0.0012927155642334,3.601705572778439,3.30000622328979,1.4977255739071003,3.1030613315524533,0.30169934948864885,0.004655980851716861,0.004265969406913792,-0.0003900114448030685
raw_CU_diffT/TC23LFP09/TC23LFP09_05deg.parquet,TC23LFP09_05deg.parquet,TC23LFP09,LFP,lithium-ion,5.0,,charge,104,0.0012767428588464,3.6013191863399023,3.30019695304492,1.4977855757290572,3.0647579975775443,0.30112223329498233,0.004597958553585998,0.004213502892586749,-0.00038445566099924895
raw_CU_diffT/TC23LFP09/TC23LFP09_15deg.parquet,TC23LFP09_15deg.parquet,TC23LFP09,LFP,lithium-ion,15.0,,discharge,0,0.0178699511594431,3.1597661702952653,3.32842495680442,1.4999439437531157,42.887234333495144,0.1686587865091549,0.05646486713843696,0.0594787914159665,0.003013924277529542
raw_CU_diffT/TC23LFP09/TC23LFP09_15deg.parquet,TC23LFP09_15deg.parquet,TC23LFP09,LFP,lithium-ion,15.0,,discharge,1,0.0178721656176176,3.119766972028451,3.3186977392927,1.499877709126777,42.89279066643212,0.1989307672642493,0.055756992012465846,0.05931231563145225,0.003555323618986403
raw_CU_diffT/TC23LFP09/TC23LFP09_15deg.parquet,TC23LFP09_15deg.parquet,TC23LFP09,LFP,lithium-ion,15.0,,discharge,2,0.0178676455062883,3.1160588569965966,3.31812555002731,1.4998928902805904,42.88194900000235,0.20206669303071356,0.0556766350335451,0.05928709107324587,0.0036104560397007684
raw_CU_diffT/TC23LFP09/TC23LFP09_15deg.parquet,TC23LFP09_15deg.parquet,TC23LFP09,LFP,lithium-ion,15.0,,discharge,3,0.0178671885330696,3.11471643216222,3.31812555002731,1.4998856471759898,42.88085866655456,0.2034091178650903,0.055651225720492276,0.05928557477873322,0.003634349058240942
raw_CU_diffT/TC23LFP09/TC23LFP09_15deg.parquet,TC23LFP09_15deg.parquet,TC23LFP09,LFP,lithium-ion,15.0,,discharge,4,0.0178679143372415,3.1135939055006694,3.31831627978244,1.4998839378806197,42.88263433345128,0.20472237428177076,0.05563342918444317,0.05929139103102654,0.003657961846583374
raw_CU_diffT/TC23LFP09/TC23LFP09_15deg.parquet,TC23LFP09_15deg.parquet,TC23LFP09,LFP,lithium-ion,15.0,,discharge,5,0.0178728385583476,3.1125458922688636,3.31850700953757,1.4999055507172598,42.894400999706704,0.20596111726870658,0.05563003023796938,0.05931114003620987,0.0036811097982404895
raw_CU_diffT/TC23LFP09/TC23LFP09_15deg.parquet,TC23LFP09_15deg.parquet,TC23LFP09,LFP,lithium-ion,15.0,,discharge,6,0.0178723417341885,3.1114487147346828,3.31850700953757,1.499893500207149,42.89322833350161,0.2070582948028874,0.05560887471813984,0.05930949132175539,0.0037006166036155502
raw_CU_diffT/TC23LFP09/TC23LFP09_15deg.parquet,TC23LFP09_15deg.parquet,TC23LFP09,LFP,lithium-ion,15.0,,discharge,7,0.0178732564479629,3.110450505682139,3.31850700953757,1.4998840376920124,42.895446333510336,0.20805650385543117,0.055593879556752754,0.05931252680582746,0.003718647249074704
raw_CU_diffT/TC23LFP09/TC23LFP09_15deg.parquet,TC23LFP09_15deg.parquet,TC23LFP09,LFP,lithium-ion,15.0,,discharge,8,0.0178733566842521,3.109253484850591,3.31850700953757,1.499890327272069,42.89564400014933,0.2092535246869791,0.055572796556488446,0.05931285944065578,0.003740062884167332
raw_CU_diffT/TC23LFP09/TC23LFP09_15deg.parquet,TC23LFP09_15deg.parquet,TC23LFP09,LFP,lithium-ion,15.0,,discharge,9,0.0178703990258258,3.1082138701065434,3.31850700953757,1.4998943607035384,42.88856166647747,0.2102931394310268,0.05554502211641021,0.059303044430436276,0.003758022314026069
raw_CU_diffT/TC23LFP09/TC23LFP09_15deg.parquet,TC23LFP09_15deg.parquet,TC23LFP09,LFP,lithium-ion,15.0,,discharge,10,0.0178703599913683,3.107239309245329,3.31850700953757,1.4998731966036698,42.88846800028114,0.21126770029224096,0.0555274850355446,0.05930291489431545,0.00377542985877085
raw_CU_diffT/TC23LFP09/TC23LFP09_15deg.parquet,TC23LFP09_15deg.parquet,TC23LFP09,LFP,lithium-ion,15.0,,discharge,11,0.017870676672256,3.1060370088819,3.31850700953757,1.4999005885093317,42.88911566656316,0.21247000065567034,0.055506983117789566,0.05930396580206107,0.003796982684271505
raw_CU_diffT/TC23LFP09/TC23LFP09_15deg.parquet,TC23LFP09_15deg.parquet,TC23LFP09,LFP,lithium-ion,15.0,,discharge,12,0.0178720788360378,3.1050164923466816,3.31831627978244,1.499893596269246,42.89252066647168,0.2132997874357585,0.05549309953841746,0.059305210155179436,0.0038121106167619753
raw_CU_diffT/TC23LFP09/TC23LFP09_15deg.parquet,TC23LFP09_15deg.parquet,TC23LFP09,LFP,lithium-ion,15.0,,discharge,13,0.0178723609684051,3.1038743486548497,3.31812555002731,1.4998845514263375,42.89327333320398,0.21425120137246045,0.05547356275973274,0.0593027375685758,0.0038291748088430597
raw_CU_diffT/TC23LFP09/TC23LFP09_15deg.parquet,TC23LFP09_15deg.parquet,TC23LFP09,LFP,lithium-ion,15.0,,discharge,14,0.017873023531674,3.1027305267126075,3.31793482027218,1.4998993923161466,42.89486333361128,0.2152042935595726,0.055455175716377696,0.05930152711928521,0.0038463514029075177
raw_CU_diffT/TC23LFP09/TC23LFP09_15deg.parquet,TC23LFP09_15deg.parquet,TC23LFP09,LFP,lithium-ion,15.0,,discharge,15,0.0178698952976474,3.1016827291481945,3.31774409051705,1.4998859025377056,42.887411666626576,0.21606136136885556,0.05542674561639947,0.05928773952192808,0.0038609939055286105
raw_CU_diffT/TC23LFP09/TC23LFP09_15deg.parquet,TC23LFP09_15deg.parquet,TC23LFP09,LFP,lithium-ion,15.0,,discharge,16,0.0178720277889785,3.1005379796021253,3.31736263100678,1.4998807197446815,42.89247500005877,0.21682465140465457,0.05541290093223243,0.059287997127472,0.003875096195239569
raw_CU_diffT/TC23LFP09/TC23LFP09_15deg.parquet,TC23LFP09_15deg.parquet,TC23LFP09,LFP,lithium-ion,15.0,,discharge,17,0.0178711197577886,3.0994208878668785,3.31679044174139,1.4998591027098713,42.8903006669716,0.2173695538745113,0.05539012186686046,0.05927475919584893,0.0038846373289884717
raw_CU_diffT/TC23LFP09/TC23LFP09_15deg.parquet,TC23LFP09_15deg.parquet,TC23LFP09,LFP,lithium-ion,15.0,,discharge,18,0.0178727458322219,3.098260167198695,3.31621825247599,1.499883710270847,42.89419266663026,0.21795808527729488,0.05537441649043961,0.05926992595067845,0.0038955094602388385
raw_CU_diffT/TC23LFP09/TC23LFP09_15deg.parquet,TC23LFP09_15deg.parquet,TC23LFP09,LFP,lithium-ion,15.0,,discharge,19,0.0178711171393501,3.0969280874955647,3.31545533345546,1.4998858482898463,42.89028299995698,0.21852724595989548,0.05534556462377671,0.05925089063446558,0.003905326010688867
raw_CU_diffT/TC23LFP09/TC23LFP09_15deg.parquet,TC23LFP09_15deg.parquet,TC23LFP09,LFP,lithium-ion,15.0,,discharge,20,0.0178725788205168,3.0957522907536146,3.31469241443494,1.4998879093839885,42.89378599979682,0.21894012368132554,0.05532907682528942,0.05924210144275761,0.003913024617468189
raw_CU_diffT/TC23LFP09/TC23LFP09_15deg.parquet,TC23LFP09_15deg.parquet,TC23LFP09,LFP,lithium-ion,15.0,,discharge,21,0.0178725803866574,3.0942453361432825,3.31373876565928,1.499879199297435,42.893854666966945,0.21949342951599737,0.055302148506260564,0.059225062469628345,0.0039229139633677815
raw_CU_diffT/TC23LFP09/TC23LFP09_15deg.parquet,TC23LFP09_15deg.parquet,TC23LFP09,LFP,lithium-ion,15.0,,discharge,22,0.0178732596467775,3.0929494429380253,3.31259438712849,1.4998789120606097,42.89540266653057,0.21964494419046465,0.05528108846798715,0.05920685958560528,0.003925771117618132
raw_CU_diffT/TC23LFP09/TC23LFP09_15deg.parquet,TC23LFP09_15deg.parquet,TC23LFP09,LFP,lithium-ion,15.0,,discharge,23,0.0178728274266238,3.091443841106295,3.3114500085977,1.4998702726182271,42.894389666907955,0.2200061674914049,0.05525284227119182,0.05918497453555859,0.0039321322643667694
raw_CU_diffT/TC23LFP09/TC23LFP09_15deg.parquet,TC23LFP09_15deg.parquet,TC23LFP09,LFP,lithium-ion,15.0,,discharge,24,0.0178698628668917,3.089764819587684,3.30992417055664,1.4998676678112777,42.88727499986999,0.2201593509689559,0.05521367361697829,0.05914789102765741,0.0039342174106791195
raw_CU_diffT/TC23LFP09/TC23LFP09_15deg.parquet,TC23LFP09_15deg.parquet,TC23LFP09,LFP,lithium-ion,15.0,,discharge,25,0.017871633678695,3.0881748665458404,3.30820760276046,1.4998681077016818,42.891455999866594,0.22003273621461972,0.05519072995066008,0.05912307440960869,0.0039323444589486126
raw_CU_diffT/TC23LFP09/TC23LFP09_15deg.parquet,TC23LFP09_15deg.parquet,TC23LFP09,LFP,lithium-ion,15.0,,discharge,26,0.0178730626149227,3.086527425319544,3.30649103496427,1.4999040625151543,42.89484166668262,0.21996360964472617,0.05516569793541236,0.05909712130359696,0.003931423368184604
raw_CU_diffT/TC23LFP09/TC23LFP09_15deg.parquet,TC23LFP09_15deg.parquet,TC23LFP09,LFP,lithium-ion,15.0,,discharge,27,0.0178724350439621,3.0846690676606774,3.30458373741295,1.4998790591668802,42.893417000130285,0.21991466975227247,0.05513054754388459,0.059060958194246456,0.003930410650361864
raw_CU_diffT/TC23LFP09/TC23LFP09_15deg.parquet,TC23LFP09_15deg.parquet,TC23LFP09,LFP,lithium-ion,15.0,,discharge,28,0.0178732076736217,3.0828296303003166,3.3024857101065,1.4998817545494583,42.895299666561186,0.2196560798061835,0.05510005420475196,0.059026012935901505,0.003925958731149544
raw_CU_diffT/TC23LFP09/TC23LFP09_15deg.parquet,TC23LFP09_15deg.parquet,TC23LFP09,LFP,lithium-ion,15.0,,discharge,29,0.017871736882515,3.081044747032239,3.30019695304492,1.4998759631676213,42.89180799998576,0.21915220601268093,0.05506362104221517,0.058980251605296526,0.003916630563081357
raw_CU_diffT/TC23LFP09/TC23LFP09_15deg.parquet,TC23LFP09_15deg.parquet,TC23LFP09,LFP,lithium-ion,15.0,,discharge,30,0.017871544413092,3.0788741634935763,3.29790819598334,1.4998937471895917,42.891183999716304,0.2190340324897635,0.05502423635519693,0.05893871279481638,0.003914476439619445
raw_CU_diffT/TC23LFP09/TC23LFP09_15deg.parquet,TC23LFP09_15deg.parquet,TC23LFP09,LFP,lithium-ion,15.0,,discharge,31,0.0178733501188832,3.0769023402232114,3.29561943892176,1.4998938804559225,42.895642000308726,0.21871709869854872,0.054994552808420534,0.05890376009044603,0.003909207282025498
raw_CU_diffT/TC23LFP09/TC23LFP09_15deg.parquet,TC23LFP09_15deg.parquet,TC23LFP09,LFP,lithium-ion,15.0,,discharge,32,0.0178705356044748,3.0747413760085527,3.29333068186018,1.4998757826263518,42.888855333207175,0.21858930585162728,0.05494727523451268,0.058853583207491615,0.003906307972978938
raw_CU_diffT/TC23LFP09/TC23LFP09_15deg.parquet,TC23LFP09_15deg.parquet,TC23LFP09,LFP,lithium-ion,15.0,,discharge,33,0.0178731652972902,3.0726601099880297,3.29085119504347,1.4998900981419374,42.89519933355041,0.21819108505544005,0.05491816204820594,0.058817927377796925,0.003899765329590986
raw_CU_diffT/TC23LFP09/TC23LFP09_15deg.parquet,TC23LFP09_15deg.parquet,TC23LFP09,LFP,lithium-ion,15.0,,discharge,34,0.0178726124308946,3.0706694456547754,3.28875316773702,1.4998900518622047,42.89389066660078,0.2180837220822447,0.05488088490557777,0.05877861074784066,0.003897725842262889
raw_CU_diffT/TC23LFP09/TC23LFP09_15deg.parquet,TC23LFP09_15deg.parquet,TC23LFP09,LFP,lithium-ion,15.0,,discharge,35,0.0178721036076778,3.068584759881656,3.28665514043057,1.4998916709149885,42.89263066690182,0.21807038054891414,0.054842064757546057,0.05873944119248198,0.0038973764349359216
raw_CU_diffT/TC23LFP09/TC23LFP09_15deg.parquet,TC23LFP09_15deg.parquet,TC23LFP09,LFP,lithium-ion,15.0,,discharge,36,0.0178718136343527,3.066702180455765,3.28493857263438,1.49991077897156,42.89187866653083,0.218236392178615,0.05480752984116849,0.058707809970418204,0.003900280129249714
raw_CU_diffT/TC23LFP09/TC23LFP09_15deg.parquet,TC23LFP09_15deg.parquet,TC23LFP09,LFP,lithium-ion,15.0,,discharge,37,0.0178726527874599,3.0647623768686283,3.28341273459333,1.4998905185791518,42.89394366682973,0.21865035772470165,0.054775433837843314,0.05868329576331081,0.003907861925467493
raw_CU_diffT/TC23LFP09/TC23LFP09_15deg.parquet,TC23LFP09_15deg.parquet,TC23LFP09,LFP,lithium-ion,15.0,,discharge,38,0.017871905036736,3.0629359648259955,3.28188689655227,1.499876026121365,42.89217433310114,0.21895093172627433,0.054740500696973546,0.05865357095649039,0.003913070259516843
raw_CU_diffT/TC23LFP09/TC23LFP09_15deg.parquet,TC23LFP09_15deg.parquet,TC23LFP09,LFP,lithium-ion,15.0,,discharge,39,0.0178713735878856,3.061299801923776,3.28074251802148,1.4998767600653171,42.8908179999562,0.21944271609770416,0.05470963242469999,0.05863137518522238,0.003921742760522387
raw_CU_diffT/TC23LFP09/TC23LFP09_15deg.parquet,TC23LFP09_15deg.parquet,TC23LFP09,LFP,lithium-ion,15.0,,discharge,40,0.0178713614791065,3.059717650614298,3.27978886924582,1.4998827685217397,42.89087000017753,0.22007121863152213,0.054681320158130604,0.05861429245744201,0.003932972299311409
raw_CU_diffT/TC23LFP09/TC23LFP09_15deg.parquet,TC23LFP09_15deg.parquet,TC23LFP09,LFP,lithium-ion,15.0,,discharge,41,0.0178711434327663,3.05820289900073,3.27883522047017,1.49987537091454,42.89038333349163,0.22063232146944012,0.05465358265454376,0.05859653451742833,0.0039429518628845694
raw_CU_diffT/TC23LFP09/TC23LFP09_15deg.parquet,TC23LFP09_15deg.parquet,TC23LFP09,LFP,lithium-ion,15.0,,discharge,42,0.0178702448411124,3.0568345922111764,3.27826303120477,1.499895919350649,42.8880956665962,0.22142843899359343,0.0546263826015957,0.05858336302119653,0.003956980419600832
raw_CU_diffT/TC23LFP09/TC23LFP09_15deg.parquet,TC23LFP09_15deg.parquet,TC23LFP09,LFP,lithium-ion,15.0,,discharge,43,0.0178715716746218,3.055522927958961,3.27769084193937,1.499899839133574,42.891375999955926,0.22216791398040892,0.05460699701046883,0.05857748680897092,0.0039704897985020915
raw_CU_diffT/TC23LFP09/TC23LFP09_15deg.parquet,TC23LFP09_15deg.parquet,TC23LFP09,LFP,lithium-ion,15.0,,discharge,44,0.01787316863234,3.0542805649795026,3.27692792291885,1.4998970753605114,42.89519100030884,0.2226473579393473,0.05458967158835734,0.058569085362352266,0.003979413773994925
raw_CU_diffT/TC23LFP09/TC23LFP09_15deg.parquet,TC23LFP09_15deg.parquet,TC23LFP09,LFP,lithium-ion,15.0,,discharge,45,0.0178723954765753,3.052948045164197,3.27635573365345,1.49988744802436,42.893327999918256,0.22340768848925308,0.054563494832612,0.058556325393799465,0.003992830561187467
raw_CU_diffT/TC23LFP09/TC23LFP09_15deg.parquet,TC23LFP09_15deg.parquet,TC23LFP09,LFP,lithium-ion,15.0,,discharge,46,0.0178720371312018,3.0514597984414444,3.27578354438806,1.4998722942011058,42.89243933337275,0.22432374594661564,0.05453580282211506,0.05854492513908325,0.004009122316968192
raw_CU_diffT/TC23LFP09/TC23LFP09_15deg.parquet,TC23LFP09_15deg.parquet,TC23LFP09,LFP,lithium-ion,15.0,,discharge,47,0.0178728779549761,3.05016064103384,3.27521135512266,1.4998803261075724,42.89454300026409,0.2250507140888196,0.054515148880269496,0.05853745282685919,0.004022303946589693
raw_CU_diffT/TC23LFP09/TC23LFP09_15deg.parquet,TC23LFP09_15deg.parquet,TC23LFP09,LFP,lithium-ion,15.0,,discharge,48,0.0178719733026321,3.048806134511179,3.27463916585727,1.499861193537142,42.892343666637316,0.22583303134609123,0.05448818184088476,0.05852426374795458,0.004036081907069819
raw_CU_diffT/TC23LFP09/TC23LFP09_15deg.parquet,TC23LFP09_15deg.parquet,TC23LFP09,LFP,lithium-ion,15.0,,discharge,49,0.0178708795879389,3.0471959025165316,3.27406697659187,1.4998739808393053,42.88971166673582,0.22687107407533835,0.05445607105473375,0.05851045670152048,0.004054385646786736
raw_CU_diffT/TC23LFP09/TC23LFP09_15deg.parquet,TC23LFP09_15deg.parquet,TC23LFP09,LFP,lithium-ion,15.0,,discharge,50,0.0178686063904816,3.0458094892075023,3.27349478732648,1.4998982661096079,42.884258999780286,0.22768529811897764,0.054424370903042675,0.05849278987603015,0.004068418972987473
raw_CU_diffT/TC23LFP09/TC23LFP09_15deg.parquet,TC23LFP09_15deg.parquet,TC23LFP09,LFP,lithium-ion,15.0,,discharge,51,0.0178715578633924,3.0442638643013686,3.27273186830595,1.4999023433954748,42.89133600000059,0.22846800400458145,0.054405737802296454,0.0584888169557981,0.004083079153501645
raw_CU_diffT/TC23LFP09/TC23LFP09_15deg.parquet,TC23LFP09_15deg.parquet,TC23LFP09,LFP,lithium-ion,15.0,,discharge,52,0.0178713769823891,3.042500837207769,3.27196894928542,1.4998769214492356,42.89094300020952,0.22946811207765094,0.05437367943097448,0.0584745905673513,0.004100911136376818
raw_CU_diffT/TC23LFP09/TC23LFP09_15deg.parquet,TC23LFP09_15deg.parquet,TC23LFP09,LFP,lithium-ion,15.0,,discharge,53,0.0178716859003999,3.0408013060786616,3.27101530050976,1.499891804883163,42.8916409999365,0.23021399443109836,0.054344245827763614,0.05845855802611261,0.004114312198348999
raw_CU_diffT/TC23LFP09/TC23LFP09_15deg.parquet,TC23LFP09_15deg.parquet,TC23LFP09,LFP,lithium-ion,15.0,,discharge,54,0.0178695603556726,3.0388208635166545,3.26987092197897,1.499895710800644,42.886555333505385,0.23105005846231563,0.05430239283068798,0.05843115579556201,0.004128762964874029
raw_CU_diffT/TC23LFP09/TC23LFP09_15deg.parquet,TC23LFP09_15deg.parquet,TC23LFP09,LFP,lithium-ion,15.0,,discharge,55,0.0178721624960846,3.0367049236703636,3.26891727320331,1.4998947539167358,42.89278633345384,0.23221234953294623,0.05427248384849692,0.05842262069294733,0.004150136844450411
raw_CU_diffT/TC23LFP09/TC23LFP09_15deg.parquet,TC23LFP09_15deg.parquet,TC23LFP09,LFP,lithium-ion,15.0,,discharge,56,0.0178718516080717,3.034575246569274,3.26758216491739,1.4998744795692553,42.892004666500725,0.23300691834811582,0.054233478500213664,0.05839774356858527,0.004164265068371607
raw_CU_diffT/TC23LFP09/TC23LFP09_15deg.parquet,TC23LFP09_15deg.parquet,TC23LFP09,LFP,lithium-ion,15.0,,discharge,57,0.0178700120951974,3.032289525777869,3.26624705663147,1.4998906028687928,42.88762699987274,0.23395753085360127,0.0541870505017909,0.05836787440790728,0.0041808239061163766
raw_CU_diffT/TC23LFP09/TC23LFP09_15deg.parquet,TC23LFP09_15deg.parquet,TC23LFP09,LFP,lithium-ion,15.0,,discharge,58,0.0178686078190014,3.0296528600799735,3.26510267810068,1.4998627513845342,42.88429166685091,0.2354498180207063,0.05413567878448497,0.05834283924375221,0.004207160459267244
raw_CU_diffT/TC23LFP09/TC23LFP09_15deg.parquet,TC23LFP09_15deg.parquet,TC23LFP09,LFP,lithium-ion,15.0,,discharge,59,0.0178700420120242,3.027146375219463,3.26338611030449,1.4998805790956278,42.8875969996443,0.23623973508502694,0.05409523290171858,0.05831684689259748,0.004221613990878899
raw_CU_diffT/TC23LFP09/TC23LFP09_15deg.parquet,TC23LFP09_15deg.parquet,TC23LFP09,LFP,lithium-ion,15.0,,discharge,60,0.0178700348075818,3.0243370683085833,3.26205100201857,1.4998994324057635,42.887680333224125,0.2377139337099865,0.05404500868053428,0.05829296495017893,0.004247956269644651
raw_CU_diffT/TC23LFP09/TC23LFP09_15deg.parquet,TC23LFP09_15deg.parquet,TC23LFP09,LFP,lithium-ion,15.0,,discharge,61,0.0178702307408053,3.0213398254726385,3.26014370446725,1.4998944768581228,42.8881526668556,0.23880387899461164,0.05399203982758046,0.05825952024701352,0.004267480419433062
raw_CU_diffT/TC23LFP09/TC23LFP09_15deg.parquet,TC23LFP09_15deg.parquet,TC23LFP09,LFP,lithium-ion,15.0,,discharge,62,0.017870502780445,3.0182680366820027,3.25842713667107,1.4998707035358694,42.88884033350041,0.24015909998906748,0.053937967341654,0.0582297312057578,0.0042917638641037995
raw_CU_diffT/TC23LFP09/TC23LFP09_15deg.parquet,TC23LFP09_15deg.parquet,TC23LFP09,LFP,lithium-ion,15.0,,discharge,63,0.0178721807291943,3.0150425894671606,3.25671056887488,1.4998824763191072,42.89275599987013,0.24166797940771945,0.05388538606517507,0.05820451986960904,0.004319133804433974
raw_CU_diffT/TC23LFP09/TC23LFP09_15deg.parquet,TC23LFP09_15deg.parquet,TC23LFP09,LFP,lithium-ion,15.0,,discharge,64,0.0178710417284687,3.0114737803008715,3.25461254156843,1.499889181861632,42.8899930001935,0.2431387612675584,0.05381817359194625,0.05816331654036698,0.004345142948420727
raw_CU_diffT/TC23LFP09/TC23LFP09_15deg.parquet,TC23LFP09_15deg.parquet,TC23LFP09,LFP,lithium-ion,15.0,,discharge,65,0.0178722872128545,3.0076395833367187,3.25251451426198,1.4998529720131082,42.893095666659065,0.24487493092526114,0.05375339846614387,0.05812987356286804,0.004376475096724175
