Repository: DNV007/delivered-energy-decomposition

# Three-term energy accounting for a cold commercial sodium-ion 18650 cell

This repository holds the analysis code and the derived data behind a reanalysis
of a public commercial-cell archive. No new measurements were made. The
manuscript reporting the work is not distributed here; what is here is
everything needed to regenerate its numbers from the raw archive and to check
them.

**Source data.** Droese, D., Schlösser, A., Otto, M. *Dataset: Evaluation of
Commercial Sodium-Ion Batteries by State-of-the-Art Lithium-Ion Battery
Configurations.* Technische Universität Berlin, DepositOnce, 2025.
DOI [10.14279/depositonce-25036](https://doi.org/10.14279/depositonce-25036),
CC BY 4.0.

File: results/tables/table_raw_pulse_soc_temperature_map.csv (part 3 of 4)
cell_family,chemistry_type,temperature_deg_c,pulse_direction,abs_c_rate,nominal_soc_percent,pulse_count,complete_1s_count,complete_10s_count,median_r_fast_mohm,median_r_1s_mohm,median_r_10s_mohm,median_polarization_1s_mohm
NMC,lithium-ion,5.0,discharge,3.0,60,2,2,2,71.00669363396145,82.74579011548325,95.48080180714261,11.73909648152175
NMC,lithium-ion,5.0,discharge,3.0,70,2,2,2,71.0914177889017,81.41079821572956,94.90863196461625,10.31938042682785
NMC,lithium-ion,5.0,discharge,3.0,80,2,2,2,69.71405282942175,81.62265395104225,95.2688089729717,11.9086011216205
NMC,lithium-ion,5.0,discharge,3.0,90,2,2,2,69.45984580832635,81.41083855538045,94.48488566356585,11.950992747053998
NMC,lithium-ion,5.0,discharge,3.0,100,2,2,2,69.58694976434404,84.3985459359109,100.65104152455595,14.811596171566798
NMC,lithium-ion,15.0,charge,1.0,0,1,1,1,61.9163744837458,109.5932542196903,143.2849158997561,47.676879735944496
NMC,lithium-ion,15.0,charge,1.0,10,2,2,2,57.78437823996355,90.01394894146114,106.79621060851524,32.22957070149755
NMC,lithium-ion,15.0,charge,1.0,20,2,2,2,57.21225568313345,79.39789705359097,94.6544985690913,22.1856413704575
NMC,lithium-ion,15.0,charge,1.0,30,2,2,2,56.2587180884133,70.307505317271,87.02619781134274,14.04878722885765
NMC,lithium-ion,15.0,charge,1.0,40,2,2,2,55.11447297475295,62.48849704057585,75.52017750173451,7.37402406582285
NMC,lithium-ion,15.0,charge,1.0,50,2,2,2,54.35164289897955,60.83569854306766,72.78670306354499,6.484055644088
NMC,lithium-ion,15.0,charge,1.0,60,2,2,2,53.6523819961816,60.51785267815656,73.86737900421944,6.8654706819749505
NMC,lithium-ion,15.0,charge,1.0,70,2,2,2,52.44456770953575,59.500745910457354,73.4223947933539,7.0561782009215
NMC,lithium-ion,15.0,charge,1.0,80,2,2,2,51.5545992877974,58.03865493188575,69.1632602036071,6.4840556440883
NMC,lithium-ion,15.0,charge,1.0,90,2,2,2,51.3638917688612,58.2293624508326,70.6253511821791,6.8654706819713995
NMC,lithium-ion,15.0,charge,1.0,100,2,2,1,51.8090899574907,62.74304892151265,72.08744216074379,10.933958964021901
NMC,lithium-ion,15.0,charge,2.0,0,1,1,1,60.5814218511387,98.15080308306099,125.7398241569286,37.5693812319222
NMC,lithium-ion,15.0,charge,2.0,10,2,2,2,56.926194404715055,83.43453953789964,97.99188015060865,26.508345133184548
NMC,lithium-ion,15.0,charge,2.0,20,2,2,2,56.41764102086725,75.5201775017346,89.02862676025164,19.1025364808673
NMC,lithium-ion,15.0,charge,2.0,30,2,2,2,55.3687496666753,67.92366133047214,82.41743277019894,12.554911663796801
NMC,lithium-ion,15.0,charge,2.0,40,2,2,2,54.192719966522255,61.058190648497046,73.07276434195495,6.8654706819747995
NMC,lithium-ion,15.0,charge,2.0,50,2,2,2,53.39810530425605,59.46896132396624,70.65713576866831,6.07085601971015
NMC,lithium-ion,15.0,charge,2.0,60,2,2,2,52.73062898795245,58.960407940116795,71.2610429119897,6.229778952164301
NMC,lithium-ion,15.0,charge,2.0,70,2,2,2,51.55459928779944,58.10222410486815,70.52999742270566,6.5476248170687
NMC,lithium-ion,15.0,charge,2.0,80,2,2,2,50.950692144478005,56.957978991207746,67.22440042767904,6.00728684672975
NMC,lithium-ion,15.0,charge,2.0,90,2,2,2,50.7599846255331,57.0851173371674,69.09969103062686,6.3251327116343
NMC,lithium-ion,15.0,charge,2.0,100,2,1,1,51.07536508737835,57.4665323750558,71.0703353930447,6.5476248170705
NMC,lithium-ion,15.0,charge,3.0,0,1,1,1,60.009299294307695,92.2600597201317,117.5605905666733,32.250760425824
NMC,lithium-ion,15.0,charge,3.0,10,2,2,2,55.68659553158215,78.4019800102184,91.79388578493636,22.7153844786362
NMC,lithium-ion,15.0,charge,3.0,20,2,2,2,55.28399076936695,72.0026832634376,84.25034392449304,16.718692494070602
NMC,lithium-ion,15.0,charge,3.0,30,2,2,2,54.41519991796185,65.70932096339979,78.55029107444821,11.294121045437901
NMC,lithium-ion,15.0,charge,3.0,40,2,2,2,53.18616253753465,59.8185408211725,71.15503393259964,6.6323782836378005
NMC,lithium-ion,15.0,charge,3.0,50,2,2,2,52.4657574338643,58.314121348139096,68.95136296033795,5.8483639142746995
NMC,lithium-ion,15.0,charge,3.0,60,2,2,2,51.8088500052368,57.805539304990546,69.33274420369015,5.996689299753701
NMC,lithium-ion,15.0,charge,3.0,70,2,2,1,50.68582059038955,56.724892023608795,69.50229579284179,6.0390714332192
NMC,lithium-ion,15.0,charge,3.0,80,2,1,0,50.028927906913104,55.8137338775444,,5.6788461196576
NMC,lithium-ion,15.0,charge,3.0,90,2,0,0,49.9625700877478,,,
NMC,lithium-ion,15.0,charge,3.0,100,2,0,0,50.4733348864633,,,
NMC,lithium-ion,15.0,discharge,1.0,0,1,1,1,61.534959445859194,126.5026542326989,220.0764768611121,64.9676947868397
NMC,lithium-ion,15.0,discharge,1.0,10,2,2,2,57.2122556831336,97.26083466132305,124.59557904326502,40.04857897818945
NMC,lithium-ion,15.0,discharge,1.0,20,2,2,2,56.95797899120795,83.02133991352196,100.1214474454803,26.06336092231395
NMC,lithium-ion,15.0,discharge,1.0,30,2,2,2,55.877303050523,71.64245794987464,91.98459330388046,15.7651548993516
NMC,lithium-ion,15.0,discharge,1.0,40,2,2,2,54.54235041791945,61.91637448374255,75.90159253962129,7.374024065823
NMC,lithium-ion,15.0,discharge,1.0,50,2,2,2,53.906658688103796,60.1364376402698,72.0238729877648,6.2297789521659
NMC,lithium-ion,15.0,discharge,1.0,60,2,2,2,53.27096695829135,59.8185917753619,72.65956471757724,6.5476248170705
NMC,lithium-ion,15.0,discharge,1.0,70,2,2,2,51.99958349867005,59.246469218532,74.2487940421067,7.2468857198619
NMC,lithium-ion,15.0,discharge,1.0,80,2,2,2,51.2367534228965,57.975085758907,70.87962787410466,6.73833233601045
NMC,lithium-ion,15.0,discharge,1.0,90,2,2,2,51.04604590395305,57.8479474129457,71.13390456603,6.8019015089926
NMC,lithium-ion,15.0,discharge,1.0,100,2,2,2,51.681737633762104,61.5985286188409,81.30497224303105,9.9167909850788
NMC,lithium-ion,15.0,discharge,2.0,0,1,1,1,59.7549799078055,118.81069941243689,229.16670485919772,59.0557195046314
NMC,lithium-ion,15.0,discharge,2.0,10,2,2,2,56.19514817189395,93.7963134927924,124.023454845433,37.60116532089835
NMC,lithium-ion,15.0,discharge,2.0,20,2,2,2,55.71837938084386,80.9871253065513,97.26083337443065,25.26874592570745
NMC,lithium-ion,15.0,discharge,2.0,30,2,2,2,54.860195556948455,70.40285814521646,90.17287068080279,15.54266258826795
NMC,lithium-ion,15.0,discharge,2.0,40,2,2,2,53.588812114147494,60.295359774931796,74.37593140397536,6.7065476607842
NMC,lithium-ion,15.0,discharge,2.0,50,2,2,2,52.762412876324596,58.4518537828691,69.7035972516758,5.6894409065444
NMC,lithium-ion,15.0,discharge,2.0,60,2,2,2,52.2538594992039,58.1657925082373,69.95787394023532,5.9119330090334
NMC,lithium-ion,15.0,discharge,2.0,70,2,2,2,51.109614400683554,57.5618853729082,71.10211903876059,6.4522709722246505
NMC,lithium-ion,15.0,discharge,2.0,80,2,2,2,50.5057072653495,56.703701549014646,68.8136288417132,6.1979942836651
NMC,lithium-ion,15.0,discharge,2.0,90,2,2,2,50.314999748929445,56.7037015490147,69.1632592884845,6.38870180008525
NMC,lithium-ion,15.0,discharge,2.0,100,2,2,2,50.823476562810995,60.517755457383196,77.74496788541036,9.6942788945722
NMC,lithium-ion,15.0,discharge,3.0,0,1,1,0,67.3866998179105,123.93248795816959,,56.545788140259
NMC,lithium-ion,15.0,discharge,3.0,10,2,2,2,58.260112577413956,92.45278675972325,121.51954255372074,34.192674182309204
NMC,lithium-ion,15.0,discharge,3.0,20,2,2,2,56.57650490209989,79.7368525121908,93.72205835241071,23.160347610090852
NMC,lithium-ion,15.0,discharge,3.0,30,2,2,2,53.6947609711997,68.76065483486165,87.4499915264947,15.065893863661898
NMC,lithium-ion,15.0,discharge,3.0,40,2,2,2,52.465704868129954,58.84380619125184,73.29518702328369,6.3781013231219
NMC,lithium-ion,15.0,discharge,3.0,50,2,2,2,51.745254629225954,57.0214905940623,67.84942936184805,5.27623596483625
NMC,lithium-ion,15.0,discharge,3.0,60,2,2,2,51.1518988698118,56.618837522841496,67.91293946882703,5.4669386530296995
NMC,lithium-ion,15.0,discharge,3.0,70,2,2,2,50.198406506587204,56.13152358033626,68.5910690703179,5.933117073749
NMC,lithium-ion,15.0,discharge,3.0,80,2,2,2,49.71107504026265,55.36872954245085,66.4933311361977,5.657654502188199
NMC,lithium-ion,15.0,discharge,3.0,90,2,2,2,49.4779632596871,55.38989086405565,66.93827991410606,5.91192760436845
NMC,lithium-ion,15.0,discharge,3.0,100,2,2,2,49.8382311776865,59.64907345458675,74.99043373207195,9.81084227690025
NMC,lithium-ion,25.0,charge,1.0,0,1,1,1,46.9140496601644,70.68892035515451,106.6690722625475,23.77487069499
NMC,lithium-ion,25.0,charge,1.0,10,2,2,2,42.46420755148115,51.9995834986701,62.806342905480456,9.535375947188898
NMC,lithium-ion,25.0,charge,1.0,20,2,2,2,41.828515821665455,48.058294773828045,58.73791583468055,6.2297789521624996
NMC,lithium-ion,25.0,charge,1.0,30,2,2,2,41.192824091853055,46.0876504114087,57.46653237505585,4.89482631955565
NMC,lithium-ion,25.0,charge,1.0,40,2,2,2,40.23928649713615,43.354175973215696,53.4616744772381,3.1148894760794503
NMC,lithium-ion,25.0,charge,1.0,50,2,2,2,39.794302286267204,42.90919176234685,52.6352752284825,3.1148894760796004
NMC,lithium-ion,25.0,charge,1.0,60,2,2,2,39.5400255943417,42.845622589364545,53.461674477234695,3.30559699502275
NMC,lithium-ion,25.0,charge,1.0,70,2,2,2,38.90433386452945,42.71848424340665,53.9066586881072,3.8141503788772
NMC,lithium-ion,25.0,charge,1.0,80,2,2,2,38.65005717260375,41.82851582166885,50.9189075579853,3.17845864906505
NMC,lithium-ion,25.0,charge,1.0,90,2,2,2,38.58648799962125,42.209930859555804,52.380998536553456,3.62344285993445
NMC,lithium-ion,25.0,charge,1.0,100,2,2,2,39.22217972943725,44.2441443949539,57.2758248561125,5.021964665516601
NMC,lithium-ion,25.0,charge,2.0,0,1,1,1,46.659772968242194,67.3197541871526,98.4686489479688,20.659981218910403
NMC,lithium-ion,25.0,charge,2.0,10,2,2,2,42.209930859555506,51.204968836402095,61.1853289944616,8.99503797684655
NMC,lithium-ion,25.0,charge,2.0,20,2,2,2,41.5742391297431,47.5815259764712,57.7525936534726,6.00728684672805
NMC,lithium-ion,25.0,charge,2.0,30,2,2,2,41.00211657291135,45.7380199600147,56.7354868857717,4.7359033871033
NMC,lithium-ion,25.0,charge,2.0,40,2,2,2,40.016794391701595,43.1316838677829,52.6988444014613,3.1148894760812498
NMC,lithium-ion,25.0,charge,2.0,50,2,2,2,39.6035947673221,42.62313048393175,51.96779891217735,3.0195357166096
NMC,lithium-ion,25.0,charge,2.0,60,2,2,2,39.4764564213592,42.495992137968855,52.79419816093295,3.0195357166096
NMC,lithium-ion,25.0,charge,2.0,70,2,2,2,38.808980105055745,42.273500032536106,52.60349064198775,3.46451992748035
NMC,lithium-ion,25.0,charge,2.0,80,2,2,2,38.459349653661754,41.60602371623415,50.1242928957224,3.14667406257235
NMC,lithium-ion,25.0,charge,2.0,90,2,2,2,38.427565067170654,41.98743875411945,51.745306806742946,3.5598736869487
NMC,lithium-ion,25.0,charge,2.0,100,2,1,1,39.1413199502995,42.7820534163857,54.4152120719551,3.8777195518564
NMC,lithium-ion,25.0,charge,3.0,0,1,1,1,46.8291965814644,65.3913577603613,93.5736344360856,18.5621611788968
NMC,lithium-ion,25.0,charge,3.0,10,2,2,2,41.9979915116601,50.452683421124746,59.94567071459945,8.454691909464549
NMC,lithium-ion,25.0,charge,3.0,20,2,2,2,41.425827745141646,47.16823148884131,56.7883469856676,5.7424037436996
NMC,lithium-ion,25.0,charge,3.0,30,2,2,2,40.81139436824515,45.34599366343045,55.686575380348756,4.5345992951852
NMC,lithium-ion,25.0,charge,3.0,40,2,2,2,39.794302286267246,42.97276093533015,52.317429363574654,3.1784586490629003
NMC,lithium-ion,25.0,charge,3.0,50,2,2,2,39.455227106754506,42.485354404094494,51.6816847472857,3.0301272973400004
NMC,lithium-ion,25.0,charge,3.0,60,2,2,2,39.15861055645375,42.400638378499046,52.3386190879011,3.2420278220452503
NMC,lithium-ion,25.0,charge,3.0,70,2,2,2,38.54410855096875,41.955654167629945,51.5757890121274,3.4115456166611
NMC,lithium-ion,25.0,charge,3.0,80,2,2,2,38.3745907563528,41.447100783779845,49.732282995670396,3.072510027427
NMC,lithium-ion,25.0,charge,3.0,90,2,2,0,38.33219483322455,41.8496875224827,,3.5174926892580998
NMC,lithium-ion,25.0,charge,3.0,100,2,0,0,39.0181845141324,,,
NMC,lithium-ion,25.0,discharge,1.0,0,1,1,1,46.5326346222843,75.2659008098089,126.2483775407832,28.7332661875245
NMC,lithium-ion,25.0,discharge,1.0,10,2,2,2,42.2735000325378,52.508136882517945,64.45914140299865,10.234636849980099
NMC,lithium-ion,25.0,discharge,1.0,20,2,2,2,41.4471007837754,48.12186394681035,59.18290004554965,6.6747631630349
NMC,lithium-ion,25.0,discharge,1.0,30,2,2,2,40.8749782269517,45.9605120654508,58.03865493188915,5.0855338384990505
NMC,lithium-ion,25.0,discharge,1.0,40,2,2,2,39.9214406322283,43.2270376272581,53.525243650220304,3.3055969950297004
NMC,lithium-ion,25.0,discharge,1.0,50,2,2,2,39.5400255943449,42.5277767244633,52.38099853655685,2.9877511301183
NMC,lithium-ion,25.0,discharge,1.0,60,2,2,2,39.476456421366,42.59134589744565,53.1438286123338,3.1148894760796004
NMC,lithium-ion,25.0,discharge,1.0,70,2,2,2,38.71362634558565,42.4006383784954,54.73305793686265,3.6870120329097
NMC,lithium-ion,25.0,discharge,1.0,80,2,2,2,38.58648799962465,41.828515821668844,52.190291017613546,3.24202782204415
NMC,lithium-ion,25.0,discharge,1.0,90,2,2,2,38.58648799962125,42.146361686573,53.3345361312736,3.55987368695165
NMC,lithium-ion,25.0,discharge,1.0,100,2,2,2,38.967903037507895,43.98986770302805,56.7672714722615,5.02196466552015
NMC,lithium-ion,25.0,discharge,2.0,0,1,1,1,45.7062347687691,74.8844847810977,135.27519831424132,29.1782500123286
NMC,lithium-ion,25.0,discharge,2.0,10,2,2,2,41.86029985428915,52.285644085274406,64.45914055011079,10.42534423098525
NMC,lithium-ion,25.0,discharge,2.0,20,2,2,2,41.41531564930779,47.899371207603096,58.83326881570905,6.4840555582952
NMC,lithium-ion,25.0,discharge,2.0,30,2,2,2,40.74783934183775,45.73801935483965,57.65723913111655,4.9901800130019005
NMC,lithium-ion,25.0,discharge,2.0,40,2,2,2,39.79430175973405,42.84562202246165,53.0484741509564,3.0513202627275002
NMC,lithium-ion,25.0,discharge,2.0,50,2,2,2,39.3175329686839,42.3052840592704,51.681736949943755,2.9877510905864
NMC,lithium-ion,25.0,discharge,2.0,60,2,2,2,39.190394624404945,42.209930301062,52.1902903270644,3.0195356766569996
NMC,lithium-ion,25.0,discharge,2.0,70,2,2,2,38.6499987137232,42.209866721115404,53.874791193080945,3.5598680073921503
NMC,lithium-ion,25.0,discharge,2.0,80,2,2,2,38.3639953865803,41.542453993588445,51.55459860566305,3.17845860700815
NMC,lithium-ion,25.0,discharge,2.0,90,2,2,2,38.33221080050955,41.923869026428406,52.53992077383385,3.59165822591885
NMC,lithium-ion,25.0,discharge,2.0,100,2,2,2,38.936117935843654,43.98986712098535,56.163363585823355,5.05374918514165
NMC,lithium-ion,25.0,discharge,3.0,0,1,1,1,48.5870772829979,77.2187478247631,135.5907226161415,28.6316705417651
NMC,lithium-ion,25.0,discharge,3.0,10,2,2,2,42.82438848831015,53.2497229641521,65.53975367347836,10.425334475841899
NMC,lithium-ion,25.0,discharge,3.0,20,2,2,2,41.171561877669504,47.570847352511755,58.2716392800985,6.3992854748421495
NMC,lithium-ion,25.0,discharge,3.0,30,2,2,2,40.472292068144306,45.4518672702459,57.04262316620095,4.9795752021015005
NMC,lithium-ion,25.0,discharge,3.0,40,2,2,2,39.45525759214555,42.5701463304821,52.6352629045832,3.1148887383365
NMC,lithium-ion,25.0,discharge,3.0,50,2,2,2,39.0738215978327,41.97681150919009,51.30028314632275,2.90298991135735
NMC,lithium-ion,25.0,discharge,3.0,60,2,2,2,38.713548486124004,41.955569787917646,51.512116239610954,3.24202130179365
NMC,lithium-ion,25.0,discharge,3.0,70,2,2,2,38.33217248637765,41.8708526840244,52.95306674133135,3.5386801976467
NMC,lithium-ion,25.0,discharge,3.0,80,2,2,2,38.0990860299836,41.3623005775345,50.9824268089227,3.26321454755085
NMC,lithium-ion,25.0,discharge,3.0,90,2,2,2,38.12031372817005,41.72256683200055,51.93601386756365,3.60225310383045
NMC,lithium-ion,25.0,discharge,3.0,100,2,2,2,38.607600077570346,44.010968913893194,55.5593454464255,5.40336883632275
NMC,lithium-ion,35.0,charge,1.0,0,1,1,1,35.3444601775772,55.4323188396574,91.92102413089489,20.087858662080098
NMC,lithium-ion,35.0,charge,1.0,10,2,2,2,32.5474165664053,40.62070153502295,49.4568165794171,8.0732849686176
NMC,lithium-ion,35.0,charge,1.0,20,2,2,2,32.42027822044105,37.6329504049044,46.0876504114121,5.21267218446335
NMC,lithium-ion,35.0,charge,1.0,30,2,2,2,31.721017317646304,35.72587521546725,45.38838950861746,4.00485789782095
NMC,lithium-ion,35.0,charge,1.0,40,2,2,2,30.640341376964848,33.0559699502533,41.44710078377865,2.41562857328835
NMC,lithium-ion,35.0,charge,1.0,50,2,2,2,30.449633858025003,32.7381240853521,40.6207015350263,2.2884902273271
NMC,lithium-ion,35.0,charge,1.0,60,2,2,2,30.19535716609935,32.8016932583311,41.764946648686546,2.6063360922317
NMC,lithium-ion,35.0,charge,1.0,70,2,2,2,29.87751130119135,32.67455491236655,42.14636168657315,2.7970436111751997
NMC,lithium-ion,35.0,charge,1.0,80,2,2,2,29.6868037822446,32.1024323555332,39.4764564213592,2.4156285732885
NMC,lithium-ion,35.0,charge,1.0,90,2,2,2,29.62323460926565,32.610985739384205,41.447100783778396,2.9877511301185002
NMC,lithium-ion,35.0,charge,1.0,100,2,2,2,30.13178799311405,35.344460177577254,47.613310562962596,5.2126721844632
NMC,lithium-ion,35.0,charge,2.0,0,1,1,1,36.997258675092,53.2709669582948,85.4369684868102,16.2737082832028
NMC,lithium-ion,35.0,charge,2.0,10,2,2,2,33.2466774691967,40.27107108362725,48.56684815768085,7.0243936144305
NMC,lithium-ion,35.0,charge,2.0,20,2,2,2,32.515631979912655,37.283319953508695,45.51552785458004,4.76768797359605
NMC,lithium-ion,35.0,charge,2.0,30,2,2,2,31.593878971685196,35.59873686950285,44.94340529774835,4.00485789781755
NMC,lithium-ion,35.0,charge,2.0,40,2,2,2,30.608556790475546,33.0559699502533,41.1610395053653,2.4474131597777498
NMC,lithium-ion,35.0,charge,2.0,50,2,2,2,30.290710925571048,32.64277032587545,40.27107108362725,2.3520594003043502
NMC,lithium-ion,35.0,charge,2.0,60,2,2,2,30.0682188201349,32.642770325877144,41.351747024308644,2.5745515057421997
NMC,lithium-ion,35.0,charge,2.0,70,2,2,2,29.813942128209348,32.61098573938265,41.256393264835296,2.79704361117325
NMC,lithium-ion,35.0,charge,2.0,80,2,2,2,29.49609626330145,32.03886318255265,39.03147221049215,2.5427669192511
NMC,lithium-ion,35.0,charge,2.0,90,2,2,2,29.591450022776396,32.5474165664038,41.31996243781755,2.9559665436274
NMC,lithium-ion,35.0,charge,2.0,100,2,1,1,30.13032588063185,33.9459383719913,45.960512065447304,4.0684270707997
NMC,lithium-ion,35.0,charge,3.0,0,1,1,1,35.683495766811404,52.4233779852094,82.0889920431314,16.739882218397998
NMC,lithium-ion,35.0,charge,3.0,10,2,2,2,32.6533323737071,39.79426192890035,47.8463484369094,7.140929555193201
NMC,lithium-ion,35.0,charge,3.0,20,2,2,2,32.50500409033735,37.1667390528474,45.00692916990595,4.66173496251
NMC,lithium-ion,35.0,charge,3.0,30,2,2,2,31.5302463860727,35.47152718433135,44.307624457847155,3.9412807982586
NMC,lithium-ion,35.0,charge,3.0,40,2,2,2,30.61914842278755,33.11953562422905,41.086871141321595,2.50038720144145
NMC,lithium-ion,35.0,charge,3.0,50,2,2,2,30.237736614752002,32.6109857393855,40.42999401607965,2.3732491246335
NMC,lithium-ion,35.0,charge,3.0,60,2,2,2,30.068185297025153,32.653329039558,41.510625116572996,2.5851437425327997
NMC,lithium-ion,35.0,charge,3.0,70,2,2,2,29.7715626795556,32.526226842076994,40.7054604323326,2.7546641625213
NMC,lithium-ion,35.0,charge,3.0,80,2,2,2,29.53844609382745,31.954072110153803,38.7983463344731,2.4156260163263497
NMC,lithium-ion,35.0,charge,3.0,90,2,2,2,29.62320494851905,32.50500472957769,41.4258706594696,2.8817997810585996
NMC,lithium-ion,35.0,charge,3.0,100,2,0,0,30.267019976560597,,,
NMC,lithium-ion,35.0,discharge,1.0,0,1,1,1,35.090183485655,57.5936707210205,103.7448903054114,22.5034872353655
NMC,lithium-ion,35.0,discharge,1.0,10,2,2,2,33.1195391232321,40.93854739993065,50.4739233471163,7.819008276698451
NMC,lithium-ion,35.0,discharge,1.0,20,2,2,2,32.2295707015008,37.56938123192545,46.405496276319795,5.3398105304246
NMC,lithium-ion,35.0,discharge,1.0,30,2,2,2,31.403171452738604,35.66230604248505,45.70623537352195,4.25913458974645
NMC,lithium-ion,35.0,discharge,1.0,40,2,2,2,30.640341376964848,33.0559699502533,41.637808302722,2.4156285732883997
NMC,lithium-ion,35.0,discharge,1.0,50,2,2,2,30.322495512060552,32.5474165664054,40.42999401607965,2.22492105434475
NMC,lithium-ion,35.0,discharge,1.0,60,2,2,2,29.9409895745778,32.61088640185115,41.319834334589395,2.66989682727335
NMC,lithium-ion,35.0,discharge,1.0,70,2,2,2,29.686803782248298,32.67455491236325,42.65491507042135,2.9877511301149
NMC,lithium-ion,35.0,discharge,1.0,80,2,2,2,29.4960962633013,32.0388631825509,39.921440632228204,2.5427669192495
NMC,lithium-ion,35.0,discharge,1.0,90,2,2,2,29.43252709032235,32.48384739342275,41.447100783778346,3.05132030310035
NMC,lithium-ion,35.0,discharge,1.0,100,2,2,2,30.06821882013805,35.09018348565469,46.59620379526295,5.021964665516601
NMC,lithium-ion,35.0,discharge,2.0,0,1,1,1,34.7723371606615,57.7843774753972,106.9869167118718,23.0120403147357
NMC,lithium-ion,35.0,discharge,2.0,10,2,2,2,33.05596951287925,41.0339006164678,50.8871222981913,7.977931103588499
NMC,lithium-ion,35.0,discharge,2.0,20,2,2,2,32.48384696361735,37.601165320898346,46.310141904099794,5.117318357280951
NMC,lithium-ion,35.0,discharge,2.0,30,2,2,2,31.562093967584346,35.725874742765,45.738019354837995,4.1637807751806
NMC,lithium-ion,35.0,discharge,2.0,40,2,2,2,30.44963345513295,32.92883116860035,41.44710023537846,2.47919771346735
NMC,lithium-ion,35.0,discharge,2.0,50,2,2,2,30.2271307875016,32.5474047904915,40.08034910353525,2.3202740029898
NMC,lithium-ion,35.0,discharge,2.0,60,2,2,2,30.06821842229115,32.4838469636157,40.74783934183595,2.41562854132455
NMC,lithium-ion,35.0,discharge,2.0,70,2,2,2,29.68678477156565,32.61096469238375,42.432395076011,2.9241799208180503
NMC,lithium-ion,35.0,discharge,2.0,80,2,2,2,29.52788045909985,32.03886275863445,39.98500927615405,2.51098229953455
NMC,lithium-ion,35.0,discharge,2.0,90,2,2,2,29.49609587302925,32.5156315496863,41.256392718958345,3.01953567665695
NMC,lithium-ion,35.0,discharge,2.0,100,2,2,2,30.163572180501248,35.34445970992326,46.3737110762393,5.180887529422
NMC,lithium-ion,35.0,discharge,3.0,0,1,1,1,36.515359793611296,59.0997294576282,106.9785931453461,22.5843696640169
NMC,lithium-ion,35.0,discharge,3.0,10,2,2,2,34.07304171039175,41.1715930602721,51.872395053092795,7.0985513498802995
NMC,lithium-ion,35.0,discharge,3.0,20,2,2,2,32.82284807452845,37.6541000456886,46.27830870006845,4.83125197116005
NMC,lithium-ion,35.0,discharge,3.0,30,2,2,2,31.4031399479174,35.725839641747946,45.6214304200777,4.322699693830451
NMC,lithium-ion,35.0,discharge,3.0,40,2,2,2,30.49198253118515,32.90760879199276,41.425870046958494,2.4156262608075
NMC,lithium-ion,35.0,discharge,3.0,50,2,2,2,30.174106756563354,32.4625923813587,39.921360343655856,2.28848562479525
NMC,lithium-ion,35.0,discharge,3.0,60,2,2,2,29.962240064116948,32.526194309047696,40.472333309232496,2.56395424493065
NMC,lithium-ion,35.0,discharge,3.0,70,2,2,2,29.771532589283797,32.58976326932255,42.019181941020655,2.81823068003875
NMC,lithium-ion,35.0,discharge,3.0,80,2,2,2,29.474876705895902,32.0812104415367,39.9214016696033,2.6063337356407503
NMC,lithium-ion,35.0,discharge,3.0,90,2,2,2,29.5172562390339,32.5261940544719,41.129213314987354,3.00893781543795
NMC,lithium-ion,35.0,discharge,3.0,100,2,2,2,30.258895947504797,35.66227169977044,46.17236490245801,5.403375752265551
NMC,lithium-ion,45.0,charge,1.0,0,1,1,1,30.8946180688941,40.811409053969804,73.2316872744107,9.9167909850757
NMC,lithium-ion,45.0,charge,1.0,10,2,2,2,28.606127841566902,31.721017317643,38.9679030375082,3.11488947607605
NMC,lithium-ion,45.0,charge,1.0,20,2,2,2,27.906866938772,30.44963385802155,37.56938123192545,2.5427669192495497
NMC,lithium-ion,45.0,charge,1.0,30,2,2,2,27.334662281951452,29.87742156399635,37.63283737422455,2.54275928204485
NMC,lithium-ion,45.0,charge,1.0,40,2,2,2,26.88976017107295,28.923973706471198,35.66230604248505,2.0342135353982
NMC,lithium-ion,45.0,charge,1.0,50,2,2,2,26.6354834791507,28.60612784157015,35.2173218316195,1.97064436241945
NMC,lithium-ion,45.0,charge,1.0,60,2,2,2,26.6354834791473,28.79683536051005,35.98015190739295,2.1613518813627497
NMC,lithium-ion,45.0,charge,1.0,70,2,2,2,26.57191430616495,28.92397370647135,36.615843637205295,2.35205940030635
NMC,lithium-ion,45.0,charge,1.0,80,2,2,2,26.2540684412638,28.3518511496444,34.390922582863304,2.09778270838055
NMC,lithium-ion,45.0,charge,1.0,90,2,2,2,26.254068441257253,28.478989495598697,35.280891004598,2.22492105434135
NMC,lithium-ion,45.0,charge,1.0,100,2,2,2,26.635483479147453,29.813942128212553,38.205072961737905,3.17845864906505
NMC,lithium-ion,45.0,charge,2.0,0,1,1,1,31.0217564148518,40.366424843097406,70.05322862534551,9.344668428245601
NMC,lithium-ion,45.0,charge,2.0,10,2,2,2,28.63791242805625,31.657448144665853,38.586487999622996,3.0195357166096
NMC,lithium-ion,45.0,charge,2.0,20,2,2,2,27.970436111754303,30.4178492715339,37.251535367016004,2.4474131597795
NMC,lithium-ion,45.0,charge,2.0,30,2,2,2,27.398313554922503,29.8775113011898,37.50581205894165,2.4791977462671997
NMC,lithium-ion,45.0,charge,2.0,40,2,2,2,26.794406411599603,28.828619947001247,35.37624476407,2.0342135354015998
NMC,lithium-ion,45.0,charge,2.0,50,2,2,2,26.6672680656368,28.5743432550756,34.80412220723821,1.90707518943875
NMC,lithium-ion,45.0,charge,2.0,60,2,2,2,26.571914306165198,28.6696970145472,35.66230604248675,2.0977827083819496
NMC,lithium-ion,45.0,charge,2.0,70,2,2,2,26.47656054669355,28.765050774019052,35.916582734409005,2.2884902273255
NMC,lithium-ion,45.0,charge,2.0,80,2,2,2,26.2858530277501,28.28828197666055,33.9459383719914,2.00242894891035
NMC,lithium-ion,45.0,charge,2.0,90,2,2,2,26.254068441258852,28.51077408209495,35.121968072145954,2.256705640836
NMC,lithium-ion,45.0,charge,2.0,100,2,2,1,26.7626622072101,29.87755645658945,37.950796269808805,3.1148942493793004
NMC,lithium-ion,45.0,charge,3.0,0,1,1,1,31.0217252198992,40.0909181120551,67.84942906702041,9.0691928921559
NMC,lithium-ion,45.0,charge,3.0,10,2,2,2,28.5001504967362,31.615036989697003,38.332173379443944,3.1148864929607503
NMC,lithium-ion,45.0,charge,3.0,20,2,2,2,27.86445653966985,30.322461867830697,36.93364847185145,2.45800532816075
NMC,lithium-ion,45.0,charge,3.0,30,2,2,2,27.355934106266098,29.8351318525356,37.166776469706996,2.47919774626945
NMC,lithium-ion,45.0,charge,3.0,40,2,2,2,26.82616402215285,28.83918578765715,35.38680404186005,2.0130217655042495
NMC,lithium-ion,45.0,charge,3.0,50,2,2,2,26.656646440614697,28.648478652256802,35.0053901972206,1.9918322116420002
NMC,lithium-ion,45.0,charge,3.0,60,2,2,2,26.55072458183785,28.71207646320055,35.874203285755996,2.1613518813625996
NMC,lithium-ion,45.0,charge,3.0,70,2,2,2,26.4023965115492,28.669697014546802,35.408029350560696,2.2673005029975504
NMC,lithium-ion,45.0,charge,3.0,80,2,2,2,26.25403264771925,28.267053784075653,33.8399436459788,2.01302113635635
NMC,lithium-ion,45.0,charge,3.0,90,2,2,2,26.2752553753533,28.54255563162725,35.17493859685915,2.2673002562739
NMC,lithium-ion,45.0,charge,3.0,100,2,0,0,26.8559415388194,,,
NMC,lithium-ion,45.0,discharge,1.0,0,1,1,1,30.6401565094322,40.6840252407348,76.663960063017,10.043868731302599
NMC,lithium-ion,45.0,discharge,1.0,10,2,2,2,28.478989495602097,31.657448144664098,39.095041383472406,3.1784586490619002
NMC,lithium-ion,45.0,discharge,1.0,20,2,2,2,27.906866938775554,30.449633858025003,37.632950404904555,2.5427669192494
NMC,lithium-ion,45.0,discharge,1.0,30,2,2,2,27.271175208959697,29.87751130119145,37.56938123192205,2.6063360922317
NMC,lithium-ion,45.0,discharge,1.0,40,2,2,2,26.7626218251086,28.7968353605101,35.4715985235416,2.0342135354015
NMC,lithium-ion,45.0,discharge,1.0,50,2,2,2,26.571914306168498,28.4154203226233,34.7723376207504,1.8435060164547499
NMC,lithium-ion,45.0,discharge,1.0,60,2,2,2,26.50834513318305,28.669697014545697,35.72587521546415,2.1613518813625996
NMC,lithium-ion,45.0,discharge,1.0,70,2,2,2,26.317637614242848,28.7332661875279,36.742981983166445,2.4156285732850002
NMC,lithium-ion,45.0,discharge,1.0,80,2,2,2,26.254068441257253,28.2882819766591,34.7087684477682,2.03421353540175
NMC,lithium-ion,45.0,discharge,1.0,90,2,2,2,26.254068441257253,28.542558668584448,35.5351676965238,2.2884902273271
NMC,lithium-ion,45.0,discharge,1.0,100,2,2,2,26.699052652129353,29.750372955230052,37.950796269812095,3.0513203031007
NMC,lithium-ion,45.0,discharge,2.0,0,1,1,1,30.5766799617096,40.429872049165304,76.5370533760927,9.8531920874557
NMC,lithium-ion,45.0,discharge,2.0,10,2,2,2,28.510773704856753,31.657447725796104,39.158610038332704,3.1466740209393
NMC,lithium-ion,45.0,discharge,2.0,20,2,2,2,27.9386511555966,30.417848869060652,37.47402697661775,2.479197713464
NMC,lithium-ion,45.0,discharge,2.0,30,2,2,2,27.2711748481247,29.877510905869453,37.56938073482775,2.6063360577447
NMC,lithium-ion,45.0,discharge,2.0,40,2,2,2,26.826190643141853,28.7650503934163,35.4080288820644,1.93885975027445
NMC,lithium-ion,45.0,discharge,2.0,50,2,2,2,26.54012936851345,28.5107737048585,34.645198816382496,1.97064433634505
NMC,lithium-ion,45.0,discharge,2.0,60,2,2,2,26.4765601963723,28.574342876999552,35.280890537785496,2.0977826806272
NMC,lithium-ion,45.0,discharge,2.0,70,2,2,2,26.38120643816385,28.701481221278453,36.7111969109375,2.32027478311455
NMC,lithium-ion,45.0,discharge,2.0,80,2,2,2,26.2540680938816,28.320066188438403,34.70876798852195,2.06599809455675
NMC,lithium-ion,45.0,discharge,2.0,90,2,2,2,26.28585267995215,28.574342876997854,35.34445970992326,2.2884901970456997
NMC,lithium-ion,45.0,discharge,2.0,100,2,2,2,26.730836884933503,29.8457263198004,37.887226595528496,3.1148894348668
NMC,lithium-ion,45.0,discharge,3.0,0,1,1,1,31.5311144510858,41.1096070677659,75.344697903466,9.5784926166801
NMC,lithium-ion,45.0,discharge,3.0,10,2,2,2,29.5384163052325,31.8480916117381,39.6458944814121,2.3096753065055498
NMC,lithium-ion,45.0,discharge,3.0,20,2,2,2,27.864480858643752,30.4072471820158,37.35747511572155,2.54276632337195
NMC,lithium-ion,45.0,discharge,3.0,30,2,2,2,27.29233749548635,29.835101846562353,37.48458441177985,2.5427643510759497
NMC,lithium-ion,45.0,discharge,3.0,40,2,2,2,26.762568001080698,28.733208400210547,35.45033750262006,1.9706403991298
NMC,lithium-ion,45.0,discharge,3.0,50,2,2,2,26.6142421131772,28.5425032864526,34.62394235621085,1.9282611732754
NMC,lithium-ion,45.0,discharge,3.0,60,2,2,2,26.48714201676115,28.64849286524525,35.02659678999605,2.161350848484
NMC,lithium-ion,45.0,discharge,3.0,70,2,2,2,26.38119142580885,28.733249476420053,36.44630473080875,2.3520580506112
NMC,lithium-ion,45.0,discharge,3.0,80,2,2,2,26.2540624153829,28.35184468470675,34.7511401881424,2.0977822693237504
NMC,lithium-ion,45.0,discharge,3.0,90,2,2,2,26.29642126705245,28.60609890715975,35.38680409793335,2.30967764010725
NMC,lithium-ion,45.0,discharge,3.0,100,2,2,2,26.762621589038798,29.962269934205448,37.82365759020979,3.1996483451665503
SIB,sodium-ion,5.0,charge,1.0,0,1,1,1,203.3898945541383,365.1859832801273,382.9937288946252,161.7960887259889
SIB,sodium-ion,5.0,charge,1.0,10,2,2,2,197.7931745038668,334.9764148269685,325.50015019639625,137.18324032310164
SIB,sodium-ion,5.0,charge,1.0,20,2,2,2,194.99481447872805,299.996914512778,278.69121886686145,105.00210003404995
SIB,sodium-ion,5.0,charge,1.0,30,2,2,2,188.8257026051398,262.34625235641806,206.95144367703855,73.52054975127814
SIB,sodium-ion,5.0,charge,1.0,40,2,2,2,187.2357253181293,243.5209212782364,187.61731986701153,56.28519596010705
SIB,sodium-ion,5.0,charge,1.0,50,2,2,2,182.33859527414435,232.77267481805418,176.9326724983143,50.434079543909796
SIB,sodium-ion,5.0,charge,1.0,60,2,2,2,182.0205998167401,225.3951802063378,169.49157879511628,43.374580389597696
SIB,sodium-ion,5.0,charge,1.0,70,2,2,2,180.87581617009678,220.43445107086814,163.89485874484166,39.55863490077125
SIB,sodium-ion,5.0,charge,1.0,80,2,2,2,179.85823070640956,216.23691103316625,159.37932324973906,36.3786803267567
SIB,sodium-ion,5.0,charge,1.0,90,2,2,2,178.6498479682845,216.80930285648975,157.53494959680904,38.159454888205254
SIB,sodium-ion,5.0,charge,1.0,100,2,1,1,144.19015429028283,211.9121728125048,145.6419194899832,36.1242839608342
SIB,sodium-ion,5.0,charge,2.0,0,1,1,1,179.5402352490087,270.995728797741,259.4842932398009,91.45549354873219
SIB,sodium-ion,5.0,charge,2.0,10,2,2,2,173.5301211041178,237.7652034992647,218.43107968924113,64.2350823951468
SIB,sodium-ion,5.0,charge,2.0,20,2,2,2,169.84137379825788,208.255225052384,178.36365205662275,38.41385125412615
SIB,sodium-ion,5.0,charge,2.0,30,2,2,2,166.05722785517574,170.25476789287754,139.5046071621328,4.1975400377018
SIB,sodium-ion,5.0,charge,2.0,40,2,2,2,163.0362710098598,157.02615686496716,128.247567970112,-6.0101141448926505
SIB,sodium-ion,5.0,charge,2.0,50,2,2,2,161.38269463137271,149.2034686128853,120.99727154135358,-12.17922601848735
SIB,sodium-ion,5.0,charge,2.0,60,2,2,2,159.57012052418185,143.95654356575884,116.1955401345876,-15.61357695842295
SIB,sodium-ion,5.0,charge,2.0,70,2,2,2,158.2663391488346,139.40920852491215,111.90260145966354,-18.857130623922398
SIB,sodium-ion,5.0,charge,2.0,80,2,2,2,158.36173778605345,139.82260261953348,110.02642826099284,-18.539135166519902
SIB,sodium-ion,5.0,charge,2.0,90,2,1,1,156.40655605614845,138.0100285123444,100.8045599963448,-18.380137437821
SIB,sodium-ion,5.0,charge,2.0,100,2,1,1,126.1278472841599,135.91125849349189,96.8614163245624,-19.779317450387303
SIB,sodium-ion,5.0,charge,3.0,0,1,1,1,162.3048785950414,223.6144017006933,194.1468231678952,61.3095231056518
SIB,sodium-ion,5.0,charge,3.0,10,2,2,2,155.47841671252024,194.21019833658553,166.1842218592619,38.7317816240652
SIB,sodium-ion,5.0,charge,3.0,20,2,2,2,151.42913366045602,165.65410197715312,138.83653875715092,14.22496831669715
SIB,sodium-ion,5.0,charge,3.0,30,2,2,2,147.14685168576153,138.539787522799,112.61260039207849,-8.60706416296245
SIB,sodium-ion,5.0,charge,3.0,40,2,2,2,145.21763482767963,127.74911933891936,104.0055060532257,-17.46851548876025
SIB,sodium-ion,5.0,charge,3.0,50,2,2,2,142.46167971416185,120.3292401871405,97.8152068751703,-22.132439527021297
SIB,sodium-ion,5.0,charge,3.0,60,2,2,2,141.86816126778356,116.19536529520636,93.82972170978864,-25.6727959725772
SIB,sodium-ion,5.0,charge,3.0,70,2,2,2,141.14758120242848,112.82478629608416,90.67110315451924,-28.322794906344253
SIB,sodium-ion,5.0,charge,3.0,80,2,1,1,140.37669787460945,112.48536794097221,80.51628862416351,-27.6443497540591
SIB,sodium-ion,5.0,charge,3.0,90,2,1,1,138.50324028391492,110.5352190431746,76.95489933385551,-29.128383384221802
SIB,sodium-ion,5.0,charge,3.0,100,2,1,1,112.26976510392258,108.1182390687833,73.817197732844,-31.2482910563503
SIB,sodium-ion,5.0,discharge,1.0,0,1,1,1,205.55225822606,393.8055640271551,434.89057603645034,188.25330580109508
SIB,sodium-ion,5.0,discharge,1.0,10,2,2,2,198.6199574381123,357.10888921390165,388.5268395739468,158.48893177578933
SIB,sodium-ion,5.0,discharge,1.0,20,2,2,2,194.29521933187604,325.0549479558784,344.51626943396604,130.75972862400232
SIB,sodium-ion,5.0,discharge,1.0,30,2,2,2,192.0056520991552,302.41367198790647,315.00629176784525,110.40801988875126
SIB,sodium-ion,5.0,discharge,1.0,40,2,2,2,185.45494584999727,292.61941215906563,303.87645105325277,107.16446630906826
SIB,sodium-ion,5.0,discharge,1.0,50,2,2,2,183.864968605057,285.55991319152696,296.3717584571291,101.69494458646996
SIB,sodium-ion,5.0,discharge,1.0,60,2,2,2,183.0381804376858,281.8075668934637,292.4922139794714,98.76938645577779
SIB,sodium-ion,5.0,discharge,1.0,70,2,2,2,180.7486132049714,279.13640512195974,289.8846512977664,98.38779191698829
SIB,sodium-ion,5.0,discharge,1.0,80,2,2,2,176.74187054771616,273.4760861299687,289.1214622201941,96.73421558225245
SIB,sodium-ion,5.0,discharge,1.0,90,2,2,2,178.90423960083606,276.6560406198527,289.75745311817224,97.7518010190166
SIB,sodium-ion,5.0,discharge,1.0,100,2,2,2,145.7691138162528,225.7767687817165,238.75098310044177,80.0076549654637
SIB,sodium-ion,5.0,discharge,2.0,0,1,1,1,178.96784105816,297.7073432811842,328.2985058785449,118.73950222302409
SIB,sodium-ion,5.0,discharge,2.0,10,2,2,2,177.97163136926793,275.8529641662537,297.7323406225064,97.8813327969858
SIB,sodium-ion,5.0,discharge,2.0,20,2,2,2,170.82715745636855,250.03982484724864,263.809027970592,79.21266739088006
SIB,sodium-ion,5.0,discharge,2.0,30,2,2,2,166.9793602761296,232.89979729956917,241.00867844964174,65.92043702343956
SIB,sodium-ion,5.0,discharge,2.0,40,2,2,2,164.94424157225927,224.88638449952276,232.32747810428583,59.9421429272634
SIB,sodium-ion,5.0,discharge,2.0,50,2,2,2,162.84547158117266,219.22606543265084,226.60355994677707,56.3805938514781
SIB,sodium-ion,5.0,discharge,2.0,60,2,2,2,160.26970841029475,213.97914045493312,221.48383315033632,53.709432044638255
SIB,sodium-ion,5.0,discharge,2.0,70,2,2,2,165.54843293333084,211.1171813761778,219.19426588733077,45.56874844284695
SIB,sodium-ion,5.0,discharge,2.0,80,2,2,2,159.88811386645708,213.4067486391817,220.9750404252234,53.5186347727246
SIB,sodium-ion,5.0,discharge,2.0,90,2,2,2,157.50314796749794,213.025154095349,222.91481268971464,55.522006127851
SIB,sodium-ion,5.0,discharge,2.0,100,2,2,2,126.8483862794971,178.52264742368885,187.2039232959116,51.67426114419165
SIB,sodium-ion,5.0,discharge,3.0,0,1,1,1,209.2323204626354,300.0996424317732,322.4727519675011,90.8673219691378
SIB,sodium-ion,5.0,discharge,3.0,10,2,2,1,194.9546630662779,270.9118810513879,234.89227108125903,75.9572179851099
SIB,sodium-ion,5.0,discharge,3.0,20,2,2,2,177.74166334681004,232.91920625603348,242.14338748444254,55.1775429092234
SIB,sodium-ion,5.0,discharge,3.0,30,2,2,2,166.5336435671505,208.27346065916964,212.97410687694062,41.73981709201915
SIB,sodium-ion,5.0,discharge,3.0,40,2,2,2,161.020289177403,197.8412318474117,202.26728929089225,36.8209426700087
SIB,sodium-ion,5.0,discharge,3.0,50,2,2,2,151.86956592160817,188.9480079533323,193.23557513837065,37.0784420317241
SIB,sodium-ion,5.0,discharge,3.0,60,2,2,2,149.13941714387363,183.97041550869676,188.42233997377144,34.830998364823046
SIB,sodium-ion,5.0,discharge,3.0,70,2,2,2,143.20380943770334,181.42682196829995,186.93873780873164,38.2230125305965
SIB,sodium-ion,5.0,discharge,3.0,80,2,2,2,142.6948746576253,181.34184487020195,186.91735401222437,38.6469702125766
SIB,sodium-ion,5.0,discharge,3.0,90,2,2,2,139.96011922294542,181.36304452473476,188.994920156401,41.402925301789196
SIB,sodium-ion,5.0,discharge,3.0,100,2,2,2,111.91305951651945,151.6836528702712,158.8491442994584,39.77059335375175
SIB,sodium-ion,15.0,charge,1.0,0,1,1,1,152.765017735784,259.8658877886832,278.3096243179825,107.1008700528992
SIB,sodium-ion,15.0,charge,1.0,10,2,2,2,143.35235219669315,223.8688020108052,239.0689848746086,80.51644981411211
SIB,sodium-ion,15.0,charge,1.0,20,2,2,2,134.8300739383265,187.49012168405193,195.24921084465404,52.6600477457254
SIB,sodium-ion,15.0,charge,1.0,30,2,2,2,130.31453844322377,171.3359524480429,169.93677243547668,41.02141400481909
SIB,sodium-ion,15.0,charge,1.0,40,2,2,2,129.36055207101484,164.65804784260615,157.344152322368,35.2974957715913
SIB,sodium-ion,15.0,charge,1.0,50,2,2,2,127.3253811436471,160.20611143898506,149.8394595276918,32.880730295337955
SIB,sodium-ion,15.0,charge,1.0,60,2,2,2,125.79900294812113,156.64456231608824,143.73394674557517,30.84555936796705
SIB,sodium-ion,15.0,charge,1.0,70,2,2,2,124.71781839295255,154.54579229723575,138.32802396974853,29.827973904283198
SIB,sodium-ion,15.0,charge,1.0,80,2,2,2,122.80984564854114,152.06542772950417,131.2685248154296,29.2555820809629
SIB,sodium-ion,15.0,charge,1.0,90,2,2,2,119.18469743415935,147.4226940514352,121.28346745301529,28.2379966172758
SIB,sodium-ion,15.0,charge,1.0,100,2,1,1,96.86669123557951,145.76911767294652,118.8031028852804,24.1676547625339
SIB,sodium-ion,15.0,charge,2.0,0,1,1,1,140.36319489711948,205.4886645729907,215.9825146672469,65.1254696758711
SIB,sodium-ion,15.0,charge,2.0,10,2,2,2,129.96474344008234,182.08419890822336,185.9319439427837,52.119455468141
SIB,sodium-ion,15.0,charge,2.0,20,2,2,2,122.65084791984235,152.31982409542343,147.2636963227365,29.668976175581
SIB,sodium-ion,15.0,charge,2.0,30,2,2,2,118.48510742787795,133.30369574279726,113.7469751125918,14.818588314919252
SIB,sodium-ion,15.0,charge,2.0,40,2,2,2,117.14952650679164,123.8592306579674,104.71590412238504,6.7097041511757
SIB,sodium-ion,15.0,charge,2.0,50,2,2,2,115.46415058256216,117.91271560455615,99.4371795295161,2.448565021994
SIB,sodium-ion,15.0,charge,2.0,60,2,2,2,114.35116648165594,113.71517556685271,95.46223631199449,-0.63599091480325
SIB,sodium-ion,15.0,charge,2.0,70,2,2,2,112.85658783186925,110.05822780673361,92.05968491779474,-2.7983600251356
