Repository: DNV007/delivered-energy-decomposition

# Three-term energy accounting for a cold commercial sodium-ion 18650 cell

This repository holds the analysis code and the derived data behind a reanalysis
of a public commercial-cell archive. No new measurements were made. The
manuscript reporting the work is not distributed here; what is here is
everything needed to regenerate its numbers from the raw archive and to check
them.

**Source data.** Droese, D., Schlösser, A., Otto, M. *Dataset: Evaluation of
Commercial Sodium-Ion Batteries by State-of-the-Art Lithium-Ion Battery
Configurations.* Technische Universität Berlin, DepositOnce, 2025.
DOI [10.14279/depositonce-25036](https://doi.org/10.14279/depositonce-25036),
CC BY 4.0.

File: results/tables/table_delivered_energy_segments.csv (part 4 of 31)
member_path,file_name,cell_id,cell_family,chemistry_type,temperature_deg_c,voltage_v,direction,segment_index,segment_capacity_ah,mean_terminal_voltage_v,ocv_voltage_v,mean_current_a,duration_s,overpotential_v,delivered_energy_wh,ocv_energy_wh,polarisation_loss_wh
raw_CU_diffT/TC23LFP09/TC23LFP09_15deg.parquet,TC23LFP09_15deg.parquet,TC23LFP09,LFP,lithium-ion,15.0,,charge,100,0.0063580244639114,3.6020813348069334,3.35569931178827,1.499681796225261,15.259594996809028,0.24638202301866352,0.022902121247701114,0.02133561831788047,-0.001566502929820645
raw_CU_diffT/TC23LFP09/TC23LFP09_15deg.parquet,TC23LFP09_15deg.parquet,TC23LFP09,LFP,lithium-ion,15.0,,charge,101,0.0062302667836169,3.6019343991043447,3.35608077129853,1.4996579053534826,14.953004665207118,0.24585362780581477,0.022441012243506895,0.020909278552556615,-0.00153173369095028
raw_CU_diffT/TC23LFP09/TC23LFP09_15deg.parquet,TC23LFP09_15deg.parquet,TC23LFP09,LFP,lithium-ion,15.0,,charge,102,0.0060905149462731,3.601688813825797,3.35665296056393,1.4996999237419297,14.61759366595652,0.24503585326186705,0.02193613955243065,0.020443745025766468,-0.001492394526664182
raw_CU_diffT/TC23LFP09/TC23LFP09_15deg.parquet,TC23LFP09_15deg.parquet,TC23LFP09,LFP,lithium-ion,15.0,,charge,103,0.0059734427502233,3.6015851101784278,3.35703442007419,1.4997259347948864,14.336615998821799,0.24455069010423758,0.021513862465707516,0.02005305291884225,-0.0014608095468652653
raw_CU_diffT/TC23LFP09/TC23LFP09_15deg.parquet,TC23LFP09_15deg.parquet,TC23LFP09,LFP,lithium-ion,15.0,,charge,104,0.0058415054811108,3.601466997518187,3.35741587958445,1.4997031321475474,14.01999600243289,0.2440511179337368,0.021037989206042145,0.019612363262961004,-0.0014256259430811408
raw_CU_diffT/TC23LFP09/TC23LFP09_25deg.parquet,TC23LFP09_25deg.parquet,TC23LFP09,LFP,lithium-ion,25.0,,discharge,0,0.0180701269630248,3.2380691701470368,3.33414684945838,1.4999090449997485,43.36790033336729,0.09607767931134337,0.05851232101961331,0.060248456883082065,0.0017361358634687546
raw_CU_diffT/TC23LFP09/TC23LFP09_25deg.parquet,TC23LFP09_25deg.parquet,TC23LFP09,LFP,lithium-ion,25.0,,discharge,1,0.0180677257174227,3.1839855737608977,3.32155868561968,1.4999431433269688,43.362271000107285,0.1375731118587824,0.05752737803494264,0.06001301128609944,0.0024856332511567977
raw_CU_diffT/TC23LFP09/TC23LFP09_25deg.parquet,TC23LFP09_25deg.parquet,TC23LFP09,LFP,lithium-ion,25.0,,discharge,2,0.0180697378013765,3.180266926268642,3.32117722610942,1.4999748519919893,43.3670733331237,0.1409102998407783,0.057466589496063925,0.06001280166770013,0.0025462121716362043
raw_CU_diffT/TC23LFP09/TC23LFP09_25deg.parquet,TC23LFP09_25deg.parquet,TC23LFP09,LFP,lithium-ion,25.0,,discharge,3,0.0180699417488189,3.1796610888287273,3.32136795586455,1.499994355284597,43.36758466664469,0.1417068670358228,0.05745629065612118,0.06001692548886612,0.0025606348327449416
raw_CU_diffT/TC23LFP09/TC23LFP09_25deg.parquet,TC23LFP09_25deg.parquet,TC23LFP09,LFP,lithium-ion,25.0,,discharge,4,0.0180695717997318,3.1790405965342834,3.32155868561968,1.4999406219367064,43.3666999998386,0.14251808908539676,0.05744390231333845,0.0600191431568276,0.002575240843489146
raw_CU_diffT/TC23LFP09/TC23LFP09_25deg.parquet,TC23LFP09_25deg.parquet,TC23LFP09,LFP,lithium-ion,25.0,,discharge,5,0.0180676156137516,3.178306223802522,3.32155868561968,1.4999121914012266,43.36194999993313,0.14325246181715823,0.057424415154458334,0.06001264557029438,0.002588230415836043
raw_CU_diffT/TC23LFP09/TC23LFP09_25deg.parquet,TC23LFP09_25deg.parquet,TC23LFP09,LFP,lithium-ion,25.0,,discharge,6,0.0180698722923653,3.1775445614079953,3.32155868561968,1.4999695124526116,43.36744399991585,0.1440141242116848,0.05741782442794238,0.06002014126074436,0.0026023168328019805
raw_CU_diffT/TC23LFP09/TC23LFP09_25deg.parquet,TC23LFP09_25deg.parquet,TC23LFP09,LFP,lithium-ion,25.0,,discharge,7,0.0180694883458043,3.1767687342844773,3.32155868561968,1.4999168267320884,43.366471999906935,0.1447899513352029,0.05740258562146884,0.06001886595970986,0.002616280338241017
raw_CU_diffT/TC23LFP09/TC23LFP09_25deg.parquet,TC23LFP09_25deg.parquet,TC23LFP09,LFP,lithium-ion,25.0,,discharge,8,0.0180682130773792,3.1759008416241765,3.32174941537481,1.4999063634005991,43.36338666675147,0.14584857375063365,0.05738285311909355,0.060018076226651854,0.0026352231075583016
raw_CU_diffT/TC23LFP09/TC23LFP09_25deg.parquet,TC23LFP09_25deg.parquet,TC23LFP09,LFP,lithium-ion,25.0,,discharge,9,0.0180695756661059,3.17508272624369,3.32155868561968,1.499974182356681,43.36667933361605,0.14647595937599034,0.05737239756800616,0.06001915599921607,0.002646758431209907
raw_CU_diffT/TC23LFP09/TC23LFP09_25deg.parquet,TC23LFP09_25deg.parquet,TC23LFP09,LFP,lithium-ion,25.0,,discharge,10,0.0180678019029734,3.1742484694085817,3.32155868561968,1.5000238132460224,43.36244166671531,0.1473102162110984,0.05735169253609077,0.06001326434087708,0.0026615718047863085
raw_CU_diffT/TC23LFP09/TC23LFP09_25deg.parquet,TC23LFP09_25deg.parquet,TC23LFP09,LFP,lithium-ion,25.0,,discharge,11,0.0180695490142079,3.1733931803605526,3.32155868561968,1.5000297815053822,43.36660466674948,0.14816550525912753,0.057341783613878095,0.06001906747337278,0.0026772838594946863
raw_CU_diffT/TC23LFP09/TC23LFP09_25deg.parquet,TC23LFP09_25deg.parquet,TC23LFP09,LFP,lithium-ion,25.0,,discharge,12,0.0180701031943903,3.1725253285538573,3.32155868561968,1.4999717386803355,43.36793533334276,0.14903335706582288,0.05732786007378519,0.060020908215371024,0.0026930481415858368
raw_CU_diffT/TC23LFP09/TC23LFP09_25deg.parquet,TC23LFP09_25deg.parquet,TC23LFP09,LFP,lithium-ion,25.0,,discharge,13,0.0180694080586843,3.1716831320983534,3.32136795586455,1.5000115034294133,43.36629766662372,0.14968482376619674,0.057310436746731044,0.0600151529075547,0.002704716160823656
raw_CU_diffT/TC23LFP09/TC23LFP09_25deg.parquet,TC23LFP09_25deg.parquet,TC23LFP09,LFP,lithium-ion,25.0,,discharge,14,0.0180696466930661,3.1708656125874457,3.32117722610942,1.5000369420803836,43.366830666491296,0.15031161352197442,0.05729642133064775,0.06001249908085452,0.002716077750206769
raw_CU_diffT/TC23LFP09/TC23LFP09_25deg.parquet,TC23LFP09_25deg.parquet,TC23LFP09,LFP,lithium-ion,25.0,,discharge,15,0.0180701067190574,3.1699578434437194,3.32117722610942,1.4999832549626502,43.36797533358913,0.15121938266570067,0.05728147652594106,0.060014026908700245,0.0027325503827591857
raw_CU_diffT/TC23LFP09/TC23LFP09_25deg.parquet,TC23LFP09_25deg.parquet,TC23LFP09,LFP,lithium-ion,25.0,,discharge,16,0.0180700120498467,3.1691505389221137,3.32079576659915,1.4998827979372165,43.367709333542734,0.15164522767703614,0.05726658842610076,0.060006819517526545,0.0027402310914257863
raw_CU_diffT/TC23LFP09/TC23LFP09_25deg.parquet,TC23LFP09_25deg.parquet,TC23LFP09,LFP,lithium-ion,25.0,,discharge,17,0.018069957036341,3.1683004595333113,3.32079576659915,1.4999944075412732,43.36757933330955,0.15249530706583858,0.05725105318198639,0.060006636828909714,0.0027555836469233264
raw_CU_diffT/TC23LFP09/TC23LFP09_25deg.parquet,TC23LFP09_25deg.parquet,TC23LFP09,LFP,lithium-ion,25.0,,discharge,18,0.0180698153260602,3.1674516006901046,3.32041430708889,1.499931238292856,43.36724933318328,0.1529627063987853,0.05723526547870396,0.05999927333510438,0.0027640078564004217
raw_CU_diffT/TC23LFP09/TC23LFP09_25deg.parquet,TC23LFP09_25deg.parquet,TC23LFP09,LFP,lithium-ion,25.0,,discharge,19,0.0180680330985852,3.1665510182778864,3.32003284757863,1.499950459509028,43.36292233335553,0.1534818293007434,0.05721334860660352,0.059986463378440755,0.002773114771837233
raw_CU_diffT/TC23LFP09/TC23LFP09_25deg.parquet,TC23LFP09_25deg.parquet,TC23LFP09,LFP,lithium-ion,25.0,,discharge,20,0.0180695151023773,3.165608853998406,3.31965138806836,1.4999590417234354,43.36653266672511,0.15404253406995405,0.05720101699554349,0.059984490891329,0.00278347389578551
raw_CU_diffT/TC23LFP09/TC23LFP09_25deg.parquet,TC23LFP09_25deg.parquet,TC23LFP09,LFP,lithium-ion,25.0,,discharge,21,0.01806778631587,3.164584841567805,3.3192699285581,1.4999281850838404,43.36238866648637,0.15468508699029515,0.057177042695888414,0.05997185979388083,0.002794817097992418
raw_CU_diffT/TC23LFP09/TC23LFP09_25deg.parquet,TC23LFP09_25deg.parquet,TC23LFP09,LFP,lithium-ion,25.0,,discharge,22,0.0180695288223574,3.163578985982152,3.31850700953757,1.4999844794367698,43.36658866656944,0.15492802355541802,0.05716438166900869,0.059963858056034186,0.002799476387025497
raw_CU_diffT/TC23LFP09/TC23LFP09_25deg.parquet,TC23LFP09_25deg.parquet,TC23LFP09,LFP,lithium-ion,25.0,,discharge,23,0.0180694052288918,3.162534171966845,3.31793482027218,1.5000233543784038,43.366290666512214,0.15540064830533495,0.057145111503486716,0.05995310879054831,0.0028079972870615963
raw_CU_diffT/TC23LFP09/TC23LFP09_25deg.parquet,TC23LFP09_25deg.parquet,TC23LFP09,LFP,lithium-ion,25.0,,discharge,24,0.0180701154808709,3.161379139084517,3.31698117149652,1.5000234103526666,43.36796500015771,0.15560203241200288,0.057126486122073446,0.05993823281681655,0.002811746694743107
raw_CU_diffT/TC23LFP09/TC23LFP09_25deg.parquet,TC23LFP09_25deg.parquet,TC23LFP09,LFP,lithium-ion,25.0,,discharge,25,0.0180697924962977,3.160109559840525,3.31602752272086,1.4999467341586072,43.36719433311373,0.1559179628803351,0.05710252401188494,0.059919929247578045,0.002817405235693106
raw_CU_diffT/TC23LFP09/TC23LFP09_25deg.parquet,TC23LFP09_25deg.parquet,TC23LFP09,LFP,lithium-ion,25.0,,discharge,26,0.0180695554110397,3.158804845458638,3.31469241443494,1.4999762652379522,43.36665233329404,0.15588756897630196,0.05707819918767556,0.05989501825318512,0.0028168190655095612
raw_CU_diffT/TC23LFP09/TC23LFP09_25deg.parquet,TC23LFP09_25deg.parquet,TC23LFP09,LFP,lithium-ion,25.0,,discharge,27,0.0180695217542305,3.1574049581531765,3.31316657639388,1.499941245217257,43.36652066686656,0.15576161824070356,0.057052797578264064,0.0598673355275386,0.002814537949274533
raw_CU_diffT/TC23LFP09/TC23LFP09_25deg.parquet,TC23LFP09_25deg.parquet,TC23LFP09,LFP,lithium-ion,25.0,,discharge,28,0.0180699617128313,3.1558032150105086,3.31125927884257,1.4999498371239046,43.367581333441194,0.15545606383206145,0.05702524326846981,0.059834328389942626,0.002809085121472814
raw_CU_diffT/TC23LFP09/TC23LFP09_25deg.parquet,TC23LFP09_25deg.parquet,TC23LFP09,LFP,lithium-ion,25.0,,discharge,29,0.0180696157267721,3.154062671963573,3.30916125153612,1.4999012760429686,43.3667476666742,0.15509857957254702,0.056992700460537817,0.059795272193181925,0.002802571732644109
raw_CU_diffT/TC23LFP09/TC23LFP09_25deg.parquet,TC23LFP09_25deg.parquet,TC23LFP09,LFP,lithium-ion,25.0,,discharge,30,0.0180700476558686,3.152155072960926,3.30649103496427,1.499942899465354,43.36784566671122,0.1543359620033442,0.0569595923870919,0.05974845057550665,0.0027888581884147542
raw_CU_diffT/TC23LFP09/TC23LFP09_25deg.parquet,TC23LFP09_25deg.parquet,TC23LFP09,LFP,lithium-ion,25.0,,discharge,31,0.0180700295815109,3.150150705040961,3.30382081839243,1.4999103160559366,43.3677623331896,0.15367011335146863,0.05692331642630759,0.05970013992036276,0.0027768234940551695
raw_CU_diffT/TC23LFP09/TC23LFP09_25deg.parquet,TC23LFP09_25deg.parquet,TC23LFP09,LFP,lithium-ion,25.0,,discharge,32,0.0180696198761863,3.1479935946896314,3.30095987206545,1.4999216721868118,43.366831666906364,0.15296627737581847,0.05688304762871092,0.05964709011476724,0.0027640424860563145
raw_CU_diffT/TC23LFP09/TC23LFP09_25deg.parquet,TC23LFP09_25deg.parquet,TC23LFP09,LFP,lithium-ion,25.0,,discharge,33,0.0180697136303041,3.145803192009205,3.29809892573847,1.4999162955909513,43.367047000152525,0.15229573372926497,0.05684376281690288,0.059595703112507746,0.0027519402956048683
raw_CU_diffT/TC23LFP09/TC23LFP09_25deg.parquet,TC23LFP09_25deg.parquet,TC23LFP09,LFP,lithium-ion,25.0,,discharge,34,0.0180680387588052,3.1436105117448747,3.2952379794115,1.4998845841424961,43.36300266662147,0.15162746766662538,0.05679887656879385,0.05953848753149392,0.002739610962700069
raw_CU_diffT/TC23LFP09/TC23LFP09_25deg.parquet,TC23LFP09_25deg.parquet,TC23LFP09,LFP,lithium-ion,25.0,,discharge,35,0.018070262297406,3.141545868088847,3.29256776283965,1.4999584557755015,43.36835066671483,0.1510218947508033,0.05676855785569749,0.059497563106495746,0.002729005250798257
raw_CU_diffT/TC23LFP09/TC23LFP09_25deg.parquet,TC23LFP09_25deg.parquet,TC23LFP09,LFP,lithium-ion,25.0,,discharge,36,0.0180697069459584,3.1395229272948773,3.29008827602294,1.4999499025261502,43.36696599982679,0.1505653487280627,0.056730259246335894,0.05945093097406801,0.0027206717277321185
raw_CU_diffT/TC23LFP09/TC23LFP09_25deg.parquet,TC23LFP09_25deg.parquet,TC23LFP09,LFP,lithium-ion,25.0,,discharge,37,0.0180696454521781,3.1377646902739578,3.28799024871649,1.5000591560379035,43.36686399998143,0.15022555844253205,0.05669829546561384,0.059412818044525854,0.0027145225789120125
raw_CU_diffT/TC23LFP09/TC23LFP09_25deg.parquet,TC23LFP09_25deg.parquet,TC23LFP09,LFP,lithium-ion,25.0,,discharge,38,0.0180702153895382,3.1361054121185656,3.28646441067544,1.4999259781598784,43.36823533353163,0.1503589985568743,0.056670100281278946,0.059387119770956925,0.00271701948967798
raw_CU_diffT/TC23LFP09/TC23LFP09_25deg.parquet,TC23LFP09_25deg.parquet,TC23LFP09,LFP,lithium-ion,25.0,,discharge,39,0.01806958411754,3.134702514178854,3.28532003214465,1.5000189748877761,43.36671600001864,0.15061751796579603,0.056642770763418934,0.05936436667387698,0.0027215959104580426
raw_CU_diffT/TC23LFP09/TC23LFP09_25deg.parquet,TC23LFP09_25deg.parquet,TC23LFP09,LFP,lithium-ion,25.0,,discharge,40,0.0180698443401718,3.13342287580965,3.28436638336899,1.4999523153349814,43.367300000274554,0.15094350755933972,0.056620463617813845,0.05934798930357066,0.002727525685756814
raw_CU_diffT/TC23LFP09/TC23LFP09_25deg.parquet,TC23LFP09_25deg.parquet,TC23LFP09,LFP,lithium-ion,25.0,,discharge,41,0.0180677602738717,3.132306391265866,3.28360346434846,1.500027908173028,43.36233733338304,0.15129707308259377,0.05659376098170784,0.05932736022830259,0.002733599246594748
raw_CU_diffT/TC23LFP09/TC23LFP09_25deg.parquet,TC23LFP09_25deg.parquet,TC23LFP09,LFP,lithium-ion,25.0,,discharge,42,0.0180701004578993,3.131294072685798,3.28303127508306,1.4999830183928475,43.367940666736104,0.1517372023972623,0.056582798456657,0.05932470494717613,0.0027419064905191276
raw_CU_diffT/TC23LFP09/TC23LFP09_25deg.parquet,TC23LFP09_25deg.parquet,TC23LFP09,LFP,lithium-ion,25.0,,discharge,43,0.0180694660987038,3.130325762084958,3.28245908581767,1.499976433036929,43.36640266678296,0.15213332373271227,0.05656331523589329,0.05931228317156466,0.0027489679356713717
raw_CU_diffT/TC23LFP09/TC23LFP09_25deg.parquet,TC23LFP09_25deg.parquet,TC23LFP09,LFP,lithium-ion,25.0,,discharge,44,0.0180694629516933,3.129457965059698,3.28207762630741,1.4998977655625578,43.366440333251376,0.1526196612477122,0.05654762475852771,0.059305380073143225,0.002757755314615515
raw_CU_diffT/TC23LFP09/TC23LFP09_25deg.parquet,TC23LFP09_25deg.parquet,TC23LFP09,LFP,lithium-ion,25.0,,discharge,45,0.0180695157214558,3.128541576905404,3.28169616679714,1.4999763899007725,43.366562666604295,0.1531545898917357,0.05653123120912032,0.05929866047898215,0.002767429269861829
raw_CU_diffT/TC23LFP09/TC23LFP09_25deg.parquet,TC23LFP09_25deg.parquet,TC23LFP09,LFP,lithium-ion,25.0,,discharge,46,0.0180681282045566,3.127734147805808,3.28150543704201,1.5000184793867863,43.363199333136436,0.15377128923620198,0.05651230157232492,0.05929066094042457,0.002778359368099649
raw_CU_diffT/TC23LFP09/TC23LFP09_25deg.parquet,TC23LFP09_25deg.parquet,TC23LFP09,LFP,lithium-ion,25.0,,discharge,47,0.0180697458442617,3.12685287090124,3.28112397753175,1.4999746028109207,43.36708900035592,0.1542711066305098,0.05650143666958545,0.05928907635751176,0.0027876396879263077
raw_CU_diffT/TC23LFP09/TC23LFP09_25deg.parquet,TC23LFP09_25deg.parquet,TC23LFP09,LFP,lithium-ion,25.0,,discharge,48,0.0180699172103781,3.1260018825745264,3.28074251802148,1.4999181109409936,43.36752766644349,0.1547406354469536,0.05648659521760778,0.05928274568921553,0.00279615047160775
raw_CU_diffT/TC23LFP09/TC23LFP09_25deg.parquet,TC23LFP09_25deg.parquet,TC23LFP09,LFP,lithium-ion,25.0,,discharge,49,0.0180695019447655,3.125083133502717,3.28036105851122,1.4999674461878867,43.36652900016634,0.15527792500850301,0.056468695758381204,0.0592744905263015,0.002805794767920297
raw_CU_diffT/TC23LFP09/TC23LFP09_25deg.parquet,TC23LFP09_25deg.parquet,TC23LFP09,LFP,lithium-ion,25.0,,discharge,50,0.0180701619997799,3.1241844233481526,3.27978886924582,1.4999591740496083,43.36805866647046,0.15560444589766753,0.056454518647090064,0.0592663161923469,0.0028117975452568375
raw_CU_diffT/TC23LFP09/TC23LFP09_25deg.parquet,TC23LFP09_25deg.parquet,TC23LFP09,LFP,lithium-ion,25.0,,discharge,51,0.0180697585111309,3.1232259974580807,3.27940740973556,1.4999067682596754,43.36711466655834,0.1561814122774794,0.05643593954975345,0.05925809995353488,0.002822160403781429
raw_CU_diffT/TC23LFP09/TC23LFP09_25deg.parquet,TC23LFP09_25deg.parquet,TC23LFP09,LFP,lithium-ion,25.0,,discharge,52,0.0180696734769517,3.122224676525358,3.27883522047017,1.4999133497545472,43.36693666665815,0.156610543944812,0.05641758042649437,0.059247481818624916,0.002829901392130546
raw_CU_diffT/TC23LFP09/TC23LFP09_25deg.parquet,TC23LFP09_25deg.parquet,TC23LFP09,LFP,lithium-ion,25.0,,discharge,53,0.01806985408563,3.1211790806910535,3.2784537609599,1.4999967328531698,43.367362333170604,0.15727468026884628,0.05639925056320812,0.05924118108703028,0.0028419305238221657
raw_CU_diffT/TC23LFP09/TC23LFP09_25deg.parquet,TC23LFP09_25deg.parquet,TC23LFP09,LFP,lithium-ion,25.0,,discharge,54,0.0180700317603931,3.120104949481094,3.27788157169451,1.4999139167421143,43.367804000212345,0.15777662221341604,0.05638039553288308,0.05923142410732705,0.00285102857444397
raw_CU_diffT/TC23LFP09/TC23LFP09_25deg.parquet,TC23LFP09_25deg.parquet,TC23LFP09,LFP,lithium-ion,25.0,,discharge,55,0.0180695639961599,3.118893918928075,3.27730938242911,1.50001768915547,43.36664333322551,0.15841546350103508,0.0563570532653048,0.059219551621018086,0.0028624983557132833
raw_CU_diffT/TC23LFP09/TC23LFP09_25deg.parquet,TC23LFP09_25deg.parquet,TC23LFP09,LFP,lithium-ion,25.0,,discharge,56,0.0180701483607936,3.117658836684316,3.27654646340858,1.4999316663030868,43.36805833346443,0.15888762672426404,0.05633655771722478,0.059207680704826626,0.0028711229876018443
raw_CU_diffT/TC23LFP09/TC23LFP09_25deg.parquet,TC23LFP09_25deg.parquet,TC23LFP09,LFP,lithium-ion,25.0,,discharge,57,0.0180698584815196,3.116273341152823,3.27578354438806,1.4999518093205069,43.36735899996711,0.15951020323523712,0.05631061826436376,0.05919294506318292,0.002882326798819161
raw_CU_diffT/TC23LFP09/TC23LFP09_25deg.parquet,TC23LFP09_25deg.parquet,TC23LFP09,LFP,lithium-ion,25.0,,discharge,58,0.0180681414066345,3.1148458032340662,3.2748298956124,1.4999697132000094,43.363261000136845,0.15998409237833355,0.05627947443269513,0.059170089636598935,0.0028906152039038027
raw_CU_diffT/TC23LFP09/TC23LFP09_25deg.parquet,TC23LFP09_25deg.parquet,TC23LFP09,LFP,lithium-ion,25.0,,discharge,59,0.0180696726761731,3.1132101025056294,3.27368551708161,1.4998879011041768,43.36691599979531,0.16047541457598058,0.05625468752443202,0.05915442573839317,0.0028997382139611463
raw_CU_diffT/TC23LFP09/TC23LFP09_25deg.parquet,TC23LFP09_25deg.parquet,TC23LFP09,LFP,lithium-ion,25.0,,discharge,60,0.0180677440134618,3.111519402389739,3.27273186830595,1.4999324780234635,43.36230633332161,0.1612124659162113,0.05621813605529744,0.059130881621250485,0.0029127455659530427
raw_CU_diffT/TC23LFP09/TC23LFP09_25deg.parquet,TC23LFP09_25deg.parquet,TC23LFP09,LFP,lithium-ion,25.0,,discharge,61,0.0180695743602087,3.109682649819978,3.27177821953029,1.4999829225209267,43.36663966666674,0.1620955697103117,0.05619064187757293,0.0591196398279138,0.002928997950340871
raw_CU_diffT/TC23LFP09/TC23LFP09_25deg.parquet,TC23LFP09_25deg.parquet,TC23LFP09,LFP,lithium-ion,25.0,,discharge,62,0.0180699903460128,3.1076054237881774,3.2700616517341,1.4999129100719053,43.36770666675875,0.16245622794592274,0.05615440000706938,0.059089982477701856,0.0029355824706324765
raw_CU_diffT/TC23LFP09/TC23LFP09_25deg.parquet,TC23LFP09_25deg.parquet,TC23LFP09,LFP,lithium-ion,25.0,,discharge,63,0.0180683007247548,3.104211056188189,3.26853581369305,1.4999173571116007,43.36370833317051,0.16432475750486075,0.05608781887631692,0.05905688801143715,0.0029690691351202322
raw_CU_diffT/TC23LFP09/TC23LFP09_25deg.parquet,TC23LFP09_25deg.parquet,TC23LFP09,LFP,lithium-ion,25.0,,discharge,64,0.0180697373863087,3.1016393747932,3.26662851614173,1.4999715292299054,43.36711999995168,0.16498914134853004,0.056045808969547826,0.05902711942530833,0.0029813104557605066
raw_CU_diffT/TC23LFP09/TC23LFP09_25deg.parquet,TC23LFP09_25deg.parquet,TC23LFP09,LFP,lithium-ion,25.0,,discharge,65,0.0180694085452325,3.099196253394752,3.26491194834555,1.4999366962785137,43.36635966657195,0.1657156949507983,0.05600064326444368,0.058995027858866775,0.002994384594423097
raw_CU_diffT/TC23LFP09/TC23LFP09_25deg.parquet,TC23LFP09_25deg.parquet,TC23LFP09,LFP,lithium-ion,25.0,,discharge,66,0.0180676614742335,3.096782176725258,3.26300465079423,1.499950055664748,43.362168999854475,0.16622247406897195,0.0559516120285119,0.05895486341939964,0.0030032513908877442
raw_CU_diffT/TC23LFP09/TC23LFP09_25deg.parquet,TC23LFP09_25deg.parquet,TC23LFP09,LFP,lithium-ion,25.0,,discharge,67,0.0180701188534826,3.094026740963426,3.26090662348778,1.4998991646187616,43.36804299999494,0.16687988252435382,0.05590943094506253,0.058924970256532816,0.0030155393114702847
raw_CU_diffT/TC23LFP09/TC23LFP09_25deg.parquet,TC23LFP09_25deg.parquet,TC23LFP09,LFP,lithium-ion,25.0,,discharge,68,0.0180695480513041,3.091140096657966,3.25899932593646,1.4999216356624923,43.36667033325648,0.16785922927849395,0.055855504509873914,0.05888864491917654,0.003033140409302623
raw_CU_diffT/TC23LFP09/TC23LFP09_25deg.parquet,TC23LFP09_25deg.parquet,TC23LFP09,LFP,lithium-ion,25.0,,discharge,69,0.0180693572915712,3.088192481934544,3.25671056887488,1.499917226444645,43.366235333436634,0.168518086940336,0.05580165334121931,0.0588466668642363,0.00304501352301699
raw_CU_diffT/TC23LFP09/TC23LFP09_25deg.parquet,TC23LFP09_25deg.parquet,TC23LFP09,LFP,lithium-ion,25.0,,discharge,70,0.0180695372430542,3.0848769248614847,3.2544218118133,1.499900928053552,43.36667433322873,0.16954488695181524,0.0557422984840231,0.05880589613316835,0.0030635976491452457
raw_CU_diffT/TC23LFP09/TC23LFP09_25deg.parquet,TC23LFP09_25deg.parquet,TC23LFP09,LFP,lithium-ion,25.0,,discharge,71,0.0180693909507184,3.081543341627957,3.25175159524145,1.4999572848538798,43.3662839999306,0.170208253613493,0.055681611371458745,0.05875717084903998,0.003075559477581237
raw_CU_diffT/TC23LFP09/TC23LFP09_25deg.parquet,TC23LFP09_25deg.parquet,TC23LFP09,LFP,lithium-ion,25.0,,discharge,72,0.0180693911398614,3.0778493076894406,3.24908137866961,1.499900942415781,43.36629900004482,0.17123207098016957,0.055614863010192125,0.05870892227642132,0.0030940592662291946
raw_CU_diffT/TC23LFP09/TC23LFP09_25deg.parquet,TC23LFP09_25deg.parquet,TC23LFP09,LFP,lithium-ion,25.0,,discharge,73,0.018069444706009,3.07374798528557,3.2460297025875,1.4999646265268367,43.36643933324376,0.17228171730192976,0.055540919260324166,0.058653954224967664,0.0031130349646434977
raw_CU_diffT/TC23LFP09/TC23LFP09_25deg.parquet,TC23LFP09_25deg.parquet,TC23LFP09,LFP,lithium-ion,25.0,,discharge,74,0.018069478163158,3.0693692331431093,3.24259656699513,1.4999286870423632,43.36649200011743,0.17322733385202094,0.055461900332948434,0.05859202785924961,0.0031301275263011727
raw_CU_diffT/TC23LFP09/TC23LFP09_25deg.parquet,TC23LFP09_25deg.parquet,TC23LFP09,LFP,lithium-ion,25.0,,discharge,75,0.0180677023616753,3.0645158448669925,3.23878197189249,1.4999362180114943,43.362291333207395,0.17426612702549749,0.055368760167694736,0.05851734868251332,0.0031485885148185844
raw_CU_diffT/TC23LFP09/TC23LFP09_25deg.parquet,TC23LFP09_25deg.parquet,TC23LFP09,LFP,lithium-ion,25.0,,discharge,76,0.0180696516277227,3.0592117349654213,3.23477664703473,1.4999377368332762,43.366915000078734,0.17556491206930858,0.05527889030626631,0.058451287105410484,0.0031723967991441754
raw_CU_diffT/TC23LFP09/TC23LFP09_25deg.parquet,TC23LFP09_25deg.parquet,TC23LFP09,LFP,lithium-ion,25.0,,discharge,77,0.0180695289289389,3.0537850798548,3.2303898626667,1.4999762922703705,43.366614999831654,0.17660478281189995,0.0551804578431983,0.058371623075206894,0.0031911652320085956
raw_CU_diffT/TC23LFP09/TC23LFP09_25deg.parquet,TC23LFP09_25deg.parquet,TC23LFP09,LFP,lithium-ion,25.0,,discharge,78,0.0180694072333351,3.0475318295897837,3.2261938080538,1.4999764337910808,43.36629866680596,0.17866197846401644,0.05506709368540859,0.05829540973138825,0.0032283160459796595
raw_CU_diffT/TC23LFP09/TC23LFP09_25deg.parquet,TC23LFP09_25deg.parquet,TC23LFP09,LFP,lithium-ion,25.0,,discharge,79,0.0180694003720084,3.0413478609818068,3.22123483442037,1.499926959416482,43.366313999926206,0.1798869734385633,0.05495533217063161,0.05820578191540185,0.003250449744770241
raw_CU_diffT/TC23LFP09/TC23LFP09_25deg.parquet,TC23LFP09_25deg.parquet,TC23LFP09,LFP,lithium-ion,25.0,,discharge,80,0.0180715654039936,3.034452191809114,3.21589440127668,1.4999556441878408,43.37151433347026,0.18144220946756606,0.05483730124957013,0.05811624600500836,0.0032789447554382248
raw_CU_diffT/TC23LFP09/TC23LFP09_25deg.parquet,TC23LFP09_25deg.parquet,TC23LFP09,LFP,lithium-ion,25.0,,discharge,81,0.0180755923092457,3.0267508438573554,3.2099817788676,1.4999028024561076,43.38102200010326,0.1832309350102448,0.054710314275230945,0.05802232195491802,0.003312007679687076
raw_CU_diffT/TC23LFP09/TC23LFP09_25deg.parquet,TC23LFP09_25deg.parquet,TC23LFP09,LFP,lithium-ion,25.0,,discharge,82,0.0180786797849062,3.0192348003862337,3.20425988621365,1.4998434688920363,43.388308666762896,0.18502508582741628,0.05458377915162791,0.05792878843047655,0.0033450092788486416
raw_CU_diffT/TC23LFP09/TC23LFP09_25deg.parquet,TC23LFP09_25deg.parquet,TC23LFP09,LFP,lithium-ion,25.0,,discharge,83,0.0180751374770521,3.0125838544778882,3.19987310184561,1.4998571115108505,43.379818999907,0.18728924736772168,0.05445286733083535,0.057838146224980534,0.003385278894145187
raw_CU_diffT/TC23LFP09/TC23LFP09_25deg.parquet,TC23LFP09_25deg.parquet,TC23LFP09,LFP,lithium-ion,25.0,,discharge,84,0.0180796855179928,3.0059497466543403,3.19682142576351,1.4998405429811912,43.39068466681056,0.1908716791091698,0.054346626102400604,0.05779752603498563,0.0034508999325850234
raw_CU_diffT/TC23LFP09/TC23LFP09_25deg.parquet,TC23LFP09_25deg.parquet,TC23LFP09,LFP,lithium-ion,25.0,,discharge,85,0.0180774503752102,3.0001971533937395,3.19491412821219,1.4998624809876324,43.38532799994573,0.19471697481845052,0.054235915156322236,0.05775590160581383,0.0035199864494915925
raw_CU_diffT/TC23LFP09/TC23LFP09_25deg.parquet,TC23LFP09_25deg.parquet,TC23LFP09,LFP,lithium-ion,25.0,,discharge,86,0.0180769999930639,2.9940745748897384,3.19300683066087,1.4998660341029781,43.3842893334222,0.1989322557711315,0.0541238860695146,0.05771998445570953,0.003596098386194929
raw_CU_diffT/TC23LFP09/TC23LFP09_25deg.parquet,TC23LFP09_25deg.parquet,TC23LFP09,LFP,lithium-ion,25.0,,discharge,87,0.018079105159745,2.986964027543162,3.19129026286469,1.499872338973928,43.38926966662984,0.20432623532152805,0.05400163676232828,0.05769567225760099,0.00369403549527271
raw_CU_diffT/TC23LFP09/TC23LFP09_25deg.parquet,TC23LFP09_25deg.parquet,TC23LFP09,LFP,lithium-ion,25.0,,discharge,88,0.0180759562102056,2.9785860284608496,3.18938296531337,1.4998614751608337,43.3817216665484,0.2107969368525202,0.05384079061878853,0.05765114681858016,0.0038103561997916355
raw_CU_diffT/TC23LFP09/TC23LFP09_25deg.parquet,TC23LFP09_25deg.parquet,TC23LFP09,LFP,lithium-ion,25.0,,discharge,89,0.0180775560649073,2.968662238058775,3.18633128923126,1.499866655769311,43.38570266676834,0.2176690511724848,0.053666158046280686,0.05760108252244646,0.003934924476165773
raw_CU_diffT/TC23LFP09/TC23LFP09_25deg.parquet,TC23LFP09_25deg.parquet,TC23LFP09,LFP,lithium-ion,25.0,,discharge,90,0.0180760566006116,2.9568652325316043,3.18099085608757,1.4998755037160898,43.38202633342007,0.22412562355596588,0.05344846330362186,0.05749977076066686,0.004051307457045003
raw_CU_diffT/TC23LFP09/TC23LFP09_25deg.parquet,TC23LFP09_25deg.parquet,TC23LFP09,LFP,lithium-ion,25.0,,discharge,91,0.018078184399128,2.941741031331129,3.17050071955532,1.4998907861701487,43.38714899990009,0.22875968822419068,0.05318133681888513,0.05731689664568908,0.004135559826803949
raw_CU_diffT/TC23LFP09/TC23LFP09_25deg.parquet,TC23LFP09_25deg.parquet,TC23LFP09,LFP,lithium-ion,25.0,,discharge,92,0.0180753634291769,2.919821663821204,3.15028336551136,1.4998577769991626,43.380296333285514,0.23046170169015578,0.05277683772195224,0.05694251673650835,0.004165679014556112
raw_CU_diffT/TC23LFP09/TC23LFP09_25deg.parquet,TC23LFP09_25deg.parquet,TC23LFP09,LFP,lithium-ion,25.0,,discharge,93,0.0180772771924892,2.8868243436331835,3.11900368566975,1.4998685125538154,43.385009333025664,0.23217934203656654,0.052185923865882757,0.05638309419024753,0.004197170324364771
raw_CU_diffT/TC23LFP09/TC23LFP09_25deg.parquet,TC23LFP09_25deg.parquet,TC23LFP09,LFP,lithium-ion,25.0,,discharge,94,0.0180769003090477,2.840037331072869,3.07647095027536,1.4998674589245733,43.38401533343131,0.2364336192024914,0.05133907170777815,0.055613058671808935,0.004273986964030786
raw_CU_diffT/TC23LFP09/TC23LFP09_25deg.parquet,TC23LFP09_25deg.parquet,TC23LFP09,LFP,lithium-ion,25.0,,discharge,95,0.0180766920862429,2.777146872683412,3.01982421300123,1.4998654624936594,43.383455333299935,0.24267734031781796,0.05020162889577045,0.05458843245300402,0.004386803557233573
raw_CU_diffT/TC23LFP09/TC23LFP09_25deg.parquet,TC23LFP09_25deg.parquet,TC23LFP09,LFP,lithium-ion,25.0,,discharge,96,0.0180794232432359,2.6932497557964483,2.94257866217286,1.499864179174421,43.39009966677986,0.24932890637641147,0.04869240223478572,0.053200125059938,0.004507722825152279
raw_CU_diffT/TC23LFP09/TC23LFP09_25deg.parquet,TC23LFP09_25deg.parquet,TC23LFP09,LFP,lithium-ion,25.0,,discharge,97,0.0180764793429031,2.5734171662065144,2.82718716031815,1.499866372334295,43.383047999755945,0.2537699941116358,0.046518322245604295,0.05110559030201192,0.004587268056407627
raw_CU_diffT/TC23LFP09/TC23LFP09_25deg.parquet,TC23LFP09_25deg.parquet,TC23LFP09,LFP,lithium-ion,25.0,,discharge,98,0.0149138902790512,2.383582588100978,2.64713827147376,1.4998457599594401,35.79281866655219,0.2635556833727821,0.03554848918999487,0.0394791297342369,0.0039306405442420325
raw_CU_diffT/TC23LFP09/TC23LFP09_25deg.parquet,TC23LFP09_25deg.parquet,TC23LFP09,LFP,lithium-ion,25.0,,discharge,99,0.0032947657410339,2.2698121212907107,2.59983729220108,1.499211260508061,7.9068666668608785,0.3300251709103694,0.007478499215812117,0.00856585484260646,0.001087355626794343
raw_CU_diffT/TC23LFP09/TC23LFP09_25deg.parquet,TC23LFP09_25deg.parquet,TC23LFP09,LFP,lithium-ion,25.0,,discharge,100,0.0019848554550724,2.2282731623189274,2.58076431668791,1.498775874501316,4.7631089999340475,0.3524911543689826,0.004422800141620151,0.0051224441322341935,0.0006996439906140428
raw_CU_diffT/TC23LFP09/TC23LFP09_25deg.parquet,TC23LFP09_25deg.parquet,TC23LFP09,LFP,lithium-ion,25.0,,discharge,101,0.0015530003002679,2.2114904809578593,2.5698927206454,1.498356485312874,3.7266550002386793,0.3584022396875408,0.0034344453809671584,0.003991044166818597,0.0005565987858514388
raw_CU_diffT/TC23LFP09/TC23LFP09_25deg.parquet,TC23LFP09_25deg.parquet,TC23LFP09,LFP,lithium-ion,25.0,,discharge,102,0.0013311456379846,2.2020117112716884,2.5615006114196,1.498133011035123,3.194227666768711,0.35948890014791157,0.0029311982842503124,0.0034097303655860863,0.0004785320813357739
raw_CU_diffT/TC23LFP09/TC23LFP09_25deg.parquet,TC23LFP09_25deg.parquet,TC23LFP09,LFP,lithium-ion,25.0,,discharge,103,0.001183513150278,2.196180053166677,2.55444361047972,1.4980126548843178,2.8398846668424085,0.35826355731304327,0.0025992079733009993,0.003023217604646362,0.00042400963134536264
raw_CU_diffT/TC23LFP09/TC23LFP09_25deg.parquet,TC23LFP09_25deg.parquet,TC23LFP09,LFP,lithium-ion,25.0,,discharge,104,0.0010677343584232,2.190239358207999,2.54700515002958,1.4972499600948643,2.561984999978449,0.35676579182158097,0.0023385938159294593,0.00271952490976742,0.00038093109383796056
raw_CU_diffT/TC23LFP09/TC23LFP09_25deg.parquet,TC23LFP09_25deg.parquet,TC23LFP09,LFP,lithium-ion,25.0,,charge,0,0.0180776547111821,3.026535754184292,2.90672146820809,1.4997611770251096,43.38736866688123,0.1198142859762017,0.054712668335190735,0.05254670704384613,-0.002165961291344602
raw_CU_diffT/TC23LFP09/TC23LFP09_25deg.parquet,TC23LFP09_25deg.parquet,TC23LFP09,LFP,lithium-ion,25.0,,charge,1,0.0180753279711941,3.1490639266751175,3.01238575255109,1.4998393097450529,43.38135500001954,0.1366781741240275,0.056920363276909074,0.054449860453113307,-0.002470502823795767
raw_CU_diffT/TC23LFP09/TC23LFP09_25deg.parquet,TC23LFP09_25deg.parquet,TC23LFP09,LFP,lithium-ion,25.0,,charge,2,0.0180780908297034,3.2247001231711354,3.08314649170497,1.499852624176562,43.38793166691903,0.14155363146616562,0.05829642172524353,0.05573740231832383,-0.002559019406919702
raw_CU_diffT/TC23LFP09/TC23LFP09_25deg.parquet,TC23LFP09_25deg.parquet,TC23LFP09,LFP,lithium-ion,25.0,,charge,3,0.0180734630416236,3.279719322126038,3.136741552897,1.4998776821399746,43.376764666696545,0.14297776922903793,0.05927588595534375,0.05669178252740894,-0.00258410342793481
raw_CU_diffT/TC23LFP09/TC23LFP09_25deg.parquet,TC23LFP09_25deg.parquet,TC23LFP09,LFP,lithium-ion,25.0,,charge,4,0.0180742115877595,3.3221963933347585,3.17832063951573,1.499878803717533,43.37858900020365,0.1438757538190285,0.06004608054922391,0.057445639732350395,-0.0026004408168735157
raw_CU_diffT/TC23LFP09/TC23LFP09_25deg.parquet,TC23LFP09_25deg.parquet,TC23LFP09,LFP,lithium-ion,25.0,,charge,5,0.0180714759997488,3.354735819973579,3.21036323837786,1.49989345348872,43.371817000210285,0.14437258159571886,0.06062502785615015,0.05801600221282134,-0.002609025643328808
raw_CU_diffT/TC23LFP09/TC23LFP09_25deg.parquet,TC23LFP09_25deg.parquet,TC23LFP09,LFP,lithium-ion,25.0,,charge,6,0.0180710391351347,3.3747482288741812,3.22256994270629,1.4999706333573883,43.37075066653779,0.1521782861678913,0.06098520731521184,0.05823518755035415,-0.0027500197648576905
raw_CU_diffT/TC23LFP09/TC23LFP09_25deg.parquet,TC23LFP09_25deg.parquet,TC23LFP09,LFP,lithium-ion,25.0,,charge,7,0.0180704492410554,3.3802987932685444,3.22524015927814,1.499935650556236,43.36943166650599,0.15505863399040454,0.06108351776336005,0.05828153858844906,-0.0028019791749109915
raw_CU_diffT/TC23LFP09/TC23LFP09_25deg.parquet,TC23LFP09_25deg.parquet,TC23LFP09,LFP,lithium-ion,25.0,,charge,8,0.0180684589280341,3.3825671093024257,3.22657526756406,1.499927879350564,43.36457599978894,0.15599184173836544,0.06111777488574991,0.05829924270019186,-0.0028185321855580536
raw_CU_diffT/TC23LFP09/TC23LFP09_25deg.parquet,TC23LFP09_25deg.parquet,TC23LFP09,LFP,lithium-ion,25.0,,charge,9,0.0180688443866981,3.385427536759022,3.22829183536025,1.499913326718838,43.36546833318425,0.1571357013987722,0.061170763344141434,0.05833150280797236,-0.0028392605361690706
raw_CU_diffT/TC23LFP09/TC23LFP09_25deg.parquet,TC23LFP09_25deg.parquet,TC23LFP09,LFP,lithium-ion,25.0,,charge,10,0.0180695873481404,3.388831729962844,3.23058059242183,1.4999716355204447,43.36728433344979,0.15825113754101405,0.06123479095271335,0.05837525819997342,-0.002859532752739931
raw_CU_diffT/TC23LFP09/TC23LFP09_25deg.parquet,TC23LFP09_25deg.parquet,TC23LFP09,LFP,lithium-ion,25.0,,charge,11,0.0180675967117989,3.3926949612249926,3.23382299825907,1.499959062691106,43.36249900032999,0.15887196296592254,0.06129784432556537,0.05842740976988523,-0.002870434555680139
raw_CU_diffT/TC23LFP09/TC23LFP09_25deg.parquet,TC23LFP09_25deg.parquet,TC23LFP09,LFP,lithium-ion,25.0,,charge,12,0.0180691202190584,3.3970705001770347,3.23840051238223,1.4999345562883983,43.36616966652218,0.1586699877948048,0.061382075260315694,0.058515048175694834,-0.00286702708462086
raw_CU_diffT/TC23LFP09/TC23LFP09_25deg.parquet,TC23LFP09_25deg.parquet,TC23LFP09,LFP,lithium-ion,25.0,,charge,13,0.0180692978806945,3.401967975900106,3.24374094552592,1.4999238256549934,43.366563000075985,0.15822703037418595,0.06147117273712235,0.05861212139251348,-0.0028590513446088636
raw_CU_diffT/TC23LFP09/TC23LFP09_25deg.parquet,TC23LFP09_25deg.parquet,TC23LFP09,LFP,lithium-ion,25.0,,charge,14,0.0180694509336496,3.40764235389421,3.24927210842474,1.499888946122393,43.36696066643344,0.1583702454694702,0.06157422631311765,0.058712562933257016,-0.0028616633798606364
raw_CU_diffT/TC23LFP09/TC23LFP09_25deg.parquet,TC23LFP09_25deg.parquet,TC23LFP09,LFP,lithium-ion,25.0,,charge,15,0.0180692813555997,3.4136320481803497,3.25537546058896,1.4999607797586794,43.36654433328658,0.1582565875913895,0.0616818779230628,0.05882229511549688,-0.0028595828075659233
raw_CU_diffT/TC23LFP09/TC23LFP09_25deg.parquet,TC23LFP09_25deg.parquet,TC23LFP09,LFP,lithium-ion,25.0,,charge,16,0.0180693796579883,3.4196619901306704,3.26205100201857,1.499934408804582,43.36678566643968,0.15761098811210061,0.06179117080166292,0.058943238019194696,-0.0028479327824682266
raw_CU_diffT/TC23LFP09/TC23LFP09_25deg.parquet,TC23LFP09_25deg.parquet,TC23LFP09,LFP,lithium-ion,25.0,,charge,17,0.0180693097372705,3.4257752131956725,3.26834508393792,1.499897284407124,43.366618666797876,0.15743012925775268,0.06190139341749649,0.059056739649959625,-0.002844653767536863
raw_CU_diffT/TC23LFP09/TC23LFP09_25deg.parquet,TC23LFP09_25deg.parquet,TC23LFP09,LFP,lithium-ion,25.0,,charge,18,0.0180690986317084,3.431696927519531,3.27387624683674,1.4999265909918673,43.36605500004953,0.1578206806827911,0.06200767025748108,0.05915599281210037,-0.0028516774453807084
raw_CU_diffT/TC23LFP09/TC23LFP09_25deg.parquet,TC23LFP09_25deg.parquet,TC23LFP09,LFP,lithium-ion,25.0,,charge,19,0.0180691592145445,3.4370321806866877,3.27883522047017,1.4999018432159736,43.36626266647363,0.15819696021651763,0.06210428169834085,0.05924579563693162,-0.0028584860614092253
raw_CU_diffT/TC23LFP09/TC23LFP09_25deg.parquet,TC23LFP09_25deg.parquet,TC23LFP09,LFP,lithium-ion,25.0,,charge,20,0.0180692409483505,3.44196298886338,3.28379419410359,1.4999959529614426,43.36638366669649,0.15816879475978984,0.06219365858107705,0.05933566851805221,-0.00285799006302484
raw_CU_diffT/TC23LFP09/TC23LFP09_25deg.parquet,TC23LFP09_25deg.parquet,TC23LFP09,LFP,lithium-ion,25.0,,charge,21,0.0180691806959831,3.4467455517953987,3.28875316773702,1.4999257642653165,43.366337666637264,0.15799238405837857,0.06227986818846704,0.05942507525232704,-0.0028547929361400007
raw_CU_diffT/TC23LFP09/TC23LFP09_25deg.parquet,TC23LFP09_25deg.parquet,TC23LFP09,LFP,lithium-ion,25.0,,charge,22,0.0180693265145922,3.451458001706598,3.29352141161531,1.499901998926262,43.36666066653561,0.15793659009128813,0.06236552158423844,0.05951171376927765,-0.002853807814960793
raw_CU_diffT/TC23LFP09/TC23LFP09_25deg.parquet,TC23LFP09_25deg.parquet,TC23LFP09,LFP,lithium-ion,25.0,,charge,23,0.0180691433460913,3.4557314297665434,3.29714527696281,1.4999225899777382,43.366212333377916,0.15858615280373334,0.06244210657004472,0.05957659064232892,-0.002865515927715799
raw_CU_diffT/TC23LFP09/TC23LFP09_25deg.parquet,TC23LFP09_25deg.parquet,TC23LFP09,LFP,lithium-ion,25.0,,charge,24,0.018069326386438,3.459059392990649,3.30000622328979,1.499926705481677,43.36660433339421,0.1590531697008588,0.06250287316202215,0.059628889525899814,-0.002873983636122332
raw_CU_diffT/TC23LFP09/TC23LFP09_25deg.parquet,TC23LFP09_25deg.parquet,TC23LFP09,LFP,lithium-ion,25.0,,charge,25,0.0180692489385641,3.4615590348399174,3.3024857101065,1.499996081214866,43.366436333279125,0.1590733247334173,0.06254777191605815,0.059673436411964986,-0.0028743355040931617
raw_CU_diffT/TC23LFP09/TC23LFP09_25deg.parquet,TC23LFP09_25deg.parquet,TC23LFP09,LFP,lithium-ion,25.0,,charge,26,0.0180691064940989,3.4636415052848175,3.30439300765782,1.4999342515922975,43.366123000043444,0.15924849762699766,0.06258490721637239,0.05970742915372491,-0.0028774780626474802
raw_CU_diffT/TC23LFP09/TC23LFP09_25deg.parquet,TC23LFP09_25deg.parquet,TC23LFP09,LFP,lithium-ion,25.0,,charge,27,0.0180691916521654,3.4654372308700783,3.30591884569888,1.4999415669793066,43.366332999954466,0.15951838517119832,0.0626176494831408,0.059735281209438475,-0.002882368273702328
