Repository: DNV007/delivered-energy-decomposition

# Three-term energy accounting for a cold commercial sodium-ion 18650 cell

This repository holds the analysis code and the derived data behind a reanalysis
of a public commercial-cell archive. No new measurements were made. The
manuscript reporting the work is not distributed here; what is here is
everything needed to regenerate its numbers from the raw archive and to check
them.

**Source data.** Droese, D., Schlösser, A., Otto, M. *Dataset: Evaluation of
Commercial Sodium-Ion Batteries by State-of-the-Art Lithium-Ion Battery
Configurations.* Technische Universität Berlin, DepositOnce, 2025.
DOI [10.14279/depositonce-25036](https://doi.org/10.14279/depositonce-25036),
CC BY 4.0.

File: results/tables/table_delivered_energy_segments.csv (part 5 of 31)
member_path,file_name,cell_id,cell_family,chemistry_type,temperature_deg_c,voltage_v,direction,segment_index,segment_capacity_ah,mean_terminal_voltage_v,ocv_voltage_v,mean_current_a,duration_s,overpotential_v,delivered_energy_wh,ocv_energy_wh,polarisation_loss_wh
raw_CU_diffT/TC23LFP09/TC23LFP09_25deg.parquet,TC23LFP09_25deg.parquet,TC23LFP09,LFP,lithium-ion,25.0,,charge,28,0.0180693411176957,3.4667780962776873,3.3066817647194,1.4999298218357664,43.36671533330809,0.16009633155828729,0.06264239600099723,0.05974956077437883,-0.002892835226618401
raw_CU_diffT/TC23LFP09/TC23LFP09_25deg.parquet,TC23LFP09_25deg.parquet,TC23LFP09,LFP,lithium-ion,25.0,,charge,29,0.0180692960659674,3.467952949632048,3.30763541349506,1.4999363863077881,43.36653133330401,0.16031753613698818,0.0626634685897464,0.059766643564720744,-0.002896825025025661
raw_CU_diffT/TC23LFP09/TC23LFP09_25deg.parquet,TC23LFP09_25deg.parquet,TC23LFP09,LFP,lithium-ion,25.0,,charge,30,0.018069368563876,3.4689836084990193,3.30820760276046,1.4999899318991137,43.36668966669822,0.1607760057385592,0.06268234336401331,0.05977722246009544,-0.0029051209039178683
raw_CU_diffT/TC23LFP09/TC23LFP09_25deg.parquet,TC23LFP09_25deg.parquet,TC23LFP09,LFP,lithium-ion,25.0,,charge,31,0.0180693726893591,3.4698812577911955,3.30858906227072,1.499931466687945,43.36671233305242,0.16129219552047536,0.06269857763485123,0.059784128842106786,-0.0029144487927444465
raw_CU_diffT/TC23LFP09/TC23LFP09_25deg.parquet,TC23LFP09_25deg.parquet,TC23LFP09,LFP,lithium-ion,25.0,,charge,32,0.0180692735070329,3.4708804623932004,3.30897052178098,1.499990977318244,43.36651533347322,0.1619099406122202,0.06271628838519955,0.05979069338476989,-0.0029255950004296594
raw_CU_diffT/TC23LFP09/TC23LFP09_25deg.parquet,TC23LFP09_25deg.parquet,TC23LFP09,LFP,lithium-ion,25.0,,charge,33,0.0180692851831577,3.4718838329627335,3.30916125153612,1.499997062851344,43.36651433201041,0.16272258142661356,0.06273445910059829,0.059794178371061206,-0.00294028072953708
raw_CU_diffT/TC23LFP09/TC23LFP09_25deg.parquet,TC23LFP09_25deg.parquet,TC23LFP09,LFP,lithium-ion,25.0,,charge,34,0.0180691223834592,3.47264501577606,3.30935198129125,1.4998788936909857,43.3661793335923,0.16329303448481003,0.06274764778436723,0.05979708595989477,-0.00295056182447246
raw_CU_diffT/TC23LFP09/TC23LFP09_25deg.parquet,TC23LFP09_25deg.parquet,TC23LFP09,LFP,lithium-ion,25.0,,charge,35,0.0180693602479331,3.4734937243127297,3.30973344080151,1.4999283485016572,43.36673433118267,0.16376028351121974,0.06276380942354154,0.059804765866473646,-0.0029590435570678933
raw_CU_diffT/TC23LFP09/TC23LFP09_25deg.parquet,TC23LFP09_25deg.parquet,TC23LFP09,LFP,lithium-ion,25.0,,charge,36,0.0180693132401859,3.474558798424834,3.30992417055664,1.4999251451284346,43.36665766558144,0.16463462786819383,0.06278289130018226,0.05980805663905042,-0.0029748346611318394
raw_CU_diffT/TC23LFP09/TC23LFP09_25deg.parquet,TC23LFP09_25deg.parquet,TC23LFP09,LFP,lithium-ion,25.0,,charge,37,0.0180697134785368,3.475741522682585,3.31030563006691,1.49992851819976,43.3675879992079,0.16543589261567515,0.06280565344032753,0.0598162742616963,-0.002989379178631228
raw_CU_diffT/TC23LFP09/TC23LFP09_25deg.parquet,TC23LFP09_25deg.parquet,TC23LFP09,LFP,lithium-ion,25.0,,charge,38,0.0180692058727791,3.4768819433379687,3.31068708957717,1.500007535730261,43.36640366399661,0.1661948537607989,0.06282449562952204,0.05982148660192174,-0.003003009027600298
raw_CU_diffT/TC23LFP09/TC23LFP09_25deg.parquet,TC23LFP09_25deg.parquet,TC23LFP09,LFP,lithium-ion,25.0,,charge,39,0.0180694861035669,3.4780698882200802,3.31106854908743,1.499913040696683,43.36704166675918,0.16700133913265036,0.06284693551242722,0.05982930713569273,-0.0030176283767344853
raw_CU_diffT/TC23LFP09/TC23LFP09_25deg.parquet,TC23LFP09_25deg.parquet,TC23LFP09,LFP,lithium-ion,25.0,,charge,40,0.0180692224491956,3.4792020103967,3.3114500085977,1.499977265233031,43.36636933439877,0.16775200179899974,0.06286647507154651,0.059835326834742526,-0.0030311482368039835
raw_CU_diffT/TC23LFP09/TC23LFP09_25deg.parquet,TC23LFP09_25deg.parquet,TC23LFP09,LFP,lithium-ion,25.0,,charge,41,0.0180691581695013,3.480375926226953,3.31183146810796,1.4999870054864264,43.36623866885202,0.16854445811899277,0.0628874631003194,0.05984200662797443,-0.0030454564723449637
raw_CU_diffT/TC23LFP09/TC23LFP09_25deg.parquet,TC23LFP09_25deg.parquet,TC23LFP09,LFP,lithium-ion,25.0,,charge,42,0.0180693000601416,3.4816428161942348,3.31240365737336,1.499980591951642,43.36658833315596,0.1692391588208748,0.06291084874805006,0.05985281560538971,-0.0030580331426603505
raw_CU_diffT/TC23LFP09/TC23LFP09_25deg.parquet,TC23LFP09_25deg.parquet,TC23LFP09,LFP,lithium-ion,25.0,,charge,43,0.0180692668169951,3.482943678318278,3.31278511688362,1.49988313975931,43.366513330780435,0.17015856143465813,0.06293423863209932,0.05985959818434043,-0.003074640447758889
raw_CU_diffT/TC23LFP09/TC23LFP09_25deg.parquet,TC23LFP09_25deg.parquet,TC23LFP09,LFP,lithium-ion,25.0,,charge,44,0.0180692231278757,3.484240955116704,3.31354803590415,1.499883100977793,43.36637633288046,0.17069291921255436,0.06295752724928647,0.05987323880568636,-0.0030842884436001056
raw_CU_diffT/TC23LFP09/TC23LFP09_25deg.parquet,TC23LFP09_25deg.parquet,TC23LFP09,LFP,lithium-ion,25.0,,charge,45,0.0180691727089841,3.48561351736763,3.31431095492467,1.4999505364371482,43.366247330443,0.17130256244296005,0.06298215264208525,0.05988685705581187,-0.003095295586273375
raw_CU_diffT/TC23LFP09/TC23LFP09_25deg.parquet,TC23LFP09_25deg.parquet,TC23LFP09,LFP,lithium-ion,25.0,,charge,46,0.018069411538266,3.4870187751170905,3.3150738739452,1.499927173562836,43.3668316679541,0.17194490117189032,0.06300837728925093,0.05990143410806957,-0.0031069431811813625
raw_CU_diffT/TC23LFP09/TC23LFP09_25deg.parquet,TC23LFP09_25deg.parquet,TC23LFP09,LFP,lithium-ion,25.0,,charge,47,0.0180690684152278,3.4883524592187842,3.31583679296573,1.499946014265898,43.36608366720611,0.17251566625305426,0.06303127924205236,0.059914081865827314,-0.0031171973762250463
raw_CU_diffT/TC23LFP09/TC23LFP09_25deg.parquet,TC23LFP09_25deg.parquet,TC23LFP09,LFP,lithium-ion,25.0,,charge,48,0.0180693417178934,3.4897723139848336,3.31698117149652,1.4999781746155163,43.36668633244699,0.17279114248831373,0.06305788845903554,0.05993566625958899,-0.0031222221994465504
raw_CU_diffT/TC23LFP09/TC23LFP09_25deg.parquet,TC23LFP09_25deg.parquet,TC23LFP09,LFP,lithium-ion,25.0,,charge,49,0.0180695274319697,3.4912553318604034,3.31812555002731,1.499983685478591,43.367108666396234,0.17312978183309324,0.06308533399106205,0.05995696064893803,-0.0031283733421240134
raw_CU_diffT/TC23LFP09/TC23LFP09_25deg.parquet,TC23LFP09_25deg.parquet,TC23LFP09,LFP,lithium-ion,25.0,,charge,50,0.0180694489584587,3.4929219268601788,3.31965138806836,1.4999543479025819,43.36694766720757,0.17327053879181875,0.06311517447328122,0.059984271316577804,-0.0031309031567034115
raw_CU_diffT/TC23LFP09/TC23LFP09_25deg.parquet,TC23LFP09_25deg.parquet,TC23LFP09,LFP,lithium-ion,25.0,,charge,51,0.0180693021885473,3.4944846343167595,3.32117722610942,1.4998982455591987,43.36659766797675,0.17330740820733936,0.06314289885070475,0.0600113549202924,-0.003131543930412345
raw_CU_diffT/TC23LFP09/TC23LFP09_25deg.parquet,TC23LFP09_25deg.parquet,TC23LFP09,LFP,lithium-ion,25.0,,charge,52,0.0180692779724505,3.4962776486492047,3.32327525341587,1.4999454113893034,43.36654166638618,0.17300239523333483,0.06317521270230811,0.06004918433293723,-0.003126028369370877
raw_CU_diffT/TC23LFP09/TC23LFP09_25deg.parquet,TC23LFP09_25deg.parquet,TC23LFP09,LFP,lithium-ion,25.0,,charge,53,0.018069327949979,3.4980750694917617,3.32594546998771,1.4999515556347958,43.366678999213036,0.1721295995040517,0.06320786562429223,0.060097599440954975,-0.0031102661833372555
raw_CU_diffT/TC23LFP09/TC23LFP09_25deg.parquet,TC23LFP09_25deg.parquet,TC23LFP09,LFP,lithium-ion,25.0,,charge,54,0.018069145280537,3.4999546407008166,3.32918787582495,1.499994482422166,43.36619233322563,0.17076676487586662,0.06324118887811274,0.0601555793944834,-0.003085609483629341
raw_CU_diffT/TC23LFP09/TC23LFP09_25deg.parquet,TC23LFP09_25deg.parquet,TC23LFP09,LFP,lithium-ion,25.0,,charge,55,0.0180712078465658,3.501991160885402,3.33300247092759,1.5000200139388178,43.371159667207394,0.16898868995781235,0.06328521014519635,0.060231380405249856,-0.003053829739946494
raw_CU_diffT/TC23LFP09/TC23LFP09_25deg.parquet,TC23LFP09_25deg.parquet,TC23LFP09,LFP,lithium-ion,25.0,,charge,56,0.0180694324555626,3.5040199471701143,3.33643560651996,1.4999142085624895,43.36691699875519,0.16758434065015448,0.06331565175833441,0.060287497834346455,-0.0030281539239879543
raw_CU_diffT/TC23LFP09/TC23LFP09_25deg.parquet,TC23LFP09_25deg.parquet,TC23LFP09,LFP,lithium-ion,25.0,,charge,57,0.0180692274448775,3.505712772878559,3.3391058230918,1.4999752933372221,43.366463665210176,0.16660694978675883,0.06334552144955485,0.06033506257996062,-0.0030104588695942305
raw_CU_diffT/TC23LFP09/TC23LFP09_25deg.parquet,TC23LFP09_25deg.parquet,TC23LFP09,LFP,lithium-ion,25.0,,charge,58,0.0180693300219599,3.5071549198940195,3.34082239088799,1.499975913896354,43.366686335997656,0.16633252900602935,0.06337193968570538,0.06036642232570821,-0.00300551735999717
raw_CU_diffT/TC23LFP09/TC23LFP09_25deg.parquet,TC23LFP09_25deg.parquet,TC23LFP09,LFP,lithium-ion,25.0,,charge,59,0.0180691966288091,3.5084817321547392,3.34215749917391,1.4999143503569474,43.36631633160869,0.1663242329808292,0.06339544628688873,0.060390101017022274,-0.003005345269866455
raw_CU_diffT/TC23LFP09/TC23LFP09_25deg.parquet,TC23LFP09_25deg.parquet,TC23LFP09,LFP,lithium-ion,25.0,,charge,60,0.0180692273392452,3.5094651444518243,3.34311114794957,1.4999192991893082,43.36638800037326,0.16635399650225446,0.06341332353425702,0.06040743535266578,-0.0030058881815912403
raw_CU_diffT/TC23LFP09/TC23LFP09_25deg.parquet,TC23LFP09_25deg.parquet,TC23LFP09,LFP,lithium-ion,25.0,,charge,61,0.0180692672084864,3.5103539846926446,3.3438740669701,1.4999589973539926,43.36651699920185,0.16647991772254445,0.06342952414578638,0.06042135402761089,-0.0030081701181754947
raw_CU_diffT/TC23LFP09/TC23LFP09_25deg.parquet,TC23LFP09_25deg.parquet,TC23LFP09,LFP,lithium-ion,25.0,,charge,62,0.0180690672137515,3.511044130386967,3.34463698599062,1.4999965227684497,43.366050000011455,0.16640714439634685,0.0634412923824098,0.06043447050546375,-0.0030068218769460434
raw_CU_diffT/TC23LFP09/TC23LFP09_25deg.parquet,TC23LFP09_25deg.parquet,TC23LFP09,LFP,lithium-ion,25.0,,charge,63,0.0180692763123252,3.511805548648544,3.34501844550089,1.4999913186905574,43.36650466558058,0.16678710314765421,0.06345578481368734,0.06044206256158009,-0.003013722252107248
raw_CU_diffT/TC23LFP09/TC23LFP09_25deg.parquet,TC23LFP09_25deg.parquet,TC23LFP09,LFP,lithium-ion,25.0,,charge,64,0.0180692567482069,3.5125269521448668,3.34539990501115,1.4999595160714259,43.366490334039554,0.16712704713371673,0.06346875133330225,0.06044888980907345,-0.003019861524228798
raw_CU_diffT/TC23LFP09/TC23LFP09_25deg.parquet,TC23LFP09_25deg.parquet,TC23LFP09,LFP,lithium-ion,25.0,,charge,65,0.0180693104947137,3.513209464209834,3.34559063476628,1.5000283573640438,43.366604997601826,0.16761882944355389,0.06348127264177424,0.06045251596779821,-0.0030287566739760283
raw_CU_diffT/TC23LFP09/TC23LFP09_25deg.parquet,TC23LFP09_25deg.parquet,TC23LFP09,LFP,lithium-ion,25.0,,charge,66,0.0180692484325857,3.5139132579118617,3.34597209427655,1.499960629527661,43.36646700237179,0.16794116363531186,0.06349377162776601,0.06045920101998204,-0.0030345706077839693
raw_CU_diffT/TC23LFP09/TC23LFP09_25deg.parquet,TC23LFP09_25deg.parquet,TC23LFP09,LFP,lithium-ion,25.0,,charge,67,0.0180694338655584,3.5147569161410908,3.34616282403168,1.4999264451042025,43.3669143312145,0.1685940921094109,0.06350966764972543,0.060463267852230565,-0.003046399797494867
raw_CU_diffT/TC23LFP09/TC23LFP09_25deg.parquet,TC23LFP09_25deg.parquet,TC23LFP09,LFP,lithium-ion,25.0,,charge,68,0.0180695030319848,3.515437451441214,3.34635355378681,1.4999175432773597,43.3670863356092,0.16908389765440424,0.06352220768756994,0.060466945686243875,-0.0030552620013260673
raw_CU_diffT/TC23LFP09/TC23LFP09_25deg.parquet,TC23LFP09_25deg.parquet,TC23LFP09,LFP,lithium-ion,25.0,,charge,69,0.018069352325727,3.5161114547190397,3.34673501329707,1.4998950145982752,43.36678133276291,0.16937644142196984,0.06353385669184283,0.06047333409611139,-0.0030605225957314394
raw_CU_diffT/TC23LFP09/TC23LFP09_25deg.parquet,TC23LFP09_25deg.parquet,TC23LFP09,LFP,lithium-ion,25.0,,charge,70,0.0180691419468689,3.5169243428637933,3.34692574305221,1.500014612419781,43.36623833398335,0.16999859981158316,0.06354780516760451,0.06047607633684005,-0.00307172883076446
raw_CU_diffT/TC23LFP09/TC23LFP09_25deg.parquet,TC23LFP09_25deg.parquet,TC23LFP09,LFP,lithium-ion,25.0,,charge,71,0.0180695843371688,3.517692903781983,3.34711647280734,1.4999898913067509,43.36727066640742,0.1705764309746427,0.06356324859714875,0.06048100339171919,-0.0030822452054295596
raw_CU_diffT/TC23LFP09/TC23LFP09_25deg.parquet,TC23LFP09_25deg.parquet,TC23LFP09,LFP,lithium-ion,25.0,,charge,72,0.0180691788948023,3.51860832610269,3.3474979323176,1.4998852432666259,43.366335667145904,0.17111039378508996,0.06357836330509038,0.06048653898902752,-0.0030918243160628633
raw_CU_diffT/TC23LFP09/TC23LFP09_25deg.parquet,TC23LFP09_25deg.parquet,TC23LFP09,LFP,lithium-ion,25.0,,charge,73,0.0180691665649639,3.5194036701426086,3.34768866207273,1.4999059953364042,43.36627566604875,0.17171500806987838,0.06359269112515206,0.06048994404263331,-0.0031027470825187517
raw_CU_diffT/TC23LFP09/TC23LFP09_25deg.parquet,TC23LFP09_25deg.parquet,TC23LFP09,LFP,lithium-ion,25.0,,charge,74,0.018069492772723,3.5203667832655263,3.34787939182786,1.499979482205071,43.36705333075952,0.17248739143766612,0.06361124214755054,0.06049448247458179,-0.003116759672968747
raw_CU_diffT/TC23LFP09/TC23LFP09_25deg.parquet,TC23LFP09_25deg.parquet,TC23LFP09,LFP,lithium-ion,25.0,,charge,75,0.0180692599058101,3.5213630886172393,3.34826085133813,1.4999484560466052,43.36649433360435,0.17310223727910934,0.0636284248709511,0.06050059555527767,-0.0031278293156734374
raw_CU_diffT/TC23LFP09/TC23LFP09_25deg.parquet,TC23LFP09_25deg.parquet,TC23LFP09,LFP,lithium-ion,25.0,,charge,76,0.0180692745238643,3.5224138159537604,3.34826085133813,1.4999125074572532,43.36650766438106,0.17415296461563035,0.06364746222712091,0.06050064450033626,-0.0031468177267846495
raw_CU_diffT/TC23LFP09/TC23LFP09_25deg.parquet,TC23LFP09_25deg.parquet,TC23LFP09,LFP,lithium-ion,25.0,,charge,77,0.0180693058296874,3.523510441714486,3.34864231084839,1.4999880849539504,43.36659733322449,0.17486813086609576,0.06366738776543598,0.060507642028950696,-0.003159745736485288
raw_CU_diffT/TC23LFP09/TC23LFP09_25deg.parquet,TC23LFP09_25deg.parquet,TC23LFP09,LFP,lithium-ion,25.0,,charge,78,0.0180692447194063,3.5248058367004074,3.34864231084839,1.4999539324428044,43.36645500001032,0.17616352585201733,0.06369057925173134,0.060507437392477784,-0.0031831418592535576
raw_CU_diffT/TC23LFP09/TC23LFP09_25deg.parquet,TC23LFP09_25deg.parquet,TC23LFP09,LFP,lithium-ion,25.0,,charge,79,0.0180692596434309,3.5259699743871225,3.34902377035865,1.4999244933191787,43.36649466480594,0.1769462040284724,0.06371166696214231,0.06051438005863235,-0.003197286903509962
raw_CU_diffT/TC23LFP09/TC23LFP09_25deg.parquet,TC23LFP09_25deg.parquet,TC23LFP09,LFP,lithium-ion,25.0,,charge,80,0.0180691790821528,3.5273175056782993,3.34921450011379,1.4999016267132088,43.366335001192056,0.17810300556450942,0.06373573168971372,0.06051755658709894,-0.0032181751026147815
raw_CU_diffT/TC23LFP09/TC23LFP09_25deg.parquet,TC23LFP09_25deg.parquet,TC23LFP09,LFP,lithium-ion,25.0,,charge,81,0.0180691252765758,3.5288449279928695,3.34959595962405,1.4999850072942094,43.366165664454456,0.17924896836881965,0.06376314108551226,0.06052426902035909,-0.0032388720651531713
raw_CU_diffT/TC23LFP09/TC23LFP09_25deg.parquet,TC23LFP09_25deg.parquet,TC23LFP09,LFP,lithium-ion,25.0,,charge,82,0.0180694385864455,3.5306186197995806,3.34997741913431,1.4999465304291533,43.366943667584565,0.18064120066527067,0.0637962963226295,0.06053221124102661,-0.003264085081602884
raw_CU_diffT/TC23LFP09/TC23LFP09_25deg.parquet,TC23LFP09_25deg.parquet,TC23LFP09,LFP,lithium-ion,25.0,,charge,83,0.0180692475778245,3.5323561366845944,3.35035887864458,1.499928692061202,43.3664909999934,0.1819972580400142,0.06382701756680162,0.06053846405279139,-0.00328855351401023
raw_CU_diffT/TC23LFP09/TC23LFP09_25deg.parquet,TC23LFP09_25deg.parquet,TC23LFP09,LFP,lithium-ion,25.0,,charge,84,0.0180691807794051,3.5343328164400796,3.35074033815484,1.499934281105507,43.36630033311667,0.1835924782852394,0.06386249859483978,0.060545132914964786,-0.0033173656798749923
raw_CU_diffT/TC23LFP09/TC23LFP09_25deg.parquet,TC23LFP09_25deg.parquet,TC23LFP09,LFP,lithium-ion,25.0,,charge,85,0.0180691777833677,3.536567739806849,3.35131252742024,1.4999350923987946,43.36629299999913,0.18525521238660891,0.06390287123349284,0.06055546186558365,-0.003347409367909185
raw_CU_diffT/TC23LFP09/TC23LFP09_25deg.parquet,TC23LFP09_25deg.parquet,TC23LFP09,LFP,lithium-ion,25.0,,charge,86,0.0180693118312916,3.5390633860955862,3.3516939869305,1.4999044688495657,43.36659899994265,0.18736939916508621,0.06394843991406789,0.060562803812912194,-0.0033856361011556924
raw_CU_diffT/TC23LFP09/TC23LFP09_25deg.parquet,TC23LFP09_25deg.parquet,TC23LFP09,LFP,lithium-ion,25.0,,charge,87,0.0180693843458068,3.541971266916601,3.35226617619589,1.4999933215345431,43.366789666819386,0.18970509072071096,0.06400124016372032,0.06057338596713164,-0.003427854196588677
raw_CU_diffT/TC23LFP09/TC23LFP09_25deg.parquet,TC23LFP09_25deg.parquet,TC23LFP09,LFP,lithium-ion,25.0,,charge,88,0.0180693058619491,3.545265721619229,3.35283836546129,1.4998767585071728,43.366604666400235,0.19242735615793904,0.06406049068582154,0.06058346193119752,-0.003477028754624016
raw_CU_diffT/TC23LFP09/TC23LFP09_25deg.parquet,TC23LFP09_25deg.parquet,TC23LFP09,LFP,lithium-ion,25.0,,charge,89,0.0180693766093158,3.5490388713452634,3.35398274399208,1.4999669675613474,43.36676666641142,0.19505612735318323,0.06412891996743865,0.06060437734233932,-0.003524542625099332
raw_CU_diffT/TC23LFP09/TC23LFP09_25deg.parquet,TC23LFP09_25deg.parquet,TC23LFP09,LFP,lithium-ion,25.0,,charge,90,0.0180693579486994,3.5535447754238874,3.35474566301261,1.4999163660057553,43.366704998363275,0.19879911241127735,0.06421027253386485,0.06061810021182175,-0.003592172322043105
raw_CU_diffT/TC23LFP09/TC23LFP09_25deg.parquet,TC23LFP09_25deg.parquet,TC23LFP09,LFP,lithium-ion,25.0,,charge,91,0.0180692278351437,3.5589316059376723,3.3558900415434,1.4999058375408565,43.36644700076431,0.20304156439427246,0.06430714603738166,0.060638341750337554,-0.0036688042870441084
raw_CU_diffT/TC23LFP09/TC23LFP09_25deg.parquet,TC23LFP09_25deg.parquet,TC23LFP09,LFP,lithium-ion,25.0,,charge,92,0.0180692689914203,3.5656139516437695,3.35741587958445,1.4998908054406268,43.366527000034694,0.20819807205931928,0.06442803761181236,0.060666050644277415,-0.003761986967534943
raw_CU_diffT/TC23LFP09/TC23LFP09_25deg.parquet,TC23LFP09_25deg.parquet,TC23LFP09,LFP,lithium-ion,25.0,,charge,93,0.0180692655594058,3.5739620004076698,3.35932317713577,1.4999801879701544,43.36649966519326,0.21463882327189987,0.06457886848459136,0.06070050258753304,-0.003878365897058325
raw_CU_diffT/TC23LFP09/TC23LFP09_25deg.parquet,TC23LFP09_25deg.parquet,TC23LFP09,LFP,lithium-ion,25.0,,charge,94,0.0152899693646554,3.5717595435608898,3.36103974493196,1.4999902929701852,36.69619500008412,0.21071979862892976,0.05461209399896156,0.05139019473339887,-0.00322189926556269
raw_CU_diffT/TC23LFP09/TC23LFP09_25deg.parquet,TC23LFP09_25deg.parquet,TC23LFP09,LFP,lithium-ion,25.0,,charge,95,0.0128114108714775,3.5665171830103004,3.36294704248327,1.4999525267265414,30.747628331999294,0.20357014052703049,0.04569211701172947,0.043084096300273274,-0.002608020711456195
raw_CU_diffT/TC23LFP09/TC23LFP09_25deg.parquet,TC23LFP09_25deg.parquet,TC23LFP09,LFP,lithium-ion,25.0,,charge,96,0.0112069517589634,3.5636659729530127,3.36523579954485,1.500010987884792,26.896929667214863,0.1984301734081626,0.03993783264394379,0.03771403526303576,-0.002223797380908027
raw_CU_diffT/TC23LFP09/TC23LFP09_25deg.parquet,TC23LFP09_25deg.parquet,TC23LFP09,LFP,lithium-ion,25.0,,charge,97,0.0099694655693885,3.562423283162753,3.36847820538209,1.4998412439401667,23.926989999599755,0.19394507778066306,0.03551545626507901,0.033581927489792315,-0.0019335287752866928
raw_CU_diffT/TC23LFP09/TC23LFP09_25deg.parquet,TC23LFP09_25deg.parquet,TC23LFP09,LFP,lithium-ion,25.0,,charge,98,0.0088920722158498,3.5625538183509766,3.37248353023986,1.4998760021235094,21.341213668812998,0.1900702881111167,0.031678485825628336,0.02998836709765691,-0.001690118727971427
raw_CU_diffT/TC23LFP09/TC23LFP09_25deg.parquet,TC23LFP09_25deg.parquet,TC23LFP09,LFP,lithium-ion,25.0,,charge,99,0.0078947801920274,3.563705678171626,3.37763323362842,1.4997324689373939,18.94781100237742,0.18607244454320604,0.028134672998244924,0.026665671948783106,-0.0014690010494618176
raw_CU_diffT/TC23LFP09/TC23LFP09_25deg.parquet,TC23LFP09_25deg.parquet,TC23LFP09,LFP,lithium-ion,25.0,,charge,100,0.0069069794867932,3.566058890715874,3.38449950481316,1.4997780111338468,16.577037665992975,0.1815593859027138,0.024630695606871054,0.02337666865280624,-0.001254026954064815
raw_CU_diffT/TC23LFP09/TC23LFP09_25deg.parquet,TC23LFP09_25deg.parquet,TC23LFP09,LFP,lithium-ion,25.0,,charge,101,0.005904526945984,3.569666517752693,3.39308234379409,1.4998089761098317,14.171137999219354,0.17658417395860315,0.021077192142247646,0.020034546128874748,-0.0010426460133728978
raw_CU_diffT/TC23LFP09/TC23LFP09_25deg.parquet,TC23LFP09_25deg.parquet,TC23LFP09,LFP,lithium-ion,25.0,,charge,102,0.0048736522323872,3.5745686908652026,3.4039539398366,1.5000078404172752,11.697068332810886,0.17061475102860246,0.017421204680056583,0.01658968771782785,-0.0008315169622287316
raw_CU_diffT/TC23LFP09/TC23LFP09_25deg.parquet,TC23LFP09_25deg.parquet,TC23LFP09,LFP,lithium-ion,25.0,,charge,103,0.0038588871608285,3.580718734737817,3.41673283343043,1.500064635570884,9.261627001222223,0.16398590130738677,0.013817589552017832,0.013184786462905869,-0.0006328030891119638
raw_CU_diffT/TC23LFP09/TC23LFP09_25deg.parquet,TC23LFP09_25deg.parquet,TC23LFP09,LFP,lithium-ion,25.0,,charge,104,0.0029070736731545,3.5876544004266093,3.43122829482044,1.4999540981733805,6.977251332020387,0.15642610560616932,0.010429575655857089,0.00997483344245531,-0.0004547422134017799
raw_CU_diffT/TC23LFP09/TC23LFP09_35deg.parquet,TC23LFP09_35deg.parquet,TC23LFP09,LFP,lithium-ion,35.0,,discharge,0,0.0180049559441116,3.297389527796672,3.33872436358154,1.5000010418948673,43.21156366652576,0.04133483578486796,0.05936935317855403,0.06011358507581767,0.0007442318972636364
raw_CU_diffT/TC23LFP09/TC23LFP09_35deg.parquet,TC23LFP09_35deg.parquet,TC23LFP09,LFP,lithium-ion,35.0,,discharge,1,0.0180055334659262,3.224895683645831,3.32422890219153,1.4999519909595886,43.213004666613415,0.09933321854569899,0.05806596715600597,0.05985451474680871,0.0017885475908027415
raw_CU_diffT/TC23LFP09/TC23LFP09_35deg.parquet,TC23LFP09_35deg.parquet,TC23LFP09,LFP,lithium-ion,35.0,,discharge,2,0.0180054553677892,3.220888640111296,3.32422890219153,1.4999431429793606,43.21285399986664,0.10334026208023417,0.05799356665414319,0.05985425513072448,0.0018606884765812945
raw_CU_diffT/TC23LFP09/TC23LFP09_35deg.parquet,TC23LFP09_35deg.parquet,TC23LFP09,LFP,lithium-ion,35.0,,discharge,3,0.0180053688772184,3.2207285036637208,3.32461036170179,1.4999645735745395,43.212607999914326,0.10388185803806937,0.05799040476183694,0.059860835935463215,0.0018704311736262719
raw_CU_diffT/TC23LFP09/TC23LFP09_35deg.parquet,TC23LFP09_35deg.parquet,TC23LFP09,LFP,lithium-ion,35.0,,discharge,4,0.0180049443305322,3.2204506990305957,3.32499182121205,1.4999310171026012,43.21157199982554,0.1045411221814545,0.05798403555526939,0.05986629264039784,0.0018822570851284512
raw_CU_diffT/TC23LFP09/TC23LFP09_35deg.parquet,TC23LFP09_35deg.parquet,TC23LFP09,LFP,lithium-ion,35.0,,discharge,5,0.0180049382567282,3.220050094294611,3.32499182121205,1.4999560340408673,43.21157766657416,0.1049417269174393,0.05797680313134628,0.05986627244504921,0.0018894693137029295
raw_CU_diffT/TC23LFP09/TC23LFP09_35deg.parquet,TC23LFP09_35deg.parquet,TC23LFP09,LFP,lithium-ion,35.0,,discharge,6,0.0180052540704568,3.2194699210939466,3.32499182121205,1.4999004810164147,43.212334333278704,0.10552190011810358,0.05796737390149001,0.05986732252311383,0.0018999486216238204
raw_CU_diffT/TC23LFP09/TC23LFP09_35deg.parquet,TC23LFP09_35deg.parquet,TC23LFP09,LFP,lithium-ion,35.0,,discharge,7,0.0180056277050613,3.2188410967077155,3.32499182121205,1.4999311853558333,43.213257666735444,0.10615072450433471,0.05795725442907034,0.05986856485511792,0.0019113104260475786
raw_CU_diffT/TC23LFP09/TC23LFP09_35deg.parquet,TC23LFP09_35deg.parquet,TC23LFP09,LFP,lithium-ion,35.0,,discharge,8,0.0180055388946399,3.2182428489650508,3.32499182121205,1.4998973818364403,43.21296900004381,0.10674897224699942,0.05794619678943694,0.05986826956119312,0.0019220727717561836
raw_CU_diffT/TC23LFP09/TC23LFP09_35deg.parquet,TC23LFP09_35deg.parquet,TC23LFP09,LFP,lithium-ion,35.0,,discharge,9,0.0180056238211671,3.2175868852160234,3.32480109145692,1.4999079899639018,43.21322866692208,0.10721420624089673,0.05793465906712049,0.0598651177329791,0.0019304586658586143
raw_CU_diffT/TC23LFP09/TC23LFP09_35deg.parquet,TC23LFP09_35deg.parquet,TC23LFP09,LFP,lithium-ion,35.0,,discharge,10,0.0180054162884667,3.2169361791656943,3.32480109145692,1.4999077365853515,43.21272899978794,0.10786491229122586,0.057922275079307826,0.0598644277280303,0.0019421526487224741
raw_CU_diffT/TC23LFP09/TC23LFP09_35deg.parquet,TC23LFP09_35deg.parquet,TC23LFP09,LFP,lithium-ion,35.0,,discharge,11,0.0180047063676483,3.2163000649794533,3.32461036170179,1.5000114334728931,43.21103966672672,0.10831029672233683,0.0579085382602032,0.05985863334928174,0.0019500950890785351
raw_CU_diffT/TC23LFP09/TC23LFP09_35deg.parquet,TC23LFP09_35deg.parquet,TC23LFP09,LFP,lithium-ion,35.0,,discharge,12,0.0180056147822547,3.215654229583831,3.32461036170179,1.4999946639576294,43.213198333396576,0.10895613211795929,0.05789983133081448,0.0598616534738949,0.0019618221430804245
raw_CU_diffT/TC23LFP09/TC23LFP09_35deg.parquet,TC23LFP09_35deg.parquet,TC23LFP09,LFP,lithium-ion,35.0,,discharge,13,0.018005679522092,3.214952827812532,3.32441963194666,1.4999640653084703,43.213376666477416,0.10946680413412802,0.05788741029623588,0.059858434489782605,0.001971024193546722
raw_CU_diffT/TC23LFP09/TC23LFP09_35deg.parquet,TC23LFP09_35deg.parquet,TC23LFP09,LFP,lithium-ion,35.0,,discharge,14,0.0180056759647758,3.2142741296646324,3.32422890219153,1.499934619640036,43.21332533308305,0.10995477252689767,0.057875178440703126,0.05985498844560307,0.001979810004899947
raw_CU_diffT/TC23LFP09/TC23LFP09_35deg.parquet,TC23LFP09_35deg.parquet,TC23LFP09,LFP,lithium-ion,35.0,,discharge,15,0.0180052834775554,3.2136345830035027,3.32422890219153,1.499924517066852,43.2124340001028,0.11059431918802742,0.0578624016602536,0.05985368372824128,0.001991282067987675
raw_CU_diffT/TC23LFP09/TC23LFP09_35deg.parquet,TC23LFP09_35deg.parquet,TC23LFP09,LFP,lithium-ion,35.0,,discharge,16,0.0180058277909187,3.212908611958308,3.32403817243639,1.4998938319801312,43.21366566698998,0.11112956047808176,0.05785107917488093,0.05985205890332976,0.002000979728448829
raw_CU_diffT/TC23LFP09/TC23LFP09_35deg.parquet,TC23LFP09_35deg.parquet,TC23LFP09,LFP,lithium-ion,35.0,,discharge,17,0.0180054019658332,3.2122398565174914,3.32384744268126,1.4999024840918638,43.2126693330938,0.11160758616376842,0.05783766982726779,0.05984720927858281,0.0020095394513150178
raw_CU_diffT/TC23LFP09/TC23LFP09_35deg.parquet,TC23LFP09_35deg.parquet,TC23LFP09,LFP,lithium-ion,35.0,,discharge,18,0.0180053865473643,3.211530701093914,3.32365671292613,1.499895416397023,43.21266166656278,0.11212601183221604,0.0578248516819238,0.05984372386697719,0.002018872185053394
raw_CU_diffT/TC23LFP09/TC23LFP09_35deg.parquet,TC23LFP09_35deg.parquet,TC23LFP09,LFP,lithium-ion,35.0,,discharge,19,0.0180058582532567,3.2108705281339893,3.323465983171,1.4999314347413821,43.21375900018029,0.11259545503701052,0.057814479599140094,0.05984185740249744,0.0020273778033573497
raw_CU_diffT/TC23LFP09/TC23LFP09_35deg.parquet,TC23LFP09_35deg.parquet,TC23LFP09,LFP,lithium-ion,35.0,,discharge,20,0.0180056362388553,3.2101102469987195,3.32327525341587,1.4999553568117407,43.21325166663155,0.11316500641715033,0.05780007739408088,0.05983768533459581,0.0020376079405149336
raw_CU_diffT/TC23LFP09/TC23LFP09_35deg.parquet,TC23LFP09_35deg.parquet,TC23LFP09,LFP,lithium-ion,35.0,,discharge,21,0.0180059211736052,3.209373320163542,3.32308452366073,1.4999256040807791,43.213940000277944,0.11371120349718788,0.057787723019536344,0.059835197986262495,0.002047474966726151
raw_CU_diffT/TC23LFP09/TC23LFP09_35deg.parquet,TC23LFP09_35deg.parquet,TC23LFP09,LFP,lithium-ion,35.0,,discharge,22,0.0180053652264843,3.208564154320641,3.32270306415047,1.499967096608056,43.212630999914836,0.11413890982982888,0.05777136945114887,0.0598264822091877,0.002055112758038831
raw_CU_diffT/TC23LFP09/TC23LFP09_35deg.parquet,TC23LFP09_35deg.parquet,TC23LFP09,LFP,lithium-ion,35.0,,discharge,23,0.0180058535171518,3.2077617249640697,3.32232160464021,1.4999327414728165,43.213805333245546,0.11455987967614023,0.05775848773762922,0.059821236150020336,0.0020627484123911174
raw_CU_diffT/TC23LFP09/TC23LFP09_35deg.parquet,TC23LFP09_35deg.parquet,TC23LFP09,LFP,lithium-ion,35.0,,discharge,24,0.0180056918194852,3.206908722347183,3.32194014512994,1.4999212888760884,43.213437333353795,0.11503142278275735,0.0577426101478024,0.05981383049598564,0.002071220348183238
raw_CU_diffT/TC23LFP09/TC23LFP09_35deg.parquet,TC23LFP09_35deg.parquet,TC23LFP09,LFP,lithium-ion,35.0,,discharge,25,0.0180054058764993,3.2059911914906163,3.32136795586455,1.4999745467460812,43.21274433331564,0.11537676437393385,0.05772517263927013,0.05980257811054004,0.0020774054712699094
raw_CU_diffT/TC23LFP09/TC23LFP09_35deg.parquet,TC23LFP09_35deg.parquet,TC23LFP09,LFP,lithium-ion,35.0,,discharge,26,0.0180054431910986,3.2049713236134143,3.32079576659915,1.4999270871382409,43.21284966688836,0.11582444298573558,0.057706929096421423,0.059792399524741725,0.002085470428320302
raw_CU_diffT/TC23LFP09/TC23LFP09_35deg.parquet,TC23LFP09_35deg.parquet,TC23LFP09,LFP,lithium-ion,35.0,,discharge,27,0.018005268635124,3.203799842044555,3.31984211782349,1.4998754380442232,43.2123736665817,0.116042275778935,0.05768527680918005,0.059774649157610917,0.0020893723484308666
raw_CU_diffT/TC23LFP09/TC23LFP09_35deg.parquet,TC23LFP09_35deg.parquet,TC23LFP09,LFP,lithium-ion,35.0,,discharge,28,0.0180051268421421,3.2026052004375036,3.3186977392927,1.499966258718677,43.21205633308273,0.11609253885519655,0.05766331285918117,0.0597535737466953,0.002090260887514128
raw_CU_diffT/TC23LFP09/TC23LFP09_35deg.parquet,TC23LFP09_35deg.parquet,TC23LFP09,LFP,lithium-ion,35.0,,discharge,29,0.0180049802496034,3.2011785152460175,3.31717190125165,1.4999698754913535,43.21166366664693,0.11599338600563236,0.05763715594245929,0.05972561456657532,0.002088458624116031
raw_CU_diffT/TC23LFP09/TC23LFP09_35deg.parquet,TC23LFP09_35deg.parquet,TC23LFP09,LFP,lithium-ion,35.0,,discharge,30,0.0180058521536307,3.199497105677736,3.3150738739452,1.4999714807808069,43.2137436667108,0.11557676826746421,0.05760967185080266,0.05969073005262105,0.002081058201818392
raw_CU_diffT/TC23LFP09/TC23LFP09_35deg.parquet,TC23LFP09_35deg.parquet,TC23LFP09,LFP,lithium-ion,35.0,,discharge,31,0.0180059252312298,3.1975251501168205,3.31240365737336,1.4999042752754086,43.213979666878004,0.11487850725653947,0.05757439877798032,0.059642892590316854,0.002068493812336536
raw_CU_diffT/TC23LFP09/TC23LFP09_35deg.parquet,TC23LFP09_35deg.parquet,TC23LFP09,LFP,lithium-ion,35.0,,discharge,32,0.0180054550084277,3.1953318301467717,3.30897052178098,1.4999686140402642,43.21281933324644,0.11363869163420848,0.057533403504704636,0.05957951985414097,0.0020461163494363346
raw_CU_diffT/TC23LFP09/TC23LFP09_35deg.parquet,TC23LFP09_35deg.parquet,TC23LFP09,LFP,lithium-ion,35.0,,discharge,33,0.0180050023907243,3.192830836860219,3.30534665643348,1.4999243371750253,43.21178033325123,0.11251581957326096,0.05748692685084651,0.059512774451257376,0.002025847600410864
raw_CU_diffT/TC23LFP09/TC23LFP09_35deg.parquet,TC23LFP09_35deg.parquet,TC23LFP09,LFP,lithium-ion,35.0,,discharge,34,0.0180055621680843,3.190257687496574,3.30153206133085,1.4999883279206863,43.21308400022099,0.1112743738342763,0.05744238312442841,0.059445940780216124,0.002003557655787712
raw_CU_diffT/TC23LFP09/TC23LFP09_35deg.parquet,TC23LFP09_35deg.parquet,TC23LFP09,LFP,lithium-ion,35.0,,discharge,35,0.0180054968826359,3.187695369181315,3.29771746622821,1.4999014612335058,43.212914333329536,0.1100220970468948,0.05739603903258707,0.059377041557985996,0.0019810025253989283
raw_CU_diffT/TC23LFP09/TC23LFP09_35deg.parquet,TC23LFP09_35deg.parquet,TC23LFP09,LFP,lithium-ion,35.0,,discharge,36,0.0180054939476469,3.1854091388705883,3.2946657901461,1.4999791095194206,43.212907666456886,0.10925665127551154,0.0573548649707135,0.05932208494399489,0.001967219973281392
raw_CU_diffT/TC23LFP09/TC23LFP09_35deg.parquet,TC23LFP09_35deg.parquet,TC23LFP09,LFP,lithium-ion,35.0,,discharge,37,0.0180048504334139,3.183607427142994,3.29218630332939,1.4999345095154009,43.211392000259366,0.10857887618639595,0.05732037556441525,0.05927532199037948,0.0019549464259642282
raw_CU_diffT/TC23LFP09/TC23LFP09_35deg.parquet,TC23LFP09_35deg.parquet,TC23LFP09,LFP,lithium-ion,35.0,,discharge,38,0.0180052601913443,3.182160762901255,3.29066046528833,1.4999448763207452,43.212349333043676,0.10849970238707485,0.05729563250672378,0.05924919787888648,0.001953565372162701
raw_CU_diffT/TC23LFP09/TC23LFP09_35deg.parquet,TC23LFP09_35deg.parquet,TC23LFP09,LFP,lithium-ion,35.0,,discharge,39,0.0180056037372195,3.180990009108272,3.28932535700241,1.4998919070877572,43.21317533327965,0.10833534789413823,0.057275645596057786,0.05922628894097346,0.0019506433449156743
raw_CU_diffT/TC23LFP09/TC23LFP09_35deg.parquet,TC23LFP09_35deg.parquet,TC23LFP09,LFP,lithium-ion,35.0,,discharge,40,0.0180053257311286,3.1801255103181196,3.28837170822675,1.4999910664849574,43.21250833355589,0.10824619790863022,0.05725919567914931,0.059208203731650415,0.0019490080525011028
raw_CU_diffT/TC23LFP09/TC23LFP09_35deg.parquet,TC23LFP09_35deg.parquet,TC23LFP09,LFP,lithium-ion,35.0,,discharge,41,0.0180057605315577,3.1793869754370636,3.28799024871649,1.4999339191977985,43.21355100016808,0.1086032732794262,0.05724728051687329,0.059202765048485956,0.001955484531612664
raw_CU_diffT/TC23LFP09/TC23LFP09_35deg.parquet,TC23LFP09_35deg.parquet,TC23LFP09,LFP,lithium-ion,35.0,,discharge,42,0.018006045342346,3.178702134619234,3.28760878920623,1.4999559458884082,43.21423666656483,0.10890665458699589,0.057235854765765946,0.05919683292634261,0.001960978160576665
raw_CU_diffT/TC23LFP09/TC23LFP09_35deg.parquet,TC23LFP09_35deg.parquet,TC23LFP09,LFP,lithium-ion,35.0,,discharge,43,0.0180051076818888,3.17810556443404,3.28722732969596,1.4999685829566283,43.212007000052836,0.10912176526192008,0.05722213291204488,0.05918688204602354,0.0019647491339786632
raw_CU_diffT/TC23LFP09/TC23LFP09_35deg.parquet,TC23LFP09_35deg.parquet,TC23LFP09,LFP,lithium-ion,35.0,,discharge,44,0.018005434322534,3.177568972085405,3.2868458701857,1.4999060438356904,43.21276266674977,0.10927689810029495,0.057213509432205635,0.059181087443920734,0.0019675780117150987
raw_CU_diffT/TC23LFP09/TC23LFP09_35deg.parquet,TC23LFP09_35deg.parquet,TC23LFP09,LFP,lithium-ion,35.0,,discharge,45,0.0180054141768815,3.177093363819819,3.28646441067544,1.499929328578267,43.2126780001563,0.10937104685562105,0.0572048818941975,0.05917415289179207,0.0019692709975945716
raw_CU_diffT/TC23LFP09/TC23LFP09_35deg.parquet,TC23LFP09_35deg.parquet,TC23LFP09,LFP,lithium-ion,35.0,,discharge,46,0.0180058359450989,3.176525378312014,3.28646441067544,1.499956123910408,43.213734000048134,0.10993903236342595,0.057195994837329345,0.059175539018028106,0.0019795441806987613
raw_CU_diffT/TC23LFP09/TC23LFP09_35deg.parquet,TC23LFP09_35deg.parquet,TC23LFP09,LFP,lithium-ion,35.0,,discharge,47,0.018005438773202,3.176068511255074,3.28608295116517,1.4999024576124873,43.21281666669529,0.11001443991009596,0.05718650711889807,0.059167365380867414,0.001980858261969344
raw_CU_diffT/TC23LFP09/TC23LFP09_35deg.parquet,TC23LFP09_35deg.parquet,TC23LFP09,LFP,lithium-ion,35.0,,discharge,48,0.0180051918262902,3.1755827324819803,3.28589222141004,1.4998708837635186,43.212141333380714,0.1103094889280598,0.05717697625859285,0.0591631197670026,0.0019861435084097476
raw_CU_diffT/TC23LFP09/TC23LFP09_35deg.parquet,TC23LFP09_35deg.parquet,TC23LFP09,LFP,lithium-ion,35.0,,discharge,49,0.0180060202349934,3.1750758517249276,3.28570149165491,1.4999526398740257,43.21412500028964,0.11062563992998253,0.05717048003379795,0.05916240754488631,0.0019919275110883566
raw_CU_diffT/TC23LFP09/TC23LFP09_35deg.parquet,TC23LFP09_35deg.parquet,TC23LFP09,LFP,lithium-ion,35.0,,discharge,50,0.0180053401845951,3.1745911580323822,3.28551076189978,1.4999308094534742,43.212598999904,0.11091960386739785,0.05715959374738075,0.05915673894815378,0.001997145200773029
raw_CU_diffT/TC23LFP09/TC23LFP09_35deg.parquet,TC23LFP09_35deg.parquet,TC23LFP09,LFP,lithium-ion,35.0,,discharge,51,0.0180048067850089,3.174126716438521,3.28532003214465,1.4999730359903964,43.21126433333848,0.11119331570612889,0.05714953824061031,0.05915155240568365,0.0020020141650733403
raw_CU_diffT/TC23LFP09/TC23LFP09_35deg.parquet,TC23LFP09_35deg.parquet,TC23LFP09,LFP,lithium-ion,35.0,,discharge,52,0.0180056054428685,3.1735532553849324,3.28493857263438,1.4999113209726425,43.21318699978292,0.11138531724944745,0.05714174776839198,0.05914730784291427,0.0020055600745222876
raw_CU_diffT/TC23LFP09/TC23LFP09_35deg.parquet,TC23LFP09_35deg.parquet,TC23LFP09,LFP,lithium-ion,35.0,,discharge,53,0.0180050733860712,3.172957020188922,3.28455711312412,1.4999520565506712,43.21189933310961,0.1116000929351979,0.057129323999351334,0.05913869186254194,0.0020093678631906073
raw_CU_diffT/TC23LFP09/TC23LFP09_35deg.parquet,TC23LFP09_35deg.parquet,TC23LFP09,LFP,lithium-ion,35.0,,discharge,54,0.0180049356315307,3.1723920767102967,3.28436638336899,1.4999306423725245,43.21156533336034,0.11197430665869312,0.05711871513914689,0.05913480532292194,0.002016090183775049
raw_CU_diffT/TC23LFP09/TC23LFP09_35deg.parquet,TC23LFP09_35deg.parquet,TC23LFP09,LFP,lithium-ion,35.0,,discharge,55,0.0180056971399283,3.171760787691908,3.28398492385872,1.4999247643406821,43.213350666628685,0.11222413616681193,0.057109764143480915,0.05913043795109061,0.002020673807609695
raw_CU_diffT/TC23LFP09/TC23LFP09_35deg.parquet,TC23LFP09_35deg.parquet,TC23LFP09,LFP,lithium-ion,35.0,,discharge,56,0.0180053034941378,3.1710315901381896,3.28341273459333,1.499950106003478,43.21245399984764,0.11238114445514036,0.05709538616993649,0.059118842782869836,0.002023456612933343
raw_CU_diffT/TC23LFP09/TC23LFP09_35deg.parquet,TC23LFP09_35deg.parquet,TC23LFP09,LFP,lithium-ion,35.0,,discharge,57,0.0180048391372607,3.170258887459691,3.2826498155728,1.4999485504504637,43.21133866655873,0.11239092811310902,0.05708000129218281,0.05910358187334677,0.0020235805811639612
raw_CU_diffT/TC23LFP09/TC23LFP09_35deg.parquet,TC23LFP09_35deg.parquet,TC23LFP09,LFP,lithium-ion,35.0,,discharge,58,0.018005350237761,3.1693339777325136,3.28207762630741,1.5000263587281704,43.2125573331723,0.1127436485748965,0.05706496828951013,0.05909495716918419,0.0020299888796740592
raw_CU_diffT/TC23LFP09/TC23LFP09_35deg.parquet,TC23LFP09_35deg.parquet,TC23LFP09,LFP,lithium-ion,35.0,,discharge,59,0.0180054328015093,3.168333958270246,3.28131470728688,1.49993101636344,43.21282133337809,0.11298074901663391,0.057047224178374885,0.05908149146265808,0.0020342672842831935
raw_CU_diffT/TC23LFP09/TC23LFP09_35deg.parquet,TC23LFP09_35deg.parquet,TC23LFP09,LFP,lithium-ion,35.0,,discharge,60,0.0180054160341712,3.1672221282442843,3.28036105851122,1.4999383198781067,43.212721333664376,0.11313893026693567,0.057027152091671474,0.05906426560078873,0.0020371135091172554
