Repository: DNV007/delivered-energy-decomposition

# Three-term energy accounting for a cold commercial sodium-ion 18650 cell

This repository holds the analysis code and the derived data behind a reanalysis
of a public commercial-cell archive. No new measurements were made. The
manuscript reporting the work is not distributed here; what is here is
everything needed to regenerate its numbers from the raw archive and to check
them.

**Source data.** Droese, D., Schlösser, A., Otto, M. *Dataset: Evaluation of
Commercial Sodium-Ion Batteries by State-of-the-Art Lithium-Ion Battery
Configurations.* Technische Universität Berlin, DepositOnce, 2025.
DOI [10.14279/depositonce-25036](https://doi.org/10.14279/depositonce-25036),
CC BY 4.0.

File: results/tables/table_delivered_energy_segments.csv (part 6 of 31)
member_path,file_name,cell_id,cell_family,chemistry_type,temperature_deg_c,voltage_v,direction,segment_index,segment_capacity_ah,mean_terminal_voltage_v,ocv_voltage_v,mean_current_a,duration_s,overpotential_v,delivered_energy_wh,ocv_energy_wh,polarisation_loss_wh
raw_CU_diffT/TC23LFP09/TC23LFP09_35deg.parquet,TC23LFP09_35deg.parquet,TC23LFP09,LFP,lithium-ion,35.0,,discharge,61,0.01800523998936,3.1658863156188985,3.27921667998043,1.4999803873475996,43.21229633351322,0.11333036436153154,0.057002542891748983,0.05904308330015997,0.002040540408410986
raw_CU_diffT/TC23LFP09/TC23LFP09_35deg.parquet,TC23LFP09_35deg.parquet,TC23LFP09,LFP,lithium-ion,35.0,,discharge,62,0.0180049222229255,3.16442912063968,3.27807230144964,1.4999744996807869,43.21150166669395,0.11364318080995961,0.05697530019707798,0.05902143682872716,0.0020461366316491814
raw_CU_diffT/TC23LFP09/TC23LFP09_35deg.parquet,TC23LFP09_35deg.parquet,TC23LFP09,LFP,lithium-ion,35.0,,discharge,63,0.0180054666715989,3.162753083994477,3.27654646340858,1.4999509968985278,43.21287166676484,0.11379337941410306,0.05694684524435919,0.05899574814484843,0.002048902900489244
raw_CU_diffT/TC23LFP09/TC23LFP09_35deg.parquet,TC23LFP09_35deg.parquet,TC23LFP09,LFP,lithium-ion,35.0,,discharge,64,0.0180051751906794,3.16100240603438,3.27502062536753,1.4998899272771655,43.21212666656356,0.1140182193331496,0.05691440209880812,0.05896732011283078,0.0020529180140226658
raw_CU_diffT/TC23LFP09/TC23LFP09_35deg.parquet,TC23LFP09_35deg.parquet,TC23LFP09,LFP,lithium-ion,35.0,,discharge,65,0.018005738800567,3.159082261786463,3.27349478732648,1.4999276713190777,43.21349266677862,0.11441252554001702,0.056881610055231464,0.05894169210561821,0.002060082050386748
raw_CU_diffT/TC23LFP09/TC23LFP09_35deg.parquet,TC23LFP09_35deg.parquet,TC23LFP09,LFP,lithium-ion,35.0,,discharge,66,0.0180057818280478,3.1570254357596452,3.27158748977516,1.4999071358451925,43.21362799976487,0.11456205401551456,0.0568447112218857,0.058907490572262085,0.0020627793503763814
raw_CU_diffT/TC23LFP09/TC23LFP09_35deg.parquet,TC23LFP09_35deg.parquet,TC23LFP09,LFP,lithium-ion,35.0,,discharge,67,0.0180054194678758,3.154781441104261,3.26948946246871,1.4999250817143388,43.21275533345761,0.11470802136444913,0.05680316317655193,0.05886852921754889,0.002065366040996962
raw_CU_diffT/TC23LFP09/TC23LFP09_35deg.parquet,TC23LFP09_35deg.parquet,TC23LFP09,LFP,lithium-ion,35.0,,discharge,68,0.018005277346425,3.1522369425466934,3.26720070540713,1.4999487359361514,43.21238033298869,0.11496376286043652,0.05675690041219998,0.05882685484729078,0.0020699544350907956
raw_CU_diffT/TC23LFP09/TC23LFP09_35deg.parquet,TC23LFP09_35deg.parquet,TC23LFP09,LFP,lithium-ion,35.0,,discharge,69,0.0180052541016423,3.149532669395711,3.26453048883528,1.4999498814076748,43.212310333154164,0.11499781943956888,0.05670813601389355,0.05877870097403777,0.002070564960144218
raw_CU_diffT/TC23LFP09/TC23LFP09_35deg.parquet,TC23LFP09_35deg.parquet,TC23LFP09,LFP,lithium-ion,35.0,,discharge,70,0.0180076543743493,3.1466099390776576,3.26186027226344,1.4999947187084672,43.21810500015272,0.1152503331857826,0.05666306423380276,0.05873845240034094,0.0020753881665381765
raw_CU_diffT/TC23LFP09/TC23LFP09_35deg.parquet,TC23LFP09_35deg.parquet,TC23LFP09,LFP,lithium-ion,35.0,,discharge,71,0.0180049973487329,3.143455839673007,3.25899932593646,1.4999362531505445,43.21175133349607,0.11554348626345279,0.05659791405917144,0.05867827422300826,0.0020803601638368224
raw_CU_diffT/TC23LFP09/TC23LFP09_35deg.parquet,TC23LFP09_35deg.parquet,TC23LFP09,LFP,lithium-ion,35.0,,discharge,72,0.0180054811074878,3.140156115662912,3.25594764985435,1.4999581258296695,43.21285533357877,0.11579153419143795,0.05654002161513084,0.0586249038964218,0.002084882281290959
raw_CU_diffT/TC23LFP09/TC23LFP09_35deg.parquet,TC23LFP09_35deg.parquet,TC23LFP09,LFP,lithium-ion,35.0,,discharge,73,0.0180054284918764,3.1367098632054202,3.25308670352738,1.4999296286273658,43.21275666664587,0.11637684032195983,0.0564778051417086,0.058573220018236165,0.0020954148765275626
raw_CU_diffT/TC23LFP09/TC23LFP09_35deg.parquet,TC23LFP09_35deg.parquet,TC23LFP09,LFP,lithium-ion,35.0,,discharge,74,0.0180048972318666,3.1333025718764578,3.2502257572004,1.4999793409939315,43.2114696665667,0.1169231853239423,0.05641479080297894,0.05851998073875901,0.002105189935780072
raw_CU_diffT/TC23LFP09/TC23LFP09_35deg.parquet,TC23LFP09_35deg.parquet,TC23LFP09,LFP,lithium-ion,35.0,,discharge,75,0.0180054410501891,3.1297187490688856,3.24717408111829,1.49994928423114,43.21275966684334,0.1174553320494045,0.05635196644003139,0.05846680149727733,0.0021148350572459396
raw_CU_diffT/TC23LFP09/TC23LFP09_35deg.parquet,TC23LFP09_35deg.parquet,TC23LFP09,LFP,lithium-ion,35.0,,discharge,76,0.018005429067609,3.12601210243235,3.24374094552592,1.4999513137056604,43.212780666712206,0.11772884309357012,0.05628518917483296,0.05840494750836591,0.0021197583335329506
raw_CU_diffT/TC23LFP09/TC23LFP09_35deg.parquet,TC23LFP09_35deg.parquet,TC23LFP09,LFP,lithium-ion,35.0,,discharge,77,0.0180051093294264,3.1217496525570914,3.23954489091302,1.4998967081889654,43.21199533314211,0.11779523835592842,0.056207443793389315,0.05832835993847364,0.002120916145084327
raw_CU_diffT/TC23LFP09/TC23LFP09_35deg.parquet,TC23LFP09_35deg.parquet,TC23LFP09,LFP,lithium-ion,35.0,,discharge,78,0.0180053199804491,3.116837339657352,3.2345859172796,1.4999684052986981,43.212438666727394,0.117748577622248,0.056119653627542336,0.058239754444873656,0.0021201008173313204
raw_CU_diffT/TC23LFP09/TC23LFP09_35deg.parquet,TC23LFP09_35deg.parquet,TC23LFP09,LFP,lithium-ion,35.0,,discharge,79,0.018005456330415,3.1112275174506787,3.22924548413591,1.4999150440925106,43.21283033344662,0.11801796668523146,0.05601907119944367,0.05814403854479898,0.0021249673453553122
raw_CU_diffT/TC23LFP09/TC23LFP09_35deg.parquet,TC23LFP09_35deg.parquet,TC23LFP09,LFP,lithium-ion,35.0,,discharge,80,0.0180056013127555,3.105233550523187,3.22371432123709,1.4999631752382494,43.2131460000528,0.11848077071390284,0.05591159729371273,0.05804491481441526,0.0021333175207025323
raw_CU_diffT/TC23LFP09/TC23LFP09_35deg.parquet,TC23LFP09_35deg.parquet,TC23LFP09,LFP,lithium-ion,35.0,,discharge,81,0.0180053904702973,3.099179130249326,3.21856461784853,1.499939216321974,43.212690000014845,0.11938548759920398,0.05580193037753549,0.05795151269824599,0.002149582320710504
raw_CU_diffT/TC23LFP09/TC23LFP09_35deg.parquet,TC23LFP09_35deg.parquet,TC23LFP09,LFP,lithium-ion,35.0,,discharge,82,0.0180048154761395,3.09303734329318,3.21227053592918,1.4999235245838316,43.21129100001417,0.11923319263599996,0.055689566626802446,0.05783633825884462,0.0021467716320421742
raw_CU_diffT/TC23LFP09/TC23LFP09_35deg.parquet,TC23LFP09_35deg.parquet,TC23LFP09,LFP,lithium-ion,35.0,,discharge,83,0.0180048028499708,3.08644890675234,3.20502280523417,1.4998951403900584,43.21120399993379,0.11857389848182986,0.05557090407258379,0.05770580373790159,0.0021348996653177965
raw_CU_diffT/TC23LFP09/TC23LFP09_35deg.parquet,TC23LFP09_35deg.parquet,TC23LFP09,LFP,lithium-ion,35.0,,discharge,84,0.0180051467450634,3.0802003912224247,3.19987310184561,1.4999586772280764,43.212056333431974,0.11967271062318519,0.05545946004816145,0.057614184764311405,0.0021547247161499555
raw_CU_diffT/TC23LFP09/TC23LFP09_35deg.parquet,TC23LFP09_35deg.parquet,TC23LFP09,LFP,lithium-ion,35.0,,discharge,85,0.0180052900500923,3.076099197281104,3.19777507453917,1.4999545556391054,43.2124153333134,0.12167587725806595,0.055386058269902366,0.05757686773203328,0.002190809462130912
raw_CU_diffT/TC23LFP09/TC23LFP09_35deg.parquet,TC23LFP09_35deg.parquet,TC23LFP09,LFP,lithium-ion,35.0,,discharge,86,0.0180059676024195,3.073183520237547,3.19643996625324,1.4999400035098307,43.21410466649104,0.12325644601569286,0.055335642901686785,0.05755499447543472,0.0022193515737479325
raw_CU_diffT/TC23LFP09/TC23LFP09_35deg.parquet,TC23LFP09_35deg.parquet,TC23LFP09,LFP,lithium-ion,35.0,,discharge,87,0.0180061704124726,3.0701712083168724,3.19548631747758,1.5000168391743893,43.21452700009104,0.12531510916070765,0.05528202597242052,0.057538471183225824,0.0022564452108053065
raw_CU_diffT/TC23LFP09/TC23LFP09_35deg.parquet,TC23LFP09_35deg.parquet,TC23LFP09,LFP,lithium-ion,35.0,,discharge,88,0.0180050595337756,3.0665760675230436,3.19415120919166,1.4998953393771342,43.21181266673375,0.1275751416686166,0.05521388466060387,0.05751088268137716,0.0022969980207732943
raw_CU_diffT/TC23LFP09/TC23LFP09_35deg.parquet,TC23LFP09_35deg.parquet,TC23LFP09,LFP,lithium-ion,35.0,,discharge,89,0.0180052818971045,3.0622133436207766,3.19281610090574,1.4999112751225068,43.21243333327584,0.1306027572849633,0.055136014480967006,0.057487553942421894,0.002351539461454888
raw_CU_diffT/TC23LFP09/TC23LFP09_35deg.parquet,TC23LFP09_35deg.parquet,TC23LFP09,LFP,lithium-ion,35.0,,discharge,90,0.0180055568586019,3.056832504202739,3.19014588433389,1.4999339877423674,43.2130640000687,0.1333133801311508,0.055039971461644854,0.0574403531076087,0.002400381645963845
raw_CU_diffT/TC23LFP09/TC23LFP09_35deg.parquet,TC23LFP09_35deg.parquet,TC23LFP09,LFP,lithium-ion,35.0,,discharge,91,0.0180051089815764,3.0496537475424734,3.18385180241455,1.4999340279892381,43.211961666704156,0.1341980548720767,0.05490934808057511,0.057325598683662424,0.002416250603087311
raw_CU_diffT/TC23LFP09/TC23LFP09_35deg.parquet,TC23LFP09_35deg.parquet,TC23LFP09,LFP,lithium-ion,35.0,,discharge,92,0.0180056097089301,3.0377247054964145,3.16516028641163,1.4999604144923406,43.21316066652071,0.12743558091521567,0.054696085450343074,0.05699064078333323,0.002294555332990153
raw_CU_diffT/TC23LFP09/TC23LFP09_35deg.parquet,TC23LFP09_35deg.parquet,TC23LFP09,LFP,lithium-ion,35.0,,discharge,93,0.0180056269573085,3.0117667675329804,3.13082893048792,1.499886070826331,43.21326366649009,0.11906216295493977,0.054228748898617715,0.056372537789514635,0.0021437888908969194
raw_CU_diffT/TC23LFP09/TC23LFP09_35deg.parquet,TC23LFP09_35deg.parquet,TC23LFP09,LFP,lithium-ion,35.0,,discharge,94,0.0180053350745463,2.9694549085824593,3.08581670827682,1.4998995997631812,43.21253633330343,0.11636179969436089,0.05346603061778343,0.05556116381115764,0.0020951331933742046
raw_CU_diffT/TC23LFP09/TC23LFP09_35deg.parquet,TC23LFP09_35deg.parquet,TC23LFP09,LFP,lithium-ion,35.0,,discharge,95,0.018005351737904,2.9143043206714685,3.02916997100269,1.4999436881017765,43.21250833326485,0.11486565033122131,0.05247307436498316,0.05454127080179989,0.00206819643681673
raw_CU_diffT/TC23LFP09/TC23LFP09_35deg.parquet,TC23LFP09_35deg.parquet,TC23LFP09,LFP,lithium-ion,35.0,,discharge,96,0.0180066323069958,2.8425822345404903,2.9547853665013,1.499936191062052,43.21561933326302,0.11220313196080989,0.0511853330997691,0.053205733640680736,0.0020204005409116335
raw_CU_diffT/TC23LFP09/TC23LFP09_35deg.parquet,TC23LFP09_35deg.parquet,TC23LFP09,LFP,lithium-ion,35.0,,discharge,97,0.0180058544702721,2.7425896696744556,2.84645086558645,1.4999911781766562,43.21380199998384,0.10386119591199439,0.04938267046382988,0.05125278004252967,0.0018701095786997912
raw_CU_diffT/TC23LFP09/TC23LFP09_35deg.parquet,TC23LFP09_35deg.parquet,TC23LFP09,LFP,lithium-ion,35.0,,discharge,98,0.0180052017107355,2.548985721467008,2.62711164718493,1.4999368046432935,43.212172666681,0.07812592571792187,0.04589500207279813,0.04730167512418726,0.0014066730513891262
raw_CU_diffT/TC23LFP09/TC23LFP09_35deg.parquet,TC23LFP09_35deg.parquet,TC23LFP09,LFP,lithium-ion,35.0,,discharge,99,0.0038368311246305,2.3016994636241046,2.56321717921578,1.499732558456982,9.208122999814805,0.26151771559167525,0.008831232141578292,0.009834631452402699,0.0010033993108244064
raw_CU_diffT/TC23LFP09/TC23LFP09_35deg.parquet,TC23LFP09_35deg.parquet,TC23LFP09,LFP,lithium-ion,35.0,,discharge,100,0.0020758370224348,2.237872792109477,2.54338128468208,1.4998111552526567,4.981793666724116,0.3055084925726028,0.0046454591933603896,0.005279645032910845,0.0006341858395504558
raw_CU_diffT/TC23LFP09/TC23LFP09_35deg.parquet,TC23LFP09_35deg.parquet,TC23LFP09,LFP,lithium-ion,35.0,,discharge,101,0.0016575328697907,2.218290834428686,2.53250968863957,1.4996533508582028,3.9778113330248743,0.31421885421088414,0.003676889972820986,0.004197718051983499,0.0005208280791625126
raw_CU_diffT/TC23LFP09/TC23LFP09_35deg.parquet,TC23LFP09_35deg.parquet,TC23LFP09,LFP,lithium-ion,35.0,,discharge,102,0.0014495336810924,2.208006474303757,2.52392684965864,1.4991841059237574,3.478642666595988,0.31592037535488293,0.0032005797525733763,0.0036585169771936325,0.00045793722462025626
raw_CU_diffT/TC23LFP09/TC23LFP09_35deg.parquet,TC23LFP09_35deg.parquet,TC23LFP09,LFP,lithium-ion,35.0,,discharge,103,0.00130970514584,2.200565076541319,2.51591619994311,1.4988769161091173,3.143030666746199,0.3153511234017907,0.002882091404501959,0.0032951083935677094,0.0004130169890657503
raw_CU_diffT/TC23LFP09/TC23LFP09_35deg.parquet,TC23LFP09_35deg.parquet,TC23LFP09,LFP,lithium-ion,35.0,,discharge,104,0.0011880070009722,2.194140117113211,2.50637971218652,1.498510423571508,2.8509536663768813,0.3122395950733088,0.0026066538202444574,0.002977596645172273,0.0003709428249278157
raw_CU_diffT/TC23LFP09/TC23LFP09_35deg.parquet,TC23LFP09_35deg.parquet,TC23LFP09,LFP,lithium-ion,35.0,,charge,0,0.0180052003197731,2.942896620745663,2.89584987216558,1.499870291385954,43.212935666553676,0.047046748580083175,0.05298744317690898,0.052140357044330586,-0.0008470861325783965
raw_CU_diffT/TC23LFP09/TC23LFP09_35deg.parquet,TC23LFP09_35deg.parquet,TC23LFP09,LFP,lithium-ion,35.0,,charge,1,0.0180053563416327,3.0774422151020553,3.00246780528424,1.499946174194602,43.21312466688687,0.07497440981781534,0.05541044370369598,0.05406050273842261,-0.001349940965273369
raw_CU_diffT/TC23LFP09/TC23LFP09_35deg.parquet,TC23LFP09_35deg.parquet,TC23LFP09,LFP,lithium-ion,35.0,,charge,2,0.0180049844415868,3.1586649224397236,3.07399146345865,1.4999618206832228,43.21224033337785,0.08467345898107359,0.0568717127847132,0.05534716847314363,-0.0015245443115695714
raw_CU_diffT/TC23LFP09/TC23LFP09_35deg.parquet,TC23LFP09_35deg.parquet,TC23LFP09,LFP,lithium-ion,35.0,,charge,3,0.0180051218393459,3.216895353110254,3.12777725440581,1.4999118602998252,43.212575666606426,0.0891180987044442,0.057920592777175775,0.056316010551911405,-0.0016045822252643699
raw_CU_diffT/TC23LFP09/TC23LFP09_35deg.parquet,TC23LFP09_35deg.parquet,TC23LFP09,LFP,lithium-ion,35.0,,charge,4,0.0180050483584031,3.262097311653786,3.16992853028993,1.499925906365481,43.21241733315401,0.09216878136385631,0.058734219846143174,0.05707471648055186,-0.0016595033655913138
raw_CU_diffT/TC23LFP09/TC23LFP09_35deg.parquet,TC23LFP09_35deg.parquet,TC23LFP09,LFP,lithium-ion,35.0,,charge,5,0.0180052096882836,3.2974925134351016,3.20292477792772,1.4998906800600802,43.21278033335693,0.09456773550738173,0.059372044149944334,0.05766933224238779,-0.0017027119075565464
raw_CU_diffT/TC23LFP09/TC23LFP09_35deg.parquet,TC23LFP09_35deg.parquet,TC23LFP09,LFP,lithium-ion,35.0,,charge,6,0.0180057299757876,3.320468873763705,3.21951826662419,1.499955495318192,43.21402333310107,0.10095060713951476,0.059787465933996836,0.05796977656095092,-0.0018176893730459179
raw_CU_diffT/TC23LFP09/TC23LFP09_35deg.parquet,TC23LFP09_35deg.parquet,TC23LFP09,LFP,lithium-ion,35.0,,charge,7,0.0180054939936694,3.327982277951589,3.22276067246143,1.499960481380782,43.21347933309153,0.10522160549015869,0.05992196491669555,0.05802739793103824,-0.001894566985657306
raw_CU_diffT/TC23LFP09/TC23LFP09_35deg.parquet,TC23LFP09_35deg.parquet,TC23LFP09,LFP,lithium-ion,35.0,,charge,8,0.0180052611826674,3.330380005682123,3.22371432123709,1.499955546911862,43.21289866644656,0.1066656844450331,0.05996436183983997,0.05804381833217916,-0.001920543507660806
raw_CU_diffT/TC23LFP09/TC23LFP09_35deg.parquet,TC23LFP09_35deg.parquet,TC23LFP09,LFP,lithium-ion,35.0,,charge,9,0.0180051996688951,3.332688601318283,3.22504942952301,1.499895340718611,43.21281433320837,0.10763917179527294,0.06000572370098641,0.05806765892061802,-0.0019380647803683912
raw_CU_diffT/TC23LFP09/TC23LFP09_35deg.parquet,TC23LFP09_35deg.parquet,TC23LFP09,LFP,lithium-ion,35.0,,charge,10,0.018005185514625,3.3353262314866483,3.22657526756406,1.4999103378768133,43.212742333183996,0.1087509639225881,0.06005316754971218,0.058095086269391694,-0.0019580812803204894
raw_CU_diffT/TC23LFP09/TC23LFP09_35deg.parquet,TC23LFP09_35deg.parquet,TC23LFP09,LFP,lithium-ion,35.0,,charge,11,0.0180050537332721,3.338294491520363,3.22886402462564,1.499917580391495,43.21242966671707,0.10943046689472302,0.0601061716973104,0.058135870260813856,-0.001970301436496541
raw_CU_diffT/TC23LFP09/TC23LFP09_35deg.parquet,TC23LFP09_35deg.parquet,TC23LFP09,LFP,lithium-ion,35.0,,charge,12,0.018005339049728,3.3417285513441954,3.23229716021801,1.4999092356052417,43.21309033333091,0.1094313911261855,0.060168955579108625,0.05819860627919826,-0.0019703492999103636
raw_CU_diffT/TC23LFP09/TC23LFP09_35deg.parquet,TC23LFP09_35deg.parquet,TC23LFP09,LFP,lithium-ion,35.0,,charge,13,0.0180047143507536,3.345980157543359,3.23687467434118,1.4999913968550307,43.211625333176926,0.10910548320217917,0.060243416959857715,0.05827900390070154,-0.001964413059156178
raw_CU_diffT/TC23LFP09/TC23LFP09_35deg.parquet,TC23LFP09_35deg.parquet,TC23LFP09,LFP,lithium-ion,35.0,,charge,14,0.0180056635861858,3.3510162037901607,3.24259656699513,1.4999322172929297,43.213897333072964,0.10841963679503053,0.06033727043730307,0.0583851029310353,-0.0019521675062677685
raw_CU_diffT/TC23LFP09/TC23LFP09_35deg.parquet,TC23LFP09_35deg.parquet,TC23LFP09,LFP,lithium-ion,35.0,,charge,15,0.0180055298522689,3.356916787138019,3.24908137866961,1.499943935725279,43.21359933336498,0.107835408468409,0.06044306542239621,0.058501431756086665,-0.0019416336663095474
raw_CU_diffT/TC23LFP09/TC23LFP09_35deg.parquet,TC23LFP09_35deg.parquet,TC23LFP09,LFP,lithium-ion,35.0,,charge,16,0.0180050791255966,3.3632754497489503,3.25556619034409,1.4999166480181587,43.212434000044595,0.10770925940486054,0.06055604059390634,0.05861672685576241,-0.001939313738143926
raw_CU_diffT/TC23LFP09/TC23LFP09_35deg.parquet,TC23LFP09_35deg.parquet,TC23LFP09,LFP,lithium-ion,35.0,,charge,17,0.0180050533502965,3.3697152391568737,3.2622417317737,1.499908832681432,43.21243299997877,0.10747350738317385,0.06067190265632664,0.05873683642214911,-0.0019350662341775307
raw_CU_diffT/TC23LFP09/TC23LFP09_35deg.parquet,TC23LFP09_35deg.parquet,TC23LFP09,LFP,lithium-ion,35.0,,charge,18,0.0180049649754282,3.3759525740650025,3.26853581369305,1.4999532334354935,43.21215933340136,0.10741676037195269,0.06078390785474704,0.05884987284647607,-0.0019340350082709748
raw_CU_diffT/TC23LFP09/TC23LFP09_35deg.parquet,TC23LFP09_35deg.parquet,TC23LFP09,LFP,lithium-ion,35.0,,charge,19,0.0180050072640319,3.381910922706197,3.27406697659187,1.4998957536985549,43.21227033325704,0.10784394611432724,0.06089133072963391,0.05894959969646358,-0.0019417310331703297
raw_CU_diffT/TC23LFP09/TC23LFP09_35deg.parquet,TC23LFP09_35deg.parquet,TC23LFP09,LFP,lithium-ion,35.0,,charge,20,0.0180048342592902,3.3871325733128974,3.2784537609599,1.4998853553127782,43.21187633340014,0.10867881235299759,0.060984760596741835,0.059028016592829614,-0.001956744003912221
raw_CU_diffT/TC23LFP09/TC23LFP09_35deg.parquet,TC23LFP09_35deg.parquet,TC23LFP09,LFP,lithium-ion,35.0,,charge,21,0.0180047418614377,3.3919962819929075,3.2832220048382,1.4999136325446554,43.21166099974653,0.10877427715470755,0.06107201745223874,0.05911356467090375,-0.001958452781334989
raw_CU_diffT/TC23LFP09/TC23LFP09_35deg.parquet,TC23LFP09_35deg.parquet,TC23LFP09,LFP,lithium-ion,35.0,,charge,22,0.0180050079300978,3.3967872798466114,3.28818097847162,1.4999175521753951,43.212322666775435,0.10860630137499161,0.061159181910493576,0.05920372459297826,-0.0019554573175153134
raw_CU_diffT/TC23LFP09/TC23LFP09_35deg.parquet,TC23LFP09_35deg.parquet,TC23LFP09,LFP,lithium-ion,35.0,,charge,23,0.018004962096817,3.401732636805931,3.29313995210505,1.4999202001779939,43.212132333021145,0.10859268470088113,0.06124806718919615,0.05929286001716518,-0.0019552071720309663
raw_CU_diffT/TC23LFP09/TC23LFP09_35deg.parquet,TC23LFP09_35deg.parquet,TC23LFP09,LFP,lithium-ion,35.0,,charge,24,0.0180053528730829,3.4061188987566497,3.29676381745255,1.4998872109210313,43.21307199995499,0.10935508130409977,0.06132837269979001,0.05935939587244502,-0.0019689768273449884
raw_CU_diffT/TC23LFP09/TC23LFP09_35deg.parquet,TC23LFP09_35deg.parquet,TC23LFP09,LFP,lithium-ion,35.0,,charge,25,0.0180045782460952,3.4093129236052153,3.29905257451413,1.49990816473034,43.21126133314101,0.11026034909108517,0.06138324129847369,0.05939805021582147,-0.0019851910826522157
raw_CU_diffT/TC23LFP09/TC23LFP09_35deg.parquet,TC23LFP09_35deg.parquet,TC23LFP09,LFP,lithium-ion,35.0,,charge,26,0.0180047792027117,3.4115207345715524,3.30115060182058,1.4999364259858943,43.21171233325731,0.11037013275097252,0.061423677571433626,0.059436487700678386,-0.001987189870755239
raw_CU_diffT/TC23LFP09/TC23LFP09_35deg.parquet,TC23LFP09_35deg.parquet,TC23LFP09,LFP,lithium-ion,35.0,,charge,27,0.0180048955539031,3.413534993661032,3.30343935888216,1.4999264407496893,43.21205300017027,0.11009563477887196,0.061460341030460164,0.05947808062532591,-0.001982260405134252
raw_CU_diffT/TC23LFP09/TC23LFP09_35deg.parquet,TC23LFP09_35deg.parquet,TC23LFP09,LFP,lithium-ion,35.0,,charge,28,0.0180051385199525,3.415455888233895,3.30553738618861,1.4999474952836565,43.21260333323153,0.10991850204528486,0.06149575637643869,0.059516658521207653,-0.001979097855231038
raw_CU_diffT/TC23LFP09/TC23LFP09_35deg.parquet,TC23LFP09_35deg.parquet,TC23LFP09,LFP,lithium-ion,35.0,,charge,29,0.0180051202207637,3.4172477023284964,3.30706322422967,1.4999660591032815,43.21250700013479,0.11018447809882659,0.0615279557045531,0.05954407092992162,-0.0019838847746314753
raw_CU_diffT/TC23LFP09/TC23LFP09_35deg.parquet,TC23LFP09_35deg.parquet,TC23LFP09,LFP,lithium-ion,35.0,,charge,30,0.0180045476221048,3.418578083801961,3.30820760276046,1.4999747834220554,43.21114133327501,0.11037048104150093,0.061549951909696185,0.05956278132770987,-0.0019871705819863167
raw_CU_diffT/TC23LFP09/TC23LFP09_35deg.parquet,TC23LFP09_35deg.parquet,TC23LFP09,LFP,lithium-ion,35.0,,charge,31,0.0180052131548268,3.419622499492957,3.30897052178098,1.4999079223137726,43.21280733332969,0.11065197771197699,0.06157103201241229,0.059578719567705,-0.001992312444707288
raw_CU_diffT/TC23LFP09/TC23LFP09_35deg.parquet,TC23LFP09_35deg.parquet,TC23LFP09,LFP,lithium-ion,35.0,,charge,32,0.0180049658551383,3.4204596832310457,3.30935198129125,1.499947316364828,43.212161333533004,0.11110770193979569,0.061585259805452146,0.059584769425783245,-0.002000490379668901
raw_CU_diffT/TC23LFP09/TC23LFP09_35deg.parquet,TC23LFP09_35deg.parquet,TC23LFP09,LFP,lithium-ion,35.0,,charge,33,0.018005071747978,3.4211476617707133,3.30973344080151,1.4999946112670037,43.212441999989096,0.11141422096920328,0.061598009110608865,0.059591988068313284,-0.0020060210422955804
raw_CU_diffT/TC23LFP09/TC23LFP09_35deg.parquet,TC23LFP09_35deg.parquet,TC23LFP09,LFP,lithium-ion,35.0,,charge,34,0.0180056168566068,3.4218739977666632,3.30992417055664,1.4999479257278734,43.213669666904025,0.11194982721002322,0.061612952135371934,0.059597226439464926,-0.0020157256959070086
raw_CU_diffT/TC23LFP09/TC23LFP09_35deg.parquet,TC23LFP09_35deg.parquet,TC23LFP09,LFP,lithium-ion,35.0,,charge,35,0.0180045471527617,3.4226552235986634,3.31011490031177,1.4999323336654526,43.21118166693486,0.11254032328689334,0.06162335736092827,0.05959711980372235,-0.0020262375572059205
raw_CU_diffT/TC23LFP09/TC23LFP09_35deg.parquet,TC23LFP09_35deg.parquet,TC23LFP09,LFP,lithium-ion,35.0,,charge,36,0.0180046079352289,3.4234064123736907,3.31049635982204,1.5000316042634072,43.21128299977863,0.11291005255165087,0.06163709025773685,0.059604189029598284,-0.0020329012281385672
raw_CU_diffT/TC23LFP09/TC23LFP09_35deg.parquet,TC23LFP09_35deg.parquet,TC23LFP09,LFP,lithium-ion,35.0,,charge,37,0.0180051973667927,3.4241860394167123,3.31068708957717,1.4999179148534043,43.212749666767195,0.11349894983954245,0.06165314546031411,0.05960957446752945,-0.0020435709927846615
raw_CU_diffT/TC23LFP09/TC23LFP09_35deg.parquet,TC23LFP09_35deg.parquet,TC23LFP09,LFP,lithium-ion,35.0,,charge,38,0.0180052777048072,3.4250453327103174,3.3108778193323,1.499932154962317,43.21296566998353,0.11416751337801756,0.061668892367003035,0.05961327458376454,-0.0020556177832384975
raw_CU_diffT/TC23LFP09/TC23LFP09_35deg.parquet,TC23LFP09_35deg.parquet,TC23LFP09,LFP,lithium-ion,35.0,,charge,39,0.0180050925386243,3.4259373723956252,3.31125927884257,1.4999463806552185,43.21248966723215,0.11467809355305514,0.061684319421514616,0.05961952973493884,-0.002064789686575773
raw_CU_diffT/TC23LFP09/TC23LFP09_35deg.parquet,TC23LFP09_35deg.parquet,TC23LFP09,LFP,lithium-ion,35.0,,charge,40,0.0180049558176752,3.426778406931068,3.3114500085977,1.499978206679035,43.21216466644546,0.11532839833336794,0.06169899381375729,0.05962251109724176,-0.002076482716515532
raw_CU_diffT/TC23LFP09/TC23LFP09_35deg.parquet,TC23LFP09_35deg.parquet,TC23LFP09,LFP,lithium-ion,35.0,,charge,41,0.0180045912008929,3.4278178452738497,3.31164073835283,1.499967552134308,43.21128700074041,0.11617710692101957,0.061716459015281215,0.05962473769826583,-0.002091721317015384
raw_CU_diffT/TC23LFP09/TC23LFP09_35deg.parquet,TC23LFP09_35deg.parquet,TC23LFP09,LFP,lithium-ion,35.0,,charge,42,0.0180050030561183,3.428768875213916,3.31202219786309,1.499901939798328,43.21225333085749,0.11674667735082567,0.06173499407694986,0.059632969794456585,-0.0021020242824932728
raw_CU_diffT/TC23LFP09/TC23LFP09_35deg.parquet,TC23LFP09_35deg.parquet,TC23LFP09,LFP,lithium-ion,35.0,,charge,43,0.0180045304128355,3.429734633611583,3.31202219786309,1.499932135718374,43.211139332386665,0.11771243574849288,0.061750761518814964,0.05963140438941228,-0.0021193571294026853
raw_CU_diffT/TC23LFP09/TC23LFP09_35deg.parquet,TC23LFP09_35deg.parquet,TC23LFP09,LFP,lithium-ion,35.0,,charge,44,0.0180046206487061,3.430704919883597,3.31240365737336,1.499895131078479,43.21133600041503,0.11830126251023687,0.06176854064015382,0.05963857128639401,-0.0021299693537598155
raw_CU_diffT/TC23LFP09/TC23LFP09_35deg.parquet,TC23LFP09_35deg.parquet,TC23LFP09,LFP,lithium-ion,35.0,,charge,45,0.0180054204084432,3.4317728506394096,3.31278511688362,1.499913678884533,43.213233333604876,0.11898773375578964,0.06179051292204413,0.059648088752323226,-0.002142424169720901
raw_CU_diffT/TC23LFP09/TC23LFP09_35deg.parquet,TC23LFP09_35deg.parquet,TC23LFP09,LFP,lithium-ion,35.0,,charge,46,0.0180054577036014,3.432880202486563,3.31316657639388,1.4999815465465034,43.21333199884975,0.11971362609268299,0.06181057928740241,0.059655080656245855,-0.0021554986311565563
raw_CU_diffT/TC23LFP09/TC23LFP09_35deg.parquet,TC23LFP09_35deg.parquet,TC23LFP09,LFP,lithium-ion,35.0,,charge,47,0.0180047937214779,3.4339947973782086,3.31354803590415,1.4998838520456323,43.211723997606896,0.12044676147405875,0.06182836796742294,0.05965974887266246,-0.002168619094760481
raw_CU_diffT/TC23LFP09/TC23LFP09_35deg.parquet,TC23LFP09_35deg.parquet,TC23LFP09,LFP,lithium-ion,35.0,,charge,48,0.018005100455977,3.4350137197479413,3.31392949541441,1.4999109842532474,43.21251266403124,0.1210842243335315,0.06184776709172091,0.05966763346896162,-0.0021801336227592893
raw_CU_diffT/TC23LFP09/TC23LFP09_35deg.parquet,TC23LFP09_35deg.parquet,TC23LFP09,LFP,lithium-ion,35.0,,charge,49,0.0180053794276585,3.4362154901046567,3.31450168467981,1.4999247151126824,43.21318700158736,0.12171380542484656,0.06187036369453186,0.059678860446273296,-0.002191503248258564
raw_CU_diffT/TC23LFP09/TC23LFP09_35deg.parquet,TC23LFP09_35deg.parquet,TC23LFP09,LFP,lithium-ion,35.0,,charge,50,0.0180055132822703,3.437437172573253,3.3150738739452,1.499915184242572,43.21350800280925,0.12236329862805295,0.06189282066773738,0.05968960666902756,-0.0022032139987098187
raw_CU_diffT/TC23LFP09/TC23LFP09_35deg.parquet,TC23LFP09_35deg.parquet,TC23LFP09,LFP,lithium-ion,35.0,,charge,51,0.0180052136874429,3.438641929234558,3.3156460632106,1.4999376371431703,43.212813335994724,0.12299586602395784,0.06191348273046912,0.05969891588003566,-0.002214566850433461
raw_CU_diffT/TC23LFP09/TC23LFP09_35deg.parquet,TC23LFP09_35deg.parquet,TC23LFP09,LFP,lithium-ion,35.0,,charge,52,0.0180047089331943,3.439889773290446,3.31640898223112,1.5000083260389088,43.21152833400993,0.12348079105932586,0.06193421413036621,0.05971097842850247,-0.0022232357018637447
raw_CU_diffT/TC23LFP09/TC23LFP09_35deg.parquet,TC23LFP09_35deg.parquet,TC23LFP09,LFP,lithium-ion,35.0,,charge,53,0.018004716972779,3.4412226872377145,3.31736263100678,1.4999875270420158,43.21160633157706,0.12386005623093466,0.06195824052402104,0.05972817526735057,-0.002230065256670473
raw_CU_diffT/TC23LFP09/TC23LFP09_35deg.parquet,TC23LFP09_35deg.parquet,TC23LFP09,LFP,lithium-ion,35.0,,charge,54,0.0180055200981006,3.442679631039934,3.31831627978244,1.4999051766738771,43.21351232996676,0.12436335125749398,0.061987237288011095,0.059748010467477145,-0.0022392268205339502
raw_CU_diffT/TC23LFP09/TC23LFP09_35deg.parquet,TC23LFP09_35deg.parquet,TC23LFP09,LFP,lithium-ion,35.0,,charge,55,0.0180050581532667,3.444216606690046,3.31965138806836,1.4999904069188397,43.21238666761201,0.12456521862168612,0.062013320295901175,0.05977051629074334,-0.0022428040051578335
raw_CU_diffT/TC23LFP09/TC23LFP09_35deg.parquet,TC23LFP09_35deg.parquet,TC23LFP09,LFP,lithium-ion,35.0,,charge,56,0.0180049407408285,3.445958079246197,3.32117722610942,1.4999135050655976,43.21207299962407,0.12478085313677667,0.06204427101220697,0.05979759914588929,-0.002246671866317683
raw_CU_diffT/TC23LFP09/TC23LFP09_35deg.parquet,TC23LFP09_35deg.parquet,TC23LFP09,LFP,lithium-ion,35.0,,charge,57,0.0180052696970559,3.447790796405573,3.32365671292613,1.4999689063050679,43.212916335614864,0.1241340834794431,0.062078403148309494,0.05984333549666527,-0.002235067651644225
raw_CU_diffT/TC23LFP09/TC23LFP09_35deg.parquet,TC23LFP09_35deg.parquet,TC23LFP09,LFP,lithium-ion,35.0,,charge,58,0.0180050397401256,3.4498540525656174,3.32670838900824,1.499898220642837,43.21239533275366,0.12314566355737755,0.06211475931407729,0.05989751674790257,-0.0022172425661747194
raw_CU_diffT/TC23LFP09/TC23LFP09_35deg.parquet,TC23LFP09_35deg.parquet,TC23LFP09,LFP,lithium-ion,35.0,,charge,59,0.0180050314429936,3.4522095502151053,3.33090444362114,1.4999700119251176,43.212340331985615,0.1213051065939652,0.06215714149942577,0.059973039241005735,-0.0021841022584200356
raw_CU_diffT/TC23LFP09/TC23LFP09_35deg.parquet,TC23LFP09_35deg.parquet,TC23LFP09,LFP,lithium-ion,35.0,,charge,60,0.0180053003096404,3.4547818214164305,3.33586341725456,1.4999711020372943,43.21295399882365,0.1189184041618705,0.062204384198889275,0.060063222619611605,-0.00214116157927767
raw_CU_diffT/TC23LFP09/TC23LFP09_35deg.parquet,TC23LFP09_35deg.parquet,TC23LFP09,LFP,lithium-ion,35.0,,charge,61,0.0180049317170163,3.4571844446622455,3.34005947186746,1.4999552925108746,43.2121083335951,0.11712497279478562,0.06224636985927464,0.060137542721747136,-0.002108827137527504
raw_CU_diffT/TC23LFP09/TC23LFP09_35deg.parquet,TC23LFP09_35deg.parquet,TC23LFP09,LFP,lithium-ion,35.0,,charge,62,0.018004990695794,3.4591523313281582,3.34253895868417,1.499960206376173,43.21224633604288,0.11661337264398819,0.06228200554089761,0.06018238285143745,-0.002099622689460165
raw_CU_diffT/TC23LFP09/TC23LFP09_35deg.parquet,TC23LFP09_35deg.parquet,TC23LFP09,LFP,lithium-ion,35.0,,charge,63,0.018004946125021,3.46038634696647,3.3438740669701,1.4999131629993196,43.21212500159163,0.11651227999636982,0.06230406974888952,0.06020627242465152,-0.002097797324238003
raw_CU_diffT/TC23LFP09/TC23LFP09_35deg.parquet,TC23LFP09_35deg.parquet,TC23LFP09,LFP,lithium-ion,35.0,,charge,64,0.0180045303823854,3.461131302450084,3.34463698599062,1.4999214039814006,43.211109333555214,0.11649431645946384,0.06231604369238768,0.06021861823231805,-0.002097425460069635
raw_CU_diffT/TC23LFP09/TC23LFP09_35deg.parquet,TC23LFP09_35deg.parquet,TC23LFP09,LFP,lithium-ion,35.0,,charge,65,0.0180054865031743,3.4616507008336312,3.34501844550089,1.4999014735622815,43.21342766517773,0.11663225533274124,0.0623287049725638,0.06022868447333535,-0.0021000204992284513
raw_CU_diffT/TC23LFP09/TC23LFP09_35deg.parquet,TC23LFP09_35deg.parquet,TC23LFP09,LFP,lithium-ion,35.0,,charge,66,0.0180047373477534,3.4620692353329714,3.34520917525602,1.4999910811737502,43.211601665942,0.11686006007695138,0.0623336472619076,0.06022961257377941,-0.002104034688128191
raw_CU_diffT/TC23LFP09/TC23LFP09_35deg.parquet,TC23LFP09_35deg.parquet,TC23LFP09,LFP,lithium-ion,35.0,,charge,67,0.0180049570407453,3.4624921149201717,3.34520917525602,1.4999290232489568,43.212163669173606,0.11728293966415171,0.06234202178305703,0.06023034749279166,-0.002111674290265375
raw_CU_diffT/TC23LFP09/TC23LFP09_35deg.parquet,TC23LFP09_35deg.parquet,TC23LFP09,LFP,lithium-ion,35.0,,charge,68,0.018005037963743,3.4629458523960013,3.34539990501115,1.4998786286587014,43.21234333439497,0.11754594738485125,0.06235047153877637,0.060234052293627986,-0.002116419245148382
raw_CU_diffT/TC23LFP09/TC23LFP09_35deg.parquet,TC23LFP09_35deg.parquet,TC23LFP09,LFP,lithium-ion,35.0,,charge,69,0.0180049102309956,3.4633782148401244,3.34559063476628,1.499926957934718,43.212053001567256,0.11778758007384438,0.06235781385418224,0.06023705904862646,-0.0021207548055557773
raw_CU_diffT/TC23LFP09/TC23LFP09_35deg.parquet,TC23LFP09_35deg.parquet,TC23LFP09,LFP,lithium-ion,35.0,,charge,70,0.0180046772486667,3.4638489007706537,3.34559063476628,1.5000090489038518,43.21145033283392,0.11825826600437361,0.06236548149652454,0.06023627958512882,-0.00212920191139572
raw_CU_diffT/TC23LFP09/TC23LFP09_35deg.parquet,TC23LFP09_35deg.parquet,TC23LFP09,LFP,lithium-ion,35.0,,charge,71,0.018005302257333,3.46431921727951,3.34559063476628,1.499942948198907,43.213024997967295,0.11872858251323004,0.06237611462300485,0.06023837060826945,-0.0021377440147354043
raw_CU_diffT/TC23LFP09/TC23LFP09_35deg.parquet,TC23LFP09_35deg.parquet,TC23LFP09,LFP,lithium-ion,35.0,,charge,72,0.0180050880384266,3.4648252457789863,3.34559063476628,1.4999180035257096,43.212488335208036,0.11923461101270627,0.06238448358801373,0.06023765391950241,-0.0021468296685113256
raw_CU_diffT/TC23LFP09/TC23LFP09_35deg.parquet,TC23LFP09_35deg.parquet,TC23LFP09,LFP,lithium-ion,35.0,,charge,73,0.0180053377425525,3.4653638267454636,3.34559063476628,1.4999741959596413,43.21307933644857,0.11977319197918357,0.06239504610137625,0.060238489327287474,-0.002156556774088776
raw_CU_diffT/TC23LFP09/TC23LFP09_35deg.parquet,TC23LFP09_35deg.parquet,TC23LFP09,LFP,lithium-ion,35.0,,charge,74,0.01800518185566,3.4659528306354312,3.34578136452141,1.4998867646207599,43.21266099839704,0.12017146611402119,0.06240511101873048,0.06024140191748625,-0.002163709101244235
raw_CU_diffT/TC23LFP09/TC23LFP09_35deg.parquet,TC23LFP09_35deg.parquet,TC23LFP09,LFP,lithium-ion,35.0,,charge,75,0.0180049964399395,3.466542608806588,3.34578136452141,1.4999328018066735,43.21223700122209,0.12076124428517776,0.0624150873304612,0.06024078155702391,-0.002174305773437288
raw_CU_diffT/TC23LFP09/TC23LFP09_35deg.parquet,TC23LFP09_35deg.parquet,TC23LFP09,LFP,lithium-ion,35.0,,charge,76,0.0180053405367321,3.4671488525938687,3.34597209427655,1.50002009511024,43.213073335180525,0.12117675831731889,0.062427195782492576,0.06024536698385197,-0.0021818287986406087
raw_CU_diffT/TC23LFP09/TC23LFP09_35deg.parquet,TC23LFP09_35deg.parquet,TC23LFP09,LFP,lithium-ion,35.0,,charge,77,0.0180045502909814,3.4678632797023297,3.34597209427655,1.4999381762617696,43.21117633319227,0.12189118542577981,0.06243731882164829,0.0602427228436225,-0.002194595978025793
raw_CU_diffT/TC23LFP09/TC23LFP09_35deg.parquet,TC23LFP09_35deg.parquet,TC23LFP09,LFP,lithium-ion,35.0,,charge,78,0.0180045993295235,3.46846952466558,3.34616282403168,1.4999297570871573,43.211283663637005,0.12230670063390026,0.062448404078266594,0.06024632093803724,-0.0022020831402293564
raw_CU_diffT/TC23LFP09/TC23LFP09_35deg.parquet,TC23LFP09_35deg.parquet,TC23LFP09,LFP,lithium-ion,35.0,,charge,79,0.0180048677465514,3.46932577789513,3.34635355378681,1.4999407654168908,43.2119080008124,0.1229722241083202,0.06246475180070338,0.06025065316913379,-0.002214098631569586
raw_CU_diffT/TC23LFP09/TC23LFP09_35deg.parquet,TC23LFP09_35deg.parquet,TC23LFP09,LFP,lithium-ion,35.0,,charge,80,0.0180051637896159,3.470176811119713,3.34635355378681,1.4998816385163016,43.21262600278715,0.12382325733290322,0.06248110186313744,0.06025164383389476,-0.0022294580292426813
raw_CU_diffT/TC23LFP09/TC23LFP09_35deg.parquet,TC23LFP09_35deg.parquet,TC23LFP09,LFP,lithium-ion,35.0,,charge,81,0.0180053392859771,3.471096471442713,3.34654428354194,1.4998989063985941,43.21303300076397,0.12455218790077316,0.062498269662683965,0.06025566526071977,-0.0022426044019641933
raw_CU_diffT/TC23LFP09/TC23LFP09_35deg.parquet,TC23LFP09_35deg.parquet,TC23LFP09,LFP,lithium-ion,35.0,,charge,82,0.0180049418968414,3.472094784844059,3.34673501329707,1.4999356400319261,43.212133335648105,0.12535977154698896,0.06251486486144332,0.060257769458538474,-0.002257095402904849
raw_CU_diffT/TC23LFP09/TC23LFP09_35deg.parquet,TC23LFP09_35deg.parquet,TC23LFP09,LFP,lithium-ion,35.0,,charge,83,0.0180056164287828,3.4731385773893764,3.34692574305221,1.499882712963285,43.21381199761527,0.12621283433716624,0.06253600102848147,0.060263461145016954,-0.002272539883464521
raw_CU_diffT/TC23LFP09/TC23LFP09_35deg.parquet,TC23LFP09_35deg.parquet,TC23LFP09,LFP,lithium-ion,35.0,,charge,84,0.018005794450602,3.4742255097670096,3.34711647280734,1.4998930112892919,43.21418199839536,0.12710903695966946,0.06255619040390273,0.060267491211592944,-0.0022886991923097844
raw_CU_diffT/TC23LFP09/TC23LFP09_35deg.parquet,TC23LFP09_35deg.parquet,TC23LFP09,LFP,lithium-ion,35.0,,charge,85,0.0180053004403765,3.4755141597883585,3.34730720256247,1.4998851482282067,43.21300300193252,0.12820695722588837,0.06257767663177209,0.060269271848373475,-0.002308404783398617
raw_CU_diffT/TC23LFP09/TC23LFP09_35deg.parquet,TC23LFP09_35deg.parquet,TC23LFP09,LFP,lithium-ion,35.0,,charge,86,0.0180053737361075,3.476898659121741,3.3474979323176,1.4999415441930002,43.213199331541546,0.12940072680414083,0.06260285980005798,0.060272951352225476,-0.002329908447832499
raw_CU_diffT/TC23LFP09/TC23LFP09_35deg.parquet,TC23LFP09_35deg.parquet,TC23LFP09,LFP,lithium-ion,35.0,,charge,87,0.0180045504015422,3.4784548009658915,3.34787939182786,1.4999407185077922,43.211194002011325,0.13057540913803134,0.06262801478347683,0.060277063248449156,-0.002350951535027679
raw_CU_diffT/TC23LFP09/TC23LFP09_35deg.parquet,TC23LFP09_35deg.parquet,TC23LFP09,LFP,lithium-ion,35.0,,charge,88,0.0180053374434227,3.4801713137460273,3.348070121583,1.4999698955287935,43.2130806648056,0.1321011921630273,0.06266165886491691,0.06028313232334318,-0.002378526541573729
raw_CU_diffT/TC23LFP09/TC23LFP09_35deg.parquet,TC23LFP09_35deg.parquet,TC23LFP09,LFP,lithium-ion,35.0,,charge,89,0.0180051651659149,3.4821809955857463,3.34845158109326,1.4999235115278278,43.212607999215834,0.13372941449248632,0.06269724396313135,0.06028942376765303,-0.002407820195478319
raw_CU_diffT/TC23LFP09/TC23LFP09_35deg.parquet,TC23LFP09_35deg.parquet,TC23LFP09,LFP,lithium-ion,35.0,,charge,90,0.0180048868718688,3.484433312449537,3.34864231084839,1.4999585867931944,43.21199699997669,0.135791001601147,0.06273682760322499,0.06029192598117858,-0.0024449016220464137
raw_CU_diffT/TC23LFP09/TC23LFP09_35deg.parquet,TC23LFP09_35deg.parquet,TC23LFP09,LFP,lithium-ion,35.0,,charge,91,0.0180049935162827,3.486987179831911,3.34902377035865,1.4999009148328348,43.21222966798814,0.13796340947326113,0.06278318156423446,0.06029915127118414,-0.0024840302930503183
raw_CU_diffT/TC23LFP09/TC23LFP09_35deg.parquet,TC23LFP09_35deg.parquet,TC23LFP09,LFP,lithium-ion,35.0,,charge,92,0.0180049669188436,3.4901662831642164,3.34959595962405,1.4999952001402497,43.21217800077284,0.14057032354016652,0.06284032846963504,0.0603093644445232,-0.00253096402511184
raw_CU_diffT/TC23LFP09/TC23LFP09_35deg.parquet,TC23LFP09_35deg.parquet,TC23LFP09,LFP,lithium-ion,35.0,,charge,93,0.0180060450531187,3.4941398156813395,3.35035887864458,1.4999100625419575,43.21476433437783,0.14378093703675932,0.06291563894305406,0.060326712912990556,-0.0025889260300635056
raw_CU_diffT/TC23LFP09/TC23LFP09_35deg.parquet,TC23LFP09_35deg.parquet,TC23LFP09,LFP,lithium-ion,35.0,,charge,94,0.0180052337644754,3.499190302015185,3.35131252742024,1.499956992316497,43.21282366802916,0.1478777745949449,0.06300373937416867,0.060341165474016294,-0.0026625739001523777
