Repository: DNV007/delivered-energy-decomposition

# Three-term energy accounting for a cold commercial sodium-ion 18650 cell

This repository holds the analysis code and the derived data behind a reanalysis
of a public commercial-cell archive. No new measurements were made. The
manuscript reporting the work is not distributed here; what is here is
everything needed to regenerate its numbers from the raw archive and to check
them.

**Source data.** Droese, D., Schlösser, A., Otto, M. *Dataset: Evaluation of
Commercial Sodium-Ion Batteries by State-of-the-Art Lithium-Ion Battery
Configurations.* Technische Universität Berlin, DepositOnce, 2025.
DOI [10.14279/depositonce-25036](https://doi.org/10.14279/depositonce-25036),
CC BY 4.0.

File: results/tables/table_delivered_energy_segments.csv (part 7 of 31)
member_path,file_name,cell_id,cell_family,chemistry_type,temperature_deg_c,voltage_v,direction,segment_index,segment_capacity_ah,mean_terminal_voltage_v,ocv_voltage_v,mean_current_a,duration_s,overpotential_v,delivered_energy_wh,ocv_energy_wh,polarisation_loss_wh
raw_CU_diffT/TC23LFP09/TC23LFP09_35deg.parquet,TC23LFP09_35deg.parquet,TC23LFP09,LFP,lithium-ion,35.0,,charge,95,0.0180050628157635,3.505925921519571,3.35264763570616,1.4999311837393141,43.212450999591965,0.15327828581341096,0.06312441644437342,0.06036463128001039,-0.002759785164363024
raw_CU_diffT/TC23LFP09/TC23LFP09_35deg.parquet,TC23LFP09_35deg.parquet,TC23LFP09,LFP,lithium-ion,35.0,,charge,96,0.0180056445273866,3.516324249216488,3.35550858203313,1.500015966360128,43.213802335143555,0.16081566718335782,0.06331368447442165,0.0604180947366836,-0.0028955897377380482
raw_CU_diffT/TC23LFP09/TC23LFP09_35deg.parquet,TC23LFP09_35deg.parquet,TC23LFP09,LFP,lithium-ion,35.0,,charge,97,0.0180050897048168,3.535503772689604,3.3637099615038,1.4999300876667967,43.21246533480007,0.17179381118580395,0.06365706257899455,0.06056389959786179,-0.003093162981132755
raw_CU_diffT/TC23LFP09/TC23LFP09_35deg.parquet,TC23LFP09_35deg.parquet,TC23LFP09,LFP,lithium-ion,35.0,,charge,98,0.0125698237111278,3.5299815810780046,3.38259220726185,1.4998303234137096,30.167827333149035,0.14738937381615447,0.0443712461776787,0.04251858773191613,-0.0018526584457625728
raw_CU_diffT/TC23LFP09/TC23LFP09_35deg.parquet,TC23LFP09_35deg.parquet,TC23LFP09,LFP,lithium-ion,35.0,,charge,99,0.0083586450230492,3.539695213244711,3.42207326657412,1.4998104606200973,20.06100500037428,0.117621946670591,0.029587055777298976,0.028603895678159484,-0.000983160099139492
raw_CU_diffT/TC23LFP09/TC23LFP09_35deg.parquet,TC23LFP09_35deg.parquet,TC23LFP09,LFP,lithium-ion,35.0,,charge,100,0.0042107141167819,3.567551760424132,3.47223519217377,1.499824068595451,10.106020000763237,0.09531656825036183,0.015021940559968012,0.014620589740473007,-0.0004013508194950048
raw_CU_diffT/TC23LFP09/TC23LFP09_35deg.parquet,TC23LFP09_35deg.parquet,TC23LFP09,LFP,lithium-ion,35.0,,charge,101,0.0016634557852267,3.598534418491629,3.50618508858723,1.4992927217859493,3.9925380023778416,0.09234932990439892,0.005986002896777298,0.005832383869686017,-0.00015361902709128128
raw_CU_diffT/TC23LFP09/TC23LFP09_35deg.parquet,TC23LFP09_35deg.parquet,TC23LFP09,LFP,lithium-ion,35.0,,charge,102,0.0008361408826793,3.614138195184847,3.52773755091712,1.4991807800409411,2.007007999229245,0.08640064426772698,0.00302192870064683,0.0029496855896847525,-7.224311096207768e-05
raw_CU_diffT/TC23LFP09/TC23LFP09_35deg.parquet,TC23LFP09_35deg.parquet,TC23LFP09,LFP,lithium-ion,35.0,,charge,103,0.000505441631885,3.622051093455314,3.54223301230713,1.4973593022183924,1.21333500003675,0.07981808114818412,0.0018307354154469026,0.001790392034257435,-4.0343381189467554e-05
raw_CU_diffT/TC23LFP09/TC23LFP09_35deg.parquet,TC23LFP09_35deg.parquet,TC23LFP09,LFP,lithium-ion,35.0,,charge,104,0.0003334501287996,3.6284194282532467,3.55234168932912,1.4947540170883442,0.8005316688213497,0.0760777389241265,0.0012098969256900162,0.0011845287938469838,-2.5368131843032373e-05
raw_CU_diffT/TC23LFP09/TC23LFP09_45deg.parquet,TC23LFP09_45deg.parquet,TC23LFP09,LFP,lithium-ion,45.0,,discharge,0,0.0180836388522242,3.323651090245421,3.33986874211233,1.4999357624178993,43.4002580002998,0.016217651866909044,0.06010370598679941,0.060396980146191694,0.00029327415939228024
raw_CU_diffT/TC23LFP09/TC23LFP09_45deg.parquet,TC23LFP09_45deg.parquet,TC23LFP09,LFP,lithium-ion,45.0,,discharge,1,0.0180846688805946,3.2461412985749267,3.32651765925311,1.4999227233680972,43.40283699997235,0.0803763606781831,0.05870539052435092,0.060158970393043104,0.0014535798686921841
raw_CU_diffT/TC23LFP09/TC23LFP09_45deg.parquet,TC23LFP09_45deg.parquet,TC23LFP09,LFP,lithium-ion,45.0,,discharge,2,0.0180837961676556,3.2422706848918277,3.32651765925311,1.4999095229478245,43.40074433328118,0.08424697436128215,0.05863256218594893,0.060156067298040065,0.0015235051120911364
raw_CU_diffT/TC23LFP09/TC23LFP09_45deg.parquet,TC23LFP09_45deg.parquet,TC23LFP09,LFP,lithium-ion,45.0,,discharge,3,0.0180840263970093,3.2421424781196477,3.32670838900824,1.4999237794554992,43.40131599997403,0.08456591088859211,0.05863099015718086,0.060160282321977294,0.001529292164796435
raw_CU_diffT/TC23LFP09/TC23LFP09_45deg.parquet,TC23LFP09_45deg.parquet,TC23LFP09,LFP,lithium-ion,45.0,,discharge,4,0.0180838824453624,3.241815243748005,3.32670838900824,1.4999476536440326,43.40097500005504,0.08489314526023506,0.05862460577752277,0.060159803436825934,0.0015351976593031627
raw_CU_diffT/TC23LFP09/TC23LFP09_45deg.parquet,TC23LFP09_45deg.parquet,TC23LFP09,LFP,lithium-ion,45.0,,discharge,5,0.0180831010820417,3.2413128592621265,3.32670838900824,1.4999233020959952,43.39905133325374,0.08539552974611331,0.05861298807255864,0.060157204068912104,0.0015442159963534666
raw_CU_diffT/TC23LFP09/TC23LFP09_45deg.parquet,TC23LFP09_45deg.parquet,TC23LFP09,LFP,lithium-ion,45.0,,discharge,6,0.0180834524845842,3.240752494516324,3.32651765925311,1.4999117028053919,43.39992933359463,0.08576516473678586,0.05860399374888366,0.06015492403023386,0.001550930281350206
raw_CU_diffT/TC23LFP09/TC23LFP09_45deg.parquet,TC23LFP09_45deg.parquet,TC23LFP09,LFP,lithium-ion,45.0,,discharge,7,0.0180833997198981,3.2401788224071706,3.32632692949797,1.4999250434471,43.39974333316786,0.08614810709079945,0.05859344880953758,0.0601512994651731,0.0015578506556355176
raw_CU_diffT/TC23LFP09/TC23LFP09_45deg.parquet,TC23LFP09_45deg.parquet,TC23LFP09,LFP,lithium-ion,45.0,,discharge,8,0.0180834909314903,3.239603837302297,3.32613619974284,1.4999170739597614,43.40001300018048,0.08653236244054296,0.05858334661347726,0.060148153804951254,0.0015648071914739908
raw_CU_diffT/TC23LFP09/TC23LFP09_45deg.parquet,TC23LFP09_45deg.parquet,TC23LFP09,LFP,lithium-ion,45.0,,discharge,9,0.0180841493146717,3.239047161941832,3.32613619974284,1.4999135025736756,43.40162366675213,0.08708903780100785,0.058575412513819695,0.06015034367708421,0.0015749311632645147
raw_CU_diffT/TC23LFP09/TC23LFP09_45deg.parquet,TC23LFP09_45deg.parquet,TC23LFP09,LFP,lithium-ion,45.0,,discharge,10,0.0180872816054471,3.238465781272929,3.32594546998771,1.499915115088935,43.40914233337389,0.08747968871478085,0.05857504255548772,0.06015731232002881,0.0015822697645410944
raw_CU_diffT/TC23LFP09/TC23LFP09_45deg.parquet,TC23LFP09_45deg.parquet,TC23LFP09,LFP,lithium-ion,45.0,,discharge,11,0.0180871571728857,3.2379029979016827,3.32575474023258,1.499920521351508,43.40878666675417,0.08785174233089732,0.058564460433605525,0.060153448705056324,0.0015889882714507989
raw_CU_diffT/TC23LFP09/TC23LFP09_45deg.parquet,TC23LFP09_45deg.parquet,TC23LFP09,LFP,lithium-ion,45.0,,discharge,12,0.0180874574649496,3.237345552111763,3.32556401047745,1.499922424892548,43.40950466686627,0.08821845836568709,0.05855534997316529,0.060150997586478086,0.001595647613312795
raw_CU_diffT/TC23LFP09/TC23LFP09_45deg.parquet,TC23LFP09_45deg.parquet,TC23LFP09,LFP,lithium-ion,45.0,,discharge,13,0.0180838025985497,3.2368013292847597,3.32537328072232,1.499919428366671,43.40076233324362,0.08857195143756025,0.058533676289508854,0.060135393975074024,0.0016017176855651696
raw_CU_diffT/TC23LFP09/TC23LFP09_45deg.parquet,TC23LFP09_45deg.parquet,TC23LFP09,LFP,lithium-ion,45.0,,discharge,14,0.0180870697661752,3.2362542984978866,3.32537328072232,1.4999375563104713,43.40859466639813,0.08911898222443337,0.058534357278015654,0.06014625852699951,0.0016119012489838533
raw_CU_diffT/TC23LFP09/TC23LFP09_45deg.parquet,TC23LFP09_45deg.parquet,TC23LFP09,LFP,lithium-ion,45.0,,discharge,15,0.0180867908498453,3.2356956098805316,3.32518255096718,1.499917850102537,43.40795966674341,0.08948694108664856,0.058523349749671806,0.06014188133689845,0.0016185315872266418
raw_CU_diffT/TC23LFP09/TC23LFP09_45deg.parquet,TC23LFP09_45deg.parquet,TC23LFP09,LFP,lithium-ion,45.0,,discharge,16,0.0180843598642315,3.23515760154459,3.32518255096718,1.4998952814859599,43.402138666948304,0.09002494942258998,0.058505754283836434,0.06013379786595379,0.001628043582117357
raw_CU_diffT/TC23LFP09/TC23LFP09_45deg.parquet,TC23LFP09_45deg.parquet,TC23LFP09,LFP,lithium-ion,45.0,,discharge,17,0.0180870781136919,3.234596107944973,3.32499182121205,1.4999234910803896,43.408599333139136,0.09039571326707696,0.058504392470644526,0.06013938679764904,0.0016349943270045145
raw_CU_diffT/TC23LFP09/TC23LFP09_45deg.parquet,TC23LFP09_45deg.parquet,TC23LFP09,LFP,lithium-ion,45.0,,discharge,18,0.0180839968763732,3.2340234937860055,3.32499182121205,1.4998930237248358,43.40120999974897,0.09096832742604466,0.05848407075974367,0.060129141708765155,0.0016450709490214849
raw_CU_diffT/TC23LFP09/TC23LFP09_45deg.parquet,TC23LFP09_45deg.parquet,TC23LFP09,LFP,lithium-ion,45.0,,discharge,19,0.0180848840767075,3.233453311733319,3.32461036170179,1.4999251894245444,43.40332300000591,0.09115704996847107,0.05847662831014304,0.060125192991597465,0.0016485646814544258
raw_CU_diffT/TC23LFP09/TC23LFP09_45deg.parquet,TC23LFP09_45deg.parquet,TC23LFP09,LFP,lithium-ion,45.0,,discharge,20,0.018084494294574,3.2328544654459934,3.32461036170179,1.4999177961705983,43.40239466691855,0.09175589625579672,0.05846453813554615,0.06012389711787763,0.0016593589823314797
raw_CU_diffT/TC23LFP09/TC23LFP09_45deg.parquet,TC23LFP09_45deg.parquet,TC23LFP09,LFP,lithium-ion,45.0,,discharge,21,0.0180845731219176,3.2322284688397187,3.32441963194666,1.4999284435422946,43.402607333264314,0.09219116310694142,0.05845347209147566,0.06012070992187777,0.0016672378304021102
raw_CU_diffT/TC23LFP09/TC23LFP09_45deg.parquet,TC23LFP09_45deg.parquet,TC23LFP09,LFP,lithium-ion,45.0,,discharge,22,0.0180844095344464,3.2316050663574125,3.32422890219153,1.4999180028464545,43.40219133341452,0.0926238358341176,0.05844166947359928,0.06011671685347479,0.001675047379875512
raw_CU_diffT/TC23LFP09/TC23LFP09_45deg.parquet,TC23LFP09_45deg.parquet,TC23LFP09,LFP,lithium-ion,45.0,,discharge,23,0.0180832635040406,3.230913957879781,3.32403817243639,1.499877332825172,43.39945099980105,0.09312421455660891,0.058425468459222814,0.06010945816965678,0.0016839897104339654
raw_CU_diffT/TC23LFP09/TC23LFP09_45deg.parquet,TC23LFP09_45deg.parquet,TC23LFP09,LFP,lithium-ion,45.0,,discharge,24,0.0180828714729582,3.230214191467475,3.32384744268126,1.499953919517699,43.39855766663095,0.09363325121378496,0.05841154805443194,0.060104706101726024,0.0016931580472940855
raw_CU_diffT/TC23LFP09/TC23LFP09_45deg.parquet,TC23LFP09_45deg.parquet,TC23LFP09,LFP,lithium-ion,45.0,,discharge,25,0.0180845188901606,3.2294856394114353,3.323465983171,1.4999089466713267,43.402573999832384,0.09398034375956454,0.058403694051438484,0.060103283353462114,0.0016995893020236297
raw_CU_diffT/TC23LFP09/TC23LFP09_45deg.parquet,TC23LFP09_45deg.parquet,TC23LFP09,LFP,lithium-ion,45.0,,discharge,26,0.0180841670597966,3.228622086470925,3.3228937939056,1.4999267063831792,43.40168333350448,0.09427170743467483,0.058386941184689276,0.0600917664909502,0.0017048253062609264
raw_CU_diffT/TC23LFP09/TC23LFP09_45deg.parquet,TC23LFP09_45deg.parquet,TC23LFP09,LFP,lithium-ion,45.0,,discharge,27,0.0180827123301126,3.2277371878762326,3.32232160464021,1.499941925850694,43.398233000247274,0.09458441676397733,0.05836624304557252,0.06007658584482701,0.0017103427992544856
raw_CU_diffT/TC23LFP09/TC23LFP09_45deg.parquet,TC23LFP09_45deg.parquet,TC23LFP09,LFP,lithium-ion,45.0,,discharge,28,0.018085858372134,3.2267103889861413,3.32155868561968,1.4999395153340156,43.405700666771736,0.09484829663353889,0.05835782710309676,0.0600732399628491,0.0017154128597523383
raw_CU_diffT/TC23LFP09/TC23LFP09_45deg.parquet,TC23LFP09_45deg.parquet,TC23LFP09,LFP,lithium-ion,45.0,,discharge,29,0.0180829192282786,3.2255374053766075,3.32041430708889,1.4999212445476693,43.39870900020469,0.09487690171228236,0.05832713236921652,0.06004278371950905,0.0017156513502925297
raw_CU_diffT/TC23LFP09/TC23LFP09_45deg.parquet,TC23LFP09_45deg.parquet,TC23LFP09,LFP,lithium-ion,45.0,,discharge,30,0.0180837564564232,3.2241470936285213,3.31888846904784,1.4999372725818976,43.400679666840006,0.09474137541931871,0.05830469082086287,0.06001797078029239,0.00171327995942952
raw_CU_diffT/TC23LFP09/TC23LFP09_45deg.parquet,TC23LFP09_45deg.parquet,TC23LFP09,LFP,lithium-ion,45.0,,discharge,31,0.0180825273863965,3.2224422202062186,3.31679044174139,1.4999201842315395,43.39778833335731,0.0943482215351712,0.05826989969795929,0.05997595399772682,0.0017060542997675357
raw_CU_diffT/TC23LFP09/TC23LFP09_45deg.parquet,TC23LFP09_45deg.parquet,TC23LFP09,LFP,lithium-ion,45.0,,discharge,32,0.0180837630500801,3.220372614611909,3.31373876565928,1.4999265778869393,43.40075866668485,0.09336615104737067,0.05823645529560868,0.05992486664804732,0.0016884113524386346
raw_CU_diffT/TC23LFP09/TC23LFP09_45deg.parquet,TC23LFP09_45deg.parquet,TC23LFP09,LFP,lithium-ion,45.0,,discharge,33,0.0180851137041572,3.2178900434650153,3.30992417055664,1.4999287713485008,43.40399933338631,0.09203412709162473,0.05819590732354016,0.059860354976655046,0.001664447653114888
raw_CU_diffT/TC23LFP09/TC23LFP09_45deg.parquet,TC23LFP09_45deg.parquet,TC23LFP09,LFP,lithium-ion,45.0,,discharge,34,0.0180850232954975,3.215040205684138,3.30553738618861,1.4999207626837452,43.40378133323975,0.09049718050447231,0.05814407701575871,0.05978072063335893,0.001636643617600221
raw_CU_diffT/TC23LFP09/TC23LFP09_45deg.parquet,TC23LFP09_45deg.parquet,TC23LFP09,LFP,lithium-ion,45.0,,discharge,35,0.0180847182396277,3.2121246190337827,3.30115060182058,1.4999372056686142,43.40305066644214,0.08902598278679719,0.05809036868579742,0.059700378500502596,0.001610009814705174
raw_CU_diffT/TC23LFP09/TC23LFP09_45deg.parquet,TC23LFP09_45deg.parquet,TC23LFP09,LFP,lithium-ion,45.0,,discharge,36,0.0180829310988194,3.2095680709424332,3.29771746622821,1.4999253225343987,43.39868100016611,0.08814939528577659,0.05803839828382272,0.05963239772517801,0.0015939994413552913
raw_CU_diffT/TC23LFP09/TC23LFP09_45deg.parquet,TC23LFP09_45deg.parquet,TC23LFP09,LFP,lithium-ion,45.0,,discharge,37,0.0180824142776822,3.207601850352852,3.2952379794115,1.4999581717044035,43.397462666849606,0.08763612905864804,0.05800118549594026,0.05958585828727116,0.0015846727913308989
raw_CU_diffT/TC23LFP09/TC23LFP09_45deg.parquet,TC23LFP09_45deg.parquet,TC23LFP09,LFP,lithium-ion,45.0,,discharge,38,0.018084155320521,3.2062076884347372,3.29371214137044,1.4999502246519523,43.4016426668386,0.08750445293570275,0.05798155782750239,0.05956400194562886,0.0015824441181264692
raw_CU_diffT/TC23LFP09/TC23LFP09_45deg.parquet,TC23LFP09_45deg.parquet,TC23LFP09,LFP,lithium-ion,45.0,,discharge,39,0.0180842938381329,3.205156096888152,3.29256776283965,1.4998955953149193,43.401984333468135,0.0874116659514983,0.0579629846532085,0.05954376290515612,0.0015807782519476135
raw_CU_diffT/TC23LFP09/TC23LFP09_45deg.parquet,TC23LFP09_45deg.parquet,TC23LFP09,LFP,lithium-ion,45.0,,discharge,40,0.0180839250665089,3.204351118183974,3.29180484381913,1.4999714274710219,43.40114366688067,0.08745372563515597,0.05794724550802299,0.05952875212919618,0.0015815066211731857
raw_CU_diffT/TC23LFP09/TC23LFP09_45deg.parquet,TC23LFP09_45deg.parquet,TC23LFP09,LFP,lithium-ion,45.0,,discharge,41,0.0180836843182551,3.2036984563613693,3.2910419247986,1.5000072849046602,43.40056099969661,0.08734346843723051,0.05793467153572016,0.05951416324620051,0.0015794917104803505
raw_CU_diffT/TC23LFP09/TC23LFP09_45deg.parquet,TC23LFP09_45deg.parquet,TC23LFP09,LFP,lithium-ion,45.0,,discharge,42,0.0180827706584216,3.2031578282346413,3.29085119504347,1.4999235861811941,43.39835066662636,0.08769336680882844,0.05792196839069483,0.059507707430963716,0.0015857390402688881
raw_CU_diffT/TC23LFP09/TC23LFP09_45deg.parquet,TC23LFP09_45deg.parquet,TC23LFP09,LFP,lithium-ion,45.0,,discharge,43,0.0180828339516239,3.2026457386255265,3.2904697355332,1.4999453304180774,43.39845833327854,0.08782399690767351,0.057912911097441275,0.05950101785049067,0.0015881067530493925
raw_CU_diffT/TC23LFP09/TC23LFP09_45deg.parquet,TC23LFP09_45deg.parquet,TC23LFP09,LFP,lithium-ion,45.0,,discharge,44,0.0180828779550656,3.202184295092492,3.29027900577807,1.4999777414309363,43.39862933324184,0.08809471068557784,0.0579047077977853,0.05949771369959942,0.001593005901814118
raw_CU_diffT/TC23LFP09/TC23LFP09_45deg.parquet,TC23LFP09_45deg.parquet,TC23LFP09,LFP,lithium-ion,45.0,,discharge,45,0.0180823233188558,3.2017190726640794,3.28989754626781,1.499945546743259,43.39729700027965,0.08817847360373054,0.057894519448059054,0.0594889911175249,0.001594471669465844
raw_CU_diffT/TC23LFP09/TC23LFP09_45deg.parquet,TC23LFP09_45deg.parquet,TC23LFP09,LFP,lithium-ion,45.0,,discharge,46,0.0180831975283166,3.201280999463524,3.28970681651268,1.4999654533036937,43.39942600001814,0.08842581704915586,0.057889396656945695,0.05948841817324837,0.0015990215163026733
raw_CU_diffT/TC23LFP09/TC23LFP09_45deg.parquet,TC23LFP09_45deg.parquet,TC23LFP09,LFP,lithium-ion,45.0,,discharge,47,0.018081630805527,3.2008752878345956,3.28951608675754,1.5000060286066337,43.39563233329682,0.08864079892294452,0.05787704520916013,0.05947981540959177,0.00160277020043164
raw_CU_diffT/TC23LFP09/TC23LFP09_45deg.parquet,TC23LFP09_45deg.parquet,TC23LFP09,LFP,lithium-ion,45.0,,discharge,48,0.0180813886796541,3.2004736368175912,3.28932535700241,1.500041969625104,43.395044666773174,0.0888517201848189,0.05786900778628498,0.05947557027380256,0.0016065624875175807
raw_CU_diffT/TC23LFP09/TC23LFP09_45deg.parquet,TC23LFP09_45deg.parquet,TC23LFP09,LFP,lithium-ion,45.0,,discharge,49,0.0180846282367296,3.20003506708027,3.28913462724728,1.4999104136301085,43.40271333314013,0.08909956016701015,0.05787144453264475,0.05948277695432125,0.0016113324216764993
raw_CU_diffT/TC23LFP09/TC23LFP09_45deg.parquet,TC23LFP09_45deg.parquet,TC23LFP09,LFP,lithium-ion,45.0,,discharge,50,0.018087263289789,3.199606213152815,3.28913462724728,1.4999042693565285,43.40910333354259,0.08952841409446499,0.05787212000093971,0.05949144399858356,0.0016193239976438484
raw_CU_diffT/TC23LFP09/TC23LFP09_45deg.parquet,TC23LFP09_45deg.parquet,TC23LFP09,LFP,lithium-ion,45.0,,discharge,51,0.0180843448618872,3.1992120366270873,3.28875316773702,1.4999253244280724,43.4020916664158,0.08954113110993278,0.05785565375666475,0.059474946450980226,0.0016192926943154745
raw_CU_diffT/TC23LFP09/TC23LFP09_45deg.parquet,TC23LFP09_45deg.parquet,TC23LFP09,LFP,lithium-ion,45.0,,discharge,52,0.0180864754921813,3.1988196522898447,3.28875316773702,1.4999059315597485,43.40717866655905,0.08993351544717543,0.057855373245048185,0.05948195356810923,0.0016265803230610457
raw_CU_diffT/TC23LFP09/TC23LFP09_45deg.parquet,TC23LFP09_45deg.parquet,TC23LFP09,LFP,lithium-ion,45.0,,discharge,53,0.0180865469164139,3.198383174890328,3.28837170822675,1.4999256252048387,43.40737833332969,0.08998853333642165,0.05784770734932277,0.05947528917945124,0.001627581830128469
raw_CU_diffT/TC23LFP09/TC23LFP09_45deg.parquet,TC23LFP09_45deg.parquet,TC23LFP09,LFP,lithium-ion,45.0,,discharge,54,0.0180843176767374,3.1979386040655617,3.28818097847162,1.499920080886946,43.401988333440386,0.09024237440605809,0.05783253762662377,0.059464509393286,0.0016319717666622297
raw_CU_diffT/TC23LFP09/TC23LFP09_45deg.parquet,TC23LFP09_45deg.parquet,TC23LFP09,LFP,lithium-ion,45.0,,discharge,55,0.0180839313918353,3.1974633872186233,3.28799024871649,1.499924012041203,43.40109999990091,0.09052686149786648,0.05782270852236689,0.05945979007481249,0.0016370815524455948
raw_CU_diffT/TC23LFP09/TC23LFP09_45deg.parquet,TC23LFP09_45deg.parquet,TC23LFP09,LFP,lithium-ion,45.0,,discharge,56,0.0180840076590439,3.196973280279808,3.28760878920623,1.4998971165208181,43.401286000036635,0.09063550892642169,0.05781408928633874,0.0594531425239455,0.0016390532376067551
raw_CU_diffT/TC23LFP09/TC23LFP09_45deg.parquet,TC23LFP09_45deg.parquet,TC23LFP09,LFP,lithium-ion,45.0,,discharge,57,0.0180847957096914,3.1964535881685086,3.28741805945109,1.4999270307172081,43.40317533334019,0.09096447128258145,0.05780721013753753,0.0594522840175231,0.0016450738799855744
raw_CU_diffT/TC23LFP09/TC23LFP09_45deg.parquet,TC23LFP09_45deg.parquet,TC23LFP09,LFP,lithium-ion,45.0,,discharge,58,0.0180840099823278,3.195851918990052,3.28703659994083,1.499948834747491,43.40125333331525,0.09118468095077814,0.057793818005057555,0.0594428026856068,0.001648984680549248
raw_CU_diffT/TC23LFP09/TC23LFP09_45deg.parquet,TC23LFP09_45deg.parquet,TC23LFP09,LFP,lithium-ion,45.0,,discharge,59,0.018084073120433,3.1951652679506943,3.28646441067544,1.4999182513449565,43.4014416669379,0.0912991427247456,0.057781602337488254,0.059432662710355404,0.0016510603728671497
raw_CU_diffT/TC23LFP09/TC23LFP09_45deg.parquet,TC23LFP09_45deg.parquet,TC23LFP09,LFP,lithium-ion,45.0,,discharge,60,0.0180869774323754,3.194352092694621,3.28551076189978,1.4999256340457956,43.40835500007961,0.09115866920515892,0.05777617421162874,0.05942495900430783,0.0016487847926790894
raw_CU_diffT/TC23LFP09/TC23LFP09_45deg.parquet,TC23LFP09_45deg.parquet,TC23LFP09,LFP,lithium-ion,45.0,,discharge,61,0.0180866495756303,3.1933394497283896,3.28455711312412,1.499920197176362,43.40762300015194,0.09121766339573023,0.05775681160327347,0.059406633516219845,0.001649821912946374
raw_CU_diffT/TC23LFP09/TC23LFP09_45deg.parquet,TC23LFP09_45deg.parquet,TC23LFP09,LFP,lithium-ion,45.0,,discharge,62,0.0180869950047827,3.1921363252499537,3.28341273459333,1.499906980015458,43.40840266656596,0.09127640934337622,0.057736153769381314,0.05938706972922946,0.0016509159598481482
raw_CU_diffT/TC23LFP09/TC23LFP09_45deg.parquet,TC23LFP09_45deg.parquet,TC23LFP09,LFP,lithium-ion,45.0,,discharge,63,0.0180866941606894,3.1905738137714286,3.28150543704201,1.499935867861595,43.40769966680091,0.09093162327058124,0.057706932766788205,0.05935158522641824,0.0016446524596300319
raw_CU_diffT/TC23LFP09/TC23LFP09_45deg.parquet,TC23LFP09_45deg.parquet,TC23LFP09,LFP,lithium-ion,45.0,,discharge,64,0.0180871282502122,3.1885731683392855,3.27921667998043,1.4999075188958468,43.40872033307096,0.09064351164114459,0.05767213183093811,0.059311612651041096,0.0016394808201029842
raw_CU_diffT/TC23LFP09/TC23LFP09_45deg.parquet,TC23LFP09_45deg.parquet,TC23LFP09,LFP,lithium-ion,45.0,,discharge,65,0.0180869018250135,3.186023374894964,3.27654646340858,1.4999169479566772,43.40815300011309,0.09052308851361612,0.0576252919939234,0.05926257420876618,0.0016372822148427862
raw_CU_diffT/TC23LFP09/TC23LFP09_45deg.parquet,TC23LFP09_45deg.parquet,TC23LFP09,LFP,lithium-ion,45.0,,discharge,66,0.0180839582798683,3.183089193577988,3.27368551708161,1.4999096695958891,43.401138333487324,0.09059632350362179,0.05756285217776397,0.05920119231231291,0.0016383401345489434
raw_CU_diffT/TC23LFP09/TC23LFP09_45deg.parquet,TC23LFP09_45deg.parquet,TC23LFP09,LFP,lithium-ion,45.0,,discharge,67,0.0180868211512315,3.180105885903435,3.27120603026489,1.4999412848967941,43.40798333316343,0.0911001443614552,0.05751800640031403,0.05916571841823104,0.0016477120179170107
raw_CU_diffT/TC23LFP09/TC23LFP09_45deg.parquet,TC23LFP09_45deg.parquet,TC23LFP09,LFP,lithium-ion,45.0,,discharge,68,0.0180867928694717,3.1773424154696768,3.26872654344818,1.49993749237974,43.407875333563425,0.09138412797850304,0.05746793414398694,0.059120779938291415,0.0016528457943044764
raw_CU_diffT/TC23LFP09/TC23LFP09_45deg.parquet,TC23LFP09_45deg.parquet,TC23LFP09,LFP,lithium-ion,45.0,,discharge,69,0.0180853618054357,3.1745681378057653,3.26605632687634,1.4999390836208562,43.40442366647767,0.09148818907057477,0.057413213348225516,0.05906781034849097,0.001654597000265455
raw_CU_diffT/TC23LFP09/TC23LFP09_45deg.parquet,TC23LFP09_45deg.parquet,TC23LFP09,LFP,lithium-ion,45.0,,discharge,70,0.0180872285712521,3.1716848284352777,3.26319538054936,1.499916066042772,43.40896233340027,0.09151055211408243,0.05736698844788137,0.05902216072065026,0.0016551722727688872
raw_CU_diffT/TC23LFP09/TC23LFP09_45deg.parquet,TC23LFP09_45deg.parquet,TC23LFP09,LFP,lithium-ion,45.0,,discharge,71,0.0180847004468902,3.1685955941055535,3.26014370446725,1.4999112023649412,43.402838666399475,0.09154811036169663,0.05730310215673502,0.05895872230910515,0.001655620152370127
raw_CU_diffT/TC23LFP09/TC23LFP09_45deg.parquet,TC23LFP09_45deg.parquet,TC23LFP09,LFP,lithium-ion,45.0,,discharge,72,0.0180841925978052,3.165289534894706,3.25671056887488,1.4999040761177211,43.4016273333109,0.0914210339801742,0.057241705576853104,0.058894981162841066,0.0016532755859879622
raw_CU_diffT/TC23LFP09/TC23LFP09_45deg.parquet,TC23LFP09_45deg.parquet,TC23LFP09,LFP,lithium-ion,45.0,,discharge,73,0.018083324413729,3.1618175769762797,3.25365889279277,1.4999277309403245,43.39958799991291,0.09184131581649035,0.057176172981492634,0.05883696928998597,0.0016607963084933342
raw_CU_diffT/TC23LFP09/TC23LFP09_45deg.parquet,TC23LFP09_45deg.parquet,TC23LFP09,LFP,lithium-ion,45.0,,discharge,74,0.0180844379137914,3.1583929877624786,3.25060721671066,1.4998954701102298,43.40224533312721,0.09221422894818154,0.05711776189454466,0.05878540439272619,0.0016676424981815346
raw_CU_diffT/TC23LFP09/TC23LFP09_45deg.parquet,TC23LFP09_45deg.parquet,TC23LFP09,LFP,lithium-ion,45.0,,discharge,75,0.0180843940070267,3.1550752482185875,3.24793700013882,1.4999546695861796,43.40221333340742,0.09286175192023238,0.0570576239106025,0.05873697242051075,0.0016793485099082517
raw_CU_diffT/TC23LFP09/TC23LFP09_45deg.parquet,TC23LFP09_45deg.parquet,TC23LFP09,LFP,lithium-ion,45.0,,discharge,76,0.0180850635210479,3.151693073308621,3.24488532405671,1.499910284909771,43.40376633347478,0.09319225074808912,0.056998569429633085,0.058683957204081705,0.0016853877744486198
raw_CU_diffT/TC23LFP09/TC23LFP09_45deg.parquet,TC23LFP09_45deg.parquet,TC23LFP09,LFP,lithium-ion,45.0,,discharge,77,0.0180851817860919,3.147887588347302,3.24087999919894,1.4998974548438853,43.40400033345213,0.09299241085163823,0.056930119277443375,0.0586119039324222,0.0016817846549788268
raw_CU_diffT/TC23LFP09/TC23LFP09_45deg.parquet,TC23LFP09_45deg.parquet,TC23LFP09,LFP,lithium-ion,45.0,,discharge,78,0.018085820129316,3.143344563144178,3.23573029581039,1.4998918570242359,43.40552733326331,0.0923857326662123,0.056849964373488986,0.058520836117005176,0.0016708717435161904
raw_CU_diffT/TC23LFP09/TC23LFP09_45deg.parquet,TC23LFP09_45deg.parquet,TC23LFP09,LFP,lithium-ion,45.0,,discharge,79,0.0180842609835874,3.1378606645432088,3.23000840315643,1.4999407169217944,43.401829666341655,0.09214773861322101,0.056745891187732385,0.05841231494186126,0.0016664237541288776
raw_CU_diffT/TC23LFP09/TC23LFP09_45deg.parquet,TC23LFP09_45deg.parquet,TC23LFP09,LFP,lithium-ion,45.0,,discharge,80,0.0180841559688886,3.131808660057017,3.22466797001274,1.4999042802059221,43.401587333355565,0.09285930995572311,0.056636116273187105,0.058315398517589774,0.001679282244402669
raw_CU_diffT/TC23LFP09/TC23LFP09_45deg.parquet,TC23LFP09_45deg.parquet,TC23LFP09,LFP,lithium-ion,45.0,,discharge,81,0.0180849218967201,3.125878564487478,3.21951826662419,1.4999150373311423,43.40337166655809,0.09363970213671235,0.05653126969738759,0.058224736396962164,0.0016934666995745765
raw_CU_diffT/TC23LFP09/TC23LFP09_45deg.parquet,TC23LFP09_45deg.parquet,TC23LFP09,LFP,lithium-ion,45.0,,discharge,82,0.0180846702352702,3.1199784593607376,3.21341491445997,1.4999324782277876,43.4028230002732,0.0934364550992326,0.05642378157868531,0.058113549057107555,0.001689767478422248
raw_CU_diffT/TC23LFP09/TC23LFP09_45deg.parquet,TC23LFP09_45deg.parquet,TC23LFP09,LFP,lithium-ion,45.0,,discharge,83,0.0180845316392676,3.1135588134575025,3.20559499449957,1.4999084229141426,43.402461999852676,0.09203618104206734,0.0563072528726927,0.05797168410070532,0.0016644312280126236
raw_CU_diffT/TC23LFP09/TC23LFP09_45deg.parquet,TC23LFP09_45deg.parquet,TC23LFP09,LFP,lithium-ion,45.0,,discharge,84,0.0180843852408707,3.1073981779740465,3.20063602086614,1.4998993779644867,43.40208733343752,0.09323784289209369,0.05619538574726235,0.05788153481715075,0.0016861490698883985
raw_CU_diffT/TC23LFP09/TC23LFP09_45deg.parquet,TC23LFP09_45deg.parquet,TC23LFP09,LFP,lithium-ion,45.0,,discharge,85,0.0180848910296357,3.1039326485914915,3.19911018282509,1.4999268400760153,43.40329800010659,0.09517753423359832,0.056134283713105644,0.05785555904818969,0.0017212753350840451
raw_CU_diffT/TC23LFP09/TC23LFP09_45deg.parquet,TC23LFP09_45deg.parquet,TC23LFP09,LFP,lithium-ion,45.0,,discharge,86,0.0180868449169567,3.101821733278313,3.19834726380456,1.4999495433110912,43.408010666491464,0.09652553052624713,0.056102168649850674,0.05784801095100588,0.0017458423011552024
raw_CU_diffT/TC23LFP09/TC23LFP09_45deg.parquet,TC23LFP09_45deg.parquet,TC23LFP09,LFP,lithium-ion,45.0,,discharge,87,0.0180846283588234,3.099614890872759,3.19758434478403,1.4999169082052122,43.4027176668169,0.09796945391127121,0.056055383356908794,0.05782712452141101,0.0017717411645022177
raw_CU_diffT/TC23LFP09/TC23LFP09_45deg.parquet,TC23LFP09_45deg.parquet,TC23LFP09,LFP,lithium-ion,45.0,,discharge,88,0.0180875809229513,3.0970670739895465,3.19663069600837,1.4999303678298184,43.40980500011938,0.0995636220188234,0.056018451324593925,0.05781931639484153,0.001800865070247605
raw_CU_diffT/TC23LFP09/TC23LFP09_45deg.parquet,TC23LFP09_45deg.parquet,TC23LFP09,LFP,lithium-ion,45.0,,discharge,89,0.0180870044912614,3.0940208428178675,3.19529558772245,1.4999187496686908,43.40842466650065,0.10127474490458255,0.05596156888010315,0.05779332564604369,0.001831756765940537
raw_CU_diffT/TC23LFP09/TC23LFP09_45deg.parquet,TC23LFP09_45deg.parquet,TC23LFP09,LFP,lithium-ion,45.0,,discharge,90,0.0180850069412794,3.0900008372716083,3.19281610090574,1.4999100994549819,43.40359766664915,0.10281526363413152,0.05588268659061619,0.05774210134710893,0.0018594147564927402
raw_CU_diffT/TC23LFP09/TC23LFP09_45deg.parquet,TC23LFP09_45deg.parquet,TC23LFP09,LFP,lithium-ion,45.0,,discharge,91,0.0180858177662732,3.0837450312292285,3.18480545119021,1.4999417274327702,43.40555966697866,0.10106041996098147,0.05577205067246229,0.05759981101125964,0.001827760338797349
raw_CU_diffT/TC23LFP09/TC23LFP09_45deg.parquet,TC23LFP09_45deg.parquet,TC23LFP09,LFP,lithium-ion,45.0,,discharge,92,0.0180840842840665,3.0703499709699256,3.15981985326794,1.4999394368250876,43.40140866686124,0.08946988229801445,0.05552446765660127,0.05714244854896407,0.0016179808923627997
raw_CU_diffT/TC23LFP09/TC23LFP09_45deg.parquet,TC23LFP09_45deg.parquet,TC23LFP09,LFP,lithium-ion,45.0,,discharge,93,0.0180845415620323,3.038830020286564,3.12224609150699,1.4999374908187395,43.40245399996638,0.08341607122042616,0.05495584780182382,0.05646438920875106,0.001508541406927244
raw_CU_diffT/TC23LFP09/TC23LFP09_45deg.parquet,TC23LFP09_45deg.parquet,TC23LFP09,LFP,lithium-ion,45.0,,discharge,94,0.0180866536343532,2.994633127063624,3.07532657174457,1.4999129846678807,43.40755166654708,0.08069344468094597,0.05416289213115978,0.05562236651566689,0.001459474384507109
raw_CU_diffT/TC23LFP09/TC23LFP09_45deg.parquet,TC23LFP09_45deg.parquet,TC23LFP09,LFP,lithium-ion,45.0,,discharge,95,0.0180848165607311,2.9389437126304,3.01600961789859,1.4999361066328833,43.40311700006714,0.0770659052681899,0.053150257925234805,0.0545439806850967,0.0013937227598618956
raw_CU_diffT/TC23LFP09/TC23LFP09_45deg.parquet,TC23LFP09_45deg.parquet,TC23LFP09,LFP,lithium-ion,45.0,,discharge,96,0.0180870018174438,2.8664674467064324,2.93704749927404,1.4999266951008587,43.40841333341086,0.07058005256760769,0.051845801918222724,0.05312238345728833,0.0012765815390656035
raw_CU_diffT/TC23LFP09/TC23LFP09_45deg.parquet,TC23LFP09_45deg.parquet,TC23LFP09,LFP,lithium-ion,45.0,,discharge,97,0.0180845553775959,2.763032763638633,2.81955797011288,1.4999164433882883,43.402517666632775,0.05652520647424675,0.04996821902413471,0.050990452250848264,0.001022233226713555
raw_CU_diffT/TC23LFP09/TC23LFP09_45deg.parquet,TC23LFP09_45deg.parquet,TC23LFP09,LFP,lithium-ion,45.0,,discharge,98,0.0177968198474965,2.528005897248357,2.56436155774658,1.4999312475416404,42.711977666884195,0.03635566049822314,0.04499046552673775,0.04563748066706137,0.0006470151403236216
raw_CU_diffT/TC23LFP09/TC23LFP09_45deg.parquet,TC23LFP09_45deg.parquet,TC23LFP09,LFP,lithium-ion,45.0,,discharge,99,0.0028329887926765,2.264926953208497,2.53022093157799,1.4994752271177438,6.798788999964017,0.2652939783694932,0.006416512674670603,0.007168087542155939,0.0007515748674853358
raw_CU_diffT/TC23LFP09/TC23LFP09_45deg.parquet,TC23LFP09_45deg.parquet,TC23LFP09,LFP,lithium-ion,45.0,,discharge,100,0.0020311227879861,2.2306095491070277,2.51515328092258,1.4991739975576983,4.874313999956939,0.28454373181555237,0.004530641886290684,0.005108585144159858,0.000577943257869174
raw_CU_diffT/TC23LFP09/TC23LFP09_45deg.parquet,TC23LFP09_45deg.parquet,TC23LFP09,LFP,lithium-ion,45.0,,discharge,101,0.001732646198715,2.2158529307933943,2.50409095512494,1.4990500480277094,4.158019000082277,0.2882380243315459,0.0038392891574506667,0.004338703674633841,0.0004994145171831744
raw_CU_diffT/TC23LFP09/TC23LFP09_45deg.parquet,TC23LFP09_45deg.parquet,TC23LFP09,LFP,lithium-ion,45.0,,discharge,102,0.0015357366853641,2.2066176164832987,2.49302862932729,1.4987455962259393,3.6854400002630427,0.2864110128439914,0.003388783624204092,0.0038286355237208978,0.0004398518995168059
raw_CU_diffT/TC23LFP09/TC23LFP09_45deg.parquet,TC23LFP09_45deg.parquet,TC23LFP09,LFP,lithium-ion,45.0,,discharge,103,0.0013633724009321,2.1973414202309374,2.47872389769241,1.4989546004855767,3.271713666501455,0.2813824774614728,0.0029957946477678038,0.0033794237516446743,0.00038362910387687056
raw_CU_diffT/TC23LFP09/TC23LFP09_45deg.parquet,TC23LFP09_45deg.parquet,TC23LFP09,LFP,lithium-ion,45.0,,discharge,104,0.0011698030943804,2.1869558160625253,2.46441916605753,1.4990629870603709,2.807159666728694,0.27746334999500455,0.002558307680903155,0.0028828851663044632,0.00032457748540130806
raw_CU_diffT/TC23LFP09/TC23LFP09_45deg.parquet,TC23LFP09_45deg.parquet,TC23LFP09,LFP,lithium-ion,45.0,,charge,0,0.0180841568776694,2.895746192020671,2.88497827612307,1.4997988366997757,43.40271599998232,0.010767915897600844,0.05236712841441559,0.05217239973407783,-0.00019472868033776347
raw_CU_diffT/TC23LFP09/TC23LFP09_45deg.parquet,TC23LFP09_45deg.parquet,TC23LFP09,LFP,lithium-ion,45.0,,charge,1,0.0180844085572335,3.03867229133517,2.99293131752765,1.4999164496777984,43.40302066662116,0.04574097380751985,0.05495259118805007,0.05412539272990916,-0.0008271984581409084
raw_CU_diffT/TC23LFP09/TC23LFP09_45deg.parquet,TC23LFP09_45deg.parquet,TC23LFP09,LFP,lithium-ion,45.0,,charge,2,0.0180862181019517,3.1232646075598947,3.06540862447772,1.4998952032808819,43.40731233346742,0.05785598308217477,0.05648804488243484,0.0554416489539078,-0.0010463959285270386
raw_CU_diffT/TC23LFP09/TC23LFP09_45deg.parquet,TC23LFP09_45deg.parquet,TC23LFP09,LFP,lithium-ion,45.0,,charge,3,0.0180873044273303,3.1839857169410237,3.11976660469027,1.499928997046945,43.4099133334239,0.06421911225075361,0.05758971895458382,0.05642816832125155,-0.0011615506333322728
raw_CU_diffT/TC23LFP09/TC23LFP09_45deg.parquet,TC23LFP09_45deg.parquet,TC23LFP09,LFP,lithium-ion,45.0,,charge,4,0.0180842597398861,3.2308697703891904,3.16287152935005,1.4999193244285751,43.402613333426416,0.06799824103914043,0.05842788811346428,0.05719819026065708,-0.0012296978528071947
raw_CU_diffT/TC23LFP09/TC23LFP09_45deg.parquet,TC23LFP09_45deg.parquet,TC23LFP09,LFP,lithium-ion,45.0,,charge,5,0.018085196479826,3.268015447359259,3.19682142576351,1.4999167934525224,43.404899000015575,0.07119402159574895,0.05910270146459866,0.05781514359585057,-0.001287557868748089
raw_CU_diffT/TC23LFP09/TC23LFP09_45deg.parquet,TC23LFP09_45deg.parquet,TC23LFP09,LFP,lithium-ion,45.0,,charge,6,0.0180850371453206,3.2940755326920566,3.21703877980747,1.4999064701978295,43.40445466648089,0.07703675288458633,0.059573478368227586,0.05818026583075496,-0.0013932125374726267
raw_CU_diffT/TC23LFP09/TC23LFP09_45deg.parquet,TC23LFP09_45deg.parquet,TC23LFP09,LFP,lithium-ion,45.0,,charge,7,0.0180871356173464,3.303970514137807,3.22104410466524,1.4999349991736082,43.40953533310676,0.08292640947256702,0.05975936276492423,0.05825946155053431,-0.0014999012143899204
raw_CU_diffT/TC23LFP09/TC23LFP09_45deg.parquet,TC23LFP09_45deg.parquet,TC23LFP09,LFP,lithium-ion,45.0,,charge,8,0.0180863539916801,3.3066606760377315,3.22237921295116,1.4999297201652402,43.40765300003113,0.08428146308657158,0.05980543551718664,0.05828109114086619,-0.0015243443763204509
raw_CU_diffT/TC23LFP09/TC23LFP09_45deg.parquet,TC23LFP09_45deg.parquet,TC23LFP09,LFP,lithium-ion,45.0,,charge,9,0.0180849811234318,3.308850986878396,3.22333286172682,1.4999428043775285,43.40437233337434,0.08551812515157575,0.05984050763794447,0.05829391395886695,-0.0015465936790775223
raw_CU_diffT/TC23LFP09/TC23LFP09_45deg.parquet,TC23LFP09_45deg.parquet,TC23LFP09,LFP,lithium-ion,45.0,,charge,10,0.0180845632641883,3.3112019615698136,3.22466797001274,1.4999096534819565,43.40333866677247,0.08653399155707353,0.059881641354513696,0.05831671190969706,-0.0015649294448166345
raw_CU_diffT/TC23LFP09/TC23LFP09_45deg.parquet,TC23LFP09_45deg.parquet,TC23LFP09,LFP,lithium-ion,45.0,,charge,11,0.0180849172535513,3.3137351621568905,3.22657526756406,1.499922007914423,43.40418266662164,0.08715989459283024,0.05992862620779076,0.05835234672625118,-0.0015762794815395859
raw_CU_diffT/TC23LFP09/TC23LFP09_45deg.parquet,TC23LFP09_45deg.parquet,TC23LFP09,LFP,lithium-ion,45.0,,charge,12,0.0180853339223707,3.3167131222503206,3.22943621389104,1.4999031623489762,43.4052190000657,0.08727690835928037,0.05998386434060576,0.05840543230921603,-0.0015784320313897288
raw_CU_diffT/TC23LFP09/TC23LFP09_45deg.parquet,TC23LFP09_45deg.parquet,TC23LFP09,LFP,lithium-ion,45.0,,charge,13,0.0180839438737204,3.3203724320970665,3.23363226850394,1.499907872048539,43.40184199990472,0.08674016359312642,0.06004542870189185,0.05847682445187642,-0.0015686042500154262
raw_CU_diffT/TC23LFP09/TC23LFP09_45deg.parquet,TC23LFP09_45deg.parquet,TC23LFP09,LFP,lithium-ion,45.0,,charge,14,0.0180863610057556,3.3250660834541326,3.23935416115789,1.4998997714119746,43.407649999833666,0.08571192229624236,0.06013834555334532,0.0585881287841982,-0.0015502167691471141
raw_CU_diffT/TC23LFP09/TC23LFP09_45deg.parquet,TC23LFP09_45deg.parquet,TC23LFP09,LFP,lithium-ion,45.0,,charge,15,0.0180840623973774,3.330817605222917,3.24583897283237,1.499928436998317,43.40213566669263,0.0849786323905466,0.06023471340713439,0.058697954516539946,-0.0015367588905944446
raw_CU_diffT/TC23LFP09/TC23LFP09_45deg.parquet,TC23LFP09_45deg.parquet,TC23LFP09,LFP,lithium-ion,45.0,,charge,16,0.0180843029392975,3.3373218273496374,3.25251451426198,1.4999108748245265,43.4027176668169,0.08480731308765765,0.06035313893172076,0.05881945779037571,-0.0015336811413450488
raw_CU_diffT/TC23LFP09/TC23LFP09_45deg.parquet,TC23LFP09_45deg.parquet,TC23LFP09,LFP,lithium-ion,45.0,,charge,17,0.0180860210341127,3.3438939720016054,3.25938078544673,1.4999499869878974,43.406832666601986,0.08451318655487539,0.060477736713463695,0.05894922944377233,-0.0015285072696913649
raw_CU_diffT/TC23LFP09/TC23LFP09_45deg.parquet,TC23LFP09_45deg.parquet,TC23LFP09,LFP,lithium-ion,45.0,,charge,18,0.018085108979073,3.3503544851406746,3.26586559712121,1.499912765788867,43.40461933333427,0.08448888801946453,0.06059152598229511,0.0590635352349424,-0.0015279907473527074
raw_CU_diffT/TC23LFP09/TC23LFP09_45deg.parquet,TC23LFP09_45deg.parquet,TC23LFP09,LFP,lithium-ion,45.0,,charge,19,0.0180847257981702,3.3564622982117935,3.27158748977516,1.4999408995679764,43.4037753334851,0.08487480843663375,0.06070070031505646,0.059165762677307714,-0.0015349376377487498
raw_CU_diffT/TC23LFP09/TC23LFP09_45deg.parquet,TC23LFP09_45deg.parquet,TC23LFP09,LFP,lithium-ion,45.0,,charge,20,0.0180838568138915,3.3618580695679263,3.27616500389832,1.4999651053572094,43.40159266680712,0.08569306566960622,0.06079535995869208,0.059245698829179516,-0.0015496611295125612
raw_CU_diffT/TC23LFP09/TC23LFP09_45deg.parquet,TC23LFP09_45deg.parquet,TC23LFP09,LFP,lithium-ion,45.0,,charge,21,0.0180837445765743,3.366663533321338,3.28074251802148,1.4998872341762253,43.401371666404884,0.08592101529985818,0.060881883411850225,0.05932810971740766,-0.0015537736944425673
raw_CU_diffT/TC23LFP09/TC23LFP09_45deg.parquet,TC23LFP09_45deg.parquet,TC23LFP09,LFP,lithium-ion,45.0,,charge,22,0.0180827594904549,3.371457534719861,3.28589222141004,1.4999329539953172,43.399057333299424,0.08556531330982109,0.06096525573262125,0.05941799875131434,-0.0015472569813069145
