Repository: DNV007/delivered-energy-decomposition

# Three-term energy accounting for a cold commercial sodium-ion 18650 cell

This repository holds the analysis code and the derived data behind a reanalysis
of a public commercial-cell archive. No new measurements were made. The
manuscript reporting the work is not distributed here; what is here is
everything needed to regenerate its numbers from the raw archive and to check
them.

**Source data.** Droese, D., Schlösser, A., Otto, M. *Dataset: Evaluation of
Commercial Sodium-Ion Batteries by State-of-the-Art Lithium-Ion Battery
Configurations.* Technische Universität Berlin, DepositOnce, 2025.
DOI [10.14279/depositonce-25036](https://doi.org/10.14279/depositonce-25036),
CC BY 4.0.

File: results/tables/table_delivered_energy_segments.csv (part 8 of 31)
member_path,file_name,cell_id,cell_family,chemistry_type,temperature_deg_c,voltage_v,direction,segment_index,segment_capacity_ah,mean_terminal_voltage_v,ocv_voltage_v,mean_current_a,duration_s,overpotential_v,delivered_energy_wh,ocv_energy_wh,polarisation_loss_wh
raw_CU_diffT/TC23LFP09/TC23LFP09_45deg.parquet,TC23LFP09_45deg.parquet,TC23LFP09,LFP,lithium-ion,45.0,,charge,23,0.0180846380408536,3.376534275564988,3.2910419247986,1.4999283831621992,43.40351833344903,0.08549235076638828,0.06106340020612863,0.059517301987256806,-0.0015460982188718261
raw_CU_diffT/TC23LFP09/TC23LFP09_45deg.parquet,TC23LFP09_45deg.parquet,TC23LFP09,LFP,lithium-ion,45.0,,charge,24,0.0180858808350758,3.381195956979791,3.29485651990123,1.4999099170795238,43.40649533359101,0.08633943707856107,0.061151907157976575,0.059590382387606194,-0.0015615247703703802
raw_CU_diffT/TC23LFP09/TC23LFP09_45deg.parquet,TC23LFP09_45deg.parquet,TC23LFP09,LFP,lithium-ion,45.0,,charge,25,0.0180843964182783,3.384585869163381,3.29714527696281,1.4998895793833351,43.40291233320022,0.08744059220057077,0.06120819256965359,0.059626882237249455,-0.0015813103324041344
raw_CU_diffT/TC23LFP09/TC23LFP09_45deg.parquet,TC23LFP09_45deg.parquet,TC23LFP09,LFP,lithium-ion,45.0,,charge,26,0.0180862833569527,3.3868357677197696,3.29905257451413,1.4999122390027535,43.407437666726764,0.08778319320563943,0.061255271378442194,0.059667599672146875,-0.0015876717062953197
raw_CU_diffT/TC23LFP09/TC23LFP09_45deg.parquet,TC23LFP09_45deg.parquet,TC23LFP09,LFP,lithium-ion,45.0,,charge,27,0.0180837787683756,3.3887224804547587,3.30095987206545,1.4998829028058958,43.40143466676818,0.08776260838930883,0.06128090764396487,0.05969382804971702,-0.0015870795942478505
raw_CU_diffT/TC23LFP09/TC23LFP09_45deg.parquet,TC23LFP09_45deg.parquet,TC23LFP09,LFP,lithium-ion,45.0,,charge,28,0.0180832654916156,3.3907212037305947,3.30343935888216,1.4999002819511795,43.400284999923315,0.08728184484843471,0.061315311735110775,0.059736970962118524,-0.001578340772992251
raw_CU_diffT/TC23LFP09/TC23LFP09_45deg.parquet,TC23LFP09_45deg.parquet,TC23LFP09,LFP,lithium-ion,45.0,,charge,29,0.0180833613043826,3.392864081756034,3.30591884569888,1.499910070348401,43.40039900003467,0.08694523605715387,0.06135438704705667,0.059782124929740325,-0.001572262117316342
raw_CU_diffT/TC23LFP09/TC23LFP09_45deg.parquet,TC23LFP09_45deg.parquet,TC23LFP09,LFP,lithium-ion,45.0,,charge,30,0.0180837743434244,3.3950411494257504,3.30820760276046,1.4999197477171258,43.4014370002551,0.0868335466652903,0.061395158032855474,0.059824879769521146,-0.001570278263334328
raw_CU_diffT/TC23LFP09/TC23LFP09_45deg.parquet,TC23LFP09_45deg.parquet,TC23LFP09,LFP,lithium-ion,45.0,,charge,31,0.0180827020485716,3.3969319705733856,3.30954271104638,1.4999157977234057,43.39887133357115,0.0873892595270056,0.061425708703145725,0.05984547476087358,-0.0015802339422721426
raw_CU_diffT/TC23LFP09/TC23LFP09_45deg.parquet,TC23LFP09_45deg.parquet,TC23LFP09,LFP,lithium-ion,45.0,,charge,32,0.0180839871118501,3.398162665687212,3.31030563006691,1.4999091899254986,43.40195933362702,0.08785703562030234,0.06145232985025773,0.05986352435041482,-0.0015888054998429088
raw_CU_diffT/TC23LFP09/TC23LFP09_45deg.parquet,TC23LFP09_45deg.parquet,TC23LFP09,LFP,lithium-ion,45.0,,charge,33,0.0180860669004965,3.398947735427694,3.31068708957717,1.4999096543140904,43.40694799978519,0.08826064585052418,0.06147359613423636,0.059877308188702745,-0.0015962879455336115
raw_CU_diffT/TC23LFP09/TC23LFP09_45deg.parquet,TC23LFP09_45deg.parquet,TC23LFP09,LFP,lithium-ion,45.0,,charge,34,0.01808390516013,3.3995925530275906,3.31106854908743,1.499895103122332,43.40176199999405,0.08852400394016069,0.061477909312035166,0.05987704962038633,-0.0016008596916488385
raw_CU_diffT/TC23LFP09/TC23LFP09_45deg.parquet,TC23LFP09_45deg.parquet,TC23LFP09,LFP,lithium-ion,45.0,,charge,35,0.0180840228582097,3.400224059289641,3.31125927884257,1.4999118223590828,43.40203800011659,0.08896478044707079,0.061489729611228436,0.059880888488048005,-0.0016088411231804309
raw_CU_diffT/TC23LFP09/TC23LFP09_45deg.parquet,TC23LFP09_45deg.parquet,TC23LFP09,LFP,lithium-ion,45.0,,charge,36,0.0180827103750778,3.4008901977358907,3.3114500085977,1.4999279544911885,43.39892333332682,0.08944018913819063,0.06149731246309918,0.059879991427021106,-0.001617321036078076
raw_CU_diffT/TC23LFP09/TC23LFP09_45deg.parquet,TC23LFP09_45deg.parquet,TC23LFP09,LFP,lithium-ion,45.0,,charge,37,0.0180854407655914,3.4015666536676985,3.31164073835283,1.4999095543850602,43.40538399992511,0.08992591531486838,0.06151883222511812,0.05989248241039948,-0.001626349814718639
raw_CU_diffT/TC23LFP09/TC23LFP09_45deg.parquet,TC23LFP09_45deg.parquet,TC23LFP09,LFP,lithium-ion,45.0,,charge,38,0.0180862731757448,3.402256040558782,3.31183146810796,1.499890234561911,43.40738633327419,0.09042457245082192,0.061534132163374014,0.05989868864422852,-0.0016354435191454908
raw_CU_diffT/TC23LFP09/TC23LFP09_45deg.parquet,TC23LFP09_45deg.parquet,TC23LFP09,LFP,lithium-ion,45.0,,charge,39,0.0180871800284054,3.4029811618843384,3.31202219786309,1.4999052639923585,43.4095666668145,0.09095896402124826,0.06155033290827421,0.05990514175082465,-0.0016451911574495645
raw_CU_diffT/TC23LFP09/TC23LFP09_45deg.parquet,TC23LFP09_45deg.parquet,TC23LFP09,LFP,lithium-ion,45.0,,charge,40,0.0180843999253671,3.403699186143165,3.31202219786309,1.4999575283203892,43.40287266660016,0.09167698828007476,0.06155385730785951,0.059895933987849447,-0.0016579233200100657
raw_CU_diffT/TC23LFP09/TC23LFP09_45deg.parquet,TC23LFP09_45deg.parquet,TC23LFP09,LFP,lithium-ion,45.0,,charge,41,0.0180844554083264,3.4044072667566776,3.31221292761822,1.499947616100181,43.40296900004614,0.09219433913845743,0.061566851407443494,0.05989956699239394,-0.0016672844150495553
raw_CU_diffT/TC23LFP09/TC23LFP09_45deg.parquet,TC23LFP09_45deg.parquet,TC23LFP09,LFP,lithium-ion,45.0,,charge,42,0.0180856536068522,3.405165145271599,3.31240365737336,1.4999149041614328,43.405890999827534,0.09276148789823901,0.06158463729150869,0.059906985153324925,-0.0016776521381837647
raw_CU_diffT/TC23LFP09/TC23LFP09_45deg.parquet,TC23LFP09_45deg.parquet,TC23LFP09,LFP,lithium-ion,45.0,,charge,43,0.0180870440119868,3.405925323207273,3.31278511688362,1.4998803429088763,43.40923999994993,0.09314020632365283,0.06160312122239031,0.05991849021132887,-0.0016846310110614424
raw_CU_diffT/TC23LFP09/TC23LFP09_45deg.parquet,TC23LFP09_45deg.parquet,TC23LFP09,LFP,lithium-ion,45.0,,charge,44,0.0180850953771794,3.406718718624481,3.31278511688362,1.4998739997792365,43.404647000075784,0.09393360174086096,0.061610832949546133,0.059912034802940675,-0.0016987981466054583
raw_CU_diffT/TC23LFP09/TC23LFP09_45deg.parquet,TC23LFP09_45deg.parquet,TC23LFP09,LFP,lithium-ion,45.0,,charge,45,0.0180868249360348,3.4075006113826505,3.31316657639388,1.4999217761441517,43.40883166663116,0.09433403498877047,0.06163086702750955,0.059924663851157876,-0.0017062031763516727
raw_CU_diffT/TC23LFP09/TC23LFP09_45deg.parquet,TC23LFP09_45deg.parquet,TC23LFP09,LFP,lithium-ion,45.0,,charge,46,0.0180842418225775,3.408311423331037,3.31335730614901,1.4999308745654731,43.4025576665299,0.09495411718202718,0.06163672798617179,0.059919554769002646,-0.0017171732171691462
raw_CU_diffT/TC23LFP09/TC23LFP09_45deg.parquet,TC23LFP09_45deg.parquet,TC23LFP09,LFP,lithium-ion,45.0,,charge,47,0.0180843453304701,3.4091564986212823,3.31373876565928,1.499945023243313,43.40273000008892,0.09541773296200251,0.061652363406683584,0.05992679617314815,-0.0017255672335354313
raw_CU_diffT/TC23LFP09/TC23LFP09_45deg.parquet,TC23LFP09_45deg.parquet,TC23LFP09,LFP,lithium-ion,45.0,,charge,48,0.0180840602728779,3.410059001518,3.31392949541441,1.4999200501577141,43.402042333444115,0.09612950610359006,0.06166771251752134,0.059929300735142035,-0.0017384117823793024
raw_CU_diffT/TC23LFP09/TC23LFP09_45deg.parquet,TC23LFP09_45deg.parquet,TC23LFP09,LFP,lithium-ion,45.0,,charge,49,0.0180828227685271,3.410947540798786,3.31431095492467,1.4999023517213177,43.39910533325747,0.09663658587411605,0.06167955985300781,0.05993209759769062,-0.0017474622553171892
raw_CU_diffT/TC23LFP09/TC23LFP09_45deg.parquet,TC23LFP09_45deg.parquet,TC23LFP09,LFP,lithium-ion,45.0,,charge,50,0.0180853742213624,3.4118860543386735,3.31469241443494,1.4999575994568213,43.40518999990309,0.09719363990373342,0.061705236093362516,0.05994745274376715,-0.0017577833495953654
raw_CU_diffT/TC23LFP09/TC23LFP09_45deg.parquet,TC23LFP09_45deg.parquet,TC23LFP09,LFP,lithium-ion,45.0,,charge,51,0.0180836100993213,3.412878988469782,3.3150738739452,1.4999414495088366,43.400935666810255,0.09780511452458196,0.06171717294365362,0.05994850338687161,-0.0017686695567820099
raw_CU_diffT/TC23LFP09/TC23LFP09_45deg.parquet,TC23LFP09_45deg.parquet,TC23LFP09,LFP,lithium-ion,45.0,,charge,52,0.0180831601539357,3.4139329621707732,3.31545533345546,1.4999487390071478,43.399849333334714,0.09847762871531307,0.0617346965097342,0.05995390977809537,-0.0017807867316388254
raw_CU_diffT/TC23LFP09/TC23LFP09_45deg.parquet,TC23LFP09_45deg.parquet,TC23LFP09,LFP,lithium-ion,45.0,,charge,53,0.0180826968197813,3.415044501505343,3.31621825247599,1.4999156597238532,43.39874199999031,0.098826249029353,0.061753214346782284,0.05996616924774829,-0.0017870450990339973
raw_CU_diffT/TC23LFP09/TC23LFP09_45deg.parquet,TC23LFP09_45deg.parquet,TC23LFP09,LFP,lithium-ion,45.0,,charge,54,0.0180841600577806,3.4162266497925793,3.31679044174139,1.499907930696758,43.40231566660805,0.09943620805118947,0.061779589528504604,0.05998136922656812,-0.001798220301936486
raw_CU_diffT/TC23LFP09/TC23LFP09_45deg.parquet,TC23LFP09_45deg.parquet,TC23LFP09,LFP,lithium-ion,45.0,,charge,55,0.0180847934983818,3.4174750695534484,3.31774409051705,1.499918466334596,43.40385533339577,0.09973097903639827,0.061804330918742094,0.06000071675747738,-0.001803614161264712
raw_CU_diffT/TC23LFP09/TC23LFP09_45deg.parquet,TC23LFP09_45deg.parquet,TC23LFP09,LFP,lithium-ion,45.0,,charge,56,0.0180851330911068,3.4188588494952894,3.31850700953757,1.499917652840421,43.40467966644792,0.10035183995771924,0.061830517312830575,0.060015640931257774,-0.0018148763815728011
raw_CU_diffT/TC23LFP09/TC23LFP09_45deg.parquet,TC23LFP09_45deg.parquet,TC23LFP09,LFP,lithium-ion,45.0,,charge,57,0.0180826777742843,3.420399371089713,3.31984211782349,1.4999179586017795,43.39870099991094,0.10055725326622289,0.06184997968677996,0.06003163527809975,-0.0018183444086802072
raw_CU_diffT/TC23LFP09/TC23LFP09_45deg.parquet,TC23LFP09_45deg.parquet,TC23LFP09,LFP,lithium-ion,45.0,,charge,58,0.0180832310721073,3.422111943494128,3.32155868561968,1.4999557859085,43.40004900016356,0.10055325787444769,0.061882841028822515,0.060064513231625684,-0.001818327797196831
raw_CU_diffT/TC23LFP09/TC23LFP09_45deg.parquet,TC23LFP09_45deg.parquet,TC23LFP09,LFP,lithium-ion,45.0,,charge,59,0.0180822955809035,3.424214071151549,3.32422890219153,1.4999220274883092,43.39780566666741,0.09998516896001908,0.06191765096685124,0.0601096895880096,-0.0018079613788416424
raw_CU_diffT/TC23LFP09/TC23LFP09_45deg.parquet,TC23LFP09_45deg.parquet,TC23LFP09,LFP,lithium-ion,45.0,,charge,60,0.0180836304570182,3.426657303625572,3.32804349729416,1.4999160505850115,43.40099199995166,0.0986138063314117,0.061966404381607255,0.060183108749950046,-0.0017832956316572099
raw_CU_diffT/TC23LFP09/TC23LFP09_45deg.parquet,TC23LFP09_45deg.parquet,TC23LFP09,LFP,lithium-ion,45.0,,charge,61,0.018082915731872,3.4295697146386055,3.33338393043785,1.4999049425260238,43.399326999962796,0.09618578420075563,0.0620166201463902,0.06027730071608391,-0.0017393194303062867
raw_CU_diffT/TC23LFP09/TC23LFP09_45deg.parquet,TC23LFP09_45deg.parquet,TC23LFP09,LFP,lithium-ion,45.0,,charge,62,0.018083173069354,3.4327183397792203,3.33891509333667,1.4999182604807546,43.39988466666546,0.09380324644255023,0.06207443983657317,0.060378179496685266,-0.0016962603398879006
raw_CU_diffT/TC23LFP09/TC23LFP09_45deg.parquet,TC23LFP09_45deg.parquet,TC23LFP09,LFP,lithium-ion,45.0,,charge,63,0.0180830161983317,3.4354237073069536,3.34234822892904,1.4999269967925362,43.399486666487064,0.09307547837791352,0.06212282254736438,0.06043973716418909,-0.001683085383175284
raw_CU_diffT/TC23LFP09/TC23LFP09_45deg.parquet,TC23LFP09_45deg.parquet,TC23LFP09,LFP,lithium-ion,45.0,,charge,64,0.018083393672283,3.437019537602337,3.34368333721497,1.4999092331908699,43.40047399996547,0.09333620038736701,0.06215297735779114,0.0604651421023113,-0.0016878352554798443
raw_CU_diffT/TC23LFP09/TC23LFP09_45deg.parquet,TC23LFP09_45deg.parquet,TC23LFP09,LFP,lithium-ion,45.0,,charge,65,0.0180851656400624,3.4377743905648486,3.34444625623549,1.4999138489896402,43.40475166682154,0.09332813432935838,0.06217271928652986,0.06048486451830541,-0.001687854768224445
raw_CU_diffT/TC23LFP09/TC23LFP09_45deg.parquet,TC23LFP09_45deg.parquet,TC23LFP09,LFP,lithium-ion,45.0,,charge,66,0.0180855220056858,3.4381794195844746,3.34444625623549,1.4999121912644853,43.405525999784004,0.0937331633489844,0.06218126955239104,0.060486056363980446,-0.0016952131884105937
raw_CU_diffT/TC23LFP09/TC23LFP09_45deg.parquet,TC23LFP09_45deg.parquet,TC23LFP09,LFP,lithium-ion,45.0,,charge,67,0.0180853187254901,3.438504884187093,3.34444625623549,1.499973323961217,43.40503366669873,0.09405862795160269,0.062186456769678,0.06048537650429098,-0.0017010802653870255
raw_CU_diffT/TC23LFP09/TC23LFP09_45deg.parquet,TC23LFP09_45deg.parquet,TC23LFP09,LFP,lithium-ion,45.0,,charge,68,0.0180860148773665,3.438812724166713,3.34444625623549,1.499930309836949,43.40670400013914,0.09436646793122261,0.06219441808975639,0.06048770474682777,-0.0017067133429286216
raw_CU_diffT/TC23LFP09/TC23LFP09_45deg.parquet,TC23LFP09_45deg.parquet,TC23LFP09,LFP,lithium-ion,45.0,,charge,69,0.0180855130740659,3.4391723037392827,3.34444625623549,1.4999786477624284,43.40549833344994,0.09472604750379254,0.06219919566324214,0.06048602649265771,-0.001713169170584429
raw_CU_diffT/TC23LFP09/TC23LFP09_45deg.parquet,TC23LFP09_45deg.parquet,TC23LFP09,LFP,lithium-ion,45.0,,charge,70,0.0180843897119126,3.439537813218189,3.34444625623549,1.4999167322016889,43.402780000062194,0.09509155698269867,0.06220194224309738,0.060482269468309716,-0.001719672774787663
raw_CU_diffT/TC23LFP09/TC23LFP09_45deg.parquet,TC23LFP09_45deg.parquet,TC23LFP09,LFP,lithium-ion,45.0,,charge,71,0.0180852344393396,3.439931787104826,3.34444625623549,1.499956183286447,43.40483066660818,0.09548553086933564,0.06221197282512722,0.06048509461379049,-0.001726878211336734
raw_CU_diffT/TC23LFP09/TC23LFP09_45deg.parquet,TC23LFP09_45deg.parquet,TC23LFP09,LFP,lithium-ion,45.0,,charge,72,0.0180851695020514,3.440336578167505,3.34463698599062,1.49990638901454,43.40480799996294,0.09569959217688462,0.06221907016026683,0.06048832681447067,-0.0017307433457961555
raw_CU_diffT/TC23LFP09/TC23LFP09_45deg.parquet,TC23LFP09_45deg.parquet,TC23LFP09,LFP,lithium-ion,45.0,,charge,73,0.0180844272019621,3.440756092188219,3.34463698599062,1.4999305891796209,43.402897666732315,0.096119106197599,0.06222410306888545,0.060485844090137304,-0.0017382589787481445
raw_CU_diffT/TC23LFP09/TC23LFP09_45deg.parquet,TC23LFP09_45deg.parquet,TC23LFP09,LFP,lithium-ion,45.0,,charge,74,0.0180845215214626,3.4412270822640383,3.34463698599062,1.499903789654329,43.40312466659816,0.09659009627341808,0.062232945229443955,0.06048615955462718,-0.0017467856748167726
raw_CU_diffT/TC23LFP09/TC23LFP09_45deg.parquet,TC23LFP09_45deg.parquet,TC23LFP09,LFP,lithium-ion,45.0,,charge,75,0.0180849326891821,3.4416968739694696,3.34463698599062,1.499946935697406,43.404153999872506,0.09705988797884935,0.0622428563023063,0.06048753476138925,-0.0017553215409170445
raw_CU_diffT/TC23LFP09/TC23LFP09_45deg.parquet,TC23LFP09_45deg.parquet,TC23LFP09,LFP,lithium-ion,45.0,,charge,76,0.01808391439858,3.4422157860270826,3.34482771574576,1.499932857508329,43.40163533331361,0.09738807028132257,0.06224873561595452,0.06048757808954419,-0.0017611575264103313
raw_CU_diffT/TC23LFP09/TC23LFP09_45deg.parquet,TC23LFP09_45deg.parquet,TC23LFP09,LFP,lithium-ion,45.0,,charge,77,0.0180842001643704,3.442760433955617,3.34482771574576,1.4999486248543503,43.40235266671516,0.09793271820985705,0.06225956880562808,0.060488533926880146,-0.0017710348787479332
raw_CU_diffT/TC23LFP09/TC23LFP09_45deg.parquet,TC23LFP09_45deg.parquet,TC23LFP09,LFP,lithium-ion,45.0,,charge,78,0.0180852814492684,3.4433458607901883,3.34482771574576,1.4999061591201177,43.40494799998123,0.09851814504442835,0.06227387901956392,0.06049215063857558,-0.0017817283809883344
raw_CU_diffT/TC23LFP09/TC23LFP09_45deg.parquet,TC23LFP09_45deg.parquet,TC23LFP09,LFP,lithium-ion,45.0,,charge,79,0.0180855708301695,3.443967174799809,3.34501844550089,1.499901360835002,43.40559133334318,0.09894872929891907,0.062286112276620696,0.06049656802432982,-0.0017895442522908728
raw_CU_diffT/TC23LFP09/TC23LFP09_45deg.parquet,TC23LFP09_45deg.parquet,TC23LFP09,LFP,lithium-ion,45.0,,charge,80,0.0180846916072393,3.4445983992914746,3.34501844550089,1.4999584467759806,43.40358033333905,0.0995799537905846,0.06229449976197646,0.060493627007410594,-0.0018008727545658632
raw_CU_diffT/TC23LFP09/TC23LFP09_45deg.parquet,TC23LFP09_45deg.parquet,TC23LFP09,LFP,lithium-ion,45.0,,charge,81,0.0180844435231617,3.4453041239177855,3.34520917525602,1.4999042153053899,43.40291299991077,0.10009494866176549,0.06230640784910729,0.06049624640307982,-0.0018101614460274695
raw_CU_diffT/TC23LFP09/TC23LFP09_45deg.parquet,TC23LFP09_45deg.parquet,TC23LFP09,LFP,lithium-ion,45.0,,charge,82,0.018083224713393,3.446045402775754,3.34520917525602,1.4999300228968764,43.400017663196195,0.10083622751973387,0.06231561339094885,0.06049216922945867,-0.0018234441614901759
raw_CU_diffT/TC23LFP09/TC23LFP09_45deg.parquet,TC23LFP09_45deg.parquet,TC23LFP09,LFP,lithium-ion,45.0,,charge,83,0.0180846571063634,3.4468714286070767,3.34539990501115,1.4999104783301815,43.40351666521747,0.1014715235959267,0.06233548787607994,0.06050041016578734,-0.0018350777102926
raw_CU_diffT/TC23LFP09/TC23LFP09_45deg.parquet,TC23LFP09_45deg.parquet,TC23LFP09,LFP,lithium-ion,45.0,,charge,84,0.0180843135802247,3.447752283401532,3.34559063476628,1.4998863909316424,43.40260166756343,0.1021616486352519,0.06235023343996904,0.06050271015017641,-0.001847523289792631
raw_CU_diffT/TC23LFP09/TC23LFP09_45deg.parquet,TC23LFP09_45deg.parquet,TC23LFP09,LFP,lithium-ion,45.0,,charge,85,0.0180845107907542,3.448728591487408,3.34559063476628,1.4999108151758205,43.40309766837163,0.10313795672112791,0.06236856942713656,0.06050336993587698,-0.0018651994912595796
raw_CU_diffT/TC23LFP09/TC23LFP09_45deg.parquet,TC23LFP09_45deg.parquet,TC23LFP09,LFP,lithium-ion,45.0,,charge,86,0.0180838299382438,3.449788007129752,3.34578136452141,1.4999569752262685,43.40146099682897,0.10400664260834214,0.06238537964392743,0.06050454120655047,-0.0018808384373769568
raw_CU_diffT/TC23LFP09/TC23LFP09_45deg.parquet,TC23LFP09_45deg.parquet,TC23LFP09,LFP,lithium-ion,45.0,,charge,87,0.0180835338857937,3.45095760799046,3.34597209427655,1.4998932535896468,43.40075833443552,0.10498551371391018,0.06240550884253306,0.06050699974777011,-0.001898509094762954
raw_CU_diffT/TC23LFP09/TC23LFP09_45deg.parquet,TC23LFP09_45deg.parquet,TC23LFP09,LFP,lithium-ion,45.0,,charge,88,0.0180834594825506,3.452267352028114,3.34616282403168,1.4998767146751002,43.40056733280653,0.10610452799643433,0.06242893678333265,0.06051019985039398,-0.001918736932938675
raw_CU_diffT/TC23LFP09/TC23LFP09_45deg.parquet,TC23LFP09_45deg.parquet,TC23LFP09,LFP,lithium-ion,45.0,,charge,89,0.0180841609260281,3.453750846662431,3.34635355378681,1.4999401037799096,43.402287664823234,0.10739729287562128,0.062458186109449206,0.0605159961820667,-0.001942189927382508
raw_CU_diffT/TC23LFP09/TC23LFP09_45deg.parquet,TC23LFP09_45deg.parquet,TC23LFP09,LFP,lithium-ion,45.0,,charge,90,0.018084115056349,3.4554562473850257,3.34654428354194,1.4999094231141645,43.4021513328189,0.10891196384308577,0.06248886834989076,0.06051929186473947,-0.001969576485151288
raw_CU_diffT/TC23LFP09/TC23LFP09_45deg.parquet,TC23LFP09_45deg.parquet,TC23LFP09,LFP,lithium-ion,45.0,,charge,91,0.0180843795665426,3.4574382593222888,3.34692574305221,1.499941085533129,43.40277566638542,0.11051251627007863,0.0625256258094706,0.06052707551838879,-0.001998550291081813
raw_CU_diffT/TC23LFP09/TC23LFP09_45deg.parquet,TC23LFP09_45deg.parquet,TC23LFP09,LFP,lithium-ion,45.0,,charge,92,0.0180846385446405,3.459843666587575,3.34730720256247,1.499891805056665,43.40346366597805,0.11253646402510498,0.06257002213119997,0.06053484085621401,-0.0020351812749859616
raw_CU_diffT/TC23LFP09/TC23LFP09_45deg.parquet,TC23LFP09_45deg.parquet,TC23LFP09,LFP,lithium-ion,45.0,,charge,93,0.0180843084418453,3.462719356616309,3.34768866207273,1.4999252889256178,43.40260966680944,0.11503069454357862,0.06262088489259744,0.06054063433219167,-0.002080250560405769
raw_CU_diffT/TC23LFP09/TC23LFP09_45deg.parquet,TC23LFP09_45deg.parquet,TC23LFP09,LFP,lithium-ion,45.0,,charge,94,0.0180841356895547,3.466353278371779,3.34826085133813,1.4999656166959303,43.40219533559866,0.1180924270336492,0.06268600303400802,0.06055040355962268,-0.0021355994743853454
raw_CU_diffT/TC23LFP09/TC23LFP09_45deg.parquet,TC23LFP09_45deg.parquet,TC23LFP09,LFP,lithium-ion,45.0,,charge,95,0.0180839144447917,3.4714210460010357,3.34902377035865,1.4999627599031362,43.4016456695972,0.12239727564238567,0.06277688119773205,0.06056345933673955,-0.0022134218609924927
raw_CU_diffT/TC23LFP09/TC23LFP09_45deg.parquet,TC23LFP09_45deg.parquet,TC23LFP09,LFP,lithium-ion,45.0,,charge,96,0.0180839300837891,3.4787702895128043,3.35093106790997,1.4999057742513042,43.401678001275286,0.12783922160283412,0.06290983869311231,0.06059800314768064,-0.0023118355454316702
raw_CU_diffT/TC23LFP09/TC23LFP09_45deg.parquet,TC23LFP09_45deg.parquet,TC23LFP09,LFP,lithium-ion,45.0,,charge,97,0.0180838370908532,3.491938419698198,3.35741587958445,1.499887732039908,43.40140533359954,0.13452254011374798,0.06314764551311358,0.06071496181264879,-0.0024326837004647883
raw_CU_diffT/TC23LFP09/TC23LFP09_45deg.parquet,TC23LFP09_45deg.parquet,TC23LFP09,LFP,lithium-ion,45.0,,charge,98,0.0162315636736714,3.514314666052034,3.39136577599791,1.4999228940861755,38.95602266519563,0.12294889005412424,0.05704282227134084,0.05504716953382009,-0.0019956527375207464
raw_CU_diffT/TC23LFP09/TC23LFP09_45deg.parquet,TC23LFP09_45deg.parquet,TC23LFP09,LFP,lithium-ion,45.0,,charge,99,0.0080916066234392,3.53155026738814,3.47948292286878,1.4998065356054024,19.420113999571186,0.05206734451935979,0.028575915534606353,0.02815460706482861,-0.0004213084697777432
raw_CU_diffT/TC23LFP09/TC23LFP09_45deg.parquet,TC23LFP09_45deg.parquet,TC23LFP09,LFP,lithium-ion,45.0,,charge,100,0.0019687562497265,3.5940519066208374,3.5252580641004,1.4992155651625392,4.725234334822744,0.0687938425204373,0.007075812153001216,0.006940373845596404,-0.00013543830740481155
raw_CU_diffT/TC23LFP09/TC23LFP09_45deg.parquet,TC23LFP09_45deg.parquet,TC23LFP09,LFP,lithium-ion,45.0,,charge,101,0.0007975204753738,3.618371803984749,3.54700125618543,1.4983477523563333,1.9143046656390652,0.07137054779931873,0.002885725601193071,0.00282880612798447,-5.69194732086011e-05
raw_CU_diffT/TC23LFP09/TC23LFP09_45deg.parquet,TC23LFP09_45deg.parquet,TC23LFP09,LFP,lithium-ion,45.0,,charge,102,0.0004691129504127,3.6285196755612943,3.56035233904465,1.498184857461305,1.1260899972403422,0.0681673365166442,0.0017021855706330917,0.0016702073902779932,-3.1978180355098475e-05
raw_CU_diffT/TC23LFP09/TC23LFP09_45deg.parquet,TC23LFP09_45deg.parquet,TC23LFP09,LFP,lithium-ion,45.0,,charge,103,0.0003146051406189,3.6355953117790305,3.57007955655637,1.4958598256936655,0.7553249999764375,0.0655157552226604,0.0011437769742956554,0.001123165380911077,-2.0611593384578476e-05
raw_CU_diffT/TC23LFP09/TC23LFP09_45deg.parquet,TC23LFP09_45deg.parquet,TC23LFP09,LFP,lithium-ion,45.0,,charge,104,0.0002209427392671,3.6401810455676182,3.57656436823085,1.4946448648356816,0.5305096655501984,0.06361667733676812,0.0008042715716358857,0.0007902159286820289,-1.4055642953856836e-05
raw_CU_diffT/TC23LTO09/TC23LTO09_05deg.parquet,TC23LTO09_05deg.parquet,TC23LTO09,LTO,lithium-ion,5.0,,discharge,0,0.0150426868238067,2.6009674351471213,2.66111789149115,1.5013774744155344,36.09264799981611,0.060150456344028935,0.039125538565837906,0.040030363042930193,0.0009048244770922878
raw_CU_diffT/TC23LTO09/TC23LTO09_05deg.parquet,TC23LTO09_05deg.parquet,TC23LTO09,LTO,lithium-ion,5.0,,discharge,1,0.0150412343746039,2.5886841818884037,2.64585809424943,1.4999463370980068,36.093144333251985,0.057173912361026424,0.038937005501613234,0.03979697171754849,0.0008599662159352595
raw_CU_diffT/TC23LTO09/TC23LTO09_05deg.parquet,TC23LTO09_05deg.parquet,TC23LTO09,LTO,lithium-ion,5.0,,discharge,2,0.015043426321318,2.578261675475741,2.63422249885261,1.4998797827896213,36.097785666701384,0.05596082337686914,0.03878588955209721,0.03962773207544743,0.0008418425233502197
raw_CU_diffT/TC23LTO09/TC23LTO09_05deg.parquet,TC23LTO09_05deg.parquet,TC23LTO09,LTO,lithium-ion,5.0,,discharge,3,0.0150410187657484,2.5697344473794503,2.62544811543862,1.499969767386427,36.092690333287464,0.05571366805916966,0.03865142404602441,0.03948941437281105,0.0008379903267866431
raw_CU_diffT/TC23LTO09/TC23LTO09_05deg.parquet,TC23LTO09_05deg.parquet,TC23LTO09,LTO,lithium-ion,5.0,,discharge,4,0.0150431739726704,2.5628631436518368,2.61915344907641,1.4999660141233828,36.097650666721165,0.05629030542457336,0.038553596138099555,0.03940038099557616,0.0008467848574766068
raw_CU_diffT/TC23LTO09/TC23LTO09_05deg.parquet,TC23LTO09_05deg.parquet,TC23LTO09,LTO,lithium-ion,5.0,,discharge,5,0.0150428625894418,2.5574490187564964,2.61457550990389,1.4999705507954244,36.09674133337103,0.057126491147393654,0.03847135416865674,0.03933070012520395,0.000859345956547207
raw_CU_diffT/TC23LTO09/TC23LTO09_05deg.parquet,TC23LTO09_05deg.parquet,TC23LTO09,LTO,lithium-ion,5.0,,discharge,6,0.0150436128802852,2.552837752952315,2.60980682326585,1.4998320727014705,36.09826666669687,0.05696907031353504,0.03840390290159177,0.039260923541538345,0.0008570206399465749
raw_CU_diffT/TC23LTO09/TC23LTO09_05deg.parquet,TC23LTO09_05deg.parquet,TC23LTO09,LTO,lithium-ion,5.0,,discharge,7,0.0150433401699416,2.5478374316511188,2.60351215690364,1.4998936257316904,36.097984666819684,0.05567472525252137,0.03832798518203811,0.039165519012879825,0.0008375338308417163
raw_CU_diffT/TC23LTO09/TC23LTO09_05deg.parquet,TC23LTO09_05deg.parquet,TC23LTO09,LTO,lithium-ion,5.0,,discharge,8,0.0150430251432415,2.5410556471115338,2.59588225828278,1.4999409918199438,36.09733933332609,0.05482661117124632,0.038225163989874605,0.03904992208024238,0.0008247580903677776
raw_CU_diffT/TC23LTO09/TC23LTO09_05deg.parquet,TC23LTO09_05deg.parquet,TC23LTO09,LTO,lithium-ion,5.0,,discharge,9,0.0150432260680914,2.5324670041983275,2.58768011726535,1.4999525997665424,36.097962666797685,0.05521311306702259,0.03809647365413761,0.038927056995927925,0.0008305833417903141
raw_CU_diffT/TC23LTO09/TC23LTO09_05deg.parquet,TC23LTO09_05deg.parquet,TC23LTO09,LTO,lithium-ion,5.0,,discharge,10,0.0150431788785668,2.5237078049756314,2.58005021864449,1.4999280845569485,36.09781933319755,0.056342413668858615,0.0379645879474836,0.03881215695475445,0.00084756900727085
raw_CU_diffT/TC23LTO09/TC23LTO09_05deg.parquet,TC23LTO09_05deg.parquet,TC23LTO09,LTO,lithium-ion,5.0,,discharge,11,0.0150410810608181,2.5159614735604356,2.57299256242019,1.4999621784109283,36.09250966660329,0.0570310888597545,0.03784278046971787,0.038700589700244155,0.0008578092305262866
raw_CU_diffT/TC23LTO09/TC23LTO09_05deg.parquet,TC23LTO09_05deg.parquet,TC23LTO09,LTO,lithium-ion,5.0,,discharge,12,0.0150428698919631,2.50914548876061,2.56669789605798,1.499914222172798,36.097004333510995,0.05755240729736988,0.03774474912743202,0.03861050250237562,0.0008657533749436008
raw_CU_diffT/TC23LTO09/TC23LTO09_05deg.parquet,TC23LTO09_05deg.parquet,TC23LTO09,LTO,lithium-ion,5.0,,discharge,13,0.0150432276514385,2.5028374308195147,2.56040322969577,1.4999181167555848,36.09757233323762,0.057565798876255236,0.037650753246359414,0.03851672866379185,0.0008659754174324338
raw_CU_diffT/TC23LTO09/TC23LTO09_05deg.parquet,TC23LTO09_05deg.parquet,TC23LTO09,LTO,lithium-ion,5.0,,discharge,14,0.0150426812932193,2.4965702380222417,2.55391781586804,1.4999260233639942,36.09644833338098,0.05734757784579836,0.03755511041670523,0.038417771753177656,0.000862661336472427
raw_CU_diffT/TC23LTO09/TC23LTO09_05deg.parquet,TC23LTO09_05deg.parquet,TC23LTO09,LTO,lithium-ion,5.0,,discharge,15,0.0150407550185229,2.4901613890416137,2.54705090710926,1.4999376145356256,36.09137800007011,0.05688951806764653,0.037453907409159604,0.03830956871353691,0.0008556613043773087
raw_CU_diffT/TC23LTO09/TC23LTO09_05deg.parquet,TC23LTO09_05deg.parquet,TC23LTO09,LTO,lithium-ion,5.0,,discharge,16,0.015043920927995,2.483508321357336,2.53999325088497,1.49996609170132,36.09795166668482,0.056484929527634176,0.03736170281051736,0.038211457623954455,0.0008497548134370966
raw_CU_diffT/TC23LTO09/TC23LTO09_05deg.parquet,TC23LTO09_05deg.parquet,TC23LTO09,LTO,lithium-ion,5.0,,discharge,17,0.0150414827363117,2.476774541173686,2.53293559466067,1.4998897626477583,36.09330600022804,0.05616105348698408,0.03725436150280033,0.03809910701927788,0.0008447455164775491
raw_CU_diffT/TC23LTO09/TC23LTO09_05deg.parquet,TC23LTO09_05deg.parquet,TC23LTO09,LTO,lithium-ion,5.0,,discharge,18,0.0150412941236491,2.470111875530375,2.52606868590189,1.4999782124820864,36.09320833336096,0.0559568103715149,0.03715367923817089,0.0379953420811901,0.00084166284301921
raw_CU_diffT/TC23LTO09/TC23LTO09_05deg.parquet,TC23LTO09_05deg.parquet,TC23LTO09,LTO,lithium-ion,5.0,,discharge,19,0.015043258962339,2.463617587146693,2.51958327207416,1.4999615577256113,36.09770833334187,0.055965684927466786,0.03706083734762047,0.03790274363898903,0.0008419062913685577
raw_CU_diffT/TC23LTO09/TC23LTO09_05deg.parquet,TC23LTO09_05deg.parquet,TC23LTO09,LTO,lithium-ion,5.0,,discharge,20,0.0150413026240338,2.457424901649775,2.51367010064299,1.4999160523247546,36.09303499982343,0.056245198993214895,0.036962871621550764,0.03780887268075671,0.0008460010592059447
raw_CU_diffT/TC23LTO09/TC23LTO09_05deg.parquet,TC23LTO09_05deg.parquet,TC23LTO09,LTO,lithium-ion,5.0,,discharge,21,0.015043042462706,2.4515837243203324,2.50813842414287,1.4999461449372715,36.097072333534015,0.05655469982253747,0.03687927806582968,0.037730032816725705,0.0008507547508960212
raw_CU_diffT/TC23LTO09/TC23LTO09_05deg.parquet,TC23LTO09_05deg.parquet,TC23LTO09,LTO,lithium-ion,5.0,,discharge,22,0.0150438702277203,2.4460974192954,2.50317899003931,1.4999393092795184,36.09797366667772,0.05708157074391007,0.03679877214024153,0.03765749988290735,0.0008587277426658213
raw_CU_diffT/TC23LTO09/TC23LTO09_05deg.parquet,TC23LTO09_05deg.parquet,TC23LTO09,LTO,lithium-ion,5.0,,discharge,23,0.0150426123866658,2.440952610322686,2.49821955593575,1.49991430832499,36.09642233341583,0.05726694561306411,0.03671830397130425,0.03757974843672985,0.0008614444654255968
raw_CU_diffT/TC23LTO09/TC23LTO09_05deg.parquet,TC23LTO09_05deg.parquet,TC23LTO09,LTO,lithium-ion,5.0,,discharge,24,0.015042998355938,2.436152244508235,2.49402311169427,1.4999362971190777,36.09710600003018,0.05787086718603529,0.036647034208952045,0.03751758556888828,0.0008705513599362377
raw_CU_diffT/TC23LTO09/TC23LTO09_05deg.parquet,TC23LTO09_05deg.parquet,TC23LTO09,LTO,lithium-ion,5.0,,discharge,25,0.0150408902655321,2.431711047830312,2.49001741491832,1.4999336717929672,36.09169900021516,0.05830636708800796,0.0365750990278978,0.03745207869705036,0.0008769796691525597
raw_CU_diffT/TC23LTO09/TC23LTO09_05deg.parquet,TC23LTO09_05deg.parquet,TC23LTO09,LTO,lithium-ion,5.0,,discharge,26,0.0150427326205475,2.4276336502918445,2.48639321307341,1.4999828293138284,36.09659666661173,0.05875956278156558,0.03651824390198393,0.037402148293807294,0.0008839043918233633
raw_CU_diffT/TC23LTO09/TC23LTO09_05deg.parquet,TC23LTO09_05deg.parquet,TC23LTO09,LTO,lithium-ion,5.0,,discharge,27,0.0150415756987635,2.4238262436236298,2.48315050615954,1.4999615991468513,36.093691999820294,0.059324262535910055,0.03645816592411441,0.03735049630982162,0.000892330385707206
raw_CU_diffT/TC23LTO09/TC23LTO09_05deg.parquet,TC23LTO09_05deg.parquet,TC23LTO09,LTO,lithium-ion,5.0,,discharge,28,0.0150428859479304,2.420176078305214,2.47990779924568,1.4999412103794818,36.097147000109544,0.05973172094046619,0.0364064327198548,0.03730497018543585,0.0008985374655810438
raw_CU_diffT/TC23LTO09/TC23LTO09_05deg.parquet,TC23LTO09_05deg.parquet,TC23LTO09,LTO,lithium-ion,5.0,,discharge,29,0.0150437235715349,2.4164577653485084,2.47628359740077,1.4999344969089494,36.09894833349972,0.059825832052261774,0.036352522644191906,0.03725252592402321,0.0009000032798313004
raw_CU_diffT/TC23LTO09/TC23LTO09_05deg.parquet,TC23LTO09_05deg.parquet,TC23LTO09,LTO,lithium-ion,5.0,,discharge,30,0.0150441666971735,2.412450374951498,2.47208715315929,1.4999075451220307,36.099473000038415,0.059636778207791785,0.03629330558942905,0.03719049122206944,0.0008971856326403863
raw_CU_diffT/TC23LTO09/TC23LTO09_05deg.parquet,TC23LTO09_05deg.parquet,TC23LTO09,LTO,lithium-ion,5.0,,discharge,31,0.0150408662392236,2.4080412680845575,2.4676999614523,1.49991179781503,36.09193366658292,0.059658693367742544,0.0362190266117902,0.037116345038741276,0.0008973184269510728
raw_CU_diffT/TC23LTO09/TC23LTO09_05deg.parquet,TC23LTO09_05deg.parquet,TC23LTO09,LTO,lithium-ion,5.0,,discharge,32,0.0150434288327233,2.403480010505116,2.4633127697453,1.499933499225363,36.09815900004469,0.059832759240184163,0.03615658048890676,0.03705667034440194,0.0009000898554951745
raw_CU_diffT/TC23LTO09/TC23LTO09_05deg.parquet,TC23LTO09_05deg.parquet,TC23LTO09,LTO,lithium-ion,5.0,,discharge,33,0.0150412186630612,2.39886931675921,2.45892557803831,1.499943669588072,36.0927893333137,0.06005626127910002,0.0360819179374835,0.036985237295468376,0.0009033193579848775
raw_CU_diffT/TC23LTO09/TC23LTO09_05deg.parquet,TC23LTO09_05deg.parquet,TC23LTO09,LTO,lithium-ion,5.0,,discharge,34,0.0150409893939145,2.3942728186518263,2.45453838633131,1.4999506365443651,36.09258800002863,0.060265567679483656,0.03601223207147989,0.03691868583576524,0.0009064537642853518
raw_CU_diffT/TC23LTO09/TC23LTO09_05deg.parquet,TC23LTO09_05deg.parquet,TC23LTO09,LTO,lithium-ion,5.0,,discharge,35,0.0150432963444034,2.389796095081444,2.45015119462431,1.499919501346533,36.09756366658257,0.060355099542865887,0.035950410861008204,0.0368583505093275,0.0009079396483192975
raw_CU_diffT/TC23LTO09/TC23LTO09_05deg.parquet,TC23LTO09_05deg.parquet,TC23LTO09,LTO,lithium-ion,5.0,,discharge,36,0.0150408754038807,2.385385966296721,2.44614549784836,1.4998991060320164,36.091958666424034,0.06075953155163871,0.03587829310923455,0.036792169652900907,0.000913876543666356
raw_CU_diffT/TC23LTO09/TC23LTO09_05deg.parquet,TC23LTO09_05deg.parquet,TC23LTO09,LTO,lithium-ion,5.0,,discharge,37,0.01504296153004,2.381098774366553,2.44194905360689,1.4999500869350633,36.09707566679572,0.06085027924033737,0.03581877726202145,0.03673414567172604,0.0009153684097045894
raw_CU_diffT/TC23LTO09/TC23LTO09_05deg.parquet,TC23LTO09_05deg.parquet,TC23LTO09,LTO,lithium-ion,5.0,,discharge,38,0.0150415861813219,2.3768580108416812,2.43794335683094,1.4999351049668301,36.09377633340773,0.061085345989258855,0.03575171461084049,0.03667053510695379,0.000918820496113297
raw_CU_diffT/TC23LTO09/TC23LTO09_05deg.parquet,TC23LTO09_05deg.parquet,TC23LTO09,LTO,lithium-ion,5.0,,discharge,39,0.0150412737975105,2.3726989367054547,2.4341284075205,1.4999305626603725,36.09139100005268,0.06142947081504513,0.03568841434604878,0.03661239183581405,0.0009239774897652694
raw_CU_diffT/TC23LTO09/TC23LTO09_05deg.parquet,TC23LTO09_05deg.parquet,TC23LTO09,LTO,lithium-ion,5.0,,discharge,40,0.015041139317719,2.368594945838635,2.43031345821007,1.4999183025187919,36.09243533341214,0.061718512371435,0.035626366567604,0.036554683310665116,0.0009283167430611181
raw_CU_diffT/TC23LTO09/TC23LTO09_05deg.parquet,TC23LTO09_05deg.parquet,TC23LTO09,LTO,lithium-ion,5.0,,discharge,41,0.0150414662345442,2.3645703843089456,2.42649850889964,1.4999426332795065,36.0923429998511,0.06192812459069419,0.03556660559478621,0.03649809538978578,0.0009314897949995737
raw_CU_diffT/TC23LTO09/TC23LTO09_05deg.parquet,TC23LTO09_05deg.parquet,TC23LTO09,LTO,lithium-ion,5.0,,discharge,42,0.015043670247696,2.360581994054822,2.42268355958921,1.4999973289356918,36.098885666549904,0.06210156553438795,0.03551181711120942,0.03644605258497443,0.0009342354737650119
raw_CU_diffT/TC23LTO09/TC23LTO09_05deg.parquet,TC23LTO09_05deg.parquet,TC23LTO09,LTO,lithium-ion,5.0,,discharge,43,0.0150413762613035,2.3566516389228975,2.4190593577443,1.4999361937084195,36.09226900007343,0.06240771882140228,0.03544728401785686,0.0363859819982592,0.0009386979804023449
raw_CU_diffT/TC23LTO09/TC23LTO09_05deg.parquet,TC23LTO09_05deg.parquet,TC23LTO09,LTO,lithium-ion,5.0,,discharge,44,0.0150432892314164,2.35279777655231,2.41543515589939,1.499938000572108,36.09791333350586,0.06263737934708002,0.03539381745570981,0.03633608966992588,0.0009422722142160694
raw_CU_diffT/TC23LTO09/TC23LTO09_05deg.parquet,TC23LTO09_05deg.parquet,TC23LTO09,LTO,lithium-ion,5.0,,discharge,45,0.0150407361893118,2.348990370376895,2.41181095405448,1.499960002675058,36.091591333184624,0.06282058367758481,0.03533054447207269,0.03627541229842583,0.0009448678263531407
raw_CU_diffT/TC23LTO09/TC23LTO09_05deg.parquet,TC23LTO09_05deg.parquet,TC23LTO09,LTO,lithium-ion,5.0,,discharge,46,0.0150432367477361,2.345250063170016,2.4083774996751,1.4999641300358306,36.09800733308657,0.06312743650508423,0.03528015193290959,0.036229792905533256,0.0009496409726236638
raw_CU_diffT/TC23LTO09/TC23LTO09_05deg.parquet,TC23LTO09_05deg.parquet,TC23LTO09,LTO,lithium-ion,5.0,,discharge,47,0.0150411986736937,2.341553093870789,2.40475329783019,1.499963317359684,36.09306399995694,0.06320020395940107,0.03521976528991269,0.036170372113884006,0.0009506068239713145
raw_CU_diffT/TC23LTO09/TC23LTO09_05deg.parquet,TC23LTO09_05deg.parquet,TC23LTO09,LTO,lithium-ion,5.0,,discharge,48,0.0150413055001053,2.3379041194449552,2.40151059091632,1.4999349972495684,36.09318366646767,0.06360647147136467,0.03516513009052624,0.03612185445971077,0.0009567243691845292
raw_CU_diffT/TC23LTO09/TC23LTO09_05deg.parquet,TC23LTO09_05deg.parquet,TC23LTO09,LTO,lithium-ion,5.0,,discharge,49,0.0150409256043308,2.334291268843811,2.39807713653693,1.4998407679343986,36.0920876666205,0.06378586769311889,0.03510990131351871,0.0360692998040986,0.0009593984905798894
raw_CU_diffT/TC23LTO09/TC23LTO09_05deg.parquet,TC23LTO09_05deg.parquet,TC23LTO09,LTO,lithium-ion,5.0,,discharge,50,0.0150413293469774,2.3307608592284073,2.39483442962307,1.4999068600210974,36.09310866659507,0.06407357039466266,0.03505774171269851,0.036021493387441365,0.0009637516747428576
raw_CU_diffT/TC23LTO09/TC23LTO09_05deg.parquet,TC23LTO09_05deg.parquet,TC23LTO09,LTO,lithium-ion,5.0,,discharge,51,0.0150415859829049,2.3272353970883013,2.39178247017472,1.499943458295614,36.09349766635569,0.06454707308641883,0.03500531132776351,0.03597620167753773,0.0009708903497742186
raw_CU_diffT/TC23LTO09/TC23LTO09_05deg.parquet,TC23LTO09_05deg.parquet,TC23LTO09,LTO,lithium-ion,5.0,,discharge,52,0.0150414959323865,2.3237857944062097,2.38873051072638,1.4999525998055958,36.093476666894276,0.0649447163201704,0.034953214574298536,0.03593008026065837,0.0009768656863598374
raw_CU_diffT/TC23LTO09/TC23LTO09_05deg.parquet,TC23LTO09_05deg.parquet,TC23LTO09,LTO,lithium-ion,5.0,,discharge,53,0.0150411860547463,2.3204025737359038,2.38567855127803,1.4999539691211845,36.09273566660704,0.0652759775421261,0.034901606833473896,0.03588343495659046,0.0009818281231165626
raw_CU_diffT/TC23LTO09/TC23LTO09_05deg.parquet,TC23LTO09_05deg.parquet,TC23LTO09,LTO,lithium-ion,5.0,,discharge,54,0.0150413241781771,2.3170726227621596,2.38262659182969,1.499967333564987,36.09282133326633,0.0655539690675302,0.0348518404633447,0.035837858963255614,0.0009860184999109164
raw_CU_diffT/TC23LTO09/TC23LTO09_05deg.parquet,TC23LTO09_05deg.parquet,TC23LTO09,LTO,lithium-ion,5.0,,discharge,55,0.0150429495475119,2.3138141213172774,2.37976537984686,1.499933740553028,36.09714233345585,0.06595125852958272,0.03480658908929638,0.03579869054395181,0.0009921014546554266
raw_CU_diffT/TC23LTO09/TC23LTO09_05deg.parquet,TC23LTO09_05deg.parquet,TC23LTO09,LTO,lithium-ion,5.0,,discharge,56,0.0150414676209373,2.310657691228296,2.37690416786404,1.4999486474430235,36.09233299980406,0.06624647663574423,0.03475568284568015,0.03575212707899787,0.0009964442333177254
