Repository: DNV007/delivered-energy-decomposition

# Three-term energy accounting for a cold commercial sodium-ion 18650 cell

This repository holds the analysis code and the derived data behind a reanalysis
of a public commercial-cell archive. No new measurements were made. The
manuscript reporting the work is not distributed here; what is here is
everything needed to regenerate its numbers from the raw archive and to check
them.

**Source data.** Droese, D., Schlösser, A., Otto, M. *Dataset: Evaluation of
Commercial Sodium-Ion Batteries by State-of-the-Art Lithium-Ion Battery
Configurations.* Technische Universität Berlin, DepositOnce, 2025.
DOI [10.14279/depositonce-25036](https://doi.org/10.14279/depositonce-25036),
CC BY 4.0.

File: results/tables/table_delivered_energy_segments.csv (part 9 of 31)
member_path,file_name,cell_id,cell_family,chemistry_type,temperature_deg_c,voltage_v,direction,segment_index,segment_capacity_ah,mean_terminal_voltage_v,ocv_voltage_v,mean_current_a,duration_s,overpotential_v,delivered_energy_wh,ocv_energy_wh,polarisation_loss_wh
raw_CU_diffT/TC23LTO09/TC23LTO09_05deg.parquet,TC23LTO09_05deg.parquet,TC23LTO09,LTO,lithium-ion,5.0,,discharge,57,0.0150419150926704,2.3075604004618877,2.37423370334674,1.4999370437213575,36.09341366653098,0.06667330288485251,0.03471012761495622,0.03571302177589807,0.0010028941609418543
raw_CU_diffT/TC23LTO09/TC23LTO09_05deg.parquet,TC23LTO09_05deg.parquet,TC23LTO09,LTO,lithium-ion,5.0,,discharge,58,0.0150417027274694,2.3045345647686895,2.37175398629496,1.4999241230097808,36.092601666692644,0.06721942152627047,0.0346641238484287,0.03567521840453932,0.00101109455611062
raw_CU_diffT/TC23LTO09/TC23LTO09_05deg.parquet,TC23LTO09_05deg.parquet,TC23LTO09,LTO,lithium-ion,5.0,,discharge,59,0.015044117457881,2.3016426213660175,2.36927426924318,1.4999577655339997,36.09902199998032,0.06763164787716258,0.03462618194189549,0.035643640396429574,0.0010174584545340828
raw_CU_diffT/TC23LTO09/TC23LTO09_05deg.parquet,TC23LTO09_05deg.parquet,TC23LTO09,LTO,lithium-ion,5.0,,discharge,60,0.0150414108278457,2.298818935665889,2.3667945521914,1.4998894421983704,36.093099333229475,0.06797561652551076,0.03457748003018163,0.035599929204617936,0.0010224491744363073
raw_CU_diffT/TC23LTO09/TC23LTO09_05deg.parquet,TC23LTO09_05deg.parquet,TC23LTO09,LTO,lithium-ion,5.0,,discharge,61,0.0150430698604613,2.296419673604442,2.36450558260514,1.4999897355803906,36.09721066680504,0.06808590900069778,0.03454520157896936,0.03556942266457987,0.0010242210856105036
raw_CU_diffT/TC23LTO09/TC23LTO09_05deg.parquet,TC23LTO09_05deg.parquet,TC23LTO09,LTO,lithium-ion,5.0,,discharge,62,0.0150434123058007,2.2942333908170816,2.36259810794992,1.4999632725529493,36.098070999840274,0.06836471713283832,0.03451309882379655,0.035541537450795274,0.0010284386269987233
raw_CU_diffT/TC23LTO09/TC23LTO09_05deg.parquet,TC23LTO09_05deg.parquet,TC23LTO09,LTO,lithium-ion,5.0,,discharge,63,0.0150432688325425,2.291588818875597,2.36069063329471,1.49996772097449,36.09789099986665,0.0691018144191129,0.03447298665599415,0.03551250382711733,0.0010395171711231749
raw_CU_diffT/TC23LTO09/TC23LTO09_05deg.parquet,TC23LTO09_05deg.parquet,TC23LTO09,LTO,lithium-ion,5.0,,discharge,64,0.015042892185748,2.288950904628665,2.35897390610501,1.4998883869587734,36.097987666667905,0.07002300147634477,0.03443244167679936,0.03548579013853049,0.0010533484617311281
raw_CU_diffT/TC23LTO09/TC23LTO09_05deg.parquet,TC23LTO09_05deg.parquet,TC23LTO09,LTO,lithium-ion,5.0,,discharge,65,0.0150432470892578,2.286825037548726,2.35763867384636,1.5000310610430245,36.097723666462116,0.07081363629763437,0.034401274089746726,0.03546654111786088,0.0010652670281141516
raw_CU_diffT/TC23LTO09/TC23LTO09_05deg.parquet,TC23LTO09_05deg.parquet,TC23LTO09,LTO,lithium-ion,5.0,,discharge,66,0.015042994510282,2.285329507056141,2.35668493651876,1.4999484010270203,36.09697533334838,0.07135542946261886,0.034378199228830994,0.035451598562515986,0.001073399333684992
raw_CU_diffT/TC23LTO09/TC23LTO09_05deg.parquet,TC23LTO09_05deg.parquet,TC23LTO09,LTO,lithium-ion,5.0,,discharge,67,0.0150426597797484,2.2844093553693923,2.35630344158771,1.499890164698399,36.096461999986786,0.07189408621831772,0.03436359273049613,0.035445071009654175,0.0010814782791580477
raw_CU_diffT/TC23LTO09/TC23LTO09_05deg.parquet,TC23LTO09_05deg.parquet,TC23LTO09,LTO,lithium-ion,5.0,,discharge,68,0.0150415896464405,2.283770827863743,2.35592194665667,1.4999406134417699,36.09219166665571,0.0721511187929269,0.034351543639238126,0.03543681116065291,0.0010852675214147872
raw_CU_diffT/TC23LTO09/TC23LTO09_05deg.parquet,TC23LTO09_05deg.parquet,TC23LTO09,LTO,lithium-ion,5.0,,discharge,69,0.0150435080394848,2.283245100079684,2.35573119919115,1.4998956493649138,36.098048666492105,0.07248609911146575,0.03434801601916301,0.03543846123389723,0.0010904452147342258
raw_CU_diffT/TC23LTO09/TC23LTO09_05deg.parquet,TC23LTO09_05deg.parquet,TC23LTO09,LTO,lithium-ion,5.0,,discharge,70,0.0150430989510735,2.282700575472729,2.35554045172563,1.4999632476536382,36.09712666651467,0.072839876252901,0.03433889063250869,0.03543462809856503,0.0010957374660563388
raw_CU_diffT/TC23LTO09/TC23LTO09_05deg.parquet,TC23LTO09_05deg.parquet,TC23LTO09,LTO,lithium-ion,5.0,,discharge,71,0.0150408307105796,2.282148185240553,2.35515895679458,1.4999303428075872,36.09145800000988,0.07301077155402691,0.03432540451065961,0.03542354716565253,0.0010981426549929243
raw_CU_diffT/TC23LTO09/TC23LTO09_05deg.parquet,TC23LTO09_05deg.parquet,TC23LTO09,LTO,lithium-ion,5.0,,discharge,72,0.0150425051970374,2.28160852166123,2.35496820932906,1.4999641929622027,36.096091333194636,0.07335968766782974,0.03432110804469387,0.03542462152769024,0.0011035134829963725
raw_CU_diffT/TC23LTO09/TC23LTO09_05deg.parquet,TC23LTO09_05deg.parquet,TC23LTO09,LTO,lithium-ion,5.0,,discharge,73,0.015041165959118,2.28102839620021,2.35477746186354,1.499939525900757,36.09239133313531,0.07374906566333017,0.03430932666470813,0.03541859860068017,0.001109271935972038
raw_CU_diffT/TC23LTO09/TC23LTO09_05deg.parquet,TC23LTO09_05deg.parquet,TC23LTO09,LTO,lithium-ion,5.0,,discharge,74,0.01504101472801,2.280447961409386,2.35458671439802,1.4999487482759049,36.09228733344935,0.07413875298863415,0.03430025137401895,0.03541537344963729,0.001115122075618341
raw_CU_diffT/TC23LTO09/TC23LTO09_05deg.parquet,TC23LTO09_05deg.parquet,TC23LTO09,LTO,lithium-ion,5.0,,discharge,75,0.0150411765580986,2.2798380018447,2.3543959669325,1.4999483753453293,36.09280266659334,0.07455796508779988,0.03429144590960886,0.03541288542630701,0.0011214395166981514
raw_CU_diffT/TC23LTO09/TC23LTO09_05deg.parquet,TC23LTO09_05deg.parquet,TC23LTO09,LTO,lithium-ion,5.0,,discharge,76,0.0150406438550862,2.279178229367988,2.35420521946698,1.4999201380544909,36.091399000317324,0.07502699009899194,0.034280308030189874,0.03540876226778789,0.0011284542375980186
raw_CU_diffT/TC23LTO09/TC23LTO09_05deg.parquet,TC23LTO09_05deg.parquet,TC23LTO09,LTO,lithium-ion,5.0,,discharge,77,0.0150405460057965,2.2785045258270262,2.35401447200145,1.499941631137674,36.09117799985688,0.07550994617442397,0.03426995214511693,0.03540566296444857,0.0011357108193316354
raw_CU_diffT/TC23LTO09/TC23LTO09_05deg.parquet,TC23LTO09_05deg.parquet,TC23LTO09,LTO,lithium-ion,5.0,,discharge,78,0.0150403657240612,2.2777678704650213,2.35382372453593,1.499949155158344,36.091033000149764,0.07605585407090887,0.034258461806309974,0.03540236966699228,0.0011439078606823028
raw_CU_diffT/TC23LTO09/TC23LTO09_05deg.parquet,TC23LTO09_05deg.parquet,TC23LTO09,LTO,lithium-ion,5.0,,discharge,79,0.0150407185431738,2.277052051714464,2.35363297707041,1.4999748047513048,36.09163866669405,0.07658092535594596,0.034248499017993685,0.03540033116204827,0.0011518321440545862
raw_CU_diffT/TC23LTO09/TC23LTO09_05deg.parquet,TC23LTO09_05deg.parquet,TC23LTO09,LTO,lithium-ion,5.0,,discharge,80,0.0150431731429746,2.2762479752901523,2.35325148213937,1.4999582133677856,36.09796033333987,0.07700350684921764,0.03424199240863513,0.03540036949478414,0.0011583770861490067
raw_CU_diffT/TC23LTO09/TC23LTO09_05deg.parquet,TC23LTO09_05deg.parquet,TC23LTO09,LTO,lithium-ion,5.0,,discharge,81,0.0150410918816686,2.275371009964172,2.35286998720832,1.4999841944932901,36.09249866672326,0.07749897724414812,0.03422406442575619,0.03538973366322077,0.001165669237464577
raw_CU_diffT/TC23LTO09/TC23LTO09_05deg.parquet,TC23LTO09_05deg.parquet,TC23LTO09,LTO,lithium-ion,5.0,,discharge,82,0.0150430181558512,2.2744321629457276,2.35248849227728,1.4998913628498634,36.09704866679385,0.07805632933155238,0.03421432432144449,0.03538852710075814,0.0011742027793136475
raw_CU_diffT/TC23LTO09/TC23LTO09_05deg.parquet,TC23LTO09_05deg.parquet,TC23LTO09,LTO,lithium-ion,5.0,,discharge,83,0.0150407912404176,2.2734578158605547,2.35210699734624,1.4999538667839885,36.092032333195675,0.07864918148568512,0.03419460440225436,0.035377550322210266,0.0011829459199559078
raw_CU_diffT/TC23LTO09/TC23LTO09_05deg.parquet,TC23LTO09_05deg.parquet,TC23LTO09,LTO,lithium-ion,5.0,,discharge,84,0.0150410364640442,2.27233792310377,2.35172550241519,1.4999298436542035,36.09227133326931,0.07938757931141982,0.03417831756003427,0.03537238903524954,0.0011940714752152679
raw_CU_diffT/TC23LTO09/TC23LTO09_05deg.parquet,TC23LTO09_05deg.parquet,TC23LTO09,LTO,lithium-ion,5.0,,discharge,85,0.0150430377416932,2.2711176549970653,2.35134400748415,1.4999079533045145,36.097291333426256,0.08022635248708454,0.03416450859994661,0.03537135664828821,0.001206848048341598
raw_CU_diffT/TC23LTO09/TC23LTO09_05deg.parquet,TC23LTO09_05deg.parquet,TC23LTO09,LTO,lithium-ion,5.0,,discharge,86,0.0150430303295404,2.2697200751123403,2.35077176508759,1.4999355337913205,36.097025333030615,0.08105168997524981,0.034143467929481655,0.03536273096003984,0.0012192630305581861
raw_CU_diffT/TC23LTO09/TC23LTO09_05deg.parquet,TC23LTO09_05deg.parquet,TC23LTO09,LTO,lithium-ion,5.0,,discharge,87,0.0150429855715624,2.268115715454122,2.35019952269102,1.4999551914424394,36.09740099986084,0.08208380723689812,0.034119231982210285,0.03535401751013385,0.001234785527923568
raw_CU_diffT/TC23LTO09/TC23LTO09_05deg.parquet,TC23LTO09_05deg.parquet,TC23LTO09,LTO,lithium-ion,5.0,,discharge,88,0.0150424988174746,2.2662717094617277,2.34943653282894,1.4999987474046848,36.09601366647985,0.0831648233672122,0.03409038950965418,0.03534139626681095,0.0012510067571567737
raw_CU_diffT/TC23LTO09/TC23LTO09_05deg.parquet,TC23LTO09_05deg.parquet,TC23LTO09,LTO,lithium-ion,5.0,,discharge,89,0.0150405854342515,2.2639962875117696,2.34848279550133,1.4998535190311384,36.09102700010408,0.08448650798956026,0.03405182958514899,0.03532255612660755,0.0012707265414585583
raw_CU_diffT/TC23LTO09/TC23LTO09_05deg.parquet,TC23LTO09_05deg.parquet,TC23LTO09,LTO,lithium-ion,5.0,,discharge,90,0.0150411164863146,2.2612440915427974,2.3473383107082,1.4999136394351067,36.09214200003771,0.08609421916540283,0.03401163578488585,0.035306588964150974,0.001294953179265125
raw_CU_diffT/TC23LTO09/TC23LTO09_05deg.parquet,TC23LTO09_05deg.parquet,TC23LTO09,LTO,lithium-ion,5.0,,discharge,91,0.0150414065182849,2.257634384103898,2.34600307844955,1.4999230698142796,36.0931593333371,0.08836869434565209,0.033957996540964486,0.0352871859961075,0.001329189455143015
raw_CU_diffT/TC23LTO09/TC23LTO09_05deg.parquet,TC23LTO09_05deg.parquet,TC23LTO09,LTO,lithium-ion,5.0,,discharge,92,0.0150431399602654,2.252760916358147,2.34409560379433,1.4999201046337043,36.09731666697189,0.0913346874361829,0.033888597761791345,0.03526255824812094,0.0013739604863295951
raw_CU_diffT/TC23LTO09/TC23LTO09_05deg.parquet,TC23LTO09_05deg.parquet,TC23LTO09,LTO,lithium-ion,5.0,,discharge,93,0.015043357724876,2.245675773728816,2.34142513927703,1.4999253417386642,36.09648233320331,0.095749365548214,0.03378250399829027,0.03522289595616197,0.0014403919578717048
raw_CU_diffT/TC23LTO09/TC23LTO09_05deg.parquet,TC23LTO09_05deg.parquet,TC23LTO09,LTO,lithium-ion,5.0,,discharge,94,0.0150431683424744,2.234379463404928,2.3376101899666,1.4999196801607286,36.09761833329685,0.10323072656167209,0.03361214640896795,0.035165063606751125,0.0015529171977831727
raw_CU_diffT/TC23LTO09/TC23LTO09_05deg.parquet,TC23LTO09_05deg.parquet,TC23LTO09,LTO,lithium-ion,5.0,,discharge,95,0.0150432426069511,2.2127048138190895,2.33207851346648,1.499937858185986,36.09767566691153,0.11937369964739064,0.03328625533184913,0.03508202285653414,0.0017957675246850074
raw_CU_diffT/TC23LTO09/TC23LTO09_05deg.parquet,TC23LTO09_05deg.parquet,TC23LTO09,LTO,lithium-ion,5.0,,discharge,96,0.0150431771157827,2.1577133539470497,2.32311338258696,1.4999614178585368,36.0974339999957,0.16540002863991043,0.032458864148514996,0.0349470060743007,0.0024881419257857043
raw_CU_diffT/TC23LTO09/TC23LTO09_05deg.parquet,TC23LTO09_05deg.parquet,TC23LTO09,LTO,lithium-ion,5.0,,discharge,97,0.0150426962630231,1.9874839628424226,2.30899807013837,1.4999354665457967,36.09627900016494,0.32151410729594754,0.02989711758066805,0.03473355664099801,0.004836439060329961
raw_CU_diffT/TC23LTO09/TC23LTO09_05deg.parquet,TC23LTO09_05deg.parquet,TC23LTO09,LTO,lithium-ion,5.0,,discharge,98,0.0082073982626782,1.9190496417627074,2.2986977070002,1.4997961268519078,19.69363733328646,0.3796480652374925,0.015750404695796468,0.018866327566855804,0.003115922871059336
raw_CU_diffT/TC23LTO09/TC23LTO09_05deg.parquet,TC23LTO09_05deg.parquet,TC23LTO09,LTO,lithium-ion,5.0,,discharge,99,0.005396501292909,1.8943739588215944,2.28935108118965,1.4998950811353484,12.945529666787479,0.3949771223680556,0.010222991518033875,0.012354486069562564,0.0021314945515286884
raw_CU_diffT/TC23LTO09/TC23LTO09_05deg.parquet,TC23LTO09_05deg.parquet,TC23LTO09,LTO,lithium-ion,5.0,,discharge,100,0.004018456039045,1.8733587668762466,2.27924146551701,1.4998375692585049,9.638208666292485,0.40588269864076354,0.007528009850051747,0.009159031631548605,0.0016310217814968575
raw_CU_diffT/TC23LTO09/TC23LTO09_05deg.parquet,TC23LTO09_05deg.parquet,TC23LTO09,LTO,lithium-ion,5.0,,discharge,101,0.0031837246025988,1.8551528180171746,2.26817811251676,1.4997209792581279,7.6349643332650885,0.4130252944995856,0.005906295668301773,0.007221254459895719,0.0013149587915939455
raw_CU_diffT/TC23LTO09/TC23LTO09_05deg.parquet,TC23LTO09_05deg.parquet,TC23LTO09,LTO,lithium-ion,5.0,,discharge,102,0.0026288169825052,1.8390197384108449,2.2544442949992,1.4996693822421099,6.303011000039987,0.4154245565883552,0.004834446319496699,0.00592652144880586,0.0010920751293091611
raw_CU_diffT/TC23LTO09/TC23LTO09_05deg.parquet,TC23LTO09_05deg.parquet,TC23LTO09,LTO,lithium-ion,5.0,,discharge,103,0.0022330260654009,1.8238954211121279,2.23594179084361,1.4994303611097755,5.352939000003971,0.41204636973148223,0.004072806015908733,0.004992916299672949,0.0009201102837642161
raw_CU_diffT/TC23LTO09/TC23LTO09_05deg.parquet,TC23LTO09_05deg.parquet,TC23LTO09,LTO,lithium-ion,5.0,,discharge,104,0.0019271514466482,1.8093476812739133,2.20828340834299,1.4995038990247727,4.618928999872878,0.39893572706907654,0.0034868870014565885,0.004255696564997411,0.0007688095635408222
raw_CU_diffT/TC23LTO09/TC23LTO09_05deg.parquet,TC23LTO09_05deg.parquet,TC23LTO09,LTO,lithium-ion,5.0,,charge,0,0.015040167933774,2.4027238080394517,2.32349487751801,1.4998649760598102,36.1023910001968,0.07922893052144175,0.03613736957139031,0.03494575315113452,-0.001191616420255795
raw_CU_diffT/TC23LTO09/TC23LTO09_05deg.parquet,TC23LTO09_05deg.parquet,TC23LTO09,LTO,lithium-ion,5.0,,charge,1,0.0150398522202479,2.4108638706724,2.33856392729421,1.4999206220001244,36.101496333198156,0.0722999433781899,0.03625903633804774,0.03517165587410747,-0.001087380463940267
raw_CU_diffT/TC23LTO09/TC23LTO09_05deg.parquet,TC23LTO09_05deg.parquet,TC23LTO09,LTO,lithium-ion,5.0,,charge,2,0.0150400637651437,2.414514697383358,2.34562158351851,1.499900643085448,36.10218000027817,0.06889311386484831,0.03631445501052235,0.035278298185015725,-0.0010361568255066247
raw_CU_diffT/TC23LTO09/TC23LTO09_05deg.parquet,TC23LTO09_05deg.parquet,TC23LTO09,LTO,lithium-ion,5.0,,charge,3,0.0150403779782073,2.416565516722925,2.34943653282894,1.4998994872928784,36.1027213333291,0.06712898389398525,0.03634605878061463,0.0353364134895561,-0.001009645291058528
raw_CU_diffT/TC23LTO09/TC23LTO09_05deg.parquet,TC23LTO09_05deg.parquet,TC23LTO09,LTO,lithium-ion,5.0,,charge,4,0.0150401941420039,2.4186637283248835,2.35210699734624,1.499938755784101,36.10249599994859,0.06655673097864367,0.036377172038229225,0.0353761458828533,-0.0010010261553759225
raw_CU_diffT/TC23LTO09/TC23LTO09_05deg.parquet,TC23LTO09_05deg.parquet,TC23LTO09,LTO,lithium-ion,5.0,,charge,5,0.0150400435829541,2.420431379186094,2.35363297707041,1.4998940630338249,36.10214800020913,0.06679840211568377,0.03640339343250855,0.035398742553416976,-0.0010046508790915731
raw_CU_diffT/TC23LTO09/TC23LTO09_05deg.parquet,TC23LTO09_05deg.parquet,TC23LTO09,LTO,lithium-ion,5.0,,charge,6,0.0150397448997665,2.4213310980531024,2.35477746186354,1.4999323902873454,36.101477333460934,0.06655363618956223,0.03641620203259017,0.03541525232214728,-0.001000949710442886
raw_CU_diffT/TC23LTO09/TC23LTO09_05deg.parquet,TC23LTO09_05deg.parquet,TC23LTO09,LTO,lithium-ion,5.0,,charge,7,0.0150381477309397,2.421856786619087,2.3553497042601,1.49984338452435,36.097446333325934,0.06650708235898728,0.03642024014035674,0.035420096810688514,-0.0010001433296682252
raw_CU_diffT/TC23LTO09/TC23LTO09_05deg.parquet,TC23LTO09_05deg.parquet,TC23LTO09,LTO,lithium-ion,5.0,,charge,8,0.0150380207804947,2.4222164178022623,2.35592194665667,1.499896142066972,36.0972583333496,0.06629447114559239,0.03642534082576585,0.03542840319104652,-0.000996937634719329
raw_CU_diffT/TC23LTO09/TC23LTO09_05deg.parquet,TC23LTO09_05deg.parquet,TC23LTO09,LTO,lithium-ion,5.0,,charge,9,0.015039673137194,2.422541654860209,2.35668493651876,1.4999484295118688,36.10125400027027,0.06585671834144913,0.03643423465033458,0.03544377113259094,-0.0009904635177436436
raw_CU_diffT/TC23LTO09/TC23LTO09_05deg.parquet,TC23LTO09_05deg.parquet,TC23LTO09,LTO,lithium-ion,5.0,,charge,10,0.0150410351932111,2.422846889536807,2.3570664314498,1.499979167424859,36.10442933352897,0.06578045808700717,0.03644212533328516,0.03545271914817294,-0.0009894061851122224
raw_CU_diffT/TC23LTO09/TC23LTO09_05deg.parquet,TC23LTO09_05deg.parquet,TC23LTO09,LTO,lithium-ion,5.0,,charge,11,0.0150392113250984,2.4231726109670255,2.35744792638084,1.4999627712331232,36.10112233355176,0.06572468458618541,0.03644260497352355,0.03545415755275647,-0.0009884474207670774
raw_CU_diffT/TC23LTO09/TC23LTO09_05deg.parquet,TC23LTO09_05deg.parquet,TC23LTO09,LTO,lithium-ion,5.0,,charge,12,0.0150403350952595,2.4234860898110147,2.35782942131188,1.4999633052774275,36.10267599998042,0.06565666849913487,0.03645004288945782,0.035462544593992465,-0.0009874982954653569
raw_CU_diffT/TC23LTO09/TC23LTO09_05deg.parquet,TC23LTO09_05deg.parquet,TC23LTO09,LTO,lithium-ion,5.0,,charge,13,0.0150401934595373,2.4238067470692215,2.35802016877741,1.4999469651728288,36.102542000007816,0.06578657829181145,0.03645452238445288,0.03546507951990304,-0.0009894428645498415
raw_CU_diffT/TC23LTO09/TC23LTO09_05deg.parquet,TC23LTO09_05deg.parquet,TC23LTO09,LTO,lithium-ion,5.0,,charge,14,0.0150401354213681,2.424167634863332,2.35821091624293,1.499943946565596,36.1025906666182,0.06595671862040176,0.036459809512442126,0.03546781153244222,-0.000991997979999909
raw_CU_diffT/TC23LTO09/TC23LTO09_05deg.parquet,TC23LTO09_05deg.parquet,TC23LTO09,LTO,lithium-ion,5.0,,charge,15,0.0150401511859451,2.4245577042304522,2.35859241117397,1.4999281992685367,36.10216633317759,0.06596529305648247,0.036465714430673965,0.035473586450079295,-0.0009921279805946703
raw_CU_diffT/TC23LTO09/TC23LTO09_05deg.parquet,TC23LTO09_05deg.parquet,TC23LTO09,LTO,lithium-ion,5.0,,charge,16,0.0150396588276328,2.42490422819605,2.35897390610501,1.4999589746320847,36.1012889998965,0.06593032209103988,0.03646973228175282,0.03547816273110764,-0.00099156955064518
raw_CU_diffT/TC23LTO09/TC23LTO09_05deg.parquet,TC23LTO09_05deg.parquet,TC23LTO09,LTO,lithium-ion,5.0,,charge,17,0.015039830737815,2.4252897372843596,2.35916465357054,1.4999289884640639,36.10160366684431,0.06612508371381942,0.03647594713891658,0.035481437072336884,-0.0009945100665796971
raw_CU_diffT/TC23LTO09/TC23LTO09_05deg.parquet,TC23LTO09_05deg.parquet,TC23LTO09,LTO,lithium-ion,5.0,,charge,18,0.015039687546609,2.425716703220487,2.35954614850158,1.4999168458768655,36.101223666686565,0.06617055471890732,0.0364820212930266,0.035486836825268445,-0.0009951844677581548
raw_CU_diffT/TC23LTO09/TC23LTO09_05deg.parquet,TC23LTO09_05deg.parquet,TC23LTO09,LTO,lithium-ion,5.0,,charge,19,0.0150401797305817,2.4261035294979107,2.3597368959671,1.4999378099653042,36.102567666966934,0.06636663353081085,0.0364890331286472,0.03549086703223015,-0.0009981660964170497
raw_CU_diffT/TC23LTO09/TC23LTO09_05deg.parquet,TC23LTO09_05deg.parquet,TC23LTO09,LTO,lithium-ion,5.0,,charge,20,0.0150402879203867,2.426529700427131,2.35992764343262,1.4999567133166403,36.10264500003541,0.06660205699451094,0.036495705341793735,0.035493991228506286,-0.0010017141132874496
raw_CU_diffT/TC23LTO09/TC23LTO09_05deg.parquet,TC23LTO09_05deg.parquet,TC23LTO09,LTO,lithium-ion,5.0,,charge,21,0.0150403701098615,2.426912044975849,2.36030913836366,1.4999267922259902,36.102975666872226,0.06660290661218893,0.036501655380517604,0.03549992301467774,-0.0010017323658398636
raw_CU_diffT/TC23LTO09/TC23LTO09_05deg.parquet,TC23LTO09_05deg.parquet,TC23LTO09,LTO,lithium-ion,5.0,,charge,22,0.0150401304690278,2.4273785590239534,2.36069063329471,1.4999429547503,36.102274999953806,0.06668792572924342,0.03650809022544096,0.0355050951217643,-0.0010029951036766571
raw_CU_diffT/TC23LTO09/TC23LTO09_05deg.parquet,TC23LTO09_05deg.parquet,TC23LTO09,LTO,lithium-ion,5.0,,charge,23,0.0150407670381743,2.42784161195425,2.36088138076023,1.4999548391180675,36.10132333351066,0.06696023119401984,0.03651660009098944,0.0355094668527779,-0.001007133238211541
raw_CU_diffT/TC23LTO09/TC23LTO09_05deg.parquet,TC23LTO09_05deg.parquet,TC23LTO09,LTO,lithium-ion,5.0,,charge,24,0.0150402972187454,2.4283455759930255,2.36126287569127,1.4999576351689081,36.102700333402026,0.06708270030175534,0.036523039212760594,0.035514095461986174,-0.00100894375077442
raw_CU_diffT/TC23LTO09/TC23LTO09_05deg.parquet,TC23LTO09_05deg.parquet,TC23LTO09,LTO,lithium-ion,5.0,,charge,25,0.0150404286785241,2.4288758807500677,2.36164437062232,1.4999710361670155,36.10284299997147,0.06723151012774764,0.036531334453408795,0.03552014372038294,-0.0010111907330258574
raw_CU_diffT/TC23LTO09/TC23LTO09_05deg.parquet,TC23LTO09_05deg.parquet,TC23LTO09,LTO,lithium-ion,5.0,,charge,26,0.0150401002252978,2.429412278551657,2.36202586555336,1.4999094492814309,36.10238866665168,0.06738641299829684,0.036538604157986015,0.035525105752668325,-0.0010134984053176907
raw_CU_diffT/TC23LTO09/TC23LTO09_05deg.parquet,TC23LTO09_05deg.parquet,TC23LTO09,LTO,lithium-ion,5.0,,charge,27,0.0150403112530309,2.4300048706328243,2.36278885541544,1.4999743191790673,36.10270566679537,0.0672160152173844,0.036548029600698764,0.035537079810640845,-0.001010949790057919
raw_CU_diffT/TC23LTO09/TC23LTO09_05deg.parquet,TC23LTO09_05deg.parquet,TC23LTO09,LTO,lithium-ion,5.0,,charge,28,0.0150398602649387,2.430639135481227,2.36317035034649,1.4999306801440608,36.10210600006394,0.06746878513473709,0.036556472952129056,0.035541751851457436,-0.00101472110067162
raw_CU_diffT/TC23LTO09/TC23LTO09_05deg.parquet,TC23LTO09_05deg.parquet,TC23LTO09,LTO,lithium-ion,5.0,,charge,29,0.0150398349904348,2.431325818667921,2.36393334020857,1.499905796602416,36.101491666573565,0.06739247845935115,0.036566739120749335,0.03555316736512427,-0.0010135717556250673
raw_CU_diffT/TC23LTO09/TC23LTO09_05deg.parquet,TC23LTO09_05deg.parquet,TC23LTO09,LTO,lithium-ion,5.0,,charge,30,0.015039669003813,2.4320773721943123,2.36450558260514,1.499941431710005,36.10121700022137,0.06757178958917232,0.03657763866946577,0.03556138132004932,-0.0010162573494164467
raw_CU_diffT/TC23LTO09/TC23LTO09_05deg.parquet,TC23LTO09_05deg.parquet,TC23LTO09,LTO,lithium-ion,5.0,,charge,31,0.0150401054815777,2.4328752613311364,2.36526857246723,1.4999653814782816,36.10242333362112,0.06760668886390642,0.0365907005539412,0.035573888822167846,-0.0010168117317733566
raw_CU_diffT/TC23LTO09/TC23LTO09_05deg.parquet,TC23LTO09_05deg.parquet,TC23LTO09,LTO,lithium-ion,5.0,,charge,32,0.0150404463316985,2.4338051835698318,2.36622230979483,1.499888253795519,36.10321700008353,0.06758287377500194,0.03660551624529167,0.035589039659336796,-0.0010164765859548702
raw_CU_diffT/TC23LTO09/TC23LTO09_05deg.parquet,TC23LTO09_05deg.parquet,TC23LTO09,LTO,lithium-ion,5.0,,charge,33,0.0150399497119806,2.434812684285626,2.36717604712244,1.4999500222365576,36.102638999931514,0.06763663716318602,0.03661946032974831,0.03560220870812651,-0.0010172516216217994
raw_CU_diffT/TC23LTO09/TC23LTO09_05deg.parquet,TC23LTO09_05deg.parquet,TC23LTO09,LTO,lithium-ion,5.0,,charge,34,0.015040183025547,2.435898255688551,2.36832053191557,1.4998984128563295,36.10269100009464,0.0675777237729811,0.03663635559716649,0.035619974263171,-0.0010163813339954947
raw_CU_diffT/TC23LTO09/TC23LTO09_05deg.parquet,TC23LTO09_05deg.parquet,TC23LTO09,LTO,lithium-ion,5.0,,charge,35,0.0150401716550016,2.4371799857609964,2.36965576417422,1.499921850605742,36.10222766676452,0.06752422158677618,0.03665560533997974,0.03564002945644426,-0.0010155758835354786
raw_CU_diffT/TC23LTO09/TC23LTO09_05deg.parquet,TC23LTO09_05deg.parquet,TC23LTO09,LTO,lithium-ion,5.0,,charge,36,0.0150397962408375,2.438560763545943,2.37118174389839,1.4999127363703562,36.10143899999093,0.06737901964755322,0.0366754570046321,0.03566209027822551,-0.0010133667264065893
raw_CU_diffT/TC23LTO09/TC23LTO09_05deg.parquet,TC23LTO09_05deg.parquet,TC23LTO09,LTO,lithium-ion,5.0,,charge,37,0.015039669408671,2.44008597181976,2.37270772362257,1.4999518687486884,36.101291333383415,0.06737824819719007,0.036698086344904894,0.03568473976668377,-0.001013346578221122
raw_CU_diffT/TC23LTO09/TC23LTO09_05deg.parquet,TC23LTO09_05deg.parquet,TC23LTO09,LTO,lithium-ion,5.0,,charge,38,0.0150398779929357,2.4417707218754567,2.37442445081226,1.49987900823325,36.10162100015441,0.0673462710631969,0.036723933743729405,0.03571105404365974,-0.0010128797000696632
raw_CU_diffT/TC23LTO09/TC23LTO09_05deg.parquet,TC23LTO09_05deg.parquet,TC23LTO09,LTO,lithium-ion,5.0,,charge,39,0.0150402468814887,2.4436175687610016,2.376522672933,1.4998738646669783,36.10257633327274,0.06709489582800154,0.03675261151810865,0.03574348772036774,-0.0010091237977409087
raw_CU_diffT/TC23LTO09/TC23LTO09_05deg.parquet,TC23LTO09_05deg.parquet,TC23LTO09,LTO,lithium-ion,5.0,,charge,40,0.0150402115901564,2.4456061835141347,2.37862089505373,1.4999461532936302,36.102540333231445,0.06698528846040475,0.03678243446624745,0.035774961554375304,-0.0010074729118721495
raw_CU_diffT/TC23LTO09/TC23LTO09_05deg.parquet,TC23LTO09_05deg.parquet,TC23LTO09,LTO,lithium-ion,5.0,,charge,41,0.0150402957375211,2.4478029925124916,2.38090986463999,1.499945637458269,36.102530666510575,0.06689312787250135,0.03681568091457702,0.03580958848856679,-0.0010060924260102341
raw_CU_diffT/TC23LTO09/TC23LTO09_05deg.parquet,TC23LTO09_05deg.parquet,TC23LTO09,LTO,lithium-ion,5.0,,charge,42,0.015038193120611,2.4500917547182244,2.38338958169177,1.4999117535269328,36.097883333219215,0.06670217302645431,0.03684495297066934,0.03584187281113311,-0.001003080159536228
raw_CU_diffT/TC23LTO09/TC23LTO09_05deg.parquet,TC23LTO09_05deg.parquet,TC23LTO09,LTO,lithium-ion,5.0,,charge,43,0.0150402276525555,2.452586333528435,2.38586929874355,1.4999255204400943,36.102567333204206,0.06671703478488489,0.036887456793814076,0.03588401740234594,-0.0010034393914681375
raw_CU_diffT/TC23LTO09/TC23LTO09_05deg.parquet,TC23LTO09_05deg.parquet,TC23LTO09,LTO,lithium-ion,5.0,,charge,44,0.015039534902053,2.4551822414686346,2.38853976326085,1.4999421953375975,36.10231833352009,0.0666424782077848,0.036924799011468244,0.03592252713450296,-0.0010022718769652841
raw_CU_diffT/TC23LTO09/TC23LTO09_05deg.parquet,TC23LTO09_05deg.parquet,TC23LTO09,LTO,lithium-ion,5.0,,charge,45,0.0150400827698076,2.458016956941545,2.39140097524368,1.4999465773964045,36.10231300012674,0.06661598169786487,0.036968778481991434,0.03596686860346356,-0.0010019098785278707
raw_CU_diffT/TC23LTO09/TC23LTO09_05deg.parquet,TC23LTO09_05deg.parquet,TC23LTO09,LTO,lithium-ion,5.0,,charge,46,0.0150400285289536,2.4608999196679577,2.39445293469202,1.4999308416150183,36.10227133333683,0.0664469849759377,0.03701200499870571,0.03601264044900465,-0.000999364549701058
raw_CU_diffT/TC23LTO09/TC23LTO09_05deg.parquet,TC23LTO09_05deg.parquet,TC23LTO09,LTO,lithium-ion,5.0,,charge,47,0.0150401200685065,2.4639044199352975,2.39750489414037,1.4999510308004385,36.10246533335885,0.0663995257949277,0.037057418313150736,0.03605876147270313,-0.0009986568404476079
raw_CU_diffT/TC23LTO09/TC23LTO09_05deg.parquet,TC23LTO09_05deg.parquet,TC23LTO09,LTO,lithium-ion,5.0,,charge,48,0.0150396307087594,2.4670200391501416,2.40055685358871,1.4999546248117346,36.101068666554056,0.06646318556143171,0.03710307033992729,0.0361034885733556,-0.0009995817665716875
raw_CU_diffT/TC23LTO09/TC23LTO09_05deg.parquet,TC23LTO09_05deg.parquet,TC23LTO09,LTO,lithium-ion,5.0,,charge,49,0.0150404054918757,2.470250112279418,2.40379956050258,1.4999581436171898,36.102894333482254,0.06645055177683767,0.03715356335503392,0.0361541201111514,-0.000999443243882521
raw_CU_diffT/TC23LTO09/TC23LTO09_05deg.parquet,TC23LTO09_05deg.parquet,TC23LTO09,LTO,lithium-ion,5.0,,charge,50,0.0150401317581985,2.473559660720248,2.40704226741644,1.4999503558690677,36.1023639998748,0.06651739330380835,0.03720266320899731,0.03620223284949613,-0.0010004303595011824
raw_CU_diffT/TC23LTO09/TC23LTO09_05deg.parquet,TC23LTO09_05deg.parquet,TC23LTO09,LTO,lithium-ion,5.0,,charge,51,0.0150399540857891,2.4769758123931407,2.41047572179583,1.499908949175941,36.10221033351263,0.06650009059731055,0.037253602490002986,0.03625344418071862,-0.001000158309284363
raw_CU_diffT/TC23LTO09/TC23LTO09_05deg.parquet,TC23LTO09_05deg.parquet,TC23LTO09,LTO,lithium-ion,5.0,,charge,52,0.015039639147947,2.480459560869084,2.41390917617522,1.4999326417670462,36.10247466672445,0.06655038469386376,0.0373052167165461,0.03630432294559333,-0.0010008937709527696
raw_CU_diffT/TC23LTO09/TC23LTO09_05deg.parquet,TC23LTO09_05deg.parquet,TC23LTO09,LTO,lithium-ion,5.0,,charge,53,0.0150400711660455,2.484017083303839,2.41753337802013,1.4999577796871808,36.10238133347593,0.06648370528370906,0.037359793710562514,0.036359874051713134,-0.0009999196588493797
raw_CU_diffT/TC23LTO09/TC23LTO09_05deg.parquet,TC23LTO09_05deg.parquet,TC23LTO09,LTO,lithium-ion,5.0,,charge,54,0.0150402828280203,2.4876536817371857,2.42115757986504,1.4999141102930087,36.102511000062805,0.06649610187214572,0.03741501495149327,0.03641489477237535,-0.001000120179117922
raw_CU_diffT/TC23LTO09/TC23LTO09_05deg.parquet,TC23LTO09_05deg.parquet,TC23LTO09,LTO,lithium-ion,5.0,,charge,55,0.0150396220695792,2.491391490894186,2.42478178170995,1.499940273884198,36.10138299985556,0.06660970918423592,0.037469586450414025,0.03646780159811854,-0.0010017848522954828
raw_CU_diffT/TC23LTO09/TC23LTO09_05deg.parquet,TC23LTO09_05deg.parquet,TC23LTO09,LTO,lithium-ion,5.0,,charge,56,0.0150399467201084,2.4950878491387987,2.42840598355486,1.4999289202808475,36.10177766677225,0.06668186558393874,0.0375259883130374,0.03652309660745753,-0.0010028917055798711
raw_CU_diffT/TC23LTO09/TC23LTO09_05deg.parquet,TC23LTO09_05deg.parquet,TC23LTO09,LTO,lithium-ion,5.0,,charge,57,0.015040314614732,2.49838073306888,2.43222093286529,1.4999510769820301,36.10295499995118,0.06615980020358991,0.037576432252740724,0.03658136804283092,-0.0009950642099098017
raw_CU_diffT/TC23LTO09/TC23LTO09_05deg.parquet,TC23LTO09_05deg.parquet,TC23LTO09,LTO,lithium-ion,5.0,,charge,58,0.0150396208007326,2.502331654211606,2.43603588217572,1.4999148077830522,36.101000999799,0.0662957720358861,0.03763411919701249,0.03663705592490095,-0.000997063272111541
raw_CU_diffT/TC23LTO09/TC23LTO09_05deg.parquet,TC23LTO09_05deg.parquet,TC23LTO09,LTO,lithium-ion,5.0,,charge,59,0.0150397892286747,2.506793887870711,2.44004157895167,1.4999213663894837,36.101522000157274,0.06675230891904071,0.037701651713305494,0.03669771105663574,-0.001003940656669755
raw_CU_diffT/TC23LTO09/TC23LTO09_05deg.parquet,TC23LTO09_05deg.parquet,TC23LTO09,LTO,lithium-ion,5.0,,charge,60,0.0150395864485837,2.5112681138520667,2.4438565282621,1.4999466593355306,36.10116433323128,0.06741158558996663,0.037768433893849894,0.03675459152473349,-0.001013842369116405
raw_CU_diffT/TC23LTO09/TC23LTO09_05deg.parquet,TC23LTO09_05deg.parquet,TC23LTO09,LTO,lithium-ion,5.0,,charge,61,0.0150410296181552,2.5154944344301833,2.44805297250358,1.4999526832183485,36.10225799999898,0.06744146192660327,0.03783562629256895,0.036821237266239225,-0.0010143890263297276
raw_CU_diffT/TC23LTO09/TC23LTO09_05deg.parquet,TC23LTO09_05deg.parquet,TC23LTO09,LTO,lithium-ion,5.0,,charge,62,0.0150402165921619,2.5196629043521694,2.45205866927953,1.4999278442369455,36.1024103332893,0.06760423507263935,0.03789627582069234,0.03687949348265242,-0.0010167823380399232
raw_CU_diffT/TC23LTO09/TC23LTO09_05deg.parquet,TC23LTO09_05deg.parquet,TC23LTO09,LTO,lithium-ion,5.0,,charge,63,0.0150405917061292,2.5238952752736092,2.456255113521,1.4999072462336074,36.10338099981891,0.06764016175260945,0.03796087834441892,0.036943530288561385,-0.0010173480558575351
raw_CU_diffT/TC23LTO09/TC23LTO09_05deg.parquet,TC23LTO09_05deg.parquet,TC23LTO09,LTO,lithium-ion,5.0,,charge,64,0.0150380987883164,2.528213741855236,2.460642305228,1.4999240352558374,36.09804366680328,0.06757143662723575,0.03801952800799809,0.03700338206872926,-0.0010161459392688324
raw_CU_diffT/TC23LTO09/TC23LTO09_05deg.parquet,TC23LTO09_05deg.parquet,TC23LTO09,LTO,lithium-ion,5.0,,charge,65,0.0150391810664018,2.532562938412805,2.46483874946947,1.4999240154577207,36.1013816667255,0.06772418894333532,0.038087672592848766,0.03706915625275474,-0.0010185163400940264
raw_CU_diffT/TC23LTO09/TC23LTO09_05deg.parquet,TC23LTO09_05deg.parquet,TC23LTO09,LTO,lithium-ion,5.0,,charge,66,0.0150400326448808,2.537005615091601,2.46922594117647,1.4999471190462073,36.1021603330737,0.06777967391513107,0.03815664727122357,0.03713723876288062,-0.0010194085083429505
raw_CU_diffT/TC23LTO09/TC23LTO09_05deg.parquet,TC23LTO09_05deg.parquet,TC23LTO09,LTO,lithium-ion,5.0,,charge,67,0.0150400241011809,2.541470135802224,2.47361313288347,1.499938738613727,36.10202666686382,0.06785700291875418,0.03822377209489694,0.037203201135564974,-0.0010205709593319665
raw_CU_diffT/TC23LTO09/TC23LTO09_05deg.parquet,TC23LTO09_05deg.parquet,TC23LTO09,LTO,lithium-ion,5.0,,charge,68,0.0150400105708993,2.545763560631897,2.47761882965942,1.499973760947859,36.102014666597825,0.06814473097247697,0.03828831086291397,0.03726341338873683,-0.0010248974741771388
raw_CU_diffT/TC23LTO09/TC23LTO09_05deg.parquet,TC23LTO09_05deg.parquet,TC23LTO09,LTO,lithium-ion,5.0,,charge,69,0.0150403821532993,2.549845857394168,2.48162452643537,1.4999662259508941,36.102576999983285,0.06822133095879801,0.038350656127215395,0.03732458123858837,-0.001026074888627028
raw_CU_diffT/TC23LTO09/TC23LTO09_05deg.parquet,TC23LTO09_05deg.parquet,TC23LTO09,LTO,lithium-ion,5.0,,charge,70,0.0150397957566216,2.5535624985451384,2.48486723334924,1.4999593245802827,36.10165266646072,0.06869526519589852,0.03840505842988722,0.03737189567189395,-0.0010331627579932695
raw_CU_diffT/TC23LTO09/TC23LTO09_05deg.parquet,TC23LTO09_05deg.parquet,TC23LTO09,LTO,lithium-ion,5.0,,charge,71,0.0150397417752908,2.556994692757245,2.4881099402631,1.4999300673702187,36.10160966665717,0.06888475249414494,0.038456539899858,0.03742053101009124,-0.0010360088897667583
raw_CU_diffT/TC23LTO09/TC23LTO09_05deg.parquet,TC23LTO09_05deg.parquet,TC23LTO09,LTO,lithium-ion,5.0,,charge,72,0.0150377448435912,2.5604332933781966,2.49154339464249,1.4999818674272327,36.096474000194576,0.06888989873570672,0.03850314255485721,0.03746719383536882,-0.0010359487194883943
raw_CU_diffT/TC23LTO09/TC23LTO09_05deg.parquet,TC23LTO09_05deg.parquet,TC23LTO09,LTO,lithium-ion,5.0,,charge,73,0.0150380521145029,2.5642064091602266,2.4951675964874,1.499907538236902,36.097362666681875,0.06903881267282674,0.03856066961329383,0.03752246035039646,-0.0010382092628973688
raw_CU_diffT/TC23LTO09/TC23LTO09_05deg.parquet,TC23LTO09_05deg.parquet,TC23LTO09,LTO,lithium-ion,5.0,,charge,74,0.0150423435706434,2.568415588863869,2.49936404072887,1.4998617453891345,36.11042566667311,0.06905154813499914,0.03863498971988671,0.03759629260875523,-0.0010386971111314772
raw_CU_diffT/TC23LTO09/TC23LTO09_05deg.parquet,TC23LTO09_05deg.parquet,TC23LTO09,LTO,lithium-ion,5.0,,charge,75,0.0150464321329328,2.573091587073243,2.50413272736691,1.4998510570278083,36.120367666415405,0.06895885970633309,0.0387158479367179,0.03767826313418213,-0.001037584802535775
raw_CU_diffT/TC23LTO09/TC23LTO09_05deg.parquet,TC23LTO09_05deg.parquet,TC23LTO09,LTO,lithium-ion,5.0,,charge,76,0.0150399739778552,2.5782373516253356,2.509282908936,1.4999257915066138,36.10216500010574,0.0689544426893356,0.03877662267717935,0.03773954965347424,-0.0010370730237051137
raw_CU_diffT/TC23LTO09/TC23LTO09_05deg.parquet,TC23LTO09_05deg.parquet,TC23LTO09,LTO,lithium-ion,5.0,,charge,77,0.0150400959398659,2.584014365285379,2.5146238379706,1.4999415452501417,36.1022193331155,0.06939052731477924,0.03886382396388379,0.03782018377575162,-0.001043640188132168
raw_CU_diffT/TC23LTO09/TC23LTO09_05deg.parquet,TC23LTO09_05deg.parquet,TC23LTO09,LTO,lithium-ion,5.0,,charge,78,0.0150402353745512,2.590399286727774,2.52091850433281,1.4999190428326439,36.10263566666981,0.06948078239496391,0.038960214986455265,0.03791520766522703,-0.001045007321228232
raw_CU_diffT/TC23LTO09/TC23LTO09_05deg.parquet,TC23LTO09_05deg.parquet,TC23LTO09,LTO,lithium-ion,5.0,,charge,79,0.0150401348148732,2.597549305631939,2.52797616055711,1.4999157889900183,36.102265999885276,0.06957314507482915,0.03906749174498464,0.03802110226356448,-0.0010463894814201624
raw_CU_diffT/TC23LTO09/TC23LTO09_05deg.parquet,TC23LTO09_05deg.parquet,TC23LTO09,LTO,lithium-ion,5.0,,charge,80,0.015040140245227,2.605527854861132,2.53560605917797,1.4999464845193033,36.102467333199456,0.06992179568316192,0.03918750434995689,0.03813587073668402,-0.0010516336132728663
raw_CU_diffT/TC23LTO09/TC23LTO09_05deg.parquet,TC23LTO09_05deg.parquet,TC23LTO09,LTO,lithium-ion,5.0,,charge,81,0.015039649742628,2.614319767210572,2.54399894766092,1.4999616823479751,36.1010069999611,0.07032081954965186,0.03931845361407577,0.03826085311843446,-0.0010576004956413115
raw_CU_diffT/TC23LTO09/TC23LTO09_05deg.parquet,TC23LTO09_05deg.parquet,TC23LTO09,LTO,lithium-ion,5.0,,charge,82,0.0150404136253135,2.623628442650639,2.55258258360939,1.4999134721410796,36.10339533363003,0.07104585904124905,0.039460456976602706,0.038391897870256604,-0.0010685591063461022
raw_CU_diffT/TC23LTO09/TC23LTO09_05deg.parquet,TC23LTO09_05deg.parquet,TC23LTO09,LTO,lithium-ion,5.0,,charge,83,0.015040248495868,2.633015078412993,2.56078472462681,1.499925641842107,36.10291599971242,0.07223035378618281,0.03960120107269878,0.03851483860281013,-0.0010863624698886493
raw_CU_diffT/TC23LTO09/TC23LTO09_05deg.parquet,TC23LTO09_05deg.parquet,TC23LTO09,LTO,lithium-ion,5.0,,charge,84,0.0150395373440035,2.6417441798848866,2.56822387578215,1.4999187221485122,36.10100000014063,0.07352030410273658,0.03973061024668265,0.03862489888758705,-0.0011057113590956028
raw_CU_diffT/TC23LTO09/TC23LTO09_05deg.parquet,TC23LTO09_05deg.parquet,TC23LTO09,LTO,lithium-ion,5.0,,charge,85,0.015040147544686,2.649515840062587,2.57470928960989,1.4999242996149957,36.102560333383735,0.07480655045269691,0.03984910915652398,0.038724007600406424,-0.0011251015561175581
raw_CU_diffT/TC23LTO09/TC23LTO09_05deg.parquet,TC23LTO09_05deg.parquet,TC23LTO09,LTO,lithium-ion,5.0,,charge,86,0.0150375355183471,2.6564864075430843,2.5810039559721,1.4999195471874318,36.096620333439205,0.07548245157098421,0.03994700870743542,0.03881193866092483,-0.001135070046510589
raw_CU_diffT/TC23LTO09/TC23LTO09_05deg.parquet,TC23LTO09_05deg.parquet,TC23LTO09,LTO,lithium-ion,5.0,,charge,87,0.0150440922699328,2.6632439328559014,2.58729862233431,1.4998997598382533,36.11436333338497,0.07594531052159148,0.0400660874632229,0.03892355920426738,-0.0011425282589555205
raw_CU_diffT/TC23LTO09/TC23LTO09_05deg.parquet,TC23LTO09_05deg.parquet,TC23LTO09,LTO,lithium-ion,5.0,,charge,88,0.015041433643769,2.6701058267598596,2.59416553109309,1.4998743539948902,36.10789199999999,0.07594029566676985,0.04016221961504939,0.03901996869688948,-0.0011422509181599136
raw_CU_diffT/TC23LTO09/TC23LTO09_05deg.parquet,TC23LTO09_05deg.parquet,TC23LTO09,LTO,lithium-ion,5.0,,charge,89,0.0150296156635495,2.6773625658776807,2.6014139347829,1.4999184642070402,36.07946900028037,0.07594863109478078,0.04023973035711627,0.03909825162158901,-0.0011414787355272585
raw_CU_diffT/TC23LTO09/TC23LTO09_05deg.parquet,TC23LTO09_05deg.parquet,TC23LTO09,LTO,lithium-ion,5.0,,charge,90,0.0117458352193779,2.6795308789850316,2.60694561128303,1.499956001341756,28.197925666929223,0.07258526770200158,0.031473328169793,0.03062075357601086,-0.0008525745937821398
