Repository: DNV007/delivered-energy-decomposition

# Three-term energy accounting for a cold commercial sodium-ion 18650 cell

This repository holds the analysis code and the derived data behind a reanalysis
of a public commercial-cell archive. No new measurements were made. The
manuscript reporting the work is not distributed here; what is here is
everything needed to regenerate its numbers from the raw archive and to check
them.

**Source data.** Droese, D., Schlösser, A., Otto, M. *Dataset: Evaluation of
Commercial Sodium-Ion Batteries by State-of-the-Art Lithium-Ion Battery
Configurations.* Technische Universität Berlin, DepositOnce, 2025.
DOI [10.14279/depositonce-25036](https://doi.org/10.14279/depositonce-25036),
CC BY 4.0.

File: results/tables/table_delivered_energy_segments.csv (part 10 of 31)
member_path,file_name,cell_id,cell_family,chemistry_type,temperature_deg_c,voltage_v,direction,segment_index,segment_capacity_ah,mean_terminal_voltage_v,ocv_voltage_v,mean_current_a,duration_s,overpotential_v,delivered_energy_wh,ocv_energy_wh,polarisation_loss_wh
raw_CU_diffT/TC23LTO09/TC23LTO09_05deg.parquet,TC23LTO09_05deg.parquet,TC23LTO09,LTO,lithium-ion,5.0,,charge,91,0.0095711949850942,2.6812635680118158,2.6111420555245,1.4998925966435002,22.97900933312485,0.07012151248731557,0.025662896415870474,0.02499174974720466,-0.0006711466686658146
raw_CU_diffT/TC23LTO09/TC23LTO09_05deg.parquet,TC23LTO09_05deg.parquet,TC23LTO09,LTO,lithium-ion,5.0,,charge,92,0.0080543309410227,2.6826374453842092,2.61438476243837,1.4998656061299416,19.338639333087485,0.0682526829458392,0.02160684977990413,0.021057120083845644,-0.000549729696058484
raw_CU_diffT/TC23LTO09/TC23LTO09_05deg.parquet,TC23LTO09_05deg.parquet,TC23LTO09,LTO,lithium-ion,5.0,,charge,93,0.0069701675719873,2.683788898483016,2.61724597442119,1.4998688822552781,16.73632033308968,0.06654292406182583,0.018706458350265832,0.018242643018824882,-0.00046381533144095044
raw_CU_diffT/TC23LTO09/TC23LTO09_05deg.parquet,TC23LTO09_05deg.parquet,TC23LTO09,LTO,lithium-ion,5.0,,charge,94,0.006156497376358,2.6846660964178026,2.61915344907641,1.4998868093486761,14.781308333447669,0.0655126473413925,0.016528139778993475,0.016124811337517926,-0.0004033284414755485
raw_CU_diffT/TC23LTO09/TC23LTO09_05deg.parquet,TC23LTO09_05deg.parquet,TC23LTO09,LTO,lithium-ion,5.0,,charge,95,0.0055293491244418,2.6853417460233984,2.6208701762661,1.499849185409836,13.276745333278086,0.0644715697572984,0.014848192032201493,0.014491706214412587,-0.0003564858177889062
raw_CU_diffT/TC23LTO09/TC23LTO09_05deg.parquet,TC23LTO09_05deg.parquet,TC23LTO09,LTO,lithium-ion,5.0,,charge,96,0.0050506064249899,2.6858334989112937,2.62220540852475,1.499742054676362,12.12781066633761,0.0636280903865436,0.013565087926054485,0.013243727483938369,-0.000321360442116116
raw_CU_diffT/TC23LTO09/TC23LTO09_05deg.parquet,TC23LTO09_05deg.parquet,TC23LTO09,LTO,lithium-ion,5.0,,charge,97,0.0046518518868498,2.686251420756388,2.62334989331788,1.4997987238634085,11.167841000133194,0.06290152743850808,0.012496043740198557,0.012203435151097999,-0.000292608589100558
raw_CU_diffT/TC23LTO09/TC23LTO09_05deg.parquet,TC23LTO09_05deg.parquet,TC23LTO09,LTO,lithium-ion,5.0,,charge,98,0.0043239497895234,2.6866382565932936,2.62411288317997,1.4998862691668817,10.383427666442003,0.06252537341332376,0.011616888924122087,0.011346532348911673,-0.0002703565752104134
raw_CU_diffT/TC23LTO09/TC23LTO09_05deg.parquet,TC23LTO09_05deg.parquet,TC23LTO09,LTO,lithium-ion,5.0,,charge,99,0.0040283195083407,2.6868620679892588,2.6252573679731,1.4998759413320886,9.673821666743606,0.06160470001615881,0.010823538884701767,0.010575375469821199,-0.0002481634148805683
raw_CU_diffT/TC23LTO09/TC23LTO09_05deg.parquet,TC23LTO09_05deg.parquet,TC23LTO09,LTO,lithium-ion,5.0,,charge,100,0.0037541923685457,2.687258132482423,2.62640185276623,1.4996562013312635,9.018005000019912,0.06085627971619312,0.010088483973277882,0.009860017792389267,-0.00022846618088861494
raw_CU_diffT/TC23LTO09/TC23LTO09_05deg.parquet,TC23LTO09_05deg.parquet,TC23LTO09,LTO,lithium-ion,5.0,,charge,101,0.0034826546383949,2.68755865927879,2.62735559009384,1.499832871826287,8.366441999794915,0.060203069184949776,0.009359838630695656,0.009150172132553081,-0.00020966649814257478
raw_CU_diffT/TC23LTO09/TC23LTO09_05deg.parquet,TC23LTO09_05deg.parquet,TC23LTO09,LTO,lithium-ion,5.0,,charge,102,0.0032124752616574,2.6880018907381427,2.62869082235249,1.4996265899272603,7.7169373332872055,0.05931106838565281,0.0086351395772846,0.00844460423735322,-0.00019053533993138028
raw_CU_diffT/TC23LTO09/TC23LTO09_05deg.parquet,TC23LTO09_05deg.parquet,TC23LTO09,LTO,lithium-ion,5.0,,charge,103,0.0029462836946672,2.688403233003729,2.62983530714562,1.49979629291032,7.077249666675925,0.05856792585810888,0.007920798610089472,0.0077482408851032485,-0.00017255772498622323
raw_CU_diffT/TC23LTO09/TC23LTO09_05deg.parquet,TC23LTO09_05deg.parquet,TC23LTO09,LTO,lithium-ion,5.0,,charge,104,0.0026867688917356,2.688848813790102,2.63136128686979,1.4996321885236539,6.4544366667978466,0.05748752692031189,0.007224315347471415,0.007069859648479108,-0.00015445569899230713
raw_CU_diffT/TC23LTO09/TC23LTO09_15deg.parquet,TC23LTO09_15deg.parquet,TC23LTO09,LTO,lithium-ion,15.0,,discharge,0,0.0151592304482689,2.613899068829471,2.66378835600845,1.5008548260528316,36.3720823333133,0.049889287178979114,0.039624698352901444,0.04038098155414745,0.0007562832012460094
raw_CU_diffT/TC23LTO09/TC23LTO09_15deg.parquet,TC23LTO09_15deg.parquet,TC23LTO09,LTO,lithium-ion,15.0,,discharge,1,0.015159744123946,2.6002622747605098,2.64776556890464,1.499858072046957,36.377088000124786,0.04750329414413024,0.039419310740519097,0.04013944852478866,0.0007201377842695617
raw_CU_diffT/TC23LTO09/TC23LTO09_15deg.parquet,TC23LTO09_15deg.parquet,TC23LTO09,LTO,lithium-ion,15.0,,discharge,2,0.0151597290951336,2.588769256934079,2.63555773111126,1.4998720659285258,36.37706766658812,0.046788474177180905,0.03924504062493094,0.03995434121823166,0.0007093005933007171
raw_CU_diffT/TC23LTO09/TC23LTO09_15deg.parquet,TC23LTO09_15deg.parquet,TC23LTO09,LTO,lithium-ion,15.0,,discharge,3,0.0151591498550661,2.5794337813219546,2.62602035783518,1.499856449948686,36.37556100002257,0.04658657651322562,0.03910202323227931,0.0398082361268778,0.0007062128945984902
raw_CU_diffT/TC23LTO09/TC23LTO09_15deg.parquet,TC23LTO09_15deg.parquet,TC23LTO09,LTO,lithium-ion,15.0,,discharge,4,0.015158339924919,2.5717876036499128,2.61839045921432,1.4998624188497238,36.37357566662831,0.04660285556440735,0.038984030710818234,0.03969045263693542,0.0007064219261171886
raw_CU_diffT/TC23LTO09/TC23LTO09_15deg.parquet,TC23LTO09_15deg.parquet,TC23LTO09,LTO,lithium-ion,15.0,,discharge,5,0.0151592041323567,2.5655930798002724,2.61343102511076,1.4998634199648284,36.37578233337263,0.04783794531048757,0.03889234921725404,0.039617534395488235,0.0007251851782341945
raw_CU_diffT/TC23LTO09/TC23LTO09_15deg.parquet,TC23LTO09_15deg.parquet,TC23LTO09,LTO,lithium-ion,15.0,,discharge,6,0.0151578409732371,2.560566753025211,2.60885308593824,1.4998659065564623,36.37255299984827,0.04828633291302875,0.03881266364371423,0.0395445801991907,0.0007319165554764695
raw_CU_diffT/TC23LTO09/TC23LTO09_15deg.parquet,TC23LTO09_15deg.parquet,TC23LTO09,LTO,lithium-ion,15.0,,discharge,7,0.0151585920368132,2.5556988650371113,2.60370290436916,1.4998666913457948,36.37432033303776,0.04800403933204889,0.03874079646404409,0.039468470112397756,0.0007276736483536675
raw_CU_diffT/TC23LTO09/TC23LTO09_15deg.parquet,TC23LTO09_15deg.parquet,TC23LTO09,LTO,lithium-ion,15.0,,discharge,8,0.0151588581396833,2.5496901334600928,2.59702674307591,1.4998542529082495,36.37498899997445,0.04733660961581743,0.038650391033271725,0.039367959983251474,0.0007175689499797494
raw_CU_diffT/TC23LTO09/TC23LTO09_15deg.parquet,TC23LTO09_15deg.parquet,TC23LTO09,LTO,lithium-ion,15.0,,discharge,9,0.0151575800338959,2.5425005598165034,2.58977833938609,1.4998683194221258,36.371820666623535,0.04727777956958645,0.038538155721643784,0.03925477244929468,0.0007166167276508942
raw_CU_diffT/TC23LTO09/TC23LTO09_15deg.parquet,TC23LTO09_15deg.parquet,TC23LTO09,LTO,lithium-ion,15.0,,discharge,10,0.015159565175775,2.534773429125622,2.58252993569627,1.4998512633983074,36.37667133327341,0.04775650657064778,0.03842606300465256,0.03915003087857762,0.0007239678739250632
raw_CU_diffT/TC23LTO09/TC23LTO09_15deg.parquet,TC23LTO09_15deg.parquet,TC23LTO09,LTO,lithium-ion,15.0,,discharge,11,0.015157299472393,2.527443361616957,2.57585377440302,1.4998609424565412,36.37125900000683,0.04841041278606273,0.038309215931539894,0.039042987055720416,0.0007337711241805212
raw_CU_diffT/TC23LTO09/TC23LTO09_15deg.parquet,TC23LTO09_15deg.parquet,TC23LTO09,LTO,lithium-ion,15.0,,discharge,12,0.015158379904686,2.520721935730314,2.56974985550633,1.4998542189988728,36.37382233317476,0.04902791977601595,0.03821006073587559,0.038953244569776904,0.0007431838339013175
raw_CU_diffT/TC23LTO09/TC23LTO09_15deg.parquet,TC23LTO09_15deg.parquet,TC23LTO09,LTO,lithium-ion,15.0,,discharge,13,0.0151563316598202,2.514412906516487,2.56383668407516,1.4998642554863764,36.36890533336555,0.049423777558673,0.03810927594089636,0.038858359105456784,0.0007490831645604254
raw_CU_diffT/TC23LTO09/TC23LTO09_15deg.parquet,TC23LTO09_15deg.parquet,TC23LTO09,LTO,lithium-ion,15.0,,discharge,14,0.0151561552140854,2.50820749142979,2.55754201771295,1.4998709827696168,36.36836133338511,0.04933452628316015,0.03801478204924167,0.03876250378700262,0.0007477217377609494
raw_CU_diffT/TC23LTO09/TC23LTO09_15deg.parquet,TC23LTO09_15deg.parquet,TC23LTO09,LTO,lithium-ion,15.0,,discharge,15,0.0151561917015677,2.5018016845111695,2.55086585641969,1.4998563587231204,36.36848533360171,0.04906417190852075,0.037917785929756274,0.03866141192488049,0.0007436259951242169
raw_CU_diffT/TC23LTO09/TC23LTO09_15deg.parquet,TC23LTO09_15deg.parquet,TC23LTO09,LTO,lithium-ion,15.0,,discharge,16,0.015155859867503,2.4950682316742494,2.5438082001954,1.4998702367509194,36.36760566671728,0.0487399685211507,0.03781490447911343,0.038553600611966506,0.0007386961328530728
raw_CU_diffT/TC23LTO09/TC23LTO09_15deg.parquet,TC23LTO09_15deg.parquet,TC23LTO09,LTO,lithium-ion,15.0,,discharge,17,0.0151608775777755,2.488133115482934,2.5367505439711,1.4998536633523838,36.379828666802496,0.04861742848816597,0.037722281561045914,0.038459364442501254,0.0007370828814553393
raw_CU_diffT/TC23LTO09/TC23LTO09_15deg.parquet,TC23LTO09_15deg.parquet,TC23LTO09,LTO,lithium-ion,15.0,,discharge,18,0.0151579217165606,2.481144350882234,2.52950214028128,1.4998585420692492,36.37266766629182,0.04835778939904589,0.03760899183815947,0.03834199542425613,0.0007330035860966602
raw_CU_diffT/TC23LTO09/TC23LTO09_15deg.parquet,TC23LTO09_15deg.parquet,TC23LTO09,LTO,lithium-ion,15.0,,discharge,19,0.015157658882007,2.4743402059865383,2.52282597898803,1.4998642379157288,36.372090999997454,0.048485773001491594,0.03750520480037888,0.038240135608165915,0.0007349308077870334
raw_CU_diffT/TC23LTO09/TC23LTO09_15deg.parquet,TC23LTO09_15deg.parquet,TC23LTO09,LTO,lithium-ion,15.0,,discharge,20,0.0151572979458063,2.4679297176112884,2.51653131262581,1.4998698586832058,36.371220999863,0.04860159501452177,0.037407146039143906,0.03814381489542042,0.0007366688562765178
raw_CU_diffT/TC23LTO09/TC23LTO09_15deg.parquet,TC23LTO09_15deg.parquet,TC23LTO09,LTO,lithium-ion,15.0,,discharge,21,0.0151562334407465,2.461926104496125,2.51080888866017,1.4998574529233728,36.36865166691132,0.04888278416404468,0.03731352675361094,0.03805440564163482,0.000740878888023884
raw_CU_diffT/TC23LTO09/TC23LTO09_15deg.parquet,TC23LTO09_15deg.parquet,TC23LTO09,LTO,lithium-ion,15.0,,discharge,22,0.0151561602838218,2.4563353690274643,2.50546795962556,1.4998629585444245,36.36861466683331,0.049132590598095494,0.03722861256380082,0.03797327398206495,0.0007446614182641323
raw_CU_diffT/TC23LTO09/TC23LTO09_15deg.parquet,TC23LTO09_15deg.parquet,TC23LTO09,LTO,lithium-ion,15.0,,discharge,23,0.015156178195292,2.4512561981142444,2.50089002045305,1.4998605766558497,36.36847299995134,0.04963382233880553,0.03715167574093348,0.03790393479681388,0.0007522590558803957
raw_CU_diffT/TC23LTO09/TC23LTO09_15deg.parquet,TC23LTO09_15deg.parquet,TC23LTO09,LTO,lithium-ion,15.0,,discharge,24,0.0151576081871693,2.4466574614750147,2.49650282874605,1.499870634548241,36.3720166668063,0.04984536727103528,0.03708547516925254,0.03784101171629244,0.0007555365470399006
raw_CU_diffT/TC23LTO09/TC23LTO09_15deg.parquet,TC23LTO09_15deg.parquet,TC23LTO09,LTO,lithium-ion,15.0,,discharge,25,0.0151578510197545,2.4424881198594344,2.49268787943562,1.4998764999000087,36.37246033336851,0.05019975957618561,0.03702287103834958,0.037783791515232895,0.0007609204768833158
raw_CU_diffT/TC23LTO09/TC23LTO09_15deg.parquet,TC23LTO09_15deg.parquet,TC23LTO09,LTO,lithium-ion,15.0,,discharge,26,0.0151588138871266,2.4385980844054735,2.48906367759071,1.4998650522519248,36.37484333314933,0.05046559318523647,0.03696625450700602,0.03773125304180446,0.0007649985347984445
raw_CU_diffT/TC23LTO09/TC23LTO09_15deg.parquet,TC23LTO09_15deg.parquet,TC23LTO09,LTO,lithium-ion,15.0,,discharge,27,0.0151592582677123,2.4347735523863214,2.48563022321132,1.4998599955126424,36.376046666671755,0.05085667082499867,0.03690936110401959,0.037680310511691774,0.0007709494076721807
raw_CU_diffT/TC23LTO09/TC23LTO09_15deg.parquet,TC23LTO09_15deg.parquet,TC23LTO09,LTO,lithium-ion,15.0,,discharge,28,0.0151588458258516,2.430727792805648,2.48143377896985,1.4998627768485593,36.37493199974415,0.05070598616420208,0.03684702785575337,0.03761567208246427,0.0007686442267108989
raw_CU_diffT/TC23LTO09/TC23LTO09_15deg.parquet,TC23LTO09_15deg.parquet,TC23LTO09,LTO,lithium-ion,15.0,,discharge,29,0.0151575992757986,2.426284142340385,2.47685583979733,1.4998560701150057,36.37195966660511,0.050571697456944786,0.03677664275882025,0.03754318828356954,0.000766545524749293
raw_CU_diffT/TC23LTO09/TC23LTO09_15deg.parquet,TC23LTO09_15deg.parquet,TC23LTO09,LTO,lithium-ion,15.0,,discharge,30,0.0151593466579259,2.421532008863188,2.47208715315929,1.49985540318985,36.376112333120545,0.05055514429610186,0.03670884316562076,0.03747522612334683,0.000766382957726075
raw_CU_diffT/TC23LTO09/TC23LTO09_15deg.parquet,TC23LTO09_15deg.parquet,TC23LTO09,LTO,lithium-ion,15.0,,discharge,31,0.0151588430580405,2.416695236663517,2.46750921398678,1.4998595301869069,36.37477400005446,0.05081397732326298,0.0366343038116963,0.03740458491909447,0.0007702811073981713
raw_CU_diffT/TC23LTO09/TC23LTO09_15deg.parquet,TC23LTO09_15deg.parquet,TC23LTO09,LTO,lithium-ion,15.0,,discharge,32,0.0151585889788152,2.4118609491735565,2.46274052734874,1.4998490818311931,36.374294333159924,0.050879578175183404,0.03656040880257704,0.03733167141555014,0.0007712626129730976
raw_CU_diffT/TC23LTO09/TC23LTO09_15deg.parquet,TC23LTO09_15deg.parquet,TC23LTO09,LTO,lithium-ion,15.0,,discharge,33,0.0151587197200128,2.407128347356145,2.45835333564174,1.4998825746674245,36.37463700026274,0.051224988285595074,0.03648898394766942,0.03726548918775169,0.0007765052400822703
raw_CU_diffT/TC23LTO09/TC23LTO09_15deg.parquet,TC23LTO09_15deg.parquet,TC23LTO09,LTO,lithium-ion,15.0,,discharge,34,0.015157653452953,2.402493011724086,2.45377539646922,1.4998656364749816,36.37206566677196,0.051282384745134024,0.036416156494855044,0.03719347711106279,0.0007773206162077426
raw_CU_diffT/TC23LTO09/TC23LTO09_15deg.parquet,TC23LTO09_15deg.parquet,TC23LTO09,LTO,lithium-ion,15.0,,discharge,35,0.0151565859480083,2.397962908628634,2.44938820476223,1.499865773140471,36.36950966680888,0.051425296133596365,0.036344930924765866,0.0371243628455165,0.0007794319207506326
raw_CU_diffT/TC23LTO09/TC23LTO09_15deg.parquet,TC23LTO09_15deg.parquet,TC23LTO09,LTO,lithium-ion,15.0,,discharge,36,0.0151594753789851,2.393546891535514,2.44538250798628,1.4998550299112205,36.3763729998318,0.051835616450766064,0.036284915170678944,0.03707071592201885,0.0007858007513399032
raw_CU_diffT/TC23LTO09/TC23LTO09_15deg.parquet,TC23LTO09_15deg.parquet,TC23LTO09,LTO,lithium-ion,15.0,,discharge,37,0.0151594099355599,2.3892465153706843,2.4411860637448,1.4998703707132335,36.37629533346626,0.05193954837411585,0.036219567363612225,0.03700694026928329,0.0007873729056710674
raw_CU_diffT/TC23LTO09/TC23LTO09_15deg.parquet,TC23LTO09_15deg.parquet,TC23LTO09,LTO,lithium-ion,15.0,,discharge,38,0.0151564779804539,2.384991019358314,2.43718036696885,1.4998435744901852,36.369296000222676,0.052189347610536174,0.036148063868484584,0.03693907056635793,0.0007910066978733463
raw_CU_diffT/TC23LTO09/TC23LTO09_15deg.parquet,TC23LTO09_15deg.parquet,TC23LTO09,LTO,lithium-ion,15.0,,discharge,39,0.015159147793207,2.380812317158534,2.43336541765842,1.4998835980613872,36.37563033346669,0.05255310049988626,0.036091085783693834,0.03688774600116287,0.0007966602174690335
raw_CU_diffT/TC23LTO09/TC23LTO09_15deg.parquet,TC23LTO09_15deg.parquet,TC23LTO09,LTO,lithium-ion,15.0,,discharge,40,0.0151594765305151,2.376720655416504,2.42916897341694,1.4998706418143215,36.376372333063046,0.052448318000436256,0.036029840995376955,0.036824930041169567,0.0007950890457926116
raw_CU_diffT/TC23LTO09/TC23LTO09_15deg.parquet,TC23LTO09_15deg.parquet,TC23LTO09,LTO,lithium-ion,15.0,,discharge,41,0.0151590422657667,2.3726740170957363,2.42535402410651,1.4998736928043608,36.37539733320591,0.0526800070107738,0.03596746570804073,0.036766044160877934,0.0007985784528372064
raw_CU_diffT/TC23LTO09/TC23LTO09_15deg.parquet,TC23LTO09_15deg.parquet,TC23LTO09,LTO,lithium-ion,15.0,,discharge,42,0.0151589259194344,2.368669181085265,2.42153907479608,1.4998676195305618,36.375112000096124,0.052869893710814964,0.03590648064371888,0.036707931445849495,0.0008014508021306141
raw_CU_diffT/TC23LTO09/TC23LTO09_15deg.parquet,TC23LTO09_15deg.parquet,TC23LTO09,LTO,lithium-ion,15.0,,discharge,43,0.0151592093163636,2.364755875818398,2.41791487295117,1.499865363793917,36.375639666832285,0.05315899713277217,0.035847829303631826,0.036653677668215486,0.0008058483645836598
raw_CU_diffT/TC23LTO09/TC23LTO09_15deg.parquet,TC23LTO09_15deg.parquet,TC23LTO09,LTO,lithium-ion,15.0,,discharge,44,0.0151577285992921,2.3608493089485103,2.41409992364074,1.4998781682219247,36.372302333271364,0.0532506146922298,0.03578511308886783,0.03659227145411812,0.0008071583652502906
raw_CU_diffT/TC23LTO09/TC23LTO09_15deg.parquet,TC23LTO09_15deg.parquet,TC23LTO09,LTO,lithium-ion,15.0,,discharge,45,0.015157198696321,2.3570238693005328,2.41047572179583,1.4998562359960619,36.370857333240565,0.05345185249529738,0.03572587911895951,0.03653605946791718,0.0008101803489576689
raw_CU_diffT/TC23LTO09/TC23LTO09_15deg.parquet,TC23LTO09_15deg.parquet,TC23LTO09,LTO,lithium-ion,15.0,,discharge,46,0.0151583243026046,2.353264924534359,2.40685151995092,1.4998549370444048,36.37361800009967,0.05358659541656108,0.03567155289603616,0.036483835887632855,0.0008122829915966981
raw_CU_diffT/TC23LTO09/TC23LTO09_15deg.parquet,TC23LTO09_15deg.parquet,TC23LTO09,LTO,lithium-ion,15.0,,discharge,47,0.0151591502990594,2.349563501607528,2.40341806557154,1.499871971860784,36.375625666812994,0.053854563964012225,0.03561738625805281,0.03643377568747358,0.0008163894294207705
raw_CU_diffT/TC23LTO09/TC23LTO09_15deg.parquet,TC23LTO09_15deg.parquet,TC23LTO09,LTO,lithium-ion,15.0,,discharge,48,0.0151560899947828,2.3459151747068847,2.39998461119215,1.499861966312549,36.368320333305746,0.05406943648526541,0.03555490150798416,0.03637438275332203,0.0008194812453378719
raw_CU_diffT/TC23LTO09/TC23LTO09_15deg.parquet,TC23LTO09_15deg.parquet,TC23LTO09,LTO,lithium-ion,15.0,,discharge,49,0.0151594769697291,2.3423190731225203,2.39655115681276,1.499852742880265,36.37650633335579,0.05423208369023991,0.03550833204475806,0.03633046206848067,0.0008221300237226115
raw_CU_diffT/TC23LTO09/TC23LTO09_15deg.parquet,TC23LTO09_15deg.parquet,TC23LTO09,LTO,lithium-ion,15.0,,discharge,50,0.0151563116625734,2.3387655402418774,2.39330844989889,1.499876778414159,36.36890999999014,0.05454290965701247,0.03544705943359274,0.03627372877133801,0.0008266693377452713
raw_CU_diffT/TC23LTO09/TC23LTO09_15deg.parquet,TC23LTO09_15deg.parquet,TC23LTO09,LTO,lithium-ion,15.0,,discharge,51,0.015155794517631,2.335285832086321,2.3898749955195,1.4998601514332106,36.36754333344288,0.05458916343317899,0.035393112211035214,0.03622045435491785,0.0008273421438826367
raw_CU_diffT/TC23LTO09/TC23LTO09_15deg.parquet,TC23LTO09_15deg.parquet,TC23LTO09,LTO,lithium-ion,15.0,,discharge,52,0.0151555246090014,2.331856624883332,2.38663228860564,1.4998723454974987,36.36703233321896,0.05477566372230802,0.03534051046308228,0.03617066438260011,0.0008301539195178301
raw_CU_diffT/TC23LTO09/TC23LTO09_15deg.parquet,TC23LTO09_15deg.parquet,TC23LTO09,LTO,lithium-ion,15.0,,discharge,53,0.0151585499901509,2.3284947580390094,2.38358032915729,1.4998803974835127,36.3741813331726,0.05508557111828072,0.03529660419153865,0.03613162157507112,0.0008350173835324701
raw_CU_diffT/TC23LTO09/TC23LTO09_15deg.parquet,TC23LTO09_15deg.parquet,TC23LTO09,LTO,lithium-ion,15.0,,discharge,54,0.0151560787183,2.325178411060032,2.38033762224343,1.4998489829944273,36.36824700020952,0.05515921118339806,0.035240587032117555,0.03607658437885247,0.0008359973467349166
raw_CU_diffT/TC23LTO09/TC23LTO09_15deg.parquet,TC23LTO09_15deg.parquet,TC23LTO09,LTO,lithium-ion,15.0,,discharge,55,0.0151559229905798,2.3219821980644517,2.3774764102606,1.4998541429550831,36.367921333468985,0.05549421219614814,0.03519178337936204,0.036032849385829756,0.0008410660064677167
raw_CU_diffT/TC23LTO09/TC23LTO09_15deg.parquet,TC23LTO09_15deg.parquet,TC23LTO09,LTO,lithium-ion,15.0,,discharge,56,0.0151571080839055,2.318852061487531,2.37461519827778,1.4998400189588972,36.3707626669202,0.05576313679024869,0.035147091326553595,0.035992299217981,0.0008452078914274047
raw_CU_diffT/TC23LTO09/TC23LTO09_15deg.parquet,TC23LTO09_15deg.parquet,TC23LTO09,LTO,lithium-ion,15.0,,discharge,57,0.0151589986483636,2.3157910759726588,2.37194473376048,1.499861933598727,36.37537900020834,0.05615365778782122,0.03510507379056202,0.035956307013068275,0.0008512332225062563
raw_CU_diffT/TC23LTO09/TC23LTO09_15deg.parquet,TC23LTO09_15deg.parquet,TC23LTO09,LTO,lithium-ion,15.0,,discharge,58,0.0151593951002376,2.312817162926482,2.36927426924318,1.4998578144363137,36.37621366669191,0.05645710631669809,0.03506090916741314,0.035916764748284084,0.0008558555808709442
raw_CU_diffT/TC23LTO09/TC23LTO09_15deg.parquet,TC23LTO09_15deg.parquet,TC23LTO09,LTO,lithium-ion,15.0,,discharge,59,0.0151565755234325,2.3100188400160713,2.36660380472588,1.499869589143341,36.36945966636995,0.056584964709808894,0.03501197500925552,0.0358696093003705,0.0008576342911149823
raw_CU_diffT/TC23LTO09/TC23LTO09_15deg.parquet,TC23LTO09_15deg.parquet,TC23LTO09,LTO,lithium-ion,15.0,,discharge,60,0.0151607901396161,2.307281281007711,2.3641240876741,1.4998548197207981,36.37961900024675,0.056842806666388856,0.034980207294422506,0.0358419891572384,0.0008617818628158941
raw_CU_diffT/TC23LTO09/TC23LTO09_15deg.parquet,TC23LTO09_15deg.parquet,TC23LTO09,LTO,lithium-ion,15.0,,discharge,61,0.0151605793706514,2.3046999416899396,2.36183511808784,1.4998508617489341,36.37923166662222,0.057135176397900445,0.03494058639152599,0.035806788768162526,0.0008662023766365379
raw_CU_diffT/TC23LTO09/TC23LTO09_15deg.parquet,TC23LTO09_15deg.parquet,TC23LTO09,LTO,lithium-ion,15.0,,discharge,62,0.0151582582969667,2.302257078747421,2.3597368959671,1.4998558823315762,36.37346399994567,0.057479817219678875,0.03489820746567341,0.035769501381951736,0.0008712939162783262
raw_CU_diffT/TC23LTO09/TC23LTO09_15deg.parquet,TC23LTO09_15deg.parquet,TC23LTO09,LTO,lithium-ion,15.0,,discharge,63,0.0151576753303458,2.299941888605487,2.35782942131188,1.499837030215797,36.37214533332735,0.0578875327063928,0.03486177242614432,0.035739212852582594,0.0008774404264382737
raw_CU_diffT/TC23LTO09/TC23LTO09_15deg.parquet,TC23LTO09_15deg.parquet,TC23LTO09,LTO,lithium-ion,15.0,,discharge,64,0.0151560331400358,2.297800898407384,2.35592194665667,1.4998617169469237,36.36826766637387,0.05812104824928577,0.034825546565466346,0.03570643109886614,0.000880884533399795
raw_CU_diffT/TC23LTO09/TC23LTO09_15deg.parquet,TC23LTO09_15deg.parquet,TC23LTO09,LTO,lithium-ion,15.0,,discharge,65,0.0151598485151082,2.295834712666708,2.35420521946698,1.4998515860927728,36.3771236668108,0.058370506800272004,0.034804506459754254,0.035689394500596466,0.0008848880408422119
raw_CU_diffT/TC23LTO09/TC23LTO09_15deg.parquet,TC23LTO09_15deg.parquet,TC23LTO09,LTO,lithium-ion,15.0,,discharge,66,0.0151591447543369,2.294112340831509,2.35286998720832,1.4998502172104837,36.375563000154216,0.058757646376811135,0.034776781057375514,0.035667496724225735,0.0008907156668502211
raw_CU_diffT/TC23LTO09/TC23LTO09_15deg.parquet,TC23LTO09_15deg.parquet,TC23LTO09,LTO,lithium-ion,15.0,,discharge,67,0.0151578598395343,2.292771145531368,2.35191624988072,1.4998637803804933,36.37259300018195,0.05914510434935183,0.034753503668092975,0.03565001687001508,0.0008965132019221056
raw_CU_diffT/TC23LTO09/TC23LTO09_15deg.parquet,TC23LTO09_15deg.parquet,TC23LTO09,LTO,lithium-ion,15.0,,discharge,68,0.0151563820253887,2.291863038223762,2.35153475494967,1.4998635770771387,36.369040666671935,0.059671716725907764,0.03473635175718736,0.035640759091995995,0.0009044073348086351
raw_CU_diffT/TC23LTO09/TC23LTO09_15deg.parquet,TC23LTO09_15deg.parquet,TC23LTO09,LTO,lithium-ion,15.0,,discharge,69,0.0151601289710067,2.2912970960654016,2.35134400748415,1.4998761918937003,36.378070000209846,0.060046911418748294,0.034736359487244614,0.03564667840866346,0.0009103189214188442
raw_CU_diffT/TC23LTO09/TC23LTO09_15deg.parquet,TC23LTO09_15deg.parquet,TC23LTO09,LTO,lithium-ion,15.0,,discharge,70,0.0151565780929986,2.2908233495388126,2.35096251255311,1.4998712427383591,36.36956199997803,0.06013916301429756,0.034721042994549645,0.03563254691522342,0.0009115039206737743
raw_CU_diffT/TC23LTO09/TC23LTO09_15deg.parquet,TC23LTO09_15deg.parquet,TC23LTO09,LTO,lithium-ion,15.0,,discharge,71,0.0151562696831173,2.2904164153305278,2.35077176508759,1.4998659455603731,36.36885433358839,0.06035534975706236,0.034714168877388284,0.03562893083512519,0.0009147619577369037
raw_CU_diffT/TC23LTO09/TC23LTO09_15deg.parquet,TC23LTO09_15deg.parquet,TC23LTO09,LTO,lithium-ion,15.0,,discharge,72,0.0151605989669901,2.2899959675548613,2.35058101762207,1.4998662678600534,36.37906400015345,0.06058505006720871,0.034717710500123726,0.03563621614758769,0.0009185056474639644
raw_CU_diffT/TC23LTO09/TC23LTO09_15deg.parquet,TC23LTO09_15deg.parquet,TC23LTO09,LTO,lithium-ion,15.0,,discharge,73,0.0151605930911383,2.289594416276473,2.35058101762207,1.4998653964379933,36.37902833352564,0.06098660134559708,0.03471160928890993,0.03563620233592199,0.0009245930470120622
raw_CU_diffT/TC23LTO09/TC23LTO09_15deg.parquet,TC23LTO09_15deg.parquet,TC23LTO09,LTO,lithium-ion,15.0,,discharge,74,0.015157010600514,2.289154372716042,2.35039027015654,1.4998752280531105,36.37053666682914,0.061235897440497844,0.03469673709347002,0.035624890240107634,0.0009281531466376128
raw_CU_diffT/TC23LTO09/TC23LTO09_15deg.parquet,TC23LTO09_15deg.parquet,TC23LTO09,LTO,lithium-ion,15.0,,discharge,75,0.0151611481679286,2.288746163879818,2.3500087752255,1.4998635130627107,36.38055166666163,0.06126261134568223,0.03470001970936011,0.03562883123712622,0.0009288115277661102
raw_CU_diffT/TC23LTO09/TC23LTO09_15deg.parquet,TC23LTO09_15deg.parquet,TC23LTO09,LTO,lithium-ion,15.0,,discharge,76,0.0151605591042643,2.288334830139827,2.34981802775998,1.4998746065180089,36.379126666812226,0.061483197620153085,0.034692435442681455,0.03562455509412095,0.0009321196514394947
raw_CU_diffT/TC23LTO09/TC23LTO09_15deg.parquet,TC23LTO09_15deg.parquet,TC23LTO09,LTO,lithium-ion,15.0,,discharge,77,0.0151611172369609,2.287873733802784,2.34962728029446,1.499856312219766,36.380306333478075,0.06175354649167586,0.034686721901547486,0.035622974659705896,0.0009362527581584096
raw_CU_diffT/TC23LTO09/TC23LTO09_15deg.parquet,TC23LTO09_15deg.parquet,TC23LTO09,LTO,lithium-ion,15.0,,discharge,78,0.0151596346678143,2.2874063884192646,2.34943653282894,1.4998640056880357,36.37677666672971,0.06203014440967536,0.034676245185260586,0.03561659951290303,0.0009403543276424453
raw_CU_diffT/TC23LTO09/TC23LTO09_15deg.parquet,TC23LTO09_15deg.parquet,TC23LTO09,LTO,lithium-ion,15.0,,discharge,79,0.0151560848731566,2.286936859523405,2.34924578536342,1.4998615082635753,36.3681776667363,0.062308925840014684,0.03466100914248694,0.035605368510873425,0.0009443593683864868
raw_CU_diffT/TC23LTO09/TC23LTO09_15deg.parquet,TC23LTO09_15deg.parquet,TC23LTO09,LTO,lithium-ion,15.0,,discharge,80,0.0151581643693974,2.286411591322469,2.34905503789789,1.4998489420367005,36.3732973333681,0.06264344657542109,0.034657802717361456,0.035607362377217254,0.0009495596598557976
raw_CU_diffT/TC23LTO09/TC23LTO09_15deg.parquet,TC23LTO09_15deg.parquet,TC23LTO09,LTO,lithium-ion,15.0,,discharge,81,0.0151558302857564,2.285882370561627,2.34867354296685,1.499868002307572,36.36778799991589,0.0627911724052228,0.034644445261434544,0.03559609761385177,0.0009516523524172246
raw_CU_diffT/TC23LTO09/TC23LTO09_15deg.parquet,TC23LTO09_15deg.parquet,TC23LTO09,LTO,lithium-ion,15.0,,discharge,82,0.0151585104365494,2.285281697754405,2.34848279550133,1.499845958048835,36.374135666759685,0.06320109774692506,0.03464146646586548,0.035599500965663625,0.0009580344997981438
raw_CU_diffT/TC23LTO09/TC23LTO09_15deg.parquet,TC23LTO09_15deg.parquet,TC23LTO09,LTO,lithium-ion,15.0,,discharge,83,0.0151588954345725,2.284660368981657,2.34829204803581,1.499885635414425,36.37492966692662,0.0636316790541529,0.03463292763690476,0.035597513606012945,0.0009645859691081865
raw_CU_diffT/TC23LTO09/TC23LTO09_15deg.parquet,TC23LTO09_15deg.parquet,TC23LTO09,LTO,lithium-ion,15.0,,discharge,84,0.0151584436205758,2.2839902465242647,2.34791055310476,1.4998637698847463,36.37396400002763,0.06392030658049519,0.03462173738188309,0.03559066974539345,0.0009689323635103594
raw_CU_diffT/TC23LTO09/TC23LTO09_15deg.parquet,TC23LTO09_15deg.parquet,TC23LTO09,LTO,lithium-ion,15.0,,discharge,85,0.0151592168130916,2.2832537572388536,2.34752905817372,1.4998438284130675,36.375866000249516,0.06427530093486622,0.034612338745289795,0.03558670196788814,0.0009743632225983484
raw_CU_diffT/TC23LTO09/TC23LTO09_15deg.parquet,TC23LTO09_15deg.parquet,TC23LTO09,LTO,lithium-ion,15.0,,discharge,86,0.0151565329368392,2.2824444043149867,2.34695681577716,1.49989541486225,36.369299666490406,0.06451241146217335,0.03459394379050443,0.03557172827966578,0.0009777844891613527
raw_CU_diffT/TC23LTO09/TC23LTO09_15deg.parquet,TC23LTO09_15deg.parquet,TC23LTO09,LTO,lithium-ion,15.0,,discharge,87,0.0151589419110995,2.281512628762023,2.34657532084611,1.4998766533766508,36.375199333240744,0.0650626920840871,0.03458531740884343,0.03557159897872585,0.0009862815698824245
raw_CU_diffT/TC23LTO09/TC23LTO09_15deg.parquet,TC23LTO09_15deg.parquet,TC23LTO09,LTO,lithium-ion,15.0,,discharge,88,0.015156333717211,2.2804781207848093,2.34600307844955,1.4998882487316434,36.36899499990977,0.06552495766474076,0.03456368743341278,0.035556805558585716,0.0009931181251729357
raw_CU_diffT/TC23LTO09/TC23LTO09_15deg.parquet,TC23LTO09_15deg.parquet,TC23LTO09,LTO,lithium-ion,15.0,,discharge,89,0.0151564369758034,2.279247956863108,2.34543083605298,1.4998574962046098,36.36924433341483,0.06618287918987198,0.03454527801042437,0.035548374647742874,0.0010030966373185055
raw_CU_diffT/TC23LTO09/TC23LTO09_15deg.parquet,TC23LTO09_15deg.parquet,TC23LTO09,LTO,lithium-ion,15.0,,discharge,90,0.0151609827344532,2.277764001477632,2.34447709872538,1.499856757912283,36.380142666748725,0.06671309724774765,0.03453314069956141,0.035544576815096415,0.0010114361155350027
raw_CU_diffT/TC23LTO09/TC23LTO09_15deg.parquet,TC23LTO09_15deg.parquet,TC23LTO09,LTO,lithium-ion,15.0,,discharge,91,0.0151573593435277,2.2759589342584308,2.34352336139777,1.499885087971858,36.37137333309511,0.06756442713933941,0.03449752741766737,0.03552162571865793,0.00102409830099056
raw_CU_diffT/TC23LTO09/TC23LTO09_15deg.parquet,TC23LTO09_15deg.parquet,TC23LTO09,LTO,lithium-ion,15.0,,discharge,92,0.0151577350755737,2.2735718937776968,2.34218812913912,1.4998805934666233,36.37227699969662,0.06861623536142325,0.03446220044115272,0.035502267158644386,0.0010400667174916695
raw_CU_diffT/TC23LTO09/TC23LTO09_15deg.parquet,TC23LTO09_15deg.parquet,TC23LTO09,LTO,lithium-ion,15.0,,discharge,93,0.0151566479359172,2.270331342947419,2.34008990701838,1.4998654899214574,36.369718333589844,0.06975856407096082,0.03441061286293212,0.0354679188590708,0.00105730599613868
raw_CU_diffT/TC23LTO09/TC23LTO09_15deg.parquet,TC23LTO09_15deg.parquet,TC23LTO09,LTO,lithium-ion,15.0,,discharge,94,0.0151596898390023,2.2655425644226086,2.33722869503556,1.4998601358542498,36.37700566666899,0.07168613061295126,0.034344922593704634,0.035431662099555186,0.0010867395058505522
raw_CU_diffT/TC23LTO09/TC23LTO09_15deg.parquet,TC23LTO09_15deg.parquet,TC23LTO09,LTO,lithium-ion,15.0,,discharge,95,0.0151569963037991,2.2578385206525606,2.33284150332856,1.4998599875144307,36.37050533317961,0.07500298267599925,0.034222050112106085,0.035358870043300114,0.0011368199311940289
raw_CU_diffT/TC23LTO09/TC23LTO09_15deg.parquet,TC23LTO09_15deg.parquet,TC23LTO09,LTO,lithium-ion,15.0,,discharge,96,0.015155767393283,2.2427285054261494,2.32502085724218,1.4998462414288318,36.36755000031553,0.08229235181603078,0.03399027155452395,0.03523747529689392,0.0012472037423699733
raw_CU_diffT/TC23LTO09/TC23LTO09_15deg.parquet,TC23LTO09_15deg.parquet,TC23LTO09,LTO,lithium-ion,15.0,,discharge,97,0.0151582706476442,2.191420020557984,2.30976106000045,1.4998600734515055,36.37361099990085,0.11834103944246577,0.03321813777428394,0.03501198327887638,0.0017938455045924395
raw_CU_diffT/TC23LTO09/TC23LTO09_15deg.parquet,TC23LTO09_15deg.parquet,TC23LTO09,LTO,lithium-ion,15.0,,discharge,98,0.0125324965497087,1.973939165357381,2.283628657224,1.4998282654808963,30.07175166642992,0.30968949186661887,0.024738385779176246,0.02861956826747569,0.003881182488299443
raw_CU_diffT/TC23LTO09/TC23LTO09_15deg.parquet,TC23LTO09_15deg.parquet,TC23LTO09,LTO,lithium-ion,15.0,,discharge,99,0.0050053674731795,1.890494413600318,2.26474465813737,1.499588089450869,12.006614999903832,0.3742502445370519,0.009462619246062584,0.011335879246897818,0.0018732600008352345
raw_CU_diffT/TC23LTO09/TC23LTO09_15deg.parquet,TC23LTO09_15deg.parquet,TC23LTO09,LTO,lithium-ion,15.0,,discharge,100,0.0032435507386208,1.850976984064965,2.24452542679208,1.4993059629991903,7.778219333384186,0.39354844272711476,0.006003737763834018,0.0072802321059246165,0.0012764943420905984
raw_CU_diffT/TC23LTO09/TC23LTO09_15deg.parquet,TC23LTO09_15deg.parquet,TC23LTO09,LTO,lithium-ion,15.0,,discharge,101,0.002466862548566,1.824877614590573,2.21782078161907,1.4991212159477196,5.914011000248138,0.3929431670284971,0.004501722243149943,0.0054710590256074575,0.000969336782457514
raw_CU_diffT/TC23LTO09/TC23LTO09_15deg.parquet,TC23LTO09_15deg.parquet,TC23LTO09,LTO,lithium-ion,15.0,,discharge,102,0.0020144079937497,1.803399065011267,2.17700082399745,1.4989247362941351,4.828271000063978,0.37360175898618286,0.003632781492479431,0.004385367862260146,0.0007525863697807156
raw_CU_diffT/TC23LTO09/TC23LTO09_15deg.parquet,TC23LTO09_15deg.parquet,TC23LTO09,LTO,lithium-ion,15.0,,discharge,103,0.001691594091722,1.780172605666097,2.11977658434099,1.4987799917057116,4.053465666715056,0.3396039786748932,0.0030113294619901272,0.003585801545841861,0.0005744720838517336
raw_CU_diffT/TC23LTO09/TC23LTO09_15deg.parquet,TC23LTO09_15deg.parquet,TC23LTO09,LTO,lithium-ion,15.0,,discharge,104,0.0014167363009388,1.7550131331248526,2.04843703223593,1.4983397350030612,3.393872333341278,0.2934238991110776,0.0024863908143223173,0.002902095103755985,0.0004157042894336678
raw_CU_diffT/TC23LTO09/TC23LTO09_15deg.parquet,TC23LTO09_15deg.parquet,TC23LTO09,LTO,lithium-ion,15.0,,charge,0,0.0151560807956631,2.372608405777584,2.30937956506941,1.4998131684337321,36.3810156667023,0.06322884070817425,0.03595944469443448,0.03500114327604528,-0.0009583014183892
raw_CU_diffT/TC23LTO09/TC23LTO09_15deg.parquet,TC23LTO09_15deg.parquet,TC23LTO09,LTO,lithium-ion,15.0,,charge,1,0.0151551249531484,2.386036756500467,2.32902655401813,1.4998938960650574,36.378482333384454,0.057010202482337125,0.0361606851875695,0.035296688445345385,-0.0008639967422241143
raw_CU_diffT/TC23LTO09/TC23LTO09_15deg.parquet,TC23LTO09_15deg.parquet,TC23LTO09,LTO,lithium-ion,15.0,,charge,2,0.0151558470831194,2.392973308527354,2.33799168489764,1.4998603598946352,36.38026933342917,0.054981623629713816,0.036267537538026876,0.03543424445791331,-0.0008332930801135674
raw_CU_diffT/TC23LTO09/TC23LTO09_15deg.parquet,TC23LTO09_15deg.parquet,TC23LTO09,LTO,lithium-ion,15.0,,charge,3,0.015158664847882,2.396933831522659,2.34276037153568,1.499857068866518,36.38714533345774,0.054173459986978756,0.036334316614601646,0.035513119291008886,-0.0008211973235927594
raw_CU_diffT/TC23LTO09/TC23LTO09_15deg.parquet,TC23LTO09_15deg.parquet,TC23LTO09,LTO,lithium-ion,15.0,,charge,4,0.0151563944472167,2.3993862216062167,2.34562158351851,1.4998693662423492,36.381579333450645,0.05376463808770682,0.03636604400588072,0.035551165943711584,-0.0008148780621691359
raw_CU_diffT/TC23LTO09/TC23LTO09_15deg.parquet,TC23LTO09_15deg.parquet,TC23LTO09,LTO,lithium-ion,15.0,,charge,5,0.0151576995920415,2.400979306488925,2.34752905817372,1.4998345015379382,36.38469466654351,0.05345024831520506,0.036393323054467255,0.03558314024738536,-0.0008101828070818939
raw_CU_diffT/TC23LTO09/TC23LTO09_15deg.parquet,TC23LTO09_15deg.parquet,TC23LTO09,LTO,lithium-ion,15.0,,charge,6,0.0151576971416387,2.4021135803477582,2.34867354296685,1.4998551378144769,36.384634666435886,0.0534400373809083,0.03641051015072872,0.03560048224887106,-0.0008100279018576628
raw_CU_diffT/TC23LTO09/TC23LTO09_15deg.parquet,TC23LTO09_15deg.parquet,TC23LTO09,LTO,lithium-ion,15.0,,charge,7,0.015157964469487,2.403007107899772,2.34943653282894,1.499878238249041,36.385379666637164,0.05357057507083196,0.03642469636146946,0.0356126754879358,-0.0008120208735336587
raw_CU_diffT/TC23LTO09/TC23LTO09_15deg.parquet,TC23LTO09_15deg.parquet,TC23LTO09,LTO,lithium-ion,15.0,,charge,8,0.0151556078161165,2.403732638182127,2.35039027015654,1.4998657106083662,36.37973466684343,0.05334236802558712,0.03643002915908738,0.03562159314930863,-0.0008084360097787499
raw_CU_diffT/TC23LTO09/TC23LTO09_15deg.parquet,TC23LTO09_15deg.parquet,TC23LTO09,LTO,lithium-ion,15.0,,charge,9,0.0151544035834258,2.4044061026934456,2.35096251255311,1.4998587052742869,36.37687866657507,0.053443590140335395,0.036437340458668414,0.03562743472473457,-0.0008099057339338439
raw_CU_diffT/TC23LTO09/TC23LTO09_15deg.parquet,TC23LTO09_15deg.parquet,TC23LTO09,LTO,lithium-ion,15.0,,charge,10,0.0151548142710693,2.404996924997835,2.35134400748415,1.499849610230741,36.37779000017326,0.05365291751368506,0.03644728172083497,0.03563418172081407,-0.000813100000020904
raw_CU_diffT/TC23LTO09/TC23LTO09_15deg.parquet,TC23LTO09_15deg.parquet,TC23LTO09,LTO,lithium-ion,15.0,,charge,11,0.0151541570191561,2.4055242863266106,2.35172550241519,1.499862537270069,36.376246333064046,0.05379878391142068,0.036453692748386876,0.03563841752955356,-0.0008152752188333168
raw_CU_diffT/TC23LTO09/TC23LTO09_15deg.parquet,TC23LTO09_15deg.parquet,TC23LTO09,LTO,lithium-ion,15.0,,charge,12,0.0151543507064454,2.406051454749703,2.35210699734624,1.4998677512838312,36.376870666688774,0.0539444574034631,0.036462147563030144,0.035644654336869155,-0.0008174932261609882
raw_CU_diffT/TC23LTO09/TC23LTO09_15deg.parquet,TC23LTO09_15deg.parquet,TC23LTO09,LTO,lithium-ion,15.0,,charge,13,0.0151564591205743,2.4065404380647646,2.35229774481176,1.4998653578662307,36.38168533326825,0.05424269325300468,0.03647463177153757,0.035652504608658556,-0.0008221271628790147
raw_CU_diffT/TC23LTO09/TC23LTO09_15deg.parquet,TC23LTO09_15deg.parquet,TC23LTO09,LTO,lithium-ion,15.0,,charge,14,0.0151579274644877,2.406971592137797,2.3526792397428,1.4998728084551043,36.38523299974622,0.05429235239499697,0.0364847008027072,0.03566174126322743,-0.0008229595394797715
raw_CU_diffT/TC23LTO09/TC23LTO09_15deg.parquet,TC23LTO09_15deg.parquet,TC23LTO09,LTO,lithium-ion,15.0,,charge,15,0.0151579381949427,2.4074223499810437,2.35286998720832,1.4998623413944157,36.385469666623976,0.05455236277272357,0.03649155919013637,0.03566465784683934,-0.0008269013432970346
raw_CU_diffT/TC23LTO09/TC23LTO09_15deg.parquet,TC23LTO09_15deg.parquet,TC23LTO09,LTO,lithium-ion,15.0,,charge,16,0.015155242924415,2.407811496273008,2.35306073467385,1.499854276627548,36.378786667017266,0.05475076159915826,0.036490968142216605,0.035661207049884625,-0.0008297610923319806
raw_CU_diffT/TC23LTO09/TC23LTO09_15deg.parquet,TC23LTO09_15deg.parquet,TC23LTO09,LTO,lithium-ion,15.0,,charge,17,0.0151563872985618,2.4082348382396246,2.35344222960489,1.4998734929859274,36.38161466678139,0.05479260863473456,0.03650013991424908,0.03566968191668252,-0.0008304579975665569
raw_CU_diffT/TC23LTO09/TC23LTO09_15deg.parquet,TC23LTO09_15deg.parquet,TC23LTO09,LTO,lithium-ion,15.0,,charge,18,0.0151584086087218,2.4086109326807548,2.35363297707041,1.499876765989405,36.386403333512135,0.054977955610344686,0.0365107086970094,0.035677330381395624,-0.0008333783156137739
