Repository: DNV007/delivered-energy-decomposition

# Three-term energy accounting for a cold commercial sodium-ion 18650 cell

This repository holds the analysis code and the derived data behind a reanalysis
of a public commercial-cell archive. No new measurements were made. The
manuscript reporting the work is not distributed here; what is here is
everything needed to regenerate its numbers from the raw archive and to check
them.

**Source data.** Droese, D., Schlösser, A., Otto, M. *Dataset: Evaluation of
Commercial Sodium-Ion Batteries by State-of-the-Art Lithium-Ion Battery
Configurations.* Technische Universität Berlin, DepositOnce, 2025.
DOI [10.14279/depositonce-25036](https://doi.org/10.14279/depositonce-25036),
CC BY 4.0.

File: results/tables/table_delivered_energy_segments.csv (part 11 of 31)
member_path,file_name,cell_id,cell_family,chemistry_type,temperature_deg_c,voltage_v,direction,segment_index,segment_capacity_ah,mean_terminal_voltage_v,ocv_voltage_v,mean_current_a,duration_s,overpotential_v,delivered_energy_wh,ocv_energy_wh,polarisation_loss_wh
raw_CU_diffT/TC23LTO09/TC23LTO09_15deg.parquet,TC23LTO09_15deg.parquet,TC23LTO09,LTO,lithium-ion,15.0,,charge,19,0.0151594168470203,2.4090004258442006,2.35382372453593,1.499860535481871,36.38895000010962,0.05517670130827046,0.03651904164002165,0.03568259502464605,-0.0008364466153756023
raw_CU_diffT/TC23LTO09/TC23LTO09_15deg.parquet,TC23LTO09_15deg.parquet,TC23LTO09,LTO,lithium-ion,15.0,,charge,20,0.015155579449342,2.4093959759632795,2.35401447200145,1.499880511420563,36.37967433297308,0.05538150396182928,0.03651579213863639,0.03567645335531884,-0.0008393387833175517
raw_CU_diffT/TC23LTO09/TC23LTO09_15deg.parquet,TC23LTO09_15deg.parquet,TC23LTO09,LTO,lithium-ion,15.0,,charge,21,0.0151559222998979,2.409759387372851,2.3543959669325,1.4998649819382697,36.38042933330871,0.05536342044035081,0.036522126036472494,0.035683042338021956,-0.0008390836984505379
raw_CU_diffT/TC23LTO09/TC23LTO09_15deg.parquet,TC23LTO09_15deg.parquet,TC23LTO09,LTO,lithium-ion,15.0,,charge,22,0.0151559648443611,2.4101561764875097,2.35458671439802,1.499872519917545,36.38043133309111,0.05556946208948954,0.03652824228026446,0.0356860334664161,-0.0008422088138483608
raw_CU_diffT/TC23LTO09/TC23LTO09_15deg.parquet,TC23LTO09_15deg.parquet,TC23LTO09,LTO,lithium-ion,15.0,,charge,23,0.015155796743624,2.410583953029299,2.35477746186354,1.4998587182971108,36.38018833345268,0.055806491165758754,0.03653432042555372,0.03568852858847063,-0.0008457918370830889
raw_CU_diffT/TC23LTO09/TC23LTO09_15deg.parquet,TC23LTO09_15deg.parquet,TC23LTO09,LTO,lithium-ion,15.0,,charge,24,0.0151526901616461,2.4109895521106837,2.35496820932906,1.4998616906257864,36.37266300007468,0.05602134278162385,0.036532977666099094,0.03568410361648978,-0.0008488740496093161
raw_CU_diffT/TC23LTO09/TC23LTO09_15deg.parquet,TC23LTO09_15deg.parquet,TC23LTO09,LTO,lithium-ion,15.0,,charge,25,0.0151553175730102,2.411458192918709,2.35515895679458,1.4998760160713358,36.378978333144914,0.05629923612412924,0.036546414727720335,0.03569318192514127,-0.0008532328025790681
raw_CU_diffT/TC23LTO09/TC23LTO09_15deg.parquet,TC23LTO09_15deg.parquet,TC23LTO09,LTO,lithium-ion,15.0,,charge,26,0.015155154400586,2.41191492287535,2.35554045172563,1.4998675061068856,36.37867433327483,0.05637447114971961,0.0365529430572534,0.03569857924272802,-0.0008543638145253815
raw_CU_diffT/TC23LTO09/TC23LTO09_15deg.parquet,TC23LTO09_15deg.parquet,TC23LTO09,LTO,lithium-ion,15.0,,charge,27,0.0151584133115242,2.412441623647592,2.35592194665667,1.4998618457606723,36.386395999928936,0.056519676990922196,0.036568787221174716,0.03571203859711247,-0.0008567486240622438
raw_CU_diffT/TC23LTO09/TC23LTO09_15deg.parquet,TC23LTO09_15deg.parquet,TC23LTO09,LTO,lithium-ion,15.0,,charge,28,0.0151565923613018,2.413017353370845,2.35649418905323,1.499873167697582,36.38199466688093,0.05652316431761495,0.036573120385789235,0.035716421825256264,-0.0008566985605329702
raw_CU_diffT/TC23LTO09/TC23LTO09_15deg.parquet,TC23LTO09_15deg.parquet,TC23LTO09,LTO,lithium-ion,15.0,,charge,29,0.0151583427095626,2.413645008774389,2.3570664314498,1.4998677825364874,36.386342666635755,0.05657857732458904,0.03658685822222742,0.03572922075712181,-0.0008576374651056082
raw_CU_diffT/TC23LTO09/TC23LTO09_15deg.parquet,TC23LTO09_15deg.parquet,TC23LTO09,LTO,lithium-ion,15.0,,charge,30,0.015155867738789,2.414364751070953,2.35782942131188,1.4998658016219077,36.380386000091676,0.05653532975907316,0.03659179284042559,0.03573495086002826,-0.0008568419803973298
raw_CU_diffT/TC23LTO09/TC23LTO09_15deg.parquet,TC23LTO09_15deg.parquet,TC23LTO09,LTO,lithium-ion,15.0,,charge,31,0.0151577425567548,2.415203905905976,2.35840166370845,1.4998709919736841,36.38483233307488,0.05680224219752583,0.03660903902779143,0.035748045263914896,-0.0008609937638765358
raw_CU_diffT/TC23LTO09/TC23LTO09_15deg.parquet,TC23LTO09_15deg.parquet,TC23LTO09,LTO,lithium-ion,15.0,,charge,32,0.0151592273674515,2.4161553275324312,2.35935540103606,1.4998597858266176,36.38844733318547,0.056799926496371445,0.03662704796514338,0.03576600496493035,-0.0008610430002130298
raw_CU_diffT/TC23LTO09/TC23LTO09_15deg.parquet,TC23LTO09_15deg.parquet,TC23LTO09,LTO,lithium-ion,15.0,,charge,33,0.0151593422712546,2.4172511327312036,2.36049988582919,1.499861964484964,36.38862566673197,0.05675124690201372,0.0366439372766502,0.035783625700542096,-0.0008603115761081012
raw_CU_diffT/TC23LTO09/TC23LTO09_15deg.parquet,TC23LTO09_15deg.parquet,TC23LTO09,LTO,lithium-ion,15.0,,charge,34,0.0151552172032406,2.4185080018260376,2.36183511808784,1.4998654249709653,36.3788360003382,0.056672883738197566,0.03665301407544901,0.03579412421286263,-0.0008588898625863858
raw_CU_diffT/TC23LTO09/TC23LTO09_15deg.parquet,TC23LTO09_15deg.parquet,TC23LTO09,LTO,lithium-ion,15.0,,charge,35,0.0151557507618553,2.4199514954683967,2.36336109781201,1.499857722379875,36.38009733334184,0.05659039765638685,0.036676181721098024,0.03581851175870355,-0.000857669962394475
raw_CU_diffT/TC23LTO09/TC23LTO09_15deg.parquet,TC23LTO09_15deg.parquet,TC23LTO09,LTO,lithium-ion,15.0,,charge,36,0.0151589122010297,2.4215974702509517,2.3650778250017,1.4998640741736027,36.38771566667128,0.05651964524925157,0.03670878343776981,0.035852007097803056,-0.0008567763399667527
raw_CU_diffT/TC23LTO09/TC23LTO09_15deg.parquet,TC23LTO09_15deg.parquet,TC23LTO09,LTO,lithium-ion,15.0,,charge,37,0.0151555009081396,2.423429452285369,2.36698529965692,1.4998896633960304,36.37985500006471,0.05644415262844937,0.036728287264923165,0.03587284785850353,-0.0008554394064196336
raw_CU_diffT/TC23LTO09/TC23LTO09_15deg.parquet,TC23LTO09_15deg.parquet,TC23LTO09,LTO,lithium-ion,15.0,,charge,38,0.0151555218851507,2.425461537292046,2.36908352177766,1.4998805533403177,36.379409333341755,0.056378015514385815,0.036759135410020856,0.03590469716205122,-0.0008544382479696369
raw_CU_diffT/TC23LTO09/TC23LTO09_15deg.parquet,TC23LTO09_15deg.parquet,TC23LTO09,LTO,lithium-ion,15.0,,charge,39,0.0151555461693926,2.427696734041092,2.37118174389839,1.499865229688885,36.379677999939304,0.056514990142702004,0.0367930699380434,0.03593655439567291,-0.0008565155423704909
raw_CU_diffT/TC23LTO09/TC23LTO09_15deg.parquet,TC23LTO09_15deg.parquet,TC23LTO09,LTO,lithium-ion,15.0,,charge,40,0.0151557217238312,2.43011190180426,2.37385220841569,1.499865176897405,36.37994000001345,0.056259693388569953,0.036830099741515576,0.03597744348425034,-0.0008526562572652371
raw_CU_diffT/TC23LTO09/TC23LTO09_15deg.parquet,TC23LTO09_15deg.parquet,TC23LTO09,LTO,lithium-ion,15.0,,charge,41,0.015156442759436,2.4326951086181547,2.37633192546748,1.4998807517714603,36.38157433347078,0.05636318315067479,0.036871004164931005,0.036016738805768195,-0.0008542653591628105
raw_CU_diffT/TC23LTO09/TC23LTO09_15deg.parquet,TC23LTO09_15deg.parquet,TC23LTO09,LTO,lithium-ion,15.0,,charge,42,0.0151568413512628,2.4354047780208163,2.3791931374503,1.4998687640003288,36.382697666587774,0.05621164057051642,0.03691304384656891,0.03606105292834739,-0.0008519909182215235
raw_CU_diffT/TC23LTO09/TC23LTO09_15deg.parquet,TC23LTO09_15deg.parquet,TC23LTO09,LTO,lithium-ion,15.0,,charge,43,0.0151570486243245,2.4382748568086505,2.38205434943312,1.4998773457918289,36.38310699997237,0.05622050737553064,0.03695705056411657,0.03610491360014146,-0.0008521369639751114
raw_CU_diffT/TC23LTO09/TC23LTO09_15deg.parquet,TC23LTO09_15deg.parquet,TC23LTO09,LTO,lithium-ion,15.0,,charge,44,0.0151559325244771,2.4412348012052965,2.38510630888147,1.4998654503530362,36.380431666446384,0.05612849232382633,0.03699918992347274,0.0361485102811122,-0.0008506796423605398
raw_CU_diffT/TC23LTO09/TC23LTO09_15deg.parquet,TC23LTO09_15deg.parquet,TC23LTO09,LTO,lithium-ion,15.0,,charge,45,0.0151562616113914,2.444302695011669,2.38815826832981,1.4998745878922588,36.381341333151795,0.05614442668185893,0.0370464911030259,0.036195551484214064,-0.000850939618811837
raw_CU_diffT/TC23LTO09/TC23LTO09_15deg.parquet,TC23LTO09_15deg.parquet,TC23LTO09,LTO,lithium-ion,15.0,,charge,46,0.0151573136800501,2.447517017607239,2.39140097524368,1.4998594509212564,36.383878666791134,0.05611604236355916,0.03709778317313363,0.03624721471654618,-0.0008505684565874444
raw_CU_diffT/TC23LTO09/TC23LTO09_15deg.parquet,TC23LTO09_15deg.parquet,TC23LTO09,LTO,lithium-ion,15.0,,charge,47,0.0151575506588141,2.450800631063243,2.39445293469202,1.4998948074655023,36.384453666745685,0.056347696371223055,0.03714813471999467,0.03629404165774038,-0.0008540930622542853
raw_CU_diffT/TC23LTO09/TC23LTO09_15deg.parquet,TC23LTO09_15deg.parquet,TC23LTO09,LTO,lithium-ion,15.0,,charge,48,0.0151540772649438,2.4541703522973304,2.39788638907141,1.4998625451600835,36.375987999897916,0.05628396322592044,0.03719068714004809,0.036337755612545236,-0.0008529315275028551
raw_CU_diffT/TC23LTO09/TC23LTO09_15deg.parquet,TC23LTO09_15deg.parquet,TC23LTO09,LTO,lithium-ion,15.0,,charge,49,0.0151572209105756,2.4576367434081985,2.4013198434508,1.4998609018820535,36.38355766667519,0.056316899957398636,0.037250943037785665,0.03639733534413259,-0.0008536076936530718
raw_CU_diffT/TC23LTO09/TC23LTO09_15deg.parquet,TC23LTO09_15deg.parquet,TC23LTO09,LTO,lithium-ion,15.0,,charge,50,0.0151570061941903,2.4611521132917593,2.40475329783019,1.4998590316237868,36.38300466671353,0.05639881546156911,0.037303697826007745,0.036448860630711746,-0.0008548371952959988
raw_CU_diffT/TC23LTO09/TC23LTO09_15deg.parquet,TC23LTO09_15deg.parquet,TC23LTO09,LTO,lithium-ion,15.0,,charge,51,0.015157595792343,2.46476176406052,2.4083774996751,1.499877654073838,36.38449133350514,0.05638426438541977,0.037359862544051645,0.03650521265544885,-0.0008546498886027945
raw_CU_diffT/TC23LTO09/TC23LTO09_15deg.parquet,TC23LTO09_15deg.parquet,TC23LTO09,LTO,lithium-ion,15.0,,charge,52,0.0151574169149479,2.468420425878369,2.41200170152,1.4998619946657579,36.384047999978065,0.05641872435836914,0.03741487751641169,0.03655971538950236,-0.0008551621269093299
raw_CU_diffT/TC23LTO09/TC23LTO09_15deg.parquet,TC23LTO09_15deg.parquet,TC23LTO09,LTO,lithium-ion,15.0,,charge,53,0.0151569178865345,2.4721782318336234,2.41543515589939,1.4998610192816,36.38284633331932,0.056743075934233556,0.03747060246078028,0.03661055231821571,-0.0008600501425645724
raw_CU_diffT/TC23LTO09/TC23LTO09_15deg.parquet,TC23LTO09_15deg.parquet,TC23LTO09,LTO,lithium-ion,15.0,,charge,54,0.0151562313815597,2.4759424701589703,2.41925010520982,1.4998831032722004,36.38112233328866,0.05669236494915042,0.037525956965159826,0.036666714364422676,-0.0008592426007371506
raw_CU_diffT/TC23LTO09/TC23LTO09_15deg.parquet,TC23LTO09_15deg.parquet,TC23LTO09,LTO,lithium-ion,15.0,,charge,55,0.0151566879152728,2.4798047284921028,2.42287430705473,1.4998627908444981,36.38232133339625,0.056930421437372924,0.037585626360572603,0.03672274972996138,-0.0008628766306112215
raw_CU_diffT/TC23LTO09/TC23LTO09_15deg.parquet,TC23LTO09_15deg.parquet,TC23LTO09,LTO,lithium-ion,15.0,,charge,56,0.0151560694142469,2.483735969929613,2.42688000383069,1.4998682898655535,36.380724000162445,0.05685596609892274,0.03764367476691506,0.03678196179810572,-0.0008617129688093389
raw_CU_diffT/TC23LTO09/TC23LTO09_15deg.parquet,TC23LTO09_15deg.parquet,TC23LTO09,LTO,lithium-ion,15.0,,charge,57,0.0151560571317143,2.487694577620156,2.43069495314112,1.499855312807363,36.38075799989747,0.05699962447903584,0.037703641144666955,0.03683975157957643,-0.0008638895650905226
raw_CU_diffT/TC23LTO09/TC23LTO09_15deg.parquet,TC23LTO09_15deg.parquet,TC23LTO09,LTO,lithium-ion,15.0,,charge,58,0.0151561058472221,2.4917683784054274,2.43450990245155,1.499877528772069,36.380819999903906,0.05725847595387723,0.03776550528987363,0.03689768976766604,-0.0008678155222075906
raw_CU_diffT/TC23LTO09/TC23LTO09_15deg.parquet,TC23LTO09_15deg.parquet,TC23LTO09,LTO,lithium-ion,15.0,,charge,59,0.0151552702391805,2.4958712493631094,2.43870634669302,1.4998602439603232,36.378875333524775,0.05716490267008956,0.03782560326629899,0.036959253718137325,-0.0008663495481616643
raw_CU_diffT/TC23LTO09/TC23LTO09_15deg.parquet,TC23LTO09_15deg.parquet,TC23LTO09,LTO,lithium-ion,15.0,,charge,60,0.0151555219229829,2.500015536342398,2.44271204346897,1.499860309713632,36.379424000158906,0.05730349287342795,0.037889040268835064,0.037020575926328333,-0.0008684643425067307
raw_CU_diffT/TC23LTO09/TC23LTO09_15deg.parquet,TC23LTO09_15deg.parquet,TC23LTO09,LTO,lithium-ion,15.0,,charge,61,0.0151563567222143,2.5042768578725827,2.44671774024493,1.4998609211408114,36.38150300021516,0.05755911762765287,0.03795571338910282,0.037083326869722225,-0.0008723865193805969
raw_CU_diffT/TC23LTO09/TC23LTO09_15deg.parquet,TC23LTO09_15deg.parquet,TC23LTO09,LTO,lithium-ion,15.0,,charge,62,0.0151560722148096,2.5085679383720176,2.4509141844864,1.4998817054491522,36.38080199988326,0.057653753885617665,0.03802003682972234,0.037146232372377054,-0.0008738044573452855
raw_CU_diffT/TC23LTO09/TC23LTO09_15deg.parquet,TC23LTO09_15deg.parquet,TC23LTO09,LTO,lithium-ion,15.0,,charge,63,0.0151556164082439,2.512946219969019,2.4553013761934,1.4998800852054262,36.37962100002915,0.05764484377561896,0.038085248964396946,0.03721160582422052,-0.0008736431401764264
raw_CU_diffT/TC23LTO09/TC23LTO09_15deg.parquet,TC23LTO09_15deg.parquet,TC23LTO09,LTO,lithium-ion,15.0,,charge,64,0.015156581502787,2.5174291193085354,2.45949782043487,1.4998624451471958,36.38193966646213,0.05793129887366533,0.038155619624289115,0.037277579171348094,-0.0008780404529410216
raw_CU_diffT/TC23LTO09/TC23LTO09_15deg.parquet,TC23LTO09_15deg.parquet,TC23LTO09,LTO,lithium-ion,15.0,,charge,65,0.0151565761113541,2.521962605844969,2.46407575960739,1.4998389837822461,36.38202566688415,0.057886846237579004,0.038224318185478195,0.03734695179463208,-0.0008773663908461168
raw_CU_diffT/TC23LTO09/TC23LTO09_15deg.parquet,TC23LTO09_15deg.parquet,TC23LTO09,LTO,lithium-ion,15.0,,charge,66,0.0151558520367099,2.5265587356230004,2.46846295131438,1.4998605937795024,36.38017866673181,0.0580957843086205,0.03829215035915904,0.03741165924822097,-0.0008804911109380684
raw_CU_diffT/TC23LTO09/TC23LTO09_15deg.parquet,TC23LTO09_15deg.parquet,TC23LTO09,LTO,lithium-ion,15.0,,charge,67,0.0151565334458354,2.5312271934989115,2.4730408904869,1.4998663625679616,36.38192366663134,0.05818630301201155,0.038364629617274326,0.037482726969583255,-0.0008819026476910713
raw_CU_diffT/TC23LTO09/TC23LTO09_15deg.parquet,TC23LTO09_15deg.parquet,TC23LTO09,LTO,lithium-ion,15.0,,charge,68,0.0151555963259033,2.535937510397023,2.47761882965942,1.4998721960605124,36.3796436667908,0.058318680737603046,0.03843364521529348,0.037549790831775134,-0.0008838543835183454
raw_CU_diffT/TC23LTO09/TC23LTO09_15deg.parquet,TC23LTO09_15deg.parquet,TC23LTO09,LTO,lithium-ion,15.0,,charge,69,0.0151553002631206,2.5406114199324925,2.48238751629746,1.4998692859038796,36.37899733358063,0.05822390363503249,0.038503728920990105,0.03762132817891019,-0.0008824007420799168
raw_CU_diffT/TC23LTO09/TC23LTO09_15deg.parquet,TC23LTO09_15deg.parquet,TC23LTO09,LTO,lithium-ion,15.0,,charge,70,0.0151551668834304,2.5451088485348605,2.48639321307341,1.4998685897626516,36.37869266670896,0.05871563546145042,0.03857154933604119,0.03768170408195625,-0.0008898452540849408
raw_CU_diffT/TC23LTO09/TC23LTO09_15deg.parquet,TC23LTO09_15deg.parquet,TC23LTO09,LTO,lithium-ion,15.0,,charge,71,0.0151556980373416,2.549282133334211,2.49039890984936,1.4998669198673198,36.37988400016911,0.058883223484850866,0.03863615022480331,0.037743733870201614,-0.0008924163546016953
raw_CU_diffT/TC23LTO09/TC23LTO09_15deg.parquet,TC23LTO09_15deg.parquet,TC23LTO09,LTO,lithium-ion,15.0,,charge,72,0.0151554069122397,2.5531702765943254,2.49402311169427,1.4998687947681109,36.379165333346464,0.05914716490005523,0.03869433445802259,0.03779793510625691,-0.0008963993517656782
raw_CU_diffT/TC23LTO09/TC23LTO09_15deg.parquet,TC23LTO09_15deg.parquet,TC23LTO09,LTO,lithium-ion,15.0,,charge,73,0.0151548372871239,2.5569103772018216,2.49764731353918,1.4998720954803102,36.37784266663948,0.059263063662641446,0.0387495607242522,0.03785143863730841,-0.0008981220869437936
raw_CU_diffT/TC23LTO09/TC23LTO09_15deg.parquet,TC23LTO09_15deg.parquet,TC23LTO09,LTO,lithium-ion,15.0,,charge,74,0.0151547940098135,2.560879224664744,2.50165301031513,1.4998639917659546,36.377727000101004,0.05922621434961384,0.0388095971338051,0.03791203605535565,-0.0008975610784494534
raw_CU_diffT/TC23LTO09/TC23LTO09_15deg.parquet,TC23LTO09_15deg.parquet,TC23LTO09,LTO,lithium-ion,15.0,,charge,75,0.0151548076845007,2.5653130941995004,2.50604020202213,1.499875628398917,36.377700333541725,0.059272892177370196,0.03887682659312486,0.037978557311272663,-0.0008982692818521945
raw_CU_diffT/TC23LTO09/TC23LTO09_15deg.parquet,TC23LTO09_15deg.parquet,TC23LTO09,LTO,lithium-ion,15.0,,charge,76,0.0151551691665754,2.5703368902352985,2.51119038359121,1.4998485982798118,36.3786859997781,0.0591465066440886,0.038953890386605294,0.03805751507280216,-0.0008963753138031341
raw_CU_diffT/TC23LTO09/TC23LTO09_15deg.parquet,TC23LTO09_15deg.parquet,TC23LTO09,LTO,lithium-ion,15.0,,charge,77,0.0151555319464996,2.5759477453137998,2.51672206009134,1.4998647764700448,36.37952433357714,0.059225685222459745,0.03903985834661691,0.03814226158217459,-0.0008975967644423224
raw_CU_diffT/TC23LTO09/TC23LTO09_15deg.parquet,TC23LTO09_15deg.parquet,TC23LTO09,LTO,lithium-ion,15.0,,charge,78,0.01515480750836,2.582184003099031,2.52282597898803,1.4998839262536174,36.37780133326305,0.05935802411100122,0.03913250151813227,0.03823294208865346,-0.0008995594294788148
raw_CU_diffT/TC23LTO09/TC23LTO09_15deg.parquet,TC23LTO09_15deg.parquet,TC23LTO09,LTO,lithium-ion,15.0,,charge,79,0.0151555292242157,2.5890916412229976,2.52950214028128,1.4998651189569525,36.379442666482646,0.05958950094171778,0.03923905403272773,0.0383359436097491,-0.0009031104229786299
raw_CU_diffT/TC23LTO09/TC23LTO09_15deg.parquet,TC23LTO09_15deg.parquet,TC23LTO09,LTO,lithium-ion,15.0,,charge,80,0.0151559182154086,2.5967534320765178,2.53713203890214,1.4998660547306215,36.3803963335813,0.05962139317437787,0.039356182642133294,0.0384525656832937,-0.000903616958839594
raw_CU_diffT/TC23LTO09/TC23LTO09_15deg.parquet,TC23LTO09_15deg.parquet,TC23LTO09,LTO,lithium-ion,15.0,,charge,81,0.015156002851686,2.605058094452881,2.544761937523,1.4998721576674259,36.380606333434116,0.06029615692988122,0.03948226790833556,0.03856841918196058,-0.0009138487263749828
raw_CU_diffT/TC23LTO09/TC23LTO09_15deg.parquet,TC23LTO09_15deg.parquet,TC23LTO09,LTO,lithium-ion,15.0,,charge,82,0.01515563014809,2.61379057628236,2.55296407854043,1.4998583620489454,36.379658999911044,0.06082649774192994,0.03961364325869847,0.038691779355718145,-0.0009218639029803244
raw_CU_diffT/TC23LTO09/TC23LTO09_15deg.parquet,TC23LTO09_15deg.parquet,TC23LTO09,LTO,lithium-ion,15.0,,charge,83,0.0151559267277183,2.6224459540480187,2.56078472462681,1.4998543529317514,36.38036633329466,0.06166122942120866,0.03974559872695309,0.03881106565190422,-0.0009345330750488712
raw_CU_diffT/TC23LTO09/TC23LTO09_15deg.parquet,TC23LTO09_15deg.parquet,TC23LTO09,LTO,lithium-ion,15.0,,charge,84,0.0151583777858987,2.630499516703818,2.56784238085111,1.4998654934793227,36.38625933352159,0.06265713585270793,0.039874105439820416,0.03892432490358269,-0.0009497805362377251
raw_CU_diffT/TC23LTO09/TC23LTO09_15deg.parquet,TC23LTO09_15deg.parquet,TC23LTO09,LTO,lithium-ion,15.0,,charge,85,0.015155410398018,2.637687010042097,2.57413704721332,1.4998709504861296,36.37914833339164,0.06354996282877723,0.039975229138709004,0.0390121033712601,-0.0009631257674489052
raw_CU_diffT/TC23LTO09/TC23LTO09_15deg.parquet,TC23LTO09_15deg.parquet,TC23LTO09,LTO,lithium-ion,15.0,,charge,86,0.0151552061267589,2.6441922008495333,2.58024096611001,1.4998751509431967,36.37870866683079,0.06395123473952324,0.040073277842642946,0.039104083698104725,-0.0009691941445382213
raw_CU_diffT/TC23LTO09/TC23LTO09_15deg.parquet,TC23LTO09_15deg.parquet,TC23LTO09,LTO,lithium-ion,15.0,,charge,87,0.015155955656131,2.6504816773349704,2.58615413754118,1.4998871394547575,36.38043966668192,0.06432753979379058,0.04017058276907653,0.039195637428493836,-0.0009749453405826919
raw_CU_diffT/TC23LTO09/TC23LTO09_15deg.parquet,TC23LTO09_15deg.parquet,TC23LTO09,LTO,lithium-ion,15.0,,charge,88,0.0151598116236327,2.656841933187306,2.59263955136891,1.4998766221903608,36.3898680001148,0.06420238181839633,0.0402772232208877,0.039303927206732266,-0.0009732960141554323
raw_CU_diffT/TC23LTO09/TC23LTO09_15deg.parquet,TC23LTO09_15deg.parquet,TC23LTO09,LTO,lithium-ion,15.0,,charge,89,0.0151555302672525,2.6634718126561876,2.59931571266217,1.4998752188870075,36.37942099990323,0.06415609999401761,0.040366327672684735,0.03939400795739652,-0.0009723197152882168
raw_CU_diffT/TC23LTO09/TC23LTO09_15deg.parquet,TC23LTO09_15deg.parquet,TC23LTO09,LTO,lithium-ion,15.0,,charge,90,0.015155477688234,2.670273918766681,2.60618262142094,1.4998683142918021,36.37934566673357,0.06409129734574082,0.0404692767973416,0.039497942570408257,-0.0009713342269333444
raw_CU_diffT/TC23LTO09/TC23LTO09_15deg.parquet,TC23LTO09_15deg.parquet,TC23LTO09,LTO,lithium-ion,15.0,,charge,91,0.0151560820523382,2.6768865239896797,2.61228654031763,1.4998660428044013,36.38087333354633,0.06459998367204989,0.04057111180238598,0.03959202914927268,-0.0009790826531132987
raw_CU_diffT/TC23LTO09/TC23LTO09_15deg.parquet,TC23LTO09_15deg.parquet,TC23LTO09,LTO,lithium-ion,15.0,,charge,92,0.0141130204872998,2.6815653022206,2.61667373202463,1.4998606223775337,33.877524666604586,0.06489157019597025,0.037844986048271606,0.036929169988642825,-0.0009158160596287809
raw_CU_diffT/TC23LTO09/TC23LTO09_15deg.parquet,TC23LTO09_15deg.parquet,TC23LTO09,LTO,lithium-ion,15.0,,charge,93,0.0112245330412392,2.68232548230295,2.61934419654193,1.4998057137697398,26.945245333423372,0.06298128576101991,0.030107851003467336,0.02940091548046304,-0.0007069355230042949
raw_CU_diffT/TC23LTO09/TC23LTO09_15deg.parquet,TC23LTO09_15deg.parquet,TC23LTO09,LTO,lithium-ion,15.0,,charge,94,0.0092881550098243,2.6827339623628372,2.62182391359371,1.499776551612548,22.297743000031915,0.0609100487691272,0.024917648892546183,0.02435190691792257,-0.0005657419746236125
raw_CU_diffT/TC23LTO09/TC23LTO09_15deg.parquet,TC23LTO09_15deg.parquet,TC23LTO09,LTO,lithium-ion,15.0,,charge,95,0.0078962751473426,2.683374749400826,2.62468512557653,1.4997448515711487,18.957326666393783,0.05868962382429599,0.021188665344700416,0.020725235926689744,-0.00046342941801067253
raw_CU_diffT/TC23LTO09/TC23LTO09_15deg.parquet,TC23LTO09_15deg.parquet,TC23LTO09,LTO,lithium-ion,15.0,,charge,96,0.0066779450948305,2.6843388607412346,2.6279278324904,1.4997111023767908,16.033236000104807,0.05641102825083477,0.01792586752794982,0.017549157778547812,-0.0003767097494020086
raw_CU_diffT/TC23LTO09/TC23LTO09_15deg.parquet,TC23LTO09_15deg.parquet,TC23LTO09,LTO,lithium-ion,15.0,,charge,97,0.0056893995820461,2.68563292223362,2.63078904447322,1.4996540123350828,13.660745666769799,0.05484387776040034,0.015279638825285205,0.014967610090077396,-0.0003120287352078085
raw_CU_diffT/TC23LTO09/TC23LTO09_15deg.parquet,TC23LTO09_15deg.parquet,TC23LTO09,LTO,lithium-ion,15.0,,charge,98,0.0048020695167982,2.6868475559779963,2.63365025645605,1.4995703743869857,11.531154666619841,0.053197299521946295,0.01290242874484568,0.012646971614435358,-0.00025545713041032203
raw_CU_diffT/TC23LTO09/TC23LTO09_15deg.parquet,TC23LTO09_15deg.parquet,TC23LTO09,LTO,lithium-ion,15.0,,charge,99,0.0040489582730766,2.6880862930683924,2.63651146843887,1.49956269831606,9.723590666661039,0.05157482462952245,0.010883949235063077,0.010675124922196896,-0.0002088243128661807
raw_CU_diffT/TC23LTO09/TC23LTO09_15deg.parquet,TC23LTO09_15deg.parquet,TC23LTO09,LTO,lithium-ion,15.0,,charge,100,0.0033443390412191,2.689289575201161,2.63880043802513,1.499388197912819,8.032751333259512,0.05048913717603076,0.008993896119488773,0.008825043326873505,-0.0001688527926152674
raw_CU_diffT/TC23LTO09/TC23LTO09_15deg.parquet,TC23LTO09_15deg.parquet,TC23LTO09,LTO,lithium-ion,15.0,,charge,101,0.0028049345804538,2.6904020394687316,2.64128015507691,1.4992201989732006,6.738099333422724,0.049121884391821524,0.007546401715829274,0.0074086180436416,-0.0001377836721876734
raw_CU_diffT/TC23LTO09/TC23LTO09_15deg.parquet,TC23LTO09_15deg.parquet,TC23LTO09,LTO,lithium-ion,15.0,,charge,102,0.0023290613201018,2.691289053251195,2.64280613480108,1.4990653315461446,5.595984666375443,0.04848291845011499,0.006268177235140751,0.006155257545092939,-0.00011291969004781268
raw_CU_diffT/TC23LTO09/TC23LTO09_15deg.parquet,TC23LTO09_15deg.parquet,TC23LTO09,LTO,lithium-ion,15.0,,charge,103,0.0019941654301682,2.6919344535665672,2.6447136094563,1.4990109904627824,4.792126999993343,0.04722084411026728,0.005368162627581172,0.0052739964526731156,-9.416617490805648e-05
raw_CU_diffT/TC23LTO09/TC23LTO09_15deg.parquet,TC23LTO09_15deg.parquet,TC23LTO09,LTO,lithium-ion,15.0,,charge,104,0.0016666159266635,2.6925428226164763,2.64585809424943,1.4988895494650074,4.006033666606527,0.04668472836704618,0.004487434751396115,0.0044096292395676365,-7.780551182847827e-05
raw_CU_diffT/TC23LTO09/TC23LTO09_25deg.parquet,TC23LTO09_25deg.parquet,TC23LTO09,LTO,lithium-ion,25.0,,discharge,0,0.0153061689366646,2.619500677632803,2.66493284080158,1.5016325154501187,36.71644333322183,0.04543216316877707,0.04009451990155508,0.0407899122661745,0.0006953923646194141
raw_CU_diffT/TC23LTO09/TC23LTO09_25deg.parquet,TC23LTO09_25deg.parquet,TC23LTO09,LTO,lithium-ion,25.0,,discharge,1,0.0153069605709759,2.6053143747193714,2.64795631637016,1.4998371156606205,36.72641833344824,0.042641941650788606,0.03987944440882615,0.04053216292834463,0.0006527185195184804
raw_CU_diffT/TC23LTO09/TC23LTO09_25deg.parquet,TC23LTO09_25deg.parquet,TC23LTO09,LTO,lithium-ion,25.0,,discharge,2,0.0153027041540745,2.5924923875887282,2.63441324631813,1.4998415996440049,36.71617699982016,0.041920858729401544,0.03967214402896055,0.040313646527981334,0.0006415024990207852
raw_CU_diffT/TC23LTO09/TC23LTO09_25deg.parquet,TC23LTO09_25deg.parquet,TC23LTO09,LTO,lithium-ion,25.0,,discharge,3,0.0153019570404748,2.5817204482732534,2.6235406407834,1.4998296004955383,36.714287000126205,0.04182019251014646,0.039505375389992665,0.040145306179207314,0.0006399307892146489
raw_CU_diffT/TC23LTO09/TC23LTO09_25deg.parquet,TC23LTO09_25deg.parquet,TC23LTO09,LTO,lithium-ion,25.0,,discharge,4,0.0153032151542028,2.5731621749860123,2.61533849976598,1.4998225364422573,36.717443666624604,0.0421763247799678,0.03937765439046738,0.04002308776298876,0.0006454333725213826
raw_CU_diffT/TC23LTO09/TC23LTO09_25deg.parquet,TC23LTO09_25deg.parquet,TC23LTO09,LTO,lithium-ion,25.0,,discharge,5,0.0153068050178957,2.5665172508367067,2.60961607580033,1.4998264000216797,36.72608233324718,0.04309882496362327,0.03928517913362318,0.039944884443841776,0.0006597053102185974
raw_CU_diffT/TC23LTO09/TC23LTO09_25deg.parquet,TC23LTO09_25deg.parquet,TC23LTO09,LTO,lithium-ion,25.0,,discharge,6,0.0153029097943902,2.5611833560974215,2.60503813662781,1.4998259436251729,36.71645766691654,0.04385478053038838,0.039193557865252394,0.03986466361576171,0.0006711057505093126
raw_CU_diffT/TC23LTO09/TC23LTO09_25deg.parquet,TC23LTO09_25deg.parquet,TC23LTO09,LTO,lithium-ion,25.0,,discharge,7,0.0153051526956525,2.556111917868135,2.59950646012769,1.4998285054382072,36.72212233324535,0.04339454225955519,0.039121683210148965,0.0397858433055894,0.0006641600954404372
raw_CU_diffT/TC23LTO09/TC23LTO09_25deg.parquet,TC23LTO09_25deg.parquet,TC23LTO09,LTO,lithium-ion,25.0,,discharge,8,0.0153040627809535,2.550097969970266,2.59321179376548,1.4998256469848334,36.71938000008231,0.04311382379521422,0.03902685943000702,0.03968667609609595,0.0006598166660889276
raw_CU_diffT/TC23LTO09/TC23LTO09_25deg.parquet,TC23LTO09_25deg.parquet,TC23LTO09,LTO,lithium-ion,25.0,,discharge,9,0.0153042834700592,2.5432534568642566,2.58672637993774,1.4998346503824387,36.719997333479114,0.04347292307348338,0.03892267184005856,0.039587993778047226,0.0006653219379886624
raw_CU_diffT/TC23LTO09/TC23LTO09_25deg.parquet,TC23LTO09_25deg.parquet,TC23LTO09,LTO,lithium-ion,25.0,,discharge,10,0.0153075110944414,2.5362896237214194,2.58024096611001,1.4998384271324656,36.72776466642972,0.043951342388590664,0.03882428155383223,0.039497067215061174,0.0006727856612289418
raw_CU_diffT/TC23LTO09/TC23LTO09_25deg.parquet,TC23LTO09_25deg.parquet,TC23LTO09,LTO,lithium-ion,25.0,,discharge,11,0.0153059558808361,2.5298218335492924,2.57451854214437,1.4998268662271903,36.724054333317326,0.044696708595077794,0.03872134137068135,0.0394054672204562,0.0006841258497748484
raw_CU_diffT/TC23LTO09/TC23LTO09_25deg.parquet,TC23LTO09_25deg.parquet,TC23LTO09,LTO,lithium-ion,25.0,,discharge,12,0.0153052361146487,2.523990595110134,2.56917761310976,1.499833975470642,36.72210800013272,0.0451870179996261,0.038630272009313286,0.039321869989114445,0.000691597979801159
raw_CU_diffT/TC23LTO09/TC23LTO09_25deg.parquet,TC23LTO09_25deg.parquet,TC23LTO09,LTO,lithium-ion,25.0,,discharge,13,0.0153035242778802,2.5185159037003926,2.56402743154068,1.499839639958233,36.718043333035894,0.045511527840287336,0.038542169276506354,0.039238656047733605,0.0006964867712272518
raw_CU_diffT/TC23LTO09/TC23LTO09_25deg.parquet,TC23LTO09_25deg.parquet,TC23LTO09,LTO,lithium-ion,25.0,,discharge,14,0.0153063282737462,2.513175524193921,2.55830500757503,1.4998408969165724,36.72485533330473,0.045129483381109115,0.03846748958285634,0.03915825627031217,0.0006907666874558308
raw_CU_diffT/TC23LTO09/TC23LTO09_25deg.parquet,TC23LTO09_25deg.parquet,TC23LTO09,LTO,lithium-ion,25.0,,discharge,15,0.0153053640696955,2.5074859847114275,2.55201034121282,1.4998412131753212,36.72262366666109,0.044524356501392415,0.03837798589566732,0.039059447381890045,0.0006814614862227231
raw_CU_diffT/TC23LTO09/TC23LTO09_25deg.parquet,TC23LTO09_25deg.parquet,TC23LTO09,LTO,lithium-ion,25.0,,discharge,16,0.0153023808007027,2.50127206963505,2.54514343245405,1.4998379087290596,36.71542066644179,0.04387136281899995,0.038275417695717295,0.03894675399581942,0.0006713363001021252
raw_CU_diffT/TC23LTO09/TC23LTO09_25deg.parquet,TC23LTO09_25deg.parquet,TC23LTO09,LTO,lithium-ion,25.0,,discharge,17,0.0153016047725378,2.494529258081522,2.53789502876423,1.4998332711277937,36.7136166668206,0.04336577068270797,0.03817030080069539,0.0388338666843387,0.0006635658836433092
raw_CU_diffT/TC23LTO09/TC23LTO09_25deg.parquet,TC23LTO09_25deg.parquet,TC23LTO09,LTO,lithium-ion,25.0,,discharge,18,0.0153020385862458,2.4875797990063115,2.53064662507441,1.4998430901453708,36.71446899996954,0.04306682606809842,0.038065042070760155,0.03872405230504133,0.0006590102342811724
raw_CU_diffT/TC23LTO09/TC23LTO09_25deg.parquet,TC23LTO09_25deg.parquet,TC23LTO09,LTO,lithium-ion,25.0,,discharge,19,0.0153064557373672,2.480675849893151,2.52339822138459,1.4998369576104602,36.72520333342254,0.04272237149143887,0.03797035509514528,0.038624283183374346,0.000653928088229068
raw_CU_diffT/TC23LTO09/TC23LTO09_25deg.parquet,TC23LTO09_25deg.parquet,TC23LTO09,LTO,lithium-ion,25.0,,discharge,20,0.0153040317903858,2.4742384140244287,2.51710355502238,1.499838086442412,36.71936666677357,0.04286514099795147,0.0378658233452236,0.038521832825755616,0.000656009480532016
raw_CU_diffT/TC23LTO09/TC23LTO09_25deg.parquet,TC23LTO09_25deg.parquet,TC23LTO09,LTO,lithium-ion,25.0,,discharge,21,0.0153028796861405,2.4683202591081472,2.51157187852225,1.499826571116409,36.71666366653517,0.043251619414102827,0.03777240795199512,0.03843428228011988,0.0006618743281247563
raw_CU_diffT/TC23LTO09/TC23LTO09_25deg.parquet,TC23LTO09_25deg.parquet,TC23LTO09,LTO,lithium-ion,25.0,,discharge,22,0.0153019421224348,2.4630044338162573,2.50661244441869,1.4998322281451928,36.71442133342498,0.04360801060243258,0.037688751293556665,0.03835603854786961,0.0006672872543129482
raw_CU_diffT/TC23LTO09/TC23LTO09_25deg.parquet,TC23LTO09_25deg.parquet,TC23LTO09,LTO,lithium-ion,25.0,,discharge,23,0.0153025230569121,2.4582320374281355,2.50203450524618,1.4998326251775869,36.71574599985615,0.043802467818044644,0.037617152431984054,0.03828744070571933,0.0006702882737352756
raw_CU_diffT/TC23LTO09/TC23LTO09_25deg.parquet,TC23LTO09_25deg.parquet,TC23LTO09,LTO,lithium-ion,25.0,,discharge,24,0.0153048168906329,2.453834078892622,2.49802880847022,1.4998432470840077,36.72130799986189,0.04419472957759796,0.03755548125744642,0.0382318735011626,0.0006763922437161771
raw_CU_diffT/TC23LTO09/TC23LTO09_25deg.parquet,TC23LTO09_25deg.parquet,TC23LTO09,LTO,lithium-ion,25.0,,discharge,25,0.0153064512755864,2.449577511290101,2.49383236422875,1.4998428058093478,36.72511666669743,0.04425485293864906,0.037494338822334126,0.0381717235725478,0.0006773847502136721
raw_CU_diffT/TC23LTO09/TC23LTO09_25deg.parquet,TC23LTO09_25deg.parquet,TC23LTO09,LTO,lithium-ion,25.0,,discharge,26,0.0153052363806117,2.4451507319101298,2.48925442505623,1.4998393345458734,36.7223000000522,0.0441036931461003,0.037423609938110246,0.03809862738696927,0.0006750174488590263
raw_CU_diffT/TC23LTO09/TC23LTO09_25deg.parquet,TC23LTO09_25deg.parquet,TC23LTO09,LTO,lithium-ion,25.0,,discharge,27,0.0153055890716223,2.440344527078936,2.48448573841819,1.4998374865213568,36.72317199993995,0.04414121133925386,0.037350910524652656,0.03802651776653491,0.000675607241882252
raw_CU_diffT/TC23LTO09/TC23LTO09_25deg.parquet,TC23LTO09_25deg.parquet,TC23LTO09,LTO,lithium-ion,25.0,,discharge,28,0.0153040513335893,2.435224829143956,2.47952630431463,1.4998437285451092,36.71947666653432,0.04430147517067384,0.037268805794050335,0.037946797844216056,0.0006779920501657211
raw_CU_diffT/TC23LTO09/TC23LTO09_25deg.parquet,TC23LTO09_25deg.parquet,TC23LTO09,LTO,lithium-ion,25.0,,discharge,29,0.0153045010589206,2.4300296635726824,2.47418537528003,1.4998421686650987,36.720544333336875,0.04415571170734767,0.037190391559356585,0.03786617269593908,0.0006757811365824956
raw_CU_diffT/TC23LTO09/TC23LTO09_25deg.parquet,TC23LTO09_25deg.parquet,TC23LTO09,LTO,lithium-ion,25.0,,discharge,30,0.0153037111318194,2.4248646711501434,2.46941668864199,1.4998303368112724,36.718621666921536,0.04455201749184656,0.037109428461036036,0.03779123966707102,0.0006818112060349851
raw_CU_diffT/TC23LTO09/TC23LTO09_25deg.parquet,TC23LTO09_25deg.parquet,TC23LTO09,LTO,lithium-ion,25.0,,discharge,31,0.0153031111731395,2.419778591635018,2.46464800200395,1.4998339388341473,36.7168919997639,0.044869410368931995,0.03703014080217361,0.037716782377322594,0.0006866415751489857
raw_CU_diffT/TC23LTO09/TC23LTO09_25deg.parquet,TC23LTO09_25deg.parquet,TC23LTO09,LTO,lithium-ion,25.0,,discharge,32,0.0153030687370291,2.4148780800485783,2.45968856790039,1.499834200975247,36.71698100003414,0.04481048785181185,0.03695504525052826,0.03764078322626434,0.000685737975736081
raw_CU_diffT/TC23LTO09/TC23LTO09_25deg.parquet,TC23LTO09_25deg.parquet,TC23LTO09,LTO,lithium-ion,25.0,,discharge,33,0.0153043638854221,2.4101477658519785,2.4553013761934,1.499834899269567,36.720192999986466,0.0451536103414214,0.03688577842623578,0.03757682570964145,0.0006910472834056741
raw_CU_diffT/TC23LTO09/TC23LTO09_25deg.parquet,TC23LTO09_25deg.parquet,TC23LTO09,LTO,lithium-ion,25.0,,discharge,34,0.0153052662161114,2.405581307426155,2.4509141844864,1.4998306097912328,36.72244933308684,0.045332877060245025,0.03681806231465862,0.03751189406640792,0.0006938317517493006
raw_CU_diffT/TC23LTO09/TC23LTO09_25deg.parquet,TC23LTO09_25deg.parquet,TC23LTO09,LTO,lithium-ion,25.0,,discharge,35,0.015305027463559,2.4012032834327353,2.44671774024493,1.499823016616174,36.721619666641345,0.04551445681219457,0.03675048219852606,0.03744708221002567,0.0006966000114996124
raw_CU_diffT/TC23LTO09/TC23LTO09_25deg.parquet,TC23LTO09_25deg.parquet,TC23LTO09,LTO,lithium-ion,25.0,,discharge,36,0.0153033503812695,2.396922103993878,2.44271204346897,1.4998262975963337,36.71773933319491,0.04578993947509202,0.036680938794028006,0.03738167828175246,0.0007007394877244569
raw_CU_diffT/TC23LTO09/TC23LTO09_25deg.parquet,TC23LTO09_25deg.parquet,TC23LTO09,LTO,lithium-ion,25.0,,discharge,37,0.0153026349739417,2.392743996471306,2.43870634669302,1.499836270005985,36.716144333418924,0.04596235022171369,0.036615287964090845,0.0373186330320782,0.0007033450679873529
raw_CU_diffT/TC23LTO09/TC23LTO09_25deg.parquet,TC23LTO09_25deg.parquet,TC23LTO09,LTO,lithium-ion,25.0,,discharge,38,0.0153056173632956,2.388679104421542,2.43470064991707,1.499830385663157,36.72320366662461,0.04602154549552795,0.036560208375975733,0.037264596541797784,0.0007043881658220508
raw_CU_diffT/TC23LTO09/TC23LTO09_25deg.parquet,TC23LTO09_25deg.parquet,TC23LTO09,LTO,lithium-ion,25.0,,discharge,39,0.0153049089547318,2.3845972791204715,2.43088570060664,1.4998248215560348,36.72142200000235,0.04628842148616874,0.036496044250639986,0.03720448432714405,0.0007084400765040647
raw_CU_diffT/TC23LTO09/TC23LTO09_25deg.parquet,TC23LTO09_25deg.parquet,TC23LTO09,LTO,lithium-ion,25.0,,discharge,40,0.0153066825965683,2.380599921451765,2.42688000383069,1.4998507772416467,36.72564133355627,0.046280082378925336,0.036439087387077594,0.037147481918594835,0.000708394531517241
raw_CU_diffT/TC23LTO09/TC23LTO09_25deg.parquet,TC23LTO09_25deg.parquet,TC23LTO09,LTO,lithium-ion,25.0,,discharge,41,0.0153033519748301,2.3766660608066625,2.42306505452025,1.4998402057006164,36.71780133314314,0.046398993713587355,0.036370957255157314,0.03708101738723427,0.000710060132076959
raw_CU_diffT/TC23LTO09/TC23LTO09_25deg.parquet,TC23LTO09_25deg.parquet,TC23LTO09,LTO,lithium-ion,25.0,,discharge,42,0.0153032522203459,2.3727513400681515,2.41925010520982,1.4998385875046534,36.71760499992524,0.0464987651416684,0.03631081221322665,0.037022394544124225,0.0007115823308975755
raw_CU_diffT/TC23LTO09/TC23LTO09_25deg.parquet,TC23LTO09_25deg.parquet,TC23LTO09,LTO,lithium-ion,25.0,,discharge,43,0.0153027765339474,2.3688796885633923,2.41562590336491,1.4998413141266493,36.71627433336107,0.04674621480151764,0.03625043650989251,0.036965783388808036,0.0007153468789155293
raw_CU_diffT/TC23LTO09/TC23LTO09_25deg.parquet,TC23LTO09_25deg.parquet,TC23LTO09,LTO,lithium-ion,25.0,,discharge,44,0.015303401147952,2.3650741770369192,2.41181095405448,1.4998215189932658,36.71761433329084,0.04673677701756063,0.03619367887585842,0.036908910522920536,0.0007152316470621159
raw_CU_diffT/TC23LTO09/TC23LTO09_25deg.parquet,TC23LTO09_25deg.parquet,TC23LTO09,LTO,lithium-ion,25.0,,discharge,45,0.015306735422881,2.3613059107203744,2.40818675220957,1.4998332934664937,36.72589399991557,0.04688084148919547,0.036143884827881834,0.03686147746495897,0.0007175926370771371
raw_CU_diffT/TC23LTO09/TC23LTO09_25deg.parquet,TC23LTO09_25deg.parquet,TC23LTO09,LTO,lithium-ion,25.0,,discharge,46,0.0153062956055772,2.357594886704901,2.40456255036466,1.4998419699984678,36.72493799973745,0.04696766365975913,0.0360860442541025,0.0368049451979821,0.000718900943879601
raw_CU_diffT/TC23LTO09/TC23LTO09_25deg.parquet,TC23LTO09_25deg.parquet,TC23LTO09,LTO,lithium-ion,25.0,,discharge,47,0.0153030691646528,2.353916658941893,2.40093834851975,1.4998238656679141,36.71714933318435,0.04702168957785702,0.03602214943961623,0.036741725607465005,0.0007195761678487761
raw_CU_diffT/TC23LTO09/TC23LTO09_25deg.parquet,TC23LTO09_25deg.parquet,TC23LTO09,LTO,lithium-ion,25.0,,discharge,48,0.015304798303603,2.3502973631622566,2.39750489414037,1.4998410181020407,36.72125266643707,0.047207530978113255,0.03597082709668831,0.03669332883671942,0.0007225017400311132
raw_CU_diffT/TC23LTO09/TC23LTO09_25deg.parquet,TC23LTO09_25deg.parquet,TC23LTO09,LTO,lithium-ion,25.0,,discharge,49,0.015302775569508,2.3467458099508667,2.39407143976098,1.4998311530097954,36.71626966667827,0.047325629810113234,0.03591172444836138,0.036635937940031164,0.0007242134916697826
raw_CU_diffT/TC23LTO09/TC23LTO09_25deg.parquet,TC23LTO09_25deg.parquet,TC23LTO09,LTO,lithium-ion,25.0,,discharge,50,0.0153035296133203,2.3432643670482642,2.39063798538159,1.4998293649174268,36.71821266657207,0.04737361833332576,0.035860215632961365,0.036585199204015546,0.0007249835710541816
raw_CU_diffT/TC23LTO09/TC23LTO09_25deg.parquet,TC23LTO09_25deg.parquet,TC23LTO09,LTO,lithium-ion,25.0,,discharge,51,0.0153054008464799,2.3397971979130707,2.38739527846773,1.4998272642909334,36.72259499991196,0.047598080554659195,0.03581153401353001,0.03654004171594211,0.0007285077024121039
