Repository: DNV007/delivered-energy-decomposition

# Three-term energy accounting for a cold commercial sodium-ion 18650 cell

This repository holds the analysis code and the derived data behind a reanalysis
of a public commercial-cell archive. No new measurements were made. The
manuscript reporting the work is not distributed here; what is here is
everything needed to regenerate its numbers from the raw archive and to check
them.

**Source data.** Droese, D., Schlösser, A., Otto, M. *Dataset: Evaluation of
Commercial Sodium-Ion Batteries by State-of-the-Art Lithium-Ion Battery
Configurations.* Technische Universität Berlin, DepositOnce, 2025.
DOI [10.14279/depositonce-25036](https://doi.org/10.14279/depositonce-25036),
CC BY 4.0.

File: results/tables/table_delivered_energy_segments.csv (part 12 of 31)
member_path,file_name,cell_id,cell_family,chemistry_type,temperature_deg_c,voltage_v,direction,segment_index,segment_capacity_ah,mean_terminal_voltage_v,ocv_voltage_v,mean_current_a,duration_s,overpotential_v,delivered_energy_wh,ocv_energy_wh,polarisation_loss_wh
raw_CU_diffT/TC23LTO09/TC23LTO09_25deg.parquet,TC23LTO09_25deg.parquet,TC23LTO09,LTO,lithium-ion,25.0,,discharge,52,0.015304737022451,2.3363928395467912,2.38415257155386,1.4998217098509445,36.721028000174556,0.047759732007068845,0.03575787799040119,0.03648882812903212,0.0007309501386309272
raw_CU_diffT/TC23LTO09/TC23LTO09_25deg.parquet,TC23LTO09_25deg.parquet,TC23LTO09,LTO,lithium-ion,25.0,,discharge,53,0.0153024403069309,2.3330635857112796,2.38090986463999,1.4998436534527475,36.715535999974236,0.04784627892871063,0.03570156625262102,0.03643373107983638,0.0007321648272153591
raw_CU_diffT/TC23LTO09/TC23LTO09_25deg.parquet,TC23LTO09_25deg.parquet,TC23LTO09,LTO,lithium-ion,25.0,,discharge,54,0.0153049734633082,2.3298082419770454,2.37766715772613,1.4998352879879975,36.72160999994958,0.04785891574908474,0.03565765331805541,0.03639013275357785,0.0007324794355224387
raw_CU_diffT/TC23LTO09/TC23LTO09_25deg.parquet,TC23LTO09_25deg.parquet,TC23LTO09,LTO,lithium-ion,25.0,,discharge,55,0.0153018653587862,2.326629618746683,2.37461519827778,1.4998315294098339,36.714282333501615,0.047985579531097056,0.03560177316582581,0.036336042042973984,0.0007342688771481767
raw_CU_diffT/TC23LTO09/TC23LTO09_25deg.parquet,TC23LTO09_25deg.parquet,TC23LTO09,LTO,lithium-ion,25.0,,discharge,56,0.0153038302542306,2.3235344627025922,2.37175398629496,1.499848922211418,36.71888766658958,0.0482195235923677,0.03555897700705537,0.036296920411052834,0.0007379434039974653
raw_CU_diffT/TC23LTO09/TC23LTO09_25deg.parquet,TC23LTO09_25deg.parquet,TC23LTO09,LTO,lithium-ion,25.0,,discharge,57,0.0153030481307757,2.3205384874470734,2.36889277431213,1.4998348536246324,36.71696300001349,0.04835428686505683,0.03551131216272001,0.036251280141945307,0.0007399679792252992
raw_CU_diffT/TC23LTO09/TC23LTO09_25deg.parquet,TC23LTO09_25deg.parquet,TC23LTO09,LTO,lithium-ion,25.0,,discharge,58,0.0153032866167596,2.3176553350295954,2.36622230979483,1.499829832218533,36.717564666614635,0.048566974765234416,0.03546774387081989,0.036210978205761205,0.0007432343349413131
raw_CU_diffT/TC23LTO09/TC23LTO09_25deg.parquet,TC23LTO09_25deg.parquet,TC23LTO09,LTO,lithium-ion,25.0,,discharge,59,0.0153033388679503,2.3148803933475435,2.36355184527753,1.499830602051631,36.71768999990309,0.04867145192998645,0.035425399098171544,0.03617023482025128,0.0007448357220797355
raw_CU_diffT/TC23LTO09/TC23LTO09_25deg.parquet,TC23LTO09_25deg.parquet,TC23LTO09,LTO,lithium-ion,25.0,,discharge,60,0.0153088846190147,2.3122327096259685,2.36088138076023,1.4998027934905673,36.73083833351848,0.04864867113426152,0.03539770376397568,0.03614246065723847,0.0007447568932627963
raw_CU_diffT/TC23LTO09/TC23LTO09_25deg.parquet,TC23LTO09_25deg.parquet,TC23LTO09,LTO,lithium-ion,25.0,,discharge,61,0.015309399066898,2.309694959937097,2.35859241117397,1.499799489814043,36.73214233346516,0.048897451236872946,0.03536004186448,0.03610863245881948,0.0007485905943394738
raw_CU_diffT/TC23LTO09/TC23LTO09_25deg.parquet,TC23LTO09_25deg.parquet,TC23LTO09,LTO,lithium-ion,25.0,,discharge,62,0.0153059153686913,2.3073202790432545,2.35649418905323,1.499798907437233,36.723775999678764,0.04917391000997551,0.035315648919501244,0.03606830062446158,0.0007526517049603332
raw_CU_diffT/TC23LTO09/TC23LTO09_25deg.parquet,TC23LTO09_25deg.parquet,TC23LTO09,LTO,lithium-ion,25.0,,discharge,63,0.0153009311322191,2.305078336383429,2.3543959669325,1.4997999818011967,36.71159866670496,0.04931763054907101,0.03526984487937302,0.03602445054800858,0.0007546056686355621
raw_CU_diffT/TC23LTO09/TC23LTO09_25deg.parquet,TC23LTO09_25deg.parquet,TC23LTO09,LTO,lithium-ion,25.0,,discharge,64,0.0153030730640057,2.3030169225931183,2.35248849227728,1.4997951172623216,36.716977999778464,0.049471569684161665,0.03524323623408405,0.036000303279551824,0.0007570670454677755
raw_CU_diffT/TC23LTO09/TC23LTO09_25deg.parquet,TC23LTO09_25deg.parquet,TC23LTO09,LTO,lithium-ion,25.0,,discharge,65,0.0153021508879419,2.301106065073618,2.35077176508759,1.4998012276778072,36.714774999942165,0.04966570001397219,0.035211872216914755,0.03597186425248381,0.0007599920355690556
raw_CU_diffT/TC23LTO09/TC23LTO09_25deg.parquet,TC23LTO09_25deg.parquet,TC23LTO09,LTO,lithium-ion,25.0,,discharge,66,0.0153059171390154,2.299404334368064,2.34924578536342,1.4997964306458493,36.72379700030433,0.049841450995355974,0.03519449221093045,0.03595736132995366,0.0007628691190232142
raw_CU_diffT/TC23LTO09/TC23LTO09_25deg.parquet,TC23LTO09_25deg.parquet,TC23LTO09,LTO,lithium-ion,25.0,,discharge,67,0.0153023902415955,2.2979523910828026,2.34810130057029,1.4997938470739696,36.715360999980476,0.050148909487487625,0.035164164244956525,0.03593156242812451,0.0007673981831679832
raw_CU_diffT/TC23LTO09/TC23LTO09_25deg.parquet,TC23LTO09_25deg.parquet,TC23LTO09,LTO,lithium-ion,25.0,,discharge,68,0.0153019628532244,2.2968286955211656,2.34714756324268,1.4997983219368065,36.71422499988694,0.050318867721514504,0.03514598737908473,0.03591596482377566,0.000769977444690928
raw_CU_diffT/TC23LTO09/TC23LTO09_25deg.parquet,TC23LTO09_25deg.parquet,TC23LTO09,LTO,lithium-ion,25.0,,discharge,69,0.0153064171682642,2.29607428940931,2.34676606831163,1.4998008050556215,36.72486766654765,0.05069177890232002,0.03514467092302469,0.03592058043790501,0.0007759095148803241
raw_CU_diffT/TC23LTO09/TC23LTO09_25deg.parquet,TC23LTO09_25deg.parquet,TC23LTO09,LTO,lithium-ion,25.0,,discharge,70,0.0153080002818362,2.295549760195455,2.34638457338059,1.4997970945379246,36.72881200007396,0.050834813185135275,0.035140276376041044,0.03591845571060619,0.0007781793345651433
raw_CU_diffT/TC23LTO09/TC23LTO09_25deg.parquet,TC23LTO09_25deg.parquet,TC23LTO09,LTO,lithium-ion,25.0,,discharge,71,0.0153057553158969,2.295156989109246,2.34600307844955,1.499793158217334,36.72326999990037,0.05084608934030399,0.03512911128687676,0.03590734908908969,0.0007782378022129291
raw_CU_diffT/TC23LTO09/TC23LTO09_25deg.parquet,TC23LTO09_25deg.parquet,TC23LTO09,LTO,lithium-ion,25.0,,discharge,72,0.0153025380213836,2.2948024953207864,2.34581233098403,1.4997969922963208,36.71569766668836,0.051009835663243575,0.0351163024362123,0.03589688238591361,0.0007805799497013141
raw_CU_diffT/TC23LTO09/TC23LTO09_25deg.parquet,TC23LTO09_25deg.parquet,TC23LTO09,LTO,lithium-ion,25.0,,discharge,73,0.0153038622506915,2.2944756163260114,2.34562158351851,1.4998084749610587,36.71871833334444,0.05114596719249853,0.03511433876982376,0.03589706960641614,0.000782730836592381
raw_CU_diffT/TC23LTO09/TC23LTO09_25deg.parquet,TC23LTO09_25deg.parquet,TC23LTO09,LTO,lithium-ion,25.0,,discharge,74,0.0153033751795324,2.2941382567596493,2.34562158351851,1.4998108961222871,36.71737633331213,0.05148332675886058,0.03510805845691135,0.035895927121792646,0.0007878686648812999
raw_CU_diffT/TC23LTO09/TC23LTO09_25deg.parquet,TC23LTO09_25deg.parquet,TC23LTO09,LTO,lithium-ion,25.0,,discharge,75,0.0153056325226887,2.2938318123992336,2.34543083605298,1.4998048640995707,36.72293399996124,0.05159902365374647,0.035108546789435674,0.03589830248400944,0.0007897556945737627
raw_CU_diffT/TC23LTO09/TC23LTO09_25deg.parquet,TC23LTO09_25deg.parquet,TC23LTO09,LTO,lithium-ion,25.0,,discharge,76,0.0153049764627391,2.2934684126761233,2.34524008858746,1.499789463462679,36.72133433353156,0.05177167591133669,0.03510148007404367,0.03589384435530324,0.000792364281259568
raw_CU_diffT/TC23LTO09/TC23LTO09_25deg.parquet,TC23LTO09_25deg.parquet,TC23LTO09,LTO,lithium-ion,25.0,,discharge,77,0.0153016757289403,2.293143255369714,2.34504934112194,1.4998064066156929,36.713453000062145,0.051906085752225994,0.0350889344936739,0.03588318458621303,0.0007942500925391255
raw_CU_diffT/TC23LTO09/TC23LTO09_25deg.parquet,TC23LTO09_25deg.parquet,TC23LTO09,LTO,lithium-ion,25.0,,discharge,78,0.0153040214639155,2.292792983873261,2.34485859365642,1.499793102483191,36.719266666681506,0.052065609783158884,0.03508895303751125,0.035885766247164566,0.0007968132096533159
raw_CU_diffT/TC23LTO09/TC23LTO09_25deg.parquet,TC23LTO09_25deg.parquet,TC23LTO09,LTO,lithium-ion,25.0,,discharge,79,0.0153029389580771,2.2924273931560126,2.3446678461909,1.499801093292319,36.716648999776226,0.052240453034887224,0.03508087646329028,0.03588030892722545,0.0007994324639351708
raw_CU_diffT/TC23LTO09/TC23LTO09_25deg.parquet,TC23LTO09_25deg.parquet,TC23LTO09,LTO,lithium-ion,25.0,,discharge,80,0.0153010046038517,2.2920912639099025,2.34447709872538,1.4998164822694788,36.71191900008125,0.05238583481547732,0.03507129898153368,0.03587285488122191,0.0008015558996882291
raw_CU_diffT/TC23LTO09/TC23LTO09_25deg.parquet,TC23LTO09_25deg.parquet,TC23LTO09,LTO,lithium-ion,25.0,,discharge,81,0.0153030484016365,2.291677467265952,2.34409560379433,1.4997899405669253,36.716942333150655,0.05241813652837779,0.03506965120251061,0.03587180848292797,0.0008021572804173538
raw_CU_diffT/TC23LTO09/TC23LTO09_25deg.parquet,TC23LTO09_25deg.parquet,TC23LTO09,LTO,lithium-ion,25.0,,discharge,82,0.0153054959454234,2.2912718254271116,2.34390485632881,1.4997948583803153,36.72279633348808,0.05263303090169824,0.03506905163393753,0.035874626274998815,0.0008055746410612838
raw_CU_diffT/TC23LTO09/TC23LTO09_25deg.parquet,TC23LTO09_25deg.parquet,TC23LTO09,LTO,lithium-ion,25.0,,discharge,83,0.015305281700093,2.290835599770602,2.34371410886329,1.4997932479898912,36.72219966666307,0.052878509092687764,0.035061884183090565,0.03587120466063508,0.0008093204775445131
raw_CU_diffT/TC23LTO09/TC23LTO09_25deg.parquet,TC23LTO09_25deg.parquet,TC23LTO09,LTO,lithium-ion,25.0,,discharge,84,0.0153032648848619,2.2903721910146895,2.34333261393225,1.499800597423021,36.71721233311109,0.052960422917560646,0.03505017232401931,0.03586063970434105,0.0008104673803217416
raw_CU_diffT/TC23LTO09/TC23LTO09_25deg.parquet,TC23LTO09_25deg.parquet,TC23LTO09,LTO,lithium-ion,25.0,,discharge,85,0.0153044137159894,2.2898408047279237,2.34314186646673,1.4997978543933628,36.72014366660733,0.05330106173880633,0.03504467101931024,0.035860412519662425,0.0008157415003521851
raw_CU_diffT/TC23LTO09/TC23LTO09_25deg.parquet,TC23LTO09_25deg.parquet,TC23LTO09,LTO,lithium-ion,25.0,,discharge,86,0.0153014241921455,2.289257318905293,2.34276037153568,1.499803186723509,36.71302066667704,0.05350305263038724,0.035028897321543594,0.035847570225415834,0.0008186729038722404
raw_CU_diffT/TC23LTO09/TC23LTO09_25deg.parquet,TC23LTO09_25deg.parquet,TC23LTO09,LTO,lithium-ion,25.0,,discharge,87,0.0153057658678946,2.288638842683906,2.34237887660464,1.4997968002993667,36.72343566652853,0.05374003392073412,0.03502937028228913,0.0358519026592126,0.0008225323769234724
raw_CU_diffT/TC23LTO09/TC23LTO09_25deg.parquet,TC23LTO09_25deg.parquet,TC23LTO09,LTO,lithium-ion,25.0,,discharge,88,0.0153061980548462,2.2878893988435287,2.34180663420807,1.499806089822484,36.72439366648905,0.053917235364541405,0.035018888266282064,0.03584415614934149,0.0008252678830594287
raw_CU_diffT/TC23LTO09/TC23LTO09_25deg.parquet,TC23LTO09_25deg.parquet,TC23LTO09,LTO,lithium-ion,25.0,,discharge,89,0.0153019866159843,2.28704825829301,2.34123439181151,1.4998030645710678,36.71429933339823,0.05418613351849988,0.034996381838509845,0.03582553732838187,0.000829155489872023
raw_CU_diffT/TC23LTO09/TC23LTO09_25deg.parquet,TC23LTO09_25deg.parquet,TC23LTO09,LTO,lithium-ion,25.0,,discharge,90,0.0153010640793924,2.2860022848540074,2.34047140194942,1.4997880466820461,36.712088000262156,0.05446911709541258,0.03497826744618861,0.03581170289721344,0.000833435451024836
raw_CU_diffT/TC23LTO09/TC23LTO09_25deg.parquet,TC23LTO09_25deg.parquet,TC23LTO09,LTO,lithium-ion,25.0,,discharge,91,0.0153057245920156,2.2846980662811673,2.33951766462182,1.4998015524424373,36.72333266690839,0.05481959834065275,0.03496895937841015,0.03580801305285709,0.0008390536744469421
raw_CU_diffT/TC23LTO09/TC23LTO09_25deg.parquet,TC23LTO09_25deg.parquet,TC23LTO09,LTO,lithium-ion,25.0,,discharge,92,0.0153053777447936,2.2830610752508624,2.33837317982869,1.499798504618913,36.72250466654077,0.05531210457782754,0.0349431121711491,0.03578968482557227,0.0008465726544231722
raw_CU_diffT/TC23LTO09/TC23LTO09_25deg.parquet,TC23LTO09_25deg.parquet,TC23LTO09,LTO,lithium-ion,25.0,,discharge,93,0.0153009229338551,2.2808347397787854,2.33646570517347,1.4998018163312496,36.71164299995871,0.055630965394684484,0.034898876578214645,0.03575008169245467,0.0008512051142400279
raw_CU_diffT/TC23LTO09/TC23LTO09_25deg.parquet,TC23LTO09_25deg.parquet,TC23LTO09,LTO,lithium-ion,25.0,,discharge,94,0.0153007998192096,2.2775739004248696,2.33379524065617,1.49979733667215,36.71139166672947,0.05622134023130032,0.034848702323857346,0.03570893379630415,0.0008602314724468069
raw_CU_diffT/TC23LTO09/TC23LTO09_25deg.parquet,TC23LTO09_25deg.parquet,TC23LTO09,LTO,lithium-ion,25.0,,discharge,95,0.015302011870708,2.2723139442397478,2.32902655401813,1.4997930934149097,36.714428666688036,0.056712609778382106,0.034770974948731936,0.03563879197677957,0.0008678170280476336
raw_CU_diffT/TC23LTO09/TC23LTO09_25deg.parquet,TC23LTO09_25deg.parquet,TC23LTO09,LTO,lithium-ion,25.0,,discharge,96,0.0153018656896168,2.262647730533798,2.32025217060414,1.4997973035082708,36.7140496665379,0.057604440070341933,0.034622731675544444,0.0355041870806264,0.0008814554050819573
raw_CU_diffT/TC23LTO09/TC23LTO09_25deg.parquet,TC23LTO09_25deg.parquet,TC23LTO09,LTO,lithium-ion,25.0,,discharge,97,0.0153032022112631,2.2384327179153556,2.30098667658646,1.4997963985479066,36.71724300010828,0.06255395867110458,0.03425518851856594,0.03521246439722485,0.00095727587865891
raw_CU_diffT/TC23LTO09/TC23LTO09_25deg.parquet,TC23LTO09_25deg.parquet,TC23LTO09,LTO,lithium-ion,25.0,,discharge,98,0.0135866381278012,2.0267357295744204,2.25062934568877,1.4997824979148475,32.597513333312236,0.22389361611434966,0.027536524938412802,0.03057848647968331,0.003041961541270507
raw_CU_diffT/TC23LTO09/TC23LTO09_25deg.parquet,TC23LTO09_25deg.parquet,TC23LTO09,LTO,lithium-ion,25.0,,discharge,99,0.003856292300569,1.8543136095781003,2.21515031710176,1.4992183235572034,9.244724666757975,0.3608367075236596,0.007150775295456339,0.008542267112442496,0.0013914918169861566
raw_CU_diffT/TC23LTO09/TC23LTO09_25deg.parquet,TC23LTO09_25deg.parquet,TC23LTO09,LTO,lithium-ion,25.0,,discharge,100,0.0025249812538121,1.8077682472824064,2.1756655917388,1.498825178502119,6.049286666617263,0.36789734445639377,0.004564580935624833,0.00549351483370448,0.000928933898079647
raw_CU_diffT/TC23LTO09/TC23LTO09_25deg.parquet,TC23LTO09_25deg.parquet,TC23LTO09,LTO,lithium-ion,25.0,,discharge,101,0.0019777240044754,1.7810828893967758,2.13217516959989,1.498507194763042,4.736041333235335,0.351092280203114,0.003522490384320407,0.004216854014664109,0.0006943636303437021
raw_CU_diffT/TC23LTO09/TC23LTO09_25deg.parquet,TC23LTO09_25deg.parquet,TC23LTO09,LTO,lithium-ion,25.0,,discharge,102,0.0016495163856657,1.7591297620108275,2.08696802027128,1.4980970858783333,3.9484853334142826,0.32783825826045243,0.0029017133669490634,0.003442487945797783,0.0005407745788487198
raw_CU_diffT/TC23LTO09/TC23LTO09_25deg.parquet,TC23LTO09_25deg.parquet,TC23LTO09,LTO,lithium-ion,25.0,,discharge,103,0.0014019070926529,1.7405573532386664,2.03718293177016,1.4978361030822218,3.354214666702319,0.29662557853149374,0.002440099698674446,0.0028559412010800166,0.00041584150240557083
raw_CU_diffT/TC23LTO09/TC23LTO09_25deg.parquet,TC23LTO09_25deg.parquet,TC23LTO09,LTO,lithium-ion,25.0,,discharge,104,0.0011939989609928,1.719654889598052,1.98568111607934,1.4974344239244162,2.855034666717984,0.26602622648128804,0.0020532661514462624,0.0023709011894617557,0.00031763503801549324
raw_CU_diffT/TC23LTO09/TC23LTO09_25deg.parquet,TC23LTO09_25deg.parquet,TC23LTO09,LTO,lithium-ion,25.0,,charge,0,0.0153014117328376,2.341097539337347,2.29316603050008,1.499770071005254,36.7341796666733,0.047931508837267156,0.035822097356133724,0.03508867760443855,-0.0007334197516951704
raw_CU_diffT/TC23LTO09/TC23LTO09_25deg.parquet,TC23LTO09_25deg.parquet,TC23LTO09,LTO,lithium-ion,25.0,,charge,1,0.0153032647417371,2.3626328163176322,2.31891693834549,1.499802166886141,36.73831199971028,0.04371587797214227,0.03615599547562465,0.03548699982159948,-0.000668995654025166
raw_CU_diffT/TC23LTO09/TC23LTO09_25deg.parquet,TC23LTO09_25deg.parquet,TC23LTO09,LTO,lithium-ion,25.0,,charge,2,0.0153030260931904,2.37349553421942,2.32998029134574,1.499806120562598,36.737752333283424,0.04351524287368003,0.03632166409223067,0.03565574919508323,-0.0006659148971474432
raw_CU_diffT/TC23LTO09/TC23LTO09_25deg.parquet,TC23LTO09_25deg.parquet,TC23LTO09,LTO,lithium-ion,25.0,,charge,3,0.0153033991577785,2.3792473643963885,2.33570271531138,1.4998070230763412,36.73852333339164,0.04354464908500866,0.03641057211245041,0.035744190966317126,-0.0006663811461332866
raw_CU_diffT/TC23LTO09/TC23LTO09_25deg.parquet,TC23LTO09_25deg.parquet,TC23LTO09,LTO,lithium-ion,25.0,,charge,4,0.0153000693352233,2.382607258148163,2.33913616969077,1.499798922264222,36.73056700004963,0.04347108845739278,0.03645405624827317,0.03578894558079744,-0.0006651106674757309
raw_CU_diffT/TC23LTO09/TC23LTO09_25deg.parquet,TC23LTO09_25deg.parquet,TC23LTO09,LTO,lithium-ion,25.0,,charge,5,0.0153053842787844,2.3848046398071547,2.34104364434599,1.499801162055116,36.74330966657726,0.04376099546116485,0.03650035144207652,0.03583057259012125,-0.000669778851955273
raw_CU_diffT/TC23LTO09/TC23LTO09_25deg.parquet,TC23LTO09_25deg.parquet,TC23LTO09,LTO,lithium-ion,25.0,,charge,6,0.0153028683254018,2.3863605954319618,2.34256962407016,1.499804356173538,36.73726166662527,0.043790971361801656,0.036518161968822745,0.035848034500231656,-0.0006701274685910891
raw_CU_diffT/TC23LTO09/TC23LTO09_25deg.parquet,TC23LTO09_25deg.parquet,TC23LTO09,LTO,lithium-ion,25.0,,charge,7,0.0152974063668189,2.3876198828479556,2.34371410886329,1.499796280104735,36.72419333324069,0.043905773984665775,0.03652439159742171,0.03585274713092857,-0.0006716444664931417
raw_CU_diffT/TC23LTO09/TC23LTO09_25deg.parquet,TC23LTO09_25deg.parquet,TC23LTO09,LTO,lithium-ion,25.0,,charge,8,0.0153035137862752,2.388666293454402,2.34447709872538,1.499753269834007,36.738824333413504,0.04418919472902205,0.03655498755269032,0.03587873760195034,-0.0006762499507399836
raw_CU_diffT/TC23LTO09/TC23LTO09_25deg.parquet,TC23LTO09_25deg.parquet,TC23LTO09,LTO,lithium-ion,25.0,,charge,9,0.0153026944581659,2.389543690744049,2.34504934112194,1.4997980426892201,36.73688266688259,0.04449434962210885,0.03656645699389425,0.035885573556512305,-0.0006808834373819433
raw_CU_diffT/TC23LTO09/TC23LTO09_25deg.parquet,TC23LTO09_25deg.parquet,TC23LTO09,LTO,lithium-ion,25.0,,charge,10,0.0152977712918044,2.3903426385430873,2.34562158351851,1.4997838055150245,36.72525933320867,0.04472105502457735,0.03656691499348042,0.03588278252178624,-0.0006841324716941807
raw_CU_diffT/TC23LTO09/TC23LTO09_25deg.parquet,TC23LTO09_25deg.parquet,TC23LTO09,LTO,lithium-ion,25.0,,charge,11,0.0152984161134433,2.391009871576033,2.34600307844955,1.4997991725332125,36.72666266647866,0.045006793126483036,0.03657866394672078,0.035890131297540186,-0.0006885326491805968
raw_CU_diffT/TC23LTO09/TC23LTO09_25deg.parquet,TC23LTO09_25deg.parquet,TC23LTO09,LTO,lithium-ion,25.0,,charge,12,0.015299915186114,2.3916162270313053,2.34638457338059,1.499796593356667,36.73021299985703,0.04523165365071513,0.036591525431312937,0.03589948496672931,-0.0006920404645836264
raw_CU_diffT/TC23LTO09/TC23LTO09_25deg.parquet,TC23LTO09_25deg.parquet,TC23LTO09,LTO,lithium-ion,25.0,,charge,13,0.0152992593639889,2.392177119151767,2.34676606831163,1.4997994946737567,36.728940000233706,0.04541105084013708,0.03659853819050266,0.035903782745708115,-0.0006947554447945467
raw_CU_diffT/TC23LTO09/TC23LTO09_25deg.parquet,TC23LTO09_25deg.parquet,TC23LTO09,LTO,lithium-ion,25.0,,charge,14,0.0153027949881486,2.392719488934519,2.34714756324268,1.4997951618872167,36.73707900010049,0.04557192569183899,0.03661529580331264,0.035917917967235286,-0.0006973778360773522
raw_CU_diffT/TC23LTO09/TC23LTO09_25deg.parquet,TC23LTO09_25deg.parquet,TC23LTO09,LTO,lithium-ion,25.0,,charge,15,0.0152980755613875,2.3932247251627583,2.3473383107082,1.499807873708877,36.725959666771814,0.0458864144545581,0.03661173268092071,0.03590975884535374,-0.0007019738355669713
raw_CU_diffT/TC23LTO09/TC23LTO09_25deg.parquet,TC23LTO09_25deg.parquet,TC23LTO09,LTO,lithium-ion,25.0,,charge,16,0.0152968187955505,2.393708599707826,2.34771980563924,1.4997997796854503,36.72277633298654,0.045988794068585914,0.03661612669908154,0.03591264444958849,-0.0007034822494930495
raw_CU_diffT/TC23LTO09/TC23LTO09_25deg.parquet,TC23LTO09_25deg.parquet,TC23LTO09,LTO,lithium-ion,25.0,,charge,17,0.0152986493716697,2.3941069227164116,2.34791055310476,1.4997891823345462,36.727198999898974,0.04619636961165163,0.03662660236892551,0.03591986030799279,-0.0007067420609327205
raw_CU_diffT/TC23LTO09/TC23LTO09_25deg.parquet,TC23LTO09_25deg.parquet,TC23LTO09,LTO,lithium-ion,25.0,,charge,18,0.0153002726300154,2.394547103986639,2.34810130057029,1.499805928975502,36.731051333248615,0.04644580341634885,0.03663722351640941,0.035926590061619176,-0.0007106334547902354
raw_CU_diffT/TC23LTO09/TC23LTO09_25deg.parquet,TC23LTO09_25deg.parquet,TC23LTO09,LTO,lithium-ion,25.0,,charge,19,0.0153014231089839,2.394953325789928,2.34829204803581,1.4997956085316457,36.73390900029335,0.04666127775411821,0.03664619416417985,0.03593221021045827,-0.0007139839537215822
raw_CU_diffT/TC23LTO09/TC23LTO09_25deg.parquet,TC23LTO09_25deg.parquet,TC23LTO09,LTO,lithium-ion,25.0,,charge,20,0.015298318251842,2.395349295054966,2.34829204803581,1.499798344582924,36.72638866660418,0.04705724701915637,0.036644815840076256,0.03592491909912166,-0.0007198967409545939
raw_CU_diffT/TC23LTO09/TC23LTO09_25deg.parquet,TC23LTO09_25deg.parquet,TC23LTO09,LTO,lithium-ion,25.0,,charge,21,0.0152973963630251,2.3957654795186913,2.34867354296685,1.499791318057302,36.72431099996902,0.04709193655184141,0.036648974133050315,0.03592859011411437,-0.0007203840189359476
raw_CU_diffT/TC23LTO09/TC23LTO09_25deg.parquet,TC23LTO09_25deg.parquet,TC23LTO09,LTO,lithium-ion,25.0,,charge,22,0.0152968859734784,2.3961621215915363,2.34867354296685,1.4998073682856925,36.72306700015906,0.04748857862468636,0.036653818747953815,0.03592739137568943,-0.0007264273722643877
raw_CU_diffT/TC23LTO09/TC23LTO09_25deg.parquet,TC23LTO09_25deg.parquet,TC23LTO09,LTO,lithium-ion,25.0,,charge,23,0.015303530055933,2.3965486005684467,2.34886429043237,1.499810933149859,36.73885566671379,0.04768431013607666,0.036675653539303396,0.035945915265939515,-0.0007297382733638808
raw_CU_diffT/TC23LTO09/TC23LTO09_25deg.parquet,TC23LTO09_25deg.parquet,TC23LTO09,LTO,lithium-ion,25.0,,charge,24,0.0153055772296627,2.3969309957813496,2.34905503789789,1.4997963831451275,36.743845000281,0.04787595788345955,0.03668641247010376,0.0359536432992744,-0.0007327691708293657
raw_CU_diffT/TC23LTO09/TC23LTO09_25deg.parquet,TC23LTO09_25deg.parquet,TC23LTO09,LTO,lithium-ion,25.0,,charge,25,0.0152962673634556,2.397354362382221,2.34924578536342,1.499800537726929,36.72142433351837,0.048108577018801224,0.03667057329194508,0.0359346916353901,-0.0007358816565549778
raw_CU_diffT/TC23LTO09/TC23LTO09_25deg.parquet,TC23LTO09_25deg.parquet,TC23LTO09,LTO,lithium-ion,25.0,,charge,26,0.0153053354886646,2.3978011132818144,2.34962728029446,1.499803225159575,36.74325066694291,0.04817383298735445,0.03669915047387164,0.03596183379822528,-0.00073731667564636
raw_CU_diffT/TC23LTO09/TC23LTO09_25deg.parquet,TC23LTO09_25deg.parquet,TC23LTO09,LTO,lithium-ion,25.0,,charge,27,0.0153042885762366,2.398278187613492,2.3500087752255,1.4998054116849375,36.74066333321389,0.048269412387992094,0.036703941469330585,0.035965212452739384,-0.0007387290165912011
raw_CU_diffT/TC23LTO09/TC23LTO09_25deg.parquet,TC23LTO09_25deg.parquet,TC23LTO09,LTO,lithium-ion,25.0,,charge,28,0.0153043393553816,2.398775534537551,2.35039027015654,1.499812665259715,36.74082866648678,0.04838526438101143,0.036711674817949576,0.03597117031206272,-0.0007405045058868562
raw_CU_diffT/TC23LTO09/TC23LTO09_25deg.parquet,TC23LTO09_25deg.parquet,TC23LTO09,LTO,lithium-ion,25.0,,charge,29,0.01530284431673,2.399369747538494,2.35077176508759,1.4997966390685287,36.73753333342029,0.04859798245090374,0.03671718170485334,0.03597349434529998,-0.0007436873595533591
raw_CU_diffT/TC23LTO09/TC23LTO09_25deg.parquet,TC23LTO09_25deg.parquet,TC23LTO09,LTO,lithium-ion,25.0,,charge,30,0.0153022325422314,2.4000819140938017,2.35134400748415,1.4997998256746874,36.73576833336847,0.048737906609651827,0.036726611569867194,0.03598081278930475,-0.0007457987805624469
raw_CU_diffT/TC23LTO09/TC23LTO09_25deg.parquet,TC23LTO09_25deg.parquet,TC23LTO09,LTO,lithium-ion,25.0,,charge,31,0.0153048350979767,2.4009375068631416,2.35210699734624,1.4998046165237302,36.74220366671216,0.04883050951690171,0.036745952623087684,0.03599860972718132,-0.000747342895906361
raw_CU_diffT/TC23LTO09/TC23LTO09_25deg.parquet,TC23LTO09_25deg.parquet,TC23LTO09,LTO,lithium-ion,25.0,,charge,32,0.0153044334461221,2.4020053442284937,2.35344222960489,1.4997892024734716,36.74106466671219,0.04856311462360363,0.03676133092797459,0.036018099972281246,-0.0007432309556933414
raw_CU_diffT/TC23LTO09/TC23LTO09_25deg.parquet,TC23LTO09_25deg.parquet,TC23LTO09,LTO,lithium-ion,25.0,,charge,33,0.0153019784391795,2.4033542263403,2.35477746186354,1.499800616041472,36.735244666575454,0.04857676447675985,0.0367760745531702,0.03603275395050172,-0.0007433206026684833
raw_CU_diffT/TC23LTO09/TC23LTO09_25deg.parquet,TC23LTO09_25deg.parquet,TC23LTO09,LTO,lithium-ion,25.0,,charge,34,0.0153031821341876,2.404958192718612,2.35630344158771,1.4997951592859475,36.738069000071846,0.048654751130901897,0.03680351324827956,0.0360589407300298,-0.0007445725182497615
raw_CU_diffT/TC23LTO09/TC23LTO09_25deg.parquet,TC23LTO09_25deg.parquet,TC23LTO09,LTO,lithium-ion,25.0,,charge,35,0.0153022355999694,2.4068415588003718,2.35821091624293,1.4998045006242944,36.73575466667535,0.04863064255744165,0.03683005658456089,0.03608589903476902,-0.000744157549791874
raw_CU_diffT/TC23LTO09/TC23LTO09_25deg.parquet,TC23LTO09_25deg.parquet,TC23LTO09,LTO,lithium-ion,25.0,,charge,36,0.0153011654177617,2.408947683745635,2.36049988582919,1.4998117475293207,36.733213333413005,0.04844779791644527,0.03685970699172586,0.036118399221680045,-0.0007413077700458154
raw_CU_diffT/TC23LTO09/TC23LTO09_25deg.parquet,TC23LTO09_25deg.parquet,TC23LTO09,LTO,lithium-ion,25.0,,charge,37,0.0153000588161155,2.411263593753487,2.36278885541544,1.4997940078341925,36.730564666562714,0.048474738338047274,0.036892474805586384,0.03615080845791845,-0.0007416663476679311
raw_CU_diffT/TC23LTO09/TC23LTO09_25deg.parquet,TC23LTO09_25deg.parquet,TC23LTO09,LTO,lithium-ion,25.0,,charge,38,0.0153007533358651,2.413747164205883,2.3650778250017,1.499808660893156,36.73225033341441,0.048669339204182815,0.03693214997465809,0.03618747242047534,-0.0007446775541827474
raw_CU_diffT/TC23LTO09/TC23LTO09_25deg.parquet,TC23LTO09_25deg.parquet,TC23LTO09,LTO,lithium-ion,25.0,,charge,39,0.0152992752121029,2.416402613922768,2.36774828951901,1.499804575283775,36.7287729998352,0.048654324403758054,0.03696920861364926,0.03622483271433723,-0.0007443758993120331
raw_CU_diffT/TC23LTO09/TC23LTO09_25deg.parquet,TC23LTO09_25deg.parquet,TC23LTO09,LTO,lithium-ion,25.0,,charge,40,0.0153034943570323,2.4191717366216,2.37041875403631,1.4997984279234648,36.73889466695255,0.04875298258528993,0.03702178102008069,0.03627569002619821,-0.0007460909938824811
raw_CU_diffT/TC23LTO09/TC23LTO09_25deg.parquet,TC23LTO09_25deg.parquet,TC23LTO09,LTO,lithium-ion,25.0,,charge,41,0.0153055490032461,2.422066045258609,2.37327996601913,1.499809900547958,36.74370733340038,0.04878607923947875,0.03707105054480413,0.036324352818328035,-0.0007466977264760921
raw_CU_diffT/TC23LTO09/TC23LTO09_25deg.parquet,TC23LTO09_25deg.parquet,TC23LTO09,LTO,lithium-ion,25.0,,charge,42,0.0153005487601715,2.425094383337368,2.37614117800195,1.4998073515183528,36.73174399987329,0.048953205335418026,0.03710527486027144,0.03635626395507018,-0.0007490109052012556
raw_CU_diffT/TC23LTO09/TC23LTO09_25deg.parquet,TC23LTO09_25deg.parquet,TC23LTO09,LTO,lithium-ion,25.0,,charge,43,0.0152983754580735,2.4282166180391287,2.3791931374503,1.4998045104037698,36.72664866683772,0.04902348058882877,0.037147769516296045,0.03639778990398656,-0.0007499796123094857
raw_CU_diffT/TC23LTO09/TC23LTO09_25deg.parquet,TC23LTO09_25deg.parquet,TC23LTO09,LTO,lithium-ion,25.0,,charge,44,0.0153006361741403,2.43143328975416,2.38243584436416,1.4998023293801153,36.731954666553065,0.04899744538999995,0.037202476148221454,0.03645278406284676,-0.0007496920853746966
raw_CU_diffT/TC23LTO09/TC23LTO09_25deg.parquet,TC23LTO09_25deg.parquet,TC23LTO09,LTO,lithium-ion,25.0,,charge,45,0.0153001381935852,2.4347844458416112,2.38567855127803,1.4998025901182381,36.730732666677795,0.04910589456358139,0.03725253849296841,0.03650121152002599,-0.0007513269729424177
raw_CU_diffT/TC23LTO09/TC23LTO09_25deg.parquet,TC23LTO09_25deg.parquet,TC23LTO09,LTO,lithium-ion,25.0,,charge,46,0.01530611537649,2.4381788811874157,2.3889212581919,1.4998037500897334,36.74539299996104,0.049257622995515504,0.037319047263975884,0.03656510440323488,-0.0007539428607410067
raw_CU_diffT/TC23LTO09/TC23LTO09_25deg.parquet,TC23LTO09_25deg.parquet,TC23LTO09,LTO,lithium-ion,25.0,,charge,47,0.0153003208059819,2.4416388073607087,2.39235471257129,1.4997939213218086,36.73117199988337,0.04928409478941864,0.03735785704495388,0.03660379458404336,-0.0007540624609105248
raw_CU_diffT/TC23LTO09/TC23LTO09_25deg.parquet,TC23LTO09_25deg.parquet,TC23LTO09,LTO,lithium-ion,25.0,,charge,48,0.0153009440054212,2.4451741557152293,2.39559741948515,1.4997949727021875,36.73268133337842,0.04957673623007919,0.03741347284010178,0.0366549019750738,-0.0007585708650279799
raw_CU_diffT/TC23LTO09/TC23LTO09_25deg.parquet,TC23LTO09_25deg.parquet,TC23LTO09,LTO,lithium-ion,25.0,,charge,49,0.0152988148966081,2.4488097885927615,2.39941236879558,1.4997999603810699,36.72756100009428,0.049397419797181374,0.03746388767268267,0.03670816569083555,-0.0007557219818471184
raw_CU_diffT/TC23LTO09/TC23LTO09_25deg.parquet,TC23LTO09_25deg.parquet,TC23LTO09,LTO,lithium-ion,25.0,,charge,50,0.0152998956765483,2.452498523313687,2.40284582317497,1.4997991779671231,36.73015733336797,0.04965270013871681,0.037522971553588164,0.036763290421406865,-0.0007596811321812988
raw_CU_diffT/TC23LTO09/TC23LTO09_25deg.parquet,TC23LTO09_25deg.parquet,TC23LTO09,LTO,lithium-ion,25.0,,charge,51,0.0152978173163589,2.456250125794496,2.40647002501988,1.499791457402286,36.725189333432354,0.04978010077461592,0.037575265707687766,0.03681373882004776,-0.0007615268876400086
raw_CU_diffT/TC23LTO09/TC23LTO09_25deg.parquet,TC23LTO09_25deg.parquet,TC23LTO09,LTO,lithium-ion,25.0,,charge,52,0.0152983470156472,2.460054725921758,2.41009422686479,1.4998027185159781,36.726650333206635,0.049960499056967755,0.03763477087463391,0.0368704578229855,-0.0007643130516484103
raw_CU_diffT/TC23LTO09/TC23LTO09_25deg.parquet,TC23LTO09_25deg.parquet,TC23LTO09,LTO,lithium-ion,25.0,,charge,53,0.0152987297536549,2.4638690893817192,2.41390917617522,1.4998003619685616,36.72736533317948,0.049959913206499174,0.03769406734683471,0.03692974413617243,-0.0007643232106622835
raw_CU_diffT/TC23LTO09/TC23LTO09_25deg.parquet,TC23LTO09_25deg.parquet,TC23LTO09,LTO,lithium-ion,25.0,,charge,54,0.0152975098790739,2.4677933869396917,2.41772412548565,1.4997986065830406,36.72452333342517,0.05006926145404167,0.03775109371622317,0.03698515869449204,-0.0007659350217311331
raw_CU_diffT/TC23LTO09/TC23LTO09_25deg.parquet,TC23LTO09_25deg.parquet,TC23LTO09,LTO,lithium-ion,25.0,,charge,55,0.0152964126099387,2.471711088842518,2.42153907479608,1.499802569744306,36.7217886664439,0.050172014046437674,0.03780831266749601,0.037040860839170055,-0.0007674518283259518
raw_CU_diffT/TC23LTO09/TC23LTO09_25deg.parquet,TC23LTO09_25deg.parquet,TC23LTO09,LTO,lithium-ion,25.0,,charge,56,0.0152994356647541,2.475712680195516,2.42516327664099,1.4997992923385157,36.729067666630726,0.05054940355452597,0.03787700687506724,0.037103629527493076,-0.0007733773475741626
raw_CU_diffT/TC23LTO09/TC23LTO09_25deg.parquet,TC23LTO09_25deg.parquet,TC23LTO09,LTO,lithium-ion,25.0,,charge,57,0.0153044084689367,2.479800149575519,2.42916897341694,1.4998106832517055,36.74098666658392,0.05063117615857893,0.03795187441043407,0.03717699420924049,-0.0007748802011935813
raw_CU_diffT/TC23LTO09/TC23LTO09_25deg.parquet,TC23LTO09_25deg.parquet,TC23LTO09,LTO,lithium-ion,25.0,,charge,58,0.015303191132656,2.483879994735425,2.4331746701929,1.4998001082476617,36.73812766681658,0.050705324542525076,0.038011290310016786,0.03723533703709917,-0.000775953272917615
raw_CU_diffT/TC23LTO09/TC23LTO09_25deg.parquet,TC23LTO09_25deg.parquet,TC23LTO09,LTO,lithium-ion,25.0,,charge,59,0.0153000572866861,2.4880394285707377,2.43718036696885,1.4998025530796144,36.73079866654007,0.05085906160188758,0.03806714578866604,0.03728899923261006,-0.0007781465560559794
raw_CU_diffT/TC23LTO09/TC23LTO09_25deg.parquet,TC23LTO09_25deg.parquet,TC23LTO09,LTO,lithium-ion,25.0,,charge,60,0.0152968029537237,2.4922452578301533,2.4411860637448,1.4998005245743846,36.72274633339839,0.05105919408535309,0.03812338462138017,0.03734234219048059,-0.0007810424308995825
raw_CU_diffT/TC23LTO09/TC23LTO09_25deg.parquet,TC23LTO09_25deg.parquet,TC23LTO09,LTO,lithium-ion,25.0,,charge,61,0.0152982904570034,2.496490105714832,2.44519176052075,1.499801083762816,36.726300000038464,0.05129834519408227,0.03819203076026063,0.03740725377551793,-0.000784776984742698
raw_CU_diffT/TC23LTO09/TC23LTO09_25deg.parquet,TC23LTO09_25deg.parquet,TC23LTO09,LTO,lithium-ion,25.0,,charge,62,0.015296583623141,2.5008236737450886,2.44938820476223,1.4998122789066228,36.72231533320155,0.051435468982858445,0.03825405845217243,0.03746727149968066,-0.0007867869524917706
raw_CU_diffT/TC23LTO09/TC23LTO09_25deg.parquet,TC23LTO09_25deg.parquet,TC23LTO09,LTO,lithium-ion,25.0,,charge,63,0.0152992041893988,2.5052160521158418,2.4535846490037,1.4998046336943776,36.72848400019575,0.05163140311214187,0.03832781191987981,0.03753789254108199,-0.0007899193787978195
raw_CU_diffT/TC23LTO09/TC23LTO09_25deg.parquet,TC23LTO09_25deg.parquet,TC23LTO09,LTO,lithium-ion,25.0,,charge,64,0.0153004031970526,2.5096511076055226,2.4579718407107,1.4997913523331083,36.73151199973654,0.05167926689482272,0.03839867383029414,0.03760796020987526,-0.0007907136204188814
raw_CU_diffT/TC23LTO09/TC23LTO09_25deg.parquet,TC23LTO09_25deg.parquet,TC23LTO09,LTO,lithium-ion,25.0,,charge,65,0.0153011502831387,2.5141994206626714,2.46235903241769,1.4998042607438675,36.733218333509285,0.051840388244981384,0.03847014317733979,0.03767692560606707,-0.0007932175712727155
raw_CU_diffT/TC23LTO09/TC23LTO09_25deg.parquet,TC23LTO09_25deg.parquet,TC23LTO09,LTO,lithium-ion,25.0,,charge,66,0.0152964145096675,2.518875593049015,2.46693697159021,1.4997962067283326,36.721788000140805,0.05193862145880512,0.03852976516956229,0.03773529048666769,-0.0007944746828945984
raw_CU_diffT/TC23LTO09/TC23LTO09_25deg.parquet,TC23LTO09_25deg.parquet,TC23LTO09,LTO,lithium-ion,25.0,,charge,67,0.0153025384329685,2.523633363279367,2.47151491076273,1.499787584249013,36.736755666846875,0.052118452516636715,0.03861799653230407,0.03782045190960139,-0.0007975446227026783
raw_CU_diffT/TC23LTO09/TC23LTO09_25deg.parquet,TC23LTO09_25deg.parquet,TC23LTO09,LTO,lithium-ion,25.0,,charge,68,0.0152972551655549,2.528511132166705,2.47647434486629,1.4998155712961194,36.72371700004442,0.05203678730041528,0.0386792799777002,0.03788325996437004,-0.0007960200133301648
raw_CU_diffT/TC23LTO09/TC23LTO09_25deg.parquet,TC23LTO09_25deg.parquet,TC23LTO09,LTO,lithium-ion,25.0,,charge,69,0.0152972523593097,2.533447716919023,2.48143377896985,1.4997906201077806,36.72411166661186,0.052013937949173084,0.0387547890648273,0.037959118729817325,-0.0007956703350099764
raw_CU_diffT/TC23LTO09/TC23LTO09_25deg.parquet,TC23LTO09_25deg.parquet,TC23LTO09,LTO,lithium-ion,25.0,,charge,70,0.0152997752932919,2.538426227044005,2.48620246560789,1.499798096171994,36.72984633332817,0.052223761436114735,0.038837350872372035,0.038038339057428996,-0.0007990118149430389
raw_CU_diffT/TC23LTO09/TC23LTO09_25deg.parquet,TC23LTO09_25deg.parquet,TC23LTO09,LTO,lithium-ion,25.0,,charge,71,0.0152993031588143,2.5433587020834723,2.49116189971145,1.4997929811982709,36.72874666657299,0.052196802372022066,0.03891161582478351,0.038113041121373224,-0.0007985747034102847
raw_CU_diffT/TC23LTO09/TC23LTO09_25deg.parquet,TC23LTO09_25deg.parquet,TC23LTO09,LTO,lithium-ion,25.0,,charge,72,0.015298459864065,2.548156417160597,2.49554909141844,1.499802987021093,36.726752333168406,0.052607325742156874,0.03898286867529106,0.03817805761386888,-0.0008048110614221823
raw_CU_diffT/TC23LTO09/TC23LTO09_25deg.parquet,TC23LTO09_25deg.parquet,TC23LTO09,LTO,lithium-ion,25.0,,charge,73,0.0153006872177401,2.552608484943449,2.49993628312544,1.4998057731796879,36.73209766676882,0.052672201818009245,0.039056664017469156,0.038250743132382116,-0.00080592088508704
raw_CU_diffT/TC23LTO09/TC23LTO09_25deg.parquet,TC23LTO09_25deg.parquet,TC23LTO09,LTO,lithium-ion,25.0,,charge,74,0.0153008911160162,2.5569862134862174,2.50394197990139,1.4998126286712634,36.73249366640812,0.05304423358482735,0.039124167637707166,0.038312543595293194,-0.000811624042413972
raw_CU_diffT/TC23LTO09/TC23LTO09_25deg.parquet,TC23LTO09_25deg.parquet,TC23LTO09,LTO,lithium-ion,25.0,,charge,75,0.0153022400415433,2.5613263503229837,2.50813842414287,1.4998175237317715,36.73579500004416,0.05318792618011381,0.039194030637372326,0.038380136223652335,-0.0008138944137199913
raw_CU_diffT/TC23LTO09/TC23LTO09_25deg.parquet,TC23LTO09_25deg.parquet,TC23LTO09,LTO,lithium-ion,25.0,,charge,76,0.0152980240011873,2.566188457398782,2.51309785824643,1.4997911953527328,36.726224000100046,0.053090599152351814,0.03925761261285638,0.03844543135278629,-0.0008121812600700926
raw_CU_diffT/TC23LTO09/TC23LTO09_25deg.parquet,TC23LTO09_25deg.parquet,TC23LTO09,LTO,lithium-ion,25.0,,charge,77,0.015299957298206,2.5713167146530664,2.51843878728103,1.4997999648608142,36.73053900001105,0.05287792737203656,0.039341035934355256,0.03853200590354546,-0.0008090300308097945
raw_CU_diffT/TC23LTO09/TC23LTO09_25deg.parquet,TC23LTO09_25deg.parquet,TC23LTO09,LTO,lithium-ion,25.0,,charge,78,0.0153025944200441,2.5776092314503627,2.5243519587122,1.4997977746651325,36.736870666674804,0.05325727273816261,0.03944410864224648,0.0386291341976167,-0.0008149744446297735
raw_CU_diffT/TC23LTO09/TC23LTO09_25deg.parquet,TC23LTO09_25deg.parquet,TC23LTO09,LTO,lithium-ion,25.0,,charge,79,0.0153014628113914,2.5839211484333586,2.53102812000545,1.499799529962436,36.733893333468586,0.05289302842790855,0.03953777336032079,0.03872843265284928,-0.0008093407074715106
raw_CU_diffT/TC23LTO09/TC23LTO09_25deg.parquet,TC23LTO09_25deg.parquet,TC23LTO09,LTO,lithium-ion,25.0,,charge,80,0.0152976380335922,2.5919003311842017,2.53808577622975,1.4997976531706259,36.72476033330895,0.053814554954451754,0.039649953085603665,0.038826717502971606,-0.0008232355826320592
raw_CU_diffT/TC23LTO09/TC23LTO09_25deg.parquet,TC23LTO09_25deg.parquet,TC23LTO09,LTO,lithium-ion,25.0,,charge,81,0.015303748234192,2.5993831538509498,2.54571567485061,1.4998056973349796,36.739409666799475,0.053667479000339746,0.0397803053507349,0.038958991763749916,-0.0008213135869849855
raw_CU_diffT/TC23LTO09/TC23LTO09_25deg.parquet,TC23LTO09_25deg.parquet,TC23LTO09,LTO,lithium-ion,25.0,,charge,82,0.0152961175317574,2.6082353492063475,2.55315482600595,1.499797545099198,36.721436666790396,0.05508052320039747,0.0398958744519446,0.03905335629536063,-0.0008425181565839684
raw_CU_diffT/TC23LTO09/TC23LTO09_25deg.parquet,TC23LTO09_25deg.parquet,TC23LTO09,LTO,lithium-ion,25.0,,charge,83,0.0152964642009278,2.6156546127160647,2.56040322969577,1.4997990540649027,36.72202266653767,0.05525138302029475,0.04001026714540295,0.03916511634298126,-0.0008451508024216875
raw_CU_diffT/TC23LTO09/TC23LTO09_25deg.parquet,TC23LTO09_25deg.parquet,TC23LTO09,LTO,lithium-ion,25.0,,charge,84,0.0153018910533499,2.6237088127125445,2.56669789605798,1.499799037803909,36.73491400014609,0.0570109166545647,0.04014770640784138,0.039275331572341615,-0.0008723748354997618
