Repository: DNV007/delivered-energy-decomposition

# Three-term energy accounting for a cold commercial sodium-ion 18650 cell

This repository holds the analysis code and the derived data behind a reanalysis
of a public commercial-cell archive. No new measurements were made. The
manuscript reporting the work is not distributed here; what is here is
everything needed to regenerate its numbers from the raw archive and to check
them.

**Source data.** Droese, D., Schlösser, A., Otto, M. *Dataset: Evaluation of
Commercial Sodium-Ion Batteries by State-of-the-Art Lithium-Ion Battery
Configurations.* Technische Universität Berlin, DepositOnce, 2025.
DOI [10.14279/depositonce-25036](https://doi.org/10.14279/depositonce-25036),
CC BY 4.0.

File: results/tables/table_delivered_energy_segments.csv (part 13 of 31)
member_path,file_name,cell_id,cell_family,chemistry_type,temperature_deg_c,voltage_v,direction,segment_index,segment_capacity_ah,mean_terminal_voltage_v,ocv_voltage_v,mean_current_a,duration_s,overpotential_v,delivered_energy_wh,ocv_energy_wh,polarisation_loss_wh
raw_CU_diffT/TC23LTO09/TC23LTO09_25deg.parquet,TC23LTO09_25deg.parquet,TC23LTO09,LTO,lithium-ion,25.0,,charge,85,0.0153004295581594,2.629598946900951,2.57242032002363,1.499796278101698,36.73147699976107,0.057178626877321115,0.04023399345326814,0.03935913590049941,-0.0008748575527687333
raw_CU_diffT/TC23LTO09/TC23LTO09_25deg.parquet,TC23LTO09_25deg.parquet,TC23LTO09,LTO,lithium-ion,25.0,,charge,86,0.0152967053806214,2.6361509770187777,2.57795199652375,1.4997973641715654,36.72250766638899,0.05819898049502781,0.04032442483429349,0.03943417217620852,-0.0008902526580849696
raw_CU_diffT/TC23LTO09/TC23LTO09_25deg.parquet,TC23LTO09_25deg.parquet,TC23LTO09,LTO,lithium-ion,25.0,,charge,87,0.0152966093920841,2.6411393290796714,2.58348367302388,1.4998020470763138,36.72231833334081,0.05765565605579148,0.040400476667002805,0.03951854061707301,-0.0008819360499297962
raw_CU_diffT/TC23LTO09/TC23LTO09_25deg.parquet,TC23LTO09_25deg.parquet,TC23LTO09,LTO,lithium-ion,25.0,,charge,88,0.0152988748531908,2.647498816796848,2.58939684445505,1.499804663850505,36.72766566649079,0.058101972341797925,0.040503753072145696,0.03961485826856498,-0.000888894803580717
raw_CU_diffT/TC23LTO09/TC23LTO09_25deg.parquet,TC23LTO09_25deg.parquet,TC23LTO09,LTO,lithium-ion,25.0,,charge,89,0.0153027857570413,2.6529287643487995,2.59550076335174,1.499806452658603,36.737146000086796,0.05742800099705958,0.04059720050952199,0.03971839211380883,-0.0008788083957131584
raw_CU_diffT/TC23LTO09/TC23LTO09_25deg.parquet,TC23LTO09_25deg.parquet,TC23LTO09,LTO,lithium-ion,25.0,,charge,90,0.0152996423217246,2.659706571567098,2.60198617717947,1.4997965999616778,36.72955766663654,0.057720394387628104,0.04069255922571701,0.039809457836917424,-0.000883101388799587
raw_CU_diffT/TC23LTO09/TC23LTO09_25deg.parquet,TC23LTO09_25deg.parquet,TC23LTO09,LTO,lithium-ion,25.0,,charge,91,0.0152962906116425,2.665281811664278,2.60770860114512,1.4997960760688183,36.72148933331482,0.05757321051915776,0.0407689251531418,0.0398882685935955,-0.0008806565595463056
raw_CU_diffT/TC23LTO09/TC23LTO09_25deg.parquet,TC23LTO09_25deg.parquet,TC23LTO09,LTO,lithium-ion,25.0,,charge,92,0.0153018011307733,2.6713950538444093,2.61228654031763,1.4998049887203853,36.73484433325939,0.05910851352677948,0.040877155855658584,0.039972689136536184,-0.0009044667191224001
raw_CU_diffT/TC23LTO09/TC23LTO09_25deg.parquet,TC23LTO09_25deg.parquet,TC23LTO09,LTO,lithium-ion,25.0,,charge,93,0.0153030499755645,2.676463447476742,2.61686447949015,1.4998032140460884,36.737897333397996,0.05959896798659203,0.04095805389450823,0.040046007908917346,-0.0009120459855908869
raw_CU_diffT/TC23LTO09/TC23LTO09_25deg.parquet,TC23LTO09_25deg.parquet,TC23LTO09,LTO,lithium-ion,25.0,,charge,94,0.0128305501259007,2.680117505971637,2.62239615599028,1.4997701462878599,30.803737333335448,0.05772134998135714,0.034387382003673056,0.033646785329402594,-0.000740596674270462
raw_CU_diffT/TC23LTO09/TC23LTO09_25deg.parquet,TC23LTO09_25deg.parquet,TC23LTO09,LTO,lithium-ion,25.0,,charge,95,0.009670907386445,2.6815452204723007,2.62773708502488,1.4996785389079696,23.220592333585955,0.05380813544742091,0.02593297547975186,0.025412601985202565,-0.0005203734945492949
raw_CU_diffT/TC23LTO09/TC23LTO09_25deg.parquet,TC23LTO09_25deg.parquet,TC23LTO09,LTO,lithium-ion,25.0,,charge,96,0.0073147372953896,2.6834995765629612,2.6323150241974,1.499584336386444,17.56582833349239,0.05118455236556141,0.019629094434847293,0.019254692880711098,-0.00037440155413619516
raw_CU_diffT/TC23LTO09/TC23LTO09_25deg.parquet,TC23LTO09_25deg.parquet,TC23LTO09,LTO,lithium-ion,25.0,,charge,97,0.0057518248409872,2.685541288228136,2.63689296336991,1.4994686739963263,13.81477799982531,0.04864832485822612,0.01544676309312736,0.0151669464497354,-0.00027981664339195994
raw_CU_diffT/TC23LTO09/TC23LTO09_25deg.parquet,TC23LTO09_25deg.parquet,TC23LTO09,LTO,lithium-ion,25.0,,charge,98,0.0043466708623529,2.6876637792221576,2.6403264177493,1.4993105201855343,10.442648000142071,0.04733736147285761,0.01168238983694623,0.011476629907131494,-0.00020575992981473716
raw_CU_diffT/TC23LTO09/TC23LTO09_25deg.parquet,TC23LTO09_25deg.parquet,TC23LTO09,LTO,lithium-ion,25.0,,charge,99,0.0035255975079681,2.6892241247532818,2.64395061959421,1.4991415897507427,8.47189033345785,0.0452735051590718,0.009481121872597866,0.009321505715632061,-0.00015961615696580451
raw_CU_diffT/TC23LTO09/TC23LTO09_25deg.parquet,TC23LTO09_25deg.parquet,TC23LTO09,LTO,lithium-ion,25.0,,charge,100,0.0026625387437384,2.690837862361642,2.64585809424943,1.4988705236071378,6.400559333502315,0.044979768112211715,0.007164460061656088,0.007044699686372955,-0.00011976037528313357
raw_CU_diffT/TC23LTO09/TC23LTO09_25deg.parquet,TC23LTO09_25deg.parquet,TC23LTO09,LTO,lithium-ion,25.0,,charge,101,0.0023176279972772,2.6916995287485075,2.64871930623225,1.4986985856257193,5.57279433356598,0.04298022251625744,0.006238358188085387,0.006138746021052505,-9.961216703288211e-05
raw_CU_diffT/TC23LTO09/TC23LTO09_25deg.parquet,TC23LTO09_25deg.parquet,TC23LTO09,LTO,lithium-ion,25.0,,charge,102,0.0017121862206422,2.6928482271176786,2.6500545384909,1.4982898537019136,4.119680333184078,0.04279368862677879,0.004610657628751667,0.004537386864754443,-7.32707639972234e-05
raw_CU_diffT/TC23LTO09/TC23LTO09_25deg.parquet,TC23LTO09_25deg.parquet,TC23LTO09,LTO,lithium-ion,25.0,,charge,103,0.0015387624669925,2.693316777869047,2.65234350807716,1.4980491534159401,3.703428000328131,0.0409732697918872,0.004144374769506066,0.004081326639800352,-6.304812970571363e-05
raw_CU_diffT/TC23LTO09/TC23LTO09_25deg.parquet,TC23LTO09_25deg.parquet,TC23LTO09,LTO,lithium-ion,25.0,,charge,104,0.0011568341220507,2.6942247037379503,2.65253425554268,1.4972608183495753,2.787036666471977,0.041690448195270235,0.003116771069755999,0.0030685421367201236,-4.8228933035875544e-05
raw_CU_diffT/TC23LTO09/TC23LTO09_35deg.parquet,TC23LTO09_35deg.parquet,TC23LTO09,LTO,lithium-ion,35.0,,discharge,0,0.0152941876620285,2.624952349414198,2.66455134587054,1.500571211141526,36.70378233335214,0.03959899645634213,0.04014651383582335,0.04075214831885465,0.0006056344830313032
raw_CU_diffT/TC23LTO09/TC23LTO09_35deg.parquet,TC23LTO09_35deg.parquet,TC23LTO09,LTO,lithium-ion,35.0,,discharge,1,0.0152942714415735,2.609444997527815,2.64757482143912,1.4999299681777711,36.705302666989155,0.03812982391130504,0.03990956010404649,0.04049272798096539,0.0005831678769189011
raw_CU_diffT/TC23LTO09/TC23LTO09_35deg.parquet,TC23LTO09_35deg.parquet,TC23LTO09,LTO,lithium-ion,35.0,,discharge,2,0.0152931749716714,2.5965069655384077,2.63441324631813,1.499976212013888,36.702686666481895,0.037906280779722135,0.03970883533914243,0.040288542723632026,0.0005797073844895986
raw_CU_diffT/TC23LTO09/TC23LTO09_35deg.parquet,TC23LTO09_35deg.parquet,TC23LTO09,LTO,lithium-ion,35.0,,discharge,3,0.0152933798219239,2.5861071463880956,2.62392213571445,1.4999515021681482,36.703187333303504,0.03781498932635463,0.0395503188499049,0.040128637844634836,0.0005783189947299386
raw_CU_diffT/TC23LTO09/TC23LTO09_35deg.parquet,TC23LTO09_35deg.parquet,TC23LTO09,LTO,lithium-ion,35.0,,discharge,4,0.0152937100344364,2.5775064559382512,2.6155292472315,1.4999183973221561,36.70398266648408,0.038022791293248925,0.039419636349007435,0.04000114589374628,0.0005815095447388452
raw_CU_diffT/TC23LTO09/TC23LTO09_35deg.parquet,TC23LTO09_35deg.parquet,TC23LTO09,LTO,lithium-ion,35.0,,discharge,5,0.0152946104769043,2.5701171163358736,2.60866233847272,1.4999338979044732,36.70608633340453,0.0385452221368463,0.03930894017438172,0.03989847433271053,0.0005895341583288111
raw_CU_diffT/TC23LTO09/TC23LTO09_35deg.parquet,TC23LTO09_35deg.parquet,TC23LTO09,LTO,lithium-ion,35.0,,discharge,6,0.0152932750360156,2.5638382859820594,2.6031306619726,1.499935273869335,36.702978333458304,0.039292375990540584,0.03920948405539045,0.03981039316823233,0.0006009091128418784
raw_CU_diffT/TC23LTO09/TC23LTO09_35deg.parquet,TC23LTO09_35deg.parquet,TC23LTO09,LTO,lithium-ion,35.0,,discharge,7,0.015294650618015,2.5585431848089835,2.5987434702656,1.4999590630262984,36.70615466643358,0.04020028545661658,0.039132024102756784,0.0397468734235602,0.0006148493208034192
raw_CU_diffT/TC23LTO09/TC23LTO09_35deg.parquet,TC23LTO09_35deg.parquet,TC23LTO09,LTO,lithium-ion,35.0,,discharge,8,0.0152943164089842,2.5533646611635357,2.593402541231,1.499954711398864,36.70542299989029,0.040037880067464116,0.039051967035353845,0.0396643190414506,0.0006123520060967585
raw_CU_diffT/TC23LTO09/TC23LTO09_35deg.parquet,TC23LTO09_35deg.parquet,TC23LTO09,LTO,lithium-ion,35.0,,discharge,9,0.015294347836212,2.547441488186789,2.58748936979983,1.499974550573919,36.70549533326994,0.04004788161304118,0.03896145621272629,0.03957396244421958,0.0006125062314932886
raw_CU_diffT/TC23LTO09/TC23LTO09_35deg.parquet,TC23LTO09_35deg.parquet,TC23LTO09,LTO,lithium-ion,35.0,,discharge,10,0.0152939924750978,2.5411244296185918,2.58138545090314,1.4999210508823484,36.70468233336578,0.04026102128454845,0.038863937904873934,0.03947968966143957,0.0006157517565656342
raw_CU_diffT/TC23LTO09/TC23LTO09_35deg.parquet,TC23LTO09_35deg.parquet,TC23LTO09,LTO,lithium-ion,35.0,,discharge,11,0.0152933847692491,2.5349419507239364,2.57566302693749,1.49994148125968,36.703163666505134,0.0407210762135537,0.038767842620132054,0.039390605706883845,0.0006227630867517917
raw_CU_diffT/TC23LTO09/TC23LTO09_35deg.parquet,TC23LTO09_35deg.parquet,TC23LTO09,LTO,lithium-ion,35.0,,discharge,12,0.0152935242990641,2.529146885492235,2.57032209790289,1.4999535766659369,36.70353333323146,0.041175212410654805,0.03867956934917778,0.03930928346069926,0.000629714111521476
raw_CU_diffT/TC23LTO09/TC23LTO09_35deg.parquet,TC23LTO09_35deg.parquet,TC23LTO09,LTO,lithium-ion,35.0,,discharge,13,0.0152938604993577,2.5236200800814608,2.56517191633381,1.4999324295131018,36.70433366656653,0.04155183625234926,0.03859589345814377,0.03923138144527935,0.0006354879871355787
raw_CU_diffT/TC23LTO09/TC23LTO09_35deg.parquet,TC23LTO09_35deg.parquet,TC23LTO09,LTO,lithium-ion,35.0,,discharge,14,0.0152939836850021,2.518105415077021,2.55944949236816,1.4999403374052185,36.70463400011067,0.04134407729113887,0.0385118631353034,0.03914417877886554,0.0006323156435621424
raw_CU_diffT/TC23LTO09/TC23LTO09_35deg.parquet,TC23LTO09_35deg.parquet,TC23LTO09,LTO,lithium-ion,35.0,,discharge,15,0.0152938109655198,2.5123279126852776,2.55315482600595,1.4999658094633908,36.70417966679088,0.04082691332067245,0.03842306818000757,0.03904746727463959,0.0006243990946320221
raw_CU_diffT/TC23LTO09/TC23LTO09_35deg.parquet,TC23LTO09_35deg.parquet,TC23LTO09,LTO,lithium-ion,35.0,,discharge,16,0.0152941984185528,2.505976488220649,2.54628791724718,1.4999651717142135,36.705186666717054,0.040311429026531176,0.03832690164307475,0.03894343263714192,0.0006165309940671729
raw_CU_diffT/TC23LTO09/TC23LTO09_35deg.parquet,TC23LTO09_35deg.parquet,TC23LTO09,LTO,lithium-ion,35.0,,discharge,17,0.015293965737807,2.499164754175041,2.53923026102288,1.499972722466836,36.70459199999459,0.04006550684783905,0.03822214012348793,0.03883490061248665,0.0006127604889987204
raw_CU_diffT/TC23LTO09/TC23LTO09_35deg.parquet,TC23LTO09_35deg.parquet,TC23LTO09,LTO,lithium-ion,35.0,,discharge,18,0.0152936044363886,2.492203890560498,2.53217260479858,1.499916520785947,36.70373166658101,0.039968714238082015,0.03811478047706096,0.03872604618244924,0.0006112657053882822
raw_CU_diffT/TC23LTO09/TC23LTO09_35deg.parquet,TC23LTO09_35deg.parquet,TC23LTO09,LTO,lithium-ion,35.0,,discharge,19,0.0152943369170611,2.485451957461081,2.52549644350533,1.4999550467945069,36.705481333163334,0.04004448604424926,0.038013339628578786,0.03862579348981008,0.0006124538612312935
raw_CU_diffT/TC23LTO09/TC23LTO09_35deg.parquet,TC23LTO09_35deg.parquet,TC23LTO09,LTO,lithium-ion,35.0,,discharge,20,0.0152934305339574,2.4791398264935007,2.51939252460864,1.4999558900007133,36.7033643333707,0.04025269811513921,0.037914552720445555,0.03853015456287379,0.0006156018424282386
raw_CU_diffT/TC23LTO09/TC23LTO09_35deg.parquet,TC23LTO09_35deg.parquet,TC23LTO09,LTO,lithium-ion,35.0,,discharge,21,0.0152940077317083,2.4734605163550367,2.51405159557403,1.4999255516862648,36.70469833322568,0.04059107921899319,0.037829124261209136,0.0384499245406228,0.0006208002794136636
raw_CU_diffT/TC23LTO09/TC23LTO09_35deg.parquet,TC23LTO09_35deg.parquet,TC23LTO09,LTO,lithium-ion,35.0,,discharge,22,0.0152936037619753,2.468386910913299,2.50947365640152,1.499924181387155,36.703699999896344,0.04108674548822089,0.03775053134675422,0.038378895752120196,0.0006283644053659762
raw_CU_diffT/TC23LTO09/TC23LTO09_35deg.parquet,TC23LTO09_35deg.parquet,TC23LTO09,LTO,lithium-ion,35.0,,discharge,23,0.0152938587680594,2.4636825131791604,2.504895717229,1.4999472606639193,36.704305333434604,0.041213204049839636,0.03767921240589972,0.03830952132801718,0.0006303089221174618
raw_CU_diffT/TC23LTO09/TC23LTO09_35deg.parquet,TC23LTO09_35deg.parquet,TC23LTO09,LTO,lithium-ion,35.0,,discharge,24,0.0152940395697238,2.4590034812477057,2.50031777805648,1.499937895677983,36.704734999890206,0.0413142968087743,0.03760809654429099,0.038239959034479694,0.000631862490188706
raw_CU_diffT/TC23LTO09/TC23LTO09_35deg.parquet,TC23LTO09_35deg.parquet,TC23LTO09,LTO,lithium-ion,35.0,,discharge,25,0.0152935405340846,2.454038783063157,2.49535834395292,1.4999285680653265,36.703573333245004,0.04131956088976274,0.03753094160099204,0.038162863980310206,0.0006319223793181672
raw_CU_diffT/TC23LTO09/TC23LTO09_35deg.parquet,TC23LTO09_35deg.parquet,TC23LTO09,LTO,lithium-ion,35.0,,discharge,26,0.0152939709346161,2.4488113478454734,2.49001741491832,1.499942257794027,36.7045733332925,0.041206067072846686,0.037452049578306744,0.038082253970448704,0.0006302043921419601
raw_CU_diffT/TC23LTO09/TC23LTO09_35deg.parquet,TC23LTO09_35deg.parquet,TC23LTO09,LTO,lithium-ion,35.0,,discharge,27,0.0152934018570009,2.4433791351343954,2.48486723334924,1.4999921463299928,36.70319599992945,0.04148809821484445,0.037367579002621616,0.038002073160903954,0.000634494158282338
raw_CU_diffT/TC23LTO09/TC23LTO09_35deg.parquet,TC23LTO09_35deg.parquet,TC23LTO09,LTO,lithium-ion,35.0,,discharge,28,0.0152938682808829,2.437934412577264,2.47952630431463,1.4998899955412595,36.704366333258804,0.04159189173736566,0.037285447783388305,0.03792154869717232,0.0006361009137840143
raw_CU_diffT/TC23LTO09/TC23LTO09_35deg.parquet,TC23LTO09_35deg.parquet,TC23LTO09,LTO,lithium-ion,35.0,,discharge,29,0.0152942858190199,2.4325567793068292,2.47418537528003,1.4999643203079385,36.705331333418144,0.04162859597320079,0.03720421865371316,0.03784089829877179,0.0006366796450586326
raw_CU_diffT/TC23LTO09/TC23LTO09_35deg.parquet,TC23LTO09_35deg.parquet,TC23LTO09,LTO,lithium-ion,35.0,,discharge,30,0.015293822687025,2.4272740196587477,2.46922594117647,1.4999448067779444,36.704245333356084,0.0419519215177222,0.03712229846948332,0.037763903718555356,0.0006416052490720373
raw_CU_diffT/TC23LTO09/TC23LTO09_35deg.parquet,TC23LTO09_35deg.parquet,TC23LTO09,LTO,lithium-ion,35.0,,discharge,31,0.0152938608852975,2.422121515133143,2.46426650707291,1.499967356909349,36.70431233328418,0.042144991939767174,0.03704358949973229,0.03768814914347107,0.0006445596437387804
raw_CU_diffT/TC23LTO09/TC23LTO09_35deg.parquet,TC23LTO09_35deg.parquet,TC23LTO09,LTO,lithium-ion,35.0,,discharge,32,0.0152939573609851,2.4171518161626366,2.45949782043487,1.4999159371663795,36.704564666666556,0.04234600427223345,0.03696781681141906,0.03761545479516669,0.0006476379837476315
raw_CU_diffT/TC23LTO09/TC23LTO09_35deg.parquet,TC23LTO09_35deg.parquet,TC23LTO09,LTO,lithium-ion,35.0,,discharge,33,0.0152934483547046,2.412385884666125,2.45511062872788,1.4999744102358759,36.703344666952034,0.04272474406175508,0.036893698938759746,0.03754710760553617,0.0006534086667764269
raw_CU_diffT/TC23LTO09/TC23LTO09_35deg.parquet,TC23LTO09_35deg.parquet,TC23LTO09,LTO,lithium-ion,35.0,,discharge,34,0.0152936416013359,2.4077517076736084,2.45053268955536,1.4999201926477086,36.70378700006404,0.0427809818817515,0.03682329168216465,0.037477568686417405,0.0006542770042527526
raw_CU_diffT/TC23LTO09/TC23LTO09_35deg.parquet,TC23LTO09_35deg.parquet,TC23LTO09,LTO,lithium-ion,35.0,,discharge,35,0.0152940375001483,2.403304687277006,2.44633624531388,1.49994242484146,36.70476000010967,0.043031558036874085,0.036756232011496706,0.03741435827380247,0.0006581262623057624
raw_CU_diffT/TC23LTO09/TC23LTO09_35deg.parquet,TC23LTO09_35deg.parquet,TC23LTO09,LTO,lithium-ion,35.0,,discharge,36,0.0152947702238926,2.3989762836112805,2.44213980107241,1.4998779788569212,36.70652999985032,0.04316351746112934,0.03669179103040234,0.03735196711202529,0.0006601760816229499
raw_CU_diffT/TC23LTO09/TC23LTO09_35deg.parquet,TC23LTO09_35deg.parquet,TC23LTO09,LTO,lithium-ion,35.0,,discharge,37,0.0152938034345436,2.3947742500409106,2.43813410429646,1.4998740090780818,36.7041826666391,0.04335985425554956,0.03662520665023226,0.037288343738167085,0.0006631370879348272
raw_CU_diffT/TC23LTO09/TC23LTO09_35deg.parquet,TC23LTO09_35deg.parquet,TC23LTO09,LTO,lithium-ion,35.0,,discharge,38,0.0152942824913269,2.3906231432194134,2.4341284075205,1.4999392896653971,36.7053199998918,0.04350526430108648,0.036562865682701555,0.03722824748478221,0.0006653818020806584
raw_CU_diffT/TC23LTO09/TC23LTO09_35deg.parquet,TC23LTO09_35deg.parquet,TC23LTO09,LTO,lithium-ion,35.0,,discharge,39,0.0152940921735078,2.386533332457351,2.43012271074455,1.4999444097254777,36.70487366654561,0.04358937828719922,0.03649986076175146,0.03716652073106179,0.0006666599693103265
raw_CU_diffT/TC23LTO09/TC23LTO09_35deg.parquet,TC23LTO09_35deg.parquet,TC23LTO09,LTO,lithium-ion,35.0,,discharge,40,0.0152939841356511,2.382439907306753,2.4261170139686,1.4999165764874904,36.704634333524154,0.0436771066618471,0.03643699814649156,0.03710499512286899,0.0006679969763774274
raw_CU_diffT/TC23LTO09/TC23LTO09_35deg.parquet,TC23LTO09_35deg.parquet,TC23LTO09,LTO,lithium-ion,35.0,,discharge,41,0.0152940281371584,2.378399177488232,2.42230206465817,1.4999699616886202,36.704736666724784,0.043902887169938065,0.03637530394189942,0.037046755933578944,0.0006714519916795267
raw_CU_diffT/TC23LTO09/TC23LTO09_35deg.parquet,TC23LTO09_35deg.parquet,TC23LTO09,LTO,lithium-ion,35.0,,discharge,42,0.0152939433750352,2.3744324084929214,2.41848711534774,1.4999632856143603,36.704538333346136,0.044054706854818715,0.036314434803339186,0.03698820499538056,0.000673770192041373
raw_CU_diffT/TC23LTO09/TC23LTO09_35deg.parquet,TC23LTO09_35deg.parquet,TC23LTO09,LTO,lithium-ion,35.0,,discharge,43,0.0152938990538282,2.3704623036261485,2.41467216603731,1.4999596375683029,36.70441599993501,0.04420986241116154,0.036253611182563365,0.03692975235546331,0.0006761411728999425
raw_CU_diffT/TC23LTO09/TC23LTO09_35deg.parquet,TC23LTO09_35deg.parquet,TC23LTO09,LTO,lithium-ion,35.0,,discharge,44,0.0152938145517724,2.3665782870038607,2.41085721672688,1.4999174625277119,36.70422800004599,0.04427892972301928,0.036194009443688245,0.03687120318342307,0.0006771937397348216
raw_CU_diffT/TC23LTO09/TC23LTO09_35deg.parquet,TC23LTO09_35deg.parquet,TC23LTO09,LTO,lithium-ion,35.0,,discharge,45,0.0152935737697252,2.362707983774088,2.40704226741644,1.4999329734555573,36.70365433357074,0.044334283642351924,0.036134248846167706,0.03681227848357994,0.0006780296374122308
raw_CU_diffT/TC23LTO09/TC23LTO09_35deg.parquet,TC23LTO09_35deg.parquet,TC23LTO09,LTO,lithium-ion,35.0,,discharge,46,0.0152941016526746,2.3588473606347464,2.40322731810601,1.4998892546004534,36.70492533335346,0.044379957471263776,0.036076451316690995,0.03675520289759788,0.0006787515809068834
raw_CU_diffT/TC23LTO09/TC23LTO09_35deg.parquet,TC23LTO09_35deg.parquet,TC23LTO09,LTO,lithium-ion,35.0,,discharge,47,0.0152936365120843,2.3550907419296663,2.39979386372663,1.4999679524368525,36.70380300024408,0.044703121796963785,0.036017901760047245,0.03670157505576544,0.0006836732957181957
raw_CU_diffT/TC23LTO09/TC23LTO09_35deg.parquet,TC23LTO09_35deg.parquet,TC23LTO09,LTO,lithium-ion,35.0,,discharge,48,0.0152932106187513,2.3513376172148157,2.39597891441619,1.499913981626901,36.70274466686533,0.04464129720137411,0.035959501415859,0.03664221017625389,0.00068270876039489
raw_CU_diffT/TC23LTO09/TC23LTO09_35deg.parquet,TC23LTO09_35deg.parquet,TC23LTO09,LTO,lithium-ion,35.0,,discharge,49,0.015294208348638,2.347675088594082,2.39235471257129,1.4999340974992403,36.705160666810116,0.04467962397720804,0.03590583193986507,0.036589171417911286,0.0006833394780462188
raw_CU_diffT/TC23LTO09/TC23LTO09_35deg.parquet,TC23LTO09_35deg.parquet,TC23LTO09,LTO,lithium-ion,35.0,,discharge,50,0.0152935402879026,2.344059683884391,2.3889212581919,1.4999316335842048,36.70355133325211,0.044861574307509144,0.03584897121273417,0.036535063506784794,0.0006860922940506234
raw_CU_diffT/TC23LTO09/TC23LTO09_35deg.parquet,TC23LTO09_35deg.parquet,TC23LTO09,LTO,lithium-ion,35.0,,discharge,51,0.015293479895919,2.3404950706629912,2.38548780381251,1.4999795690412852,36.70341299998108,0.04499273314951857,0.035794314309681975,0.036482409769566584,0.0006880954598846092
raw_CU_diffT/TC23LTO09/TC23LTO09_35deg.parquet,TC23LTO09_35deg.parquet,TC23LTO09,LTO,lithium-ion,35.0,,discharge,52,0.0152934721587552,2.336960760307232,2.38224509689864,1.4999570266908,36.70336399972439,0.04528433659140774,0.03574024432386204,0.036432799064750436,0.0006925547408883972
raw_CU_diffT/TC23LTO09/TC23LTO09_35deg.parquet,TC23LTO09_35deg.parquet,TC23LTO09,LTO,lithium-ion,35.0,,discharge,53,0.0152937807546834,2.333519238643731,2.37881164251925,1.499942343856484,36.70417399969301,0.04529240387551914,0.035688331622652954,0.03638102371737772,0.0006926920947247645
raw_CU_diffT/TC23LTO09/TC23LTO09_35deg.parquet,TC23LTO09_35deg.parquet,TC23LTO09,LTO,lithium-ion,35.0,,discharge,54,0.0152935113727094,2.3301289835917616,2.37556893560539,1.4999368449905623,36.70345533345244,0.04543995201362838,0.0356358541104404,0.036330790533336196,0.0006949364228957949
raw_CU_diffT/TC23LTO09/TC23LTO09_35deg.parquet,TC23LTO09_35deg.parquet,TC23LTO09,LTO,lithium-ion,35.0,,discharge,55,0.0152936992533329,2.326844918248335,2.37232622869152,1.4999545872419138,36.70393899996998,0.04548131044318504,0.03558606638883602,0.036281643872401556,0.0006955774835655376
raw_CU_diffT/TC23LTO09/TC23LTO09_35deg.parquet,TC23LTO09_35deg.parquet,TC23LTO09,LTO,lithium-ion,35.0,,discharge,56,0.0152937430575753,2.32361443735072,2.36927426924318,1.4999003128612536,36.7040243333322,0.04565983189245992,0.03553676216971431,0.03623507190672968,0.0006983097370153665
raw_CU_diffT/TC23LTO09/TC23LTO09_35deg.parquet,TC23LTO09_35deg.parquet,TC23LTO09,LTO,lithium-ion,35.0,,discharge,57,0.0152941195102742,2.3204880351954547,2.36641305726035,1.4999319055060747,36.70491199969547,0.04592502206489524,0.03548982133244065,0.03619220410841313,0.0007023827759724821
raw_CU_diffT/TC23LTO09/TC23LTO09_35deg.parquet,TC23LTO09_35deg.parquet,TC23LTO09,LTO,lithium-ion,35.0,,discharge,58,0.0152937054203482,2.3174886627658866,2.36355184527753,1.499960319872668,36.70396999991499,0.04606318251164332,0.035442988923338144,0.03614746566739495,0.0007044767440568048
raw_CU_diffT/TC23LTO09/TC23LTO09_35deg.parquet,TC23LTO09_35deg.parquet,TC23LTO09,LTO,lithium-ion,35.0,,discharge,59,0.0152940310752099,2.314600913140785,2.36069063329471,1.4999315777385294,36.704754666774534,0.04608972015392476,0.03539957829228438,0.03610447590456623,0.0007048976122818532
raw_CU_diffT/TC23LTO09/TC23LTO09_35deg.parquet,TC23LTO09_35deg.parquet,TC23LTO09,LTO,lithium-ion,35.0,,discharge,60,0.0152938950037786,2.311832482594534,2.35821091624293,1.4999299033849123,36.704428000201005,0.04637843364839611,0.03535692325512562,0.036066230149783905,0.0007093068946582848
raw_CU_diffT/TC23LTO09/TC23LTO09_35deg.parquet,TC23LTO09_35deg.parquet,TC23LTO09,LTO,lithium-ion,35.0,,discharge,61,0.0152935090443802,2.3091799414413408,2.35554045172563,1.4998909024146667,36.70349333330523,0.04636051028428945,0.03531546431953449,0.036024479202869344,0.0007090148833348575
raw_CU_diffT/TC23LTO09/TC23LTO09_35deg.parquet,TC23LTO09_35deg.parquet,TC23LTO09,LTO,lithium-ion,35.0,,discharge,62,0.0152940121994047,2.306669570050322,2.35325148213937,1.4999529617438878,36.70468833344057,0.04658191208904805,0.03527823254434522,0.03599065687610672,0.0007124243317614964
raw_CU_diffT/TC23LTO09/TC23LTO09_35deg.parquet,TC23LTO09_35deg.parquet,TC23LTO09,LTO,lithium-ion,35.0,,discharge,63,0.01529405612679,2.3043128306950633,2.35115326001863,1.4999470571098381,36.7048636667314,0.04684042932356647,0.03524228976633264,0.03595866992141021,0.0007163801550775714
raw_CU_diffT/TC23LTO09/TC23LTO09_35deg.parquet,TC23LTO09_35deg.parquet,TC23LTO09,LTO,lithium-ion,35.0,,discharge,64,0.0152942596666669,2.302117069737085,2.34905503789789,1.499927329862676,36.705301000212785,0.04693796816080509,0.03520917624762529,0.035927057720902385,0.0007178814732770947
raw_CU_diffT/TC23LTO09/TC23LTO09_35deg.parquet,TC23LTO09_35deg.parquet,TC23LTO09,LTO,lithium-ion,35.0,,discharge,65,0.0152941683917025,2.3000562328085032,2.34714756324268,1.4999053415901265,36.70510500000091,0.0470913304341769,0.03517744733495814,0.035897670072407746,0.0007202227374496079
raw_CU_diffT/TC23LTO09/TC23LTO09_35deg.parquet,TC23LTO09_35deg.parquet,TC23LTO09,LTO,lithium-ion,35.0,,discharge,66,0.0152937837610565,2.2982056546493923,2.34562158351851,1.4999383249456912,36.70416099973954,0.04741592886911761,0.0351482603206451,0.035873429283599025,0.0007251689629539232
raw_CU_diffT/TC23LTO09/TC23LTO09_35deg.parquet,TC23LTO09_35deg.parquet,TC23LTO09,LTO,lithium-ion,35.0,,discharge,67,0.0152939569327687,2.296527025913624,2.34409560379433,1.4999404599081465,36.704506000038236,0.04756857788070601,0.03512298542926235,0.03585049721072292,0.00072751178146057
raw_CU_diffT/TC23LTO09/TC23LTO09_35deg.parquet,TC23LTO09_35deg.parquet,TC23LTO09,LTO,lithium-ion,35.0,,discharge,68,0.0152942324769208,2.2950680320761663,2.34276037153568,1.4999609821805644,36.705225999932736,0.0476923394595139,0.03510130403292201,0.03583072175998404,0.0007294177270620247
raw_CU_diffT/TC23LTO09/TC23LTO09_35deg.parquet,TC23LTO09_35deg.parquet,TC23LTO09,LTO,lithium-ion,35.0,,discharge,69,0.0152944218081638,2.2938792110122685,2.34180663420807,1.4999373657000126,36.70568766683573,0.047927423195801566,0.03508355623019961,0.035816578456734575,0.0007330222265349642
raw_CU_diffT/TC23LTO09/TC23LTO09_35deg.parquet,TC23LTO09_35deg.parquet,TC23LTO09,LTO,lithium-ion,35.0,,discharge,70,0.0152939522465243,2.2930170406219372,2.34123439181151,1.4999651299596721,36.70456666650716,0.04821735118957271,0.03506929311973838,0.0358067269862856,0.0007374338665472185
raw_CU_diffT/TC23LTO09/TC23LTO09_35deg.parquet,TC23LTO09_35deg.parquet,TC23LTO09,LTO,lithium-ion,35.0,,discharge,71,0.0152939636300396,2.292429109557451,2.34085289688047,1.49995682901274,36.704586666601244,0.048423787323018885,0.03506032742601572,0.03580091906816274,0.0007405916421470218
raw_CU_diffT/TC23LTO09/TC23LTO09_35deg.parquet,TC23LTO09_35deg.parquet,TC23LTO09,LTO,lithium-ion,35.0,,discharge,72,0.0152932697256012,2.2920296473213697,2.34066214941494,1.4999444333127352,36.70295866666129,0.048632502093570285,0.0350526276155603,0.03579637758750814,0.0007437499719478366
raw_CU_diffT/TC23LTO09/TC23LTO09_35deg.parquet,TC23LTO09_35deg.parquet,TC23LTO09,LTO,lithium-ion,35.0,,discharge,73,0.0152935927198354,2.2916841823558083,2.34047140194942,1.4999329628754514,36.70367100008298,0.04878721959361165,0.03504808452743873,0.0357942163938366,0.0007461318663978672
raw_CU_diffT/TC23LTO09/TC23LTO09_35deg.parquet,TC23LTO09_35deg.parquet,TC23LTO09,LTO,lithium-ion,35.0,,discharge,74,0.0152938813627067,2.2913488812667415,2.3402806544839,1.4999799628629458,36.70438100001775,0.04893177321715836,0.03504361795066427,0.03579197468511436,0.0007483567344500897
raw_CU_diffT/TC23LTO09/TC23LTO09_35deg.parquet,TC23LTO09_35deg.parquet,TC23LTO09,LTO,lithium-ion,35.0,,discharge,75,0.0152939108487385,2.2910347918181313,2.34008990701838,1.499967515303088,36.70445466681849,0.04905511520024852,0.03503888185742467,0.035789126415971866,0.0007502445585471987
raw_CU_diffT/TC23LTO09/TC23LTO09_35deg.parquet,TC23LTO09_35deg.parquet,TC23LTO09,LTO,lithium-ion,35.0,,discharge,76,0.015293841477224,2.290727339679406,2.33989915955286,1.4999465872159012,36.70429266686551,0.049171819873454314,0.03503402080059989,0.03578604681889112,0.0007520260182912256
raw_CU_diffT/TC23LTO09/TC23LTO09_35deg.parquet,TC23LTO09_35deg.parquet,TC23LTO09,LTO,lithium-ion,35.0,,discharge,77,0.015293246147242,2.29040130220981,2.33970841208734,1.4999311166152203,36.702863666636404,0.04930710987752995,0.03502767089065824,0.03578173665882441,0.0007540657681661747
raw_CU_diffT/TC23LTO09/TC23LTO09_35deg.parquet,TC23LTO09_35deg.parquet,TC23LTO09,LTO,lithium-ion,35.0,,discharge,78,0.0152938510665172,2.2900544176291278,2.33951766462182,1.4999604996980904,36.70430833334103,0.049463246992692333,0.03502375119743966,0.03578023473021225,0.0007564835327725922
raw_CU_diffT/TC23LTO09/TC23LTO09_35deg.parquet,TC23LTO09_35deg.parquet,TC23LTO09,LTO,lithium-ion,35.0,,discharge,79,0.0152934611809545,2.289732319812925,2.33951766462182,1.4999240944214827,36.70340866665356,0.04978534480889518,0.03501793234783586,0.035779322586051134,0.0007613902382152746
raw_CU_diffT/TC23LTO09/TC23LTO09_35deg.parquet,TC23LTO09_35deg.parquet,TC23LTO09,LTO,lithium-ion,35.0,,discharge,80,0.015293360942795,2.2893796723380806,2.33913616969077,1.4999372629468644,36.703128666616976,0.04975649735268961,0.03501230966416402,0.03577325373742792,0.0007609440732639014
raw_CU_diffT/TC23LTO09/TC23LTO09_35deg.parquet,TC23LTO09_35deg.parquet,TC23LTO09,LTO,lithium-ion,35.0,,discharge,81,0.0152939585517741,2.2890024591215856,2.33894542222525,1.4999681605902069,36.704573333321605,0.04994296310366453,0.03500790873471452,0.035771734342374746,0.0007638256076602234
raw_CU_diffT/TC23LTO09/TC23LTO09_35deg.parquet,TC23LTO09_35deg.parquet,TC23LTO09,LTO,lithium-ion,35.0,,discharge,82,0.0152935636073182,2.2886029492818927,2.33875467475973,1.4998578910535214,36.70360666664783,0.05015172547783742,0.03500089477673866,0.035767893380350725,0.000766998603612068
raw_CU_diffT/TC23LTO09/TC23LTO09_35deg.parquet,TC23LTO09_35deg.parquet,TC23LTO09,LTO,lithium-ion,35.0,,discharge,83,0.0152939613838732,2.2881821763578962,2.33837317982869,1.4999281808657186,36.704584666818846,0.05019100347079375,0.034995369844484606,0.03576298911338477,0.0007676192689001632
raw_CU_diffT/TC23LTO09/TC23LTO09_35deg.parquet,TC23LTO09_35deg.parquet,TC23LTO09,LTO,lithium-ion,35.0,,discharge,84,0.0152935975478061,2.2877152977686777,2.33818243236317,1.4999635705399013,36.703703333449084,0.05046713459449226,0.03498739706803355,0.03575922111391268,0.0007718240458791312
raw_CU_diffT/TC23LTO09/TC23LTO09_35deg.parquet,TC23LTO09_35deg.parquet,TC23LTO09,LTO,lithium-ion,35.0,,discharge,85,0.0152937612676238,2.2872308758681354,2.3376101899666,1.4999313979536952,36.704087333229836,0.05037931409846452,0.03498036297946535,0.0357508521821139,0.0007704892026485499
raw_CU_diffT/TC23LTO09/TC23LTO09_35deg.parquet,TC23LTO09_35deg.parquet,TC23LTO09,LTO,lithium-ion,35.0,,discharge,86,0.0152942802859514,2.2866677686248034,2.33722869503556,1.4998748468304381,36.70535466686124,0.05056092641075649,0.034972937774198805,0.03574623075424228,0.0007732929800434718
raw_CU_diffT/TC23LTO09/TC23LTO09_35deg.parquet,TC23LTO09_35deg.parquet,TC23LTO09,LTO,lithium-ion,35.0,,discharge,87,0.0152934781442494,2.286019456335798,2.33684720010451,1.499945814926523,36.70339466666337,0.05082774376871191,0.034961188592800424,0.035738521581248725,0.000777332988448301
raw_CU_diffT/TC23LTO09/TC23LTO09_35deg.parquet,TC23LTO09_35deg.parquet,TC23LTO09,LTO,lithium-ion,35.0,,discharge,88,0.0152940686296572,2.285291821464664,2.33646570517347,1.4999805911716182,36.704834666626994,0.051173883708806045,0.03495140995627488,0.035734066845763454,0.0007826568894885727
raw_CU_diffT/TC23LTO09/TC23LTO09_35deg.parquet,TC23LTO09_35deg.parquet,TC23LTO09,LTO,lithium-ion,35.0,,discharge,89,0.0152935399026649,2.2844349674576003,2.33589346277691,1.4998977104716038,36.70357333315769,0.051458495319309794,0.0349370973298558,0.03572407988135276,0.0007869825514969578
raw_CU_diffT/TC23LTO09/TC23LTO09_35deg.parquet,TC23LTO09_35deg.parquet,TC23LTO09,LTO,lithium-ion,35.0,,discharge,90,0.0152939899016239,2.2834048415983426,2.33513047291482,1.4999449122024968,36.7046510000946,0.05172563131647756,0.034922370588724175,0.0357134618717335,0.000791091283009325
raw_CU_diffT/TC23LTO09/TC23LTO09_35deg.parquet,TC23LTO09_35deg.parquet,TC23LTO09,LTO,lithium-ion,35.0,,discharge,91,0.0152953601463466,2.2821358512392096,2.33417673558721,1.4999454510748154,36.70794166642008,0.05204088434800047,0.03490608974759298,0.03570207381603002,0.0007959840684370403
raw_CU_diffT/TC23LTO09/TC23LTO09_35deg.parquet,TC23LTO09_35deg.parquet,TC23LTO09,LTO,lithium-ion,35.0,,discharge,92,0.0152945024791893,2.280470912109348,2.33284150332856,1.4999309408106476,36.70590400020592,0.05237059121921206,0.0348786680189755,0.035679650156214354,0.0008009821372388509
raw_CU_diffT/TC23LTO09/TC23LTO09_35deg.parquet,TC23LTO09_35deg.parquet,TC23LTO09,LTO,lithium-ion,35.0,,discharge,93,0.0152935808740199,2.278214511621914,2.33074328120782,1.499910653249245,36.70366166677559,0.05252876958590624,0.03484205788185549,0.0356454108677303,0.0008033529858748126
raw_CU_diffT/TC23LTO09/TC23LTO09_35deg.parquet,TC23LTO09_35deg.parquet,TC23LTO09,LTO,lithium-ion,35.0,,discharge,94,0.0152942074618307,2.274912837723423,2.327882069225,1.499929586249468,36.70516166649759,0.05296923150157706,0.03479298889772403,0.03560311131340289,0.0008101224156788558
raw_CU_diffT/TC23LTO09/TC23LTO09_35deg.parquet,TC23LTO09_35deg.parquet,TC23LTO09,LTO,lithium-ion,35.0,,discharge,95,0.0152939433289736,2.269669576236986,2.32311338258696,1.4999388716997808,36.70456500002183,0.05344380634997403,0.03471219787446399,0.03552956442006513,0.0008173665456011406
raw_CU_diffT/TC23LTO09/TC23LTO09_35deg.parquet,TC23LTO09_35deg.parquet,TC23LTO09,LTO,lithium-ion,35.0,,discharge,96,0.0152935956021656,2.2603152397526554,2.31414825170745,1.4999506501360487,36.70373666664818,0.05383301195479451,0.034568347210189095,0.03539164752507227,0.0008233003148831741
raw_CU_diffT/TC23LTO09/TC23LTO09_35deg.parquet,TC23LTO09_35deg.parquet,TC23LTO09,LTO,lithium-ion,35.0,,discharge,97,0.0152938307026015,2.2383483624131935,2.29488275768977,1.4999284860687592,36.70426333328942,0.056534395276576443,0.03423292090819269,0.0350975483784266,0.0008646274702339141
raw_CU_diffT/TC23LTO09/TC23LTO09_35deg.parquet,TC23LTO09_35deg.parquet,TC23LTO09,LTO,lithium-ion,35.0,,discharge,98,0.0140523367316207,2.028764741201635,2.24051973001613,1.4999650501439505,33.72468033345649,0.21175498881449517,0.0285088852926047,0.03148453770002656,0.002975652407421859
raw_CU_diffT/TC23LTO09/TC23LTO09_35deg.parquet,TC23LTO09_35deg.parquet,TC23LTO09,LTO,lithium-ion,35.0,,discharge,99,0.0038325680474716,1.8481995805942508,2.20523144889464,1.4997618240144335,9.197242999915034,0.35703186830038924,0.007083350657935938,0.008451699588313098,0.00136834893037716
raw_CU_diffT/TC23LTO09/TC23LTO09_35deg.parquet,TC23LTO09_35deg.parquet,TC23LTO09,LTO,lithium-ion,35.0,,discharge,100,0.0025658945811602,1.8039166138961154,2.16746345072138,1.4997151754494789,6.157218666572589,0.36354683682526456,0.004628659864460899,0.005561482723068776,0.0009328228586078773
raw_CU_diffT/TC23LTO09/TC23LTO09_35deg.parquet,TC23LTO09_35deg.parquet,TC23LTO09,LTO,lithium-ion,35.0,,discharge,101,0.0020395332542327,1.7783884913725772,2.12626199816872,1.4994160085048598,4.893935666710604,0.34787350679614293,0.0036270824670990944,0.004336582052476373,0.0007094995853772789
raw_CU_diffT/TC23LTO09/TC23LTO09_35deg.parquet,TC23LTO09_35deg.parquet,TC23LTO09,LTO,lithium-ion,35.0,,discharge,102,0.0017135822185663,1.7574694010410978,2.08258082856429,1.4993886447415707,4.111647666490171,0.32511142752319233,0.0030115683152983908,0.0035686734765548395,0.0005571051612564487
raw_CU_diffT/TC23LTO09/TC23LTO09_35deg.parquet,TC23LTO09_35deg.parquet,TC23LTO09,LTO,lithium-ion,35.0,,discharge,103,0.001463870093139,1.73785479014867,2.0348939621839,1.4990799820255711,3.5124206665786915,0.2970391720352299,0.002543993653516991,0.0029788204139501342,0.00043482676043314324
raw_CU_diffT/TC23LTO09/TC23LTO09_35deg.parquet,TC23LTO09_35deg.parquet,TC23LTO09,LTO,lithium-ion,35.0,,discharge,104,0.0012533505306362,1.71793174716588,1.98739784326903,1.4989694692415494,3.0071163334068842,0.2694660961031501,0.0021531706669071296,0.002490906141446478,0.0003377354745393484
raw_CU_diffT/TC23LTO09/TC23LTO09_35deg.parquet,TC23LTO09_35deg.parquet,TC23LTO09,LTO,lithium-ion,35.0,,charge,0,0.0152946085941245,2.3280869691597714,2.28458239455161,1.4998941938520103,36.708092333283275,0.043504574608161484,0.0356071789663803,0.034941793525694584,-0.0006653854406857146
raw_CU_diffT/TC23LTO09/TC23LTO09_35deg.parquet,TC23LTO09_35deg.parquet,TC23LTO09,LTO,lithium-ion,35.0,,charge,1,0.0152929953493346,2.3519632238602286,2.31205002958671,1.4999133726226102,36.70410999999149,0.03991319427351847,0.03596856264430049,0.03535817034989848,-0.000610392294402011
raw_CU_diffT/TC23LTO09/TC23LTO09_35deg.parquet,TC23LTO09_35deg.parquet,TC23LTO09,LTO,lithium-ion,35.0,,charge,2,0.0152931927240394,2.3641243875483853,2.32349487751801,1.499959672358857,36.704614999645855,0.04062951003037529,0.03615500988237907,0.03553365495520125,-0.0006213549271778182
raw_CU_diffT/TC23LTO09/TC23LTO09_35deg.parquet,TC23LTO09_35deg.parquet,TC23LTO09,LTO,lithium-ion,35.0,,charge,3,0.0152944599042166,2.370504985190247,2.32940804894917,1.499950924099818,36.70762399997329,0.04109693624107713,0.0362555934487378,0.035627038005212504,-0.0006285554435252957
raw_CU_diffT/TC23LTO09/TC23LTO09_35deg.parquet,TC23LTO09_35deg.parquet,TC23LTO09,LTO,lithium-ion,35.0,,charge,4,0.0152937216789996,2.37418261345901,2.33303225079408,1.4999453251269674,36.70588733331533,0.04115036266493011,0.03631008810536199,0.03568074591177465,-0.0006293421935873386
raw_CU_diffT/TC23LTO09/TC23LTO09_35deg.parquet,TC23LTO09_35deg.parquet,TC23LTO09,LTO,lithium-ion,35.0,,charge,5,0.0152931752584295,2.376592991208187,2.33532122038034,1.4999442568367738,36.70459599996684,0.04127177082784694,0.036345653132502,0.035714476708006,-0.000631176424495998
raw_CU_diffT/TC23LTO09/TC23LTO09_35deg.parquet,TC23LTO09_35deg.parquet,TC23LTO09,LTO,lithium-ion,35.0,,charge,6,0.0152932582436526,2.3782851162316967,2.33665645263899,1.499953484627485,36.704752333578654,0.04162866359270678,0.036371728459566675,0.035735090556905276,-0.0006366379026613994
raw_CU_diffT/TC23LTO09/TC23LTO09_35deg.parquet,TC23LTO09_35deg.parquet,TC23LTO09,LTO,lithium-ion,35.0,,charge,7,0.0152951258892224,2.379581596961848,2.33780093743212,1.499938499941732,36.70924900000682,0.04178065952972787,0.03639600008920834,0.035756959641966415,-0.0006390404472419245
raw_CU_diffT/TC23LTO09/TC23LTO09_35deg.parquet,TC23LTO09_35deg.parquet,TC23LTO09,LTO,lithium-ion,35.0,,charge,8,0.0152936155585356,2.380614916255699,2.33875467475973,1.4999223445025534,36.70559866656549,0.041860241495968786,0.03640820932213008,0.035768014881503274,-0.0006401944406268095
raw_CU_diffT/TC23LTO09/TC23LTO09_35deg.parquet,TC23LTO09_35deg.parquet,TC23LTO09,LTO,lithium-ion,35.0,,charge,9,0.0152933332595854,2.3815139371669303,2.33951766462182,1.4999260252821498,36.704966000048444,0.04199627254511018,0.036421286303441186,0.03577902331174844,-0.0006422629916927464
raw_CU_diffT/TC23LTO09/TC23LTO09_35deg.parquet,TC23LTO09_35deg.parquet,TC23LTO09,LTO,lithium-ion,35.0,,charge,10,0.0152938436302107,2.3822716764283034,2.33989915955286,1.4999552423214235,36.70614199980628,0.04237251687544319,0.03643409050397437,0.03578605185666288,-0.0006480386473114927
raw_CU_diffT/TC23LTO09/TC23LTO09_35deg.parquet,TC23LTO09_35deg.parquet,TC23LTO09,LTO,lithium-ion,35.0,,charge,11,0.015294711271564,2.3829403470542645,2.34047140194942,1.4999446889622414,36.70823833346367,0.04246894510484456,0.03644638458555549,0.035796834332168986,-0.000649550253386505
raw_CU_diffT/TC23LTO09/TC23LTO09_35deg.parquet,TC23LTO09_35deg.parquet,TC23LTO09,LTO,lithium-ion,35.0,,charge,12,0.0152944210839764,2.3835691383131716,2.34085289688047,1.4999153051844167,36.70754500007024,0.04271624143270181,0.03645531008413243,0.03580198990053589,-0.0006533201835965396
