Repository: DNV007/delivered-energy-decomposition

# Three-term energy accounting for a cold commercial sodium-ion 18650 cell

This repository holds the analysis code and the derived data behind a reanalysis
of a public commercial-cell archive. No new measurements were made. The
manuscript reporting the work is not distributed here; what is here is
everything needed to regenerate its numbers from the raw archive and to check
them.

**Source data.** Droese, D., Schlösser, A., Otto, M. *Dataset: Evaluation of
Commercial Sodium-Ion Batteries by State-of-the-Art Lithium-Ion Battery
Configurations.* Technische Universität Berlin, DepositOnce, 2025.
DOI [10.14279/depositonce-25036](https://doi.org/10.14279/depositonce-25036),
CC BY 4.0.

File: results/tables/table_delivered_energy_segments.csv (part 14 of 31)
member_path,file_name,cell_id,cell_family,chemistry_type,temperature_deg_c,voltage_v,direction,segment_index,segment_capacity_ah,mean_terminal_voltage_v,ocv_voltage_v,mean_current_a,duration_s,overpotential_v,delivered_energy_wh,ocv_energy_wh,polarisation_loss_wh
raw_CU_diffT/TC23LTO09/TC23LTO09_35deg.parquet,TC23LTO09_35deg.parquet,TC23LTO09,LTO,lithium-ion,35.0,,charge,13,0.0152950595474806,2.384149278594313,2.34142513927703,1.4999574280826917,36.70909533358645,0.042724139317282805,0.03646570518618293,0.03581223693121023,-0.0006534682549727
raw_CU_diffT/TC23LTO09/TC23LTO09_35deg.parquet,TC23LTO09_35deg.parquet,TC23LTO09,LTO,lithium-ion,35.0,,charge,14,0.0152948150790376,2.3846781721554478,2.34161588674255,1.4999558998023257,36.70848000003025,0.043062285412897694,0.036473211666134965,0.03581458197386395,-0.0006586296922710122
raw_CU_diffT/TC23LTO09/TC23LTO09_35deg.parquet,TC23LTO09_35deg.parquet,TC23LTO09,LTO,lithium-ion,35.0,,charge,15,0.0152934253882428,2.3851894801353124,2.3419973816736,1.4999701019795972,36.70517266669776,0.04319209846171246,0.03647771735127103,0.0358171622160852,-0.0006605551351858349
raw_CU_diffT/TC23LTO09/TC23LTO09_35deg.parquet,TC23LTO09_35deg.parquet,TC23LTO09,LTO,lithium-ion,35.0,,charge,16,0.0152950940869776,2.3856470005822907,2.34218812913912,1.4999228868091214,36.70915933325887,0.04345887144317073,0.03648869533222204,0.035823987804584886,-0.0006647075276371567
raw_CU_diffT/TC23LTO09/TC23LTO09_35deg.parquet,TC23LTO09_35deg.parquet,TC23LTO09,LTO,lithium-ion,35.0,,charge,17,0.0152939144078291,2.386063555782851,2.34237887660464,1.4999635912210154,36.70632066670805,0.04368467917821084,0.03649225179378328,0.03582414204949825,-0.0006681097442850295
raw_CU_diffT/TC23LTO09/TC23LTO09_35deg.parquet,TC23LTO09_35deg.parquet,TC23LTO09,LTO,lithium-ion,35.0,,charge,18,0.0152934294116398,2.386512981529797,2.34256962407016,1.4999414909516515,36.70514999999432,0.04394335745963707,0.03649796782298799,0.035825923187568574,-0.0006720446354194151
raw_CU_diffT/TC23LTO09/TC23LTO09_35deg.parquet,TC23LTO09_35deg.parquet,TC23LTO09,LTO,lithium-ion,35.0,,charge,19,0.0152948117373607,2.386912315223768,2.34276037153568,1.4999361482870828,36.7084726667963,0.04415194368808795,0.03650737449493529,0.03583207882838744,-0.000675295666547851
raw_CU_diffT/TC23LTO09/TC23LTO09_35deg.parquet,TC23LTO09_35deg.parquet,TC23LTO09,LTO,lithium-ion,35.0,,charge,20,0.0152932358056917,2.387321520365288,2.3429511190012,1.499905745662897,36.70461399992928,0.04437040136408843,0.03650987095494877,0.03583130394409458,-0.0006785670108541905
raw_CU_diffT/TC23LTO09/TC23LTO09_35deg.parquet,TC23LTO09_35deg.parquet,TC23LTO09,LTO,lithium-ion,35.0,,charge,21,0.015293231735476,2.387706549101799,2.34314186646673,1.4999237328949204,36.7046846668818,0.04456468263506874,0.03651574957172751,0.035834211552971465,-0.0006815380187560477
raw_CU_diffT/TC23LTO09/TC23LTO09_35deg.parquet,TC23LTO09_35deg.parquet,TC23LTO09,LTO,lithium-ion,35.0,,charge,22,0.0152930627449307,2.388077350329838,2.34333261393225,1.4999519147580582,36.70429899991723,0.044744736397587914,0.036521016758342066,0.03583673269710837,-0.000684284061233699
raw_CU_diffT/TC23LTO09/TC23LTO09_35deg.parquet,TC23LTO09_35deg.parquet,TC23LTO09,LTO,lithium-ion,35.0,,charge,23,0.0152938593047965,2.3884602228171765,2.34352336139777,1.499942877402789,36.70618633343838,0.04493686141940634,0.036528774602868797,0.03584151656672126,-0.0006872580361475394
raw_CU_diffT/TC23LTO09/TC23LTO09_35deg.parquet,TC23LTO09_35deg.parquet,TC23LTO09,LTO,lithium-ion,35.0,,charge,24,0.0152928973833629,2.3888536666129916,2.34371410886329,1.499942652576017,36.70388200005982,0.0451395577497018,0.03653249398738269,0.035842179362786115,-0.0006903146245965733
raw_CU_diffT/TC23LTO09/TC23LTO09_35deg.parquet,TC23LTO09_35deg.parquet,TC23LTO09,LTO,lithium-ion,35.0,,charge,25,0.0152927881406137,2.3892885747675763,2.34409560379433,1.4999027896735606,36.70364833337953,0.04519297097324637,0.0365388839807094,0.03584775745017064,-0.000691126530538759
raw_CU_diffT/TC23LTO09/TC23LTO09_35deg.parquet,TC23LTO09_35deg.parquet,TC23LTO09,LTO,lithium-ion,35.0,,charge,26,0.0152929982753854,2.3897490418392846,2.34428635125985,1.4998337679461489,36.70412400003988,0.04546269057943464,0.036546427975452093,0.03585116712682642,-0.0006952608486256728
raw_CU_diffT/TC23LTO09/TC23LTO09_35deg.parquet,TC23LTO09_35deg.parquet,TC23LTO09,LTO,lithium-ion,35.0,,charge,27,0.0152929912771549,2.390240319868109,2.3446678461909,1.4999525453456763,36.70410100033041,0.04557247367720896,0.03655392436204693,0.035856984919623,-0.0006969394424239314
raw_CU_diffT/TC23LTO09/TC23LTO09_35deg.parquet,TC23LTO09_35deg.parquet,TC23LTO09,LTO,lithium-ion,35.0,,charge,28,0.0152944726176204,2.390832942345383,2.34524008858746,1.4999602945229877,36.70768733363366,0.0455928537579231,0.03656652897000627,0.03586921031664655,-0.0006973186533597228
raw_CU_diffT/TC23LTO09/TC23LTO09_35deg.parquet,TC23LTO09_35deg.parquet,TC23LTO09,LTO,lithium-ion,35.0,,charge,29,0.015293019343721,2.391553118572221,2.34562158351851,1.4999001100045983,36.70417533320142,0.04593153505371106,0.036574068103861254,0.035871636249798056,-0.0007024318540631985
raw_CU_diffT/TC23LTO09/TC23LTO09_35deg.parquet,TC23LTO09_35deg.parquet,TC23LTO09,LTO,lithium-ion,35.0,,charge,30,0.015293022628749,2.3924376287395512,2.34657532084611,1.499976669333677,36.70406666677445,0.045862307893441034,0.036587602794184555,0.03588622948176351,-0.0007013733124210456
raw_CU_diffT/TC23LTO09/TC23LTO09_35deg.parquet,TC23LTO09_35deg.parquet,TC23LTO09,LTO,lithium-ion,35.0,,charge,31,0.015294680029829,2.393525246530426,2.34791055310476,1.499928124044577,36.708171333535574,0.045614693425666264,0.03660820278900044,0.03591054064839613,-0.0006976621406043076
raw_CU_diffT/TC23LTO09/TC23LTO09_35deg.parquet,TC23LTO09_35deg.parquet,TC23LTO09,LTO,lithium-ion,35.0,,charge,32,0.0152951345692556,2.3948892102843127,2.34905503789789,1.4999560015765148,36.709274999797344,0.04583417238642262,0.03663015274975683,0.03592911291523604,-0.0007010398345207933
raw_CU_diffT/TC23LTO09/TC23LTO09_35deg.parquet,TC23LTO09_35deg.parquet,TC23LTO09,LTO,lithium-ion,35.0,,charge,33,0.0152928922486844,2.396527611812934,2.35096251255311,1.4999232298249392,36.703895666461904,0.04556509925982377,0.036649838538452155,0.03595301638517106,-0.0006968221532810959
raw_CU_diffT/TC23LTO09/TC23LTO09_35deg.parquet,TC23LTO09_35deg.parquet,TC23LTO09,LTO,lithium-ion,35.0,,charge,34,0.0152931381030975,2.398397899440291,2.3526792397428,1.4999388075601627,36.70445499988273,0.04571865969749078,0.03667903030231932,0.03597984852567707,-0.0006991817766422437
raw_CU_diffT/TC23LTO09/TC23LTO09_35deg.parquet,TC23LTO09_35deg.parquet,TC23LTO09,LTO,lithium-ion,35.0,,charge,35,0.0152934142050649,2.400512346400289,2.35477746186354,1.4999203266939465,36.70516066683922,0.04573488453674868,0.03671202961787185,0.03601258708503054,-0.0006994425328413142
raw_CU_diffT/TC23LTO09/TC23LTO09_35deg.parquet,TC23LTO09_35deg.parquet,TC23LTO09,LTO,lithium-ion,35.0,,charge,36,0.0152934525367902,2.4028262856967766,2.35725717891532,1.499946541836658,36.70521566690877,0.045569106781456536,0.036747509754455544,0.03605060078274941,-0.0006969089717061352
raw_CU_diffT/TC23LTO09/TC23LTO09_35deg.parquet,TC23LTO09_35deg.parquet,TC23LTO09,LTO,lithium-ion,35.0,,charge,37,0.0152932441964106,2.4053001653744106,2.3597368959671,1.4999277230700936,36.70474233350251,0.0455632694073107,0.03678484279473766,0.03608803258930481,-0.0006968102054328504
raw_CU_diffT/TC23LTO09/TC23LTO09_35deg.parquet,TC23LTO09_35deg.parquet,TC23LTO09,LTO,lithium-ion,35.0,,charge,38,0.0152937033935232,2.407928160425223,2.36221661301888,1.4999501290170567,36.70580499980133,0.045711547406342756,0.03682613907845531,0.03612704023076373,-0.0006990988476915858
raw_CU_diffT/TC23LTO09/TC23LTO09_35deg.parquet,TC23LTO09_35deg.parquet,TC23LTO09,LTO,lithium-ion,35.0,,charge,39,0.0152933908627629,2.410669482086041,2.36488707753618,1.4999728062480446,36.70505533373216,0.04578240454986071,0.036867310630476026,0.03616714242305787,-0.0007001682074181531
raw_CU_diffT/TC23LTO09/TC23LTO09_35deg.parquet,TC23LTO09_35deg.parquet,TC23LTO09,LTO,lithium-ion,35.0,,charge,40,0.0152931616871743,2.4135682172164707,2.36774828951901,1.4999632149182864,36.70450999995228,0.045819927697460905,0.036911088988916506,0.036210357426144604,-0.0007007315627719016
raw_CU_diffT/TC23LTO09/TC23LTO09_35deg.parquet,TC23LTO09_35deg.parquet,TC23LTO09,LTO,lithium-ion,35.0,,charge,41,0.0152937490175483,2.4166006451484456,2.37080024896735,1.4999443978509261,36.70584499981487,0.04580039618109577,0.03695888374254563,0.036258423978447675,-0.0007004597640979521
raw_CU_diffT/TC23LTO09/TC23LTO09_35deg.parquet,TC23LTO09_35deg.parquet,TC23LTO09,LTO,lithium-ion,35.0,,charge,42,0.0152933258289172,2.4197299951863918,2.37385220841569,1.4999343669165344,36.70490599994082,0.04587778677070187,0.037005719234389736,0.03630409529299581,-0.0007016239413939265
raw_CU_diffT/TC23LTO09/TC23LTO09_35deg.parquet,TC23LTO09_35deg.parquet,TC23LTO09,LTO,lithium-ion,35.0,,charge,43,0.0152931096827862,2.4229557885527067,2.37690416786404,1.4999133294736084,36.70441533322446,0.04605162068866653,0.03705452863087827,0.03635025614461643,-0.0007042724862618421
raw_CU_diffT/TC23LTO09/TC23LTO09_35deg.parquet,TC23LTO09_35deg.parquet,TC23LTO09,LTO,lithium-ion,35.0,,charge,44,0.0152933794660204,2.4263073249867078,2.38014687477791,1.4999677867410648,36.70504199998686,0.046160450208797776,0.037106438622206604,0.03640048934084112,-0.0007059492813654838
raw_CU_diffT/TC23LTO09/TC23LTO09_35deg.parquet,TC23LTO09_35deg.parquet,TC23LTO09,LTO,lithium-ion,35.0,,charge,45,0.0152934336369615,2.4297679573869613,2.38358032915729,1.4999556190475647,36.70511900004931,0.04618762822967115,0.03715949500951299,0.036453127582333864,-0.0007063674271791248
raw_CU_diffT/TC23LTO09/TC23LTO09_35deg.parquet,TC23LTO09_35deg.parquet,TC23LTO09,LTO,lithium-ion,35.0,,charge,46,0.0152935124761916,2.4332967529828853,2.3872045310022,1.499966904149429,36.70536733348854,0.04609222198068519,0.03721365425002027,0.036508742278103266,-0.0007049119719170008
raw_CU_diffT/TC23LTO09/TC23LTO09_35deg.parquet,TC23LTO09_35deg.parquet,TC23LTO09,LTO,lithium-ion,35.0,,charge,47,0.0152936208584985,2.436876182873335,2.39063798538159,1.499948266893275,36.7056450000382,0.04623819749174496,0.03726866041996984,0.03656151095835072,-0.0007071494616191221
raw_CU_diffT/TC23LTO09/TC23LTO09_35deg.parquet,TC23LTO09_35deg.parquet,TC23LTO09,LTO,lithium-ion,35.0,,charge,48,0.0152934567369711,2.4405200330227284,2.39407143976098,1.4999737935352147,36.70525599987013,0.04644859326174844,0.037323987540744376,0.03661362798920266,-0.0007103595515417158
raw_CU_diffT/TC23LTO09/TC23LTO09_35deg.parquet,TC23LTO09_35deg.parquet,TC23LTO09,LTO,lithium-ion,35.0,,charge,49,0.0152949968103051,2.4442653236318987,2.39769564160589,1.4999374412720774,36.70897366688587,0.04656968202600886,0.037385030328489256,0.03667274719044453,-0.0007122831380447295
raw_CU_diffT/TC23LTO09/TC23LTO09_35deg.parquet,TC23LTO09_35deg.parquet,TC23LTO09,LTO,lithium-ion,35.0,,charge,50,0.0152929581048547,2.448068384221706,2.4013198434508,1.4999187008048236,36.704026333463844,0.04674854077090629,0.03743820723772189,0.03672328376224933,-0.0007149234754725634
raw_CU_diffT/TC23LTO09/TC23LTO09_35deg.parquet,TC23LTO09_35deg.parquet,TC23LTO09,LTO,lithium-ion,35.0,,charge,51,0.0152928814279194,2.4518994156141165,2.40532554022675,1.4999597001561393,36.703861666843295,0.04657387538736657,0.03749660703617155,0.036784358282233864,-0.0007122487539376887
raw_CU_diffT/TC23LTO09/TC23LTO09_35deg.parquet,TC23LTO09_35deg.parquet,TC23LTO09,LTO,lithium-ion,35.0,,charge,52,0.0152936552827462,2.455825479289077,2.40894974207166,1.499922559118477,36.70573066669749,0.04687573721741689,0.03755854831483211,0.036841646948704336,-0.0007169013661277729
raw_CU_diffT/TC23LTO09/TC23LTO09_35deg.parquet,TC23LTO09_35deg.parquet,TC23LTO09,LTO,lithium-ion,35.0,,charge,53,0.0152937282428412,2.459786050693865,2.41276469138209,1.4999384194330159,36.70588699996006,0.04702135931177498,0.037619299394843576,0.0369001675039203,-0.0007191318909232775
raw_CU_diffT/TC23LTO09/TC23LTO09_35deg.parquet,TC23LTO09_35deg.parquet,TC23LTO09,LTO,lithium-ion,35.0,,charge,54,0.0152950693953661,2.4637709032965636,2.41657964069252,1.4999426102322966,36.70914499997161,0.047191262604043605,0.03768354694020476,0.03696175330382097,-0.0007217936363837912
raw_CU_diffT/TC23LTO09/TC23LTO09_35deg.parquet,TC23LTO09_35deg.parquet,TC23LTO09,LTO,lithium-ion,35.0,,charge,55,0.0152935145350827,2.467814059174669,2.420776084934,1.4998804528369807,36.7053830002551,0.04703797424066902,0.03774155018386924,0.03702217424111872,-0.0007193759427505178
raw_CU_diffT/TC23LTO09/TC23LTO09_35deg.parquet,TC23LTO09_35deg.parquet,TC23LTO09,LTO,lithium-ion,35.0,,charge,56,0.0152931060686907,2.4719188870170936,2.42459103424443,1.4999097863379862,36.70438700012164,0.047327852772663714,0.03780331773235227,0.03707952785989655,-0.0007237898724557212
raw_CU_diffT/TC23LTO09/TC23LTO09_35deg.parquet,TC23LTO09_35deg.parquet,TC23LTO09,LTO,lithium-ion,35.0,,charge,57,0.0152946115939596,2.4760464075111033,2.42859673102038,1.499956275644955,36.70798666641349,0.04744967649072329,0.03787016809150134,0.03714444371931669,-0.0007257243721846482
raw_CU_diffT/TC23LTO09/TC23LTO09_35deg.parquet,TC23LTO09_35deg.parquet,TC23LTO09,LTO,lithium-ion,35.0,,charge,58,0.0152943364986133,2.480224474092508,2.43279317526185,1.4999678117300927,36.70732933306135,0.047431298830658,0.037933387698867026,0.037207957453984655,-0.0007254302448823705
raw_CU_diffT/TC23LTO09/TC23LTO09_35deg.parquet,TC23LTO09_35deg.parquet,TC23LTO09,LTO,lithium-ion,35.0,,charge,59,0.0152938935081322,2.48443835979082,2.43679887203781,1.4998925697100076,36.706273999938276,0.04763948775301019,0.03799673570215944,0.037268142449682934,-0.0007285932524765046
raw_CU_diffT/TC23LTO09/TC23LTO09_35deg.parquet,TC23LTO09_35deg.parquet,TC23LTO09,LTO,lithium-ion,35.0,,charge,60,0.0152946570249507,2.488755114039633,2.44099531627928,1.499946166235389,36.70812133309664,0.047759797760352996,0.038064655888328254,0.037334186162002646,-0.0007304697263256082
raw_CU_diffT/TC23LTO09/TC23LTO09_35deg.parquet,TC23LTO09_35deg.parquet,TC23LTO09,LTO,lithium-ion,35.0,,charge,61,0.0152932973670919,2.4930529879629413,2.44519176052075,1.499953980033824,36.704842666571494,0.047861227442191456,0.038127000696834244,0.03739504471320679,-0.0007319559836274567
raw_CU_diffT/TC23LTO09/TC23LTO09_35deg.parquet,TC23LTO09_35deg.parquet,TC23LTO09,LTO,lithium-ion,35.0,,charge,62,0.0152952985270991,2.4974738273343986,2.44938820476223,1.49994132475824,36.70966833329294,0.04808562257216842,0.038199607752696374,0.03746412380059365,-0.0007354839521027251
raw_CU_diffT/TC23LTO09/TC23LTO09_35deg.parquet,TC23LTO09_35deg.parquet,TC23LTO09,LTO,lithium-ion,35.0,,charge,63,0.0152931238275838,2.501894080745015,2.4535846490037,1.4999701073310385,36.704423000104725,0.0483094317413153,0.03826177598033246,0.03752297385867232,-0.000738802121660137
raw_CU_diffT/TC23LTO09/TC23LTO09_35deg.parquet,TC23LTO09_35deg.parquet,TC23LTO09,LTO,lithium-ion,35.0,,charge,64,0.0152942002414255,2.5064559447335886,2.45816258817622,1.4999420373457224,36.707063333364204,0.04829335655736866,0.03833423911506683,0.037595630849547874,-0.0007386082655189558
raw_CU_diffT/TC23LTO09/TC23LTO09_35deg.parquet,TC23LTO09_35deg.parquet,TC23LTO09,LTO,lithium-ion,35.0,,charge,65,0.0152936604574729,2.5109956931721067,2.46274052734874,1.499945756265244,36.705705999804195,0.04825516582336675,0.038402315541551005,0.037664317420129385,-0.0007379981214216194
raw_CU_diffT/TC23LTO09/TC23LTO09_35deg.parquet,TC23LTO09_35deg.parquet,TC23LTO09,LTO,lithium-ion,35.0,,charge,66,0.0152930796365093,2.5157612580366884,2.46731846652125,1.4999646151295318,36.704410999955144,0.04844279151543818,0.0384737372655999,0.03773289779713948,-0.0007408394684604164
raw_CU_diffT/TC23LTO09/TC23LTO09_35deg.parquet,TC23LTO09_35deg.parquet,TC23LTO09,LTO,lithium-ion,35.0,,charge,67,0.0152926596708095,2.5204802695031314,2.47189640569377,1.4999352839649576,36.70330600015586,0.04858386380936164,0.0385448469685016,0.03780187047377207,-0.0007429764947295275
raw_CU_diffT/TC23LTO09/TC23LTO09_35deg.parquet,TC23LTO09_35deg.parquet,TC23LTO09,LTO,lithium-ion,35.0,,charge,68,0.0152939219575221,2.525531317843601,2.47685583979733,1.499937198345882,36.70635566662531,0.04867547804627126,0.038625278876377976,0.037880839913893224,-0.0007444389624847517
raw_CU_diffT/TC23LTO09/TC23LTO09_35deg.parquet,TC23LTO09_35deg.parquet,TC23LTO09,LTO,lithium-ion,35.0,,charge,69,0.0152927842118168,2.5305116786598996,2.48181527390089,1.4999465823942029,36.70360599993728,0.04869640475900949,0.03869856904722814,0.03795386543735732,-0.0007447036098708198
raw_CU_diffT/TC23LTO09/TC23LTO09_35deg.parquet,TC23LTO09_35deg.parquet,TC23LTO09,LTO,lithium-ion,35.0,,charge,70,0.01529480545244,2.535753306652761,2.4871562029355,1.4999537955812814,36.70845766668208,0.048597103717261,0.03878385350063541,0.038040570253727854,-0.0007432832469075543
raw_CU_diffT/TC23LTO09/TC23LTO09_35deg.parquet,TC23LTO09_35deg.parquet,TC23LTO09,LTO,lithium-ion,35.0,,charge,71,0.0152931368646166,2.540837650104058,2.49211563703906,1.4999627970535148,36.70445100025972,0.048722013064998126,0.03885737793381218,0.03811226551968953,-0.000745112414122652
raw_CU_diffT/TC23LTO09/TC23LTO09_35deg.parquet,TC23LTO09_35deg.parquet,TC23LTO09,LTO,lithium-ion,35.0,,charge,72,0.0152947509702197,2.546291835362417,2.49745656607366,1.499866859258997,36.7083533332916,0.04883526928875703,0.03894489951937183,0.03819797623703668,-0.0007469232823351518
raw_CU_diffT/TC23LTO09/TC23LTO09_35deg.parquet,TC23LTO09_35deg.parquet,TC23LTO09,LTO,lithium-ion,35.0,,charge,73,0.0152935635491366,2.5512972165320966,2.50241600017722,1.4999509019040724,36.70549566659611,0.04888121635487641,0.03901842611376894,0.03827085812508654,-0.0007475679886823974
raw_CU_diffT/TC23LTO09/TC23LTO09_35deg.parquet,TC23LTO09_35deg.parquet,TC23LTO09,LTO,lithium-ion,35.0,,charge,74,0.0152949295914113,2.5565731326390613,2.50737543428078,1.4999259274158405,36.708756333449855,0.04919769835828136,0.03910260605900827,0.038350130726558865,-0.0007524753324494038
raw_CU_diffT/TC23LTO09/TC23LTO09_35deg.parquet,TC23LTO09_35deg.parquet,TC23LTO09,LTO,lithium-ion,35.0,,charge,75,0.0152931727542297,2.5611752498877047,2.5119533734533,1.4999364714629562,36.70454433345003,0.04922187643440479,0.03916849555039009,0.03841573689079139,-0.0007527586595987013
raw_CU_diffT/TC23LTO09/TC23LTO09_35deg.parquet,TC23LTO09_35deg.parquet,TC23LTO09,LTO,lithium-ion,35.0,,charge,76,0.0152930199084822,2.5663276126294483,2.51653131262581,1.4998983452560695,36.704198666557204,0.049796300003638105,0.03924689927162975,0.03848536346430536,-0.0007615358073243886
raw_CU_diffT/TC23LTO09/TC23LTO09_35deg.parquet,TC23LTO09_35deg.parquet,TC23LTO09,LTO,lithium-ion,35.0,,charge,77,0.0152931594822111,2.571056955861424,2.5216814941949,1.4999268529319718,36.70453433343209,0.04937546166652362,0.03931958406383694,0.03856447725406299,-0.0007551068097739477
raw_CU_diffT/TC23LTO09/TC23LTO09_35deg.parquet,TC23LTO09_35deg.parquet,TC23LTO09,LTO,lithium-ion,35.0,,charge,78,0.0152951566964972,2.577010563653696,2.52721317069502,1.4999572810673911,36.709300333459396,0.049797392958676134,0.03941578037961185,0.03865412145123186,-0.0007616589283799963
raw_CU_diffT/TC23LTO09/TC23LTO09_35deg.parquet,TC23LTO09_35deg.parquet,TC23LTO09,LTO,lithium-ion,35.0,,charge,79,0.015293260993068,2.5828113176467533,2.53350783705723,1.499899884880818,36.70481299969833,0.049303480589523385,0.03949960757662166,0.03874559658009941,-0.0007540109965222461
raw_CU_diffT/TC23LTO09/TC23LTO09_35deg.parquet,TC23LTO09_35deg.parquet,TC23LTO09,LTO,lithium-ion,35.0,,charge,80,0.0152945704897884,2.590051809419137,2.54018399835049,1.4998943600908545,36.70788866688963,0.049867811068646795,0.03961372997136498,0.03885102321980411,-0.000762706751560871
raw_CU_diffT/TC23LTO09/TC23LTO09_35deg.parquet,TC23LTO09_35deg.parquet,TC23LTO09,LTO,lithium-ion,35.0,,charge,81,0.0152929449736895,2.5969210600653905,2.54705090710926,1.4999616034657997,36.70390833338024,0.04987015295613029,0.039714570872595424,0.03895190936760784,-0.0007626615049875843
raw_CU_diffT/TC23LTO09/TC23LTO09_35deg.parquet,TC23LTO09_35deg.parquet,TC23LTO09,LTO,lithium-ion,35.0,,charge,82,0.0152947271692091,2.6048397496738613,2.55410856333356,1.499940008382346,36.70829566667089,0.05073118634030127,0.03984031329077264,0.039064393636727424,-0.0007759196540452137
raw_CU_diffT/TC23LTO09/TC23LTO09_35deg.parquet,TC23LTO09_35deg.parquet,TC23LTO09,LTO,lithium-ion,35.0,,charge,83,0.0152933147316748,2.611687620944878,2.56078472462681,1.4999904727005156,36.70487133337883,0.05090289631806799,0.039941360767929014,0.03916288675378299,-0.0007784740141460259
raw_CU_diffT/TC23LTO09/TC23LTO09_35deg.parquet,TC23LTO09_35deg.parquet,TC23LTO09,LTO,lithium-ion,35.0,,charge,84,0.0152933268422712,2.6189841322710454,2.56707939098903,1.499953249709807,36.70490499981679,0.051904741282015276,0.040052980329543124,0.03925918415645374,-0.0007937961730893825
raw_CU_diffT/TC23LTO09/TC23LTO09_35deg.parquet,TC23LTO09_35deg.parquet,TC23LTO09,LTO,lithium-ion,35.0,,charge,85,0.0152949224442397,2.6247523169714952,2.57261106748915,1.4999133120967643,36.708749333338346,0.05214124948234522,0.04014538312341748,0.03934788675643925,-0.0007974963669782273
raw_CU_diffT/TC23LTO09/TC23LTO09_35deg.parquet,TC23LTO09_35deg.parquet,TC23LTO09,LTO,lithium-ion,35.0,,charge,86,0.0152942887017676,2.6309421446532055,2.57795199652375,1.4999200484203852,36.70724666665774,0.05299014812945568,0.04023838871797374,0.03942794209413242,-0.0008104466238413252
raw_CU_diffT/TC23LTO09/TC23LTO09_35deg.parquet,TC23LTO09_35deg.parquet,TC23LTO09,LTO,lithium-ion,35.0,,charge,87,0.0152935825452696,2.6361490691679377,2.58348367302388,1.4999366547404305,36.705524333403446,0.05266539614405774,0.04031616339095548,0.03951072080774701,-0.0008054425832084711
raw_CU_diffT/TC23LTO09/TC23LTO09_35deg.parquet,TC23LTO09_35deg.parquet,TC23LTO09,LTO,lithium-ion,35.0,,charge,88,0.0152929947666232,2.642233810368979,2.58939684445505,1.4999142020719343,36.70412900001975,0.052836965913928946,0.040407667834167674,0.03959963239096171,-0.0008080354432059636
raw_CU_diffT/TC23LTO09/TC23LTO09_35deg.parquet,TC23LTO09_35deg.parquet,TC23LTO09,LTO,lithium-ion,35.0,,charge,89,0.0152933155040223,2.6477008954255994,2.59531001588622,1.4999641437500282,36.70487499999581,0.05239087953937949,0.040492125154026046,0.03969089490369709,-0.000801230250328959
raw_CU_diffT/TC23LTO09/TC23LTO09_35deg.parquet,TC23LTO09_35deg.parquet,TC23LTO09,LTO,lithium-ion,35.0,,charge,90,0.0152939337695929,2.653899053208868,2.60084169238634,1.4999191046600076,36.70633633318357,0.053057360822527766,0.04058855635096173,0.0397771005885526,-0.0008114557624091315
raw_CU_diffT/TC23LTO09/TC23LTO09_35deg.parquet,TC23LTO09_35deg.parquet,TC23LTO09,LTO,lithium-ion,35.0,,charge,91,0.0152929426899107,2.6589349086423546,2.60541963155886,1.4999479188047984,36.703986666863784,0.053515277083494794,0.040662939174070475,0.039844533108597896,-0.0008184060654725794
raw_CU_diffT/TC23LTO09/TC23LTO09_35deg.parquet,TC23LTO09_35deg.parquet,TC23LTO09,LTO,lithium-ion,35.0,,charge,92,0.0152935688082434,2.6643843022424862,2.60980682326585,1.4999352916839916,36.70548566686921,0.05457747897663623,0.040747944657949044,0.0399132602278394,-0.0008346844301096445
raw_CU_diffT/TC23LTO09/TC23LTO09_35deg.parquet,TC23LTO09_35deg.parquet,TC23LTO09,LTO,lithium-ion,35.0,,charge,93,0.0152931998425059,2.6698135832563508,2.61591074216254,1.4998938100897323,36.70461433334276,0.05390284109381094,0.04082999267097614,0.04000564575004965,-0.0008243469209264914
raw_CU_diffT/TC23LTO09/TC23LTO09_35deg.parquet,TC23LTO09_35deg.parquet,TC23LTO09,LTO,lithium-ion,35.0,,charge,94,0.0152932867931921,2.6776933676363237,2.62334989331788,1.499950112104353,36.7048426666297,0.054343474318443885,0.04095073261549067,0.04011964227740024,-0.0008310903380904303
raw_CU_diffT/TC23LTO09/TC23LTO09_35deg.parquet,TC23LTO09_35deg.parquet,TC23LTO09,LTO,lithium-ion,35.0,,charge,95,0.0117152500517197,2.682175830057141,2.63021680207666,1.499950131146595,28.11752366652945,0.05195902798048113,0.031422360531798255,0.030813647526562616,-0.0006087130052356386
raw_CU_diffT/TC23LTO09/TC23LTO09_35deg.parquet,TC23LTO09_35deg.parquet,TC23LTO09,LTO,lithium-ion,35.0,,charge,96,0.0079078096469902,2.6839169728310046,2.63555773111126,1.499859297534153,18.979678333096672,0.048359241719744706,0.02122390452947375,0.020841488851281224,-0.000382415678192527
raw_CU_diffT/TC23LTO09/TC23LTO09_35deg.parquet,TC23LTO09_35deg.parquet,TC23LTO09,LTO,lithium-ion,35.0,,charge,97,0.0059713744705507,2.686004943423346,2.64013567028378,1.4997971949531197,14.332236000103876,0.045869273139566236,0.016039141346931147,0.015765238740322825,-0.0002739026066083221
raw_CU_diffT/TC23LTO09/TC23LTO09_35deg.parquet,TC23LTO09_35deg.parquet,TC23LTO09,LTO,lithium-ion,35.0,,charge,98,0.0045512790769012,2.688110993095299,2.64395061959421,1.4997578374193943,10.92400466685649,0.04416037350108892,0.01223434331926274,0.01203335713531909,-0.00020098618394364873
raw_CU_diffT/TC23LTO09/TC23LTO09_35deg.parquet,TC23LTO09_35deg.parquet,TC23LTO09,LTO,lithium-ion,35.0,,charge,99,0.0035268640774182,2.689815969190711,2.64776556890464,1.4996207033503017,8.465403333248105,0.0420504002860711,0.00948661531660454,0.00933830927039454,-0.0001483060462100002
raw_CU_diffT/TC23LTO09/TC23LTO09_35deg.parquet,TC23LTO09_35deg.parquet,TC23LTO09,LTO,lithium-ion,35.0,,charge,100,0.0026088864639698,2.6914719853828544,2.6500545384909,1.4997419171118513,6.262240333366208,0.04141744689195459,0.007021744830819252,0.006913691414250644,-0.00010805341656860805
raw_CU_diffT/TC23LTO09/TC23LTO09_35deg.parquet,TC23LTO09_35deg.parquet,TC23LTO09,LTO,lithium-ion,35.0,,charge,101,0.0021423749227612,2.6924681364772454,2.65291575047372,1.4998476215920682,5.142626666580327,0.039552386003525175,0.005768276215922431,0.005683540176013108,-8.473603990932343e-05
raw_CU_diffT/TC23LTO09/TC23LTO09_35deg.parquet,TC23LTO09_35deg.parquet,TC23LTO09,LTO,lithium-ion,35.0,,charge,102,0.0015792492441703,2.6935588948785627,2.65386948780133,1.4996125686986925,3.791119000001345,0.0396894070772329,0.004253800848865159,0.004191121382736872,-6.267946612828739e-05
raw_CU_diffT/TC23LTO09/TC23LTO09_35deg.parquet,TC23LTO09_35deg.parquet,TC23LTO09,LTO,lithium-ion,35.0,,charge,103,0.0014466578514761,2.694006623169393,2.65653995231863,1.4995472056852837,3.472927666909527,0.03746667085076272,0.0038973058333366174,0.0038431043797816904,-5.420145355492694e-05
raw_CU_diffT/TC23LTO09/TC23LTO09_35deg.parquet,TC23LTO09_35deg.parquet,TC23LTO09,LTO,lithium-ion,35.0,,charge,104,0.0010278289592835,2.69486022242431,2.65634920485311,1.4989355571932714,2.46774533361895,0.03851101757119979,0.0027698553778288796,0.002730272638717725,-3.958273911115447e-05
raw_CU_diffT/TC23LTO09/TC23LTO09_45deg.parquet,TC23LTO09_45deg.parquet,TC23LTO09,LTO,lithium-ion,45.0,,discharge,0,0.0154928845121285,2.626721830979792,2.66359760854293,1.5008824128463538,37.176046333566774,0.03687577756313809,0.04069549797285663,0.04126681013593727,0.0005713121630806367
raw_CU_diffT/TC23LTO09/TC23LTO09_45deg.parquet,TC23LTO09_45deg.parquet,TC23LTO09,LTO,lithium-ion,45.0,,discharge,1,0.0154920120615677,2.610511219396949,2.64623958918047,1.499935108692111,37.17696966661606,0.03572836978352134,0.04044207129775534,0.0409955756333818,0.0005535043356264605
raw_CU_diffT/TC23LTO09/TC23LTO09_45deg.parquet,TC23LTO09_45deg.parquet,TC23LTO09,LTO,lithium-ion,45.0,,discharge,2,0.0154940200008607,2.59690406454542,2.63269651912844,1.4999202782195482,37.181385333358776,0.03579245458301994,0.04023648351638318,0.04079105252357239,0.0005545690071892054
raw_CU_diffT/TC23LTO09/TC23LTO09_45deg.parquet,TC23LTO09_45deg.parquet,TC23LTO09,LTO,lithium-ion,45.0,,discharge,3,0.0154943498333553,2.5860529969484003,2.62201466105923,1.4999041721472903,37.184095333417645,0.035961664110829794,0.040069209822315426,0.04062641242663824,0.0005572026043228137
raw_CU_diffT/TC23LTO09/TC23LTO09_45deg.parquet,TC23LTO09_45deg.parquet,TC23LTO09,LTO,lithium-ion,45.0,,discharge,4,0.0154965756214172,2.577122398014347,2.61343102511076,1.4999033986806243,37.18707466684282,0.036308627096413026,0.03993657212647736,0.04049923151198676,0.0005626593855094023
raw_CU_diffT/TC23LTO09/TC23LTO09_45deg.parquet,TC23LTO09_45deg.parquet,TC23LTO09,LTO,lithium-ion,45.0,,discharge,5,0.0154940464596305,2.569343158572643,2.6058011264899,1.4999121859553275,37.181800333433785,0.03645796791725697,0.0398095222696583,0.040374403718392,0.0005648814487336992
raw_CU_diffT/TC23LTO09/TC23LTO09_45deg.parquet,TC23LTO09_45deg.parquet,TC23LTO09,LTO,lithium-ion,45.0,,discharge,6,0.0154944917362928,2.5624968957174046,2.59950646012769,1.4999120676892341,37.18202066636877,0.03700956441028547,0.03970458697496928,0.040278031364888243,0.0005734443899189645
raw_CU_diffT/TC23LTO09/TC23LTO09_45deg.parquet,TC23LTO09_45deg.parquet,TC23LTO09,LTO,lithium-ion,45.0,,discharge,7,0.0154916686671916,2.556650079168457,2.59454702602413,1.49989931406101,37.177587999700336,0.03789694685567291,0.039606775924426914,0.040193862868613164,0.0005870869441862506
raw_CU_diffT/TC23LTO09/TC23LTO09_45deg.parquet,TC23LTO09_45deg.parquet,TC23LTO09,LTO,lithium-ion,45.0,,discharge,8,0.0154927461399546,2.5513399931012697,2.58958759192057,1.4999145819688333,37.177474000287475,0.03824759881930051,0.03952726282983149,0.04011982316880174,0.0005925603389702536
raw_CU_diffT/TC23LTO09/TC23LTO09_45deg.parquet,TC23LTO09_45deg.parquet,TC23LTO09,LTO,lithium-ion,45.0,,discharge,9,0.0154935504524525,2.5459508872089267,2.58405591542044,1.49991757850851,37.17972933338024,0.0381050282115134,0.039445818520437714,0.04003620069752492,0.0005903821770872064
raw_CU_diffT/TC23LTO09/TC23LTO09_45deg.parquet,TC23LTO09_45deg.parquet,TC23LTO09,LTO,lithium-ion,45.0,,discharge,10,0.0154928510775404,2.540333701781485,2.57871498638584,1.4999132809791773,37.17904799990356,0.03838128460435497,0.03935701172895747,0.039951647255497436,0.0005946355265399675
raw_CU_diffT/TC23LTO09/TC23LTO09_45deg.parquet,TC23LTO09_45deg.parquet,TC23LTO09,LTO,lithium-ion,45.0,,discharge,11,0.0154937339986176,2.534849545322262,2.57356480481676,1.4999200634226293,37.181049666862236,0.038715259494498167,0.03927428458173989,0.0398741285140351,0.000599843932295209
raw_CU_diffT/TC23LTO09/TC23LTO09_45deg.parquet,TC23LTO09_45deg.parquet,TC23LTO09,LTO,lithium-ion,45.0,,discharge,12,0.0154927746019462,2.5295958461568477,2.5686053707132,1.4999308656098649,37.18068233327358,0.039009524556352204,0.03919045827852742,0.03979482404980807,0.0006043657712806461
raw_CU_diffT/TC23LTO09/TC23LTO09_45deg.parquet,TC23LTO09_45deg.parquet,TC23LTO09,LTO,lithium-ion,45.0,,discharge,13,0.015493166775177,2.5244854613765937,2.56364593660964,1.4999194865286258,37.17854866653215,0.03916047523304611,0.03911227427461722,0.039718994048397994,0.0006067197737807742
raw_CU_diffT/TC23LTO09/TC23LTO09_45deg.parquet,TC23LTO09_45deg.parquet,TC23LTO09,LTO,lithium-ion,45.0,,discharge,14,0.0154943849054327,2.519284466601991,2.55830500757503,1.499908452158099,37.18229900003644,0.039020540973039086,0.03903476321180896,0.039639362492863435,0.0006045992810544756
raw_CU_diffT/TC23LTO09/TC23LTO09_45deg.parquet,TC23LTO09_45deg.parquet,TC23LTO09,LTO,lithium-ion,45.0,,discharge,15,0.0154950258661164,2.513630671448498,2.55220108867834,1.4999058341574711,37.18359766656067,0.03857041722984178,0.03894877227195801,0.039546421884601314,0.0005976496126433029
raw_CU_diffT/TC23LTO09/TC23LTO09_45deg.parquet,TC23LTO09_45deg.parquet,TC23LTO09,LTO,lithium-ion,45.0,,discharge,16,0.0154947683957648,2.5074413336714425,2.54533417991957,1.4999128462863653,37.18226833338849,0.03789284624812739,0.03885222273120661,0.03943936360767767,0.0005871408764710623
raw_CU_diffT/TC23LTO09/TC23LTO09_45deg.parquet,TC23LTO09_45deg.parquet,TC23LTO09,LTO,lithium-ion,45.0,,discharge,17,0.0154944356632657,2.5007867542778017,2.53865801862631,1.4999199758546031,37.18278466665652,0.037871264348508404,0.03874827947170445,0.03933507334063894,0.000586793868934489
raw_CU_diffT/TC23LTO09/TC23LTO09_45deg.parquet,TC23LTO09_45deg.parquet,TC23LTO09,LTO,lithium-ion,45.0,,discharge,18,0.0154936930137842,2.4940731079975866,2.53198185733306,1.4999096189732193,37.181063333147904,0.0379087493354735,0.03864240308924925,0.039229749613989576,0.0005873465247403231
raw_CU_diffT/TC23LTO09/TC23LTO09_45deg.parquet,TC23LTO09_45deg.parquet,TC23LTO09,LTO,lithium-ion,45.0,,discharge,19,0.0154915014561023,2.4877341957727066,2.52568719097085,1.4999327875140398,37.176362999976845,0.03795299519814321,0.03853873791620837,0.03912668679658385,0.0005879488803754787
raw_CU_diffT/TC23LTO09/TC23LTO09_45deg.parquet,TC23LTO09_45deg.parquet,TC23LTO09,LTO,lithium-ion,45.0,,discharge,20,0.0154923962635618,2.4819196378096233,2.52034626193625,1.4998916410464829,37.17783866665559,0.038426624126626674,0.03845088252326246,0.039046203011303106,0.000595320488040646
raw_CU_diffT/TC23LTO09/TC23LTO09_45deg.parquet,TC23LTO09_45deg.parquet,TC23LTO09,LTO,lithium-ion,45.0,,discharge,21,0.0154922598417192,2.476493763640807,2.51519608036716,1.4999486803254884,37.17708533356199,0.03870231672635294,0.03836648488272052,0.03896607122992169,0.0005995863472011698
raw_CU_diffT/TC23LTO09/TC23LTO09_45deg.parquet,TC23LTO09_45deg.parquet,TC23LTO09,LTO,lithium-ion,45.0,,discharge,22,0.0154915855101321,2.471129256548493,2.50985515133256,1.4999341278161797,37.177121000160696,0.03872589478406718,0.03828171018441014,0.0388816356949139,0.0005999255105037585
raw_CU_diffT/TC23LTO09/TC23LTO09_45deg.parquet,TC23LTO09_45deg.parquet,TC23LTO09,LTO,lithium-ion,45.0,,discharge,23,0.0154944695632916,2.4656010304055513,2.50432347483244,1.4999028215577832,37.18321366640157,0.03872244442688855,0.038203180120839224,0.038803163857427894,0.0005999837365886704
raw_CU_diffT/TC23LTO09/TC23LTO09_45deg.parquet,TC23LTO09_45deg.parquet,TC23LTO09,LTO,lithium-ion,45.0,,discharge,24,0.0154943877578258,2.4599008215680818,2.49860105086679,1.4999146002059962,37.182548000098905,0.03870022929870842,0.03811465717517012,0.03871429353424107,0.0005996363590709541
raw_CU_diffT/TC23LTO09/TC23LTO09_45deg.parquet,TC23LTO09_45deg.parquet,TC23LTO09,LTO,lithium-ion,45.0,,discharge,25,0.015493435571984,2.454064774618327,2.49287862690114,1.4999050788876884,37.181464666937245,0.03881385228281298,0.038021894475024486,0.03862325439466875,0.0006013599196442662
raw_CU_diffT/TC23LTO09/TC23LTO09_45deg.parquet,TC23LTO09_45deg.parquet,TC23LTO09,LTO,lithium-ion,45.0,,discharge,26,0.015493347569358,2.448257992152883,2.4871562029355,1.4999285943497764,37.18092766683549,0.03889821078261724,0.03793171201188316,0.038534375511364405,0.0006026634994812444
raw_CU_diffT/TC23LTO09/TC23LTO09_45deg.parquet,TC23LTO09_45deg.parquet,TC23LTO09,LTO,lithium-ion,45.0,,discharge,27,0.0154932809573858,2.4425227051630793,2.48181527390089,1.4999110486377583,37.18008633313002,0.03929256873781073,0.03784269051588559,0.03845146132287788,0.000608770806992294
raw_CU_diffT/TC23LTO09/TC23LTO09_45deg.parquet,TC23LTO09_45deg.parquet,TC23LTO09,LTO,lithium-ion,45.0,,discharge,28,0.0154926890104988,2.4368772881359573,2.47628359740077,1.499904951996784,37.17918233349337,0.03940630926481292,0.03775378198183806,0.03836429167632935,0.0006105096944912861
raw_CU_diffT/TC23LTO09/TC23LTO09_45deg.parquet,TC23LTO09_45deg.parquet,TC23LTO09,LTO,lithium-ion,45.0,,discharge,29,0.0154936665169991,2.4313686899969373,2.47094266836616,1.4999222946550068,37.180334999837214,0.03957397836922283,0.037670815662685514,0.038283961686289184,0.0006131460236036695
raw_CU_diffT/TC23LTO09/TC23LTO09_45deg.parquet,TC23LTO09_45deg.parquet,TC23LTO09,LTO,lithium-ion,45.0,,discharge,30,0.0154937451345288,2.426045795670677,2.46579248679708,1.4999117698844835,37.182001000328455,0.03974669112640283,0.037588535242816606,0.038204360345069924,0.0006158251022533173
raw_CU_diffT/TC23LTO09/TC23LTO09_45deg.parquet,TC23LTO09_45deg.parquet,TC23LTO09,LTO,lithium-ion,45.0,,discharge,31,0.0154935588744294,2.4209067385318153,2.46102380015904,1.4999113114111091,37.17983533325605,0.040117061627224615,0.03750846108294554,0.03813001713913606,0.0006215560561905198
raw_CU_diffT/TC23LTO09/TC23LTO09_45deg.parquet,TC23LTO09_45deg.parquet,TC23LTO09,LTO,lithium-ion,45.0,,discharge,32,0.0154943568607642,2.4160006013615654,2.456255113521,1.4999160996975112,37.183336000161944,0.04025451215943443,0.037434375493317004,0.038058093269971255,0.0006237177766542507
raw_CU_diffT/TC23LTO09/TC23LTO09_45deg.parquet,TC23LTO09_45deg.parquet,TC23LTO09,LTO,lithium-ion,45.0,,discharge,33,0.015493918241388,2.4113052572761613,2.45186792181401,1.4999436702628182,37.18177700001979,0.040562664537848736,0.0373605665112659,0.03798904111926818,0.0006284746080022774
raw_CU_diffT/TC23LTO09/TC23LTO09_45deg.parquet,TC23LTO09_45deg.parquet,TC23LTO09,LTO,lithium-ion,45.0,,discharge,34,0.0154927729359064,2.4068712250407414,2.44767147757254,1.4999332022328744,37.179412999917986,0.04080025253179853,0.03728910937552308,0.03792121842372587,0.0006321090482027947
raw_CU_diffT/TC23LTO09/TC23LTO09_45deg.parquet,TC23LTO09_45deg.parquet,TC23LTO09,LTO,lithium-ion,45.0,,discharge,35,0.0154933520794386,2.402581747467507,2.44366578079658,1.4999300065701722,37.18053100007819,0.041084033329072955,0.037224044913146924,0.03786057430635764,0.0006365293932107177
raw_CU_diffT/TC23LTO09/TC23LTO09_45deg.parquet,TC23LTO09_45deg.parquet,TC23LTO09,LTO,lithium-ion,45.0,,discharge,36,0.0154932613046826,2.398410385607979,2.43966008402063,1.4999235580152914,37.18049799994333,0.041249698412650915,0.03715919882008897,0.03779829117633553,0.0006390923562465539
raw_CU_diffT/TC23LTO09/TC23LTO09_45deg.parquet,TC23LTO09_45deg.parquet,TC23LTO09,LTO,lithium-ion,45.0,,discharge,37,0.0154941237549215,2.3943121743117994,2.43565438724468,1.4999346365415576,37.182984333485365,0.04134221293288043,0.0370977691367022,0.037738330500186566,0.0006405613634843654
raw_CU_diffT/TC23LTO09/TC23LTO09_45deg.parquet,TC23LTO09_45deg.parquet,TC23LTO09,LTO,lithium-ion,45.0,,discharge,38,0.0154927714114067,2.390206070969113,2.4314579430032,1.49993908737801,37.179277666524285,0.04125187203408709,0.037030916283681006,0.03767002210739771,0.0006391058237167069
raw_CU_diffT/TC23LTO09/TC23LTO09_45deg.parquet,TC23LTO09_45deg.parquet,TC23LTO09,LTO,lithium-ion,45.0,,discharge,39,0.0154926253845057,2.3860962547283853,2.42764299369277,1.4999012991755378,37.18049400000018,0.041546738964384655,0.03696689540587896,0.03761056346860202,0.0006436680627230559
raw_CU_diffT/TC23LTO09/TC23LTO09_45deg.parquet,TC23LTO09_45deg.parquet,TC23LTO09,LTO,lithium-ion,45.0,,discharge,40,0.01549291402075,2.382044707975583,2.42363729691682,1.4999227050142383,37.17957499995828,0.04159258894123674,0.03690481385424825,0.03754920425861523,0.000644390404366979
raw_CU_diffT/TC23LTO09/TC23LTO09_45deg.parquet,TC23LTO09_45deg.parquet,TC23LTO09,LTO,lithium-ion,45.0,,discharge,41,0.0154934105325121,2.377997600554297,2.41963160014087,1.4999412888646209,37.180490333383204,0.0416339995865731,0.036843293070716446,0.03748834571842166,0.000645052647705216
raw_CU_diffT/TC23LTO09/TC23LTO09_45deg.parquet,TC23LTO09_45deg.parquet,TC23LTO09,LTO,lithium-ion,45.0,,discharge,42,0.015493912033236,2.3739730605507687,2.41581665083044,1.4999200480279757,37.18200999998953,0.04184359027967144,0.03678212976944565,0.037430450676393646,0.0006483209069479967
raw_CU_diffT/TC23LTO09/TC23LTO09_45deg.parquet,TC23LTO09_45deg.parquet,TC23LTO09,LTO,lithium-ion,45.0,,discharge,43,0.0154932591944361,2.3699855127473763,2.41181095405448,1.4999237288572669,37.180299666622886,0.04182544130710353,0.03671879983605364,0.03736681223914627,0.0006480124030926321
raw_CU_diffT/TC23LTO09/TC23LTO09_45deg.parquet,TC23LTO09_45deg.parquet,TC23LTO09,LTO,lithium-ion,45.0,,discharge,44,0.0154941689891267,2.3660190386498234,2.40780525727853,1.4999304146628858,37.18252033338649,0.04178621862870635,0.03665949881633146,0.03730694154918123,0.000647442732849772
raw_CU_diffT/TC23LTO09/TC23LTO09_45deg.parquet,TC23LTO09_45deg.parquet,TC23LTO09,LTO,lithium-ion,45.0,,discharge,45,0.0154940793531833,2.362094627567942,2.4039903079681,1.4999325390893627,37.182410000270465,0.04189568040015823,0.036598481599265646,0.0372476165959413,0.0006491349966756543
