Repository: DNV007/delivered-energy-decomposition

# Three-term energy accounting for a cold commercial sodium-ion 18650 cell

This repository holds the analysis code and the derived data behind a reanalysis
of a public commercial-cell archive. No new measurements were made. The
manuscript reporting the work is not distributed here; what is here is
everything needed to regenerate its numbers from the raw archive and to check
them.

**Source data.** Droese, D., Schlösser, A., Otto, M. *Dataset: Evaluation of
Commercial Sodium-Ion Batteries by State-of-the-Art Lithium-Ion Battery
Configurations.* Technische Universität Berlin, DepositOnce, 2025.
DOI [10.14279/depositonce-25036](https://doi.org/10.14279/depositonce-25036),
CC BY 4.0.

File: results/tables/table_delivered_energy_segments.csv (part 15 of 31)
member_path,file_name,cell_id,cell_family,chemistry_type,temperature_deg_c,voltage_v,direction,segment_index,segment_capacity_ah,mean_terminal_voltage_v,ocv_voltage_v,mean_current_a,duration_s,overpotential_v,delivered_energy_wh,ocv_energy_wh,polarisation_loss_wh
raw_CU_diffT/TC23LTO09/TC23LTO09_45deg.parquet,TC23LTO09_45deg.parquet,TC23LTO09,LTO,lithium-ion,45.0,,discharge,46,0.0154951834003895,2.3581789840739398,2.40036610612319,1.499907439543799,37.18419133350835,0.042187122049250014,0.03654041584916989,0.03719411304245763,0.0006536971932877417
raw_CU_diffT/TC23LTO09/TC23LTO09_45deg.parquet,TC23LTO09_45deg.parquet,TC23LTO09,LTO,lithium-ion,45.0,,discharge,47,0.0154921135032401,2.3543389442484575,2.39655115681276,1.499938971696004,37.17760733317118,0.04221221256430274,0.03647368614939557,0.037127642537664644,0.0006539563882690738
raw_CU_diffT/TC23LTO09/TC23LTO09_45deg.parquet,TC23LTO09_45deg.parquet,TC23LTO09,LTO,lithium-ion,45.0,,discharge,48,0.0154923080728347,2.350505469531068,2.39273620750233,1.499904162299179,37.17823899994255,0.04223073797126231,0.03641475486085828,0.037069006463652236,0.0006542516027939552
raw_CU_diffT/TC23LTO09/TC23LTO09_45deg.parquet,TC23LTO09_45deg.parquet,TC23LTO09,LTO,lithium-ion,45.0,,discharge,49,0.0154927344735087,2.3467600334067993,2.38911200565742,1.4999143605068572,37.17981366661843,0.04235197225062093,0.03635773007061395,0.03701387793112223,0.0006561478605082785
raw_CU_diffT/TC23LTO09/TC23LTO09_45deg.parquet,TC23LTO09_45deg.parquet,TC23LTO09,LTO,lithium-ion,45.0,,discharge,50,0.015492309365608,2.3430717042965052,2.38548780381251,1.4999222068522906,37.17843433341477,0.04241609951600456,0.036299591708763845,0.036956715044548206,0.0006571233357843612
raw_CU_diffT/TC23LTO09/TC23LTO09_45deg.parquet,TC23LTO09_45deg.parquet,TC23LTO09,LTO,lithium-ion,45.0,,discharge,51,0.0154924908387385,2.3394033739330387,2.38205434943312,1.499913241447889,37.17820366669912,0.042650975500081234,0.036243185338771536,0.036903955185969804,0.0006607698471982684
raw_CU_diffT/TC23LTO09/TC23LTO09_45deg.parquet,TC23LTO09_45deg.parquet,TC23LTO09,LTO,lithium-ion,45.0,,discharge,52,0.0154924778537795,2.3358155050218703,2.37843014758821,1.4999037439429161,37.17842233355623,0.04261464256633962,0.036187569982066105,0.03684777638827185,0.0006602064062057461
raw_CU_diffT/TC23LTO09/TC23LTO09_45deg.parquet,TC23LTO09_45deg.parquet,TC23LTO09,LTO,lithium-ion,45.0,,discharge,53,0.0154932634389413,2.3322748074354176,2.37499669320882,1.499902066966298,37.1794870000449,0.04272188577340241,0.036134548003603016,0.036796449434498696,0.0006619014308956797
raw_CU_diffT/TC23LTO09/TC23LTO09_45deg.parquet,TC23LTO09_45deg.parquet,TC23LTO09,LTO,lithium-ion,45.0,,discharge,54,0.0154929928429329,2.328815797539568,2.37175398629496,1.4999099257499038,37.1791946667945,0.042938188755392126,0.036080326483789595,0.03674556753486539,0.0006652410510757933
raw_CU_diffT/TC23LTO09/TC23LTO09_45deg.parquet,TC23LTO09_45deg.parquet,TC23LTO09,LTO,lithium-ion,45.0,,discharge,55,0.0154932125085519,2.3254511122716397,2.36832053191557,1.4999206386223147,37.18139133346267,0.04286941964393032,0.03602870826067289,0.036692893289334595,0.0006641850286617026
raw_CU_diffT/TC23LTO09/TC23LTO09_45deg.parquet,TC23LTO09_45deg.parquet,TC23LTO09,LTO,lithium-ion,45.0,,discharge,56,0.0154925335378882,2.322179120561315,2.36526857246723,1.4999200123169223,37.17875133358757,0.043089451905915066,0.0359764379062799,0.03664400268506151,0.0006675647787816111
raw_CU_diffT/TC23LTO09/TC23LTO09_45deg.parquet,TC23LTO09_45deg.parquet,TC23LTO09,LTO,lithium-ion,45.0,,discharge,57,0.0154941596621205,2.3190025128639173,2.36221661301888,1.4999113788436564,37.18212800001493,0.04321410015496285,0.03593099519117218,0.03660056135862804,0.0006695661674558581
raw_CU_diffT/TC23LTO09/TC23LTO09_45deg.parquet,TC23LTO09_45deg.parquet,TC23LTO09,LTO,lithium-ion,45.0,,discharge,58,0.0154934214860299,2.315948248155248,2.35935540103606,1.4999092616343424,37.1808823334577,0.04340715288081176,0.03588196234850183,0.03655448766359278,0.0006725253150909535
raw_CU_diffT/TC23LTO09/TC23LTO09_45deg.parquet,TC23LTO09_45deg.parquet,TC23LTO09,LTO,lithium-ion,45.0,,discharge,59,0.0154930152463714,2.313011821181677,2.35649418905323,1.4999287961010677,37.18090000009397,0.04348236787155324,0.03583552741060499,0.0365092003989873,0.0006736729883823067
raw_CU_diffT/TC23LTO09/TC23LTO09_45deg.parquet,TC23LTO09_45deg.parquet,TC23LTO09,LTO,lithium-ion,45.0,,discharge,60,0.0154944294121205,2.310192116312422,2.35382372453593,1.4999061184468747,37.181374333187705,0.04363160822350798,0.0357951086746401,0.036471155548396535,0.0006760468737564349
raw_CU_diffT/TC23LTO09/TC23LTO09_45deg.parquet,TC23LTO09_45deg.parquet,TC23LTO09,LTO,lithium-ion,45.0,,discharge,61,0.0154942979892843,2.3075059936962403,2.35134400748415,1.4999162763119065,37.181235666619614,0.043838013787909524,0.03575318547838913,0.03643242472727735,0.0006792392488882207
raw_CU_diffT/TC23LTO09/TC23LTO09_45deg.parquet,TC23LTO09_45deg.parquet,TC23LTO09,LTO,lithium-ion,45.0,,discharge,62,0.0154918801570444,2.3049814466250855,2.34886429043237,1.4998986045366363,37.17546133353608,0.043882843807284466,0.035708496335326655,0.036388324092539406,0.0006798277572127517
raw_CU_diffT/TC23LTO09/TC23LTO09_45deg.parquet,TC23LTO09_45deg.parquet,TC23LTO09,LTO,lithium-ion,45.0,,discharge,63,0.0154942301657999,2.3025940395493265,2.34657532084611,1.49990193385018,37.180734333145665,0.04398128129678369,0.03567692202717622,0.03635837812257538,0.0006814560953991577
raw_CU_diffT/TC23LTO09/TC23LTO09_45deg.parquet,TC23LTO09_45deg.parquet,TC23LTO09,LTO,lithium-ion,45.0,,discharge,64,0.0154925729318415,2.300367393379161,2.3446678461909,1.4998992780087979,37.178201999893645,0.044300452811739,0.03563860961195677,0.036324937608056246,0.0006863279960994742
raw_CU_diffT/TC23LTO09/TC23LTO09_45deg.parquet,TC23LTO09_45deg.parquet,TC23LTO09,LTO,lithium-ion,45.0,,discharge,65,0.015493541157214,2.2983152441513104,2.34256962407016,1.4999167020586142,37.17902499981574,0.04425437991884973,0.03560904182751067,0.036294698884170355,0.0006856570566596831
raw_CU_diffT/TC23LTO09/TC23LTO09_45deg.parquet,TC23LTO09_45deg.parquet,TC23LTO09,LTO,lithium-ion,45.0,,discharge,66,0.015493661962004,2.29644956658603,2.34104364434599,1.4998874766799621,37.1797423333046,0.04459407775995983,0.03558041329747454,0.03627133886379468,0.0006909255663201386
raw_CU_diffT/TC23LTO09/TC23LTO09_45deg.parquet,TC23LTO09_45deg.parquet,TC23LTO09,LTO,lithium-ion,45.0,,discharge,67,0.0154925900843571,2.294774405976788,2.33951766462182,1.4999132669703972,37.177529332984705,0.044743258645032036,0.03555199920787244,0.03624518817309829,0.000693188965225848
raw_CU_diffT/TC23LTO09/TC23LTO09_45deg.parquet,TC23LTO09_45deg.parquet,TC23LTO09,LTO,lithium-ion,45.0,,discharge,68,0.0154939319676524,2.29325114462389,2.33799168489764,1.499878338445812,37.180368333356455,0.044740540273750184,0.03553147721954354,0.03622468410674104,0.0006932068871974978
raw_CU_diffT/TC23LTO09/TC23LTO09_45deg.parquet,TC23LTO09_45deg.parquet,TC23LTO09,LTO,lithium-ion,45.0,,discharge,69,0.0154958323544815,2.2919756009023473,2.33684720010451,1.4999040310306966,37.184460000135005,0.04487159920216266,0.035516069672144775,0.03621139245085897,0.0006953227787141955
raw_CU_diffT/TC23LTO09/TC23LTO09_45deg.parquet,TC23LTO09_45deg.parquet,TC23LTO09,LTO,lithium-ion,45.0,,discharge,70,0.0154941492048591,2.2909581700341906,2.33608421024243,1.4998886003758916,37.18041699996684,0.045126040208239626,0.03549644770860071,0.03619563730861165,0.0006991896000109396
raw_CU_diffT/TC23LTO09/TC23LTO09_45deg.parquet,TC23LTO09_45deg.parquet,TC23LTO09,LTO,lithium-ion,45.0,,discharge,71,0.0154920226429233,2.2902404769670013,2.33570271531138,1.499909345478911,37.175725000095554,0.04546223834437857,0.03548045732691225,0.03618475935274133,0.0007043020258290858
raw_CU_diffT/TC23LTO09/TC23LTO09_45deg.parquet,TC23LTO09_45deg.parquet,TC23LTO09,LTO,lithium-ion,45.0,,discharge,72,0.0154925059314415,2.2897294931333736,2.33532122038034,1.4998977422499176,37.1770419999375,0.045591727246966585,0.03547364775376533,0.036179977858563625,0.0007063301047982931
raw_CU_diffT/TC23LTO09/TC23LTO09_45deg.parquet,TC23LTO09_45deg.parquet,TC23LTO09,LTO,lithium-ion,45.0,,discharge,73,0.0154929051414692,2.2893504305744585,2.33513047291482,1.4998975627495843,37.17773266643053,0.04578004234036159,0.035468689056471756,0.03617795490982342,0.0007092658533516677
raw_CU_diffT/TC23LTO09/TC23LTO09_45deg.parquet,TC23LTO09_45deg.parquet,TC23LTO09,LTO,lithium-ion,45.0,,discharge,74,0.0154920996862222,2.288970843850701,2.33474897798378,1.4999118439338015,37.17695400014054,0.045778134133079185,0.0354609644917912,0.03617016390923012,0.0007091994174389174
raw_CU_diffT/TC23LTO09/TC23LTO09_45deg.parquet,TC23LTO09_45deg.parquet,TC23LTO09,LTO,lithium-ion,45.0,,discharge,75,0.0154926097256323,2.288662679186956,2.33455823051826,1.4999036089223552,37.17742066673236,0.04589555133130396,0.03545735768226351,0.03616839954718213,0.0007110418649186184
raw_CU_diffT/TC23LTO09/TC23LTO09_45deg.parquet,TC23LTO09_45deg.parquet,TC23LTO09,LTO,lithium-ion,45.0,,discharge,76,0.0154923343870597,2.2883430603976587,2.33436748305273,1.4999123232857354,37.176228666328825,0.04602442265507145,0.03545177588398808,0.03616480162973181,0.0007130257457437297
raw_CU_diffT/TC23LTO09/TC23LTO09_45deg.parquet,TC23LTO09_45deg.parquet,TC23LTO09,LTO,lithium-ion,45.0,,discharge,77,0.0154930742730035,2.2880253211201027,2.33417673558721,1.4999115391675362,37.17840866645565,0.046151414467107355,0.035448546238626436,0.0361635735307695,0.0007150272921430667
raw_CU_diffT/TC23LTO09/TC23LTO09_45deg.parquet,TC23LTO09_45deg.parquet,TC23LTO09,LTO,lithium-ion,45.0,,discharge,78,0.0154930179945165,2.2877183410072814,2.33398598812169,1.4999142863491683,37.177979000029154,0.04626764711440856,0.035443661423611245,0.03616048691291872,0.0007168254893074738
raw_CU_diffT/TC23LTO09/TC23LTO09_45deg.parquet,TC23LTO09_45deg.parquet,TC23LTO09,LTO,lithium-ion,45.0,,discharge,79,0.0154929093284714,2.2873900462130154,2.33379524065617,1.499899963074637,37.178096000046935,0.046405194443154496,0.035438326584826256,0.03615727805470413,0.0007189514698778751
raw_CU_diffT/TC23LTO09/TC23LTO09_45deg.parquet,TC23LTO09_45deg.parquet,TC23LTO09,LTO,lithium-ion,45.0,,discharge,80,0.0154928937589906,2.2870390515962553,2.33360449319065,1.499892371810939,37.17758933349978,0.046565441594394574,0.03543285304904341,0.03615428648850584,0.0007214334394624322
raw_CU_diffT/TC23LTO09/TC23LTO09_45deg.parquet,TC23LTO09_45deg.parquet,TC23LTO09,LTO,lithium-ion,45.0,,discharge,81,0.0154925851219203,2.2866720406197207,2.33341374572513,1.4998866814635723,37.17727200000081,0.04674170510540909,0.035426461235216214,0.03615061108030546,0.0007241498450892489
raw_CU_diffT/TC23LTO09/TC23LTO09_45deg.parquet,TC23LTO09_45deg.parquet,TC23LTO09,LTO,lithium-ion,45.0,,discharge,82,0.0154927471439796,2.2862768963013935,2.33303225079408,1.4998942541550933,37.17747066670563,0.04675535449268642,0.03542070985551996,0.03614507874030228,0.0007243688847823199
raw_CU_diffT/TC23LTO09/TC23LTO09_45deg.parquet,TC23LTO09_45deg.parquet,TC23LTO09,LTO,lithium-ion,45.0,,discharge,83,0.0154925887113964,2.2858229338076645,2.33284150332856,1.4999056837755618,37.176927333464846,0.04701856952089534,0.03541331458055962,0.03614175393994505,0.0007284393593854285
raw_CU_diffT/TC23LTO09/TC23LTO09_45deg.parquet,TC23LTO09_45deg.parquet,TC23LTO09,LTO,lithium-ion,45.0,,discharge,84,0.0154919436203374,2.285366170364739,2.33246000839752,1.499931566180193,37.1771746664308,0.04709383803278122,0.03540476386311694,0.03613433894678608,0.0007295750836691442
raw_CU_diffT/TC23LTO09/TC23LTO09_45deg.parquet,TC23LTO09_45deg.parquet,TC23LTO09,LTO,lithium-ion,45.0,,discharge,85,0.0154935232448415,2.2848720555202275,2.332269260932,1.4998998085074693,37.179138999956194,0.047397205411772614,0.035400718303691424,0.03613506800747925,0.0007343497037878288
raw_CU_diffT/TC23LTO09/TC23LTO09_45deg.parquet,TC23LTO09_45deg.parquet,TC23LTO09,LTO,lithium-ion,45.0,,discharge,86,0.0154968128476298,2.28429127067635,2.33169701853543,1.4998995014776157,37.18821533326991,0.04740574785908036,0.03539923431114586,0.036133872313619954,0.0007346380024740931
raw_CU_diffT/TC23LTO09/TC23LTO09_45deg.parquet,TC23LTO09_45deg.parquet,TC23LTO09,LTO,lithium-ion,45.0,,discharge,87,0.0154930885992943,2.283627359153177,2.33112477613887,1.4999015064164818,37.17857566656312,0.047497416985692986,0.03538044100313264,0.0361163226927296,0.0007358816895969636
raw_CU_diffT/TC23LTO09/TC23LTO09_45deg.parquet,TC23LTO09_45deg.parquet,TC23LTO09,LTO,lithium-ion,45.0,,discharge,88,0.0154924358226811,2.2828382103295946,2.3305525337423,1.499899302407138,37.17621666647028,0.04771432341270554,0.03536672446709542,0.036105935560389414,0.0007392110932939941
raw_CU_diffT/TC23LTO09/TC23LTO09_45deg.parquet,TC23LTO09_45deg.parquet,TC23LTO09,LTO,lithium-ion,45.0,,discharge,89,0.0154921202520973,2.2818717284571632,2.32998029134574,1.499890383369586,37.176990000065416,0.04810856288857668,0.03535103121711949,0.0360963348585449,0.0007453036414254155
raw_CU_diffT/TC23LTO09/TC23LTO09_45deg.parquet,TC23LTO09_45deg.parquet,TC23LTO09,LTO,lithium-ion,45.0,,discharge,90,0.015492031028967,2.2806943027016437,2.32902655401813,1.4998754777236074,37.17565799981821,0.04833225131648611,0.035332586905042124,0.03608135164213695,0.0007487647370948286
raw_CU_diffT/TC23LTO09/TC23LTO09_45deg.parquet,TC23LTO09_45deg.parquet,TC23LTO09,LTO,lithium-ion,45.0,,discharge,91,0.0154921363306588,2.2791770349799925,2.32769132175948,1.499901055423261,37.176350666733924,0.04851428677948766,0.035309321347616746,0.036060911292389246,0.0007515899447725002
raw_CU_diffT/TC23LTO09/TC23LTO09_45deg.parquet,TC23LTO09_45deg.parquet,TC23LTO09,LTO,lithium-ion,45.0,,discharge,92,0.0154949470135453,2.277140653073179,2.32597459456979,1.4999079808890288,37.183084999909624,0.04883394149661102,0.035284173761758846,0.036040853097711406,0.0007566793359525606
raw_CU_diffT/TC23LTO09/TC23LTO09_45deg.parquet,TC23LTO09_45deg.parquet,TC23LTO09,LTO,lithium-ion,45.0,,discharge,93,0.0154922183580672,2.274248585554294,2.32311338258696,1.4998999392640016,37.17584833316505,0.04886479703266611,0.035233155687932595,0.03599017979358529,0.0007570241056526969
raw_CU_diffT/TC23LTO09/TC23LTO09_45deg.parquet,TC23LTO09_45deg.parquet,TC23LTO09,LTO,lithium-ion,45.0,,discharge,94,0.0154946285216581,2.269740746615519,2.31853544341445,1.4998879338464812,37.181712999998126,0.048794696798931,0.03516878970927837,0.03592484541000474,0.0007560557007263713
raw_CU_diffT/TC23LTO09/TC23LTO09_45deg.parquet,TC23LTO09_45deg.parquet,TC23LTO09,LTO,lithium-ion,45.0,,discharge,95,0.0154936809419298,2.261996262580141,2.31052404986254,1.4999125512590166,37.17928333330201,0.048527787282398815,0.03504664838425437,0.03579852243722569,0.0007518740529713214
raw_CU_diffT/TC23LTO09/TC23LTO09_45deg.parquet,TC23LTO09_45deg.parquet,TC23LTO09,LTO,lithium-ion,45.0,,discharge,96,0.0154921645359355,2.246101425519316,2.2933567779656,1.4999060502844326,37.17598466668278,0.04725535244628398,0.03479697284854452,0.035529060543845976,0.0007320876953014546
raw_CU_diffT/TC23LTO09/TC23LTO09_45deg.parquet,TC23LTO09_45deg.parquet,TC23LTO09,LTO,lithium-ion,45.0,,discharge,97,0.0154929463042576,2.142170230919078,2.23918449775748,1.499892089343409,37.17805433366448,0.09701426683840175,0.03318852836220838,0.03469156518908266,0.0015030368268742766
raw_CU_diffT/TC23LTO09/TC23LTO09_45deg.parquet,TC23LTO09_45deg.parquet,TC23LTO09,LTO,lithium-ion,45.0,,discharge,98,0.0055978349349711,1.8581777927522714,2.19111613644605,1.4996932963892058,13.429669333330821,0.3329383436937787,0.010401772563656153,0.012265506455176602,0.0018637338915204488
raw_CU_diffT/TC23LTO09/TC23LTO09_45deg.parquet,TC23LTO09_45deg.parquet,TC23LTO09,LTO,lithium-ion,45.0,,discharge,99,0.0029538315729328,1.7960069601519055,2.15430187560039,1.4994279272861093,7.083500000007916,0.3582949154484847,0.0053051020641037595,0.006363444897776781,0.0010583428336730216
raw_CU_diffT/TC23LTO09/TC23LTO09_45deg.parquet,TC23LTO09_45deg.parquet,TC23LTO09,LTO,lithium-ion,45.0,,discharge,100,0.002264801289406,1.7712633247015253,2.12225630139277,1.4992606005602356,5.430189000268001,0.35099297669124474,0.004011559461661572,0.004806488807844354,0.0007949293461827819
raw_CU_diffT/TC23LTO09/TC23LTO09_45deg.parquet,TC23LTO09_45deg.parquet,TC23LTO09,LTO,lithium-ion,45.0,,discharge,101,0.0019086493566467,1.7544989677726983,2.09135521197828,1.49913828802435,4.575622333330102,0.3368562442055816,0.0033487233260766597,0.003991663779862067,0.0006429404537854071
raw_CU_diffT/TC23LTO09/TC23LTO09_45deg.parquet,TC23LTO09_45deg.parquet,TC23LTO09,LTO,lithium-ion,45.0,,discharge,102,0.00165762923142,1.7409514998493811,2.05911889030514,1.4991899991665378,3.9732893334003165,0.3181673904557589,0.002885852096634826,0.0034132556635389126,0.0005274035669040867
raw_CU_diffT/TC23LTO09/TC23LTO09_45deg.parquet,TC23LTO09_45deg.parquet,TC23LTO09,LTO,lithium-ion,45.0,,discharge,103,0.0014553526116744,1.726995136510936,2.02497509397678,1.4991769121787024,3.488385333621409,0.29797995746584416,0.0025133868822701773,0.0029470527915947202,0.0004336659093245429
raw_CU_diffT/TC23LTO09/TC23LTO09_45deg.parquet,TC23LTO09_45deg.parquet,TC23LTO09,LTO,lithium-ion,45.0,,discharge,104,0.0012838280282611,1.7128201488139296,1.99044980271738,1.4991384334818492,3.0761729999794625,0.2776296539034504,0.002198966514417671,0.0025553952455753494,0.00035642873115767845
raw_CU_diffT/TC23LTO09/TC23LTO09_45deg.parquet,TC23LTO09_45deg.parquet,TC23LTO09,LTO,lithium-ion,45.0,,charge,0,0.0154908796714847,2.306303277761262,2.26932259730989,1.4998619686499535,37.18343133322196,0.03698068045137237,0.03572666656175047,0.035153803290708635,-0.0005728632710418347
raw_CU_diffT/TC23LTO09/TC23LTO09_45deg.parquet,TC23LTO09_45deg.parquet,TC23LTO09,LTO,lithium-ion,45.0,,charge,1,0.0154917599290313,2.337494531212146,2.3030848987072,1.4998966595760317,37.18514266668353,0.034409632504945886,0.03621190411296212,0.035678838346949314,-0.000533065766012808
raw_CU_diffT/TC23LTO09/TC23LTO09_45deg.parquet,TC23LTO09_45deg.parquet,TC23LTO09,LTO,lithium-ion,45.0,,charge,2,0.0154918093596872,2.3530981038245447,2.31624647382819,1.499899847749421,37.18554733338533,0.03685162999635461,0.03645374722909128,0.03588284880259403,-0.0005708984264972544
raw_CU_diffT/TC23LTO09/TC23LTO09_45deg.parquet,TC23LTO09_45deg.parquet,TC23LTO09,LTO,lithium-ion,45.0,,charge,3,0.0154911918470747,2.3607498073013082,2.32292263512144,1.4999034068558181,37.183873666625004,0.037827172179868196,0.03657082816784919,0.03598484018657853,-0.000585987981270665
raw_CU_diffT/TC23LTO09/TC23LTO09_45deg.parquet,TC23LTO09_45deg.parquet,TC23LTO09,LTO,lithium-ion,45.0,,charge,4,0.015491084514406,2.3650646230060595,2.32673758443187,1.4999103351469607,37.184120333287865,0.0383270385741894,0.03663741595701863,0.03604368856327896,-0.0005937273937396681
raw_CU_diffT/TC23LTO09/TC23LTO09_45deg.parquet,TC23LTO09_45deg.parquet,TC23LTO09,LTO,lithium-ion,45.0,,charge,5,0.0154936971699267,2.3677781740083144,2.32921730148365,1.4998864523400384,37.189788333082106,0.03856087252466445,0.03668563799364683,0.03608818751214153,-0.0005974504815053003
raw_CU_diffT/TC23LTO09/TC23LTO09_45deg.parquet,TC23LTO09_45deg.parquet,TC23LTO09,LTO,lithium-ion,45.0,,charge,6,0.0154917276558903,2.3696088176330274,2.33074328120782,1.4999092695141467,37.18482199998107,0.03886553642520729,0.03670933445376709,0.03610724014826769,-0.000602094305499401
raw_CU_diffT/TC23LTO09/TC23LTO09_45deg.parquet,TC23LTO09_45deg.parquet,TC23LTO09,LTO,lithium-ion,45.0,,charge,7,0.0154914163023814,2.37096369056579,2.33207851346648,1.4998978391097393,37.18437133356929,0.03888517709930994,0.03672958556838525,0.03612719910194801,-0.0006023864664372394
raw_CU_diffT/TC23LTO09/TC23LTO09_45deg.parquet,TC23LTO09_45deg.parquet,TC23LTO09,LTO,lithium-ion,45.0,,charge,8,0.0154915196588643,2.372040360001975,2.33303225079408,1.49992181824208,37.18467166676419,0.0390081092078951,0.03674650986859015,0.036142214977940915,-0.0006042948906492332
raw_CU_diffT/TC23LTO09/TC23LTO09_45deg.parquet,TC23LTO09_45deg.parquet,TC23LTO09,LTO,lithium-ion,45.0,,charge,9,0.0154915941255955,2.372917305381874,2.33360449319065,1.4998966586432014,37.18484566663392,0.03931281219122429,0.03676027178857775,0.036151253658175536,-0.0006090181304022127
raw_CU_diffT/TC23LTO09/TC23LTO09_45deg.parquet,TC23LTO09_45deg.parquet,TC23LTO09,LTO,lithium-ion,45.0,,charge,10,0.0154935650670009,2.373713958480941,2.33417673558721,1.4999030370528885,37.18778133310843,0.03953722289373074,0.03677729166617273,0.0361647191307002,-0.0006125725354725331
raw_CU_diffT/TC23LTO09/TC23LTO09_45deg.parquet,TC23LTO09_45deg.parquet,TC23LTO09,LTO,lithium-ion,45.0,,charge,11,0.0154901636246292,2.3744165918410363,2.33474897798378,1.4998945198557099,37.18172366678482,0.039667613857256256,0.03678010152065206,0.03616564369140455,-0.0006144578292475097
raw_CU_diffT/TC23LTO09/TC23LTO09_45deg.parquet,TC23LTO09_45deg.parquet,TC23LTO09,LTO,lithium-ion,45.0,,charge,12,0.015493194329453,2.375049056150829,2.33532122038034,1.4999082386774234,37.18896899977699,0.039727835770488884,0.036797096568928725,0.03618158548904794,-0.0006155110798807817
raw_CU_diffT/TC23LTO09/TC23LTO09_45deg.parquet,TC23LTO09_45deg.parquet,TC23LTO09,LTO,lithium-ion,45.0,,charge,13,0.0154936604040875,2.375649636219817,2.33570271531138,1.4999083985862458,37.18986399972346,0.0399469209084371,0.03680750870268385,0.036188584675939585,-0.0006189240267442664
raw_CU_diffT/TC23LTO09/TC23LTO09_45deg.parquet,TC23LTO09_45deg.parquet,TC23LTO09,LTO,lithium-ion,45.0,,charge,14,0.0154906011639463,2.3762036028240456,2.33589346277691,1.499886317292781,37.18281666672556,0.04031014004713551,0.036808822295679555,0.03618439399334656,-0.0006244283023329952
raw_CU_diffT/TC23LTO09/TC23LTO09_45deg.parquet,TC23LTO09_45deg.parquet,TC23LTO09,LTO,lithium-ion,45.0,,charge,15,0.0154903342509673,2.376711904103557,2.33627495770795,1.4999242644558848,37.182083999796305,0.040436946395607354,0.03681606181281704,0.03618967999706064,-0.0006263818157564022
raw_CU_diffT/TC23LTO09/TC23LTO09_45deg.parquet,TC23LTO09_45deg.parquet,TC23LTO09,LTO,lithium-ion,45.0,,charge,16,0.0154934159990141,2.3772048134494295,2.33646570517347,1.499893963710432,37.18911633337848,0.04073910827595961,0.036831023089630724,0.0361998351376824,-0.0006311879519483241
raw_CU_diffT/TC23LTO09/TC23LTO09_45deg.parquet,TC23LTO09_45deg.parquet,TC23LTO09,LTO,lithium-ion,45.0,,charge,17,0.0154903559009483,2.3776328904543527,2.33665645263899,1.4999035605777142,37.18179133342346,0.040976437815362754,0.036830379674938345,0.0361956400696253,-0.000634739605313045
raw_CU_diffT/TC23LTO09/TC23LTO09_45deg.parquet,TC23LTO09_45deg.parquet,TC23LTO09,LTO,lithium-ion,45.0,,charge,18,0.0154923918521703,2.37805314905269,2.33684720010451,1.499903042556082,37.185636666603386,0.04120594894818019,0.036841731230411824,0.03620335252266609,-0.000638378707745732
raw_CU_diffT/TC23LTO09/TC23LTO09_45deg.parquet,TC23LTO09_45deg.parquet,TC23LTO09,LTO,lithium-ion,45.0,,charge,19,0.0154912534383395,2.3785127753583235,2.33722869503556,1.4999066850947498,37.184176000067964,0.04128408032276365,0.036846144209404054,0.03620660205815536,-0.000639542151248694
raw_CU_diffT/TC23LTO09/TC23LTO09_45deg.parquet,TC23LTO09_45deg.parquet,TC23LTO09,LTO,lithium-ion,45.0,,charge,20,0.0154916451095744,2.378928672616525,2.33722869503556,1.4998998734076499,37.18474799982505,0.041699977580965,0.03685351873716611,0.03620751748340459,-0.000646001253761519
raw_CU_diffT/TC23LTO09/TC23LTO09_45deg.parquet,TC23LTO09_45deg.parquet,TC23LTO09,LTO,lithium-ion,45.0,,charge,21,0.0154914917960031,2.3793542558308323,2.3376101899666,1.499896829650085,37.184922666696366,0.041744065864232294,0.0368597469339884,0.036213069080120834,-0.0006466778538675652
raw_CU_diffT/TC23LTO09/TC23LTO09_45deg.parquet,TC23LTO09_45deg.parquet,TC23LTO09,LTO,lithium-ion,45.0,,charge,22,0.0154912276666339,2.379738456764979,2.3376101899666,1.4998729639197785,37.1842830000096,0.04212826679837889,0.0368650702207903,0.036212451648615925,-0.000652618572174378
raw_CU_diffT/TC23LTO09/TC23LTO09_45deg.parquet,TC23LTO09_45deg.parquet,TC23LTO09,LTO,lithium-ion,45.0,,charge,23,0.015489839127387,2.3801535797583857,2.33799168489764,1.4999189136863134,37.18004666687921,0.04216189486074562,0.03686819604893168,0.036215115080232924,-0.0006530809686987535
raw_CU_diffT/TC23LTO09/TC23LTO09_45deg.parquet,TC23LTO09_45deg.parquet,TC23LTO09,LTO,lithium-ion,45.0,,charge,24,0.0154900476766176,2.3805823965600457,2.33837317982869,1.499920713204874,37.1780863336171,0.04220921673135569,0.0368753348208317,0.03622151204127031,-0.000653822779561386
raw_CU_diffT/TC23LTO09/TC23LTO09_45deg.parquet,TC23LTO09_45deg.parquet,TC23LTO09,LTO,lithium-ion,45.0,,charge,25,0.0154901781938052,2.3810678428847,2.33856392729421,1.4999266732740748,37.178668999811634,0.04250391559049005,0.03688316517782337,0.03622477195139222,-0.0006583932264311518
raw_CU_diffT/TC23LTO09/TC23LTO09_45deg.parquet,TC23LTO09_45deg.parquet,TC23LTO09,LTO,lithium-ion,45.0,,charge,26,0.015490299774993,2.381614212716774,2.33894542222525,1.4999476180322,37.178307333320845,0.04266879049152372,0.03689191810336677,0.0362309657476167,-0.0006609523557500677
raw_CU_diffT/TC23LTO09/TC23LTO09_45deg.parquet,TC23LTO09_45deg.parquet,TC23LTO09,LTO,lithium-ion,45.0,,charge,27,0.0154900373874011,2.3822127128484794,2.33951766462182,1.4999358511007705,37.178123666730244,0.04269504822665926,0.036900563986765146,0.0362392160934773,-0.0006613478932878461
raw_CU_diffT/TC23LTO09/TC23LTO09_45deg.parquet,TC23LTO09_45deg.parquet,TC23LTO09,LTO,lithium-ion,45.0,,charge,28,0.0154910461327562,2.3829438894902775,2.34008990701838,1.4998935528661137,37.18082266661804,0.042853982471897645,0.03691429372386338,0.036250440704418886,-0.0006638530194444936
raw_CU_diffT/TC23LTO09/TC23LTO09_45deg.parquet,TC23LTO09_45deg.parquet,TC23LTO09,LTO,lithium-ion,45.0,,charge,29,0.0154912473714119,2.383895712180187,2.34104364434599,1.499925787437765,37.181130333512556,0.04285206783419726,0.03692951818503142,0.036265686201835345,-0.0006638319831960768
raw_CU_diffT/TC23LTO09/TC23LTO09_45deg.parquet,TC23LTO09_45deg.parquet,TC23LTO09,LTO,lithium-ion,45.0,,charge,30,0.0154948318765597,2.3850627597787373,2.34218812913912,1.499898358123346,37.189526333415415,0.04287463063961727,0.03695614647781503,0.03629181128428456,-0.0006643351935304714
raw_CU_diffT/TC23LTO09/TC23LTO09_45deg.parquet,TC23LTO09_45deg.parquet,TC23LTO09,LTO,lithium-ion,45.0,,charge,31,0.0154941712516073,2.386568842285835,2.34371410886329,1.4999258069210746,37.18823433335638,0.04285473342254509,0.0369779063461269,0.036313907767536006,-0.0006639985785908964
raw_CU_diffT/TC23LTO09/TC23LTO09_45deg.parquet,TC23LTO09_45deg.parquet,TC23LTO09,LTO,lithium-ion,45.0,,charge,32,0.015491461065584,2.3883132005330205,2.34543083605298,1.4999112791415026,37.18157866667025,0.04288236448004046,0.0369984609584776,0.036334150478734874,-0.000664310479742726
raw_CU_diffT/TC23LTO09/TC23LTO09_45deg.parquet,TC23LTO09_45deg.parquet,TC23LTO09,LTO,lithium-ion,45.0,,charge,33,0.01549056526747,2.390338033938772,2.34752905817372,1.4999011815762988,37.1788616667036,0.04280897576505227,0.03702768732604447,0.036364552092922386,-0.0006631352331220863
raw_CU_diffT/TC23LTO09/TC23LTO09_45deg.parquet,TC23LTO09_45deg.parquet,TC23LTO09,LTO,lithium-ion,45.0,,charge,34,0.0154924927550046,2.3925175179658313,2.34962728029446,1.49988531153747,37.183224999927916,0.042890237671371345,0.03706606031330723,0.03640158361692308,-0.0006644766963841489
raw_CU_diffT/TC23LTO09/TC23LTO09_45deg.parquet,TC23LTO09_45deg.parquet,TC23LTO09,LTO,lithium-ion,45.0,,charge,35,0.0154925890343027,2.3948325332293905,2.35191624988072,1.4999334740964434,37.183643999975175,0.0429162833486707,0.037102156243301015,0.036437271902500366,-0.0006648843408006491
raw_CU_diffT/TC23LTO09/TC23LTO09_45deg.parquet,TC23LTO09_45deg.parquet,TC23LTO09,LTO,lithium-ion,45.0,,charge,36,0.0154912803563881,2.3973565157648005,2.3543959669325,1.4999137272522047,37.18049299996346,0.04296054883230038,0.03713812189992627,0.036472607993700806,-0.0006655139062254622
raw_CU_diffT/TC23LTO09/TC23LTO09_45deg.parquet,TC23LTO09_45deg.parquet,TC23LTO09,LTO,lithium-ion,45.0,,charge,37,0.0154914894596961,2.400014424865321,2.3570664314498,1.4999165331257374,37.18076999974437,0.0429479934155208,0.037179798165919715,0.036514469778608075,-0.0006653283873116408
raw_CU_diffT/TC23LTO09/TC23LTO09_45deg.parquet,TC23LTO09_45deg.parquet,TC23LTO09,LTO,lithium-ion,45.0,,charge,38,0.0154914644987173,2.4028686866595885,2.3597368959671,1.4999393621140413,37.18079199973727,0.043131790692488625,0.03722395495446648,0.03655578035018769,-0.0006681746042787942
raw_CU_diffT/TC23LTO09/TC23LTO09_45deg.parquet,TC23LTO09_45deg.parquet,TC23LTO09,LTO,lithium-ion,45.0,,charge,39,0.0154910417488604,2.4057946691362835,2.36278885541544,1.4999446538781906,37.17981433332898,0.043005813720843555,0.03726826565877596,0.03660206080298266,-0.0006662048557933009
raw_CU_diffT/TC23LTO09/TC23LTO09_45deg.parquet,TC23LTO09_45deg.parquet,TC23LTO09,LTO,lithium-ion,45.0,,charge,40,0.0154901614212463,2.4088863528607876,2.36565006739827,1.4998910910423189,37.17761833331315,0.043236285462517454,0.03731403845125088,0.03664430141018139,-0.0006697370410694847
raw_CU_diffT/TC23LTO09/TC23LTO09_45deg.parquet,TC23LTO09_45deg.parquet,TC23LTO09,LTO,lithium-ion,45.0,,charge,41,0.0154909431232297,2.4120989260324417,2.36889277431213,1.4999361586698865,37.179548666696064,0.0432061517203115,0.037365687270772,0.03669638323189902,-0.0006693040388729768
raw_CU_diffT/TC23LTO09/TC23LTO09_45deg.parquet,TC23LTO09_45deg.parquet,TC23LTO09,LTO,lithium-ion,45.0,,charge,42,0.0154908461163305,2.415407021589302,2.37194473376048,1.4999055033560695,37.17936066671973,0.043462287828822,0.037416698479744055,0.036743430867124116,-0.0006732676126199391
raw_CU_diffT/TC23LTO09/TC23LTO09_45deg.parquet,TC23LTO09_45deg.parquet,TC23LTO09,LTO,lithium-ion,45.0,,charge,43,0.0154908886246664,2.418829845390154,2.37537818813987,1.499939677839583,37.179403333575465,0.043451657250284104,0.037469823736957925,0.036796718953936595,-0.0006731047830213291
raw_CU_diffT/TC23LTO09/TC23LTO09_45deg.parquet,TC23LTO09_45deg.parquet,TC23LTO09,LTO,lithium-ion,45.0,,charge,44,0.0154905907935726,2.422335386474867,2.37881164251925,1.4999544148530317,37.178684333281126,0.04352374395561709,0.037523406236672704,0.03684919772925201,-0.0006742085074206913
raw_CU_diffT/TC23LTO09/TC23LTO09_45deg.parquet,TC23LTO09_45deg.parquet,TC23LTO09,LTO,lithium-ion,45.0,,charge,45,0.0154905607560468,2.4259447864552772,2.38224509689864,1.49993991983755,37.17864866659511,0.04369968955663728,0.03757924510540045,0.03690231240930298,-0.0006769326960974695
raw_CU_diffT/TC23LTO09/TC23LTO09_45deg.parquet,TC23LTO09_45deg.parquet,TC23LTO09,LTO,lithium-ion,45.0,,charge,46,0.0154902809916607,2.429626667164236,2.38586929874355,1.4999504612458374,37.17796233348781,0.04375736842068623,0.03763559977920611,0.03695778584691405,-0.0006778139322920554
raw_CU_diffT/TC23LTO09/TC23LTO09_45deg.parquet,TC23LTO09_45deg.parquet,TC23LTO09,LTO,lithium-ion,45.0,,charge,47,0.0154902290422057,2.4334063858643056,2.38949350058846,1.4999250861226034,37.17781666666269,0.04391288527584569,0.037694022269804076,0.037013801618977125,-0.0006802206508269501
raw_CU_diffT/TC23LTO09/TC23LTO09_45deg.parquet,TC23LTO09_45deg.parquet,TC23LTO09,LTO,lithium-ion,45.0,,charge,48,0.015490798779332,2.437212967507927,2.39330844989889,1.5000021265303904,37.17916366679128,0.04390451760903691,0.03775437566204391,0.037074259614258684,-0.0006801160477852286
raw_CU_diffT/TC23LTO09/TC23LTO09_45deg.parquet,TC23LTO09_45deg.parquet,TC23LTO09,LTO,lithium-ion,45.0,,charge,49,0.0154916651333365,2.4410834376191923,2.39712339920932,1.4999121916751725,37.18448733352125,0.04396003840987239,0.037816447178130444,0.03713543298383609,-0.0006810141942943521
raw_CU_diffT/TC23LTO09/TC23LTO09_45deg.parquet,TC23LTO09_45deg.parquet,TC23LTO09,LTO,lithium-ion,45.0,,charge,50,0.0154911293856434,2.444981295047917,2.40074760105423,1.4999036290009924,37.184070999966934,0.04423369399368715,0.037875521587065246,0.037190291710204076,-0.0006852298768611695
raw_CU_diffT/TC23LTO09/TC23LTO09_45deg.parquet,TC23LTO09_45deg.parquet,TC23LTO09,LTO,lithium-ion,45.0,,charge,51,0.0154918163710251,2.4489949775944084,2.40475329783019,1.4999140725555438,37.185408333316445,0.04424167976421822,0.0379393804864553,0.03725399650760234,-0.0006853839788529617
raw_CU_diffT/TC23LTO09/TC23LTO09_45deg.parquet,TC23LTO09_45deg.parquet,TC23LTO09,LTO,lithium-ion,45.0,,charge,52,0.0154911717242103,2.4530166425826945,2.40856824714062,1.4999208651943245,37.183718333544675,0.044448395442074684,0.038000102052594326,0.03731154432593554,-0.0006885577266587881
raw_CU_diffT/TC23LTO09/TC23LTO09_45deg.parquet,TC23LTO09_45deg.parquet,TC23LTO09,LTO,lithium-ion,45.0,,charge,53,0.0154923459182111,2.4570753069292075,2.41257394391657,1.4998967589481333,37.18657933344366,0.04450136301263763,0.03806586060204199,0.037376430092418325,-0.0006894305096236675
raw_CU_diffT/TC23LTO09/TC23LTO09_45deg.parquet,TC23LTO09_45deg.parquet,TC23LTO09,LTO,lithium-ion,45.0,,charge,54,0.0154917762897481,2.461191997708193,2.41657964069252,1.4999037745613255,37.185503000044264,0.0446123570156729,0.03812823583461354,0.03743711117996836,-0.0006911246546451796
raw_CU_diffT/TC23LTO09/TC23LTO09_45deg.parquet,TC23LTO09_45deg.parquet,TC23LTO09,LTO,lithium-ion,45.0,,charge,55,0.0154914963686416,2.4653292685227104,2.42058533746847,1.4999039934657643,37.184476666676346,0.04474393105424035,0.03819163941082542,0.037498488965379904,-0.0006931504454455173
raw_CU_diffT/TC23LTO09/TC23LTO09_45deg.parquet,TC23LTO09_45deg.parquet,TC23LTO09,LTO,lithium-ion,45.0,,charge,56,0.0154915860178224,2.469521493520368,2.42459103424443,1.499899777874987,37.18482599989511,0.044930459275938084,0.03825680463973202,0.03756076056503856,-0.0006960440746934596
raw_CU_diffT/TC23LTO09/TC23LTO09_45deg.parquet,TC23LTO09_45deg.parquet,TC23LTO09,LTO,lithium-ion,45.0,,charge,57,0.0154920650616765,2.47374694206159,2.42859673102038,1.4998972408005375,37.18571733328281,0.045150211041209865,0.038323448572541434,0.03762397856554259,-0.0006994700069988466
raw_CU_diffT/TC23LTO09/TC23LTO09_45deg.parquet,TC23LTO09_45deg.parquet,TC23LTO09,LTO,lithium-ion,45.0,,charge,58,0.0154909794896691,2.4779925447614217,2.43298392272738,1.4999100444258382,37.18398799980059,0.04500862203404177,0.038386531686452126,0.037689304045664514,-0.0006972276407876121
raw_CU_diffT/TC23LTO09/TC23LTO09_45deg.parquet,TC23LTO09_45deg.parquet,TC23LTO09,LTO,lithium-ion,45.0,,charge,59,0.0154908429391152,2.4823124387824587,2.43718036696885,1.499909445334534,37.183284000027925,0.045132071813608565,0.038453112114991084,0.0377539782790096,-0.000699133835981483
raw_CU_diffT/TC23LTO09/TC23LTO09_45deg.parquet,TC23LTO09_45deg.parquet,TC23LTO09,LTO,lithium-ion,45.0,,charge,60,0.015491710259486,2.486628971284235,2.4411860637448,1.4999108216597348,37.18472499976633,0.045442907539434696,0.038522135545979094,0.037818147189029566,-0.0007039883569495281
raw_CU_diffT/TC23LTO09/TC23LTO09_45deg.parquet,TC23LTO09_45deg.parquet,TC23LTO09,LTO,lithium-ion,45.0,,charge,61,0.0154915438016139,2.4910289529878273,2.4455732554518,1.4999089885587158,37.18455733335577,0.045455697536027184,0.03858988413629934,0.03788570520688706,-0.0007041789294122761
raw_CU_diffT/TC23LTO09/TC23LTO09_45deg.parquet,TC23LTO09_45deg.parquet,TC23LTO09,LTO,lithium-ion,45.0,,charge,62,0.0154917251158639,2.495465878982639,2.44976969969327,1.499920692390148,37.18498899997212,0.04569617928936909,0.03865907143321673,0.03795115878482059,-0.0007079126483961404
raw_CU_diffT/TC23LTO09/TC23LTO09_45deg.parquet,TC23LTO09_45deg.parquet,TC23LTO09,LTO,lithium-ion,45.0,,charge,63,0.0154947002486655,2.499996627178685,2.45434763886579,1.499901203815661,37.19136400014395,0.04564898831289499,0.03873669836080848,0.03802938097024534,-0.0007073173905631433
raw_CU_diffT/TC23LTO09/TC23LTO09_45deg.parquet,TC23LTO09_45deg.parquet,TC23LTO09,LTO,lithium-ion,45.0,,charge,64,0.0154904481832677,2.504542727355846,2.45854408310726,1.4999040044484309,37.18205600004876,0.04599864424858602,0.0387964893408857,0.03808394972565241,-0.0007125396152332861
raw_CU_diffT/TC23LTO09/TC23LTO09_45deg.parquet,TC23LTO09_45deg.parquet,TC23LTO09,LTO,lithium-ion,45.0,,charge,65,0.0154928017532066,2.509202361144577,2.4633127697453,1.4999078398410317,37.187796333571896,0.04588959139927695,0.038874574739890845,0.03816361639780619,-0.0007109583420846569
raw_CU_diffT/TC23LTO09/TC23LTO09_45deg.parquet,TC23LTO09_45deg.parquet,TC23LTO09,LTO,lithium-ion,45.0,,charge,66,0.0154919368477572,2.513968542516174,2.46789070891782,1.4999227790635175,37.1834726666566,0.04607783359835382,0.03894624189790878,0.038232407009721615,-0.0007138348881871662
raw_CU_diffT/TC23LTO09/TC23LTO09_45deg.parquet,TC23LTO09_45deg.parquet,TC23LTO09,LTO,lithium-ion,45.0,,charge,67,0.0154913387141104,2.5188458926376254,2.47285014302138,1.4999138982016287,37.18291733355727,0.04599574961624553,0.039020294891495215,0.03830775915478054,-0.0007125357367146756
raw_CU_diffT/TC23LTO09/TC23LTO09_45deg.parquet,TC23LTO09_45deg.parquet,TC23LTO09,LTO,lithium-ion,45.0,,charge,68,0.0154938352159706,2.523881506322216,2.47761882965942,1.4999320166230665,37.18805533350678,0.04626267666279604,0.03910460416359207,0.03838781787472898,-0.0007167862888630902
raw_CU_diffT/TC23LTO09/TC23LTO09_45deg.parquet,TC23LTO09_45deg.parquet,TC23LTO09,LTO,lithium-ion,45.0,,charge,69,0.0154911352230211,2.5290546966218153,2.48295975869402,1.499952097363193,37.183054333378095,0.046094937927795065,0.039177928291785145,0.03846386537524891,-0.0007140629165362372
raw_CU_diffT/TC23LTO09/TC23LTO09_45deg.parquet,TC23LTO09_45deg.parquet,TC23LTO09,LTO,lithium-ion,45.0,,charge,70,0.0154943754133201,2.534367537400438,2.4881099402631,1.4999168028627061,37.19048166688299,0.046257597137338013,0.03926844205981395,0.03855170948404992,-0.0007167325757640314
raw_CU_diffT/TC23LTO09/TC23LTO09_45deg.parquet,TC23LTO09_45deg.parquet,TC23LTO09,LTO,lithium-ion,45.0,,charge,71,0.0154938323495589,2.539778219124971,2.49345086929771,1.4998966550613364,37.18878966686316,0.046327349827261166,0.03935089793218357,0.03863310974076062,-0.0007177881914229509
raw_CU_diffT/TC23LTO09/TC23LTO09_45deg.parquet,TC23LTO09_45deg.parquet,TC23LTO09,LTO,lithium-ion,45.0,,charge,72,0.0154914956946751,2.5453450292343667,2.49898254579783,1.4998961012845875,37.183437333325855,0.04636248343653682,0.03943120156184686,0.038712977349295304,-0.0007182242125515562
raw_CU_diffT/TC23LTO09/TC23LTO09_45deg.parquet,TC23LTO09_45deg.parquet,TC23LTO09,LTO,lithium-ion,45.0,,charge,73,0.0154915730203546,2.550985360981406,2.50451422229796,1.4998972868733744,37.183734000020195,0.04647113868344599,0.03951877599349909,0.03879886495524546,-0.0007199110382536261
raw_CU_diffT/TC23LTO09/TC23LTO09_45deg.parquet,TC23LTO09_45deg.parquet,TC23LTO09,LTO,lithium-ion,45.0,,charge,74,0.0154939908380185,2.5566397831430345,2.5102366462636,1.4999102787772105,37.18953833327396,0.04640313687943465,0.03961255337613178,0.0388935835984665,-0.0007189697776652793
raw_CU_diffT/TC23LTO09/TC23LTO09_45deg.parquet,TC23LTO09_45deg.parquet,TC23LTO09,LTO,lithium-ion,45.0,,charge,75,0.0154922335065084,2.5622689451193863,2.51557757529821,1.4999001319960252,37.18518199992832,0.04669136982117639,0.03969526880426449,0.038971915200256085,-0.0007233536040084018
raw_CU_diffT/TC23LTO09/TC23LTO09_45deg.parquet,TC23LTO09_45deg.parquet,TC23LTO09,LTO,lithium-ion,45.0,,charge,76,0.0154926199936502,2.5678612123233813,2.52091850433281,1.4999053260465944,37.18594366667094,0.0469427079905711,0.039782897958960055,0.039055632422589255,-0.0007272655363707997
raw_CU_diffT/TC23LTO09/TC23LTO09_45deg.parquet,TC23LTO09_45deg.parquet,TC23LTO09,LTO,lithium-ion,45.0,,charge,77,0.015492602762798,2.573481385045387,2.52625943336741,1.4999135407568218,37.185549666464794,0.047221951677976826,0.03986992481596338,0.03913833387693245,-0.0007315909390309336
raw_CU_diffT/TC23LTO09/TC23LTO09_45deg.parquet,TC23LTO09_45deg.parquet,TC23LTO09,LTO,lithium-ion,45.0,,charge,78,0.0154927025839006,2.5792256677301832,2.53217260479858,1.4999329737435483,37.18568566691829,0.04705306293160305,0.03995917616690616,0.03923019705724528,-0.0007289791096608822
