Repository: DNV007/delivered-energy-decomposition

# Three-term energy accounting for a cold commercial sodium-ion 18650 cell

This repository holds the analysis code and the derived data behind a reanalysis
of a public commercial-cell archive. No new measurements were made. The
manuscript reporting the work is not distributed here; what is here is
everything needed to regenerate its numbers from the raw archive and to check
them.

**Source data.** Droese, D., Schlösser, A., Otto, M. *Dataset: Evaluation of
Commercial Sodium-Ion Batteries by State-of-the-Art Lithium-Ion Battery
Configurations.* Technische Universität Berlin, DepositOnce, 2025.
DOI [10.14279/depositonce-25036](https://doi.org/10.14279/depositonce-25036),
CC BY 4.0.

File: results/tables/table_delivered_energy_segments.csv (part 16 of 31)
member_path,file_name,cell_id,cell_family,chemistry_type,temperature_deg_c,voltage_v,direction,segment_index,segment_capacity_ah,mean_terminal_voltage_v,ocv_voltage_v,mean_current_a,duration_s,overpotential_v,delivered_energy_wh,ocv_energy_wh,polarisation_loss_wh
raw_CU_diffT/TC23LTO09/TC23LTO09_45deg.parquet,TC23LTO09_45deg.parquet,TC23LTO09,LTO,lithium-ion,45.0,,charge,79,0.0154924714571586,2.5853232114666804,2.53808577622975,1.4999155378820337,37.18551533331629,0.04723743523693047,0.040053046061177155,0.03932122144405963,-0.0007318246171175227
raw_CU_diffT/TC23LTO09/TC23LTO09_45deg.parquet,TC23LTO09_45deg.parquet,TC23LTO09,LTO,lithium-ion,45.0,,charge,80,0.0154931394419116,2.5918466414810304,2.54438044259196,1.4999220415341707,37.18683366692858,0.047466198889070554,0.040155841428515866,0.03942044099034999,-0.0007354004381658757
raw_CU_diffT/TC23LTO09/TC23LTO09_45deg.parquet,TC23LTO09_45deg.parquet,TC23LTO09,LTO,lithium-ion,45.0,,charge,81,0.0154922779649805,2.5986170785227762,2.55086585641969,1.4998925961032026,37.184766666498035,0.04775122210308602,0.04025849810502041,0.03951872289903188,-0.0007397752059885299
raw_CU_diffT/TC23LTO09/TC23LTO09_45deg.parquet,TC23LTO09_45deg.parquet,TC23LTO09,LTO,lithium-ion,45.0,,charge,82,0.0154900609620819,2.6054340992073803,2.55735127024743,1.4999046339653106,37.17999100009911,0.04808282895995042,0.04035833302940926,0.03961352707759028,-0.0007448059518189859
raw_CU_diffT/TC23LTO09/TC23LTO09_45deg.parquet,TC23LTO09_45deg.parquet,TC23LTO09,LTO,lithium-ion,45.0,,charge,83,0.0154932102516811,2.6119813318662994,2.56326444167859,1.4998817374812112,37.18689233326586,0.04871689018770953,0.040467975948070604,0.03971319492558436,-0.000754781022486245
raw_CU_diffT/TC23LTO09/TC23LTO09_45deg.parquet,TC23LTO09_45deg.parquet,TC23LTO09,LTO,lithium-ion,45.0,,charge,84,0.0154922679665081,2.6180459982859263,2.56879611817872,1.4999024358793018,37.18552666681353,0.04924988010720632,0.040559470154089776,0.039796477814150535,-0.0007629923399392405
raw_CU_diffT/TC23LTO09/TC23LTO09_45deg.parquet,TC23LTO09_45deg.parquet,TC23LTO09,LTO,lithium-ion,45.0,,charge,85,0.0154923673967171,2.6236162580926985,2.5739462997478,1.4998927946571026,37.18573300004937,0.04966995834489829,0.04064602697837224,0.03987652173511344,-0.0007695052432587987
raw_CU_diffT/TC23LTO09/TC23LTO09_45deg.parquet,TC23LTO09_45deg.parquet,TC23LTO09,LTO,lithium-ion,45.0,,charge,86,0.0154916735613384,2.6289226432597075,2.57909648131688,1.4999104007778739,37.184307999850716,0.04982616194282752,0.04072641140739027,0.03995452077175761,-0.0007718906356326619
raw_CU_diffT/TC23LTO09/TC23LTO09_45deg.parquet,TC23LTO09_45deg.parquet,TC23LTO09,LTO,lithium-ion,45.0,,charge,87,0.0154927497812995,2.634167716223782,2.58424666288597,1.4999044005592526,37.18647200014675,0.04992105333781227,0.0408105013094322,0.04003708692125057,-0.0007734143881816327
raw_CU_diffT/TC23LTO09/TC23LTO09_45deg.parquet,TC23LTO09_45deg.parquet,TC23LTO09,LTO,lithium-ion,45.0,,charge,88,0.0154906900413545,2.6395464424336845,2.58977833938609,1.4999028599967232,37.18292533344356,0.049768103047594714,0.040888395789500175,0.04011745353124369,-0.0007709422582564823
raw_CU_diffT/TC23LTO09/TC23LTO09_45deg.parquet,TC23LTO09_45deg.parquet,TC23LTO09,LTO,lithium-ion,45.0,,charge,89,0.0154921053685006,2.644900134797365,2.59511926842069,1.4999052497170036,37.185497000289615,0.049780866376675004,0.04097507157744222,0.04020386115019953,-0.000771210427242694
raw_CU_diffT/TC23LTO09/TC23LTO09_45deg.parquet,TC23LTO09_45deg.parquet,TC23LTO09,LTO,lithium-ion,45.0,,charge,90,0.0154926853227006,2.650121768948865,2.59969720759321,1.4999172108643044,37.18657599983271,0.05042456135565487,0.04105750263316343,0.04027629077154506,-0.0007812118616183639
raw_CU_diffT/TC23LTO09/TC23LTO09_45deg.parquet,TC23LTO09_45deg.parquet,TC23LTO09,LTO,lithium-ion,45.0,,charge,91,0.0154921559352251,2.6553879833721443,2.60503813662781,1.4998990047926806,37.18511600000784,0.0503498467443344,0.04113768470692417,0.040357657029846256,-0.0007800276770779171
raw_CU_diffT/TC23LTO09/TC23LTO09_45deg.parquet,TC23LTO09_45deg.parquet,TC23LTO09,LTO,lithium-ion,45.0,,charge,92,0.0154924219715423,2.6615921048943965,2.61133280299003,1.4998994408559558,37.18434366688598,0.05025930190436645,0.04123450800514947,0.040455869692051886,-0.0007786383130975807
raw_CU_diffT/TC23LTO09/TC23LTO09_45deg.parquet,TC23LTO09_45deg.parquet,TC23LTO09,LTO,lithium-ion,45.0,,charge,93,0.0154922328220872,2.669241699929619,2.61915344907641,1.499901229603469,37.18530066678068,0.050088250853209004,0.04135251387373348,0.040576535029864455,-0.0007759788438690268
raw_CU_diffT/TC23LTO09/TC23LTO09_45deg.parquet,TC23LTO09_45deg.parquet,TC23LTO09,LTO,lithium-ion,45.0,,charge,94,0.015492419294336,2.6784784274663993,2.62811857995592,1.4999067052645656,37.18628033361165,0.050359847510479394,0.04149611086914319,0.040715914995912025,-0.0007801958732311653
raw_CU_diffT/TC23LTO09/TC23LTO09_45deg.parquet,TC23LTO09_45deg.parquet,TC23LTO09,LTO,lithium-ion,45.0,,charge,95,0.0113021907191756,2.684705271114137,2.63536698364574,1.499893859123832,27.129564333416056,0.04933828746839719,0.030343050998908012,0.029785420264182676,-0.0005576307347253361
raw_CU_diffT/TC23LTO09/TC23LTO09_45deg.parquet,TC23LTO09_45deg.parquet,TC23LTO09,LTO,lithium-ion,45.0,,charge,96,0.0069452874611682,2.6858921422556894,2.64070791268034,1.4997738215006633,16.672873333271127,0.04518422957534929,0.018654293017658634,0.018340475554546414,-0.00031381746311221967
raw_CU_diffT/TC23LTO09/TC23LTO09_45deg.parquet,TC23LTO09_45deg.parquet,TC23LTO09,LTO,lithium-ion,45.0,,charge,97,0.0049644407217791,2.6879172360079338,2.64547659931838,1.4997361230624613,11.918892333575059,0.04244063668955356,0.01334400578320971,0.013133311758169857,-0.000210694025039853
raw_CU_diffT/TC23LTO09/TC23LTO09_45deg.parquet,TC23LTO09_45deg.parquet,TC23LTO09,LTO,lithium-ion,45.0,,charge,98,0.0035073642991028,2.690012147442781,2.64795631637016,1.4996280057028868,8.421864000149071,0.0420558310726209,0.009434852570093667,0.009287347449620459,-0.0001475051204732087
raw_CU_diffT/TC23LTO09/TC23LTO09_45deg.parquet,TC23LTO09_45deg.parquet,TC23LTO09,LTO,lithium-ion,45.0,,charge,99,0.0029452614108501,2.6910774178060026,2.65253425554268,1.499547594263402,7.073004999954719,0.03854316226332255,0.00792592647227415,0.007812406783807853,-0.00011351968846629729
raw_CU_diffT/TC23LTO09/TC23LTO09_45deg.parquet,TC23LTO09_45deg.parquet,TC23LTO09,LTO,lithium-ion,45.0,,charge,100,0.0019152297055576,2.693054585517532,2.65234350807716,1.4992040738097685,4.600690666993614,0.040711077440371835,0.0051578181408712875,0.005079847076012231,-7.797106485905609e-05
raw_CU_diffT/TC23LTO09/TC23LTO09_45deg.parquet,TC23LTO09_45deg.parquet,TC23LTO09,LTO,lithium-ion,45.0,,charge,101,0.0020124220417002,2.6929931795680764,2.65634920485311,1.4992747081938702,4.83457000029739,0.036643974714966276,0.005419438832711102,0.005345695690299198,-7.37431424119037e-05
raw_CU_diffT/TC23LTO09/TC23LTO09_45deg.parquet,TC23LTO09_45deg.parquet,TC23LTO09,LTO,lithium-ion,45.0,,charge,102,0.0012615540699856,2.694556041046255,2.6571121947152,1.4989102367870935,3.0317749999230728,0.037443846331054687,0.0033993281403861884,0.0033520907036513306,-4.72374367348578e-05
raw_CU_diffT/TC23LTO09/TC23LTO09_45deg.parquet,TC23LTO09_45deg.parquet,TC23LTO09,LTO,lithium-ion,45.0,,charge,103,0.0011327406423238,2.6947826015766503,2.65882892190489,1.4987860855067892,2.722740000113845,0.03595367967176033,0.0030524897750329356,0.003011763580827642,-4.072619420529382e-05
raw_CU_diffT/TC23LTO09/TC23LTO09_45deg.parquet,TC23LTO09_45deg.parquet,TC23LTO09,LTO,lithium-ion,45.0,,charge,104,0.0008958838104493,2.695435566357659,2.65940116430146,1.498584839315836,2.1553610000992194,0.0360344020561989,0.0024147970860090664,0.002382514448587697,-3.228263742136939e-05
raw_CU_diffT/TC23NMC09/TC23NMC09_05deg.parquet,TC23NMC09_05deg.parquet,TC23NMC09,NMC,lithium-ion,5.0,,discharge,0,0.0157137256591401,3.9949435653589838,4.19003063025999,1.4999917414241426,37.71258833343745,0.19508706490100636,0.06277544720979811,0.06584099182729938,0.0030655446175012757
raw_CU_diffT/TC23NMC09/TC23NMC09_05deg.parquet,TC23NMC09_05deg.parquet,TC23NMC09,NMC,lithium-ion,5.0,,discharge,1,0.0157128138715164,3.9793140884316727,4.16886211722194,1.4999484557012792,37.71055566644645,0.1895480287902669,0.06252622160782982,0.06550455450392412,0.002978332896094296
raw_CU_diffT/TC23NMC09/TC23NMC09_05deg.parquet,TC23NMC09_05deg.parquet,TC23NMC09,NMC,lithium-ion,5.0,,discharge,2,0.0157140660004514,3.965401929875951,4.15093562870324,1.499908703105444,37.713542333076475,0.18553369882728932,0.06231258764438805,0.06522807643306795,0.0029154887886799
raw_CU_diffT/TC23NMC09/TC23NMC09_05deg.parquet,TC23NMC09_05deg.parquet,TC23NMC09,NMC,lithium-ion,5.0,,discharge,3,0.0157132040995337,3.95459898349793,4.13567904272988,1.4999104101827614,37.711447666573804,0.1810800592319497,0.06213942095951147,0.06498476888857875,0.0028453479290672795
raw_CU_diffT/TC23NMC09/TC23NMC09_05deg.parquet,TC23NMC09_05deg.parquet,TC23NMC09,NMC,lithium-ion,5.0,,discharge,4,0.0157129813847912,3.94503227892252,4.12232953000318,1.499924460468746,37.71095999976387,0.17729725108065963,0.061988218761109964,0.06477408716691502,0.002785868405805053
raw_CU_diffT/TC23NMC09/TC23NMC09_05deg.parquet,TC23NMC09_05deg.parquet,TC23NMC09,NMC,lithium-ion,5.0,,discharge,5,0.0157131576678166,3.9361281374590793,4.11031496854916,1.4999492042030071,37.71137566660764,0.17418683109008049,0.0618490020246238,0.06458602716519957,0.0027370251405757634
raw_CU_diffT/TC23NMC09/TC23NMC09_05deg.parquet,TC23NMC09_05deg.parquet,TC23NMC09,NMC,lithium-ion,5.0,,discharge,6,0.0157129716609282,3.9276843723346713,4.1002074803418,1.499930942118908,37.71091333334334,0.172523108007129,0.061715593235565254,0.06442644394253653,0.002710850706971281
raw_CU_diffT/TC23NMC09/TC23NMC09_05deg.parquet,TC23NMC09_05deg.parquet,TC23NMC09,NMC,lithium-ion,5.0,,discharge,7,0.0157131391502994,3.9196886203206884,4.09105352875778,1.4999577944102094,37.71133599997847,0.17136490843709185,0.06159061271694405,0.06428329336869439,0.002692680651750337
raw_CU_diffT/TC23NMC09/TC23NMC09_05deg.parquet,TC23NMC09_05deg.parquet,TC23NMC09,NMC,lithium-ion,5.0,,discharge,8,0.0157135737130807,3.912389060903055,4.08266240647243,1.4999739784795418,37.71237766640843,0.1702733455693748,0.061477613902750736,0.06415321666972797,0.002675602766977231
raw_CU_diffT/TC23NMC09/TC23NMC09_05deg.parquet,TC23NMC09_05deg.parquet,TC23NMC09,NMC,lithium-ion,5.0,,discharge,9,0.0157127864908612,3.9056733246141264,4.07541552813508,1.49995220452729,37.710437000059756,0.1697422035209537,0.06136901105271379,0.06403613405512684,0.0026671230024130493
raw_CU_diffT/TC23NMC09/TC23NMC09_05deg.parquet,TC23NMC09_05deg.parquet,TC23NMC09,NMC,lithium-ion,5.0,,discharge,10,0.0157132099113206,3.8995518414068218,4.0689314790964,1.499888931199875,37.711516333336476,0.1693796376895782,0.061274476644102176,0.06393597444582194,0.0026614978017197657
raw_CU_diffT/TC23NMC09/TC23NMC09_05deg.parquet,TC23NMC09_05deg.parquet,TC23NMC09,NMC,lithium-ion,5.0,,discharge,11,0.0157127597171321,3.893810256383045,4.06321025935639,1.4999930169729696,37.71042233327171,0.16940000297334556,0.061182504942651324,0.06384424648545296,0.002661741542801639
raw_CU_diffT/TC23NMC09/TC23NMC09_05deg.parquet,TC23NMC09_05deg.parquet,TC23NMC09,NMC,lithium-ion,5.0,,discharge,12,0.0157132361823403,3.8886110943585157,4.05806116159038,1.4999789591956119,37.711570333282,0.16945006723186395,0.061102664546924146,0.06376527347445186,0.002662608927527718
raw_CU_diffT/TC23NMC09/TC23NMC09_05deg.parquet,TC23NMC09_05deg.parquet,TC23NMC09,NMC,lithium-ion,5.0,,discharge,13,0.0157130254420969,3.8838063431904875,4.05329347847371,1.4999084793363557,37.71102000022074,0.16948713528322212,0.061026347882729454,0.06368950355154283,0.00266315566881338
raw_CU_diffT/TC23NMC09/TC23NMC09_05deg.parquet,TC23NMC09_05deg.parquet,TC23NMC09,NMC,lithium-ion,5.0,,discharge,14,0.0157126053275932,3.87936515012093,4.0492886246557,1.4999693818767381,37.70997066644486,0.1699234745347704,0.06095493352546952,0.0636248740167277,0.0026699404912581826
raw_CU_diffT/TC23NMC09/TC23NMC09_05deg.parquet,TC23NMC09_05deg.parquet,TC23NMC09,NMC,lithium-ion,5.0,,discharge,15,0.0157133239421788,3.8752862065513414,4.04528377083769,1.4999259767465356,37.711707000096794,0.1699975642863487,0.06089362753219846,0.06356485432921122,0.00267122679701276
raw_CU_diffT/TC23NMC09/TC23NMC09_05deg.parquet,TC23NMC09_05deg.parquet,TC23NMC09,NMC,lithium-ion,5.0,,discharge,16,0.015712625044341,3.8714019373905035,4.04185103899368,1.4999783786488912,37.710100999771385,0.17044910160317617,0.06082988703815229,0.06350808986078779,0.002678202822635499
raw_CU_diffT/TC23NMC09/TC23NMC09_05deg.parquet,TC23NMC09_05deg.parquet,TC23NMC09,NMC,lithium-ion,5.0,,discharge,17,0.0157135193572594,3.867522624307112,4.03841830714967,1.4999241383398776,37.71223566660774,0.1708956828425583,0.06077239162168848,0.06345776424210708,0.0026853726204186038
raw_CU_diffT/TC23NMC09/TC23NMC09_05deg.parquet,TC23NMC09_05deg.parquet,TC23NMC09,NMC,lithium-ion,5.0,,discharge,18,0.0157141183920507,3.8637940034636684,4.035366989955,1.499935518437439,37.713641333335545,0.171572986491332,0.06071611641292364,0.06341223463552614,0.0026961182226025032
raw_CU_diffT/TC23NMC09/TC23NMC09_05deg.parquet,TC23NMC09_05deg.parquet,TC23NMC09,NMC,lithium-ion,5.0,,discharge,19,0.0157135973749361,3.8599263860284663,4.03193425811099,1.4999110681258723,37.71244000006118,0.17200787208252377,0.06065332912694349,0.06335619157416778,0.0027028624472242857
raw_CU_diffT/TC23NMC09/TC23NMC09_05deg.parquet,TC23NMC09_05deg.parquet,TC23NMC09,NMC,lithium-ion,5.0,,discharge,20,0.0157141651606872,3.8557345291232634,4.02850152626699,1.4998838655887894,37.71381033328362,0.1727669971437269,0.06058964920640745,0.06330453833383995,0.0027148891274325
raw_CU_diffT/TC23NMC09/TC23NMC09_05deg.parquet,TC23NMC09_05deg.parquet,TC23NMC09,NMC,lithium-ion,5.0,,discharge,21,0.0157136637374173,3.851228529805026,4.02468737977365,1.499860416257583,37.71254933348973,0.17345884996862404,0.06051691009330418,0.06324258413399025,0.002725674040686077
raw_CU_diffT/TC23NMC09/TC23NMC09_05deg.parquet,TC23NMC09_05deg.parquet,TC23NMC09,NMC,lithium-ion,5.0,,discharge,22,0.0157136895456958,3.846454998700784,4.02011040398164,1.4999254697408384,37.71266566682607,0.1736554052808561,0.06044199970107386,0.06317076682758922,0.0027287671265153607
raw_CU_diffT/TC23NMC09/TC23NMC09_05deg.parquet,TC23NMC09_05deg.parquet,TC23NMC09,NMC,lithium-ion,5.0,,discharge,23,0.0157148687128749,3.841302630812212,4.01534272086496,1.499862924841462,37.71542633330682,0.17404009005274812,0.06036556652963488,0.06310058369559074,0.0027350171659558595
raw_CU_diffT/TC23NMC09/TC23NMC09_05deg.parquet,TC23NMC09_05deg.parquet,TC23NMC09,NMC,lithium-ion,5.0,,discharge,24,0.0157141872209186,3.835819701044459,4.00981220844962,1.499911619289175,37.71386499996879,0.1739925074051616,0.06027678892790064,0.06301093976430241,0.002734150836401772
raw_CU_diffT/TC23NMC09/TC23NMC09_05deg.parquet,TC23NMC09_05deg.parquet,TC23NMC09,NMC,lithium-ion,5.0,,discharge,25,0.0157134422994089,3.8298863892322887,4.00332815941094,1.4999207739339586,37.71201366677997,0.17344177017865148,0.06018069879049307,0.06290606603850266,0.0027253672480095845
raw_CU_diffT/TC23NMC09/TC23NMC09_05deg.parquet,TC23NMC09_05deg.parquet,TC23NMC09,NMC,lithium-ion,5.0,,discharge,26,0.0157143892637673,3.823609818289516,3.99608128107359,1.4999662881683835,37.714283333247295,0.172471462784074,0.060085693077364,0.0627959767804443,0.002710283703080296
raw_CU_diffT/TC23NMC09/TC23NMC09_05deg.parquet,TC23NMC09_05deg.parquet,TC23NMC09,NMC,lithium-ion,5.0,,discharge,27,0.0157130043722044,3.816729888932635,3.98807157343757,1.4998765110608931,37.710972666711314,0.17134168450493492,0.0599722934323217,0.06266458607008861,0.0026922926377669076
raw_CU_diffT/TC23NMC09/TC23NMC09_05deg.parquet,TC23NMC09_05deg.parquet,TC23NMC09,NMC,lithium-ion,5.0,,discharge,28,0.0157142757466413,3.8095171409125634,3.97968045115222,1.4998923488634972,37.71407633330091,0.1701633102396567,0.05986380281385661,0.06253779599292385,0.0026739931790672397
raw_CU_diffT/TC23NMC09/TC23NMC09_05deg.parquet,TC23NMC09_05deg.parquet,TC23NMC09,NMC,lithium-ion,5.0,,discharge,29,0.0157127786159179,3.802090087350365,3.97090791421754,1.4999080924029746,37.71042300001136,0.16881782686717495,0.059741399820312235,0.06239399696029651,0.0026525971399842738
raw_CU_diffT/TC23NMC09/TC23NMC09_05deg.parquet,TC23NMC09_05deg.parquet,TC23NMC09,NMC,lithium-ion,5.0,,discharge,30,0.015713933279975,3.794401095114876,3.96194466995818,1.4998956430958612,37.71320333328913,0.16754357484330384,0.05962496564609924,0.06225773420267541,0.0026327685565761746
raw_CU_diffT/TC23NMC09/TC23NMC09_05deg.parquet,TC23NMC09_05deg.parquet,TC23NMC09,NMC,lithium-ion,5.0,,discharge,31,0.0157136214662392,3.7866010702367174,3.9531721330235,1.499943302266864,37.71243933340884,0.1665710627867827,0.05950121586135601,0.06211865048921668,0.002617434627860668
raw_CU_diffT/TC23NMC09/TC23NMC09_05deg.parquet,TC23NMC09_05deg.parquet,TC23NMC09,NMC,lithium-ion,5.0,,discharge,32,0.0157141095477603,3.7787617818168626,3.94439959608881,1.4999126487580041,37.7136720000417,0.16563781427194746,0.05937987659436008,0.06198272735308104,0.002602850758720958
raw_CU_diffT/TC23NMC09/TC23NMC09_05deg.parquet,TC23NMC09_05deg.parquet,TC23NMC09,NMC,lithium-ion,5.0,,discharge,33,0.0157145608544264,3.7711341243194565,3.93600847380346,1.4999343944640786,37.71480666636489,0.1648743494840037,0.05926171668682211,0.06185264468512246,0.002590927998300345
raw_CU_diffT/TC23NMC09/TC23NMC09_05deg.parquet,TC23NMC09_05deg.parquet,TC23NMC09,NMC,lithium-ion,5.0,,discharge,34,0.0157134198798138,3.763647789279259,3.92818947349211,1.4998843594200109,37.71199333333061,0.1645416842128511,0.05913977799267797,0.06172529056444623,0.002585512571768256
raw_CU_diffT/TC23NMC09/TC23NMC09_05deg.parquet,TC23NMC09_05deg.parquet,TC23NMC09,NMC,lithium-ion,5.0,,discharge,35,0.0157137539239515,3.756517128976152,3.92056118050543,1.499944318567592,37.712821999710286,0.1640440515292778,0.05902898577584003,0.06160673363425912,0.002577747858419091
raw_CU_diffT/TC23NMC09/TC23NMC09_05deg.parquet,TC23NMC09_05deg.parquet,TC23NMC09,NMC,lithium-ion,5.0,,discharge,36,0.0157140613810873,3.7495983069015923,3.91331430216808,1.4999008239936598,37.713450999959605,0.16371599526648772,0.05892141794907263,0.06149406114775602,0.0025726431986833886
raw_CU_diffT/TC23NMC09/TC23NMC09_05deg.parquet,TC23NMC09_05deg.parquet,TC23NMC09,NMC,lithium-ion,5.0,,discharge,37,0.0157141274006103,3.7431096235310197,3.9068302531294,1.4999407289491686,37.71361233328935,0.16372062959838019,0.0588197014986169,0.06139242833023398,0.002572726831617078
raw_CU_diffT/TC23NMC09/TC23NMC09_05deg.parquet,TC23NMC09_05deg.parquet,TC23NMC09,NMC,lithium-ion,5.0,,discharge,38,0.0157139389683948,3.7369074112734944,3.90053691141539,1.4999550268998894,37.71320299987565,0.1636295001418957,0.05872153499129389,0.061292798969952586,0.002571263978658693
raw_CU_diffT/TC23NMC09/TC23NMC09_05deg.parquet,TC23NMC09_05deg.parquet,TC23NMC09,NMC,lithium-ion,5.0,,discharge,39,0.0157139323716302,3.7311954868572075,3.89481569167538,1.4999489127430843,37.71319300017785,0.16362020481817252,0.05863175354580597,0.061202870378951016,0.0025711168331450443
raw_CU_diffT/TC23NMC09/TC23NMC09_05deg.parquet,TC23NMC09_05deg.parquet,TC23NMC09,NMC,lithium-ion,5.0,,discharge,40,0.0157146941613729,3.7254966924543544,3.88928517926003,1.4999480960402578,37.71501766674919,0.1637884868056756,0.05854504112112649,0.061118927098431745,0.0025738859773052555
raw_CU_diffT/TC23NMC09/TC23NMC09_05deg.parquet,TC23NMC09_05deg.parquet,TC23NMC09,NMC,lithium-ion,5.0,,discharge,41,0.0157143941167064,3.72017437553483,3.88432678881869,1.4999352454792596,37.714301667001564,0.1641524132838601,0.05846028632002644,0.061039842037577494,0.0025795557175510506
raw_CU_diffT/TC23NMC09/TC23NMC09_05deg.parquet,TC23NMC09_05deg.parquet,TC23NMC09,NMC,lithium-ion,5.0,,discharge,42,0.0157141717777927,3.715080081853487,3.87936839837735,1.4998919922184932,37.713701666507404,0.1642883165238631,0.058379406574501864,0.060961061401442224,0.002581654826940359
raw_CU_diffT/TC23NMC09/TC23NMC09_05deg.parquet,TC23NMC09_05deg.parquet,TC23NMC09,NMC,lithium-ion,5.0,,discharge,43,0.0157145355772523,3.7101769558196027,3.87479142258534,1.4999212659407377,37.71469366666861,0.16461446676573743,0.05830370777012878,0.06089054766464938,0.002586839894520597
raw_CU_diffT/TC23NMC09/TC23NMC09_05deg.parquet,TC23NMC09_05deg.parquet,TC23NMC09,NMC,lithium-ion,5.0,,discharge,44,0.0157148950975007,3.705316802152448,3.87021444679333,1.4999444679137701,37.715503666724544,0.1648976446408823,0.05822866484883248,0.06082001403618889,0.002591349187356408
raw_CU_diffT/TC23NMC09/TC23NMC09_05deg.parquet,TC23NMC09_05deg.parquet,TC23NMC09,NMC,lithium-ion,5.0,,discharge,45,0.0157140147822348,3.700474888063426,3.86582817832598,1.4999462531368857,37.71339033317054,0.16535329026255363,0.05814931709231735,0.06074768113979427,0.002598364047476924
raw_CU_diffT/TC23NMC09/TC23NMC09_05deg.parquet,TC23NMC09_05deg.parquet,TC23NMC09,NMC,lithium-ion,5.0,,discharge,46,0.0157134891063137,3.695691251065378,3.86125120253398,1.4999602378258445,37.71212066640146,0.16555995146860214,0.05807220421391467,0.060673728707758376,0.002601524493843703
raw_CU_diffT/TC23NMC09/TC23NMC09_05deg.parquet,TC23NMC09_05deg.parquet,TC23NMC09,NMC,lithium-ion,5.0,,discharge,47,0.0157140123692542,3.6909045564615575,3.85686493406663,1.499888907436567,37.71338966675103,0.16596037760507265,0.057998919853973596,0.06060682328046581,0.0026079034264922113
raw_CU_diffT/TC23NMC09/TC23NMC09_05deg.parquet,TC23NMC09_05deg.parquet,TC23NMC09,NMC,lithium-ion,5.0,,discharge,48,0.0157151053240288,3.686067309961198,3.85228795827462,1.4999441746967141,37.71599633351434,0.1662206483134221,0.05792693600749974,0.06053911100277352,0.002612174995273775
raw_CU_diffT/TC23NMC09/TC23NMC09_05deg.parquet,TC23NMC09_05deg.parquet,TC23NMC09,NMC,lithium-ion,5.0,,discharge,49,0.015712994029407,3.681104119189534,3.84771098248261,1.499921670928019,37.71094533329597,0.16660686329307595,0.05784116704645066,0.06045905969463299,0.002617892648182331
raw_CU_diffT/TC23NMC09/TC23NMC09_05deg.parquet,TC23NMC09_05deg.parquet,TC23NMC09,NMC,lithium-ion,5.0,,discharge,50,0.0157136129000386,3.6760371433854666,3.8431340066906,1.499927552139226,37.71247866662452,0.16709686330513351,0.05776382467732292,0.06038952010411045,0.002625695426787533
raw_CU_diffT/TC23NMC09/TC23NMC09_05deg.parquet,TC23NMC09_05deg.parquet,TC23NMC09,NMC,lithium-ion,5.0,,discharge,51,0.0157149223392294,3.6708484841810045,3.83836632357393,1.4998947857100784,37.7155990001047,0.16751783939292553,0.057687098847982454,0.06031962868447778,0.002632529836495326
raw_CU_diffT/TC23NMC09/TC23NMC09_05deg.parquet,TC23NMC09_05deg.parquet,TC23NMC09,NMC,lithium-ion,5.0,,discharge,52,0.0157147580116656,3.665584960712132,3.83359864045725,1.4999071527675734,37.715223666629754,0.16801367974511816,0.057603780628791915,0.06024407494863593,0.0026402943198440137
raw_CU_diffT/TC23NMC09/TC23NMC09_05deg.parquet,TC23NMC09_05deg.parquet,TC23NMC09,NMC,lithium-ion,5.0,,discharge,53,0.0157134190981111,3.662340151029846,3.82864025001591,1.4999532159706923,37.71195633360185,0.1663000989860639,0.05754788567297146,0.06016102882439685,0.0026131431514253844
raw_CU_diffT/TC23NMC09/TC23NMC09_05deg.parquet,TC23NMC09_05deg.parquet,TC23NMC09,NMC,lithium-ion,5.0,,discharge,54,0.0157136648893303,3.6590884532659205,3.8234911522499,1.49996301321801,37.71254233334912,0.16440269898397952,0.057497689755038606,0.0600810586737743,0.0025833689187356942
raw_CU_diffT/TC23NMC09/TC23NMC09_05deg.parquet,TC23NMC09_05deg.parquet,TC23NMC09,NMC,lithium-ion,5.0,,discharge,55,0.0157136726046186,3.650060381569537,3.81796063983455,1.4999412174160953,37.71262066683266,0.16790025826501287,0.05735585382307295,0.05999418351168027,0.0026383296886073188
raw_CU_diffT/TC23NMC09/TC23NMC09_05deg.parquet,TC23NMC09_05deg.parquet,TC23NMC09,NMC,lithium-ion,5.0,,discharge,56,0.0157141016683271,3.6402753789710682,3.81185800544521,1.4999164662791074,37.713562999852,0.1715826264741418,0.05720365740585933,0.059899924242792585,0.0026962668369332546
raw_CU_diffT/TC23NMC09/TC23NMC09_05deg.parquet,TC23NMC09_05deg.parquet,TC23NMC09,NMC,lithium-ion,5.0,,discharge,57,0.0157140651905646,3.632735225840201,3.80594607838053,1.4999324841396642,37.713566666818224,0.17321085254032909,0.05708503815891334,0.05980688478744534,0.002721846628532004
raw_CU_diffT/TC23NMC09/TC23NMC09_05deg.parquet,TC23NMC09_05deg.parquet,TC23NMC09,NMC,lithium-ion,5.0,,discharge,58,0.0157135076990118,3.625309223716491,3.79946202934185,1.4998739640989156,37.71220066671958,0.17415280562535917,0.056966324398167574,0.05970287585016616,0.002736551451998588
raw_CU_diffT/TC23NMC09/TC23NMC09_05deg.parquet,TC23NMC09_05deg.parquet,TC23NMC09,NMC,lithium-ion,5.0,,discharge,59,0.015713246060643,3.617645225784132,3.79240585832917,1.4999773752079335,37.71153666684404,0.17476063254503815,0.05684494959285647,0.05959100641375027,0.002746056820893801
raw_CU_diffT/TC23NMC09/TC23NMC09_05deg.parquet,TC23NMC09_05deg.parquet,TC23NMC09,NMC,lithium-ion,5.0,,discharge,60,0.0157149175743901,3.608626005686445,3.78477756534248,1.4999260211713759,37.71553233353188,0.1761515596560348,0.056709260236163066,0.05947746747675791,0.0027682072405948444
raw_CU_diffT/TC23NMC09/TC23NMC09_05deg.parquet,TC23NMC09_05deg.parquet,TC23NMC09,NMC,lithium-ion,5.0,,discharge,61,0.0157137999107471,3.5983755316767203,3.7765771503818,1.4998938364958867,37.71287433319958,0.17820161870507967,0.0565441531084962,0.05934437768859906,0.0028002245801028655
raw_CU_diffT/TC23NMC09/TC23NMC09_05deg.parquet,TC23NMC09_05deg.parquet,TC23NMC09,NMC,lithium-ion,5.0,,discharge,62,0.0157128210607935,3.5865431249857154,3.76761390612245,1.49988592584743,37.71052833349677,0.18107078113673447,0.056354710349719686,0.059199843133059295,0.0028451327833396087
raw_CU_diffT/TC23NMC09/TC23NMC09_05deg.parquet,TC23NMC09_05deg.parquet,TC23NMC09,NMC,lithium-ion,5.0,,discharge,63,0.0157130486152083,3.5730482771528798,3.75788783256443,1.4999257832746646,37.7110690001864,0.18483955541155028,0.05614348128338947,0.05904787420358464,0.0029043929201951757
raw_CU_diffT/TC23NMC09/TC23NMC09_05deg.parquet,TC23NMC09_05deg.parquet,TC23NMC09,NMC,lithium-ion,5.0,,discharge,64,0.0157123585329073,3.5576632350708866,3.74720822238307,1.499903920447749,37.70947400003206,0.18954498731218328,0.05589928028877664,0.058877479087541026,0.0029781987987643893
raw_CU_diffT/TC23NMC09/TC23NMC09_05deg.parquet,TC23NMC09_05deg.parquet,TC23NMC09,NMC,lithium-ion,5.0,,discharge,65,0.0157144713560557,3.540483895732389,3.73557507557838,1.4998721701147375,37.71446799999103,0.19509117984599067,0.05563683276606313,0.058702587523572054,0.0030657547575089275
raw_CU_diffT/TC23NMC09/TC23NMC09_05deg.parquet,TC23NMC09_05deg.parquet,TC23NMC09,NMC,lithium-ion,5.0,,discharge,66,0.0157145202088848,3.522537960812951,3.72336980679969,1.499991268580235,37.714649666741025,0.2008318459867393,0.05535499397175897,0.058510970074105224,0.0031559761023462543
raw_CU_diffT/TC23NMC09/TC23NMC09_05deg.parquet,TC23NMC09_05deg.parquet,TC23NMC09,NMC,lithium-ion,5.0,,discharge,67,0.0157137427891689,3.5043343456133624,3.71040170872233,1.4999234900849716,37.71278633334441,0.20606736310896778,0.05506620855421889,0.05830429809535548,0.0032380895411365865
raw_CU_diffT/TC23NMC09/TC23NMC09_05deg.parquet,TC23NMC09_05deg.parquet,TC23NMC09,NMC,lithium-ion,5.0,,discharge,68,0.015712604646161,3.4868090110167884,3.69743361064497,1.49993092131504,37.7100119998795,0.21062459962818147,0.05478685146677843,0.058096312529492,0.00330946106271357
raw_CU_diffT/TC23NMC09/TC23NMC09_05deg.parquet,TC23NMC09_05deg.parquet,TC23NMC09,NMC,lithium-ion,5.0,,discharge,69,0.0157143887276122,3.4698561020384844,3.68446551256761,1.4999343567735688,37.714283333334606,0.21460941052912563,0.05452666761630996,0.05789912331796836,0.0033724557016583945
raw_CU_diffT/TC23NMC09/TC23NMC09_05deg.parquet,TC23NMC09_05deg.parquet,TC23NMC09,NMC,lithium-ion,5.0,,discharge,70,0.0157127592614291,3.4539722356372615,3.67149741449025,1.4999011262374065,37.71048733347561,0.2175251788529886,0.05427143423422836,0.057689355002844674,0.0034179207686163143
raw_CU_diffT/TC23NMC09/TC23NMC09_05deg.parquet,TC23NMC09_05deg.parquet,TC23NMC09,NMC,lithium-ion,5.0,,discharge,71,0.0157143763768253,3.43918272492164,3.65929214571156,1.499894252318704,37.714293999713846,0.22010942078992013,0.054044611768094275,0.057503494050472094,0.003458882282377819
raw_CU_diffT/TC23NMC09/TC23NMC09_05deg.parquet,TC23NMC09_05deg.parquet,TC23NMC09,NMC,lithium-ion,5.0,,discharge,72,0.0157129326185545,3.4251375410759177,3.64708687693287,1.499889587583198,37.71085033332929,0.22194933585695242,0.053818955392207345,0.05730643035126056,0.003487474959053216
raw_CU_diffT/TC23NMC09/TC23NMC09_05deg.parquet,TC23NMC09_05deg.parquet,TC23NMC09,NMC,lithium-ion,5.0,,discharge,73,0.0157144189001086,3.4116965223100584,3.63526302280351,1.499940992669228,37.71435766649665,0.2235665004934515,0.053612828311623964,0.057126045952409395,0.0035132176407854307
raw_CU_diffT/TC23NMC09/TC23NMC09_05deg.parquet,TC23NMC09_05deg.parquet,TC23NMC09,NMC,lithium-ion,5.0,,discharge,74,0.0157127267457073,3.3988720544078497,3.62420199797282,1.4999463269092879,37.710289666836616,0.2253299435649705,0.053405547834531344,0.05694609566539337,0.003540547830862023
raw_CU_diffT/TC23NMC09/TC23NMC09_05deg.parquet,TC23NMC09_05deg.parquet,TC23NMC09,NMC,lithium-ion,5.0,,discharge,75,0.0157126902217194,3.386632782464559,3.61352238779146,1.4999931393970944,37.71022333356086,0.22688960532690094,0.053213111805585245,0.05677815788861502,0.003565046083029773
raw_CU_diffT/TC23NMC09/TC23NMC09_05deg.parquet,TC23NMC09_05deg.parquet,TC23NMC09,NMC,lithium-ion,5.0,,discharge,76,0.015714056109336,3.374452337343815,3.60303348493478,1.499917982516551,37.713467333174776,0.22858114759096493,0.05302633336730072,0.05661827034608155,0.003591936978780831
raw_CU_diffT/TC23NMC09/TC23NMC09_05deg.parquet,TC23NMC09_05deg.parquet,TC23NMC09,NMC,lithium-ion,5.0,,discharge,77,0.0157139875575291,3.3624979520522413,3.59273528940275,1.4999506412127683,37.71337500005029,0.23023733735050866,0.052838250980766006,0.05645619763517053,0.0036179466544045205
raw_CU_diffT/TC23NMC09/TC23NMC09_05deg.parquet,TC23NMC09_05deg.parquet,TC23NMC09,NMC,lithium-ion,5.0,,discharge,78,0.015714677950593,3.350769183851031,3.5826278011954,1.4999997901258828,37.71502366673667,0.23185861734436886,0.0526562586109903,0.056299842112626834,0.0036435835016365367
raw_CU_diffT/TC23NMC09/TC23NMC09_05deg.parquet,TC23NMC09_05deg.parquet,TC23NMC09,NMC,lithium-ion,5.0,,discharge,79,0.0157129014719693,3.3388703887071514,3.57252031298805,1.4999276797083547,37.710632333531976,0.2336499242808987,0.0524633414454313,0.05613465968459015,0.0036713182391588522
raw_CU_diffT/TC23NMC09/TC23NMC09_05deg.parquet,TC23NMC09_05deg.parquet,TC23NMC09,NMC,lithium-ion,5.0,,discharge,80,0.0157145660920988,3.3269649014248253,3.56279423943003,1.4999845807153656,37.71472666651243,0.23582933800520456,0.052281809829533385,0.05598776554807208,0.0037059557185386977
raw_CU_diffT/TC23NMC09/TC23NMC09_05deg.parquet,TC23NMC09_05deg.parquet,TC23NMC09,NMC,lithium-ion,5.0,,discharge,81,0.0157140345956057,3.31496917631532,3.55325887319667,1.49990416404485,37.71347333327867,0.23828969688134993,0.05209154031998547,0.0558360328605554,0.003744492540569931
raw_CU_diffT/TC23NMC09/TC23NMC09_05deg.parquet,TC23NMC09_05deg.parquet,TC23NMC09,NMC,lithium-ion,5.0,,discharge,82,0.0157145558110823,3.3030722938975314,3.54467704358665,1.4999349476239716,37.71473833330674,0.2416047496891185,0.05190631391049239,0.055703025233704614,0.003796711323212222
raw_CU_diffT/TC23NMC09/TC23NMC09_05deg.parquet,TC23NMC09_05deg.parquet,TC23NMC09,NMC,lithium-ion,5.0,,discharge,83,0.01571235214022,3.2907516107667427,3.53704875059997,1.4999839181213181,37.7094429997378,0.24629713983322743,0.05170544811436325,0.055575355506551925,0.003869907392188676
raw_CU_diffT/TC23NMC09/TC23NMC09_05deg.parquet,TC23NMC09_05deg.parquet,TC23NMC09,NMC,lithium-ion,5.0,,discharge,84,0.0157139509142929,3.2781340423839724,3.52999257958729,1.4999126543969812,37.713264666788746,0.25185853720331774,0.0515124374324943,0.05547013012345285,0.003957692690958553
raw_CU_diffT/TC23NMC09/TC23NMC09_05deg.parquet,TC23NMC09_05deg.parquet,TC23NMC09,NMC,lithium-ion,5.0,,discharge,85,0.0157142121049375,3.2651389523150645,3.52350853054861,1.4998985081109553,37.71381300012581,0.25836957823354556,0.05130908604877234,0.05536916040259752,0.004060074353825181
raw_CU_diffT/TC23NMC09/TC23NMC09_05deg.parquet,TC23NMC09_05deg.parquet,TC23NMC09,NMC,lithium-ion,5.0,,discharge,86,0.0157138544010587,3.2514900117988805,3.51702448150993,1.4999870669942412,37.71302166645182,0.2655344697110493,0.05109344063190424,0.055266010627406,0.004172569995501758
raw_CU_diffT/TC23NMC09/TC23NMC09_05deg.parquet,TC23NMC09_05deg.parquet,TC23NMC09,NMC,lithium-ion,5.0,,discharge,87,0.0157144182611795,3.2364980064867948,3.51073113979592,1.4999374441612192,37.714386333187576,0.27423313330912524,0.05085968337540713,0.05516909753330052,0.00430941415789339
raw_CU_diffT/TC23NMC09/TC23NMC09_05deg.parquet,TC23NMC09_05deg.parquet,TC23NMC09,NMC,lithium-ion,5.0,,discharge,88,0.0157141102531226,3.220135347551519,3.50405638343257,1.4999001159928478,37.71366566658253,0.2839210358810509,0.05060156188140183,0.055063128342417444,0.004461566461015615
raw_CU_diffT/TC23NMC09/TC23NMC09_05deg.parquet,TC23NMC09_05deg.parquet,TC23NMC09,NMC,lithium-ion,5.0,,discharge,89,0.0157140442233845,3.201763491970781,3.49661879777056,1.4999489052361203,37.71347833366599,0.2948553057997789,0.05031265310564683,0.05494602242048412,0.0046333693148372865
raw_CU_diffT/TC23NMC09/TC23NMC09_05deg.parquet,TC23NMC09_05deg.parquet,TC23NMC09,NMC,lithium-ion,5.0,,discharge,90,0.0157146399221781,3.1800170509517485,3.48746484618654,1.4999774575749654,37.714882666710764,0.3074477952347916,0.049972822902093414,0.05480425429907571,0.004831431396982298
raw_CU_diffT/TC23NMC09/TC23NMC09_05deg.parquet,TC23NMC09_05deg.parquet,TC23NMC09,NMC,lithium-ion,5.0,,discharge,91,0.0157141569445566,3.1534319545008906,3.47468745543384,1.49993068654699,37.713663666683715,0.3212555009329492,0.04955352464700686,0.054601784007969376,0.005048259360962516
raw_CU_diffT/TC23NMC09/TC23NMC09_05deg.parquet,TC23NMC09_05deg.parquet,TC23NMC09,NMC,lithium-ion,5.0,,discharge,92,0.0157142819973524,3.1189337195592515,3.45618884494114,1.499936451372566,37.71406533312984,0.33725512538188873,0.0490118040002053,0.05431152614550874,0.005299722145303443
raw_CU_diffT/TC23NMC09/TC23NMC09_05deg.parquet,TC23NMC09_05deg.parquet,TC23NMC09,NMC,lithium-ion,5.0,,discharge,93,0.015714031797142,3.073252056394234,3.43025264878642,1.4999234684928977,37.713374333281536,0.3570005923921862,0.048293180534811034,0.05390309919526038,0.0056099186604493465
raw_CU_diffT/TC23NMC09/TC23NMC09_05deg.parquet,TC23NMC09_05deg.parquet,TC23NMC09,NMC,lithium-ion,5.0,,discharge,94,0.0157141024574341,3.0136939735295596,3.39668815964502,1.4999405228057587,37.713570666499436,0.38299418611546043,0.04735749587539519,0.053375905756615126,0.006018409881219933
raw_CU_diffT/TC23NMC09/TC23NMC09_05deg.parquet,TC23NMC09_05deg.parquet,TC23NMC09,NMC,lithium-ion,5.0,,discharge,95,0.0157138729058088,2.936242803987116,3.35358830427026,1.4998800087802782,37.7131090000039,0.4173455002831439,0.0461397462424492,0.05269786039170971,0.0065581141492605105
raw_CU_diffT/TC23NMC09/TC23NMC09_05deg.parquet,TC23NMC09_05deg.parquet,TC23NMC09,NMC,lithium-ion,5.0,,discharge,96,0.015714153128836,2.8379982598738756,3.29866459476615,1.499904612115887,37.713721666659694,0.4606663348922746,0.04459673923502818,0.05183572056282503,0.007238981327796851
raw_CU_diffT/TC23NMC09/TC23NMC09_05deg.parquet,TC23NMC09_05deg.parquet,TC23NMC09,NMC,lithium-ion,5.0,,discharge,97,0.0144596019391844,2.733050594648275,3.23363339705468,1.4999206039571558,34.70279633317841,0.500582802406405,0.03951882367826527,0.04675705173866329,0.007238228060398019
raw_CU_diffT/TC23NMC09/TC23NMC09_05deg.parquet,TC23NMC09_05deg.parquet,TC23NMC09,NMC,lithium-ion,5.0,,discharge,98,0.0090012690499959,2.7105322109365186,3.18557515123858,1.49978125013641,21.602835333382245,0.4750429403020613,0.024398229699319846,0.02867421901527984,0.004275989315959995
raw_CU_diffT/TC23NMC09/TC23NMC09_05deg.parquet,TC23NMC09_05deg.parquet,TC23NMC09,NMC,lithium-ion,5.0,,discharge,99,0.0065061580524206,2.692601923752462,3.14514519840916,1.4998613139505563,15.614529999846127,0.4525432746566982,0.01751849368818528,0.020462811758661742,0.002944318070476463
raw_CU_diffT/TC23NMC09/TC23NMC09_05deg.parquet,TC23NMC09_05deg.parquet,TC23NMC09,NMC,lithium-ion,5.0,,discharge,100,0.0049938580354919,2.6781592746377174,3.10986434334576,1.4999930787039526,11.985056666657329,0.43170506870804237,0.013374347213976722,0.015530221040306963,0.002155873826330241
raw_CU_diffT/TC23NMC09/TC23NMC09_05deg.parquet,TC23NMC09_05deg.parquet,TC23NMC09,NMC,lithium-ion,5.0,,discharge,101,0.0039678237476396,2.665842035612683,3.07916046407436,1.5000650730981346,9.522632666572463,0.4133184284616771,0.010577591336359896,0.012217566012147218,0.0016399746757873226
raw_CU_diffT/TC23NMC09/TC23NMC09_05deg.parquet,TC23NMC09_05deg.parquet,TC23NMC09,NMC,lithium-ion,5.0,,discharge,102,0.0032207310459392,2.655809480207774,3.05208002397164,1.4995894921462627,7.729511333396658,0.39627054376386583,0.008553648045004827,0.009829928887896319,0.0012762808428914921
raw_CU_diffT/TC23NMC09/TC23NMC09_05deg.parquet,TC23NMC09_05deg.parquet,TC23NMC09,NMC,lithium-ion,5.0,,discharge,103,0.0026431021208461,2.647494620471408,3.02843231571292,1.4997159796555852,6.3432553334278055,0.3809376952415118,0.006997598646296619,0.008004455876499684,0.0010068572302030648
raw_CU_diffT/TC23NMC09/TC23NMC09_05deg.parquet,TC23NMC09_05deg.parquet,TC23NMC09,NMC,lithium-ion,5.0,,discharge,104,0.0021907576788003,2.642441661828485,3.00802663197355,1.4997193985921464,5.257532666553743,0.36558497014506486,0.00578894936143258,0.006589857442031859,0.0008009080805992793
raw_CU_diffT/TC23NMC09/TC23NMC09_05deg.parquet,TC23NMC09_05deg.parquet,TC23NMC09,NMC,lithium-ion,5.0,,charge,0,0.0157140035663173,3.4513036711488354,3.20712507892596,1.499965938633676,37.713805666950066,0.2441785922228754,0.054233798196876785,0.05039677492786818,-0.003837023269008602
raw_CU_diffT/TC23NMC09/TC23NMC09_05deg.parquet,TC23NMC09_05deg.parquet,TC23NMC09,NMC,lithium-ion,5.0,,charge,1,0.0157124089915888,3.543183157342306,3.29732964349348,1.4999081800703695,37.71003466658294,0.24585351384882603,0.05567194290027124,0.051808991938659246,-0.0038629509616119953
raw_CU_diffT/TC23NMC09/TC23NMC09_05deg.parquet,TC23NMC09_05deg.parquet,TC23NMC09,NMC,lithium-ion,5.0,,charge,2,0.0157141996909883,3.6068435447664555,3.36388649980228,1.499921579200706,37.71426966658328,0.24295704496417558,0.05667865971661218,0.0528607841957127,-0.0038178755208994816
raw_CU_diffT/TC23NMC09/TC23NMC09_05deg.parquet,TC23NMC09_05deg.parquet,TC23NMC09,NMC,lithium-ion,5.0,,charge,3,0.0157129484045603,3.6556099690592045,3.41709384338439,1.499967804563143,37.71126166678732,0.23851612567481473,0.05744041083102355,0.05369261925463957,-0.0037477915763839825
raw_CU_diffT/TC23NMC09/TC23NMC09_05deg.parquet,TC23NMC09_05deg.parquet,TC23NMC09,NMC,lithium-ion,5.0,,charge,4,0.0157146637356322,3.6944310492162638,3.46057511340848,1.4998568095837628,37.715473999793176,0.23385593580778385,0.05805674163291245,0.05438177423911153,-0.0036749673938009167
raw_CU_diffT/TC23NMC09/TC23NMC09_05deg.parquet,TC23NMC09_05deg.parquet,TC23NMC09,NMC,lithium-ion,5.0,,charge,5,0.0157144694500658,3.7245157282051595,3.49490243184855,1.4998894138917587,37.714977333380375,0.22961329635660954,0.05852878862716955,0.054920537496244703,-0.003608251130924847
raw_CU_diffT/TC23NMC09/TC23NMC09_05deg.parquet,TC23NMC09_05deg.parquet,TC23NMC09,NMC,lithium-ion,5.0,,charge,6,0.0157129201831478,3.743961272078427,3.51111255444525,1.4999715635079685,37.71125033363933,0.23284871763317705,0.05882856463696483,0.0551698313220464,-0.003658733314918429
raw_CU_diffT/TC23NMC09/TC23NMC09_05deg.parquet,TC23NMC09_05deg.parquet,TC23NMC09,NMC,lithium-ion,5.0,,charge,7,0.0157143552946687,3.751803414453869,3.51855014010727,1.4998399309326658,37.71464666654356,0.2332532743465987,0.05895717185047925,0.05529174702375197,-0.0036654248267272843
