Repository: DNV007/delivered-energy-decomposition

# Three-term energy accounting for a cold commercial sodium-ion 18650 cell

This repository holds the analysis code and the derived data behind a reanalysis
of a public commercial-cell archive. No new measurements were made. The
manuscript reporting the work is not distributed here; what is here is
everything needed to regenerate its numbers from the raw archive and to check
them.

**Source data.** Droese, D., Schlösser, A., Otto, M. *Dataset: Evaluation of
Commercial Sodium-Ion Batteries by State-of-the-Art Lithium-Ion Battery
Configurations.* Technische Universität Berlin, DepositOnce, 2025.
DOI [10.14279/depositonce-25036](https://doi.org/10.14279/depositonce-25036),
CC BY 4.0.

File: results/tables/table_delivered_energy_segments.csv (part 17 of 31)
member_path,file_name,cell_id,cell_family,chemistry_type,temperature_deg_c,voltage_v,direction,segment_index,segment_capacity_ah,mean_terminal_voltage_v,ocv_voltage_v,mean_current_a,duration_s,overpotential_v,delivered_energy_wh,ocv_energy_wh,polarisation_loss_wh
raw_CU_diffT/TC23NMC09/TC23NMC09_05deg.parquet,TC23NMC09_05deg.parquet,TC23NMC09,NMC,lithium-ion,5.0,,charge,8,0.0157128655980858,3.7566511680363694,3.52503418914595,1.499924835468372,37.711123999906704,0.23161697889041966,0.0590277549022475,0.055388388442707666,-0.003639366459539835
raw_CU_diffT/TC23NMC09/TC23NMC09_05deg.parquet,TC23NMC09_05deg.parquet,TC23NMC09,NMC,lithium-ion,5.0,,charge,9,0.0157143503305131,3.7613702170357572,3.53151823818463,1.4998925107318766,37.71474866673816,0.2298519788511273,0.05910748931325799,0.055495514793429686,-0.0036119745198283024
raw_CU_diffT/TC23NMC09/TC23NMC09_05deg.parquet,TC23NMC09_05deg.parquet,TC23NMC09,NMC,lithium-ion,5.0,,charge,10,0.0157135475422094,3.7662566076972124,3.53876511652198,1.5000008880776137,37.712648999877274,0.2274914911752326,0.059181252261210446,0.05560655389918032,-0.0035746983620301293
raw_CU_diffT/TC23NMC09/TC23NMC09_05deg.parquet,TC23NMC09_05deg.parquet,TC23NMC09,NMC,lithium-ion,5.0,,charge,11,0.0157147284430153,3.7716198105919996,3.54639340950866,1.4998738498626574,37.715596666617785,0.22522640108333958,0.05926998111375007,0.05573060938252774,-0.003539371731222332
raw_CU_diffT/TC23NMC09/TC23NMC09_05deg.parquet,TC23NMC09_05deg.parquet,TC23NMC09,NMC,lithium-ion,5.0,,charge,12,0.0157140706423925,3.7776076134795655,3.55497523911868,1.499916483852303,37.71396299992921,0.22263237436088534,0.059361592897457634,0.05586313203946711,-0.0034984608579905208
raw_CU_diffT/TC23NMC09/TC23NMC09_05deg.parquet,TC23NMC09_05deg.parquet,TC23NMC09,NMC,lithium-ion,5.0,,charge,13,0.0157142596499604,3.7844556208183535,3.56431989802736,1.499939804953154,37.71441733359825,0.2201357227909937,0.05946991825929168,0.056010648353122305,-0.0034592699061693766
raw_CU_diffT/TC23NMC09/TC23NMC09_05deg.parquet,TC23NMC09_05deg.parquet,TC23NMC09,NMC,lithium-ion,5.0,,charge,14,0.0157141355657316,3.792162848075523,3.57404597158538,1.4999474438800022,37.714110000117216,0.21811687649014289,0.05959056108198962,0.05616304291564957,-0.0034275181663400434
raw_CU_diffT/TC23NMC09/TC23NMC09_05deg.parquet,TC23NMC09_05deg.parquet,TC23NMC09,NMC,lithium-ion,5.0,,charge,15,0.0157139528920693,3.8000863873569677,3.5843441671174,1.4999590604584032,37.7136693331413,0.21574222023956757,0.0597143784767212,0.0563242153910462,-0.0033901630856750034
raw_CU_diffT/TC23NMC09/TC23NMC09_05deg.parquet,TC23NMC09_05deg.parquet,TC23NMC09,NMC,lithium-ion,5.0,,charge,16,0.0157143319525589,3.8085278163697263,3.59502377729876,1.499922274230163,37.71458533330588,0.21350403907096638,0.05984847035698817,0.0564933970138149,-0.0033550733431732677
raw_CU_diffT/TC23NMC09/TC23NMC09_05deg.parquet,TC23NMC09_05deg.parquet,TC23NMC09,NMC,lithium-ion,5.0,,charge,17,0.0157146164543664,3.8175309948621594,3.60570338748011,1.4998833476151952,37.71525399986422,0.21182760738204953,0.05999103538691462,0.0566622457824596,-0.0033287896044550264
raw_CU_diffT/TC23NMC09/TC23NMC09_05deg.parquet,TC23NMC09_05deg.parquet,TC23NMC09,NMC,lithium-ion,5.0,,charge,18,0.0157144390399289,3.8263438550499473,3.61657370498614,1.4998893897287393,37.7149133333005,0.2097701500638074,0.060128847255988944,0.0568324270204145,-0.003296420235574443
raw_CU_diffT/TC23NMC09/TC23NMC09_05deg.parquet,TC23NMC09_05deg.parquet,TC23NMC09,NMC,lithium-ion,5.0,,charge,19,0.0157143526118372,3.835630736420882,3.62687190051816,1.4999297491306463,37.714687999978196,0.20875883590272215,0.06027445388091853,0.0569939439227065,-0.0032805099582120315
raw_CU_diffT/TC23NMC09/TC23NMC09_05deg.parquet,TC23NMC09_05deg.parquet,TC23NMC09,NMC,lithium-ion,5.0,,charge,20,0.0157141211354241,3.8444402300095852,3.63755151069951,1.4998725190890652,37.71406999981264,0.20688871931007524,0.06041199947226831,0.057160925075477036,-0.003251074396791273
raw_CU_diffT/TC23NMC09/TC23NMC09_05deg.parquet,TC23NMC09_05deg.parquet,TC23NMC09,NMC,lithium-ion,5.0,,charge,21,0.0157121899753106,3.8535538247670256,3.64823112088087,1.4998687308348502,37.70948366675293,0.20532270388615537,0.06054776977482428,0.05732170044512057,-0.003226069329703714
raw_CU_diffT/TC23NMC09/TC23NMC09_05deg.parquet,TC23NMC09_05deg.parquet,TC23NMC09,NMC,lithium-ion,5.0,,charge,22,0.015714195969274,3.862743804446682,3.65948285303623,1.4999112399680403,37.714277666877024,0.20326095141045197,0.060699913122174175,0.057505830698809254,-0.0031940824233649204
raw_CU_diffT/TC23NMC09/TC23NMC09_05deg.parquet,TC23NMC09_05deg.parquet,TC23NMC09,NMC,lithium-ion,5.0,,charge,23,0.0157145697667957,3.872137302530404,3.67073458519158,1.4999723782095178,37.71517933328869,0.20140271733882376,0.06084897178722614,0.05768401473438296,-0.0031649570528431772
raw_CU_diffT/TC23NMC09/TC23NMC09_05deg.parquet,TC23NMC09_05deg.parquet,TC23NMC09,NMC,lithium-ion,5.0,,charge,24,0.0157144456782046,3.881519444044064,3.6816049026976,1.4999086936276858,37.71486433327664,0.19991454134646425,0.06099592645232537,0.05785438025205317,-0.0031415462002722036
raw_CU_diffT/TC23NMC09/TC23NMC09_05deg.parquet,TC23NMC09_05deg.parquet,TC23NMC09,NMC,lithium-ion,5.0,,charge,25,0.0157140553422235,3.8906447477153008,3.69247522020363,1.4999438365752102,37.7138940001023,0.19816952751167083,0.06113780688252943,0.05802375996006875,-0.0031140469224606795
raw_CU_diffT/TC23NMC09/TC23NMC09_05deg.parquet,TC23NMC09_05deg.parquet,TC23NMC09,NMC,lithium-ion,5.0,,charge,26,0.0157140025865094,3.899523603378821,3.70315483038498,1.4999010915743687,37.713832666922826,0.19636877299384103,0.061277123989649254,0.05819138458291436,-0.003085739406734893
raw_CU_diffT/TC23NMC09/TC23NMC09_05deg.parquet,TC23NMC09_05deg.parquet,TC23NMC09,NMC,lithium-ion,5.0,,charge,27,0.0157145596682687,3.90831006017778,3.714025147891,1.4999686999146344,37.71519333333708,0.19428491228678002,0.06141737164275855,0.0583642697959836,-0.0030531018467749513
raw_CU_diffT/TC23NMC09/TC23NMC09_05deg.parquet,TC23NMC09_05deg.parquet,TC23NMC09,NMC,lithium-ion,5.0,,charge,28,0.015714440844029,3.916885448937745,3.72508617272169,1.4998796099520681,37.71488166699419,0.19179927621605497,0.06155166468017016,0.058537646300145386,-0.003014018380024776
raw_CU_diffT/TC23NMC09/TC23NMC09_05deg.parquet,TC23NMC09_05deg.parquet,TC23NMC09,NMC,lithium-ion,5.0,,charge,29,0.01571441138071,3.925573493393966,3.73633790487705,1.4999076219730922,37.71477866661735,0.18923558851691613,0.06168807678040365,0.05871435089457807,-0.002973725885825583
raw_CU_diffT/TC23NMC09/TC23NMC09_05deg.parquet,TC23NMC09_05deg.parquet,TC23NMC09,NMC,lithium-ion,5.0,,charge,30,0.0157144811273951,3.9342161597708514,3.74778034435707,1.499901705747778,37.71498800016707,0.1864358154137813,0.06182416559381187,0.05889442349102149,-0.0029297421027903794
raw_CU_diffT/TC23NMC09/TC23NMC09_05deg.parquet,TC23NMC09_05deg.parquet,TC23NMC09,NMC,lithium-ion,5.0,,charge,31,0.0157141663943855,3.9426598364133385,3.7586506618631,1.499929220306079,37.7142176667694,0.18400917455023835,0.061955612705859926,0.05906406191888395,-0.002891550786975977
raw_CU_diffT/TC23NMC09/TC23NMC09_05deg.parquet,TC23NMC09_05deg.parquet,TC23NMC09,NMC,lithium-ion,5.0,,charge,32,0.0157121552455017,3.9511081213624673,3.76933027204445,1.4998643058136865,37.70939899975201,0.1817778493180171,0.062080424194609664,0.05922430240593156,-0.002856121788678105
raw_CU_diffT/TC23NMC09/TC23NMC09_05deg.parquet,TC23NMC09_05deg.parquet,TC23NMC09,NMC,lithium-ion,5.0,,charge,33,0.0157144477645022,3.959331407422744,3.77943776025181,1.4999220702895406,37.714922999963164,0.17989364717093403,0.06221870658429769,0.05939177726266426,-0.002826929321633434
raw_CU_diffT/TC23NMC09/TC23NMC09_05deg.parquet,TC23NMC09_05deg.parquet,TC23NMC09,NMC,lithium-ion,5.0,,charge,34,0.0157141157831145,3.967252439692123,3.78878241916049,1.4999830801127958,37.714067666674964,0.17847002053163274,0.0623418641781655,0.0595373656117166,-0.0028044985664488972
raw_CU_diffT/TC23NMC09/TC23NMC09_05deg.parquet,TC23NMC09_05deg.parquet,TC23NMC09,NMC,lithium-ion,5.0,,charge,35,0.0157140961010905,3.974833379213115,3.79736424877051,1.4999217696917235,37.71407899982296,0.17746913044260504,0.06246091370677719,0.05967214673602513,-0.00278876697075206
raw_CU_diffT/TC23NMC09/TC23NMC09_05deg.parquet,TC23NMC09_05deg.parquet,TC23NMC09,NMC,lithium-ion,5.0,,charge,36,0.0157145586524718,3.9820001573462704,3.80556466373119,1.4999219036919809,37.71518766664667,0.17643549361508049,0.0625753750267699,0.0598027691139779,-0.002772605912791992
raw_CU_diffT/TC23NMC09/TC23NMC09_05deg.parquet,TC23NMC09_05deg.parquet,TC23NMC09,NMC,lithium-ion,5.0,,charge,37,0.0157142171061688,3.988891336378155,3.81262083474387,1.4999887750752188,37.71430166659411,0.17627050163428493,0.06268230447276212,0.05991235154066769,-0.0027699529320944286
raw_CU_diffT/TC23NMC09/TC23NMC09_05deg.parquet,TC23NMC09_05deg.parquet,TC23NMC09,NMC,lithium-ion,5.0,,charge,38,0.0157145417007434,3.9953164169809665,3.81948629843189,1.4999557248216264,37.71511999994982,0.1758301185490767,0.0627845664423121,0.06002147671212598,-0.002763089730186123
raw_CU_diffT/TC23NMC09/TC23NMC09_05deg.parquet,TC23NMC09_05deg.parquet,TC23NMC09,NMC,lithium-ion,5.0,,charge,39,0.0157123100120415,4.001565127250899,3.82597034747057,1.4998952253996625,37.70971566659864,0.175594779780329,0.06287383181274042,0.06011483219633573,-0.0027589996164046893
raw_CU_diffT/TC23NMC09/TC23NMC09_05deg.parquet,TC23NMC09_05deg.parquet,TC23NMC09,NMC,lithium-ion,5.0,,charge,40,0.0157141800133883,4.00733503602241,3.83188227453525,1.499909399924971,37.71428633318283,0.17545276148716038,0.06297198413001404,0.06021488785215872,-0.0027570962778553157
raw_CU_diffT/TC23NMC09/TC23NMC09_05deg.parquet,TC23NMC09_05deg.parquet,TC23NMC09,NMC,lithium-ion,5.0,,charge,41,0.0157141468878579,4.013087118791548,3.83760349427526,1.499916670815987,37.714172666775994,0.17548362451628785,0.06306224045846083,0.06030466500639818,-0.0027575754520626494
raw_CU_diffT/TC23NMC09/TC23NMC09_05deg.parquet,TC23NMC09_05deg.parquet,TC23NMC09,NMC,lithium-ion,5.0,,charge,42,0.0157138421437809,4.018389835578881,3.8431340066906,1.4999243382701755,37.713439666782506,0.17525582888828062,0.06314434354846021,0.0603904011185323,-0.002753942429927915
raw_CU_diffT/TC23NMC09/TC23NMC09_05deg.parquet,TC23NMC09_05deg.parquet,TC23NMC09,NMC,lithium-ion,5.0,,charge,43,0.0157138910574278,4.023810608280344,3.84847381178128,1.4998458016470742,37.7135989999515,0.17533679649906464,0.06322972153423961,0.06047449821569493,-0.0027552233185446848
raw_CU_diffT/TC23NMC09/TC23NMC09_05deg.parquet,TC23NMC09_05deg.parquet,TC23NMC09,NMC,lithium-ion,5.0,,charge,44,0.0157142149848854,4.0289683437275094,3.85362290954729,1.499861038688097,37.714427666622214,0.17534543418021942,0.06331207472063174,0.0605566588713057,-0.002755415849326044
raw_CU_diffT/TC23NMC09/TC23NMC09_05deg.parquet,TC23NMC09_05deg.parquet,TC23NMC09,NMC,lithium-ion,5.0,,charge,45,0.0157140430853993,4.0341857109219275,3.8587720073133,1.4999176844560582,37.71395899989875,0.17541370360862762,0.06339336807592937,0.06063690957965393,-0.0027564584962754338
raw_CU_diffT/TC23NMC09/TC23NMC09_05deg.parquet,TC23NMC09_05deg.parquet,TC23NMC09,NMC,lithium-ion,5.0,,charge,46,0.0157142409650558,4.039252774854067,3.86392110507931,1.499898334562819,37.714424666715786,0.17533166977475734,0.0634737914228271,0.06071858731518097,-0.0027552041076461253
raw_CU_diffT/TC23NMC09/TC23NMC09_05deg.parquet,TC23NMC09_05deg.parquet,TC23NMC09,NMC,lithium-ion,5.0,,charge,47,0.0157135092502209,4.044406993531009,3.86907020284532,1.499915525508372,37.712587333342526,0.17533679068568908,0.06355182670450761,0.06079667042216399,-0.0027551562823436224
raw_CU_diffT/TC23NMC09/TC23NMC09_05deg.parquet,TC23NMC09_05deg.parquet,TC23NMC09,NMC,lithium-ion,5.0,,charge,48,0.0157139980144916,4.046947036798156,3.873837885962,1.4998853795307858,37.713848333398346,0.17310915083615575,0.06359371770099888,0.060873480848469205,-0.0027202368525296727
raw_CU_diffT/TC23NMC09/TC23NMC09_05deg.parquet,TC23NMC09_05deg.parquet,TC23NMC09,NMC,lithium-ion,5.0,,charge,49,0.015713192771898,4.049389415645902,3.87917769105268,1.4999699249470926,37.711878666479606,0.17021172459322242,0.06362883649652747,0.060954266855956944,-0.002674569640570522
raw_CU_diffT/TC23NMC09/TC23NMC09_05deg.parquet,TC23NMC09_05deg.parquet,TC23NMC09,NMC,lithium-ion,5.0,,charge,50,0.0157137250405849,4.056892124687646,3.88470820346802,1.4999261000472206,37.71310866699787,0.17218392121962633,0.06374888736665595,0.06104323657220101,-0.0027056507944549363
raw_CU_diffT/TC23NMC09/TC23NMC09_05deg.parquet,TC23NMC09_05deg.parquet,TC23NMC09,NMC,lithium-ion,5.0,,charge,51,0.0157141374267744,4.0657040880667,3.8906201305327,1.499927542694259,37.71420133358333,0.17508395753399997,0.06388903277647862,0.061137739406565805,-0.0027512933699128106
raw_CU_diffT/TC23NMC09/TC23NMC09_05deg.parquet,TC23NMC09_05deg.parquet,TC23NMC09,NMC,lithium-ion,5.0,,charge,52,0.0157143227927126,4.07208756086073,3.89653205759738,1.4999068146284327,37.71454600006109,0.17555550326335023,0.06399009837155523,0.06123136252523783,-0.0027587358463173964
raw_CU_diffT/TC23NMC09/TC23NMC09_05deg.parquet,TC23NMC09_05deg.parquet,TC23NMC09,NMC,lithium-ion,5.0,,charge,53,0.0157140042200104,4.077213441553345,3.90282539931139,1.4999118765922084,37.713831333152484,0.17438804224195525,0.0640693492264524,0.06132901479474295,-0.002740334431709443
raw_CU_diffT/TC23NMC09/TC23NMC09_05deg.parquet,TC23NMC09_05deg.parquet,TC23NMC09,NMC,lithium-ion,5.0,,charge,54,0.0157136027361319,4.082297000539707,3.90930944835007,1.4998958023111624,37.71284066681983,0.17298755218963668,0.06414759331738377,0.06142933564397994,-0.0027182576734038344
raw_CU_diffT/TC23NMC09/TC23NMC09_05deg.parquet,TC23NMC09_05deg.parquet,TC23NMC09,NMC,lithium-ion,5.0,,charge,55,0.0157138173220394,4.087656435279761,3.91598420471342,1.499903954042555,37.713419666688424,0.17167223056634073,0.06423268649924493,0.061535060428858424,-0.0026976260703865107
raw_CU_diffT/TC23NMC09/TC23NMC09_05deg.parquet,TC23NMC09_05deg.parquet,TC23NMC09,NMC,lithium-ion,5.0,,charge,56,0.0157139858862673,4.093242217441727,3.92284966840144,1.5000244177016158,37.71379000006709,0.1703925490402871,0.06432115043395276,0.061643604323208576,-0.0026775461107441806
raw_CU_diffT/TC23NMC09/TC23NMC09_05deg.parquet,TC23NMC09_05deg.parquet,TC23NMC09,NMC,lithium-ion,5.0,,charge,57,0.0157143835413625,4.09914402775733,3.92990583941412,1.4999277071112511,37.71473833330674,0.16923818834320947,0.06441552144346416,0.061756047641993626,-0.0026594738014705313
raw_CU_diffT/TC23NMC09/TC23NMC09_05deg.parquet,TC23NMC09_05deg.parquet,TC23NMC09,NMC,lithium-ion,5.0,,charge,58,0.0157142758971921,4.105615398382523,3.9369620104268,1.4999764412851508,37.714475000160746,0.1686533879557226,0.06451677309794322,0.061866507228610826,-0.0026502658693323966
raw_CU_diffT/TC23NMC09/TC23NMC09_05deg.parquet,TC23NMC09_05deg.parquet,TC23NMC09,NMC,lithium-ion,5.0,,charge,59,0.0157130388250875,4.1124564885462105,3.94382747411481,1.4999695208475892,37.71150666667381,0.16862901443140066,0.06461918847100961,0.061969514220212775,-0.0026496742507968393
raw_CU_diffT/TC23NMC09/TC23NMC09_05deg.parquet,TC23NMC09_05deg.parquet,TC23NMC09,NMC,lithium-ion,5.0,,charge,60,0.0157136612615781,4.119210012231082,3.95069293780283,1.4998938525338008,37.713003333541565,0.1685170744282516,0.0647278707975002,0.06207985057314251,-0.002648020224357686
raw_CU_diffT/TC23NMC09/TC23NMC09_05deg.parquet,TC23NMC09_05deg.parquet,TC23NMC09,NMC,lithium-ion,5.0,,charge,61,0.0157142947793247,4.126412086791388,3.95774910881551,1.499869224086349,37.71453133330215,0.16866297797587748,0.06484365591280823,0.06219323615853655,-0.002650419754271681
raw_CU_diffT/TC23NMC09/TC23NMC09_05deg.parquet,TC23NMC09_05deg.parquet,TC23NMC09,NMC,lithium-ion,5.0,,charge,62,0.0157140490275112,4.133844572632617,3.96499598715286,1.499921402889916,37.71390366682317,0.16884858547975679,0.06495943628646002,0.062306141336005205,-0.0026532949504548126
raw_CU_diffT/TC23NMC09/TC23NMC09_05deg.parquet,TC23NMC09_05deg.parquet,TC23NMC09,NMC,lithium-ion,5.0,,charge,63,0.0157142491758463,4.141227529603306,3.9722428654902,1.4998879710258124,37.71439499990083,0.16898466411310586,0.06507628129406075,0.06242081417529072,-0.00265546711877003
raw_CU_diffT/TC23NMC09/TC23NMC09_05deg.parquet,TC23NMC09_05deg.parquet,TC23NMC09,NMC,lithium-ion,5.0,,charge,64,0.0157142531423098,4.148678136535972,3.97968045115222,1.499936973751566,37.714409666659776,0.16899768538375204,0.06519337844349236,0.06253770603490766,-0.0026556724085847055
raw_CU_diffT/TC23NMC09/TC23NMC09_05deg.parquet,TC23NMC09_05deg.parquet,TC23NMC09,NMC,lithium-ion,5.0,,charge,65,0.0157175916795838,4.156419394059178,3.9867366221649,1.4998653510985334,37.72257100016577,0.16968277189427772,0.06532890288492527,0.06266189836123105,-0.0026670045236942136
raw_CU_diffT/TC23NMC09/TC23NMC09_05deg.parquet,TC23NMC09_05deg.parquet,TC23NMC09,NMC,lithium-ion,5.0,,charge,66,0.0157175241593194,4.16379837576664,3.99417420782692,1.499855918471203,37.72237800026778,0.16962416793972013,0.06544460156564705,0.06277852960805004,-0.0026660719575970077
raw_CU_diffT/TC23NMC09/TC23NMC09_05deg.parquet,TC23NMC09_05deg.parquet,TC23NMC09,NMC,lithium-ion,5.0,,charge,67,0.0157141679090435,4.170835735381316,4.00142108616426,1.499957731572447,37.714253666461445,0.16941464921705585,0.06554121306682092,0.06287900282277241,-0.0026622102440485157
raw_CU_diffT/TC23NMC09/TC23NMC09_05deg.parquet,TC23NMC09_05deg.parquet,TC23NMC09,NMC,lithium-ion,5.0,,charge,68,0.0157123735842473,4.1777674199693235,4.00828654985228,1.4998742517996393,37.70989533321699,0.16948087011704338,0.065642642450655,0.06297969570399273,-0.002662946746662273
raw_CU_diffT/TC23NMC09/TC23NMC09_05deg.parquet,TC23NMC09_05deg.parquet,TC23NMC09,NMC,lithium-ion,5.0,,charge,69,0.0157122297712379,4.184391566360087,4.01515201354029,1.4998807730332138,37.709605000098236,0.1692395528197963,0.06574612174347974,0.06308699100319355,-0.002659130740286189
raw_CU_diffT/TC23NMC09/TC23NMC09_05deg.parquet,TC23NMC09_05deg.parquet,TC23NMC09,NMC,lithium-ion,5.0,,charge,70,0.0157138683600982,4.190420419910147,4.02144535525431,1.4999117407268603,37.71347799996147,0.16897506465583678,0.06584771485193547,0.06319246292979458,-0.002655251922140889
raw_CU_diffT/TC23NMC09/TC23NMC09_05deg.parquet,TC23NMC09_05deg.parquet,TC23NMC09,NMC,lithium-ion,5.0,,charge,71,0.0157145598741763,4.195629308828054,4.02716657499432,1.4999178507421351,37.71510766661959,0.1684627338337341,0.06593246798342739,0.06328515026602974,-0.0026473177173976514
raw_CU_diffT/TC23NMC09/TC23NMC09_05deg.parquet,TC23NMC09_05deg.parquet,TC23NMC09,NMC,lithium-ion,5.0,,charge,72,0.0157141847890594,4.200689364172833,4.03231567276033,1.500022648620457,37.71417066658614,0.16837369141250313,0.06601040891004833,0.0633645536095762,-0.002645855300472136
raw_CU_diffT/TC23NMC09/TC23NMC09_05deg.parquet,TC23NMC09_05deg.parquet,TC23NMC09,NMC,lithium-ion,5.0,,charge,73,0.0157135936564908,4.205004382399421,4.03689264855234,1.499916011355079,37.71281699993415,0.16811173384708145,0.06607573018878757,0.0634340907142264,-0.0026416394745611693
raw_CU_diffT/TC23NMC09/TC23NMC09_05deg.parquet,TC23NMC09_05deg.parquet,TC23NMC09,NMC,lithium-ion,5.0,,charge,74,0.0157138646127817,4.20896921713303,4.04070679504568,1.499896049855534,37.71347033343045,0.16826242208735032,0.06613917243739423,0.06349511951729488,-0.0026440529200993518
raw_CU_diffT/TC23NMC09/TC23NMC09_05deg.parquet,TC23NMC09_05deg.parquet,TC23NMC09,NMC,lithium-ion,5.0,,charge,75,0.0157135318824326,4.2122153967110325,4.04394881956502,1.4999164330850956,37.71266800031299,0.16826657714601279,0.06618878093189229,0.06354471870716061,-0.0026440622247316803
raw_CU_diffT/TC23NMC09/TC23NMC09_05deg.parquet,TC23NMC09_05deg.parquet,TC23NMC09,NMC,lithium-ion,5.0,,charge,76,0.0157146120382434,4.215582596009143,4.04700013675969,1.4999117307269108,37.71529499988537,0.16858245924945248,0.06624624501145464,0.06359703706789652,-0.002649207943558121
raw_CU_diffT/TC23NMC09/TC23NMC09_05deg.parquet,TC23NMC09_05deg.parquet,TC23NMC09,NMC,lithium-ion,5.0,,charge,77,0.0157141387398413,4.21881106368709,4.0498607466297,1.4999376735126357,37.71418100007577,0.16895031705738983,0.06629498237195637,0.06364007364957637,-0.0026549087223800005
raw_CU_diffT/TC23NMC09/TC23NMC09_05deg.parquet,TC23NMC09_05deg.parquet,TC23NMC09,NMC,lithium-ion,5.0,,charge,78,0.0157161421943375,4.222155915889151,4.0527213564997,1.4998962612798115,37.71893266675761,0.16943455938945107,0.06635600274077717,0.06369314511277764,-0.002662857627999532
raw_CU_diffT/TC23NMC09/TC23NMC09_05deg.parquet,TC23NMC09_05deg.parquet,TC23NMC09,NMC,lithium-ion,5.0,,charge,79,0.0157154641030955,4.225422459948417,4.05558196636971,1.4998872150242983,37.717392333608586,0.16984049357870745,0.06640447498973283,0.06373535280964464,-0.0026691221800881904
raw_CU_diffT/TC23NMC09/TC23NMC09_05deg.parquet,TC23NMC09_05deg.parquet,TC23NMC09,NMC,lithium-ion,5.0,,charge,80,0.0141040342885171,4.226339108244182,4.05806116159038,1.499896165303802,33.84998699976131,0.16827794665380225,0.05960843169757673,0.05723503376797025,-0.0023733979296064814
raw_CU_diffT/TC23NMC09/TC23NMC09_05deg.parquet,TC23NMC09_05deg.parquet,TC23NMC09,NMC,lithium-ion,5.0,,charge,81,0.0126496567852059,4.226946535733056,4.06015894216172,1.4999389764991697,30.359447666618507,0.16678759357133632,0.05346942292643823,0.05135961711173041,-0.0021098058147078144
raw_CU_diffT/TC23NMC09/TC23NMC09_05deg.parquet,TC23NMC09_05deg.parquet,TC23NMC09,NMC,lithium-ion,5.0,,charge,82,0.0114436925181751,4.227407820897919,4.06225672273306,1.4999151555380879,27.465052666666452,0.16515109816485918,0.048377155251284415,0.04648721686484682,-0.001889938386437598
raw_CU_diffT/TC23NMC09/TC23NMC09_05deg.parquet,TC23NMC09_05deg.parquet,TC23NMC09,NMC,lithium-ion,5.0,,charge,83,0.0104857726600767,4.2279493622454645,4.0643545033044,1.4998628276003731,25.166102333343588,0.16359485894106474,0.044333315830822215,0.042617897331608895,-0.0017154184992133198
raw_CU_diffT/TC23NMC09/TC23NMC09_05deg.parquet,TC23NMC09_05deg.parquet,TC23NMC09,NMC,lithium-ion,5.0,,charge,84,0.0095676611433686,4.228468948786261,4.0660708692264,1.4999430778049332,22.962578666745685,0.16239807955986052,0.04045655805724298,0.038902788261680414,-0.0015537697955625637
raw_CU_diffT/TC23NMC09/TC23NMC09_05deg.parquet,TC23NMC09_05deg.parquet,TC23NMC09,NMC,lithium-ion,5.0,,charge,85,0.0087866896696812,4.229028785546828,4.0677872351484,1.4999185675658766,21.088271000189707,0.1612415503984277,0.037159163542748744,0.0357423840775395,-0.001416779465209246
raw_CU_diffT/TC23NMC09/TC23NMC09_05deg.parquet,TC23NMC09_05deg.parquet,TC23NMC09,NMC,lithium-ion,5.0,,charge,86,0.0080488831855686,4.229547117117576,4.06931289374574,1.4999382424939176,19.317565666802693,0.16023422337183657,0.03404313067353781,0.032753424127287586,-0.0012897065462502202
raw_CU_diffT/TC23NMC09/TC23NMC09_05deg.parquet,TC23NMC09_05deg.parquet,TC23NMC09,NMC,lithium-ion,5.0,,charge,87,0.0074166177421621,4.230007731277105,4.07102925966774,1.4998864425193656,17.80018733337056,0.15897847160936518,0.031372350389272635,0.0301932678361128,-0.0011790825531598353
raw_CU_diffT/TC23NMC09/TC23NMC09_05deg.parquet,TC23NMC09_05deg.parquet,TC23NMC09,NMC,lithium-ion,5.0,,charge,88,0.0068803153859439,4.230444354098439,4.07236421094041,1.4997240978948538,16.512957666709553,0.15808014315802854,0.02910679137888299,0.028019150137700594,-0.0010876412411823973
raw_CU_diffT/TC23NMC09/TC23NMC09_05deg.parquet,TC23NMC09_05deg.parquet,TC23NMC09,NMC,lithium-ion,5.0,,charge,89,0.0063620207641652,4.230895668441794,4.07388986953775,1.499843379739587,15.269038333266508,0.1570057989040441,0.026917046093643298,0.02591817194092142,-0.000998874152721877
raw_CU_diffT/TC23NMC09/TC23NMC09_05deg.parquet,TC23NMC09_05deg.parquet,TC23NMC09,NMC,lithium-ion,5.0,,charge,90,0.0058943324314267,4.231152331238916,4.07522482081042,1.4999414287526582,14.14658499986399,0.15592751042849606,0.02493981840832823,0.024020729826657924,-0.0009190885816703076
raw_CU_diffT/TC23NMC09/TC23NMC09_05deg.parquet,TC23NMC09_05deg.parquet,TC23NMC09,NMC,lithium-ion,5.0,,charge,91,0.0054724139309533,4.231674739553131,4.07675047940775,1.4996601644300602,13.134044999897014,0.15492426014538108,0.02315747579599373,0.022309666116531516,-0.0008478096794622136
raw_CU_diffT/TC23NMC09/TC23NMC09_05deg.parquet,TC23NMC09_05deg.parquet,TC23NMC09,NMC,lithium-ion,5.0,,charge,92,0.0050850713417964,4.231938238022698,4.07789472335576,1.499659408714757,12.204418333305512,0.1540435146669381,0.021519707854421574,0.020736385592599132,-0.0007833222618224417
raw_CU_diffT/TC23NMC09/TC23NMC09_05deg.parquet,TC23NMC09_05deg.parquet,TC23NMC09,NMC,lithium-ion,5.0,,charge,93,0.0047218110431047,4.232245841239938,4.07922967462843,1.499631118709962,11.332595666521229,0.15301616661150774,0.019983865150300678,0.019261351725020914,-0.0007225134252797638
raw_CU_diffT/TC23NMC09/TC23NMC09_05deg.parquet,TC23NMC09_05deg.parquet,TC23NMC09,NMC,lithium-ion,5.0,,charge,94,0.0043838357384636,4.232310989743229,4.08037391857643,1.4996239300968282,10.52138133358676,0.1519370711667989,0.018553756173128617,0.017887689010550118,-0.0006660671625784986
raw_CU_diffT/TC23NMC09/TC23NMC09_05deg.parquet,TC23NMC09_05deg.parquet,TC23NMC09,NMC,lithium-ion,5.0,,charge,95,0.0040974146783284,4.232516547833396,4.08132745519976,1.499855374693872,9.834063666465227,0.15118909263363633,0.017342375429360405,0.01672289102200019,-0.000619484407360215
raw_CU_diffT/TC23NMC09/TC23NMC09_05deg.parquet,TC23NMC09_05deg.parquet,TC23NMC09,NMC,lithium-ion,5.0,,charge,96,0.0038418693053796,4.232826400870554,4.08247169914777,1.4996795933285723,9.22070066689048,0.15035470172278398,0.01626196582450499,0.01568432271103672,-0.0005776431134682687
raw_CU_diffT/TC23NMC09/TC23NMC09_05deg.parquet,TC23NMC09_05deg.parquet,TC23NMC09,NMC,lithium-ion,5.0,,charge,97,0.0035808247015148,4.232753360161521,4.08361594309577,1.4996561007086744,8.594233666546643,0.14913741706575045,0.015156747787486144,0.01462271284053699,-0.0005340349469491537
raw_CU_diffT/TC23NMC09/TC23NMC09_05deg.parquet,TC23NMC09_05deg.parquet,TC23NMC09,NMC,lithium-ion,5.0,,charge,98,0.0033467004468639,4.232960972195191,4.08437877239444,1.4999830722313292,8.032318333571311,0.14858219980075127,0.014166452377203095,0.013669192262733899,-0.0004972601144691956
raw_CU_diffT/TC23NMC09/TC23NMC09_05deg.parquet,TC23NMC09_05deg.parquet,TC23NMC09,NMC,lithium-ion,5.0,,charge,99,0.0031453051536387,4.233087081731399,4.08533230901777,1.4999913789347321,7.548968666873407,0.14775477271362902,0.013314350613971173,0.012849616765880282,-0.0004647338480908911
raw_CU_diffT/TC23NMC09/TC23NMC09_05deg.parquet,TC23NMC09_05deg.parquet,TC23NMC09,NMC,lithium-ion,5.0,,charge,100,0.0029505271027761,4.233070009909868,4.08647655296577,1.5000059601200728,7.081445999909192,0.14659345694409787,0.012489787792187759,0.012057259824384558,-0.0004325279678032007
raw_CU_diffT/TC23NMC09/TC23NMC09_05deg.parquet,TC23NMC09_05deg.parquet,TC23NMC09,NMC,lithium-ion,5.0,,charge,101,0.0027868263105083,4.232973234939564,4.08723938226444,1.4995388439763206,6.688581666792743,0.14573385267512418,0.01179656118280701,0.011390426247840233,-0.0004061349349667766
raw_CU_diffT/TC23NMC09/TC23NMC09_05deg.parquet,TC23NMC09_05deg.parquet,TC23NMC09,NMC,lithium-ion,5.0,,charge,102,0.0025988097442855,4.232971568490917,4.08800221156311,1.4995697055613681,6.237331000214908,0.144969356927807,0.011000687759477672,0.010623939982070884,-0.00037674777740678844
raw_CU_diffT/TC23NMC09/TC23NMC09_05deg.parquet,TC23NMC09_05deg.parquet,TC23NMC09,NMC,lithium-ion,5.0,,charge,103,0.0024688030134512,4.232926892025709,4.08895574818645,1.4994827552405245,5.92537666647695,0.14397114383925924,0.010450262666751694,0.010094826272991315,-0.0003554363937603791
raw_CU_diffT/TC23NMC09/TC23NMC09_05deg.parquet,TC23NMC09_05deg.parquet,TC23NMC09,NMC,lithium-ion,5.0,,charge,104,0.0028372027432597,4.233212802223935,4.09009999213445,1.4995681194976453,6.809596000239253,0.14311281008948562,0.012010482975271831,0.011604442917890338,-0.00040604005738149353
raw_CU_diffT/TC23NMC09/TC23NMC09_15deg.parquet,TC23NMC09_15deg.parquet,TC23NMC09,NMC,lithium-ion,15.0,,discharge,0,0.0162502645880033,4.069783464347544,4.20814782610336,1.4999321335086964,38.999967666808516,0.13836436175581657,0.06613505811152828,0.0683835155996105,0.002248457488082223
raw_CU_diffT/TC23NMC09/TC23NMC09_15deg.parquet,TC23NMC09_15deg.parquet,TC23NMC09,NMC,lithium-ion,15.0,,discharge,1,0.0162489803840875,4.055656010816099,4.18697931306532,1.4998788161573395,38.997225333354436,0.13132330224922129,0.06590027496435735,0.06803414472657855,0.0021338697622211994
raw_CU_diffT/TC23NMC09/TC23NMC09_15deg.parquet,TC23NMC09_15deg.parquet,TC23NMC09,NMC,lithium-ion,15.0,,discharge,2,0.0162472978858673,4.042823822631462,4.16809928792328,1.4998719831325236,38.99321033328306,0.12527546529181777,0.0656849629463741,0.0677203507487609,0.0020353878023867955
raw_CU_diffT/TC23NMC09/TC23NMC09_15deg.parquet,TC23NMC09_15deg.parquet,TC23NMC09,NMC,lithium-ion,15.0,,discharge,3,0.0162481558043497,4.030680943459569,4.15112633602791,1.4998661296244522,38.99523399985628,0.12044539256834064,0.06549113196695433,0.0674481474713208,0.0019570155043664716
raw_CU_diffT/TC23NMC09/TC23NMC09_15deg.parquet,TC23NMC09_15deg.parquet,TC23NMC09,NMC,lithium-ion,15.0,,discharge,4,0.0162477152369047,4.0191038444920615,4.13606045737921,1.499868515598634,38.99415499996394,0.1169566128871482,0.06530125477285592,0.06720153251411921,0.0019002777412632926
raw_CU_diffT/TC23NMC09/TC23NMC09_15deg.parquet,TC23NMC09_15deg.parquet,TC23NMC09,NMC,lithium-ion,15.0,,discharge,5,0.0162473489843523,4.008226397729997,4.12252023732785,1.499865631101098,38.993329666467616,0.11429383959785255,0.06512305309221254,0.06698002499092044,0.0018569718987078987
raw_CU_diffT/TC23NMC09/TC23NMC09_15deg.parquet,TC23NMC09_15deg.parquet,TC23NMC09,NMC,lithium-ion,15.0,,discharge,6,0.0162484299517707,3.9979604787915037,4.11069638319849,1.4998588594533475,38.99592899996787,0.112735904406986,0.0649605807895914,0.06679236223539782,0.001831781445806424
raw_CU_diffT/TC23NMC09/TC23NMC09_15deg.parquet,TC23NMC09_15deg.parquet,TC23NMC09,NMC,lithium-ion,15.0,,discharge,7,0.0162462614410698,3.9885646484451347,4.10039818766647,1.4998639100099278,38.990684999880614,0.11183353922133543,0.06479926405324832,0.06661614096931827,0.001816876916069951
raw_CU_diffT/TC23NMC09/TC23NMC09_15deg.parquet,TC23NMC09_15deg.parquet,TC23NMC09,NMC,lithium-ion,15.0,,discharge,8,0.0162493373698933,3.9798777446798828,4.09105352875778,1.4998534931042136,38.99810899977456,0.11117578407789752,0.06467037616423348,0.06647690898707764,0.0018065328228441674
raw_CU_diffT/TC23NMC09/TC23NMC09_15deg.parquet,TC23NMC09_15deg.parquet,TC23NMC09,NMC,lithium-ion,15.0,,discharge,9,0.0162464867153542,3.972006643743929,4.0828531137971,1.4998740226001581,38.99125233324594,0.11084647005317061,0.06453115317088437,0.06633201887404712,0.001800865703162749
raw_CU_diffT/TC23NMC09/TC23NMC09_15deg.parquet,TC23NMC09_15deg.parquet,TC23NMC09,NMC,lithium-ion,15.0,,discharge,10,0.0162456851043242,3.964838822786609,4.07541552813508,1.4998697813379116,38.98931600013748,0.1105767053484712,0.06441152300439071,0.06620791733935562,0.0017963943349649097
raw_CU_diffT/TC23NMC09/TC23NMC09_15deg.parquet,TC23NMC09_15deg.parquet,TC23NMC09,NMC,lithium-ion,15.0,,discharge,11,0.0162486434509861,3.9583735173579497,4.0689314790964,1.4998821271039569,38.99640933322371,0.11055796173845023,0.06431819992937506,0.0661146168303309,0.0017964169009558467
raw_CU_diffT/TC23NMC09/TC23NMC09_15deg.parquet,TC23NMC09_15deg.parquet,TC23NMC09,NMC,lithium-ion,15.0,,discharge,12,0.0162484898023423,3.9524908324375385,4.06321025935639,1.4998746140832497,38.996091000008164,0.11071942691885184,0.06422200698471278,0.06602103046392492,0.001799023479212139
raw_CU_diffT/TC23NMC09/TC23NMC09_15deg.parquet,TC23NMC09_15deg.parquet,TC23NMC09,NMC,lithium-ion,15.0,,discharge,13,0.0162490057833497,3.947182023387325,4.05825186891505,1.4998657281026033,38.99730366648873,0.11106984552772525,0.06413778352595462,0.06594255808829039,0.0018047745623357703
raw_CU_diffT/TC23NMC09/TC23NMC09_15deg.parquet,TC23NMC09_15deg.parquet,TC23NMC09,NMC,lithium-ion,15.0,,discharge,14,0.0162466290269971,3.942254815918945,4.05367489312304,1.4998598281323765,38.99162466684356,0.11142007720409541,0.06404835152412784,0.06585855218462217,0.0018102006604943238
raw_CU_diffT/TC23NMC09/TC23NMC09_15deg.parquet,TC23NMC09_15deg.parquet,TC23NMC09,NMC,lithium-ion,15.0,,discharge,15,0.0162468264241476,3.9378663904399964,4.04967003930503,1.4998699344549526,38.9920446666074,0.1118036488650338,0.06397783172696327,0.06579428620365982,0.0018164544766965524
raw_CU_diffT/TC23NMC09/TC23NMC09_15deg.parquet,TC23NMC09_15deg.parquet,TC23NMC09,NMC,lithium-ion,15.0,,discharge,16,0.0162465003177829,3.9336028629115183,4.04604660013636,1.4998748372188815,38.991346666938625,0.11244373722484147,0.0639072801623237,0.0657340973748798,0.0018268172125560922
raw_CU_diffT/TC23NMC09/TC23NMC09_15deg.parquet,TC23NMC09_15deg.parquet,TC23NMC09,NMC,lithium-ion,15.0,,discharge,17,0.0162497162071355,3.9295824485924307,4.04242316096768,1.499868871663431,38.999006666621426,0.11284071237524973,0.06385459960216762,0.06568822915487643,0.0018336295527088126
raw_CU_diffT/TC23NMC09/TC23NMC09_15deg.parquet,TC23NMC09_15deg.parquet,TC23NMC09,NMC,lithium-ion,15.0,,discharge,18,0.0162488157876512,3.925700518200629,4.03918113644834,1.499862537790997,38.99690466662287,0.11348061824771083,0.06378798455772888,0.06563191021910471,0.0018439256613758254
raw_CU_diffT/TC23NMC09/TC23NMC09_15deg.parquet,TC23NMC09_15deg.parquet,TC23NMC09,NMC,lithium-ion,15.0,,discharge,19,0.0162457961626246,3.9218952187420277,4.035939111929,1.499880690037541,38.98962333321106,0.1140438931869725,0.06371431029485501,0.06556704413716269,0.0018527338423076772
raw_CU_diffT/TC23NMC09/TC23NMC09_15deg.parquet,TC23NMC09_15deg.parquet,TC23NMC09,NMC,lithium-ion,15.0,,discharge,20,0.0162485234863297,3.917903945861785,4.03269708740966,1.499865879519343,38.99614066662616,0.1147931415478749,0.06366015428151901,0.06552537333802923,0.0018652190565102145
raw_CU_diffT/TC23NMC09/TC23NMC09_15deg.parquet,TC23NMC09_15deg.parquet,TC23NMC09,NMC,lithium-ion,15.0,,discharge,21,0.016249121830037,3.9137297382822833,4.02926435556566,1.4998532939753235,38.99756233333028,0.11553461728337666,0.06359467132718764,0.06547200739901193,0.0018773360718242899
raw_CU_diffT/TC23NMC09/TC23NMC09_15deg.parquet,TC23NMC09_15deg.parquet,TC23NMC09,NMC,lithium-ion,15.0,,discharge,22,0.0162487013267669,3.9092245918448354,4.02545020907231,1.4998689895352004,38.99660366695025,0.11622561722747449,0.06351982281213897,0.06540833815298733,0.0018885153408483568
raw_CU_diffT/TC23NMC09/TC23NMC09_15deg.parquet,TC23NMC09_15deg.parquet,TC23NMC09,NMC,lithium-ion,15.0,,discharge,23,0.0162460107957506,3.9044924277030266,4.02106394060497,1.4998622529322996,38.99011700015399,0.11657151290194312,0.06343242613238984,0.06532624818947179,0.0018938220570819536
raw_CU_diffT/TC23NMC09/TC23NMC09_15deg.parquet,TC23NMC09_15deg.parquet,TC23NMC09,NMC,lithium-ion,15.0,,discharge,24,0.0162482886835176,3.89917389644658,4.0162962574883,1.4998701977207773,38.99557933342294,0.1171223610417198,0.0633549030967002,0.06525794103020123,0.0019030379335010367
raw_CU_diffT/TC23NMC09/TC23NMC09_15deg.parquet,TC23NMC09_15deg.parquet,TC23NMC09,NMC,lithium-ion,15.0,,discharge,25,0.0162468032359273,3.8936014864349073,4.01057503774828,1.4998683575283447,38.99201900002663,0.11697355131337295,0.063258577229222,0.06515902350121801,0.0019004462719960091
raw_CU_diffT/TC23NMC09/TC23NMC09_15deg.parquet,TC23NMC09_15deg.parquet,TC23NMC09,NMC,lithium-ion,15.0,,discharge,26,0.0162527582338202,3.887481649616941,4.00428169603427,1.4998673004744456,39.00630033327616,0.1168000464173291,0.06318229938963667,0.0650806223057565,0.0018983229161198267
raw_CU_diffT/TC23NMC09/TC23NMC09_15deg.parquet,TC23NMC09_15deg.parquet,TC23NMC09,NMC,lithium-ion,15.0,,discharge,27,0.0162465036983953,3.8809789290974748,3.99722552502159,1.499858001221374,38.99124333326472,0.11624659592411524,0.06305233852497635,0.06494093927558335,0.0018886007506069974
raw_CU_diffT/TC23NMC09/TC23NMC09_15deg.parquet,TC23NMC09_15deg.parquet,TC23NMC09,NMC,lithium-ion,15.0,,discharge,28,0.0162461150004422,3.873906474432701,3.98921581738557,1.4998714346141577,38.99033433329896,0.1153093429528691,0.06293593008459127,0.064809258930829,0.00187332884623774
raw_CU_diffT/TC23NMC09/TC23NMC09_15deg.parquet,TC23NMC09_15deg.parquet,TC23NMC09,NMC,lithium-ion,15.0,,discharge,29,0.0162475228050998,3.866456325093182,3.98063398777556,1.4998695033708438,38.99371533340309,0.11417766268237806,0.06282033731687384,0.06467544149513876,0.001855104178264927
raw_CU_diffT/TC23NMC09/TC23NMC09_15deg.parquet,TC23NMC09_15deg.parquet,TC23NMC09,NMC,lithium-ion,15.0,,discharge,30,0.0162484563430315,3.858586675350232,3.97148003619154,1.499867434270099,38.9960103330086,0.11289336084130808,0.0626960771402313,0.0645304199852794,0.0018343428450481036
raw_CU_diffT/TC23NMC09/TC23NMC09_15deg.parquet,TC23NMC09_15deg.parquet,TC23NMC09,NMC,lithium-ion,15.0,,discharge,31,0.0162474429146501,3.8504999802840976,3.96213537728285,1.4998572189096597,38.99355633361847,0.11163539699875225,0.06256077862252721,0.06437456836251873,0.0018137897399915226
raw_CU_diffT/TC23NMC09/TC23NMC09_15deg.parquet,TC23NMC09_15deg.parquet,TC23NMC09,NMC,lithium-ion,15.0,,discharge,32,0.0162476018853753,3.842235812468284,3.95279071837416,1.4998734149355895,38.99396199997864,0.11055490590587613,0.06242711783071619,0.06422336992835,0.001796252097633809
raw_CU_diffT/TC23NMC09/TC23NMC09_15deg.parquet,TC23NMC09_15deg.parquet,TC23NMC09,NMC,lithium-ion,15.0,,discharge,33,0.0162458673227768,3.8341443933867114,3.94363676679015,1.4998577241985098,38.98977266665315,0.10949237340343876,0.06228900111132905,0.06406779968249725,0.0017787985711682011
raw_CU_diffT/TC23NMC09/TC23NMC09_15deg.parquet,TC23NMC09_15deg.parquet,TC23NMC09,NMC,lithium-ion,15.0,,discharge,34,0.0162477014497633,3.826149947809924,3.93467352253079,1.4998673172211712,38.99416766647482,0.10852357472086593,0.06216614205404307,0.06392940069636878,0.0017632586423257102
raw_CU_diffT/TC23NMC09/TC23NMC09_15deg.parquet,TC23NMC09_15deg.parquet,TC23NMC09,NMC,lithium-ion,15.0,,discharge,35,0.0162483147922069,3.8185962804101883,3.92628240024544,1.4998602480014083,38.995662333618384,0.10768611983525167,0.06204575442845511,0.0637954724022896,0.0017497179738344831
raw_CU_diffT/TC23NMC09/TC23NMC09_15deg.parquet,TC23NMC09_15deg.parquet,TC23NMC09,NMC,lithium-ion,15.0,,discharge,36,0.0162472344533887,3.8113043569584684,3.91865410725876,1.4998680675031826,38.99305066675879,0.10734975030029181,0.0619231554607261,0.06366729202236766,0.0017441365616415669
raw_CU_diffT/TC23NMC09/TC23NMC09_15deg.parquet,TC23NMC09_15deg.parquet,TC23NMC09,NMC,lithium-ion,15.0,,discharge,37,0.0162468477865382,3.804390028384409,3.91121652159675,1.4998694120961142,38.99205233348766,0.10682649321234061,0.061809345711785244,0.0635449394865758,0.0017355937747905587
raw_CU_diffT/TC23NMC09/TC23NMC09_15deg.parquet,TC23NMC09_15deg.parquet,TC23NMC09,NMC,lithium-ion,15.0,,discharge,38,0.0162486041712492,3.797974941868299,3.90435105790873,1.4998444058578972,38.996360999997705,0.10637611604043107,0.061711791482741175,0.063440254885557,0.0017284634028158288
raw_CU_diffT/TC23NMC09/TC23NMC09_15deg.parquet,TC23NMC09_15deg.parquet,TC23NMC09,NMC,lithium-ion,15.0,,discharge,39,0.016249001965262,3.7919237238836563,3.89824842351939,1.4998688576317625,38.99730633336003,0.10632469963573365,0.06161497604150914,0.06334264629484607,0.0017276702533369284
raw_CU_diffT/TC23NMC09/TC23NMC09_15deg.parquet,TC23NMC09_15deg.parquet,TC23NMC09,NMC,lithium-ion,15.0,,discharge,40,0.0162492292751839,3.7862215744918646,3.89233649645471,1.4998632245649057,38.997843666467816,0.10611492196284544,0.06152318245056609,0.06324746814705862,0.0017242856964925293
raw_CU_diffT/TC23NMC09/TC23NMC09_15deg.parquet,TC23NMC09_15deg.parquet,TC23NMC09,NMC,lithium-ion,15.0,,discharge,41,0.016245787255284,3.7809244533443453,3.8871873986887,1.4998678279642665,38.98951300006593,0.10626294534435443,0.06142409429733319,0.06315041950051745,0.001726325203184255
