Repository: DNV007/delivered-energy-decomposition

# Three-term energy accounting for a cold commercial sodium-ion 18650 cell

This repository holds the analysis code and the derived data behind a reanalysis
of a public commercial-cell archive. No new measurements were made. The
manuscript reporting the work is not distributed here; what is here is
everything needed to regenerate its numbers from the raw archive and to check
them.

**Source data.** Droese, D., Schlösser, A., Otto, M. *Dataset: Evaluation of
Commercial Sodium-Ion Batteries by State-of-the-Art Lithium-Ion Battery
Configurations.* Technische Universität Berlin, DepositOnce, 2025.
DOI [10.14279/depositonce-25036](https://doi.org/10.14279/depositonce-25036),
CC BY 4.0.

File: results/tables/table_delivered_energy_segments.csv (part 18 of 31)
member_path,file_name,cell_id,cell_family,chemistry_type,temperature_deg_c,voltage_v,direction,segment_index,segment_capacity_ah,mean_terminal_voltage_v,ocv_voltage_v,mean_current_a,duration_s,overpotential_v,delivered_energy_wh,ocv_energy_wh,polarisation_loss_wh
raw_CU_diffT/TC23NMC09/TC23NMC09_15deg.parquet,TC23NMC09_15deg.parquet,TC23NMC09,NMC,lithium-ion,15.0,,discharge,42,0.0162461031834028,3.7758279479950496,3.88241971557202,1.4998609125468425,38.990311333560385,0.10659176757697031,0.06134249044590364,0.0630741913004604,0.0017317008545567544
raw_CU_diffT/TC23NMC09/TC23NMC09_15deg.parquet,TC23NMC09_15deg.parquet,TC23NMC09,NMC,lithium-ion,15.0,,discharge,43,0.0162464247879609,3.771008968832768,3.87746132513068,1.4998622883705488,38.99116500013042,0.10645235629791205,0.06126541358686755,0.0629948837869628,0.0017294702000952497
raw_CU_diffT/TC23NMC09/TC23NMC09_15deg.parquet,TC23NMC09_15deg.parquet,TC23NMC09,NMC,lithium-ion,15.0,,discharge,44,0.0162491247404469,3.766185145428201,3.87288434933867,1.4998651709267965,38.99755800003186,0.10669920391046883,0.061197212223680984,0.06293098089772857,0.0017337686740475852
raw_CU_diffT/TC23NMC09/TC23NMC09_15deg.parquet,TC23NMC09_15deg.parquet,TC23NMC09,NMC,lithium-ion,15.0,,discharge,45,0.0162466872882628,3.761498442673166,3.86830737354666,1.499873354898539,38.991730333305895,0.10680893087349386,0.06111188893339844,0.06284718023289378,0.0017352912994953382
raw_CU_diffT/TC23NMC09/TC23NMC09_15deg.parquet,TC23NMC09_15deg.parquet,TC23NMC09,NMC,lithium-ion,15.0,,discharge,46,0.0162469515881679,3.756855226458156,3.86392110507931,1.4998851792938879,38.992404666612856,0.10706587862115402,0.06103744498802121,0.06277693913472376,0.001739494146702554
raw_CU_diffT/TC23NMC09/TC23NMC09_15deg.parquet,TC23NMC09_15deg.parquet,TC23NMC09,NMC,lithium-ion,15.0,,discharge,47,0.0162500780278132,3.7521648615483865,3.85953483661197,1.4998757123655924,38.99993000004906,0.10736997506358348,0.060972971773380194,0.06271774224600779,0.0017447704726275964
raw_CU_diffT/TC23NMC09/TC23NMC09_15deg.parquet,TC23NMC09_15deg.parquet,TC23NMC09,NMC,lithium-ion,15.0,,discharge,48,0.0162487987505321,3.7474374677575857,3.85495786081996,1.4998732527402487,38.99679866671795,0.10752039306237426,0.060891357243796636,0.06263843447224526,0.0017470772284486277
raw_CU_diffT/TC23NMC09/TC23NMC09_15deg.parquet,TC23NMC09_15deg.parquet,TC23NMC09,NMC,lithium-ion,15.0,,discharge,49,0.0162498455337028,3.742609948258755,3.85038088502795,1.4998706841703375,38.999373333121184,0.10777093676919502,0.060816833552104196,0.06256809462762607,0.0017512610755218705
raw_CU_diffT/TC23NMC09/TC23NMC09_15deg.parquet,TC23NMC09_15deg.parquet,TC23NMC09,NMC,lithium-ion,15.0,,discharge,50,0.0162459916354208,3.7377460629145953,3.84580390923594,1.4998646549625578,38.99009599996498,0.10805784632134463,0.060723391273437545,0.062478898140915694,0.0017555068674781488
raw_CU_diffT/TC23NMC09/TC23NMC09_15deg.parquet,TC23NMC09_15deg.parquet,TC23NMC09,NMC,lithium-ion,15.0,,discharge,51,0.0162491492628005,3.732755363449105,3.84103622611927,1.4998686114846143,38.997615666594356,0.10828086267016479,0.06065409906220364,0.06241357096203595,0.0017594718998323114
raw_CU_diffT/TC23NMC09/TC23NMC09_15deg.parquet,TC23NMC09_15deg.parquet,TC23NMC09,NMC,lithium-ion,15.0,,discharge,52,0.0162471643555677,3.7275424115345825,3.83626854300259,1.4998702365474346,38.99288533319486,0.10872613146800747,0.060561994202551546,0.06232848553025732,0.0017664913277057742
raw_CU_diffT/TC23NMC09/TC23NMC09_15deg.parquet,TC23NMC09_15deg.parquet,TC23NMC09,NMC,lithium-ion,15.0,,discharge,53,0.016246966393715,3.7222691810347874,3.83092873791191,1.499870841459204,38.99239833315369,0.10865955687712248,0.060475582292633244,0.062240970461571815,0.0017653881689385711
raw_CU_diffT/TC23NMC09/TC23NMC09_15deg.parquet,TC23NMC09_15deg.parquet,TC23NMC09,NMC,lithium-ion,15.0,,discharge,54,0.0162455453439721,3.7166935629088065,3.8257796401459,1.4998672503240182,38.98894599976484,0.10908607723709363,0.06037971380588424,0.06215187662003549,0.0017721628141512472
raw_CU_diffT/TC23NMC09/TC23NMC09_15deg.parquet,TC23NMC09_15deg.parquet,TC23NMC09,NMC,lithium-ion,15.0,,discharge,55,0.0162487792628075,3.7108612576325437,3.82043983505522,1.499868604289883,38.996758000110276,0.1095785774226763,0.06029696545017543,0.06207748356664896,0.001780518116473527
raw_CU_diffT/TC23NMC09/TC23NMC09_15deg.parquet,TC23NMC09_15deg.parquet,TC23NMC09,NMC,lithium-ion,15.0,,discharge,56,0.0162485194918063,3.70461962736253,3.81452790799055,1.4998677362376294,38.99610433331691,0.10990828062801983,0.06019458422492826,0.06198043106502356,0.0017858468400952995
raw_CU_diffT/TC23NMC09/TC23NMC09_15deg.parquet,TC23NMC09_15deg.parquet,TC23NMC09,NMC,lithium-ion,15.0,,discharge,57,0.0162460987400569,3.6979114625559033,3.8084252736012,1.4998675388474647,38.9902833335218,0.11051381104529678,0.060076634752671436,0.06187205303905332,0.0017954182863818835
raw_CU_diffT/TC23NMC09/TC23NMC09_15deg.parquet,TC23NMC09_15deg.parquet,TC23NMC09,NMC,lithium-ion,15.0,,discharge,58,0.0162491263130834,3.6905732830560476,3.80175051723785,1.4998756720593904,38.99759166681906,0.11117723418180248,0.05996859144406861,0.06177512436542797,0.0018065329213593634
raw_CU_diffT/TC23NMC09/TC23NMC09_15deg.parquet,TC23NMC09_15deg.parquet,TC23NMC09,NMC,lithium-ion,15.0,,discharge,59,0.016246939997502,3.682682944694784,3.7945036389005,1.4998656062622389,38.99234533321578,0.11182069420571583,0.05983232883228013,0.06164907294151942,0.0018167441092392864
raw_CU_diffT/TC23NMC09/TC23NMC09_15deg.parquet,TC23NMC09_15deg.parquet,TC23NMC09,NMC,lithium-ion,15.0,,discharge,60,0.0162476412255218,3.673795766457493,3.78649393126449,1.499881604403392,38.994077666895464,0.1126981648069969,0.05969051554924222,0.061521594897801034,0.001831079348558813
raw_CU_diffT/TC23NMC09/TC23NMC09_15deg.parquet,TC23NMC09_15deg.parquet,TC23NMC09,NMC,lithium-ion,15.0,,discharge,61,0.0162470519819611,3.663813916198527,3.77791210165447,1.4998819230998246,38.99263066670392,0.11409818545594286,0.05952617514870994,0.06137993429886009,0.0018537591501501458
raw_CU_diffT/TC23NMC09/TC23NMC09_15deg.parquet,TC23NMC09_15deg.parquet,TC23NMC09,NMC,lithium-ion,15.0,,discharge,62,0.0162525743068073,3.6527522630745404,3.76818602809645,1.4998685241116168,39.00589466653764,0.11543376502190972,0.059366627579977495,0.061242723423510614,0.0018760958435331196
raw_CU_diffT/TC23NMC09/TC23NMC09_15deg.parquet,TC23NMC09_15deg.parquet,TC23NMC09,NMC,lithium-ion,15.0,,discharge,63,0.0162482599818056,3.640253352743847,3.75769712523976,1.4998808284966614,38.9955446664826,0.1174437724959132,0.05914778287502151,0.06105603982377914,0.001908256948757632
raw_CU_diffT/TC23NMC09/TC23NMC09_15deg.parquet,TC23NMC09_15deg.parquet,TC23NMC09,NMC,lithium-ion,15.0,,discharge,64,0.0162485552863025,3.6266391455352305,3.74606397843507,1.4998735501187566,38.99627533368766,0.11942483289983974,0.05892764665969805,0.06086812765962853,0.00194048099993048
raw_CU_diffT/TC23NMC09/TC23NMC09_15deg.parquet,TC23NMC09_15deg.parquet,TC23NMC09,NMC,lithium-ion,15.0,,discharge,65,0.0162456394463927,3.6119378726346416,3.73366800233171,1.4998721617103419,38.9892150000087,0.12173012969706853,0.05867824038159306,0.06065582417841426,0.0019775837968211973
raw_CU_diffT/TC23NMC09/TC23NMC09_15deg.parquet,TC23NMC09_15deg.parquet,TC23NMC09,NMC,lithium-ion,15.0,,discharge,66,0.0162464118058314,3.596697328467986,3.72089061157902,1.499885182313722,38.991070666816086,0.12419328311103417,0.05843342593922454,0.060451121160164614,0.0020176952209400717
raw_CU_diffT/TC23NMC09/TC23NMC09_15deg.parquet,TC23NMC09_15deg.parquet,TC23NMC09,NMC,lithium-ion,15.0,,discharge,67,0.0162468932138614,3.581439738793973,3.70792251350166,1.4998905098538131,38.99225600028876,0.12648277470768665,0.058187268988065345,0.06024222112213402,0.0020549521340686716
raw_CU_diffT/TC23NMC09/TC23NMC09_15deg.parquet,TC23NMC09_15deg.parquet,TC23NMC09,NMC,lithium-ion,15.0,,discharge,68,0.0162492177789111,3.566431965843913,3.69476370809963,1.4998365641861227,38.99781199981226,0.12833174225571709,0.05795172970666777,0.060037020134528,0.00208529042786023
raw_CU_diffT/TC23NMC09/TC23NMC09_15deg.parquet,TC23NMC09_15deg.parquet,TC23NMC09,NMC,lithium-ion,15.0,,discharge,69,0.0162500929975605,3.5520851984389807,3.68179561002227,1.4998665244618186,38.999968999938574,0.12971041158328944,0.05772171480989158,0.05982952106087188,0.0021078062509803028
raw_CU_diffT/TC23NMC09/TC23NMC09_15deg.parquet,TC23NMC09_15deg.parquet,TC23NMC09,NMC,lithium-ion,15.0,,discharge,70,0.016246685238153,3.538372951742297,3.66920892659425,1.4998667484537616,38.99173333356157,0.1308359748519532,0.057486831602151435,0.05961248250339802,0.002125650901246584
raw_CU_diffT/TC23NMC09/TC23NMC09_15deg.parquet,TC23NMC09_15deg.parquet,TC23NMC09,NMC,lithium-ion,15.0,,discharge,71,0.0162495150697132,3.525333833797206,3.65738507246489,1.4998804993399566,38.9985553335282,0.13205123866768398,0.05728496525805751,0.059430733850762335,0.002145768592704822
raw_CU_diffT/TC23NMC09/TC23NMC09_15deg.parquet,TC23NMC09_15deg.parquet,TC23NMC09,NMC,lithium-ion,15.0,,discharge,72,0.0162493599569151,3.5130818898095217,3.64594263298486,1.499873174857418,38.99819900019793,0.13286074317533814,0.05708533218563447,0.05924423422563379,0.0021589020399993206
raw_CU_diffT/TC23NMC09/TC23NMC09_15deg.parquet,TC23NMC09_15deg.parquet,TC23NMC09,NMC,lithium-ion,15.0,,discharge,73,0.0162473742586033,3.5013334828017366,3.63507231547884,1.4998681940886105,38.993416666577104,0.1337388326771034,0.05688747549925878,0.0590603803666724,0.0021729048674136234
raw_CU_diffT/TC23NMC09/TC23NMC09_15deg.parquet,TC23NMC09_15deg.parquet,TC23NMC09,NMC,lithium-ion,15.0,,discharge,74,0.0162468009915473,3.489987014722513,3.62439270529749,1.499868195514863,38.99206066643819,0.13440569057497687,0.05670112449128093,0.058884786998184065,0.0021836625069031335
raw_CU_diffT/TC23NMC09/TC23NMC09_15deg.parquet,TC23NMC09_15deg.parquet,TC23NMC09,NMC,lithium-ion,15.0,,discharge,75,0.0162464812833814,3.479060751775575,3.6139038024408,1.4998817529097699,38.99126633326523,0.13484305066522495,0.0565224953874687,0.05871322048629533,0.002190725098826625
raw_CU_diffT/TC23NMC09/TC23NMC09_15deg.parquet,TC23NMC09_15deg.parquet,TC23NMC09,NMC,lithium-ion,15.0,,discharge,76,0.0162488132999177,3.4680803952091397,3.60360560690878,1.4998695534753552,38.99684133322444,0.13552521169964038,0.0563521908508581,0.05855431471319738,0.0022021238623392766
raw_CU_diffT/TC23NMC09/TC23NMC09_15deg.parquet,TC23NMC09_15deg.parquet,TC23NMC09,NMC,lithium-ion,15.0,,discharge,77,0.0162476278980359,3.457106198411263,3.59311670405209,1.4998703414399297,38.9939876665012,0.13601050564082717,0.05616977511577967,0.058379623201655545,0.0022098480858758762
raw_CU_diffT/TC23NMC09/TC23NMC09_15deg.parquet,TC23NMC09_15deg.parquet,TC23NMC09,NMC,lithium-ion,15.0,,discharge,78,0.0162488138162397,3.4458464800614794,3.58300921584473,1.499884917374255,38.996866000059526,0.13716273578325078,0.05599091789386391,0.05821964965013203,0.002228731756268122
raw_CU_diffT/TC23NMC09/TC23NMC09_15deg.parquet,TC23NMC09_15deg.parquet,TC23NMC09,NMC,lithium-ion,15.0,,discharge,79,0.0162463720276588,3.434833460717062,3.57309243496205,1.4998667852929926,38.991013666498475,0.1382589742449878,0.05580358225586015,0.05804978898760672,0.0022462067317465667
raw_CU_diffT/TC23NMC09/TC23NMC09_15deg.parquet,TC23NMC09_15deg.parquet,TC23NMC09,NMC,lithium-ion,15.0,,discharge,80,0.0162524096692967,3.4238026412888947,3.56336636140403,1.4998660349019963,39.0054376667249,0.1395637201151354,0.05564504315304721,0.05791328990732946,0.0022682467542822493
raw_CU_diffT/TC23NMC09/TC23NMC09_15deg.parquet,TC23NMC09_15deg.parquet,TC23NMC09,NMC,lithium-ion,15.0,,discharge,81,0.0162457265358244,3.4127255797943503,3.55306816587201,1.4998788158477177,38.989484999969136,0.1403425860776597,0.05544220651115179,0.05772217378589985,0.0022799672747480584
raw_CU_diffT/TC23NMC09/TC23NMC09_15deg.parquet,TC23NMC09_15deg.parquet,TC23NMC09,NMC,lithium-ion,15.0,,discharge,82,0.0162446297058731,3.401212418216029,3.54219784836598,1.4998671152669478,38.98685699998168,0.1409854301499509,0.05525143628493658,0.05754169239164578,0.0022902561067091945
raw_CU_diffT/TC23NMC09/TC23NMC09_15deg.parquet,TC23NMC09_15deg.parquet,TC23NMC09,NMC,lithium-ion,15.0,,discharge,83,0.0162498956699092,3.3891755137232558,3.53209036015863,1.4998771316250528,38.99949066649424,0.14291484643537444,0.05507374850501383,0.05739609984926976,0.0023223513442559296
raw_CU_diffT/TC23NMC09/TC23NMC09_15deg.parquet,TC23NMC09_15deg.parquet,TC23NMC09,NMC,lithium-ion,15.0,,discharge,84,0.01624560000013,3.3782284218232816,3.52427135984728,1.4998712489156112,38.98910300002899,0.14604293802399848,0.05488134765001147,0.057253902803993124,0.0023725551539816522
raw_CU_diffT/TC23NMC09/TC23NMC09_15deg.parquet,TC23NMC09_15deg.parquet,TC23NMC09,NMC,lithium-ion,15.0,,discharge,85,0.0162496126152949,3.3684276621252884,3.51797801813327,1.4998777111485713,38.998758999980055,0.1495503560079814,0.05473564463217939,0.05716577998378853,0.0024301353516091376
raw_CU_diffT/TC23NMC09/TC23NMC09_15deg.parquet,TC23NMC09_15deg.parquet,TC23NMC09,NMC,lithium-ion,15.0,,discharge,86,0.0162461915779324,3.35874247396198,3.51206609106859,1.4998675273898134,38.99054699996486,0.15332361710661013,0.05456677369292495,0.05705769854986049,0.002490924856935535
raw_CU_diffT/TC23NMC09/TC23NMC09_15deg.parquet,TC23NMC09_15deg.parquet,TC23NMC09,NMC,lithium-ion,15.0,,discharge,87,0.0162458742017784,3.3481770420423214,3.50634487132858,1.4998772833570495,38.98984066670528,0.1581678292862585,0.05439406303030206,0.05696363768765498,0.00256957465735292
raw_CU_diffT/TC23NMC09/TC23NMC09_15deg.parquet,TC23NMC09_15deg.parquet,TC23NMC09,NMC,lithium-ion,15.0,,discharge,88,0.0162494601529654,3.3364562291960778,3.5004329442639,1.4998704441264457,38.99839533335762,0.1639767150678222,0.05421561254843486,0.056880145645943604,0.002664533097508741
raw_CU_diffT/TC23NMC09/TC23NMC09_15deg.parquet,TC23NMC09_15deg.parquet,TC23NMC09,NMC,lithium-ion,15.0,,discharge,89,0.0162463507746469,3.3233509569442057,3.49375818790055,1.4998796041046112,38.9909556665807,0.17040723095634425,0.05399232539377401,0.056760821042427044,0.002768495648653037
raw_CU_diffT/TC23NMC09/TC23NMC09_15deg.parquet,TC23NMC09_15deg.parquet,TC23NMC09,NMC,lithium-ion,15.0,,discharge,90,0.0162478337405016,3.307927381783391,3.48517635829053,1.4998646746408888,38.99449033342535,0.17724897650713922,0.0537466541248693,0.056626566025831375,0.0028799119009620747
raw_CU_diffT/TC23NMC09/TC23NMC09_15deg.parquet,TC23NMC09_15deg.parquet,TC23NMC09,NMC,lithium-ion,15.0,,discharge,91,0.0162502577834552,3.2884101958826846,3.47068260161584,1.4998651276148531,39.00024566677166,0.18227240573315528,0.053437513380836035,0.05639948696081035,0.0029619735799743113
raw_CU_diffT/TC23NMC09/TC23NMC09_15deg.parquet,TC23NMC09_15deg.parquet,TC23NMC09,NMC,lithium-ion,15.0,,discharge,92,0.0162525402972616,3.2594609210247913,3.44264862488978,1.4998562806923703,39.005756333237514,0.18318770386498873,0.05297451996630483,0.05595178550533338,0.0029772655390285507
raw_CU_diffT/TC23NMC09/TC23NMC09_15deg.parquet,TC23NMC09_15deg.parquet,TC23NMC09,NMC,lithium-ion,15.0,,discharge,93,0.0162525234773107,3.213430916184105,3.40183725741103,1.4998518686669464,39.005690666730516,0.188406341226925,0.0522263614079982,0.055288439892063,0.003062078484064805
raw_CU_diffT/TC23NMC09/TC23NMC09_15deg.parquet,TC23NMC09_15deg.parquet,TC23NMC09,NMC,lithium-ion,15.0,,discharge,94,0.0162501894990231,3.149181460471303,3.35072769440025,1.499872514158992,39.000143333512824,0.20154623392894733,0.05117479549946899,0.054449959993628824,0.003275164494159835
raw_CU_diffT/TC23NMC09/TC23NMC09_15deg.parquet,TC23NMC09_15deg.parquet,TC23NMC09,NMC,lithium-ion,15.0,,discharge,95,0.0162479025111444,3.067544996141375,3.28779427726012,1.4998675003442656,38.9946559999953,0.2202492811187451,0.049841172045853886,0.05341976089362089,0.003578588847767003
raw_CU_diffT/TC23NMC09/TC23NMC09_15deg.parquet,TC23NMC09_15deg.parquet,TC23NMC09,NMC,lithium-ion,15.0,,discharge,96,0.0162462367795017,2.9618526388946056,3.20617154230262,1.4998571571197625,38.990685666620266,0.24431890340801443,0.04811895927747371,0.05208822203194852,0.00396926275447481
raw_CU_diffT/TC23NMC09/TC23NMC09_15deg.parquet,TC23NMC09_15deg.parquet,TC23NMC09,NMC,lithium-ion,15.0,,discharge,97,0.0162467586511786,2.8170612616965847,3.08926795228171,1.4998780658701454,38.99190500029363,0.27220669058512525,0.045768114424369094,0.05019059082954167,0.004422476405172578
raw_CU_diffT/TC23NMC09/TC23NMC09_15deg.parquet,TC23NMC09_15deg.parquet,TC23NMC09,NMC,lithium-ion,15.0,,discharge,98,0.0101301515096749,2.696693756809365,2.98228114314349,1.4998026947899268,24.312048666528426,0.2855873863341247,0.02731791633167327,0.03021095982449001,0.00289304349281674
raw_CU_diffT/TC23NMC09/TC23NMC09_15deg.parquet,TC23NMC09_15deg.parquet,TC23NMC09,NMC,lithium-ion,15.0,,discharge,99,0.0043278351282097,2.6477468851273405,2.9231618724967,1.4994914526953391,10.386503333575092,0.27541498736935965,0.011459011980061919,0.012650962637234463,0.0011919506571725445
raw_CU_diffT/TC23NMC09/TC23NMC09_15deg.parquet,TC23NMC09_15deg.parquet,TC23NMC09,NMC,lithium-ion,15.0,,discharge,100,0.0024767589457004,2.6211241977462345,2.88883455405663,1.4991989835139292,5.943933666392695,0.2677103563103955,0.00649189280455977,0.007154946824408184,0.0006630540198484134
raw_CU_diffT/TC23NMC09/TC23NMC09_15deg.parquet,TC23NMC09_15deg.parquet,TC23NMC09,NMC,lithium-ion,15.0,,discharge,101,0.0017414484994222,2.6089308484286926,2.86842887031726,1.4987465572943004,4.179162333603017,0.2594980218885672,0.004543318711092434,0.0049952211519133085,0.0004519024408208743
raw_CU_diffT/TC23NMC09/TC23NMC09_15deg.parquet,TC23NMC09_15deg.parquet,TC23NMC09,NMC,lithium-ion,15.0,,discharge,102,0.001362989567412,2.6034976164864525,2.8543165282919,1.4983372338748555,3.270898000104353,0.25081891180544735,0.003548540090053043,0.003890403650153498,0.00034186356010045514
raw_CU_diffT/TC23NMC09/TC23NMC09_15deg.parquet,TC23NMC09_15deg.parquet,TC23NMC09,NMC,lithium-ion,15.0,,discharge,103,0.001140939088357,2.600017051832204,2.84325550346121,1.4982128550881944,2.7379676663549617,0.24323845162900604,0.0029664610848300897,0.003243981342085056,0.0002775202572549663
raw_CU_diffT/TC23NMC09/TC23NMC09_15deg.parquet,TC23NMC09_15deg.parquet,TC23NMC09,NMC,lithium-ion,15.0,,discharge,104,0.0009851368205367,2.5978011606007168,2.83410155187719,1.4976458601335043,2.3640760000562295,0.2363003912764734,0.0025591895757407393,0.002791977791894422,0.0002327882161536829
raw_CU_diffT/TC23NMC09/TC23NMC09_15deg.parquet,TC23NMC09_15deg.parquet,TC23NMC09,NMC,lithium-ion,15.0,,charge,0,0.0162483777255555,3.2619101160545143,3.14114034459115,1.4998577979409373,38.9965580002754,0.12076977146336443,0.05300074767246432,0.05103843480789856,-0.00196231286456576
raw_CU_diffT/TC23NMC09/TC23NMC09_15deg.parquet,TC23NMC09_15deg.parquet,TC23NMC09,NMC,lithium-ion,15.0,,charge,1,0.0162467102628246,3.3906854600704985,3.25022493430071,1.4998607767383898,38.992382333322894,0.14046052576978862,0.05508748426213752,0.052805462796591755,-0.002282021465545764
raw_CU_diffT/TC23NMC09/TC23NMC09_15deg.parquet,TC23NMC09_15deg.parquet,TC23NMC09,NMC,lithium-ion,15.0,,charge,2,0.0162455968314959,3.471385881666769,3.3266985714922,1.4998783570059757,38.98972000007052,0.14468731017456893,0.05639473548010527,0.05404420377237563,-0.0023505317077296417
raw_CU_diffT/TC23NMC09/TC23NMC09_15deg.parquet,TC23NMC09_15deg.parquet,TC23NMC09,NMC,lithium-ion,15.0,,charge,3,0.0162464055819688,3.5309873716170346,3.38600854946366,1.4998716369927831,38.99168566672597,0.14497882215337476,0.057365852944100335,0.05501046819860049,-0.0023553847454998444
raw_CU_diffT/TC23NMC09/TC23NMC09_15deg.parquet,TC23NMC09_15deg.parquet,TC23NMC09,NMC,lithium-ion,15.0,,charge,4,0.0162517747001934,3.5780413785052256,3.43425750260443,1.4998691300705536,39.00454566691769,0.14378387590079544,0.05814952235143634,0.05581277919477605,-0.002336743156660291
raw_CU_diffT/TC23NMC09/TC23NMC09_15deg.parquet,TC23NMC09_15deg.parquet,TC23NMC09,NMC,lithium-ion,15.0,,charge,5,0.0162458115778661,3.6162998165618974,3.47392462613518,1.4998656445118586,38.99025333323516,0.14237519042671742,0.05874972542893633,0.056436724911901076,-0.0023130005170352505
raw_CU_diffT/TC23NMC09/TC23NMC09_15deg.parquet,TC23NMC09_15deg.parquet,TC23NMC09,NMC,lithium-ion,15.0,,charge,6,0.0162502732780032,3.645285284597013,3.5015771882119,1.49986341263981,39.00097533350345,0.14370809638511295,0.05923688205098513,0.05690158621246542,-0.002335295838519713
raw_CU_diffT/TC23NMC09/TC23NMC09_15deg.parquet,TC23NMC09_15deg.parquet,TC23NMC09,NMC,lithium-ion,15.0,,charge,7,0.0162451566628279,3.6602029180261506,3.51206609106859,1.4998780071544926,38.98864600021625,0.1481368269575607,0.059460569821074644,0.05705406385961484,-0.002406505961459804
raw_CU_diffT/TC23NMC09/TC23NMC09_15deg.parquet,TC23NMC09_15deg.parquet,TC23NMC09,NMC,lithium-ion,15.0,,charge,8,0.0162490406296221,3.665351617578163,3.51816872545793,1.4998720774477174,38.997978333442006,0.14718289212023317,0.05955844735587866,0.0571668665618317,-0.0023915807940469574
raw_CU_diffT/TC23NMC09/TC23NMC09_15deg.parquet,TC23NMC09_15deg.parquet,TC23NMC09,NMC,lithium-ion,15.0,,charge,9,0.0162457538845986,3.6697170636633416,3.52427135984728,1.499855613772925,38.990065333317034,0.14544570381606148,0.0596173202423865,0.057254445134618547,-0.0023628751077679547
raw_CU_diffT/TC23NMC09/TC23NMC09_15deg.parquet,TC23NMC09_15deg.parquet,TC23NMC09,NMC,lithium-ion,15.0,,charge,10,0.0162457603901639,3.6746040395707227,3.53056470156129,1.4998654602130954,38.99008733325172,0.1440393380094327,0.0596967367555943,0.057356708183535235,-0.0023400285720590677
raw_CU_diffT/TC23NMC09/TC23NMC09_15deg.parquet,TC23NMC09_15deg.parquet,TC23NMC09,NMC,lithium-ion,15.0,,charge,11,0.0162520552296441,3.6797992261728942,3.53723945792464,1.4998574016644286,39.005188999988604,0.14255976824825423,0.059804300257763496,0.05748741103066761,-0.0023168892270958863
raw_CU_diffT/TC23NMC09/TC23NMC09_15deg.parquet,TC23NMC09_15deg.parquet,TC23NMC09,NMC,lithium-ion,15.0,,charge,12,0.0162483620437883,3.6855672586984856,3.54486775091132,1.4998670456719891,38.99632299982477,0.14069950778716578,0.05988443115606537,0.05759829461415669,-0.0022861365419086788
raw_CU_diffT/TC23NMC09/TC23NMC09_15deg.parquet,TC23NMC09_15deg.parquet,TC23NMC09,NMC,lithium-ion,15.0,,charge,13,0.016252313687607,3.6922900541416324,3.55364028784601,1.4998745487337337,39.00589100026991,0.13864976629562253,0.060008256185541245,0.057754876690991386,-0.002253379494549859
raw_CU_diffT/TC23NMC09/TC23NMC09_15deg.parquet,TC23NMC09_15deg.parquet,TC23NMC09,NMC,lithium-ion,15.0,,charge,14,0.0162518042406928,3.6997513954388235,3.56317565407936,1.4998678368788187,39.00460966664832,0.13657574135946327,0.06012763541790178,0.05790803320530029,-0.002219602212601493
raw_CU_diffT/TC23NMC09/TC23NMC09_15deg.parquet,TC23NMC09_15deg.parquet,TC23NMC09,NMC,lithium-ion,15.0,,charge,15,0.0162455778042386,3.7082384198412996,3.57366455693605,1.4998772044326547,38.98965933325235,0.13457386290524953,0.060242475766198636,0.05805624560595447,-0.0021862301602441694
raw_CU_diffT/TC23NMC09/TC23NMC09_15deg.parquet,TC23NMC09_15deg.parquet,TC23NMC09,NMC,lithium-ion,15.0,,charge,16,0.0162494635679721,3.717412331235068,3.58453487444207,1.4998629056849075,38.999005333229434,0.13287745679299823,0.06040595624353447,0.058246768850371854,-0.0021591873931626135
raw_CU_diffT/TC23NMC09/TC23NMC09_15deg.parquet,TC23NMC09_15deg.parquet,TC23NMC09,NMC,lithium-ion,15.0,,charge,17,0.0162489903063735,3.7269382398810436,3.59540519194809,1.4998761580581756,38.99785400030669,0.13153304793295373,0.06055898333227979,0.058421704111449466,-0.002137279220830325
raw_CU_diffT/TC23NMC09/TC23NMC09_15deg.parquet,TC23NMC09_15deg.parquet,TC23NMC09,NMC,lithium-ion,15.0,,charge,18,0.016248874887322,3.7367574063844233,3.60646621677878,1.4998671790154665,38.99762033333536,0.13029118960564334,0.06071810358061435,0.0586010183417919,-0.0021170852388224526
raw_CU_diffT/TC23NMC09/TC23NMC09_15deg.parquet,TC23NMC09_15deg.parquet,TC23NMC09,NMC,lithium-ion,15.0,,charge,19,0.0162453295043685,3.7466857425349,3.6173365342848,1.4998770532901864,38.98903533333214,0.1293492082501002,0.06086614443679902,0.05876482392764696,-0.0021013205091520576
raw_CU_diffT/TC23NMC09/TC23NMC09_15deg.parquet,TC23NMC09_15deg.parquet,TC23NMC09,NMC,lithium-ion,15.0,,charge,20,0.0162464274342537,3.756606329896469,3.62820685179083,1.499861230184381,38.99168999993708,0.128399478105639,0.061031432137721095,0.058945399334081786,-0.0020860328036393094
raw_CU_diffT/TC23NMC09/TC23NMC09_15deg.parquet,TC23NMC09_15deg.parquet,TC23NMC09,NMC,lithium-ion,15.0,,charge,21,0.0162467345163574,3.7666002377989307,3.63850504732285,1.4998866701478888,38.99241166643333,0.12809519047608076,0.06119495409276788,0.05911382554028076,-0.00208112855248712
raw_CU_diffT/TC23NMC09/TC23NMC09_15deg.parquet,TC23NMC09_15deg.parquet,TC23NMC09,NMC,lithium-ion,15.0,,charge,22,0.01625182033725,3.7764113176836993,3.64937536482887,1.499864899548437,39.00469999999041,0.1270359528548295,0.06137355825455301,0.05930899277238496,-0.002064565482168053
raw_CU_diffT/TC23NMC09/TC23NMC09_15deg.parquet,TC23NMC09_15deg.parquet,TC23NMC09,NMC,lithium-ion,15.0,,charge,23,0.016249358806958,3.7866900738180815,3.66062709698423,1.4998538466854592,38.99871866666945,0.1260629768338517,0.06153128570021628,0.059482843157369784,-0.0020484425428464945
raw_CU_diffT/TC23NMC09/TC23NMC09_15deg.parquet,TC23NMC09_15deg.parquet,TC23NMC09,NMC,lithium-ion,15.0,,charge,24,0.0162455195942981,3.7974035128068,3.67245095111359,1.499879370111543,38.9895206670044,0.12495256169321012,0.06169079317475931,0.05966087388541452,-0.0020299192893447893
raw_CU_diffT/TC23NMC09/TC23NMC09_15deg.parquet,TC23NMC09_15deg.parquet,TC23NMC09,NMC,lithium-ion,15.0,,charge,25,0.0162460167919061,3.8084115985561984,3.68427480524294,1.4998732040440508,38.990756333165336,0.12413679331325822,0.06187151878063396,0.059854790351973386,-0.0020167284286605747
raw_CU_diffT/TC23NMC09/TC23NMC09_15deg.parquet,TC23NMC09_15deg.parquet,TC23NMC09,NMC,lithium-ion,15.0,,charge,26,0.0162525550810255,3.8193647822765864,3.69590795204763,1.4998855851702877,39.00640699977521,0.12345683022895626,0.06207443649847919,0.060067947565054264,-0.0020064889334249283
raw_CU_diffT/TC23NMC09/TC23NMC09_15deg.parquet,TC23NMC09_15deg.parquet,TC23NMC09,NMC,lithium-ion,15.0,,charge,27,0.0162497820953027,3.8297418990933614,3.70735039152766,1.4998539294901267,38.999796000134666,0.12239150756570139,0.06223247134151787,0.060243636013259626,-0.0019888353282582413
raw_CU_diffT/TC23NMC09/TC23NMC09_15deg.parquet,TC23NMC09_15deg.parquet,TC23NMC09,NMC,lithium-ion,15.0,,charge,28,0.0162489319585305,3.8398479753099584,3.71841141635835,1.4998607919871427,38.997718333557714,0.12143655895160821,0.062393428481912615,0.060420214098229855,-0.00197321438368276
raw_CU_diffT/TC23NMC09/TC23NMC09_15deg.parquet,TC23NMC09_15deg.parquet,TC23NMC09,NMC,lithium-ion,15.0,,charge,29,0.0162522273710117,3.849814693947527,3.73004456316304,1.4998786935094353,39.005652666965034,0.11977013078448673,0.06256806374229704,0.06062153234453175,-0.0019465313977652873
raw_CU_diffT/TC23NMC09/TC23NMC09_15deg.parquet,TC23NMC09_15deg.parquet,TC23NMC09,NMC,lithium-ion,15.0,,charge,30,0.0162458481387709,3.8597148037054962,3.74167770996773,1.4998681582773956,38.99031500017736,0.11803709373776616,0.06270434055996543,0.06078672786035982,-0.0019176126996056156
raw_CU_diffT/TC23NMC09/TC23NMC09_15deg.parquet,TC23NMC09_15deg.parquet,TC23NMC09,NMC,lithium-ion,15.0,,charge,31,0.0162521033620848,3.869404185642144,3.75312014944775,1.4998720819552613,39.00530766672455,0.11628403619439398,0.0628859567747397,0.06099609659914799,-0.001889860175591708
raw_CU_diffT/TC23NMC09/TC23NMC09_15deg.parquet,TC23NMC09_15deg.parquet,TC23NMC09,NMC,lithium-ion,15.0,,charge,32,0.0162497963905002,3.8789905068764434,3.76399046695377,1.4998712590809267,38.99976666661678,0.11500003992267338,0.06303280593742537,0.06116407870378253,-0.0018687272336428418
raw_CU_diffT/TC23NMC09/TC23NMC09_15deg.parquet,TC23NMC09_15deg.parquet,TC23NMC09,NMC,lithium-ion,15.0,,charge,33,0.0162522583002007,3.8881766149247428,3.77467007713513,1.4998818116508048,39.005671999708284,0.11350653778961295,0.06319165066255691,0.06134691309163863,-0.001844737570918284
raw_CU_diffT/TC23NMC09/TC23NMC09_15deg.parquet,TC23NMC09_15deg.parquet,TC23NMC09,NMC,lithium-ion,15.0,,charge,34,0.0162496297242625,3.897108522490342,3.78458685801782,1.499860507808373,38.999366000294685,0.11252166447252199,0.06332657048573577,0.06149813510209958,-0.0018284353836361886
raw_CU_diffT/TC23NMC09/TC23NMC09_15deg.parquet,TC23NMC09_15deg.parquet,TC23NMC09,NMC,lithium-ion,15.0,,charge,35,0.0162520055146819,3.9056433578268606,3.79355010227717,1.4998735815444149,39.00509299978148,0.11209325554969052,0.06347453738978287,0.061652797182430656,-0.001821740207352214
raw_CU_diffT/TC23NMC09/TC23NMC09_15deg.parquet,TC23NMC09_15deg.parquet,TC23NMC09,NMC,lithium-ion,15.0,,charge,36,0.0162520898880536,3.9135654712183996,3.80194122456252,1.4998780628296622,39.00537933327723,0.11162424665587967,0.06360361782102428,0.06178949053068665,-0.0018141272903376277
raw_CU_diffT/TC23NMC09/TC23NMC09_15deg.parquet,TC23NMC09_15deg.parquet,TC23NMC09,NMC,lithium-ion,15.0,,charge,37,0.016249874017833,3.921164538809036,3.8095695175492,1.4998831343750152,38.999969666590914,0.111595021259836,0.06371842975884108,0.06190502472235134,-0.0018134050364897389
raw_CU_diffT/TC23NMC09/TC23NMC09_15deg.parquet,TC23NMC09_15deg.parquet,TC23NMC09,NMC,lithium-ion,15.0,,charge,38,0.0162500469983445,3.9283112498919235,3.81681639588655,1.4998778556281536,39.00036966695916,0.11149485400537351,0.06383524243486918,0.06202344581720831,-0.0018117966176608713
raw_CU_diffT/TC23NMC09/TC23NMC09_15deg.parquet,TC23NMC09_15deg.parquet,TC23NMC09,NMC,lithium-ion,15.0,,charge,39,0.0162475356846841,3.9349669299987187,3.82330044492523,1.49986103846033,38.994368999789,0.11166648507348853,0.06393351561320602,0.06211921041219128,-0.0018143052010147417
raw_CU_diffT/TC23NMC09/TC23NMC09_15deg.parquet,TC23NMC09_15deg.parquet,TC23NMC09,NMC,lithium-ion,15.0,,charge,40,0.0162521407642901,3.941406338147151,3.82959378663924,1.4998709724639587,39.00539133360144,0.11181255150791092,0.06405629061683268,0.062239097290511684,-0.0018171933263209997
raw_CU_diffT/TC23NMC09/TC23NMC09_15deg.parquet,TC23NMC09_15deg.parquet,TC23NMC09,NMC,lithium-ion,15.0,,charge,41,0.0162493945202961,3.947512855903137,3.83531500637926,1.4998873467346274,38.99885599978734,0.11219784952387712,0.06414469376951085,0.062321546648268555,-0.0018231471212422912
raw_CU_diffT/TC23NMC09/TC23NMC09_15deg.parquet,TC23NMC09_15deg.parquet,TC23NMC09,NMC,lithium-ion,15.0,,charge,42,0.0162471241999138,3.953329758250755,3.8408455187946,1.499872946158068,38.99338300008094,0.11248423945615516,0.06423023958551521,0.062402694176538216,-0.001827545408976998
raw_CU_diffT/TC23NMC09/TC23NMC09_15deg.parquet,TC23NMC09_15deg.parquet,TC23NMC09,NMC,lithium-ion,15.0,,charge,43,0.0162522798525057,3.959010160528435,3.84618532388528,1.4998813817986985,39.00575066648889,0.11282483664315501,0.06434294106782164,0.06250928024838384,-0.0018336608194377962
raw_CU_diffT/TC23NMC09/TC23NMC09_15deg.parquet,TC23NMC09_15deg.parquet,TC23NMC09,NMC,lithium-ion,15.0,,charge,44,0.0162498417873592,3.9644794395244456,3.85152512897596,1.49986950678321,38.99987200007308,0.11295431054848537,0.06442216366151071,0.0625866739858976,-0.0018354896756131167
raw_CU_diffT/TC23NMC09/TC23NMC09_15deg.parquet,TC23NMC09_15deg.parquet,TC23NMC09,NMC,lithium-ion,15.0,,charge,45,0.0162522648292315,3.969929257274674,3.8564835194173,1.499872212426646,39.00568833318539,0.11344573785737389,0.0645203416425423,0.0626765914671367,-0.0018437501754056118
raw_CU_diffT/TC23NMC09/TC23NMC09_15deg.parquet,TC23NMC09_15deg.parquet,TC23NMC09,NMC,lithium-ion,15.0,,charge,46,0.0162490822823321,3.97523183137247,3.86144190985864,1.4998805336040493,38.9981933333911,0.11378992151382983,0.06459386911931699,0.06274488732173865,-0.0018489817975783363
raw_CU_diffT/TC23NMC09/TC23NMC09_15deg.parquet,TC23NMC09_15deg.parquet,TC23NMC09,NMC,lithium-ion,15.0,,charge,47,0.0162496720170957,3.9804979849157536,3.86640030029999,1.4998852144914308,38.99945633363677,0.11409768461576375,0.06468178671959134,0.06282773676667515,-0.001854049952916187
raw_CU_diffT/TC23NMC09/TC23NMC09_15deg.parquet,TC23NMC09_15deg.parquet,TC23NMC09,NMC,lithium-ion,15.0,,charge,48,0.0162517183059106,3.985755345590307,3.87135869074133,1.4998721412710425,39.00441666675033,0.11439665484897699,0.06477537311281102,0.06291623090306697,-0.0018591422097440496
raw_CU_diffT/TC23NMC09/TC23NMC09_15deg.parquet,TC23NMC09_15deg.parquet,TC23NMC09,NMC,lithium-ion,15.0,,charge,49,0.0162483700481543,3.9909075247146792,3.87631708118267,1.4998791188449887,38.99634033348411,0.11459044353200909,0.06484574228952762,0.0629838343590374,-0.0018619079304902225
raw_CU_diffT/TC23NMC09/TC23NMC09_15deg.parquet,TC23NMC09_15deg.parquet,TC23NMC09,NMC,lithium-ion,15.0,,charge,50,0.0162518180416372,3.996087335214845,3.88127547162402,1.4998728924276323,39.00461933336919,0.11481186359082507,0.06494368425040253,0.06307778273430317,-0.0018659015160993608
raw_CU_diffT/TC23NMC09/TC23NMC09_15deg.parquet,TC23NMC09_15deg.parquet,TC23NMC09,NMC,lithium-ion,15.0,,charge,51,0.0162502129042688,4.001357329056359,3.88623386206536,1.4998634211368953,39.00076300010551,0.11512346699099885,0.06502290850322218,0.06315212765434088,-0.001870780848881301
raw_CU_diffT/TC23NMC09/TC23NMC09_15deg.parquet,TC23NMC09_15deg.parquet,TC23NMC09,NMC,lithium-ion,15.0,,charge,52,0.0162500126054407,4.006520570316813,3.8911922525067,1.4998607153138512,39.000316666672006,0.11532831781011321,0.06510600977160567,0.06323192315342706,-0.0018740866181786164
raw_CU_diffT/TC23NMC09/TC23NMC09_15deg.parquet,TC23NMC09_15deg.parquet,TC23NMC09,NMC,lithium-ion,15.0,,charge,53,0.016249435058125,4.011839951395027,3.89615064294805,1.4998750382854424,38.99888999998802,0.115689308446977,0.06519013275378485,0.0633102468492563,-0.001879885904528547
raw_CU_diffT/TC23NMC09/TC23NMC09_15deg.parquet,TC23NMC09_15deg.parquet,TC23NMC09,NMC,lithium-ion,15.0,,charge,54,0.0162523112147375,4.017271930412168,3.90149044803873,1.499853532589539,39.00582966674119,0.11578148237343777,0.06528995364728785,0.06340823696285108,-0.0018817166844367628
raw_CU_diffT/TC23NMC09/TC23NMC09_15deg.parquet,TC23NMC09_15deg.parquet,TC23NMC09,NMC,lithium-ion,15.0,,charge,55,0.0162522564772434,4.0228528197846165,3.90702096045407,1.4998745987126547,39.00573033338878,0.1158318593305463,0.06538043579734142,0.0634979067112654,-0.0018825290860760152
raw_CU_diffT/TC23NMC09/TC23NMC09_15deg.parquet,TC23NMC09_15deg.parquet,TC23NMC09,NMC,lithium-ion,15.0,,charge,56,0.0162517161209209,4.028742096425318,3.91293288751875,1.4998841455987144,39.00436833349522,0.11580920890656765,0.065473972875508,0.06359187448817004,-0.001882098387337966
raw_CU_diffT/TC23NMC09/TC23NMC09_15deg.parquet,TC23NMC09_15deg.parquet,TC23NMC09,NMC,lithium-ion,15.0,,charge,57,0.0162490762747784,4.035040408276036,3.91941693655743,1.499879725680103,38.998051333241165,0.11562347171860576,0.06556567936589028,0.06368690475477996,-0.0018787746111103149
raw_CU_diffT/TC23NMC09/TC23NMC09_15deg.parquet,TC23NMC09_15deg.parquet,TC23NMC09,NMC,lithium-ion,15.0,,charge,58,0.0162524605347522,4.04169672078347,3.92666381489478,1.4998789707527245,39.006193333363626,0.11503290588869008,0.06568751644797073,0.06381794868481694,-0.0018695677631537927
raw_CU_diffT/TC23NMC09/TC23NMC09_15deg.parquet,TC23NMC09_15deg.parquet,TC23NMC09,NMC,lithium-ion,15.0,,charge,59,0.0162475200809204,4.048883917389535,3.93467352253079,1.4998735085920953,38.99436133360723,0.11421039485874518,0.06578432275310213,0.06392868706918481,-0.00185563568391732
raw_CU_diffT/TC23NMC09/TC23NMC09_15deg.parquet,TC23NMC09_15deg.parquet,TC23NMC09,NMC,lithium-ion,15.0,,charge,60,0.0162481511666401,4.056554564350156,3.94382747411481,1.4998681085707588,38.99584233359201,0.11272709023534633,0.06591151177728521,0.06407990497456582,-0.0018316068027193905
raw_CU_diffT/TC23NMC09/TC23NMC09_15deg.parquet,TC23NMC09_15deg.parquet,TC23NMC09,NMC,lithium-ion,15.0,,charge,61,0.0162517601033677,4.0645243240411375,3.95336284034817,1.4998774479117774,39.00447966635693,0.11116148369296752,0.06605567424861933,0.0642491044829068,-0.001806569765712529
raw_CU_diffT/TC23NMC09/TC23NMC09_15deg.parquet,TC23NMC09_15deg.parquet,TC23NMC09,NMC,lithium-ion,15.0,,charge,62,0.0162517643575253,4.0727710548722875,3.96270749925685,1.4998747921788327,39.00454933359288,0.11006355561543746,0.06618971546593416,0.06440098849572069,-0.0017887269702134695
raw_CU_diffT/TC23NMC09/TC23NMC09_15deg.parquet,TC23NMC09_15deg.parquet,TC23NMC09,NMC,lithium-ion,15.0,,charge,63,0.0162489082895446,4.080992782123601,3.97186145084087,1.4998725551325163,38.99762400018517,0.10913133128273067,0.06631167744701985,0.06453841245349086,-0.0017732649935289918
raw_CU_diffT/TC23NMC09/TC23NMC09_15deg.parquet,TC23NMC09_15deg.parquet,TC23NMC09,NMC,lithium-ion,15.0,,charge,64,0.0162464283549001,4.088882740108531,3.98044328045089,1.4998779071193622,38.991709666734096,0.10843945965764101,0.06642974048876085,0.0646679865765889,-0.0017617539121719539
raw_CU_diffT/TC23NMC09/TC23NMC09_15deg.parquet,TC23NMC09_15deg.parquet,TC23NMC09,NMC,lithium-ion,15.0,,charge,65,0.016248021170639,4.0967303046714125,3.98921581738557,1.4998736729872284,38.99553400010336,0.10751448728584245,0.06656376072069947,0.06481686305512871,-0.0017468976655707624
raw_CU_diffT/TC23NMC09/TC23NMC09_15deg.parquet,TC23NMC09_15deg.parquet,TC23NMC09,NMC,lithium-ion,15.0,,charge,66,0.0162486127098416,4.104227306954179,3.99741623234626,1.4998677918856407,38.99694766680477,0.10681107460791939,0.06668799998385465,0.06495246819942857,-0.0017355317844260781
raw_CU_diffT/TC23NMC09/TC23NMC09_15deg.parquet,TC23NMC09_15deg.parquet,TC23NMC09,NMC,lithium-ion,15.0,,charge,67,0.0162490980319002,4.111479513436728,4.00504452533294,1.499877296026819,38.99809099978302,0.10643498810378826,0.06680783366998273,0.06507836111426014,-0.0017294725557225887
raw_CU_diffT/TC23NMC09/TC23NMC09_15deg.parquet,TC23NMC09_15deg.parquet,TC23NMC09,NMC,lithium-ion,15.0,,charge,68,0.0162456634511151,4.118194799324015,4.01229140367029,1.4998751934835668,38.98984633310465,0.10590339565372453,0.06690280673595043,0.06518233581182974,-0.0017204709241206984
raw_CU_diffT/TC23NMC09/TC23NMC09_15deg.parquet,TC23NMC09_15deg.parquet,TC23NMC09,NMC,lithium-ion,15.0,,charge,69,0.016245568940516,4.1243805777650175,4.01896616003363,1.4998732275012487,38.98961766681168,0.10541441773138782,0.0670029090130068,0.0652903918224272,-0.0017125171905796044
raw_CU_diffT/TC23NMC09/TC23NMC09_15deg.parquet,TC23NMC09_15deg.parquet,TC23NMC09,NMC,lithium-ion,15.0,,charge,70,0.0162519340126711,4.1301598380695985,4.02487808709831,1.499878001342184,39.00489400012884,0.10528175097128845,0.06712308515009147,0.06541205308056762,-0.0017110320695238462
raw_CU_diffT/TC23NMC09/TC23NMC09_15deg.parquet,TC23NMC09_15deg.parquet,TC23NMC09,NMC,lithium-ion,15.0,,charge,71,0.016251829533922,4.135115384570188,4.03021789218899,1.4998681189514813,39.004670999886,0.10489749238119828,0.067203190333133,0.0654984141684179,-0.0017047761647151077
raw_CU_diffT/TC23NMC09/TC23NMC09_15deg.parquet,TC23NMC09_15deg.parquet,TC23NMC09,NMC,lithium-ion,15.0,,charge,72,0.0162498399398581,4.139538981095201,4.03498557530567,1.4998772474785302,38.99991999997292,0.10455340578953098,0.06726684586760029,0.06556786975835338,-0.001698976109246908
raw_CU_diffT/TC23NMC09/TC23NMC09_15deg.parquet,TC23NMC09_15deg.parquet,TC23NMC09,NMC,lithium-ion,15.0,,charge,73,0.0162493615163104,4.143485065210789,4.03879972179901,1.4998753380373067,38.99875233345665,0.10468534341177893,0.06732898676204309,0.06562791677148598,-0.001701069990557108
raw_CU_diffT/TC23NMC09/TC23NMC09_15deg.parquet,TC23NMC09_15deg.parquet,TC23NMC09,NMC,lithium-ion,15.0,,charge,74,0.0162497808561371,4.146981377604482,4.04223245364302,1.4998868399081822,38.999809999833815,0.10474892396146185,0.06738753860055438,0.06568539154126445,-0.0017021470592899351
raw_CU_diffT/TC23NMC09/TC23NMC09_15deg.parquet,TC23NMC09_15deg.parquet,TC23NMC09,NMC,lithium-ion,15.0,,charge,75,0.0162480141808859,4.150036095036443,4.04528377083769,1.4998839769342056,38.99548133352073,0.10475232419875269,0.06742984532334047,0.06572782807427838,-0.0017020172490620905
