Repository: DNV007/delivered-energy-decomposition

# Three-term energy accounting for a cold commercial sodium-ion 18650 cell

This repository holds the analysis code and the derived data behind a reanalysis
of a public commercial-cell archive. No new measurements were made. The
manuscript reporting the work is not distributed here; what is here is
everything needed to regenerate its numbers from the raw archive and to check
them.

**Source data.** Droese, D., Schlösser, A., Otto, M. *Dataset: Evaluation of
Commercial Sodium-Ion Batteries by State-of-the-Art Lithium-Ion Battery
Configurations.* Technische Universität Berlin, DepositOnce, 2025.
DOI [10.14279/depositonce-25036](https://doi.org/10.14279/depositonce-25036),
CC BY 4.0.

File: results/tables/table_delivered_energy_segments.csv (part 19 of 31)
member_path,file_name,cell_id,cell_family,chemistry_type,temperature_deg_c,voltage_v,direction,segment_index,segment_capacity_ah,mean_terminal_voltage_v,ocv_voltage_v,mean_current_a,duration_s,overpotential_v,delivered_energy_wh,ocv_energy_wh,polarisation_loss_wh
raw_CU_diffT/TC23NMC09/TC23NMC09_15deg.parquet,TC23NMC09_15deg.parquet,TC23NMC09,NMC,lithium-ion,15.0,,charge,76,0.0162500661413442,4.152991848910351,4.04814438070769,1.4998660461102056,39.00045366649283,0.104847468202661,0.06748639222925655,0.06578261393621082,-0.0017037782930457296
raw_CU_diffT/TC23NMC09/TC23NMC09_15deg.parquet,TC23NMC09_15deg.parquet,TC23NMC09,NMC,lithium-ion,15.0,,charge,77,0.0162517997127711,4.155971058757715,4.05081428325303,1.4998787551121875,39.004604666668456,0.10515677550468538,0.06754200925900364,0.06583302240506066,-0.0017089868539429814
raw_CU_diffT/TC23NMC09/TC23NMC09_15deg.parquet,TC23NMC09_15deg.parquet,TC23NMC09,NMC,lithium-ion,15.0,,charge,78,0.016249936578614,4.158889095138839,4.05367489312304,1.4998687554551342,39.00013266666792,0.1052142020157989,0.0675816840334955,0.0658719599235693,-0.0017097241099262028
raw_CU_diffT/TC23NMC09/TC23NMC09_15deg.parquet,TC23NMC09_15deg.parquet,TC23NMC09,NMC,lithium-ion,15.0,,charge,79,0.0162498685731466,4.162067013309938,4.05653550299305,1.4998759409052502,38.99998899974162,0.10553151031688746,0.06763304195891529,0.0659181687859402,-0.0017148731729750843
raw_CU_diffT/TC23NMC09/TC23NMC09_15deg.parquet,TC23NMC09_15deg.parquet,TC23NMC09,NMC,lithium-ion,15.0,,charge,80,0.0162518690155369,4.1654481534272865,4.05939611286305,1.499867534110429,39.00478933332488,0.10605204056423645,0.06769631778051032,0.06597277390842994,-0.0017235438720803742
raw_CU_diffT/TC23NMC09/TC23NMC09_15deg.parquet,TC23NMC09_15deg.parquet,TC23NMC09,NMC,lithium-ion,15.0,,charge,81,0.0162495573877601,4.169062004322379,4.06282884470706,1.4998661270545344,38.99931100016693,0.10623315961531876,0.06774541229236665,0.06601917046871444,-0.0017262418236522054
raw_CU_diffT/TC23NMC09/TC23NMC09_15deg.parquet,TC23NMC09_15deg.parquet,TC23NMC09,NMC,lithium-ion,15.0,,charge,82,0.0162518356187054,4.173078666186668,4.06645228387573,1.4998725722204143,39.00469299982069,0.1066263823109379,0.06782018850679211,0.06608731406885751,-0.0017328744379346006
raw_CU_diffT/TC23NMC09/TC23NMC09_15deg.parquet,TC23NMC09_15deg.parquet,TC23NMC09,NMC,lithium-ion,15.0,,charge,83,0.0162518583718829,4.177555477202826,4.07045713769374,1.4998860176168942,39.00475366669707,0.10709833950908543,0.06789303995618401,0.06615249291061852,-0.0017405470455654909
raw_CU_diffT/TC23NMC09/TC23NMC09_15deg.parquet,TC23NMC09_15deg.parquet,TC23NMC09,NMC,lithium-ion,15.0,,charge,84,0.0162468333206028,4.182527035293431,4.07503411348575,1.4998778683878662,38.99267466657329,0.10749292180768055,0.06795281960132735,0.06620640001757337,-0.0017464195837539748
raw_CU_diffT/TC23NMC09/TC23NMC09_15deg.parquet,TC23NMC09_15deg.parquet,TC23NMC09,NMC,lithium-ion,15.0,,charge,85,0.0162502043293668,4.188120340419635,4.07999250392709,1.4998814525884954,39.00077133340528,0.10812783649254509,0.06805781128779631,0.06630071185110008,-0.0017570994366962328
raw_CU_diffT/TC23NMC09/TC23NMC09_15deg.parquet,TC23NMC09_15deg.parquet,TC23NMC09,NMC,lithium-ion,15.0,,charge,86,0.0162490519274567,4.194532828124756,4.08571372366711,1.4998765681425505,38.99809933343204,0.10881910445764564,0.06815718173562096,0.06638897445658934,-0.001768207279031625
raw_CU_diffT/TC23NMC09/TC23NMC09_15deg.parquet,TC23NMC09_15deg.parquet,TC23NMC09,NMC,lithium-ion,15.0,,charge,87,0.0162476785029924,4.201732527672219,4.09200706538112,1.4998781244260773,38.99465766677167,0.10972546229109881,0.06826839926518383,0.06648561523028583,-0.0017827840348979967
raw_CU_diffT/TC23NMC09/TC23NMC09_15deg.parquet,TC23NMC09_15deg.parquet,TC23NMC09,NMC,lithium-ion,15.0,,charge,88,0.0162496671737974,4.209957498079084,4.0990632363938,1.4998846626338418,38.999482666898984,0.11089426168528416,0.06841040815961792,0.06660841331574806,-0.001801994843869864
raw_CU_diffT/TC23NMC09/TC23NMC09_15deg.parquet,TC23NMC09_15deg.parquet,TC23NMC09,NMC,lithium-ion,15.0,,charge,89,0.0162522858043034,4.2194604520577945,4.10707294402982,1.499880619595829,39.005813333555125,0.11238750802797437,0.0685758772067985,0.06674932330549442,-0.0018265539013040816
raw_CU_diffT/TC23NMC09/TC23NMC09_15deg.parquet,TC23NMC09_15deg.parquet,TC23NMC09,NMC,lithium-ion,15.0,,charge,90,0.0132464915913779,4.225015243437108,4.11393840771783,1.4998350016373485,31.791872666508425,0.11107683571927751,0.0559666288956331,0.05449525052528083,-0.001471378370352272
raw_CU_diffT/TC23NMC09/TC23NMC09_15deg.parquet,TC23NMC09_15deg.parquet,TC23NMC09,NMC,lithium-ion,15.0,,charge,91,0.010013396640193,4.227430283520749,4.11889679815917,1.4997969904551647,24.03243466670392,0.10853348536157892,0.042330936197656814,0.04124414735998874,-0.001086788837668072
raw_CU_diffT/TC23NMC09/TC23NMC09_15deg.parquet,TC23NMC09_15deg.parquet,TC23NMC09,NMC,lithium-ion,15.0,,charge,92,0.0079491354922734,4.2293439435788605,4.12328306662652,1.4997623708103502,19.07820500008529,0.10606087695234034,0.03361962805093427,0.03277653576961078,-0.000843092281323489
raw_CU_diffT/TC23NMC09/TC23NMC09_15deg.parquet,TC23NMC09_15deg.parquet,TC23NMC09,NMC,lithium-ion,15.0,,charge,93,0.006505822021732,4.230983620166194,4.12690650579519,1.4996961954783807,15.614222000003792,0.10407711437100442,0.027526026409664606,0.026848919227031406,-0.0006771071826331999
raw_CU_diffT/TC23NMC09/TC23NMC09_15deg.parquet,TC23NMC09_15deg.parquet,TC23NMC09,NMC,lithium-ion,15.0,,charge,94,0.0053936643189199,4.232324317038776,4.12995782298986,1.4996220002863119,12.94504533323925,0.10236649404891551,0.02282773665490908,0.02227560614850452,-0.0005521305064045585
raw_CU_diffT/TC23NMC09/TC23NMC09_15deg.parquet,TC23NMC09_15deg.parquet,TC23NMC09,NMC,lithium-ion,15.0,,charge,95,0.0045586589829122,4.233525890752905,4.1326277255352,1.4994249005201958,10.941070333356038,0.10089816521770523,0.019299200831272106,0.018839240504043054,-0.0004599603272290517
raw_CU_diffT/TC23NMC09/TC23NMC09_15deg.parquet,TC23NMC09_15deg.parquet,TC23NMC09,NMC,lithium-ion,15.0,,charge,96,0.0039038680053406,4.234458476234438,4.13510692075587,1.4994962146172552,9.369572333351243,0.09935155547856755,0.01653076696531493,0.016142911606601328,-0.0003878553587136034
raw_CU_diffT/TC23NMC09/TC23NMC09_15deg.parquet,TC23NMC09_15deg.parquet,TC23NMC09,NMC,lithium-ion,15.0,,charge,97,0.003372691192136,4.235354540210344,4.13720470132721,1.4994061867301636,8.094732999859843,0.09814983888313389,0.014284542953340645,0.013953513856229931,-0.0003310290971107136
raw_CU_diffT/TC23NMC09/TC23NMC09_15deg.parquet,TC23NMC09_15deg.parquet,TC23NMC09,NMC,lithium-ion,15.0,,charge,98,0.0029632648234205,4.23603894400897,4.13911177457388,1.4993436365060628,7.112151666719001,0.09692716943508994,0.012552505193421102,0.012265284321800381,-0.00028722087162072127
raw_CU_diffT/TC23NMC09/TC23NMC09_15deg.parquet,TC23NMC09_15deg.parquet,TC23NMC09,NMC,lithium-ion,15.0,,charge,99,0.0026054287276528,4.236620651098768,4.14101884782055,1.4992876858911952,6.253279666532762,0.09560180327821843,0.01103821315253984,0.010789129467863359,-0.0002490836846764811
raw_CU_diffT/TC23NMC09/TC23NMC09_15deg.parquet,TC23NMC09_15deg.parquet,TC23NMC09,NMC,lithium-ion,15.0,,charge,100,0.0023083299550959,4.237228785058825,4.14235379909322,1.4991022379593155,5.540253666520584,0.09487498596560506,0.009780922131145892,0.009561919359052182,-0.00021900277209370954
raw_CU_diffT/TC23NMC09/TC23NMC09_15deg.parquet,TC23NMC09_15deg.parquet,TC23NMC09,NMC,lithium-ion,15.0,,charge,101,0.0020683418442626,4.2376137582018805,4.14387945769056,1.499139397203757,4.964271000120789,0.09373430051132026,0.008764833855911845,0.008570959279921596,-0.00019387457599024868
raw_CU_diffT/TC23NMC09/TC23NMC09_15deg.parquet,TC23NMC09_15deg.parquet,TC23NMC09,NMC,lithium-ion,15.0,,charge,102,0.0018689167298198,4.238036464766966,4.14502370163856,1.4988669229456903,4.485687000094913,0.09301276312840656,0.007920537250589344,0.0077467041414919,-0.0001738331090974446
raw_CU_diffT/TC23NMC09/TC23NMC09_15deg.parquet,TC23NMC09_15deg.parquet,TC23NMC09,NMC,lithium-ion,15.0,,charge,103,0.0016839086095633,4.2384537198064685,4.14616794558656,1.4987021161876208,4.041635333385784,0.09228577421990813,0.007137168710017707,0.006981767900268589,-0.00015540080974911843
raw_CU_diffT/TC23NMC09/TC23NMC09_15deg.parquet,TC23NMC09_15deg.parquet,TC23NMC09,NMC,lithium-ion,15.0,,charge,104,0.0015303453811412,4.238652625358144,4.14731218953457,1.498694207196595,3.673107666778378,0.09134043582357432,0.006486602467478857,0.006346820053404826,-0.0001397824140740309
raw_CU_diffT/TC23NMC09/TC23NMC09_25deg.parquet,TC23NMC09_25deg.parquet,TC23NMC09,NMC,lithium-ion,25.0,,discharge,0,0.0162426484730978,4.137152884831494,4.21463187514204,1.4998777846258318,38.98153166656266,0.07747899031054661,0.06719831998778042,0.06845678399144517,0.0012584640036647499
raw_CU_diffT/TC23NMC09/TC23NMC09_25deg.parquet,TC23NMC09_25deg.parquet,TC23NMC09,NMC,lithium-ion,25.0,,discharge,1,0.0162384382539282,4.115982450089312,4.193463362104,1.4998340830729802,38.97185566680855,0.07748091201468732,0.06683712687002741,0.06809529587563594,0.001258169005608531
raw_CU_diffT/TC23NMC09/TC23NMC09_25deg.parquet,TC23NMC09_25deg.parquet,TC23NMC09,NMC,lithium-ion,25.0,,discharge,2,0.0162411277361351,4.097244910577634,4.17439262963729,1.4998468631295025,38.97830433349009,0.07714771905965634,0.06654387795892078,0.06779684391872012,0.0012529659597993459
raw_CU_diffT/TC23NMC09/TC23NMC09_25deg.parquet,TC23NMC09_25deg.parquet,TC23NMC09,NMC,lithium-ion,25.0,,discharge,3,0.0162408672450954,4.080022807351444,4.15703826309259,1.4998444461239115,38.977705333410995,0.07701545574114643,0.06626310877115625,0.06751390656366874,0.0012507977925124841
raw_CU_diffT/TC23NMC09/TC23NMC09_25deg.parquet,TC23NMC09_25deg.parquet,TC23NMC09,NMC,lithium-ion,25.0,,discharge,4,0.0162405190438046,4.064309949617977,4.14140026246989,1.4998403041965256,38.976831333333394,0.07709031285191337,0.06600650313669527,0.06725848983065963,0.0012519866939643548
raw_CU_diffT/TC23NMC09/TC23NMC09_25deg.parquet,TC23NMC09_25deg.parquet,TC23NMC09,NMC,lithium-ion,25.0,,discharge,5,0.0162434738736689,4.050171170211659,4.12728792044452,1.499842291311988,38.983933999814326,0.07711675023286091,0.06578884958722007,0.0670414935048498,0.00125264391762972
raw_CU_diffT/TC23NMC09/TC23NMC09_25deg.parquet,TC23NMC09_25deg.parquet,TC23NMC09,NMC,lithium-ion,25.0,,discharge,6,0.0162421435652095,4.037455235277619,4.11508265166583,1.499839967560004,38.98071333326516,0.07762741638821069,0.0655769275694858,0.06683776321105941,0.0012608356415736155
raw_CU_diffT/TC23NMC09/TC23NMC09_25deg.parquet,TC23NMC09_25deg.parquet,TC23NMC09,NMC,lithium-ion,25.0,,discharge,7,0.0162393449879033,4.026098349122873,4.10402162683514,1.4998439993175627,38.97402066650102,0.0779232777122667,0.06538120004663428,0.06664662303599198,0.0012654229893576951
raw_CU_diffT/TC23NMC09/TC23NMC09_25deg.parquet,TC23NMC09_25deg.parquet,TC23NMC09,NMC,lithium-ion,25.0,,discharge,8,0.0162383323774144,4.016079741563163,4.09486767525113,1.4998644903784977,38.97161033321754,0.0787879336879671,0.06521443769770317,0.06649382235225806,0.001279384654554891
raw_CU_diffT/TC23NMC09/TC23NMC09_25deg.parquet,TC23NMC09_25deg.parquet,TC23NMC09,NMC,lithium-ion,25.0,,discharge,9,0.0162422718920086,4.0071258647366435,4.08628584564111,1.4998454110480948,38.98105400017812,0.07915998090446674,0.06508482780055265,0.0663705657333692,0.0012857379328165552
raw_CU_diffT/TC23NMC09/TC23NMC09_25deg.parquet,TC23NMC09_25deg.parquet,TC23NMC09,NMC,lithium-ion,25.0,,discharge,10,0.0162417105060342,3.999193005667958,4.07884825997909,1.4998317519972293,38.979723999946145,0.07965525431113152,0.06495373505581577,0.0662474726366217,0.0012937375808059343
raw_CU_diffT/TC23NMC09/TC23NMC09_25deg.parquet,TC23NMC09_25deg.parquet,TC23NMC09,NMC,lithium-ion,25.0,,discharge,11,0.0162389358081957,3.992119628080154,4.07217350361574,1.4998075405089673,38.97308566659922,0.08005387553558574,0.06482777437903171,0.06612776412505138,0.001299989746019664
raw_CU_diffT/TC23NMC09/TC23NMC09_25deg.parquet,TC23NMC09_25deg.parquet,TC23NMC09,NMC,lithium-ion,25.0,,discharge,12,0.0162415796029614,3.9858604412877408,4.06626157655107,1.4998478248023055,38.97944899991853,0.08040113526332915,0.06473666964346969,0.06604251108201752,0.001305841438547825
raw_CU_diffT/TC23NMC09/TC23NMC09_25deg.parquet,TC23NMC09_25deg.parquet,TC23NMC09,NMC,lithium-ion,25.0,,discharge,13,0.0162424522607795,3.9802003532812007,4.06130318610972,1.4998342805131355,38.9814793333353,0.08110283282851949,0.0646482142265076,0.0659655231169388,0.0013173088904312041
raw_CU_diffT/TC23NMC09/TC23NMC09_25deg.parquet,TC23NMC09_25deg.parquet,TC23NMC09,NMC,lithium-ion,25.0,,discharge,14,0.0162418094420299,3.975144129508229,4.05653550299305,1.4998393280452926,38.97989733310533,0.08139137348482128,0.06456353345607649,0.06588547663444204,0.0013219431783655505
raw_CU_diffT/TC23NMC09/TC23NMC09_25deg.parquet,TC23NMC09_25deg.parquet,TC23NMC09,NMC,lithium-ion,25.0,,discharge,15,0.0162393099685783,3.9705913530134858,4.05253064917504,1.4998606965027377,38.97397333331173,0.08193929616155415,0.0644796637401427,0.06581030136911732,0.001330637628974618
raw_CU_diffT/TC23NMC09/TC23NMC09_25deg.parquet,TC23NMC09_25deg.parquet,TC23NMC09,NMC,lithium-ion,25.0,,discharge,16,0.0162409426976529,3.966394566434424,4.04909791733103,1.4998364150062515,38.977890333451796,0.08270335089660641,0.06441798686974329,0.06576116725255896,0.0013431803828156674
raw_CU_diffT/TC23NMC09/TC23NMC09_25deg.parquet,TC23NMC09_25deg.parquet,TC23NMC09,NMC,lithium-ion,25.0,,discharge,17,0.0162408880925505,3.962594841303256,4.04547447816236,1.499843763745393,38.97773500002222,0.08287963685910382,0.06435605937372409,0.06570209828110402,0.001346038907379929
raw_CU_diffT/TC23NMC09/TC23NMC09_25deg.parquet,TC23NMC09_25deg.parquet,TC23NMC09,NMC,lithium-ion,25.0,,discharge,18,0.0162411131243694,3.958952109075813,4.04242316096768,1.499840936434598,38.97829633351648,0.08347105189186754,0.06429778905746111,0.06565345185384704,0.001355662796385923
raw_CU_diffT/TC23NMC09/TC23NMC09_25deg.parquet,TC23NMC09_25deg.parquet,TC23NMC09,NMC,lithium-ion,25.0,,discharge,19,0.0162383743498536,3.9554825778181786,4.03937184377301,1.4998113585777897,38.971702999813715,0.08388926595483115,0.06423060683293551,0.06559283213744449,0.0013622253045089822
raw_CU_diffT/TC23NMC09/TC23NMC09_25deg.parquet,TC23NMC09_25deg.parquet,TC23NMC09,NMC,lithium-ion,25.0,,discharge,20,0.016241895756924,3.952064970332985,4.03632052657834,1.4998266363935984,38.98011233334546,0.08425555624535486,0.06418902727273929,0.06555749723421798,0.0013684699614786994
raw_CU_diffT/TC23NMC09/TC23NMC09_25deg.parquet,TC23NMC09_25deg.parquet,TC23NMC09,NMC,lithium-ion,25.0,,discharge,21,0.0162397442717774,3.948511149243415,4.03345991670833,1.49984158985964,38.974985333305085,0.08494876746491542,0.06412281131797494,0.06550235757780785,0.0013795462598329145
raw_CU_diffT/TC23NMC09/TC23NMC09_25deg.parquet,TC23NMC09_25deg.parquet,TC23NMC09,NMC,lithium-ion,25.0,,discharge,22,0.0162396388448285,3.944962611890189,4.03002718486432,1.4998417172962788,38.97475800011307,0.08506457297413084,0.064064768073448,0.06544618601703746,0.0013814179435894525
raw_CU_diffT/TC23NMC09/TC23NMC09_25deg.parquet,TC23NMC09_25deg.parquet,TC23NMC09,NMC,lithium-ion,25.0,,discharge,23,0.0162382323378382,3.941065830321661,4.02659445302032,1.4998277072882131,38.97139899994363,0.08552862269865935,0.06399594261147835,0.06538477625839448,0.0013888336469161239
raw_CU_diffT/TC23NMC09/TC23NMC09_25deg.parquet,TC23NMC09_25deg.parquet,TC23NMC09,NMC,lithium-ion,25.0,,discharge,24,0.0162386215450271,3.9368140984741355,4.02258959920231,1.4998481311917349,38.97231400004239,0.08577550072817441,0.06392843423824854,0.06532131013240856,0.0013928758941600256
raw_CU_diffT/TC23NMC09/TC23NMC09_25deg.parquet,TC23NMC09_25deg.parquet,TC23NMC09,NMC,lithium-ion,25.0,,discharge,25,0.0162387358038104,3.9321284370824703,4.01782191608563,1.4998401554990575,38.972595999977784,0.08569347900315982,0.06385279483643215,0.06524434860207383,0.0013915537656416788
raw_CU_diffT/TC23NMC09/TC23NMC09_25deg.parquet,TC23NMC09_25deg.parquet,TC23NMC09,NMC,lithium-ion,25.0,,discharge,26,0.0162412937838481,3.9269037341249176,4.01229140367029,1.4998547596148546,38.97871833341196,0.0853876695453728,0.06377799720681292,0.06516480343341746,0.001386806226604545
raw_CU_diffT/TC23NMC09/TC23NMC09_25deg.parquet,TC23NMC09_25deg.parquet,TC23NMC09,NMC,lithium-ion,25.0,,discharge,27,0.0162411050676736,3.9210408743953673,4.00599806195627,1.4998260347322476,38.97828333321377,0.08495718756090298,0.06368203681569792,0.06506183542512861,0.001379798609430688
raw_CU_diffT/TC23NMC09/TC23NMC09_25deg.parquet,TC23NMC09_25deg.parquet,TC23NMC09,NMC,lithium-ion,25.0,,discharge,28,0.0162393444865163,3.914576259372952,3.99875118361893,1.4998478804105064,38.97405133306165,0.08417492424597794,0.06357015239469574,0.06493709798665259,0.001366945591956853
raw_CU_diffT/TC23NMC09/TC23NMC09_25deg.parquet,TC23NMC09_25deg.parquet,TC23NMC09,NMC,lithium-ion,25.0,,discharge,29,0.016242113552863,3.9073961735801976,3.99036006133358,1.499844618501331,38.98068566649454,0.08296388775338226,0.06346437234731196,0.06481188123298938,0.0013475088856774176
raw_CU_diffT/TC23NMC09/TC23NMC09_25deg.parquet,TC23NMC09_25deg.parquet,TC23NMC09,NMC,lithium-ion,25.0,,discharge,30,0.0162418473953988,3.8995998570601014,3.98158752439889,1.4998428500089396,38.98000933311414,0.08198766733878848,0.06333670578148914,0.06466833696271047,0.0013316311812213294
raw_CU_diffT/TC23NMC09/TC23NMC09_25deg.parquet,TC23NMC09_25deg.parquet,TC23NMC09,NMC,lithium-ion,25.0,,discharge,31,0.016238036274559,3.8912986500394124,3.97205215816554,1.499829947680301,38.970920999883674,0.08075350812612747,0.06318704863448245,0.0644983270287324,0.0013112783942499512
raw_CU_diffT/TC23NMC09/TC23NMC09_25deg.parquet,TC23NMC09_25deg.parquet,TC23NMC09,NMC,lithium-ion,25.0,,discharge,32,0.0162409611695551,3.8826773455927257,3.96232608460752,1.499836896840057,38.97789766668575,0.07964873901479441,0.06305841200368273,0.06435198408122603,0.001293572077543298
raw_CU_diffT/TC23NMC09/TC23NMC09_25deg.parquet,TC23NMC09_25deg.parquet,TC23NMC09,NMC,lithium-ion,25.0,,discharge,33,0.0162392110817247,3.873938441869284,3.95279071837416,1.499818252244892,38.973713000072166,0.0788522765048758,0.062909704075123,0.06419020283756019,0.0012804987624371877
raw_CU_diffT/TC23NMC09/TC23NMC09_25deg.parquet,TC23NMC09_25deg.parquet,TC23NMC09,NMC,lithium-ion,25.0,,discharge,34,0.0162418391385165,3.865387573005254,3.94344605946548,1.4998442270823384,38.98003733350197,0.07805848646022584,0.06278100316877204,0.06404881654925511,0.0012678133804830682
raw_CU_diffT/TC23NMC09/TC23NMC09_25deg.parquet,TC23NMC09_25deg.parquet,TC23NMC09,NMC,lithium-ion,25.0,,discharge,35,0.0162416573052755,3.857112397566099,3.93467352253079,1.499849945907051,38.979593999974895,0.07756112496469081,0.06264589774919813,0.06390561896108628,0.0012597212118881512
raw_CU_diffT/TC23NMC09/TC23NMC09_25deg.parquet,TC23NMC09_25deg.parquet,TC23NMC09,NMC,lithium-ion,25.0,,discharge,36,0.0162379865536521,3.849201780901368,3.92628240024544,1.49985192025357,38.970790666528046,0.07708061934407207,0.06250328676057013,0.06375492082102634,0.001251634060456211
raw_CU_diffT/TC23NMC09/TC23NMC09_25deg.parquet,TC23NMC09_25deg.parquet,TC23NMC09,NMC,lithium-ion,25.0,,discharge,37,0.0162388743438441,3.8417521956343634,3.91865410725876,1.4998282261943487,38.97290366640664,0.07690191162439675,0.0623857311650936,0.06363453164476358,0.0012488004796699856
raw_CU_diffT/TC23NMC09/TC23NMC09_25deg.parquet,TC23NMC09_25deg.parquet,TC23NMC09,NMC,lithium-ion,25.0,,discharge,38,0.0162401037882568,3.834725582178951,3.91159793624608,1.499837132650648,38.97587566653965,0.07687235406712922,0.06227634145406964,0.06352475646256744,0.0012484150084978024
raw_CU_diffT/TC23NMC09/TC23NMC09_25deg.parquet,TC23NMC09_25deg.parquet,TC23NMC09,NMC,lithium-ion,25.0,,discharge,39,0.0162395011386624,3.8282039693603607,3.90492317988273,1.4998405846815064,38.97439633330214,0.07671921052236952,0.0621681227194595,0.0634140044260948,0.0012458817066352962
raw_CU_diffT/TC23NMC09/TC23NMC09_25deg.parquet,TC23NMC09_25deg.parquet,TC23NMC09,NMC,lithium-ion,25.0,,discharge,40,0.0162398894900005,3.822187173934593,3.89901125281805,1.499829907303269,38.97535033329041,0.07682407888345688,0.06207189731479511,0.06331951186603353,0.001247614551238424
raw_CU_diffT/TC23NMC09/TC23NMC09_25deg.parquet,TC23NMC09_25deg.parquet,TC23NMC09,NMC,lithium-ion,25.0,,discharge,41,0.0162414809422466,3.816556809494598,3.89367144772738,1.4998453668688905,38.97915299999295,0.07711463823278208,0.061986534686407996,0.06323899061363397,0.001252455927225976
raw_CU_diffT/TC23NMC09/TC23NMC09_25deg.parquet,TC23NMC09_25deg.parquet,TC23NMC09,NMC,lithium-ion,25.0,,discharge,42,0.0162387762002092,3.8114373426547075,3.88852234996137,1.4998415285303912,38.97262200023397,0.07708500730666268,0.06189307800848986,0.06314484419053425,0.0012517661820443879
raw_CU_diffT/TC23NMC09/TC23NMC09_25deg.parquet,TC23NMC09_25deg.parquet,TC23NMC09,NMC,lithium-ion,25.0,,discharge,43,0.0162409182546289,3.806626200648461,3.88394537416936,1.499821741103268,38.97781333309831,0.07731917352089912,0.06182310495066025,0.06307883932732863,0.0012557343766683854
raw_CU_diffT/TC23NMC09/TC23NMC09_25deg.parquet,TC23NMC09_25deg.parquet,TC23NMC09,NMC,lithium-ion,25.0,,discharge,44,0.0162409086808137,3.802049908774525,3.87955910570201,1.499839929903068,38.97781066657626,0.07750919692748459,0.06174874536830312,0.0630075651575256,0.0012588197892224873
raw_CU_diffT/TC23NMC09/TC23NMC09_25deg.parquet,TC23NMC09_25deg.parquet,TC23NMC09,NMC,lithium-ion,25.0,,discharge,45,0.0162404965265503,3.797655638554896,3.87536354455934,1.499827270115971,38.976745333347935,0.0777079060044441,0.061675813206984946,0.06293782818453562,0.001262014977550678
raw_CU_diffT/TC23NMC09/TC23NMC09_25deg.parquet,TC23NMC09_25deg.parquet,TC23NMC09,NMC,lithium-ion,25.0,,discharge,46,0.0162416765207008,3.793260012000025,3.87116798341666,1.4998508639506902,38.97962033326621,0.07790797141663486,0.06160890207381404,0.06287425814394702,0.001265356070132985
raw_CU_diffT/TC23NMC09/TC23NMC09_25deg.parquet,TC23NMC09_25deg.parquet,TC23NMC09,NMC,lithium-ion,25.0,,discharge,47,0.0162416373922308,3.788907773208858,3.86678171494932,1.4998417611281034,38.97955566685414,0.07787394174046236,0.06153806616506292,0.06280286648911522,0.0012648003240523023
raw_CU_diffT/TC23NMC09/TC23NMC09_25deg.parquet,TC23NMC09_25deg.parquet,TC23NMC09,NMC,lithium-ion,25.0,,discharge,48,0.0162410535777481,3.7845524045851118,3.86258615380665,1.4998394663149,38.97812833345961,0.07803374922153816,0.06146511837066221,0.06273246867264178,0.0012673503019795668
raw_CU_diffT/TC23NMC09/TC23NMC09_25deg.parquet,TC23NMC09_25deg.parquet,TC23NMC09,NMC,lithium-ion,25.0,,discharge,49,0.0162391374816797,3.780068237415678,3.8581998853393,1.4998380217198704,38.97353900014423,0.07813164792362182,0.06138504779752386,0.06265383836982574,0.0012687905723018852
raw_CU_diffT/TC23NMC09/TC23NMC09_25deg.parquet,TC23NMC09_25deg.parquet,TC23NMC09,NMC,lithium-ion,25.0,,discharge,50,0.0162420508272562,3.7755209766843043,3.85381361687196,1.4998361554046458,38.98054299992509,0.07829264018765558,0.061322203602678434,0.06259383664400642,0.0012716330413279839
raw_CU_diffT/TC23NMC09/TC23NMC09_25deg.parquet,TC23NMC09_25deg.parquet,TC23NMC09,NMC,lithium-ion,25.0,,discharge,51,0.0162385818686723,3.770863600529153,3.84923664107995,1.4998431066006797,38.9722203334386,0.07837304055079697,0.061233477292789044,0.06250614432806993,0.0012726670352808875
raw_CU_diffT/TC23NMC09/TC23NMC09_25deg.parquet,TC23NMC09_25deg.parquet,TC23NMC09,NMC,lithium-ion,25.0,,discharge,52,0.0162404502500563,3.766148426677282,3.84465966528794,1.4998401707557791,38.97669766677427,0.07851123861065812,0.061163946157780195,0.06243900402250689,0.001275057864726696
raw_CU_diffT/TC23NMC09/TC23NMC09_25deg.parquet,TC23NMC09_25deg.parquet,TC23NMC09,NMC,lithium-ion,25.0,,discharge,53,0.016240011212265,3.761229916750711,3.8397012748466,1.4998319619997598,38.97566133333021,0.0784713580958889,0.0610824160199381,0.062356791755257,0.0012743757353188973
raw_CU_diffT/TC23NMC09/TC23NMC09_25deg.parquet,TC23NMC09_25deg.parquet,TC23NMC09,NMC,lithium-ion,25.0,,discharge,54,0.0162398702102191,3.7561524369884003,3.83474288440525,1.4998397577764877,38.97531066671945,0.07859044741684951,0.060999428066489794,0.06227572673230248,0.0012762986658126849
raw_CU_diffT/TC23NMC09/TC23NMC09_25deg.parquet,TC23NMC09_25deg.parquet,TC23NMC09,NMC,lithium-ion,25.0,,discharge,55,0.0162399912197202,3.750851283617259,3.82940307931458,1.4997991698033195,38.97552099992754,0.07855179569732096,0.06091379191242052,0.06218947238483827,0.001275680472417745
raw_CU_diffT/TC23NMC09/TC23NMC09_25deg.parquet,TC23NMC09_25deg.parquet,TC23NMC09,NMC,lithium-ion,25.0,,discharge,56,0.0162406611693447,3.74527786244724,3.8240632742239,1.4997934905187427,38.97712400002638,0.07878541177665976,0.060825788749053214,0.062105315926805245,0.001279527177752031
raw_CU_diffT/TC23NMC09/TC23NMC09_25deg.parquet,TC23NMC09_25deg.parquet,TC23NMC09,NMC,lithium-ion,25.0,,discharge,57,0.0162382556422207,3.7394347742870577,3.81796063983455,1.4998096129285219,38.97134133338113,0.0785258655474923,0.06072189782228311,0.06199702090156994,0.00127512307928683
raw_CU_diffT/TC23NMC09/TC23NMC09_25deg.parquet,TC23NMC09_25deg.parquet,TC23NMC09,NMC,lithium-ion,25.0,,discharge,58,0.0162400609688628,3.733037980628483,3.81185800544521,1.499794526936287,38.97564866676112,0.07882002481672723,0.060624764404487025,0.061904806413077954,0.0012800420085909286
raw_CU_diffT/TC23NMC09/TC23NMC09_25deg.parquet,TC23NMC09_25deg.parquet,TC23NMC09,NMC,lithium-ion,25.0,,discharge,59,0.0162434570494453,3.7262205752535738,3.80499254175719,1.4997997349964383,38.98381166678155,0.0787719665036164,0.06052670387089079,0.06180623292549262,0.0012795290546018315
raw_CU_diffT/TC23NMC09/TC23NMC09_25deg.parquet,TC23NMC09_25deg.parquet,TC23NMC09,NMC,lithium-ion,25.0,,discharge,60,0.0162454582682553,3.71887578938239,3.79755495609518,1.4998019698299332,38.988601000164635,0.07867916671278996,0.0604148414412366,0.06169302056065033,0.0012781791194137332
raw_CU_diffT/TC23NMC09/TC23NMC09_25deg.parquet,TC23NMC09_25deg.parquet,TC23NMC09,NMC,lithium-ion,25.0,,discharge,61,0.0162381581617609,3.7108126746402075,3.78935454113449,1.4997823144088018,38.971156333282124,0.07854186649428252,0.06025676311947468,0.06153213836992875,0.0012753752504540694
raw_CU_diffT/TC23NMC09/TC23NMC09_25deg.parquet,TC23NMC09_25deg.parquet,TC23NMC09,NMC,lithium-ion,25.0,,discharge,62,0.0162382246874089,3.701922229287882,3.78039129687514,1.499811587359104,38.97126966674114,0.07846906758725769,0.06011264493449028,0.061386843284983644,0.0012741983504933677
raw_CU_diffT/TC23NMC09/TC23NMC09_25deg.parquet,TC23NMC09_25deg.parquet,TC23NMC09,NMC,lithium-ion,25.0,,discharge,63,0.0162458900514703,3.6919938520079745,3.77047451599245,1.49980228898181,38.989706000022124,0.07848066398447573,0.05997972619042586,0.06125471442868404,0.0012749882382581817
raw_CU_diffT/TC23NMC09/TC23NMC09_25deg.parquet,TC23NMC09_25deg.parquet,TC23NMC09,NMC,lithium-ion,25.0,,discharge,64,0.0162399982895651,3.681106297974536,3.75941349116176,1.499810543044019,38.97555800003465,0.07830719318722412,0.05978115998281378,0.061052868666234945,0.0012717086834211633
raw_CU_diffT/TC23NMC09/TC23NMC09_25deg.parquet,TC23NMC09_25deg.parquet,TC23NMC09,NMC,lithium-ion,25.0,,discharge,65,0.0162394734592565,3.669169570629203,3.74758963703241,1.4998110490866234,38.97433699993417,0.07842006640320687,0.05958538185974452,0.06085888244677253,0.0012735005870280133
raw_CU_diffT/TC23NMC09/TC23NMC09_25deg.parquet,TC23NMC09_25deg.parquet,TC23NMC09,NMC,lithium-ion,25.0,,discharge,66,0.0162373136994483,3.6562905439843285,3.73481224627971,1.4998142837293174,38.969114000035916,0.07852170229538169,0.05936833653900002,0.06064331805138482,0.0012749815123848027
raw_CU_diffT/TC23NMC09/TC23NMC09_25deg.parquet,TC23NMC09_25deg.parquet,TC23NMC09,NMC,lithium-ion,25.0,,discharge,67,0.0162384420796981,3.6428094413840704,3.72127202622835,1.4998039373872394,38.97178666671971,0.0784625848442797,0.05915355012129262,0.06042766026070986,0.0012741101394172366
raw_CU_diffT/TC23NMC09/TC23NMC09_25deg.parquet,TC23NMC09_25deg.parquet,TC23NMC09,NMC,lithium-ion,25.0,,discharge,68,0.0162457757914004,3.62889092510516,3.70773180617699,1.4998048986106178,38.989355333382264,0.07884088107182974,0.05895414834070602,0.06023497961779543,0.00128083127708941
raw_CU_diffT/TC23NMC09/TC23NMC09_25deg.parquet,TC23NMC09_25deg.parquet,TC23NMC09,NMC,lithium-ion,25.0,,discharge,69,0.0162394783973311,3.6150656513831927,3.69400087880096,1.499807066729067,38.97428000008222,0.07893522741776726,0.05870678055057104,0.059988647471010285,0.0012818669204392452
raw_CU_diffT/TC23NMC09/TC23NMC09_25deg.parquet,TC23NMC09_25deg.parquet,TC23NMC09,NMC,lithium-ion,25.0,,discharge,70,0.0162404962539365,3.601418561479887,3.68065136607427,1.4998163209101554,38.97671433334472,0.07923280459438331,0.05848882465657148,0.05977560472277545,0.0012867800662039672
raw_CU_diffT/TC23NMC09/TC23NMC09_25deg.parquet,TC23NMC09_25deg.parquet,TC23NMC09,NMC,lithium-ion,25.0,,discharge,71,0.016241465336359,3.588289010752966,3.66787397532158,1.4998000287278863,38.97905699990224,0.07958496456861397,0.058279071584982224,0.05957164802831873,0.001292576443336503
raw_CU_diffT/TC23NMC09/TC23NMC09_25deg.parquet,TC23NMC09_25deg.parquet,TC23NMC09,NMC,lithium-ion,25.0,,discharge,72,0.0162413929092779,3.57569088991679,3.65585941386755,1.499800456897035,38.978854000219144,0.08016852395076013,0.058074200665264135,0.05937624916170529,0.0013020484964411522
raw_CU_diffT/TC23NMC09/TC23NMC09_25deg.parquet,TC23NMC09_25deg.parquet,TC23NMC09,NMC,lithium-ion,25.0,,discharge,73,0.0162381332716872,3.5639110242475835,3.64441697438753,1.4998063820103849,38.971068666432984,0.08050595013994633,0.05787126218016749,0.05917852852770374,0.0013072663475362511
raw_CU_diffT/TC23NMC09/TC23NMC09_25deg.parquet,TC23NMC09_25deg.parquet,TC23NMC09,NMC,lithium-ion,25.0,,discharge,74,0.016239824040485,3.5527502766549097,3.63373736420617,1.4997922768491894,38.97508466662839,0.08098708755126038,0.05769603935266014,0.059011255404043964,0.0013152160513838218
raw_CU_diffT/TC23NMC09/TC23NMC09_25deg.parquet,TC23NMC09_25deg.parquet,TC23NMC09,NMC,lithium-ion,25.0,,discharge,75,0.0162412101829445,3.542209495593929,3.62343916867415,1.4998132267027806,38.97847233322682,0.08122967308022089,0.05752976892996282,0.05884903712355056,0.0013192681935877415
raw_CU_diffT/TC23NMC09/TC23NMC09_25deg.parquet,TC23NMC09_25deg.parquet,TC23NMC09,NMC,lithium-ion,25.0,,discharge,76,0.016239175557657,3.532034369243389,3.61352238779146,1.4997990250839135,38.9735740001197,0.08148801854807086,0.0573573261978217,0.05868062443686943,0.0013232982390477335
raw_CU_diffT/TC23NMC09/TC23NMC09_25deg.parquet,TC23NMC09_25deg.parquet,TC23NMC09,NMC,lithium-ion,25.0,,discharge,77,0.0162448993171127,3.521852641791795,3.60322419225944,1.4998032547010167,38.98733233322855,0.0813715504676451,0.05721214157561509,0.058534014220239336,0.0013218726446242446
raw_CU_diffT/TC23NMC09/TC23NMC09_25deg.parquet,TC23NMC09_25deg.parquet,TC23NMC09,NMC,lithium-ion,25.0,,discharge,78,0.0162418635030165,3.51153170140431,3.59273528940275,1.499804534346147,38.9800029998878,0.08120358799844007,0.057033818580724094,0.058352716172949945,0.0013188975922258511
raw_CU_diffT/TC23NMC09/TC23NMC09_25deg.parquet,TC23NMC09_25deg.parquet,TC23NMC09,NMC,lithium-ion,25.0,,discharge,79,0.0162452093064521,3.5009228016735903,3.58243709387073,1.4998005160735115,38.98801099980483,0.08151429219713968,0.056873223678918165,0.058197440417127995,0.0013242167382098297
raw_CU_diffT/TC23NMC09/TC23NMC09_25deg.parquet,TC23NMC09_25deg.parquet,TC23NMC09,NMC,lithium-ion,25.0,,discharge,80,0.016245343171596,3.490501191209905,3.57252031298805,1.4998015108636729,38.98838966648327,0.08201912177814519,0.056704389692069535,0.058036818471988424,0.00133242877991889
raw_CU_diffT/TC23NMC09/TC23NMC09_25deg.parquet,TC23NMC09_25deg.parquet,TC23NMC09,NMC,lithium-ion,25.0,,discharge,81,0.0162414809261544,3.480522380061017,3.56317565407936,1.4998153241511336,38.979046333464794,0.08265327401834321,0.05652883784881452,0.05787124942226765,0.0013424115734531339
raw_CU_diffT/TC23NMC09/TC23NMC09_25deg.parquet,TC23NMC09_25deg.parquet,TC23NMC09,NMC,lithium-ion,25.0,,discharge,82,0.0162408793129028,3.4704598783618814,3.55287745854734,1.4998030121375192,38.977673666435294,0.08241758018545875,0.05636332004474665,0.057701854017800175,0.0013385339730535226
raw_CU_diffT/TC23NMC09/TC23NMC09_25deg.parquet,TC23NMC09_25deg.parquet,TC23NMC09,NMC,lithium-ion,25.0,,discharge,83,0.016239979040233,3.4599246782030986,3.54181643371665,1.4997993295349021,38.975471666955855,0.08189175551355143,0.056189104254803224,0.057519024647911185,0.0013299203931079612
raw_CU_diffT/TC23NMC09/TC23NMC09_25deg.parquet,TC23NMC09_25deg.parquet,TC23NMC09,NMC,lithium-ion,25.0,,discharge,84,0.0162421573260817,3.4492699494002004,3.5322810674833,1.4998051862355368,38.98071133310441,0.08301111808309969,0.056023585178283916,0.05737186481800357,0.001348279639719653
raw_CU_diffT/TC23NMC09/TC23NMC09_25deg.parquet,TC23NMC09_25deg.parquet,TC23NMC09,NMC,lithium-ion,25.0,,discharge,85,0.0162434146008104,3.4408370440798084,3.52598772576928,1.4997955542464618,38.98372500005644,0.0851506816894716,0.05589094268081526,0.05727408050703898,0.001383137826223721
raw_CU_diffT/TC23NMC09/TC23NMC09_25deg.parquet,TC23NMC09_25deg.parquet,TC23NMC09,NMC,lithium-ion,25.0,,discharge,86,0.016244492436048,3.434059040612715,3.52083862800327,1.4998036015995335,38.986315666523296,0.08677958739055525,0.0557845461101755,0.057194236461144736,0.001409690350969238
raw_CU_diffT/TC23NMC09/TC23NMC09_25deg.parquet,TC23NMC09_25deg.parquet,TC23NMC09,NMC,lithium-ion,25.0,,discharge,87,0.0162393191213536,3.4275255575714354,3.51588023756193,1.4998049110607214,38.973832666582894,0.0883546799904944,0.05566068132599797,0.057095501170228685,0.001434819844230717
raw_CU_diffT/TC23NMC09/TC23NMC09_25deg.parquet,TC23NMC09_25deg.parquet,TC23NMC09,NMC,lithium-ion,25.0,,discharge,88,0.0162375465294585,3.4205054190311963,3.51054043247125,1.4997998674952302,38.969627666752785,0.09003501344005382,0.05554061589578399,0.05700256361579729,0.0014619477200132971
raw_CU_diffT/TC23NMC09/TC23NMC09_25deg.parquet,TC23NMC09_25deg.parquet,TC23NMC09,NMC,lithium-ion,25.0,,discharge,89,0.0162389717968904,3.4129765216862187,3.50520062738057,1.4998012512133512,38.973080000141636,0.09222410569435135,0.055423229479111595,0.05692085413047561,0.0014976246513640143
raw_CU_diffT/TC23NMC09/TC23NMC09_25deg.parquet,TC23NMC09_25deg.parquet,TC23NMC09,NMC,lithium-ion,25.0,,discharge,90,0.0162420068516313,3.404369609683252,3.49852587101723,1.4998009096164187,38.98034900025232,0.09415626133397792,0.055293794525960754,0.05682308116767121,0.0015292866417104534
raw_CU_diffT/TC23NMC09/TC23NMC09_25deg.parquet,TC23NMC09_25deg.parquet,TC23NMC09,NMC,lithium-ion,25.0,,discharge,91,0.0162385603674496,3.393961220164964,3.48879979745921,1.4998017674648827,38.97203133313451,0.09483857729424594,0.05511304415843168,0.05665308612098732,0.0015400419625556452
raw_CU_diffT/TC23NMC09/TC23NMC09_25deg.parquet,TC23NMC09_25deg.parquet,TC23NMC09,NMC,lithium-ion,25.0,,discharge,92,0.0162373897870904,3.3789159548862004,3.4674405770965,1.4998025100380241,38.96929799998179,0.08852462221029977,0.054864775417306,0.05630218421388956,0.0014374087965835572
raw_CU_diffT/TC23NMC09/TC23NMC09_25deg.parquet,TC23NMC09_25deg.parquet,TC23NMC09,NMC,lithium-ion,25.0,,discharge,93,0.0162417960205882,3.350056540576275,3.43063406343575,1.4998006466805556,38.979906333494,0.08057752285947473,0.05441093498947722,0.05571965867960509,0.0013087236901278693
raw_CU_diffT/TC23NMC09/TC23NMC09_25deg.parquet,TC23NMC09_25deg.parquet,TC23NMC09,NMC,lithium-ion,25.0,,discharge,94,0.0162419013075679,3.305142352344046,3.38505501284033,1.4998073044629958,38.98003399994923,0.0799126604962841,0.05368179589423481,0.054979729439240635,0.0012979335450058263
raw_CU_diffT/TC23NMC09/TC23NMC09_25deg.parquet,TC23NMC09_25deg.parquet,TC23NMC09,NMC,lithium-ion,25.0,,discharge,95,0.0162461910586008,3.2496343186602847,3.32974988868688,1.4998048918296187,38.99043266684748,0.08011557002659542,0.05279418001154103,0.05409575286896181,0.001301572857420781
raw_CU_diffT/TC23NMC09/TC23NMC09_25deg.parquet,TC23NMC09_25deg.parquet,TC23NMC09,NMC,lithium-ion,25.0,,discharge,96,0.0162386568901846,3.1805917015473977,3.26052312983273,1.4998140323108167,38.972339333209675,0.07993142828533228,0.05164853734919661,0.05294651638786452,0.0012979790386679069
raw_CU_diffT/TC23NMC09/TC23NMC09_25deg.parquet,TC23NMC09_25deg.parquet,TC23NMC09,NMC,lithium-ion,25.0,,discharge,97,0.0162382285883701,3.090066064602287,3.16745795539521,1.4998022027900326,38.97131199983414,0.07739189079292297,0.050177199110177144,0.0514339063237588,0.001256707213581655
raw_CU_diffT/TC23NMC09/TC23NMC09_25deg.parquet,TC23NMC09_25deg.parquet,TC23NMC09,NMC,lithium-ion,25.0,,discharge,98,0.016242366953016,2.957646796182544,3.02347392527158,1.499797249613568,38.981217000226025,0.06582712908903599,0.048039184581009,0.04910837296713668,0.0010691883861276771
raw_CU_diffT/TC23NMC09/TC23NMC09_25deg.parquet,TC23NMC09_25deg.parquet,TC23NMC09,NMC,lithium-ion,25.0,,discharge,99,0.0112423115254265,2.7453025655425836,2.82895245411118,1.4997194041328883,26.981084666913375,0.08364988856859634,0.030863546673382328,0.0318039647797377,0.0009404181063553743
raw_CU_diffT/TC23NMC09/TC23NMC09_25deg.parquet,TC23NMC09_25deg.parquet,TC23NMC09,NMC,lithium-ion,25.0,,discharge,100,0.0027193170355034,2.608875622609115,2.78566189141175,1.4988302844913532,6.5259126665769145,0.1767862688026347,0.007094359924070506,0.007575097836468593,0.0004807379123980878
raw_CU_diffT/TC23NMC09/TC23NMC09_25deg.parquet,TC23NMC09_25deg.parquet,TC23NMC09,NMC,lithium-ion,25.0,,discharge,101,0.0017837011309012,2.584998476384798,2.76563762232171,1.4982269128944896,4.280389999970794,0.1806391459369121,0.004610864705705443,0.0049330709545981405,0.0003222062488926975
raw_CU_diffT/TC23NMC09/TC23NMC09_25deg.parquet,TC23NMC09_25deg.parquet,TC23NMC09,NMC,lithium-ion,25.0,,discharge,102,0.0014143096548507,2.5751237637485147,2.75324164621835,1.497785677823073,3.393878666742239,0.1781178824698353,0.0036420224015049976,0.0038939362423836476,0.00025191384087865
raw_CU_diffT/TC23NMC09/TC23NMC09_25deg.parquet,TC23NMC09_25deg.parquet,TC23NMC09,NMC,lithium-ion,25.0,,discharge,103,0.0012014609792299,2.569847606093146,2.743706279985,1.4973467474547373,2.8830673332558945,0.17385867389185394,0.0030875716212882855,0.003296456033870004,0.00020888441258171868
raw_CU_diffT/TC23NMC09/TC23NMC09_25deg.parquet,TC23NMC09_25deg.parquet,TC23NMC09,NMC,lithium-ion,25.0,,discharge,104,0.0010566784323204,2.5657454774032975,2.73512445037498,1.496917940030817,2.535593666776549,0.16937897297168236,0.002711167908795673,0.0028901470164234295,0.00017897910762775665
raw_CU_diffT/TC23NMC09/TC23NMC09_25deg.parquet,TC23NMC09_25deg.parquet,TC23NMC09,NMC,lithium-ion,25.0,,charge,0,0.0162455190677443,3.1536825230176824,3.12168819747511,1.4997785526430139,38.989811666542664,0.03199432554257253,0.05123320956129571,0.05071344513563423,-0.0005197644256614842
raw_CU_diffT/TC23NMC09/TC23NMC09_25deg.parquet,TC23NMC09_25deg.parquet,TC23NMC09,NMC,lithium-ion,25.0,,charge,1,0.0162384563575439,3.2995684980216664,3.23592188495068,1.4998167006034127,38.97270666650729,0.06364661307098629,0.0535798990538515,0.05254637630519281,-0.0010335227486586926
raw_CU_diffT/TC23NMC09/TC23NMC09_25deg.parquet,TC23NMC09_25deg.parquet,TC23NMC09,NMC,lithium-ion,25.0,,charge,2,0.0162409250731797,3.387566780073122,3.31487471736285,1.4998052587258965,38.97865366667975,0.07269206271027207,0.0550172182555602,0.05383663191166779,-0.001180586343892405
raw_CU_diffT/TC23NMC09/TC23NMC09_25deg.parquet,TC23NMC09_25deg.parquet,TC23NMC09,NMC,lithium-ion,25.0,,charge,3,0.0162398940983777,3.4518350786801775,3.37551964660697,1.4998012325623884,38.97618833347224,0.07631543207320757,0.05605743612283134,0.05481808158789051,-0.0012393545349408258
