Repository: DNV007/delivered-energy-decomposition

# Three-term energy accounting for a cold commercial sodium-ion 18650 cell

This repository holds the analysis code and the derived data behind a reanalysis
of a public commercial-cell archive. No new measurements were made. The
manuscript reporting the work is not distributed here; what is here is
everything needed to regenerate its numbers from the raw archive and to check
them.

**Source data.** Droese, D., Schlösser, A., Otto, M. *Dataset: Evaluation of
Commercial Sodium-Ion Batteries by State-of-the-Art Lithium-Ion Battery
Configurations.* Technische Universität Berlin, DepositOnce, 2025.
DOI [10.14279/depositonce-25036](https://doi.org/10.14279/depositonce-25036),
CC BY 4.0.

File: results/tables/table_delivered_energy_segments.csv (part 20 of 31)
member_path,file_name,cell_id,cell_family,chemistry_type,temperature_deg_c,voltage_v,direction,segment_index,segment_capacity_ah,mean_terminal_voltage_v,ocv_voltage_v,mean_current_a,duration_s,overpotential_v,delivered_energy_wh,ocv_energy_wh,polarisation_loss_wh
raw_CU_diffT/TC23NMC09/TC23NMC09_25deg.parquet,TC23NMC09_25deg.parquet,TC23NMC09,NMC,lithium-ion,25.0,,charge,4,0.0162425488962569,3.50258981886984,3.42472213637107,1.49979886571039,38.9825476668193,0.07786768249876985,0.05689098639652498,0.0556262167561005,-0.0012647696404244763
raw_CU_diffT/TC23NMC09/TC23NMC09_25deg.parquet,TC23NMC09_25deg.parquet,TC23NMC09,NMC,lithium-ion,25.0,,charge,5,0.016240796286638,3.544186778832696,3.46534279652516,1.499805497188777,38.978373666643165,0.07884398230753575,0.05756041547681754,0.056279926421733566,-0.0012804890550839748
raw_CU_diffT/TC23NMC09/TC23NMC09_25deg.parquet,TC23NMC09_25deg.parquet,TC23NMC09,NMC,lithium-ion,25.0,,charge,6,0.0162375589877972,3.57780779783151,3.49680950509522,1.499799199986663,38.97064800001681,0.08099829273629,0.058094865164289945,0.05677965060807357,-0.0013152145562163736
raw_CU_diffT/TC23NMC09/TC23NMC09_25deg.parquet,TC23NMC09_25deg.parquet,TC23NMC09,NMC,lithium-ion,25.0,,charge,7,0.0162416402078509,3.599468067983559,3.51187538374392,1.4998092981806903,38.98043300019344,0.08759268423963906,0.058461265299837174,0.057038616437577065,-0.0014226488622601091
raw_CU_diffT/TC23NMC09/TC23NMC09_25deg.parquet,TC23NMC09_25deg.parquet,TC23NMC09,NMC,lithium-ion,25.0,,charge,8,0.0162374478795045,3.608023515824522,3.51855014010727,1.499795752708575,38.970343000022694,0.08947337571725189,0.058585093786227255,0.05713227451141505,-0.0014528192748122018
raw_CU_diffT/TC23NMC09/TC23NMC09_25deg.parquet,TC23NMC09_25deg.parquet,TC23NMC09,NMC,lithium-ion,25.0,,charge,9,0.0162467086783966,3.6131156449983273,3.52388994519795,1.4998164073367672,38.992532333068084,0.08922569980037709,0.05870123730564486,0.05725161335436206,-0.0014496239512827996
raw_CU_diffT/TC23NMC09/TC23NMC09_25deg.parquet,TC23NMC09_25deg.parquet,TC23NMC09,NMC,lithium-ion,25.0,,charge,10,0.0162408588545146,3.618121622817916,3.52942045761329,1.4998059356520195,38.978524333040696,0.0887011652046259,0.058761402594653074,0.05732081949033377,-0.0014405831043193054
raw_CU_diffT/TC23NMC09/TC23NMC09_25deg.parquet,TC23NMC09_25deg.parquet,TC23NMC09,NMC,lithium-ion,25.0,,charge,11,0.0162377620873693,3.6235155847095304,3.53533238467797,1.4998036720959294,38.97106700006407,0.08818320003156055,0.05883778398438821,0.057405886162172834,-0.0014318978222153736
raw_CU_diffT/TC23NMC09/TC23NMC09_25deg.parquet,TC23NMC09_25deg.parquet,TC23NMC09,NMC,lithium-ion,25.0,,charge,12,0.01623895882868,3.629323075658479,3.54200714104132,1.4998068799760758,38.973922666569706,0.08731593461715903,0.05893642800159631,0.05751850813426055,-0.0014179198673357624
raw_CU_diffT/TC23NMC09/TC23NMC09_25deg.parquet,TC23NMC09_25deg.parquet,TC23NMC09,NMC,lithium-ion,25.0,,charge,13,0.0162414126586755,3.6357582678870117,3.549635434028,1.4998005132379593,38.97983033355558,0.08612283385901165,0.05904985035594422,0.057651093871905465,-0.0013987564840387545
raw_CU_diffT/TC23NMC09/TC23NMC09_25deg.parquet,TC23NMC09_25deg.parquet,TC23NMC09,NMC,lithium-ion,25.0,,charge,14,0.016241216369223,3.6430494208064634,3.55821726363802,1.4998044582732746,38.979426333273295,0.08483215716844361,0.0591675538870903,0.05778977646744968,-0.0013777774196406245
raw_CU_diffT/TC23NMC09/TC23NMC09_25deg.parquet,TC23NMC09_25deg.parquet,TC23NMC09,NMC,lithium-ion,25.0,,charge,15,0.0162416422862714,3.6513393203652185,3.56775262987137,1.4997973410839567,38.98040433297865,0.08358669049384826,0.05930374710716921,0.057946161980274837,-0.0013575851268943714
raw_CU_diffT/TC23NMC09/TC23NMC09_25deg.parquet,TC23NMC09_25deg.parquet,TC23NMC09,NMC,lithium-ion,25.0,,charge,16,0.0162394012114782,3.660532847332741,3.57824153272806,1.4997948169568256,38.975009666755795,0.08229131460468109,0.059444861555631064,0.05810849988154567,-0.0013363616740853929
raw_CU_diffT/TC23NMC09/TC23NMC09_25deg.parquet,TC23NMC09_25deg.parquet,TC23NMC09,NMC,lithium-ion,25.0,,charge,17,0.0162398541343877,3.6705312845390483,3.58911185023408,1.4998033299258826,38.97609133354854,0.08141943430496834,0.05960889265662086,0.05828665291980381,-0.0013222397368170477
raw_CU_diffT/TC23NMC09/TC23NMC09_25deg.parquet,TC23NMC09_25deg.parquet,TC23NMC09,NMC,lithium-ion,25.0,,charge,18,0.016241811013814,3.6807805301638092,3.59979146041544,1.4997966653457613,38.98081499978434,0.08098906974836906,0.059782541754246694,0.05846713258920908,-0.001315409165037612
raw_CU_diffT/TC23NMC09/TC23NMC09_25deg.parquet,TC23NMC09_25deg.parquet,TC23NMC09,NMC,lithium-ion,25.0,,charge,19,0.0162372173005322,3.691068651701892,3.61085248524613,1.4998051754499613,38.96978800027864,0.08021616645576213,0.05993268376886603,0.05863019644310816,-0.00130248732575787
raw_CU_diffT/TC23NMC09/TC23NMC09_25deg.parquet,TC23NMC09_25deg.parquet,TC23NMC09,NMC,lithium-ion,25.0,,charge,20,0.0162392189541231,3.7014878433620337,3.62172280275215,1.4998226456979227,38.974618999811355,0.07976504060988354,0.06010927154438098,0.058813949585032554,-0.0012953219593484222
raw_CU_diffT/TC23NMC09/TC23NMC09_25deg.parquet,TC23NMC09_25deg.parquet,TC23NMC09,NMC,lithium-ion,25.0,,charge,21,0.0162452815323863,3.7118537789488046,3.63221170560884,1.4998038692658902,38.98910633329069,0.07964207333996454,0.06030010964607531,0.05900630174284463,-0.0012938079032306787
raw_CU_diffT/TC23NMC09/TC23NMC09_25deg.parquet,TC23NMC09_25deg.parquet,TC23NMC09,NMC,lithium-ion,25.0,,charge,22,0.0162377953410028,3.722043849813765,3.64231919381619,1.4998119751568832,38.97112699976424,0.07972465599757506,0.06043778628351408,0.05914323363579361,-0.001294552647720472
raw_CU_diffT/TC23NMC09/TC23NMC09_25deg.parquet,TC23NMC09_25deg.parquet,TC23NMC09,NMC,lithium-ion,25.0,,charge,23,0.0162415301529371,3.732373657415418,3.65338021864688,1.4998092870774595,38.98010200000135,0.07899343876853804,0.060619459298940644,0.05933648498129724,-0.0012829743176434039
raw_CU_diffT/TC23NMC09/TC23NMC09_25deg.parquet,TC23NMC09_25deg.parquet,TC23NMC09,NMC,lithium-ion,25.0,,charge,24,0.0162462259994292,3.743412860895454,3.66520407277624,1.4998124185322703,38.99138400005177,0.07820878811921439,0.06081633134727737,0.059545733700351135,-0.0012705976469262331
raw_CU_diffT/TC23NMC09/TC23NMC09_25deg.parquet,TC23NMC09_25deg.parquet,TC23NMC09,NMC,lithium-ion,25.0,,charge,25,0.0162408600648165,3.75527820695456,3.6776000488796,1.4998049043834163,38.97850366658531,0.07767815807495992,0.060988947863604016,0.0597273877682159,-0.001261560095388116
raw_CU_diffT/TC23NMC09/TC23NMC09_25deg.parquet,TC23NMC09_25deg.parquet,TC23NMC09,NMC,lithium-ion,25.0,,charge,26,0.0162393358806446,3.767367371718406,3.68942390300895,1.4998036135001382,38.97481133340625,0.07794346870945601,0.06117954413511645,0.05991379396704108,-0.0012657501680753691
raw_CU_diffT/TC23NMC09/TC23NMC09_25deg.parquet,TC23NMC09_25deg.parquet,TC23NMC09,NMC,lithium-ion,25.0,,charge,27,0.0162397860346545,3.7792051970147464,3.70105704981364,1.4998008705348918,38.97586433333345,0.07814814720110652,0.06137348378057379,0.060104374591023135,-0.0012691091895506573
raw_CU_diffT/TC23NMC09/TC23NMC09_25deg.parquet,TC23NMC09_25deg.parquet,TC23NMC09,NMC,lithium-ion,25.0,,charge,28,0.0162406727798932,3.790773078999321,3.71249948929367,1.4998064021867896,38.97804366686614,0.07827358970565124,0.06156470515885621,0.06029348940113911,-0.0012712157577171035
raw_CU_diffT/TC23NMC09/TC23NMC09_25deg.parquet,TC23NMC09_25deg.parquet,TC23NMC09,NMC,lithium-ion,25.0,,charge,29,0.0162395263781157,3.802402358865664,3.72470475807236,1.4998022557940778,38.97532299999148,0.07769760079330412,0.061749213407008306,0.06048744116940914,-0.0012617722375991638
raw_CU_diffT/TC23NMC09/TC23NMC09_25deg.parquet,TC23NMC09_25deg.parquet,TC23NMC09,NMC,lithium-ion,25.0,,charge,30,0.0162407152190292,3.81428857999917,3.73710073417572,1.4998008043674151,38.978194666677155,0.07718784582344984,0.061946774590961796,0.06069318876857282,-0.0012535858223889779
raw_CU_diffT/TC23NMC09/TC23NMC09_25deg.parquet,TC23NMC09_25deg.parquet,TC23NMC09,NMC,lithium-ion,25.0,,charge,31,0.0162429062983833,3.8262031906620284,3.74949671027908,1.499808819957919,38.98340566671686,0.07670648038294825,0.062148659904498534,0.06090272373115953,-0.001245936173339006
raw_CU_diffT/TC23NMC09/TC23NMC09_25deg.parquet,TC23NMC09_25deg.parquet,TC23NMC09,NMC,lithium-ion,25.0,,charge,32,0.0162387506934247,3.837954047367079,3.7615112717331,1.4998006521120146,38.97346600005403,0.07644277563397894,0.06232357894801428,0.0610822437721807,-0.00124133517583358
raw_CU_diffT/TC23NMC09/TC23NMC09_25deg.parquet,TC23NMC09_25deg.parquet,TC23NMC09,NMC,lithium-ion,25.0,,charge,33,0.0162415473917022,3.8491755082818173,3.77276300388846,1.4998037481455593,38.98021433327813,0.07641250439335723,0.06251656643673854,0.06127550912531518,-0.001241057311423363
raw_CU_diffT/TC23NMC09/TC23NMC09_25deg.parquet,TC23NMC09_25deg.parquet,TC23NMC09,NMC,lithium-ion,25.0,,charge,34,0.0162367277325689,3.8597065775846136,3.78325190674515,1.4998019069079653,38.96861233317759,0.07645467083946356,0.0626690048278467,0.06142763115354315,-0.0012413736743035475
raw_CU_diffT/TC23NMC09/TC23NMC09_25deg.parquet,TC23NMC09_25deg.parquet,TC23NMC09,NMC,lithium-ion,25.0,,charge,35,0.0162363515892288,3.8694697787135564,3.7927872729785,1.4997988366010642,38.967675666790456,0.07668250573505642,0.06282607179108866,0.06158102766723124,-0.001245044123857425
raw_CU_diffT/TC23NMC09/TC23NMC09_25deg.parquet,TC23NMC09_25deg.parquet,TC23NMC09,NMC,lithium-ion,25.0,,charge,36,0.0162412285409681,3.8785134121060936,3.80175051723785,1.4998068329575682,38.9793916666531,0.0767628948682435,0.06299182272522506,0.061745099006203605,-0.0012467237190214586
raw_CU_diffT/TC23NMC09/TC23NMC09_25deg.parquet,TC23NMC09_25deg.parquet,TC23NMC09,NMC,lithium-ion,25.0,,charge,37,0.0162389461628633,3.8867753267097065,3.8095695175492,1.4998086057390232,38.97390333306976,0.07720580916050634,0.06311713527758434,0.061863394299166576,-0.0012537409784177597
raw_CU_diffT/TC23NMC09/TC23NMC09_25deg.parquet,TC23NMC09_25deg.parquet,TC23NMC09,NMC,lithium-ion,25.0,,charge,38,0.0162396131482647,3.8944550512603016,3.81681639588655,1.4998004313987698,38.97553633345524,0.07763865537375159,0.06324444345577267,0.0619836217271515,-0.0012608217286211656
raw_CU_diffT/TC23NMC09/TC23NMC09_25deg.parquet,TC23NMC09_25deg.parquet,TC23NMC09,NMC,lithium-ion,25.0,,charge,39,0.016241195531224,3.9015261748734575,3.82368185957456,1.4998014115719382,38.97930999996606,0.07784431529889746,0.06336544947630826,0.06210116473054461,-0.0012642847457636497
raw_CU_diffT/TC23NMC09/TC23NMC09_25deg.parquet,TC23NMC09_25deg.parquet,TC23NMC09,NMC,lithium-ion,25.0,,charge,40,0.0162395502773429,3.9081793622577883,3.82997520128858,1.4998161309404967,38.97537533356808,0.07820416096920813,0.06346707524625926,0.06219707484230239,-0.0012700004039568683
raw_CU_diffT/TC23NMC09/TC23NMC09_25deg.parquet,TC23NMC09_25deg.parquet,TC23NMC09,NMC,lithium-ion,25.0,,charge,41,0.0162397188329033,3.914450553892667,3.83588712835326,1.4997952695952386,38.975793333142065,0.07856342553940676,0.0635695763805195,0.06229372843920979,-0.0012758479413097004
raw_CU_diffT/TC23NMC09/TC23NMC09_25deg.parquet,TC23NMC09_25deg.parquet,TC23NMC09,NMC,lithium-ion,25.0,,charge,42,0.0162416612762403,3.9204232349302703,3.8414176407686,1.4998110267110227,38.980447666486725,0.07900559416167052,0.0636741862412397,0.06239100414193773,-0.0012831820993019702
raw_CU_diffT/TC23NMC09/TC23NMC09_25deg.parquet,TC23NMC09_25deg.parquet,TC23NMC09,NMC,lithium-ion,25.0,,charge,43,0.0162401052546856,3.926124091507162,3.84675744585928,1.4997983519902107,38.97672933351714,0.0793666456478821,0.0637606684890332,0.06247174581000025,-0.0012889226790329458
raw_CU_diffT/TC23NMC09/TC23NMC09_25deg.parquet,TC23NMC09_25deg.parquet,TC23NMC09,NMC,lithium-ion,25.0,,charge,44,0.0162419770022897,3.931649090454587,3.85190654362529,1.4997988110154146,38.981233999773394,0.07974254682929693,0.06385775410823662,0.06256257749653117,-0.0012951766117054453
raw_CU_diffT/TC23NMC09/TC23NMC09_25deg.parquet,TC23NMC09_25deg.parquet,TC23NMC09,NMC,lithium-ion,25.0,,charge,45,0.0162376554544029,3.9370446683234688,3.85686493406663,1.4998005890368609,38.97085766651435,0.08017973425683866,0.06392837483283043,0.0626264439335423,-0.0013019308992881229
raw_CU_diffT/TC23NMC09/TC23NMC09_25deg.parquet,TC23NMC09_25deg.parquet,TC23NMC09,NMC,lithium-ion,25.0,,charge,46,0.0162409524770184,3.942244795488665,3.86182332450798,1.4998052816420182,38.978755999938585,0.08042147098068497,0.06402581037630453,0.0627196890879753,-0.001306121288329229
raw_CU_diffT/TC23NMC09/TC23NMC09_25deg.parquet,TC23NMC09_25deg.parquet,TC23NMC09,NMC,lithium-ion,25.0,,charge,47,0.0162379140957523,3.947380025802221,3.86659100762465,1.4998003347107574,38.97149533306947,0.08078901817757123,0.06409721776226497,0.0627853726252174,-0.0013118451370475737
raw_CU_diffT/TC23NMC09/TC23NMC09_25deg.parquet,TC23NMC09_25deg.parquet,TC23NMC09,NMC,lithium-ion,25.0,,charge,48,0.0162462436857079,3.952399089150807,3.87135869074133,1.4998069349375844,38.99145166674862,0.08104039840947674,0.06421163874551396,0.06289503668456674,-0.0013166020609472195
raw_CU_diffT/TC23NMC09/TC23NMC09_25deg.parquet,TC23NMC09_25deg.parquet,TC23NMC09,NMC,lithium-ion,25.0,,charge,49,0.0162375855194507,3.9574096479388143,3.87593566653334,1.499800518186278,38.97064100013813,0.08147398140547413,0.06425877759390579,0.06293583685322426,-0.0013229407406815247
raw_CU_diffT/TC23NMC09/TC23NMC09_25deg.parquet,TC23NMC09_25deg.parquet,TC23NMC09,NMC,lithium-ion,25.0,,charge,50,0.0162452794778595,3.9624231733225415,3.88051264232535,1.4998040529124976,38.98911033326294,0.08191053099719126,0.0643706718601716,0.06304001239194236,-0.001330659468229245
raw_CU_diffT/TC23NMC09/TC23NMC09_25deg.parquet,TC23NMC09_25deg.parquet,TC23NMC09,NMC,lithium-ion,25.0,,charge,51,0.0162440157815212,3.9674309285337874,3.88508961811736,1.4998076425705504,38.9860696666874,0.08234131041642723,0.06444701061519814,0.06310945706932257,-0.0013375535458755722
raw_CU_diffT/TC23NMC09/TC23NMC09_25deg.parquet,TC23NMC09_25deg.parquet,TC23NMC09,NMC,lithium-ion,25.0,,charge,52,0.0162385659032689,3.9723965552030864,3.88985730123403,1.4998033414042622,38.972979666723404,0.08253925396905659,0.06450602325558367,0.0631657041404005,-0.001340319115183175
raw_CU_diffT/TC23NMC09/TC23NMC09_25deg.parquet,TC23NMC09_25deg.parquet,TC23NMC09,NMC,lithium-ion,25.0,,charge,53,0.0162408841173839,3.9773853233021863,3.89443427702604,1.4998085757141055,38.97856033308199,0.08295104627614647,0.0645962541259343,0.06324905579594765,-0.001347198329986643
raw_CU_diffT/TC23NMC09/TC23NMC09_25deg.parquet,TC23NMC09_25deg.parquet,TC23NMC09,NMC,lithium-ion,25.0,,charge,54,0.0162380309595411,3.9824366163652436,3.89920196014272,1.4998059452075367,38.97170766646741,0.08323465622252346,0.06466692907094893,0.06331536214630083,-0.0013515669246480927
raw_CU_diffT/TC23NMC09/TC23NMC09_25deg.parquet,TC23NMC09_25deg.parquet,TC23NMC09,NMC,lithium-ion,25.0,,charge,55,0.0162407512153473,3.987597320105897,3.9039696432594,1.4997846612529016,38.97824766661506,0.08362767684649697,0.06476157602282548,0.06340339972844407,-0.0013581762943814107
raw_CU_diffT/TC23NMC09/TC23NMC09_25deg.parquet,TC23NMC09_25deg.parquet,TC23NMC09,NMC,lithium-ion,25.0,,charge,56,0.0162429974470908,3.99286978268082,3.90911874102541,1.4998041932554744,38.98365733335959,0.08375104165541014,0.06485617368665056,0.06349580573085054,-0.0013603679558000237
raw_CU_diffT/TC23NMC09/TC23NMC09_25deg.parquet,TC23NMC09_25deg.parquet,TC23NMC09,NMC,lithium-ion,25.0,,charge,57,0.0162426855767795,3.9985188843770403,3.91464925344075,1.4998001684348967,38.98285466688685,0.0838696309362903,0.06494668501175141,0.0635844169670127,-0.0013622680447387125
raw_CU_diffT/TC23NMC09/TC23NMC09_25deg.parquet,TC23NMC09_25deg.parquet,TC23NMC09,NMC,lithium-ion,25.0,,charge,58,0.0162459182653384,4.004542090312073,3.92056118050543,1.4998012406959071,38.99063866678625,0.0839809098066433,0.06505746348931732,0.06369311649274984,-0.0013643469965674837
raw_CU_diffT/TC23NMC09/TC23NMC09_25deg.parquet,TC23NMC09_25deg.parquet,TC23NMC09,NMC,lithium-ion,25.0,,charge,59,0.0162369188370043,4.011015427967258,3.92704522954411,1.4998076469216512,38.96904366649687,0.08397019842314757,0.06512653195787642,0.06376311466135264,-0.0013634172965237834
raw_CU_diffT/TC23NMC09/TC23NMC09_25deg.parquet,TC23NMC09_25deg.parquet,TC23NMC09,NMC,lithium-ion,25.0,,charge,60,0.0162368653488885,4.017965158839065,3.93429210788146,1.4998088723051426,38.96893999981694,0.08367305095760491,0.0652391592605953,0.06388057119886598,-0.001358588061729324
raw_CU_diffT/TC23NMC09/TC23NMC09_25deg.parquet,TC23NMC09_25deg.parquet,TC23NMC09,NMC,lithium-ion,25.0,,charge,61,0.0162431246738899,4.025454485134102,3.94230181551748,1.4998058616498933,38.98396333336132,0.08315266961662182,0.06538595907110249,0.06403529989155292,-0.0013506591795495737
raw_CU_diffT/TC23NMC09/TC23NMC09_25deg.parquet,TC23NMC09_25deg.parquet,TC23NMC09,NMC,lithium-ion,25.0,,charge,62,0.0162459198018261,4.0335992815344195,3.95145576710149,1.4998105568096745,38.99063733336516,0.08214351443292944,0.06552953044051156,0.06419503349279404,-0.00133449694771752
raw_CU_diffT/TC23NMC09/TC23NMC09_25deg.parquet,TC23NMC09_25deg.parquet,TC23NMC09,NMC,lithium-ion,25.0,,charge,63,0.016245109249414,4.042202273930923,3.96118184065952,1.4998132812699123,38.988702666712925,0.08102043327140285,0.06566601754823755,0.06434983175830875,-0.0013161857899288004
raw_CU_diffT/TC23NMC09/TC23NMC09_25deg.parquet,TC23NMC09_25deg.parquet,TC23NMC09,NMC,lithium-ion,25.0,,charge,64,0.0162396406015487,4.0511440467013795,3.9716707435162,1.4998066026796748,38.97555166686652,0.07947330318517931,0.06578912334353403,0.06449850546238879,-0.001290617881145234
raw_CU_diffT/TC23NMC09/TC23NMC09_25deg.parquet,TC23NMC09_25deg.parquet,TC23NMC09,NMC,lithium-ion,25.0,,charge,65,0.0162391600127479,4.06007063149006,3.98158752439889,1.499802527811864,38.974420666811056,0.07848310709117001,0.06593213664782549,0.06465763691347436,-0.0012744997343511338
raw_CU_diffT/TC23NMC09/TC23NMC09_25deg.parquet,TC23NMC09_25deg.parquet,TC23NMC09,NMC,lithium-ion,25.0,,charge,66,0.0162416447521256,4.068689417961347,3.99093218330758,1.4998080556173043,38.98036399995908,0.07775723465376716,0.06608220813326088,0.06481930275110673,-0.0012629053821541503
raw_CU_diffT/TC23NMC09/TC23NMC09_25deg.parquet,TC23NMC09_25deg.parquet,TC23NMC09,NMC,lithium-ion,25.0,,charge,67,0.0162389117261662,4.076657803096151,3.99970472024226,1.4998209693762083,38.97385733341798,0.07695308285389135,0.06620048620226503,0.06495085188274433,-0.001249634319520701
raw_CU_diffT/TC23NMC09/TC23NMC09_25deg.parquet,TC23NMC09_25deg.parquet,TC23NMC09,NMC,lithium-ion,25.0,,charge,68,0.0162392863880601,4.084367340356699,4.00790513520294,1.4998080885010132,38.974753333081026,0.07646220515375912,0.06632721095409178,0.06508551930673727,-0.0012416916473545064
raw_CU_diffT/TC23NMC09/TC23NMC09_25deg.parquet,TC23NMC09_25deg.parquet,TC23NMC09,NMC,lithium-ion,25.0,,charge,69,0.0162465331470059,4.0913787963959045,4.01553342818963,1.4998008224970716,38.99211466679117,0.07584536820627452,0.06647072123260317,0.06523849694399306,-0.001232224288610112
raw_CU_diffT/TC23NMC09/TC23NMC09_25deg.parquet,TC23NMC09_25deg.parquet,TC23NMC09,NMC,lithium-ion,25.0,,charge,70,0.0162412201932023,4.097722552542352,4.02201747722831,1.4998107443192106,38.979369000007864,0.07570507531404225,0.06655201426649132,0.06532247146857299,-0.0012295427979183288
raw_CU_diffT/TC23NMC09/TC23NMC09_25deg.parquet,TC23NMC09_25deg.parquet,TC23NMC09,NMC,lithium-ion,25.0,,charge,71,0.016237354964244,4.10331564926643,4.02754798964365,1.4997952474608687,38.9701103331754,0.07576765962278031,0.06662699272747637,0.06539672634337126,-0.0012302663841051026
raw_CU_diffT/TC23NMC09/TC23NMC09_25deg.parquet,TC23NMC09_25deg.parquet,TC23NMC09,NMC,lithium-ion,25.0,,charge,72,0.0162399926884346,4.108071476196516,4.032506380085,1.4998045861240168,38.9764266666607,0.07556509611151618,0.06671505073699814,0.06548787412864626,-0.0012271766083518793
raw_CU_diffT/TC23NMC09/TC23NMC09_25deg.parquet,TC23NMC09_25deg.parquet,TC23NMC09,NMC,lithium-ion,25.0,,charge,73,0.0162375374780666,4.1124142697279655,4.03670194122767,1.4997933994770425,38.97052900021663,0.07571232850029563,0.06677548083004373,0.06554609905846849,-0.0012293817715752359
raw_CU_diffT/TC23NMC09/TC23NMC09_25deg.parquet,TC23NMC09_25deg.parquet,TC23NMC09,NMC,lithium-ion,25.0,,charge,74,0.016239543729325,4.116189861942231,4.04013467307168,1.4997942768699213,38.975375666923355,0.07605518887055052,0.06684504526121508,0.0656099436957097,-0.001235101565505381
raw_CU_diffT/TC23NMC09/TC23NMC09_25deg.parquet,TC23NMC09_25deg.parquet,TC23NMC09,NMC,lithium-ion,25.0,,charge,75,0.0162392730261309,4.119418191269457,4.04337669759102,1.499797174913002,38.974700333201326,0.07604149367843682,0.06689635671683504,0.06566149813967609,-0.001234858577158951
raw_CU_diffT/TC23NMC09/TC23NMC09_25deg.parquet,TC23NMC09_25deg.parquet,TC23NMC09,NMC,lithium-ion,25.0,,charge,76,0.0162388572442779,4.1223847649735745,4.04604660013636,1.4998004907275084,38.97372633306077,0.07633816483721478,0.06694281770439198,0.06570317314331028,-0.001239644561081693
raw_CU_diffT/TC23NMC09/TC23NMC09_25deg.parquet,TC23NMC09_25deg.parquet,TC23NMC09,NMC,lithium-ion,25.0,,charge,77,0.0162374435815712,4.12507985953551,4.0487165026817,1.4998042328299392,38.970301666646264,0.07636335685381024,0.0669807514886835,0.06574080579007037,-0.0012399456986131319
raw_CU_diffT/TC23NMC09/TC23NMC09_25deg.parquet,TC23NMC09_25deg.parquet,TC23NMC09,NMC,lithium-ion,25.0,,charge,78,0.0162377666125781,4.12790606881286,4.05138640522703,1.4998028108064223,38.97110499982955,0.07651966358583007,0.06702797534402798,0.06578546690544827,-0.0012425084385797036
raw_CU_diffT/TC23NMC09/TC23NMC09_25deg.parquet,TC23NMC09_25deg.parquet,TC23NMC09,NMC,lithium-ion,25.0,,charge,79,0.0162373923866784,4.130573699074839,4.05386560044771,1.4998070113964164,38.97018000000389,0.07670809862712868,0.06706974593397183,0.06582420643732712,-0.0012455394966447153
raw_CU_diffT/TC23NMC09/TC23NMC09_25deg.parquet,TC23NMC09_25deg.parquet,TC23NMC09,NMC,lithium-ion,25.0,,charge,80,0.0162383319418406,4.1335169596578325,4.05672621031771,1.4998069425350329,38.972485000034794,0.07679074934012231,0.06712142047815163,0.06587446680030404,-0.0012469536778475926
raw_CU_diffT/TC23NMC09/TC23NMC09_25deg.parquet,TC23NMC09_25deg.parquet,TC23NMC09,NMC,lithium-ion,25.0,,charge,81,0.0162407303510662,4.13667050387386,4.05977752751239,1.4998006823430057,38.97822800016729,0.07689297636146986,0.06718255020462449,0.06593375210964696,-0.0012487980949775351
raw_CU_diffT/TC23NMC09/TC23NMC09_25deg.parquet,TC23NMC09_25deg.parquet,TC23NMC09,NMC,lithium-ion,25.0,,charge,82,0.0162416378985718,4.140022039460242,4.06301955203173,1.4998135161182287,38.98042833345244,0.07700248742851201,0.06724073885701999,0.06599009233891677,-0.0012506465181032211
raw_CU_diffT/TC23NMC09/TC23NMC09_25deg.parquet,TC23NMC09_25deg.parquet,TC23NMC09,NMC,lithium-ion,25.0,,charge,83,0.0162390122930271,4.143602134559904,4.0666429912004,1.4998101122604706,38.97408833319787,0.07695914335950427,0.06728800600053161,0.06603826552545579,-0.001249740475075825
raw_CU_diffT/TC23NMC09/TC23NMC09_25deg.parquet,TC23NMC09_25deg.parquet,TC23NMC09,NMC,lithium-ion,25.0,,charge,84,0.0162399138828388,4.147665596256581,4.07064784501841,1.499792274469894,38.97626466670772,0.0770177512381709,0.06735773209802012,0.06610697045046232,-0.001250761647557802
raw_CU_diffT/TC23NMC09/TC23NMC09_25deg.parquet,TC23NMC09_25deg.parquet,TC23NMC09,NMC,lithium-ion,25.0,,charge,85,0.0162362458142182,4.152190094777025,4.07503411348575,1.499803800161976,38.96743133338168,0.07715598129127521,0.06741597904616174,0.06616325556787939,-0.0012527234782823554
raw_CU_diffT/TC23NMC09/TC23NMC09_25deg.parquet,TC23NMC09_25deg.parquet,TC23NMC09,NMC,lithium-ion,25.0,,charge,86,0.0162381620385524,4.157123806974137,4.08018321125176,1.4998020385022832,38.97202133340761,0.07694059572237677,0.06750404999196986,0.06625467613128716,-0.0012493738606827037
raw_CU_diffT/TC23NMC09/TC23NMC09_25deg.parquet,TC23NMC09_25deg.parquet,TC23NMC09,NMC,lithium-ion,25.0,,charge,87,0.0162375447636791,4.16287066772706,4.08571372366711,1.4998033304443703,38.970579999964684,0.07715694405994977,0.06759479881262484,0.06634195947962272,-0.0012528393330021176
raw_CU_diffT/TC23NMC09/TC23NMC09_25deg.parquet,TC23NMC09_25deg.parquet,TC23NMC09,NMC,lithium-ion,25.0,,charge,88,0.0162408905711393,4.169323805321985,4.09219777270579,1.4998037636863546,38.97857566655148,0.07712603261619577,0.06771353167788045,0.0664609362219747,-0.0012525954559057528
raw_CU_diffT/TC23NMC09/TC23NMC09_25deg.parquet,TC23NMC09_25deg.parquet,TC23NMC09,NMC,lithium-ion,25.0,,charge,89,0.0162444872495935,4.17652940270329,4.09944465104313,1.4998037690314487,38.987231666746084,0.07708475166016004,0.06784557862976595,0.0665933763642844,-0.0012522022654815473
raw_CU_diffT/TC23NMC09/TC23NMC09_25deg.parquet,TC23NMC09_25deg.parquet,TC23NMC09,NMC,lithium-ion,25.0,,charge,90,0.0162415625405228,4.184776007489204,4.10745435867915,1.4998065133962923,38.980220000084955,0.0773216488100541,0.06796730124371522,0.06671147684883039,-0.0012558243948848358
raw_CU_diffT/TC23NMC09/TC23NMC09_25deg.parquet,TC23NMC09_25deg.parquet,TC23NMC09,NMC,lithium-ion,25.0,,charge,91,0.0162377381308455,4.194056678451875,4.11679901758784,1.4998021619302222,38.971028666826896,0.07725766086403496,0.06810199405062523,0.06684750438491335,-0.001254489665711872
raw_CU_diffT/TC23NMC09/TC23NMC09_25deg.parquet,TC23NMC09_25deg.parquet,TC23NMC09,NMC,lithium-ion,25.0,,charge,92,0.0162375752605239,4.204519924412867,4.12709721311986,1.49980753344898,38.97063066670671,0.07742271129300615,0.06827120870702619,0.06701405160553218,-0.0012571571014940025
raw_CU_diffT/TC23NMC09/TC23NMC09_25deg.parquet,TC23NMC09_25deg.parquet,TC23NMC09,NMC,lithium-ion,25.0,,charge,93,0.0162382635790704,4.216433644636376,4.13892106724922,1.4998077203030427,38.97230233356822,0.07751257738715545,0.06846756088526591,0.0672088912229602,-0.0012586696623057142
raw_CU_diffT/TC23NMC09/TC23NMC09_25deg.parquet,TC23NMC09_25deg.parquet,TC23NMC09,NMC,lithium-ion,25.0,,charge,94,0.0162436051051897,4.229697560729176,4.15227057997591,1.4998061857805565,38.98512133344775,0.07742698075326615,0.06870553689086885,0.06744784359102568,-0.0012576932998431684
raw_CU_diffT/TC23NMC09/TC23NMC09_25deg.parquet,TC23NMC09_25deg.parquet,TC23NMC09,NMC,lithium-ion,25.0,,charge,95,0.0093912931155505,4.235090262845882,4.15989887296259,1.4996643985605054,22.539548333152197,0.0751913898832921,0.03977297402919949,0.03906682964703986,-0.0007061443821596361
raw_CU_diffT/TC23NMC09/TC23NMC09_25deg.parquet,TC23NMC09_25deg.parquet,TC23NMC09,NMC,lithium-ion,25.0,,charge,96,0.0061840172726819,4.238027859926967,4.1650479707286,1.4995187158599252,14.842103000031784,0.07297988919836662,0.026208037487895467,0.025756728592534358,-0.00045130889536110913
raw_CU_diffT/TC23NMC09/TC23NMC09_25deg.parquet,TC23NMC09_25deg.parquet,TC23NMC09,NMC,lithium-ion,25.0,,charge,97,0.0044495812129438,4.2399497661122005,4.16867140989728,1.4992739423835828,10.679435666592326,0.07127835621492018,0.018866000823118307,0.01854884198841488,-0.00031715883470342585
raw_CU_diffT/TC23NMC09/TC23NMC09_25deg.parquet,TC23NMC09_25deg.parquet,TC23NMC09,NMC,lithium-ion,25.0,,charge,98,0.0033453900216198,4.241252823791904,4.17134131244262,1.4990109142172614,8.029416333592962,0.06991151134928408,0.014188644875880237,0.013954763603415982,-0.0002338812724642543
raw_CU_diffT/TC23NMC09/TC23NMC09_25deg.parquet,TC23NMC09_25deg.parquet,TC23NMC09,NMC,lithium-ion,25.0,,charge,99,0.0026248588933148,4.2422427762802615,4.17343909301395,1.4987595086627201,6.300097333150916,0.06880368326631103,0.011135288678919712,0.010954688719005321,-0.00018059995991439107
raw_CU_diffT/TC23NMC09/TC23NMC09_25deg.parquet,TC23NMC09_25deg.parquet,TC23NMC09,NMC,lithium-ion,25.0,,charge,100,0.002133010098027,4.242914517882971,4.17515545893596,1.4986136534625245,5.119664333411492,0.0677590589470114,0.009050179511709737,0.008905648754742956,-0.00014453075696678128
raw_CU_diffT/TC23NMC09/TC23NMC09_25deg.parquet,TC23NMC09_25deg.parquet,TC23NMC09,NMC,lithium-ion,25.0,,charge,101,0.0017536616978777,4.243407336329007,4.17649041020863,1.4983749991678732,4.209223666635808,0.06691692612037681,0.007441500914213414,0.007324151263936398,-0.00011734965027701636
raw_CU_diffT/TC23NMC09/TC23NMC09_25deg.parquet,TC23NMC09_25deg.parquet,TC23NMC09,NMC,lithium-ion,25.0,,charge,102,0.0014838204277574,4.2437545856447345,4.1778253614813,1.4981580492533106,3.5616003332543187,0.06592922416343416,0.0062969697445687985,0.006199142614968897,-9.78271295999011e-05
raw_CU_diffT/TC23NMC09/TC23NMC09_25deg.parquet,TC23NMC09_25deg.parquet,TC23NMC09,NMC,lithium-ion,25.0,,charge,103,0.0012794706402624,4.2441708995312855,4.17877889810463,1.497824297275501,3.071160666702781,0.06539200142665536,0.00543029205820634,0.005346624912272937,-8.366714593340246e-05
raw_CU_diffT/TC23NMC09/TC23NMC09_25deg.parquet,TC23NMC09_25deg.parquet,TC23NMC09,NMC,lithium-ion,25.0,,charge,104,0.0011019381873464,4.244416341956999,4.1795417274033,1.497445660072837,2.645083333423827,0.06487461455369914,0.004677084450199533,0.004605596635033433,-7.148781516609984e-05
raw_CU_diffT/TC23NMC09/TC23NMC09_35deg.parquet,TC23NMC09_35deg.parquet,TC23NMC09,NMC,lithium-ion,35.0,,discharge,0,0.0164267000872054,4.154154512060571,4.21730177768738,1.4999660748527013,39.423733000148786,0.06314726562680928,0.0682390502855301,0.06927635147930879,0.001037301193778692
raw_CU_diffT/TC23NMC09/TC23NMC09_35deg.parquet,TC23NMC09_35deg.parquet,TC23NMC09,NMC,lithium-ion,35.0,,discharge,1,0.0164266319813805,4.1341020650578955,4.19651467929867,1.4999235333123713,39.423694666678784,0.06241261424077482,0.0679093731961712,0.06893460224130028,0.0010252290451290835
raw_CU_diffT/TC23NMC09/TC23NMC09_35deg.parquet,TC23NMC09_35deg.parquet,TC23NMC09,NMC,lithium-ion,35.0,,discharge,2,0.0164261302575774,4.11590949219019,4.1772532395073,1.4999457695364673,39.422460666595725,0.061343747317109454,0.06760846544711532,0.06861610583103407,0.001007640383918748
raw_CU_diffT/TC23NMC09/TC23NMC09_35deg.parquet,TC23NMC09_35deg.parquet,TC23NMC09,NMC,lithium-ion,35.0,,discharge,3,0.0164268297599993,4.099266707832131,4.15970816563792,1.4999437878837756,39.424188333243364,0.0604414578057888,0.0673379563503912,0.06833081788821307,0.000992861537821868
raw_CU_diffT/TC23NMC09/TC23NMC09_35deg.parquet,TC23NMC09_35deg.parquet,TC23NMC09,NMC,lithium-ion,35.0,,discharge,4,0.0164261159112795,4.083931153256112,4.14387945769056,1.4999303465540972,39.42252233350882,0.05994830443444865,0.06708312649707025,0.06806784429439518,0.0009847177973249244
raw_CU_diffT/TC23NMC09/TC23NMC09_35deg.parquet,TC23NMC09_35deg.parquet,TC23NMC09,NMC,lithium-ion,35.0,,discharge,5,0.0164257539635721,4.06999361345007,4.12957640834053,1.499908960256551,39.42161533329636,0.05958279489046081,0.0668527137278406,0.06783140605717329,0.0009786923293326893
raw_CU_diffT/TC23NMC09/TC23NMC09_35deg.parquet,TC23NMC09_35deg.parquet,TC23NMC09,NMC,lithium-ion,35.0,,discharge,6,0.0164264788606476,4.057349351609678,4.1169897249125,1.4999363599569195,39.42330199992284,0.05964037330282235,0.06664796335447862,0.06762764468577856,0.000979681331299942
raw_CU_diffT/TC23NMC09/TC23NMC09_35deg.parquet,TC23NMC09_35deg.parquet,TC23NMC09,NMC,lithium-ion,35.0,,discharge,7,0.016426438056943,4.046092025927553,4.10554728543248,1.4999539985560695,39.42325233327574,0.059455259504926694,0.06646288003658997,0.06743951817400712,0.000976638137417149
raw_CU_diffT/TC23NMC09/TC23NMC09_35deg.parquet,TC23NMC09_35deg.parquet,TC23NMC09,NMC,lithium-ion,35.0,,discharge,8,0.0164263188161356,4.0359582767989775,4.09582121187446,1.4999321508834615,39.42291866688174,0.05986293507548268,0.06629593738332125,0.06727926504014076,0.0009833276568195076
raw_CU_diffT/TC23NMC09/TC23NMC09_35deg.parquet,TC23NMC09_35deg.parquet,TC23NMC09,NMC,lithium-ion,35.0,,discharge,9,0.0164266454375963,4.02695799871243,4.08704867493978,1.4999662305338786,39.42372599997907,0.06009067622734943,0.06614941123694147,0.06713649946943354,0.0009870882324920643
raw_CU_diffT/TC23NMC09/TC23NMC09_35deg.parquet,TC23NMC09_35deg.parquet,TC23NMC09,NMC,lithium-ion,35.0,,discharge,10,0.0164264712877136,4.018879859867878,4.07922967462843,1.4999395411828849,39.423284333286574,0.0603498147605519,0.06601601462689016,0.06700734912627321,0.0009913344993830453
raw_CU_diffT/TC23NMC09/TC23NMC09_35deg.parquet,TC23NMC09_35deg.parquet,TC23NMC09,NMC,lithium-ion,35.0,,discharge,11,0.0164266667019599,4.011694172816963,4.07236421094041,1.499889964880022,39.42376333344146,0.06067003812344751,0.06589876308705897,0.06689536958210804,0.0009966064950490683
raw_CU_diffT/TC23NMC09/TC23NMC09_35deg.parquet,TC23NMC09_35deg.parquet,TC23NMC09,NMC,lithium-ion,35.0,,discharge,12,0.0164263618788608,4.005316513140245,4.06626157655107,1.4999239811154252,39.42307299992535,0.060945063410825284,0.06579277848421858,0.06679388415053492,0.0010011056663163376
raw_CU_diffT/TC23NMC09/TC23NMC09_35deg.parquet,TC23NMC09_35deg.parquet,TC23NMC09,NMC,lithium-ion,35.0,,discharge,13,0.0164266433748269,3.9995808872181424,4.06092177146039,1.499938331561546,39.4237069998926,0.06134088424224782,0.06569968888310619,0.06670731371285014,0.0010076248297439527
raw_CU_diffT/TC23NMC09/TC23NMC09_35deg.parquet,TC23NMC09_35deg.parquet,TC23NMC09,NMC,lithium-ion,35.0,,discharge,14,0.0164259949153649,3.994461226372578,4.05634479566838,1.4999577853027084,39.42221733322367,0.06188356929580241,0.06561299979401822,0.0666294989886157,0.001016499194597481
raw_CU_diffT/TC23NMC09/TC23NMC09_35deg.parquet,TC23NMC09_35deg.parquet,TC23NMC09,NMC,lithium-ion,35.0,,discharge,15,0.016426551763364,3.9898400876283335,4.0521492345257,1.4999423420744848,39.42350733350031,0.06230914689736666,0.06553931472697158,0.06656283915381223,0.001023524426840644
raw_CU_diffT/TC23NMC09/TC23NMC09_35deg.parquet,TC23NMC09_35deg.parquet,TC23NMC09,NMC,lithium-ion,35.0,,discharge,16,0.0164258941438346,3.9856969828284554,4.04833508803236,1.4999324428250145,39.421902999980375,0.06263810520390445,0.06546863672934117,0.06649752361479087,0.0010288868854497063
raw_CU_diffT/TC23NMC09/TC23NMC09_35deg.parquet,TC23NMC09_35deg.parquet,TC23NMC09,NMC,lithium-ion,35.0,,discharge,17,0.0164264530592717,3.981819178064842,4.04490235618835,1.4999437074354902,39.4232760000159,0.06308317812350817,0.06540716581898995,0.06644339868326543,0.0010362328642754826
raw_CU_diffT/TC23NMC09/TC23NMC09_35deg.parquet,TC23NMC09_35deg.parquet,TC23NMC09,NMC,lithium-ion,35.0,,discharge,18,0.0164262663479171,3.978203738599971,4.04185103899368,1.4999067883796187,39.42284733327688,0.06364730039370858,0.0653470341965227,0.06639252170511564,0.0010454875085929433
raw_CU_diffT/TC23NMC09/TC23NMC09_35deg.parquet,TC23NMC09_35deg.parquet,TC23NMC09,NMC,lithium-ion,35.0,,discharge,19,0.0164265210897013,3.9747201288597265,4.03879972179901,1.4999507680912123,39.42345800017938,0.06407959293928345,0.06529082402237457,0.06634342880721118,0.001052604784836611
raw_CU_diffT/TC23NMC09/TC23NMC09_35deg.parquet,TC23NMC09_35deg.parquet,TC23NMC09,NMC,lithium-ion,35.0,,discharge,20,0.016426105825195,3.9712776341691876,4.035939111929,1.5000001622636323,39.42244933344773,0.06466147775981268,0.06523262668009311,0.06629476295658929,0.0010621362764961784
raw_CU_diffT/TC23NMC09/TC23NMC09_35deg.parquet,TC23NMC09_35deg.parquet,TC23NMC09,NMC,lithium-ion,35.0,,discharge,21,0.0164263904457307,3.967795179075851,4.033078502059,1.4999496322133818,39.42313866686891,0.0652833229831491,0.0651765528201879,0.06624892217310385,0.00107236935291595
raw_CU_diffT/TC23NMC09/TC23NMC09_35deg.parquet,TC23NMC09_35deg.parquet,TC23NMC09,NMC,lithium-ion,35.0,,discharge,22,0.0164258584266875,3.964137072385037,4.02983647753966,1.4999560212713672,39.42187166662188,0.06569940515462269,0.06511435433498007,0.0661935234627675,0.0010791691277874244
raw_CU_diffT/TC23NMC09/TC23NMC09_35deg.parquet,TC23NMC09_35deg.parquet,TC23NMC09,NMC,lithium-ion,35.0,,discharge,23,0.0164268019086433,3.9602504951490936,4.02640374569565,1.4999999869682248,39.42411700001685,0.06615325054655674,0.0650542503924207,0.06614093673476185,0.001086686342341145
raw_CU_diffT/TC23NMC09/TC23NMC09_35deg.parquet,TC23NMC09_35deg.parquet,TC23NMC09,NMC,lithium-ion,35.0,,discharge,24,0.0164260506909719,3.955960721277448,4.02258959920231,1.4999678275518669,39.422297666518716,0.06662887792486183,0.06498081133919711,0.06607526066547348,0.0010944493262763644
raw_CU_diffT/TC23NMC09/TC23NMC09_35deg.parquet,TC23NMC09_35deg.parquet,TC23NMC09,NMC,lithium-ion,35.0,,discharge,25,0.016426539743057,3.9512344658885183,4.0180126234103,1.4998924713995119,39.423517333256314,0.06677815752178162,0.06490510998805434,0.066002044046554,0.0010969340584996712
raw_CU_diffT/TC23NMC09/TC23NMC09_35deg.parquet,TC23NMC09_35deg.parquet,TC23NMC09,NMC,lithium-ion,35.0,,discharge,26,0.0164268513635216,3.945973180880248,4.01286352564429,1.499928403935373,39.42425599991111,0.0668903447640421,0.06481991492676237,0.06591871267785601,0.0010987977510936442
raw_CU_diffT/TC23NMC09/TC23NMC09_35deg.parquet,TC23NMC09_35deg.parquet,TC23NMC09,NMC,lithium-ion,35.0,,discharge,27,0.0164271031045592,3.940079794567311,4.00676089125494,1.4999404595121446,39.42485799983842,0.066681096687629,0.06472409702554766,0.06581947427596041,0.0010953772504127546
raw_CU_diffT/TC23NMC09/TC23NMC09_35deg.parquet,TC23NMC09_35deg.parquet,TC23NMC09,NMC,lithium-ion,35.0,,discharge,28,0.0164248613223183,3.933533675255397,3.99989542756693,1.4999153983042226,39.419483666773885,0.06636175231153274,0.06460774512273892,0.06569772770156189,0.001089982578822965
raw_CU_diffT/TC23NMC09/TC23NMC09_35deg.parquet,TC23NMC09_35deg.parquet,TC23NMC09,NMC,lithium-ion,35.0,,discharge,29,0.0164265881233895,3.926219464998882,3.99188571993091,1.4999401741999487,39.42358633328695,0.06566625493202771,0.06449439003357131,0.06557306255694523,0.0010786725233739164
raw_CU_diffT/TC23NMC09/TC23NMC09_35deg.parquet,TC23NMC09_35deg.parquet,TC23NMC09,NMC,lithium-ion,35.0,,discharge,30,0.0164268505882683,3.9181696466505693,3.98273176834689,1.4999712729088928,39.424221666762605,0.06456212169632058,0.0643631873650169,0.06542373969178394,0.0010605523267670502
raw_CU_diffT/TC23NMC09/TC23NMC09_35deg.parquet,TC23NMC09_35deg.parquet,TC23NMC09,NMC,lithium-ion,35.0,,discharge,31,0.0164264936096248,3.9095116275156023,3.97300569478887,1.4999266641867945,39.42342300020391,0.06349406727326778,0.0642195677661389,0.06526255265645231,0.001042984890313417
raw_CU_diffT/TC23NMC09/TC23NMC09_35deg.parquet,TC23NMC09_35deg.parquet,TC23NMC09,NMC,lithium-ion,35.0,,discharge,32,0.0164257023049469,3.900472935150343,3.96270749925685,1.4999271490917934,39.421487666491885,0.06223456410650696,0.064068007281282,0.06509025370437362,0.0010222464230916217
raw_CU_diffT/TC23NMC09/TC23NMC09_35deg.parquet,TC23NMC09_35deg.parquet,TC23NMC09,NMC,lithium-ion,35.0,,discharge,33,0.0164257838853429,3.8912480797276903,3.9526000110495,1.4999655053882435,39.42168066688464,0.061351931321809605,0.06391680000186259,0.06492455356670304,0.0010077535648404523
raw_CU_diffT/TC23NMC09/TC23NMC09_35deg.parquet,TC23NMC09_35deg.parquet,TC23NMC09,NMC,lithium-ion,35.0,,discharge,34,0.016426548060483,3.8821734381241764,3.94268323016681,1.4999423855304899,39.42352666691295,0.06050979204263385,0.06377070856047731,0.06476467556759546,0.0009939670071181517
raw_CU_diffT/TC23NMC09/TC23NMC09_35deg.parquet,TC23NMC09_35deg.parquet,TC23NMC09,NMC,lithium-ion,35.0,,discharge,35,0.0164269598866962,3.8734252331155017,3.93314786393346,1.4999069142953794,39.42452099989168,0.059722630817958144,0.06362860092850522,0.06460966218927978,0.00098106126077456
raw_CU_diffT/TC23NMC09/TC23NMC09_35deg.parquet,TC23NMC09_35deg.parquet,TC23NMC09,NMC,lithium-ion,35.0,,discharge,36,0.0164267103412939,3.8651878062617393,3.92456603432344,1.4999420159776657,39.423885333468206,0.05937822806170079,0.0634923205081628,0.06446770946111165,0.0009753889529488524
raw_CU_diffT/TC23NMC09/TC23NMC09_35deg.parquet,TC23NMC09_35deg.parquet,TC23NMC09,NMC,lithium-ion,35.0,,discharge,37,0.0164265934825826,3.8575063968420986,3.91655632668742,1.4999853576653515,39.42357300000731,0.059049929845321536,0.0633656894373871,0.06433567863013122,0.0009699891927441168
