Repository: DNV007/delivered-energy-decomposition

# Three-term energy accounting for a cold commercial sodium-ion 18650 cell

This repository holds the analysis code and the derived data behind a reanalysis
of a public commercial-cell archive. No new measurements were made. The
manuscript reporting the work is not distributed here; what is here is
everything needed to regenerate its numbers from the raw archive and to check
them.

**Source data.** Droese, D., Schlösser, A., Otto, M. *Dataset: Evaluation of
Commercial Sodium-Ion Batteries by State-of-the-Art Lithium-Ion Battery
Configurations.* Technische Universität Berlin, DepositOnce, 2025.
DOI [10.14279/depositonce-25036](https://doi.org/10.14279/depositonce-25036),
CC BY 4.0.

File: results/tables/table_delivered_energy_segments.csv (part 21 of 31)
member_path,file_name,cell_id,cell_family,chemistry_type,temperature_deg_c,voltage_v,direction,segment_index,segment_capacity_ah,mean_terminal_voltage_v,ocv_voltage_v,mean_current_a,duration_s,overpotential_v,delivered_energy_wh,ocv_energy_wh,polarisation_loss_wh
raw_CU_diffT/TC23NMC09/TC23NMC09_35deg.parquet,TC23NMC09_35deg.parquet,TC23NMC09,NMC,lithium-ion,35.0,,discharge,38,0.0164260582573231,3.8504575886697836,3.90950015567474,1.4999487887915877,39.42229233344551,0.05904256700495658,0.06324784066884169,0.06421767731412702,0.0009698366452853269
raw_CU_diffT/TC23NMC09/TC23NMC09_35deg.parquet,TC23NMC09_35deg.parquet,TC23NMC09,NMC,lithium-ion,35.0,,discharge,39,0.0164264156124409,3.843950900577337,3.90301610663606,1.4998688458233778,39.4231706665596,0.0590652060587229,0.06314233508669982,0.06411256470965487,0.0009702296229550517
raw_CU_diffT/TC23NMC09/TC23NMC09_35deg.parquet,TC23NMC09_35deg.parquet,TC23NMC09,NMC,lithium-ion,35.0,,discharge,40,0.0164285472397055,3.8380607047506254,3.89710417957138,1.499983129310023,39.428303999768104,0.05904347482075467,0.06305376159685304,0.06402376011214217,0.0009699985152891305
raw_CU_diffT/TC23NMC09/TC23NMC09_35deg.parquet,TC23NMC09_35deg.parquet,TC23NMC09,NMC,lithium-ion,35.0,,discharge,41,0.0164265710164129,3.8326474566908395,3.89157366715604,1.4999465971055894,39.4235743333993,0.05892621046520041,0.06295725562820635,0.06392521120914106,0.0009679555809347096
raw_CU_diffT/TC23NMC09/TC23NMC09_35deg.parquet,TC23NMC09_35deg.parquet,TC23NMC09,NMC,lithium-ion,35.0,,discharge,42,0.0164259955596248,3.8277339393211434,3.88699669136403,1.4999467689472072,39.422192000056384,0.05926275204288656,0.06287434069071425,0.06384779039262184,0.0009734497019075888
raw_CU_diffT/TC23NMC09/TC23NMC09_35deg.parquet,TC23NMC09_35deg.parquet,TC23NMC09,NMC,lithium-ion,35.0,,discharge,43,0.0164265539534491,3.8231490309693426,3.88241971557202,1.499921660288952,39.423538666800596,0.05927068460267737,0.06280116382929456,0.0637747769277783,0.0009736130984837471
raw_CU_diffT/TC23NMC09/TC23NMC09_35deg.parquet,TC23NMC09_35deg.parquet,TC23NMC09,NMC,lithium-ion,35.0,,discharge,44,0.0164260976253236,3.818792109260053,3.87841486175401,1.4999268917946162,39.42244699993171,0.05962275249395699,0.06272785199752105,0.0637072211506773,0.0009793691531562454
raw_CU_diffT/TC23NMC09/TC23NMC09_35deg.parquet,TC23NMC09_35deg.parquet,TC23NMC09,NMC,lithium-ion,35.0,,discharge,45,0.0164263067396713,3.8145451610185557,3.87421930061134,1.4999625160173597,39.42288600010215,0.059674139592784226,0.06265888888721965,0.06363911460859668,0.0009802257213770288
raw_CU_diffT/TC23NMC09/TC23NMC09_35deg.parquet,TC23NMC09_35deg.parquet,TC23NMC09,NMC,lithium-ion,35.0,,discharge,46,0.0164267473111297,3.8103270398984574,3.87002373946866,1.4999031665955636,39.42400666681351,0.059696699570202405,0.06259127945717678,0.06357190205632492,0.0009806225991481343
raw_CU_diffT/TC23NMC09/TC23NMC09_35deg.parquet,TC23NMC09_35deg.parquet,TC23NMC09,NMC,lithium-ion,35.0,,discharge,47,0.0164263644038772,3.8060419174276445,3.86582817832598,1.4999515830283472,39.4230426667491,0.059786260898335275,0.06251943147209799,0.06350150237995932,0.0009820709078613293
raw_CU_diffT/TC23NMC09/TC23NMC09_35deg.parquet,TC23NMC09_35deg.parquet,TC23NMC09,NMC,lithium-ion,35.0,,discharge,48,0.0164260316188509,3.8016882962964083,3.86144190985864,1.4999682035354314,39.422277000005124,0.059753613562231855,0.0624466521599802,0.06342816690569403,0.0009815147457138268
raw_CU_diffT/TC23NMC09/TC23NMC09_35deg.parquet,TC23NMC09_35deg.parquet,TC23NMC09,NMC,lithium-ion,35.0,,discharge,49,0.0164264740720486,3.797234820058929,3.8570556413913,1.4999279452738483,39.423346666560974,0.059820821332370766,0.062375179317178134,0.06335782448776298,0.0009826451705848421
raw_CU_diffT/TC23NMC09/TC23NMC09_35deg.parquet,TC23NMC09_35deg.parquet,TC23NMC09,NMC,lithium-ion,35.0,,discharge,50,0.0164259600615902,3.792679441362951,3.85266937292396,1.499935974198238,39.42211400027736,0.059989931561008625,0.062298401030242076,0.06328379325016073,0.0009853922199186543
raw_CU_diffT/TC23NMC09/TC23NMC09_35deg.parquet,TC23NMC09_35deg.parquet,TC23NMC09,NMC,lithium-ion,35.0,,discharge,51,0.0164268110467937,3.787977162041442,3.84809239713195,1.499978900871312,39.42403499991633,0.060115235090507646,0.06222438509042461,0.06321188669828996,0.00098750160786535
raw_CU_diffT/TC23NMC09/TC23NMC09_35deg.parquet,TC23NMC09_35deg.parquet,TC23NMC09,NMC,lithium-ion,35.0,,discharge,52,0.0164269046258763,3.783124783356049,3.8431340066906,1.499912824266118,39.424325000087265,0.060009223334551276,0.06214503000397876,0.06313079579236834,0.0009857657883895823
raw_CU_diffT/TC23NMC09/TC23NMC09_35deg.parquet,TC23NMC09_35deg.parquet,TC23NMC09,NMC,lithium-ion,35.0,,discharge,53,0.0164269908788667,3.778135720929562,3.83836632357393,1.4998798035972885,39.42455633316422,0.06023060264436797,0.06206340102683038,0.06305280858709805,0.0009894075602676702
raw_CU_diffT/TC23NMC09/TC23NMC09_35deg.parquet,TC23NMC09_35deg.parquet,TC23NMC09,NMC,lithium-ion,35.0,,discharge,54,0.0164261573916456,3.772920675718925,3.83321722580792,1.4999315984155408,39.42253733362304,0.06029655008899493,0.06197458884555294,0.06296502946748801,0.000990440621935075
raw_CU_diffT/TC23NMC09/TC23NMC09_35deg.parquet,TC23NMC09_35deg.parquet,TC23NMC09,NMC,lithium-ion,35.0,,discharge,55,0.0164259149675443,3.7674681500702047,3.82768671339257,1.4999340748762187,39.42197666672291,0.06021856332236508,0.06188411147598462,0.06287325647658547,0.0009891450006008495
raw_CU_diffT/TC23NMC09/TC23NMC09_35deg.parquet,TC23NMC09_35deg.parquet,TC23NMC09,NMC,lithium-ion,35.0,,discharge,56,0.0164268731650142,3.761680277995263,3.82196549365256,1.4999230970623691,39.42425766639644,0.060285215657297275,0.061792644813963536,0.06278294240529149,0.000990297591327953
raw_CU_diffT/TC23NMC09/TC23NMC09_35deg.parquet,TC23NMC09_35deg.parquet,TC23NMC09,NMC,lithium-ion,35.0,,discharge,57,0.0164263226152599,3.755559305327275,3.81586285926321,1.4999315097076875,39.422976999834646,0.06030355393593512,0.06169002875004717,0.06268059438184556,0.0009905656317983902
raw_CU_diffT/TC23NMC09/TC23NMC09_35deg.parquet,TC23NMC09_35deg.parquet,TC23NMC09,NMC,lithium-ion,35.0,,discharge,58,0.0164260902274994,3.7489756545184836,3.80918810289987,1.4999733344058184,39.42245033348445,0.06021244838138662,0.061581012361819225,0.06257006747175053,0.0009890551099313097
raw_CU_diffT/TC23NMC09/TC23NMC09_35deg.parquet,TC23NMC09_35deg.parquet,TC23NMC09,NMC,lithium-ion,35.0,,discharge,59,0.0164260563900377,3.741797409354791,3.80213193188719,1.4999149779905376,39.42236799973762,0.06033452253239879,0.061462975246158784,0.06245403351554196,0.0009910582693831785
raw_CU_diffT/TC23NMC09/TC23NMC09_35deg.parquet,TC23NMC09_35deg.parquet,TC23NMC09,NMC,lithium-ion,35.0,,discharge,60,0.016426183864596,3.734004735744658,3.79431293157584,1.499923547497309,39.42256100004306,0.060308195831181965,0.061335448340613954,0.06232608185387901,0.0009906335132650532
raw_CU_diffT/TC23NMC09/TC23NMC09_35deg.parquet,TC23NMC09_35deg.parquet,TC23NMC09,NMC,lithium-ion,35.0,,discharge,61,0.0164266948750721,3.725367038724906,3.78554039464115,1.4999527870773195,39.42384533316363,0.06017335591624429,0.06119546764278494,0.062183917000030196,0.0009884493572452566
raw_CU_diffT/TC23NMC09/TC23NMC09_35deg.parquet,TC23NMC09_35deg.parquet,TC23NMC09,NMC,lithium-ion,35.0,,discharge,62,0.0164262319882768,3.7158881641706842,3.77581432108313,1.4999572032714643,39.422706000099424,0.05992615691244563,0.06103804102715965,0.06202240198276936,0.000984360955609706
raw_CU_diffT/TC23NMC09/TC23NMC09_35deg.parquet,TC23NMC09_35deg.parquet,TC23NMC09,NMC,lithium-ion,35.0,,discharge,63,0.0164268361417662,3.705314344048371,3.76494400357711,1.499961719794888,39.42414833325893,0.05962965952873889,0.0608665915834185,0.0618461182296864,0.0009795266462679017
raw_CU_diffT/TC23NMC09/TC23NMC09_35deg.parquet,TC23NMC09_35deg.parquet,TC23NMC09,NMC,lithium-ion,35.0,,discharge,64,0.016426854944944,3.6936344027934744,3.75312014944775,1.4999544599406853,39.42426533327671,0.05948574665427575,0.06067479655434326,0.061651960285924734,0.0009771637315814721
raw_CU_diffT/TC23NMC09/TC23NMC09_35deg.parquet,TC23NMC09_35deg.parquet,TC23NMC09,NMC,lithium-ion,35.0,,discharge,65,0.0164261664357438,3.680875444515262,3.74015205137039,1.49993366897592,39.42261399998097,0.05927660685512803,0.060462672680850135,0.06143636009079862,0.0009736874099484857
raw_CU_diffT/TC23NMC09/TC23NMC09_35deg.parquet,TC23NMC09_35deg.parquet,TC23NMC09,NMC,lithium-ion,35.0,,discharge,66,0.0164260710429801,3.66734522880241,3.7268025386437,1.4999688971402296,39.42236233333824,0.05945730984129005,0.06024007326744249,0.061216723262920006,0.000976649995477516
raw_CU_diffT/TC23NMC09/TC23NMC09_35deg.parquet,TC23NMC09_35deg.parquet,TC23NMC09,NMC,lithium-ion,35.0,,discharge,67,0.0164263313196374,3.653546923271545,3.71326231859234,1.499875095846417,39.42295000015292,0.05971539532079495,0.06001437225350024,0.060995277121922736,0.0009809048684224983
raw_CU_diffT/TC23NMC09/TC23NMC09_35deg.parquet,TC23NMC09_35deg.parquet,TC23NMC09,NMC,lithium-ion,35.0,,discharge,68,0.0164284614651434,3.639684409213495,3.69991280586564,1.499933132563929,39.42806199978804,0.060228396652144855,0.05979441506204713,0.06078387495555426,0.0009894598935071344
raw_CU_diffT/TC23NMC09/TC23NMC09_35deg.parquet,TC23NMC09_35deg.parquet,TC23NMC09,NMC,lithium-ion,35.0,,discharge,69,0.0164265085962502,3.625985258396138,3.68656329313895,1.4999062341379892,39.42337799986126,0.0605780347428122,0.05956227801692066,0.060557363625367414,0.000995085608446751
raw_CU_diffT/TC23NMC09/TC23NMC09_35deg.parquet,TC23NMC09_35deg.parquet,TC23NMC09,NMC,lithium-ion,35.0,,discharge,70,0.0164262095354363,3.612641221748802,3.67321378041225,1.4999582255644406,39.42270266689593,0.06057255866344802,0.059342001684800416,0.06033697922550372,0.0009949775407033026
raw_CU_diffT/TC23NMC09/TC23NMC09_35deg.parquet,TC23NMC09_35deg.parquet,TC23NMC09,NMC,lithium-ion,35.0,,discharge,71,0.0164264179197119,3.599716437394452,3.66043638965956,1.4999893446901629,39.42319833365036,0.060719952265107846,0.059130446593097706,0.060127857905069325,0.0009974113119716188
raw_CU_diffT/TC23NMC09/TC23NMC09_35deg.parquet,TC23NMC09_35deg.parquet,TC23NMC09,NMC,lithium-ion,35.0,,discharge,72,0.016425927740882,3.5872987460214705,3.64842182820554,1.499912798683036,39.42203599977074,0.06112308218406959,0.05892470998710529,0.05992871331836081,0.0010040033312555194
raw_CU_diffT/TC23NMC09/TC23NMC09_35deg.parquet,TC23NMC09_35deg.parquet,TC23NMC09,NMC,lithium-ion,35.0,,discharge,73,0.0164267775626646,3.5756412176281644,3.63736080337485,1.499988399209759,39.42406733328244,0.06171958574668546,0.058736262925873056,0.05975011683219367,0.001013853906320611
raw_CU_diffT/TC23NMC09/TC23NMC09_35deg.parquet,TC23NMC09_35deg.parquet,TC23NMC09,NMC,lithium-ion,35.0,,discharge,74,0.016426305606757,3.564782666770872,3.62687190051816,1.499977933454867,39.42293233319651,0.06208923374728803,0.05855620950604855,0.05957610623447087,0.0010198967284223218
raw_CU_diffT/TC23NMC09/TC23NMC09_35deg.parquet,TC23NMC09_35deg.parquet,TC23NMC09,NMC,lithium-ion,35.0,,discharge,75,0.0164267074358998,3.55450717302926,3.61695511963547,1.4999346604700763,39.42390700004762,0.06244794660621,0.05838884941015893,0.05941466355903183,0.0010258141488729
raw_CU_diffT/TC23NMC09/TC23NMC09_35deg.parquet,TC23NMC09_35deg.parquet,TC23NMC09,NMC,lithium-ion,35.0,,discharge,76,0.0164260292874502,3.544448313936706,3.60703833875278,1.4999004760263526,39.422203999885824,0.06259002481607379,0.05822121181257782,0.05924931739330888,0.0010281055807310618
raw_CU_diffT/TC23NMC09/TC23NMC09_35deg.parquet,TC23NMC09_35deg.parquet,TC23NMC09,NMC,lithium-ion,35.0,,discharge,77,0.0164265766552538,3.5342665442003773,3.59674014322076,1.4999436418376986,39.42359666671837,0.06247359902038285,0.05805590030840645,0.05908212767164435,0.0010262273632379026
raw_CU_diffT/TC23NMC09/TC23NMC09_35deg.parquet,TC23NMC09_35deg.parquet,TC23NMC09,NMC,lithium-ion,35.0,,discharge,78,0.0164264772668648,3.5237252290815255,3.58606053303941,1.4999108413864584,39.42333299986785,0.06233530395788467,0.05788239237018564,0.05890634182357294,0.001023949453387303
raw_CU_diffT/TC23NMC09/TC23NMC09_35deg.parquet,TC23NMC09_35deg.parquet,TC23NMC09,NMC,lithium-ion,35.0,,discharge,79,0.0164262260898749,3.5129627773966843,3.57538092285805,1.4999386677405033,39.42275833332678,0.062418145461365704,0.05770472082683281,0.058730015396291906,0.001025294569459094
raw_CU_diffT/TC23NMC09/TC23NMC09_35deg.parquet,TC23NMC09_35deg.parquet,TC23NMC09,NMC,lithium-ion,35.0,,discharge,80,0.0164271278094477,3.5025210142600978,3.5658455566247,1.49994294995691,39.424915666808374,0.06332454236460228,0.05753636035652702,0.058576600707425125,0.001040240350898107
raw_CU_diffT/TC23NMC09/TC23NMC09_35deg.parquet,TC23NMC09_35deg.parquet,TC23NMC09,NMC,lithium-ion,35.0,,discharge,81,0.0164265077914083,3.4924433196577693,3.55592877574201,1.4999359734302398,39.42337033327203,0.06348545608424061,0.05736864740141021,0.058411491740419104,0.0010428443390088915
raw_CU_diffT/TC23NMC09/TC23NMC09_35deg.parquet,TC23NMC09_35deg.parquet,TC23NMC09,NMC,lithium-ion,35.0,,discharge,82,0.0164265160789346,3.482021704862855,3.54486775091132,1.4999042955594686,39.42337166640209,0.062846046048465,0.05719748552212896,0.05822982710804153,0.0010323415859125745
raw_CU_diffT/TC23NMC09/TC23NMC09_35deg.parquet,TC23NMC09_35deg.parquet,TC23NMC09,NMC,lithium-ion,35.0,,discharge,83,0.0164270550304633,3.4709216920084245,3.53361601875597,1.4999089800293477,39.42468666651985,0.06269432674754549,0.057017021641051185,0.05804690479663096,0.0010298831555797736
raw_CU_diffT/TC23NMC09/TC23NMC09_35deg.parquet,TC23NMC09_35deg.parquet,TC23NMC09,NMC,lithium-ion,35.0,,discharge,84,0.0164268047558884,3.4611882427250844,3.52598772576928,1.4999527304663614,39.42411099985475,0.06479948304419558,0.05685626348662143,0.057920711942870934,0.001064448456249506
raw_CU_diffT/TC23NMC09/TC23NMC09_35deg.parquet,TC23NMC09_35deg.parquet,TC23NMC09,NMC,lithium-ion,35.0,,discharge,85,0.0164262505545614,3.454196840077388,3.52045721335394,1.4999193374330442,39.422765000141226,0.06626037327655165,0.05673950275988543,0.05782791225316483,0.001088409493279402
raw_CU_diffT/TC23NMC09/TC23NMC09_35deg.parquet,TC23NMC09_35deg.parquet,TC23NMC09,NMC,lithium-ion,35.0,,discharge,86,0.0164260550329166,3.4479257969694275,3.51530811558793,1.499966606799936,39.42227366642328,0.06738231861850252,0.056635818890432635,0.05774264456430568,0.0011068256738730464
raw_CU_diffT/TC23NMC09/TC23NMC09_35deg.parquet,TC23NMC09_35deg.parquet,TC23NMC09,NMC,lithium-ion,35.0,,discharge,87,0.0164266096736209,3.4414178329333804,3.51015901782192,1.4999210269474283,39.42367366683902,0.06874118488853975,0.05653082746543494,0.057660012078101196,0.0011291846126662564
raw_CU_diffT/TC23NMC09/TC23NMC09_35deg.parquet,TC23NMC09_35deg.parquet,TC23NMC09,NMC,lithium-ion,35.0,,discharge,88,0.0164262237047799,3.434393166089143,3.50443779808191,1.4999020041877524,39.42277133325115,0.07004463199276723,0.05641411043634757,0.05756467923077976,0.0011505687944321843
raw_CU_diffT/TC23NMC09/TC23NMC09_35deg.parquet,TC23NMC09_35deg.parquet,TC23NMC09,NMC,lithium-ion,35.0,,discharge,89,0.0164268407123882,3.4265443266402227,3.49814445636789,1.499923061882567,39.42420566652436,0.07160012972766738,0.05628729784765642,0.05746346177367914,0.0011761639260227247
raw_CU_diffT/TC23NMC09/TC23NMC09_35deg.parquet,TC23NMC09_35deg.parquet,TC23NMC09,NMC,lithium-ion,35.0,,discharge,90,0.0164263593211608,3.4171782545931966,3.48956262675787,1.4999725449303938,39.423063666559756,0.0723843721646733,0.05613179787440495,0.057320809580818505,0.0011890117064135564
raw_CU_diffT/TC23NMC09/TC23NMC09_35deg.parquet,TC23NMC09_35deg.parquet,TC23NMC09,NMC,lithium-ion,35.0,,discharge,91,0.0164260355604392,3.40403970605081,3.47106401626517,1.499953915333667,39.42226733331336,0.06702431021435995,0.05591487726073761,0.05701582096373259,0.0011009437029949817
raw_CU_diffT/TC23NMC09/TC23NMC09_35deg.parquet,TC23NMC09_35deg.parquet,TC23NMC09,NMC,lithium-ion,35.0,,discharge,92,0.0164262569564271,3.37824624495917,3.43597386852643,1.4999554413207203,39.422761666588485,0.05772762356725991,0.0554919408817843,0.05644018965998401,0.0009482487781997048
raw_CU_diffT/TC23NMC09/TC23NMC09_35deg.parquet,TC23NMC09_35deg.parquet,TC23NMC09,NMC,lithium-ion,35.0,,discharge,93,0.0164264580403755,3.336239204601957,3.39211118385301,1.4999622098867995,39.423238000134006,0.05587197925105292,0.05480259330704978,0.05572037202984993,0.0009177787228001541
raw_CU_diffT/TC23NMC09/TC23NMC09_35deg.parquet,TC23NMC09_35deg.parquet,TC23NMC09,NMC,lithium-ion,35.0,,discharge,94,0.0164265160546787,3.2848927540089448,3.33928525492023,1.499948139072153,39.42341366648907,0.054392500911285335,0.05395934356162566,0.05485282285109902,0.0008934792894733576
raw_CU_diffT/TC23NMC09/TC23NMC09_35deg.parquet,TC23NMC09_35deg.parquet,TC23NMC09,NMC,lithium-ion,35.0,,discharge,95,0.0164258851752317,3.22181211321198,3.27387264255943,1.4999358440726231,39.42198233352974,0.05206052934744987,0.05292111582779058,0.05377625610501357,0.0008551402772229919
raw_CU_diffT/TC23NMC09/TC23NMC09_35deg.parquet,TC23NMC09_35deg.parquet,TC23NMC09,NMC,lithium-ion,35.0,,discharge,96,0.016426581333487,3.1409410960645165,3.18843576110859,1.4999255258999469,39.423524333455134,0.047494665044073514,0.051594924378195586,0.05237509935644878,0.0007801749782531953
raw_CU_diffT/TC23NMC09/TC23NMC09_35deg.parquet,TC23NMC09_35deg.parquet,TC23NMC09,NMC,lithium-ion,35.0,,discharge,97,0.0164264738696446,3.028113446277886,3.06371317077633,1.4999363787889572,39.423291333485395,0.03559972449844384,0.04974122639960315,0.050326004343843385,0.0005847779442402362
raw_CU_diffT/TC23NMC09/TC23NMC09_35deg.parquet,TC23NMC09_35deg.parquet,TC23NMC09,NMC,lithium-ion,35.0,,discharge,98,0.0164259591611723,2.8038219673371887,2.80702111177446,1.4999522271154988,39.42211299977498,0.0031991444372714284,0.04605546513067844,0.04610801414655575,5.254901587731231e-05
raw_CU_diffT/TC23NMC09/TC23NMC09_35deg.parquet,TC23NMC09_35deg.parquet,TC23NMC09,NMC,lithium-ion,35.0,,discharge,99,0.0030487398164555,2.614190310452024,2.7582000366597,1.499661191550467,7.316737333603669,0.14400972620767627,0.007969986087267249,0.008409034273513447,0.0004390481862461982
raw_CU_diffT/TC23NMC09/TC23NMC09_35deg.parquet,TC23NMC09_35deg.parquet,TC23NMC09,NMC,lithium-ion,35.0,,discharge,100,0.0019956590936312,2.587050353663314,2.73398020642698,1.4994976311854369,4.78940199984936,0.146929852763666,0.005162870563970004,0.005456092460763708,0.0002932218967937033
raw_CU_diffT/TC23NMC09/TC23NMC09_35deg.parquet,TC23NMC09_35deg.parquet,TC23NMC09,NMC,lithium-ion,35.0,,discharge,101,0.0015500269096804,2.574745072910414,2.71796079115495,1.4990083590776442,3.7199103335733525,0.14321571824453594,0.003990924148578165,0.004212912365746402,0.00022198821716823674
raw_CU_diffT/TC23NMC09/TC23NMC09_35deg.parquet,TC23NMC09_35deg.parquet,TC23NMC09,NMC,lithium-ion,35.0,,discharge,102,0.0012822625796043,2.56758008617935,2.70518340040225,1.4994967222944922,3.0773009998956695,0.13760331422290006,0.003292311864644964,0.003468755445302521,0.00017644358065755684
raw_CU_diffT/TC23NMC09/TC23NMC09_35deg.parquet,TC23NMC09_35deg.parquet,TC23NMC09,NMC,lithium-ion,35.0,,discharge,103,0.001084626406386,2.5619537370171805,2.69374096092223,1.4994434390703328,2.602906333573628,0.13178722390504927,0.0027787626751081275,0.0029217025781798486,0.00014293990307172105
raw_CU_diffT/TC23NMC09/TC23NMC09_35deg.parquet,TC23NMC09_35deg.parquet,TC23NMC09,NMC,lithium-ion,35.0,,discharge,104,0.0009216614392118,2.55767845988339,2.68401488736421,1.4990425424784821,2.211794666654896,0.12633642748081986,0.0023573136103771453,0.002473753023953995,0.00011643941357684972
raw_CU_diffT/TC23NMC09/TC23NMC09_35deg.parquet,TC23NMC09_35deg.parquet,TC23NMC09,NMC,lithium-ion,35.0,,charge,0,0.0164260586162725,3.0918854188365903,3.09708695259306,1.499949010517108,39.42277699999977,-0.005201533756469701,0.05078749112460808,0.05087293182298637,8.544069837829182e-05
raw_CU_diffT/TC23NMC09/TC23NMC09_35deg.parquet,TC23NMC09_35deg.parquet,TC23NMC09,NMC,lithium-ion,35.0,,charge,1,0.0164266178926817,3.2531042653357245,3.21799539643198,1.4999036335508356,39.42408366652671,0.03510886890374465,0.05343750073172297,0.052860780757596905,-0.0005767199741260678
raw_CU_diffT/TC23NMC09/TC23NMC09_35deg.parquet,TC23NMC09_35deg.parquet,TC23NMC09,NMC,lithium-ion,35.0,,charge,2,0.0164264541551892,3.347167379643336,3.30019025336348,1.4999395676238694,39.42373700015014,0.04697712627985595,0.05498209151145602,0.05421042390027743,-0.0007716676111785906
raw_CU_diffT/TC23NMC09/TC23NMC09_35deg.parquet,TC23NMC09_35deg.parquet,TC23NMC09,NMC,lithium-ion,35.0,,charge,3,0.0164263121342881,3.415437081103041,3.36293296317895,1.4999180285358062,39.42340566666098,0.05250411792409082,0.05610303556922041,0.05524058653986383,-0.0008624490293565809
raw_CU_diffT/TC23NMC09/TC23NMC09_35deg.parquet,TC23NMC09_35deg.parquet,TC23NMC09,NMC,lithium-ion,35.0,,charge,4,0.016426415099499,3.4690426622437145,3.41366111154038,1.4998963180130962,39.423651999852154,0.055381550703334614,0.05698393476788636,0.056074214427179435,-0.0009097203407069238
raw_CU_diffT/TC23NMC09/TC23NMC09_35deg.parquet,TC23NMC09_35deg.parquet,TC23NMC09,NMC,lithium-ion,35.0,,charge,5,0.0164264267436728,3.5128382041834243,3.45561672296714,1.499890526267413,39.42362800007686,0.05722148121628434,0.05770337942339414,0.05676343495403039,-0.0009399444693637474
raw_CU_diffT/TC23NMC09/TC23NMC09_35deg.parquet,TC23NMC09_35deg.parquet,TC23NMC09,NMC,lithium-ion,35.0,,charge,6,0.0164264536522483,3.54885268393362,3.48879979745921,1.4998994110430184,39.42365299991798,0.060052886474410094,0.0582950641312926,0.05730860817493697,-0.0009864559563556308
raw_CU_diffT/TC23NMC09/TC23NMC09_35deg.parquet,TC23NMC09_35deg.parquet,TC23NMC09,NMC,lithium-ion,35.0,,charge,7,0.0164260273872389,3.5733289542522195,3.50653557865324,1.499987676170409,39.422677333292086,0.06679337559897958,0.0586955992661607,0.05759844944928572,-0.001097149816874976
raw_CU_diffT/TC23NMC09/TC23NMC09_35deg.parquet,TC23NMC09_35deg.parquet,TC23NMC09,NMC,lithium-ion,35.0,,charge,8,0.0164261048569715,3.583332079452097,3.51378245699059,1.4999875385736392,39.42283266648883,0.06954962246150664,0.05886018847442988,0.05771775908311439,-0.0011424293913154873
raw_CU_diffT/TC23NMC09/TC23NMC09_35deg.parquet,TC23NMC09_35deg.parquet,TC23NMC09,NMC,lithium-ion,35.0,,charge,9,0.016425892191152,3.5889779338287955,3.51969438405527,1.4999211924354976,39.4223256665864,0.06928354977352535,0.05895216461749526,0.05781412049829501,-0.0011380441192002447
raw_CU_diffT/TC23NMC09/TC23NMC09_35deg.parquet,TC23NMC09_35deg.parquet,TC23NMC09,NMC,lithium-ion,35.0,,charge,10,0.0164258408643028,3.5944474640308166,3.52541560379528,1.4999156510211702,39.422212666948326,0.06903186023553642,0.05904182203926696,0.05790791568847124,-0.0011339063507957159
raw_CU_diffT/TC23NMC09/TC23NMC09_35deg.parquet,TC23NMC09_35deg.parquet,TC23NMC09,NMC,lithium-ion,35.0,,charge,11,0.0164263571253744,3.600179235548958,3.53151823818463,1.4999484985888365,39.42345066659618,0.06866099736432796,0.05913782983848459,0.058009979775193746,-0.0011278500632908445
raw_CU_diffT/TC23NMC09/TC23NMC09_35deg.parquet,TC23NMC09_35deg.parquet,TC23NMC09,NMC,lithium-ion,35.0,,charge,12,0.0164264079294887,3.606366636499719,3.53800228722331,1.4999408020943763,39.4235473331064,0.068364349276409,0.05923964951444247,0.05811666882539413,-0.0011229806890483418
raw_CU_diffT/TC23NMC09/TC23NMC09_35deg.parquet,TC23NMC09_35deg.parquet,TC23NMC09,NMC,lithium-ion,35.0,,charge,13,0.0164261108425733,3.613060934554045,3.54563058020999,1.499911228620402,39.42283699975815,0.06743035434405531,0.05934853939195622,0.058240920917346777,-0.0011076184746094467
raw_CU_diffT/TC23NMC09/TC23NMC09_35deg.parquet,TC23NMC09_35deg.parquet,TC23NMC09,NMC,lithium-ion,35.0,,charge,14,0.0164264298585401,3.620630636774019,3.55440311714468,1.4998996027885092,39.423655999824405,0.06622751962933915,0.0594740351986498,0.058386153492753376,-0.0010878817058964235
raw_CU_diffT/TC23NMC09/TC23NMC09_35deg.parquet,TC23NMC09_35deg.parquet,TC23NMC09,NMC,lithium-ion,35.0,,charge,15,0.016427024187703,3.6292652640720813,3.56451060535203,1.4999096947566262,39.42511599994032,0.06475465872005115,0.0596180282765024,0.05855430193144166,-0.0010637263450607379
raw_CU_diffT/TC23NMC09/TC23NMC09_35deg.parquet,TC23NMC09_35deg.parquet,TC23NMC09,NMC,lithium-ion,35.0,,charge,16,0.016426040929457,3.638971535374845,3.57538092285805,1.4999241741931835,39.4226989998715,0.0635906125167951,0.059773895381196186,0.05872935337726607,-0.0010445420039301156
raw_CU_diffT/TC23NMC09/TC23NMC09_35deg.parquet,TC23NMC09_35deg.parquet,TC23NMC09,NMC,lithium-ion,35.0,,charge,17,0.0164265700437241,3.6494703002303686,3.58644194768874,1.4998860482799226,39.424022666644305,0.06302835254162842,0.05994827950922497,0.05891293986145937,-0.0010353396477656013
raw_CU_diffT/TC23NMC09/TC23NMC09_35deg.parquet,TC23NMC09_35deg.parquet,TC23NMC09,NMC,lithium-ion,35.0,,charge,18,0.0164262430587532,3.6601466087827306,3.59750297251943,1.499916041939431,39.42318266670918,0.06264363626330072,0.06012245782653639,0.05909345823119129,-0.0010289995953451023
raw_CU_diffT/TC23NMC09/TC23NMC09_35deg.parquet,TC23NMC09_35deg.parquet,TC23NMC09,NMC,lithium-ion,35.0,,charge,19,0.0164261548462374,3.670869627032275,3.60856399735012,1.4999230931542573,39.422942666569725,0.06230562968215514,0.06029827291398189,0.059274830993030485,-0.0010234419209514053
raw_CU_diffT/TC23NMC09/TC23NMC09_35deg.parquet,TC23NMC09_35deg.parquet,TC23NMC09,NMC,lithium-ion,35.0,,charge,20,0.0164261979434659,3.6816886285417607,3.61962502218081,1.4999640858707124,39.42306100006681,0.06206360636095054,0.060476146178634456,0.059456677095464136,-0.0010194690831703199
raw_CU_diffT/TC23NMC09/TC23NMC09_35deg.parquet,TC23NMC09_35deg.parquet,TC23NMC09,NMC,lithium-ion,35.0,,charge,21,0.0164261473534357,3.692268434148484,3.6301139250375,1.4999091895562315,39.42298400006257,0.06215450911098408,0.0606497453677623,0.05962878624242481,-0.0010209591253374853
raw_CU_diffT/TC23NMC09/TC23NMC09_35deg.parquet,TC23NMC09_35deg.parquet,TC23NMC09,NMC,lithium-ion,35.0,,charge,22,0.0164265764201043,3.7025671064505,3.64060282789419,1.4998849195411188,39.42398066644091,0.06196427855631015,0.060820501524673595,0.059802640567651735,-0.00101786095702186
raw_CU_diffT/TC23NMC09/TC23NMC09_35deg.parquet,TC23NMC09_35deg.parquet,TC23NMC09,NMC,lithium-ion,35.0,,charge,23,0.0164263669668642,3.713167121214098,3.65166385272488,1.499928277265935,39.42347533343127,0.061503268489218055,0.06099384574235751,0.05998357048449203,-0.001010275257865477
raw_CU_diffT/TC23NMC09/TC23NMC09_35deg.parquet,TC23NMC09_35deg.parquet,TC23NMC09,NMC,lithium-ion,35.0,,charge,24,0.0164261350136391,3.7245748273856143,3.66386912150357,1.4999323688008974,39.422943666693754,0.06070570588204438,0.06118036898303765,0.060183208862120925,-0.000997160120916725
raw_CU_diffT/TC23NMC09/TC23NMC09_35deg.parquet,TC23NMC09_35deg.parquet,TC23NMC09,NMC,lithium-ion,35.0,,charge,25,0.016426279334504,3.736687712591456,3.67607439028226,1.4999718021823214,39.42331066686893,0.060613322309195805,0.06137987615283605,0.06038422478919288,-0.0009956513636431713
raw_CU_diffT/TC23NMC09/TC23NMC09_35deg.parquet,TC23NMC09_35deg.parquet,TC23NMC09,NMC,lithium-ion,35.0,,charge,26,0.0164263829174224,3.748711052661381,3.68751682976228,1.4999184729982677,39.423536666610744,0.06119422289910137,0.06157776319778946,0.06057256346011472,-0.001005199737674739
raw_CU_diffT/TC23NMC09/TC23NMC09_35deg.parquet,TC23NMC09_35deg.parquet,TC23NMC09,NMC,lithium-ion,35.0,,charge,27,0.0164262199457236,3.7602002590002304,3.69895926924231,1.4999740688439325,39.423108333256096,0.06124098975792025,0.06176587649430463,0.06075991852684722,-0.0010059579674574076
raw_CU_diffT/TC23NMC09/TC23NMC09_35deg.parquet,TC23NMC09_35deg.parquet,TC23NMC09,NMC,lithium-ion,35.0,,charge,28,0.0164261301603484,3.7715358205056275,3.71040170872233,1.4999746546197676,39.422957666392904,0.06113411178329731,0.061951738292041834,0.0609475414146521,-0.0010041968773897361
raw_CU_diffT/TC23NMC09/TC23NMC09_35deg.parquet,TC23NMC09_35deg.parquet,TC23NMC09,NMC,lithium-ion,35.0,,charge,29,0.0164264808653498,3.783226044528118,3.72279768482569,1.5000039960624372,39.42376433353638,0.060428359702428214,0.062145090229734135,0.061152464935357725,-0.0009926252943764091
raw_CU_diffT/TC23NMC09/TC23NMC09_35deg.parquet,TC23NMC09_35deg.parquet,TC23NMC09,NMC,lithium-ion,35.0,,charge,30,0.0164264560398731,3.795328565834172,3.73557507557838,1.4999457937903822,39.42371400009142,0.05975349025579213,0.062343797843549646,0.06136225976263389,-0.0009815380809157573
raw_CU_diffT/TC23NMC09/TC23NMC09_35deg.parquet,TC23NMC09_35deg.parquet,TC23NMC09,NMC,lithium-ion,35.0,,charge,31,0.0164265464347913,3.807524132390245,3.74816175900641,1.499985203106469,39.42393966647796,0.0593623733838351,0.06254447196229682,0.06156935317942783,-0.0009751187828689889
raw_CU_diffT/TC23NMC09/TC23NMC09_35deg.parquet,TC23NMC09_35deg.parquet,TC23NMC09,NMC,lithium-ion,35.0,,charge,32,0.0164262403781627,3.819410289648808,3.7603670277851,1.5000186034024319,39.423177999735344,0.05904326186370801,0.06273855152059934,0.061768692708515274,-0.0009698588120840707
raw_CU_diffT/TC23NMC09/TC23NMC09_35deg.parquet,TC23NMC09_35deg.parquet,TC23NMC09,NMC,lithium-ion,35.0,,charge,33,0.0164262939500344,3.8306471272884943,3.77161875994046,1.499879674727172,39.42329766659532,0.059028367348034294,0.06292333573169565,0.06195371841824623,-0.0009696173134494182
raw_CU_diffT/TC23NMC09/TC23NMC09_35deg.parquet,TC23NMC09_35deg.parquet,TC23NMC09,NMC,lithium-ion,35.0,,charge,34,0.0164265111772382,3.8411075883991597,3.78191695547248,1.499971977708715,39.42378199985251,0.05919063292667959,0.06309599673381326,0.06212370114045536,-0.0009722955933579025
raw_CU_diffT/TC23NMC09/TC23NMC09_35deg.parquet,TC23NMC09_35deg.parquet,TC23NMC09,NMC,lithium-ion,35.0,,charge,35,0.016426181845231,3.8507422056156675,3.79145232170583,1.4999746211300142,39.42308666667668,0.05928988390983747,0.06325299170854887,0.06227908529386324,-0.0009739064146856297
raw_CU_diffT/TC23NMC09/TC23NMC09_35deg.parquet,TC23NMC09_35deg.parquet,TC23NMC09,NMC,lithium-ion,35.0,,charge,36,0.0164262370309766,3.859622789383495,3.80022485864052,1.499905269784139,39.4232183333952,0.059397930742974836,0.06339907878857236,0.062423394299038724,-0.0009756844895336333
raw_CU_diffT/TC23NMC09/TC23NMC09_35deg.parquet,TC23NMC09_35deg.parquet,TC23NMC09,NMC,lithium-ion,35.0,,charge,37,0.0164267528470518,3.867895322222724,3.8084252736012,1.499968753762933,39.42442433338147,0.05947004862152383,0.06353696049642046,0.06256006070591254,-0.0009768997905079263
raw_CU_diffT/TC23NMC09/TC23NMC09_35deg.parquet,TC23NMC09_35deg.parquet,TC23NMC09,NMC,lithium-ion,35.0,,charge,38,0.016426364509794,3.875555739064962,3.81586285926321,1.4999389558474192,39.423495333234314,0.059692879801751975,0.06366129124790515,0.06268075424564225,-0.0009805370022629017
raw_CU_diffT/TC23NMC09/TC23NMC09_35deg.parquet,TC23NMC09_35deg.parquet,TC23NMC09,NMC,lithium-ion,35.0,,charge,39,0.0164265152513381,3.882742116223053,3.8229190302759,1.499907467635566,39.42386366688879,0.05982308594715269,0.06377992258915074,0.06279723775545773,-0.000982684833693015
raw_CU_diffT/TC23NMC09/TC23NMC09_35deg.parquet,TC23NMC09_35deg.parquet,TC23NMC09,NMC,lithium-ion,35.0,,charge,40,0.0164265435537953,3.8894989111707425,3.82940307931458,1.4999733931389034,39.423906666750554,0.06009583185616263,0.0638910232667856,0.06290385646739878,-0.0009871667993868183
raw_CU_diffT/TC23NMC09/TC23NMC09_35deg.parquet,TC23NMC09_35deg.parquet,TC23NMC09,NMC,lithium-ion,35.0,,charge,41,0.0164266046764743,3.895877082539511,3.83550571370392,1.4999713851830705,39.424038000113796,0.06037136883559091,0.06399603270301259,0.0630043360933727,-0.0009916966096398805
raw_CU_diffT/TC23NMC09/TC23NMC09_35deg.parquet,TC23NMC09_35deg.parquet,TC23NMC09,NMC,lithium-ion,35.0,,charge,42,0.0164264340639073,3.9019486635690726,3.84122693344393,1.4998806210474411,39.4236366666737,0.06072173012514259,0.06409510244286858,0.06309766094672155,-0.000997441496147028
raw_CU_diffT/TC23NMC09/TC23NMC09_35deg.parquet,TC23NMC09_35deg.parquet,TC23NMC09,NMC,lithium-ion,35.0,,charge,43,0.0164264954635139,3.907726118162792,3.84656673853461,1.4999101513040962,39.42376833339222,0.06115937962818174,0.06419024535265588,0.06318561108064223,-0.001004634272013652
raw_CU_diffT/TC23NMC09/TC23NMC09_35deg.parquet,TC23NMC09_35deg.parquet,TC23NMC09,NMC,lithium-ion,35.0,,charge,44,0.0164255718965624,3.91329298948443,3.85190654362529,1.499931399502156,39.42162099969573,0.06138644585913999,0.06427807535109012,0.06326976787115637,-0.0010083074799337455
raw_CU_diffT/TC23NMC09/TC23NMC09_35deg.parquet,TC23NMC09_35deg.parquet,TC23NMC09,NMC,lithium-ion,35.0,,charge,45,0.0164257812905363,3.9186782770278805,3.8570556413913,1.4999676647947637,39.422082666598726,0.06162263563658055,0.06436735232643559,0.06335515239092271,-0.0010121999355128808
raw_CU_diffT/TC23NMC09/TC23NMC09_35deg.parquet,TC23NMC09_35deg.parquet,TC23NMC09,NMC,lithium-ion,35.0,,charge,46,0.0164260399049354,3.923979511660299,3.86182332450798,1.4998880306289373,39.42272766667884,0.0621561871523193,0.064455444044681,0.06343446403417836,-0.0010209800105026312
raw_CU_diffT/TC23NMC09/TC23NMC09_35deg.parquet,TC23NMC09_35deg.parquet,TC23NMC09,NMC,lithium-ion,35.0,,charge,47,0.0164264745032107,3.929117638566086,3.86678171494932,1.499953834422888,39.42372266680468,0.062335923616765765,0.06454155071002124,0.06351759125009634,-0.0010239594599248947
raw_CU_diffT/TC23NMC09/TC23NMC09_35deg.parquet,TC23NMC09_35deg.parquet,TC23NMC09,NMC,lithium-ion,35.0,,charge,48,0.0164256928059668,3.934238361028682,3.871549398066,1.499949457392267,39.42190566682257,0.06268896296268212,0.06462259074370744,0.0635928810957578,-0.001029709647949642
raw_CU_diffT/TC23NMC09/TC23NMC09_35deg.parquet,TC23NMC09_35deg.parquet,TC23NMC09,NMC,lithium-ion,35.0,,charge,49,0.0164260489183398,3.93922800773831,3.87631708118267,1.4998928029690803,39.42274533334421,0.06291092655563979,0.0647059519556037,0.06367257399850268,-0.0010333779571010254
raw_CU_diffT/TC23NMC09/TC23NMC09_35deg.parquet,TC23NMC09_35deg.parquet,TC23NMC09,NMC,lithium-ion,35.0,,charge,50,0.0164265388568733,3.9442259124526986,3.88089405697468,1.499902806290048,39.423917333188,0.06333185547801845,0.0647899802111908,0.06374965702630324,-0.0010403231848875594
raw_CU_diffT/TC23NMC09/TC23NMC09_35deg.parquet,TC23NMC09_35deg.parquet,TC23NMC09,NMC,lithium-ion,35.0,,charge,51,0.0164268309249608,3.949149231351833,3.88547103276669,1.4999100973433428,39.42459000006784,0.0636781985851429,0.06487200672085545,0.06382597571909124,-0.0010460310017642166
raw_CU_diffT/TC23NMC09/TC23NMC09_35deg.parquet,TC23NMC09_35deg.parquet,TC23NMC09,NMC,lithium-ion,35.0,,charge,52,0.0164265302324508,3.9541301439290564,3.89023871588337,1.4998933452844139,39.42392466671299,0.06389142804568637,0.06495263835229567,0.06390312387790875,-0.00104951447438692
raw_CU_diffT/TC23NMC09/TC23NMC09_35deg.parquet,TC23NMC09_35deg.parquet,TC23NMC09,NMC,lithium-ion,35.0,,charge,53,0.0164264044791077,3.9591116175027246,3.89481569167538,1.499908022198222,39.42362533323467,0.06429592582734456,0.06503396880703409,0.06397781792303542,-0.0010561508839986716
raw_CU_diffT/TC23NMC09/TC23NMC09_35deg.parquet,TC23NMC09_35deg.parquet,TC23NMC09,NMC,lithium-ion,35.0,,charge,54,0.0164263645161484,3.9641579214496083,3.89958337479205,1.4999536483933595,39.42346733319573,0.06457454665755824,0.06511670301730844,0.06405597797544636,-0.0010607250418620817
raw_CU_diffT/TC23NMC09/TC23NMC09_35deg.parquet,TC23NMC09_35deg.parquet,TC23NMC09,NMC,lithium-ion,35.0,,charge,55,0.0164265111103727,3.9693332910455688,3.9045417652334,1.4999416866341455,39.423790333094075,0.06479152581216896,0.06520229740613226,0.06413799868752067,-0.001064298718611592
raw_CU_diffT/TC23NMC09/TC23NMC09_35deg.parquet,TC23NMC09_35deg.parquet,TC23NMC09,NMC,lithium-ion,35.0,,charge,56,0.016425822116525,3.9747427596278317,3.90969086299941,1.4999465957359264,39.42219533363823,0.0650518966284217,0.06528841752859245,0.06421988664623143,-0.0010685308823610157
raw_CU_diffT/TC23NMC09/TC23NMC09_35deg.parquet,TC23NMC09_35deg.parquet,TC23NMC09,NMC,lithium-ion,35.0,,charge,57,0.0164263962962529,3.9804332412801338,3.91503066809009,1.4998990211298542,39.423582333372906,0.06540257319004361,0.06538417385204591,0.06430984526603158,-0.0010743285860143337
raw_CU_diffT/TC23NMC09/TC23NMC09_35deg.parquet,TC23NMC09_35deg.parquet,TC23NMC09,NMC,lithium-ion,35.0,,charge,58,0.0164266402839335,3.986513012552415,3.92094259515477,1.499927011341875,39.42409966670675,0.06557041739764502,0.0654850152444186,0.0644079135845601,-0.0010771016598584982
raw_CU_diffT/TC23NMC09/TC23NMC09_35deg.parquet,TC23NMC09_35deg.parquet,TC23NMC09,NMC,lithium-ion,35.0,,charge,59,0.0164263964974252,3.9930656247046996,3.92742664419345,1.4999393814429276,39.42356833332451,0.06563898051124983,0.06559167919163825,0.0645134672720737,-0.001078211919564545
raw_CU_diffT/TC23NMC09/TC23NMC09_35deg.parquet,TC23NMC09_35deg.parquet,TC23NMC09,NMC,lithium-ion,35.0,,charge,60,0.0164266489832649,4.000102996453392,3.93467352253079,1.4999594467149864,39.424178000190295,0.06542947392260201,0.06570828781964598,0.06463350081835971,-0.0010747870012862704
raw_CU_diffT/TC23NMC09/TC23NMC09_35deg.parquet,TC23NMC09_35deg.parquet,TC23NMC09,NMC,lithium-ion,35.0,,charge,61,0.0164257343480614,4.007811905736664,3.94268323016681,1.4999644716859504,39.421952667005826,0.06512867556985347,0.06583125368062813,0.06476146735727664,-0.0010697863233514876
raw_CU_diffT/TC23NMC09/TC23NMC09_35deg.parquet,TC23NMC09_35deg.parquet,TC23NMC09,NMC,lithium-ion,35.0,,charge,62,0.0164262740727511,4.016082560438654,3.95164647442616,1.4999121576219157,39.42325133353006,0.06443608601249373,0.06596927283656132,0.06491082802754473,-0.0010584448090165816
raw_CU_diffT/TC23NMC09/TC23NMC09_35deg.parquet,TC23NMC09_35deg.parquet,TC23NMC09,NMC,lithium-ion,35.0,,charge,63,0.0164261345064044,4.025019316635512,3.96156325530885,1.499940676278381,39.42293466668343,0.06345606132666193,0.06611550868593084,0.06507317088733244,-0.0010423377985984
raw_CU_diffT/TC23NMC09/TC23NMC09_35deg.parquet,TC23NMC09_35deg.parquet,TC23NMC09,NMC,lithium-ion,35.0,,charge,64,0.0164264781968047,4.034381983491746,3.9722428654902,1.499906296884127,39.423801666649524,0.06213911800154559,0.06627068768940886,0.06524996082238779,-0.0010207268670210656
raw_CU_diffT/TC23NMC09/TC23NMC09_35deg.parquet,TC23NMC09_35deg.parquet,TC23NMC09,NMC,lithium-ion,35.0,,charge,65,0.0164266091978841,4.0437151745238875,3.98254106102223,1.4998938481498458,39.42405500006862,0.06117411350165769,0.0664245288794576,0.06541964562393886,-0.0010048832555187431
raw_CU_diffT/TC23NMC09/TC23NMC09_35deg.parquet,TC23NMC09_35deg.parquet,TC23NMC09,NMC,lithium-ion,35.0,,charge,66,0.0164262438793902,4.052402705018522,3.99188571993091,1.4999731566741419,39.42317433352582,0.06051698508761172,0.06656575513013478,0.06557168837424025,-0.0009940667558945293
raw_CU_diffT/TC23NMC09/TC23NMC09_35deg.parquet,TC23NMC09_35deg.parquet,TC23NMC09,NMC,lithium-ion,35.0,,charge,67,0.0164259709980905,4.060559693222722,4.0006582568656,1.499907058849101,39.42258633323945,0.05990143635712197,0.0666986357568917,0.06571469650054565,-0.0009839392563460447
raw_CU_diffT/TC23NMC09/TC23NMC09_35deg.parquet,TC23NMC09_35deg.parquet,TC23NMC09,NMC,lithium-ion,35.0,,charge,68,0.0164261263511192,4.068133710864467,4.00866796450161,1.499913283339057,39.42295499989996,0.059465746362857175,0.06682367834790716,0.06584688648458725,-0.0009767918633199063
raw_CU_diffT/TC23NMC09/TC23NMC09_35deg.parquet,TC23NMC09_35deg.parquet,TC23NMC09,NMC,lithium-ion,35.0,,charge,69,0.0164261939665429,4.075053012503131,4.0162962574883,1.4999483582282334,39.423032666614745,0.05875675501483091,0.06693761120732139,0.06597246135260314,-0.000965149854718253
raw_CU_diffT/TC23NMC09/TC23NMC09_35deg.parquet,TC23NMC09_35deg.parquet,TC23NMC09,NMC,lithium-ion,35.0,,charge,70,0.01642663668431,4.081206544232241,4.02258959920231,1.4999317178502138,39.42412499990314,0.05861694502993142,0.06704049713573138,0.06607761787618052,-0.0009628792595508529
