Repository: DNV007/delivered-energy-decomposition

# Three-term energy accounting for a cold commercial sodium-ion 18650 cell

This repository holds the analysis code and the derived data behind a reanalysis
of a public commercial-cell archive. No new measurements were made. The
manuscript reporting the work is not distributed here; what is here is
everything needed to regenerate its numbers from the raw archive and to check
them.

**Source data.** Droese, D., Schlösser, A., Otto, M. *Dataset: Evaluation of
Commercial Sodium-Ion Batteries by State-of-the-Art Lithium-Ion Battery
Configurations.* Technische Universität Berlin, DepositOnce, 2025.
DOI [10.14279/depositonce-25036](https://doi.org/10.14279/depositonce-25036),
CC BY 4.0.

File: results/tables/table_delivered_energy_segments.csv (part 22 of 31)
member_path,file_name,cell_id,cell_family,chemistry_type,temperature_deg_c,voltage_v,direction,segment_index,segment_capacity_ah,mean_terminal_voltage_v,ocv_voltage_v,mean_current_a,duration_s,overpotential_v,delivered_energy_wh,ocv_energy_wh,polarisation_loss_wh
raw_CU_diffT/TC23NMC09/TC23NMC09_35deg.parquet,TC23NMC09_35deg.parquet,TC23NMC09,NMC,lithium-ion,35.0,,charge,71,0.0164262833421259,4.086522475143168,4.02792940429299,1.4999489592246664,39.423272666404955,0.058593070850178286,0.06712637606066732,0.06616390967699703,-0.0009624663836702851
raw_CU_diffT/TC23NMC09/TC23NMC09_35deg.parquet,TC23NMC09_35deg.parquet,TC23NMC09,NMC,lithium-ion,35.0,,charge,72,0.0164262564199857,4.091161939747453,4.03231567276033,1.499931912350422,39.42320900008781,0.05884626698712303,0.06720247507797775,0.06623585120708832,-0.0009666238708894298
raw_CU_diffT/TC23NMC09/TC23NMC09_35deg.parquet,TC23NMC09_35deg.parquet,TC23NMC09,NMC,lithium-ion,35.0,,charge,73,0.0164265249100077,4.095130837615442,4.036511233903,1.499970200967532,39.42390233336482,0.058619603712442014,0.06726876871383075,0.06630585233323355,-0.0009629163805972007
raw_CU_diffT/TC23NMC09/TC23NMC09_35deg.parquet,TC23NMC09_35deg.parquet,TC23NMC09,NMC,lithium-ion,35.0,,charge,74,0.0164270088562114,4.098609711514223,4.03994396574701,1.4999742352546623,39.42500666686101,0.05866574576721284,0.0673278980291982,0.06636419530392394,-0.0009637027252742542
raw_CU_diffT/TC23NMC09/TC23NMC09_35deg.parquet,TC23NMC09_35deg.parquet,TC23NMC09,NMC,lithium-ion,35.0,,charge,75,0.0164261302649132,4.101744412205478,4.04299528294168,1.4999345158361836,39.422964999917895,0.058749129263797606,0.067375788028267,0.06641076717802964,-0.0009650208502373636
raw_CU_diffT/TC23NMC09/TC23NMC09_35deg.parquet,TC23NMC09_35deg.parquet,TC23NMC09,NMC,lithium-ion,35.0,,charge,76,0.0164261349377738,4.104641692432863,4.04566518548702,1.4999545862884593,39.4228839998832,0.058976506945843,0.06742339831111444,0.06645464224986347,-0.0009687560612509638
raw_CU_diffT/TC23NMC09/TC23NMC09_35deg.parquet,TC23NMC09_35deg.parquet,TC23NMC09,NMC,lithium-ion,35.0,,charge,77,0.0164259216423571,4.107434853475825,4.04833508803236,1.4999193749920043,39.42243266681908,0.05909976544346485,0.06746840305428042,0.06649763493802438,-0.0009707681162560433
raw_CU_diffT/TC23NMC09/TC23NMC09_35deg.parquet,TC23NMC09_35deg.parquet,TC23NMC09,NMC,lithium-ion,35.0,,charge,78,0.0164258922093747,4.1102283059970715,4.0510049905777,1.4999501707438314,39.42233200004557,0.05922331541937176,0.06751416711022866,0.06654137131486826,-0.0009727957953604011
raw_CU_diffT/TC23NMC09/TC23NMC09_35deg.parquet,TC23NMC09_35deg.parquet,TC23NMC09,NMC,lithium-ion,35.0,,charge,79,0.0164266778377048,4.113069097858081,4.05367489312304,1.499987887003423,39.42418533330783,0.059394204735040645,0.0675640609947338,0.06658841152812461,-0.0009756494666091908
raw_CU_diffT/TC23NMC09/TC23NMC09_35deg.parquet,TC23NMC09_35deg.parquet,TC23NMC09,NMC,lithium-ion,35.0,,charge,80,0.0164266891381449,4.1160803891997295,4.05672621031771,1.4999578097393316,39.42421900015324,0.059354178882019326,0.06761357302099842,0.06663858037545366,-0.0009749926455447644
raw_CU_diffT/TC23NMC09/TC23NMC09_35deg.parquet,TC23NMC09_35deg.parquet,TC23NMC09,NMC,lithium-ion,35.0,,charge,81,0.016426603827347,4.119312090189558,4.05977752751239,1.499973866017671,39.42405566672096,0.05953456267716817,0.06766630774674456,0.06668835707161237,-0.0009779506751321915
raw_CU_diffT/TC23NMC09/TC23NMC09_35deg.parquet,TC23NMC09_35deg.parquet,TC23NMC09,NMC,lithium-ion,35.0,,charge,82,0.0164258182232046,4.122836072076098,4.06321025935639,1.4999415338621138,39.422212333243806,0.059625812719708016,0.06772095588399285,0.06674155312284809,-0.0009794027611447625
raw_CU_diffT/TC23NMC09/TC23NMC09_35deg.parquet,TC23NMC09_35deg.parquet,TC23NMC09,NMC,lithium-ion,35.0,,charge,83,0.0164263072497622,4.126744090242513,4.0672151131744,1.4999367531559054,39.42332899995381,0.059528977068113775,0.06778716636746392,0.06680932509987904,-0.000977841267584878
raw_CU_diffT/TC23NMC09/TC23NMC09_35deg.parquet,TC23NMC09_35deg.parquet,TC23NMC09,NMC,lithium-ion,35.0,,charge,84,0.0164263657239583,4.131112600156342,4.07141067431708,1.4999293391534418,39.42350333358627,0.05970192583926259,0.0678591664170204,0.06687848074876003,-0.0009806856682603726
raw_CU_diffT/TC23NMC09/TC23NMC09_35deg.parquet,TC23NMC09_35deg.parquet,TC23NMC09,NMC,lithium-ion,35.0,,charge,85,0.0164263504384246,4.136038447087111,4.07636906475842,1.499882563407471,39.42343866673764,0.05966938232869179,0.06794001695865039,0.06695986677407495,-0.0009801501845754373
raw_CU_diffT/TC23NMC09/TC23NMC09_35deg.parquet,TC23NMC09_35deg.parquet,TC23NMC09,NMC,lithium-ion,35.0,,charge,86,0.0164265974333883,4.141570589675446,4.08189957717376,1.499968108599789,39.424053000228014,0.059671012501685716,0.06803191281855914,0.06705172111775128,-0.0009801917008078614
raw_CU_diffT/TC23NMC09/TC23NMC09_35deg.parquet,TC23NMC09_35deg.parquet,TC23NMC09,NMC,lithium-ion,35.0,,charge,87,0.0164265431308665,4.147864260213169,4.08800221156311,1.4998756109145648,39.42392533342354,0.05986204865005895,0.06813507117137128,0.06715174464731906,-0.0009833265240522249
raw_CU_diffT/TC23NMC09/TC23NMC09_35deg.parquet,TC23NMC09_35deg.parquet,TC23NMC09,NMC,lithium-ion,35.0,,charge,88,0.0164266358751683,4.155002871200523,4.09524908990046,1.4999500528074978,39.42417799978284,0.05975378130006259,0.06825271922548981,0.06727116561790923,-0.0009815536075805792
raw_CU_diffT/TC23NMC09/TC23NMC09_35deg.parquet,TC23NMC09_35deg.parquet,TC23NMC09,NMC,lithium-ion,35.0,,charge,89,0.0164267003630122,4.163079087314548,4.10287738288714,1.499940592192015,39.42429900012212,0.06020170442740813,0.06838565275483838,0.06739673739486672,-0.0009889153599716566
raw_CU_diffT/TC23NMC09/TC23NMC09_35deg.parquet,TC23NMC09_35deg.parquet,TC23NMC09,NMC,lithium-ion,35.0,,charge,90,0.0164270545925581,4.172261105075519,4.11203133447116,1.4999823643055954,39.42512266681297,0.060229770604358635,0.06853796094748234,0.06754856321766728,-0.0009893977298150586
raw_CU_diffT/TC23NMC09/TC23NMC09_35deg.parquet,TC23NMC09_35deg.parquet,TC23NMC09,NMC,lithium-ion,35.0,,charge,91,0.0164258027821691,4.182701034391462,4.12232953000318,1.4999460007952914,39.42211933329236,0.060371504388282204,0.06870422228768885,0.06771257186294406,-0.0009916504247447916
raw_CU_diffT/TC23NMC09/TC23NMC09_35deg.parquet,TC23NMC09_35deg.parquet,TC23NMC09,NMC,lithium-ion,35.0,,charge,92,0.016425972008747,4.194460731453065,4.13377196948321,1.4999552227675415,39.4225776665844,0.060688761969855065,0.06889809456663651,0.06790122266127416,-0.000996871905362351
raw_CU_diffT/TC23NMC09/TC23NMC09_35deg.parquet,TC23NMC09_35deg.parquet,TC23NMC09,NMC,lithium-ion,35.0,,charge,93,0.0164264933851875,4.207835943468445,4.14693077488523,1.4999849110407908,39.42374866671162,0.06090516858321493,0.06911998929133861,0.0681195309424827,-0.0010004583488559121
raw_CU_diffT/TC23NMC09/TC23NMC09_35deg.parquet,TC23NMC09_35deg.parquet,TC23NMC09,NMC,lithium-ion,35.0,,charge,94,0.0164262265685599,4.222900385678465,4.16142453155993,1.4999698045418757,39.423156333563384,0.06147585411853562,0.06936631851161346,0.06835650220336664,-0.0010098163082468137
raw_CU_diffT/TC23NMC09/TC23NMC09_35deg.parquet,TC23NMC09_35deg.parquet,TC23NMC09,NMC,lithium-ion,35.0,,charge,95,0.0122357633639044,4.234769130270975,4.17305767836462,1.4999368578341399,29.36602800001856,0.06171145190635574,0.0518156329787629,0.051060546256393766,-0.0007550867223691318
raw_CU_diffT/TC23NMC09/TC23NMC09_35deg.parquet,TC23NMC09_35deg.parquet,TC23NMC09,NMC,lithium-ion,35.0,,charge,96,0.0063112027387539,4.2390938548620385,4.17877889810463,1.4998942602966756,15.147048666607589,0.06031495675740839,0.026753780746640126,0.026373120826364945,-0.0003806599202751809
raw_CU_diffT/TC23NMC09/TC23NMC09_35deg.parquet,TC23NMC09_35deg.parquet,TC23NMC09,NMC,lithium-ion,35.0,,charge,97,0.004035665277542,4.240945458518877,4.18221162994864,1.4997380893746362,9.685850000067148,0.058733828570237456,0.017115036330894066,0.016878006258316057,-0.00023703007257800876
raw_CU_diffT/TC23NMC09/TC23NMC09_35deg.parquet,TC23NMC09_35deg.parquet,TC23NMC09,NMC,lithium-ion,35.0,,charge,98,0.0028912712653568,4.24204574817504,4.18469082516931,1.4996525050574814,6.939300999918487,0.05735492300573064,0.012264904978027482,0.01209907633721426,-0.00016582864081322174
raw_CU_diffT/TC23NMC09/TC23NMC09_35deg.parquet,TC23NMC09_35deg.parquet,TC23NMC09,NMC,lithium-ion,35.0,,charge,99,0.0021930184599354,4.242656518371046,4.18678860574065,1.4993846253900687,5.2634973333915696,0.055867912630396255,0.009304224063952956,0.009181704700236439,-0.00012251936371651673
raw_CU_diffT/TC23NMC09/TC23NMC09_35deg.parquet,TC23NMC09_35deg.parquet,TC23NMC09,NMC,lithium-ion,35.0,,charge,100,0.0017449312292948,4.24308951836435,4.18812355701332,1.499446449128627,4.188086000212934,0.054965961351030046,0.007403899409287386,0.007307987586777763,-9.591182250962352e-05
raw_CU_diffT/TC23NMC09/TC23NMC09_35deg.parquet,TC23NMC09_35deg.parquet,TC23NMC09,NMC,lithium-ion,35.0,,charge,101,0.001444491811881,4.243427899765441,4.18945850828599,1.4992043395503367,3.4670056665781885,0.05396939147945101,0.0061295968555185685,0.006051638511434301,-7.795834408426752e-05
raw_CU_diffT/TC23NMC09/TC23NMC09_35deg.parquet,TC23NMC09_35deg.parquet,TC23NMC09,NMC,lithium-ion,35.0,,charge,102,0.0012141424930168,4.243629235546794,4.19022133758465,1.4996601918656112,2.9141610001097433,0.053407897962143736,0.005152370579485761,0.005087525781107218,-6.48447983785435e-05
raw_CU_diffT/TC23NMC09/TC23NMC09_35deg.parquet,TC23NMC09_35deg.parquet,TC23NMC09,NMC,lithium-ion,35.0,,charge,103,0.0010475657511857,4.243713221306509,4.19117487420799,1.4992018047854414,2.51435666665202,0.05253834709851901,0.00444556862849464,0.0043905312554503246,-5.5037373044315024e-05
raw_CU_diffT/TC23NMC09/TC23NMC09_35deg.parquet,TC23NMC09_35deg.parquet,TC23NMC09,NMC,lithium-ion,35.0,,charge,104,0.0009279163314471,4.243970843067223,4.19193770350666,1.4993115282470935,2.227188333228696,0.05203313956056288,0.003938049855467394,0.0038897674554926815,-4.828239997471239e-05
raw_CU_diffT/TC23NMC09/TC23NMC09_45deg.parquet,TC23NMC09_45deg.parquet,TC23NMC09,NMC,lithium-ion,45.0,,discharge,0,0.0163294894883464,4.17235556338494,4.21730177768738,1.4999974642060492,39.19025599988527,0.04494621430244017,0.068132436313938,0.06886638504793066,0.0007339487339926565
raw_CU_diffT/TC23NMC09/TC23NMC09_45deg.parquet,TC23NMC09_45deg.parquet,TC23NMC09,NMC,lithium-ion,45.0,,discharge,1,0.0163298868785876,4.151085688818959,4.19670538662333,1.4998794377287008,39.191399333270965,0.04561969780437103,0.06778675972173749,0.06853172422631823,0.000744964504580739
raw_CU_diffT/TC23NMC09/TC23NMC09_45deg.parquet,TC23NMC09_45deg.parquet,TC23NMC09,NMC,lithium-ion,45.0,,discharge,2,0.0163300960522926,4.1315664812606405,4.17744394683196,1.4998955081780296,39.19193433327018,0.04587746557131922,0.06746887748541881,0.0682180609048342,0.0007491834194153918
raw_CU_diffT/TC23NMC09/TC23NMC09_45deg.parquet,TC23NMC09_45deg.parquet,TC23NMC09,NMC,lithium-ion,45.0,,discharge,3,0.0163285916609056,4.113531548901197,4.15970816563792,1.4999038405406007,39.1882873334398,0.04617661673672213,0.06716817694626019,0.06792217606523626,0.0007539991189760703
raw_CU_diffT/TC23NMC09/TC23NMC09_45deg.parquet,TC23NMC09_45deg.parquet,TC23NMC09,NMC,lithium-ion,45.0,,discharge,4,0.0163293088887648,4.097174838131128,4.14387945769056,1.4999159524967607,39.189974666776834,0.04670461955943228,0.0669040335031181,0.06766668766243632,0.0007626541593182129
raw_CU_diffT/TC23NMC09/TC23NMC09_45deg.parquet,TC23NMC09_45deg.parquet,TC23NMC09,NMC,lithium-ion,45.0,,discharge,5,0.0163285774040682,4.082332881847158,4.12957640834053,1.4999046905837357,39.188279666908784,0.04724352649337238,0.06665868845041412,0.0674301080296023,0.0007714195791881789
raw_CU_diffT/TC23NMC09/TC23NMC09_45deg.parquet,TC23NMC09_45deg.parquet,TC23NMC09,NMC,lithium-ion,45.0,,discharge,6,0.0163271581233057,4.068970656902986,4.1169897249125,1.4999720015777704,39.18483866658062,0.04801906800951361,0.06643472731434613,0.06721874223067123,0.0007840149163250987
raw_CU_diffT/TC23NMC09/TC23NMC09_45deg.parquet,TC23NMC09_45deg.parquet,TC23NMC09,NMC,lithium-ion,45.0,,discharge,7,0.0163262062303529,4.057075241836659,4.10554728543248,1.499873050576973,39.18259599979501,0.04847204359582058,0.06623664709028416,0.06702801167043619,0.0007913645801520264
raw_CU_diffT/TC23NMC09/TC23NMC09_45deg.parquet,TC23NMC09_45deg.parquet,TC23NMC09,NMC,lithium-ion,45.0,,discharge,8,0.0163280619097808,4.04654718428196,4.09582121187446,1.499969847128943,39.187029666558374,0.049274027592500325,0.06607227294580502,0.0668768223188796,0.0008045493730745867
raw_CU_diffT/TC23NMC09/TC23NMC09_45deg.parquet,TC23NMC09_45deg.parquet,TC23NMC09,NMC,lithium-ion,45.0,,discharge,9,0.0163272454983751,4.037160045200689,4.08704867493978,1.4999087187023876,39.18503000010969,0.04988862973909125,0.06591570317422275,0.06673024707955043,0.0008145439053276748
raw_CU_diffT/TC23NMC09/TC23NMC09_45deg.parquet,TC23NMC09_45deg.parquet,TC23NMC09,NMC,lithium-ion,45.0,,discharge,10,0.0163283776758818,4.028840501668544,4.07942038195309,1.4998912256216195,39.18775533334701,0.05057988028454652,0.06578442930713309,0.06661031669522005,0.0008258873880869627
raw_CU_diffT/TC23NMC09/TC23NMC09_45deg.parquet,TC23NMC09_45deg.parquet,TC23NMC09,NMC,lithium-ion,45.0,,discharge,11,0.0163268264470197,4.021466203330866,4.07236421094041,1.4998976805660746,39.18408433313016,0.050898007609544216,0.0656577807643383,0.06648878370107841,0.0008310029367401134
raw_CU_diffT/TC23NMC09/TC23NMC09_45deg.parquet,TC23NMC09_45deg.parquet,TC23NMC09,NMC,lithium-ion,45.0,,discharge,12,0.016329364087746,4.014931311384197,4.06645228387573,1.4999312940721665,39.190100666775834,0.051520972491532646,0.06556127517088407,0.06640257988885305,0.000841304717968977
raw_CU_diffT/TC23NMC09/TC23NMC09_45deg.parquet,TC23NMC09_45deg.parquet,TC23NMC09,NMC,lithium-ion,45.0,,discharge,13,0.0163285173105678,4.0091214053109665,4.06111247878505,1.4999106596058098,39.188105999986874,0.051991073474083827,0.06546300826678803,0.06631194541000461,0.0008489371432165854
raw_CU_diffT/TC23NMC09/TC23NMC09_45deg.parquet,TC23NMC09_45deg.parquet,TC23NMC09,NMC,lithium-ion,45.0,,discharge,14,0.0163293795078388,4.0039935898830565,4.05634479566838,1.4999093298489654,39.19020966649987,0.05235120578532371,0.0653827308761543,0.06623759358311582,0.000854862706961515
raw_CU_diffT/TC23NMC09/TC23NMC09_45deg.parquet,TC23NMC09_45deg.parquet,TC23NMC09,NMC,lithium-ion,45.0,,discharge,15,0.016329001112219,3.999431859248274,4.0521492345257,1.4998684501884068,39.189306333253626,0.05271737527742637,0.06530672727790916,0.06616754935744754,0.0008608220795383731
raw_CU_diffT/TC23NMC09/TC23NMC09_45deg.parquet,TC23NMC09_45deg.parquet,TC23NMC09,NMC,lithium-ion,45.0,,discharge,16,0.0163292391342274,3.995309432843684,4.04852579535703,1.4998861830347745,39.18984433345031,0.05321636251334594,0.06524036314413896,0.06610934585347311,0.0008689827093341512
raw_CU_diffT/TC23NMC09/TC23NMC09_45deg.parquet,TC23NMC09_45deg.parquet,TC23NMC09,NMC,lithium-ion,45.0,,discharge,17,0.0163297803394158,3.991592868861122,4.04528377083769,1.4999410434770266,39.19113899997319,0.05369090197656812,0.06518183475288065,0.06605859538838312,0.0008767606355024604
raw_CU_diffT/TC23NMC09/TC23NMC09_45deg.parquet,TC23NMC09_45deg.parquet,TC23NMC09,NMC,lithium-ion,45.0,,discharge,18,0.0163268395494139,3.9881738047039623,4.04242316096768,1.4999333834074802,39.18413499984308,0.054249356263718074,0.06511427380457716,0.06599999433995388,0.0008857205353767217
raw_CU_diffT/TC23NMC09/TC23NMC09_45deg.parquet,TC23NMC09_45deg.parquet,TC23NMC09,NMC,lithium-ion,45.0,,discharge,19,0.0163270432971729,3.984893377383587,4.03956255109768,1.4999365546476022,39.18459433320095,0.05466917371409252,0.06506152670715938,0.06595411267341003,0.0008925859662506502
raw_CU_diffT/TC23NMC09/TC23NMC09_45deg.parquet,TC23NMC09_45deg.parquet,TC23NMC09,NMC,lithium-ion,45.0,,discharge,20,0.0163292431576751,3.9817653807043523,4.03689264855234,1.499879961604093,39.189825666719116,0.05512726784798749,0.06501921509833412,0.0659194016596422,0.0009001865613080806
raw_CU_diffT/TC23NMC09/TC23NMC09_45deg.parquet,TC23NMC09_45deg.parquet,TC23NMC09,NMC,lithium-ion,45.0,,discharge,21,0.016329371902326,3.978618785726855,4.034222746007,1.49988135256473,39.1901973336353,0.055603960280144804,0.0649683458097145,0.06587632355637114,0.0009079777466566435
raw_CU_diffT/TC23NMC09/TC23NMC09_45deg.parquet,TC23NMC09_45deg.parquet,TC23NMC09,NMC,lithium-ion,45.0,,discharge,22,0.0163273923292789,3.975376162915771,4.03136213613699,1.4999245140027486,39.18544099992141,0.05598597322121934,0.06490752626838914,0.0658216312181085,0.0009141049497193576
raw_CU_diffT/TC23NMC09/TC23NMC09_45deg.parquet,TC23NMC09_45deg.parquet,TC23NMC09,NMC,lithium-ion,45.0,,discharge,23,0.016327471528718,3.971914914436751,4.02831081894232,1.4999639699227652,39.18558066661353,0.05639590450556842,0.06485132767995644,0.06577213020510742,0.0009208025251509766
raw_CU_diffT/TC23NMC09/TC23NMC09_45deg.parquet,TC23NMC09_45deg.parquet,TC23NMC09,NMC,lithium-ion,45.0,,discharge,24,0.0163285401198743,3.9680587241582796,4.02468737977365,1.4998645708818539,39.18826366667054,0.05662865561537034,0.0647926060754357,0.06571726935058582,0.0009246632751501171
raw_CU_diffT/TC23NMC09/TC23NMC09_45deg.parquet,TC23NMC09_45deg.parquet,TC23NMC09,NMC,lithium-ion,45.0,,discharge,25,0.0163279635647069,3.9637958061880285,4.0203011113063,1.4998584438937304,39.18678633321542,0.056505305118271565,0.06472071350137615,0.06564333006455993,0.0009226165631837785
raw_CU_diffT/TC23NMC09/TC23NMC09_45deg.parquet,TC23NMC09_45deg.parquet,TC23NMC09,NMC,lithium-ion,45.0,,discharge,26,0.0163277898929337,3.9588673830129686,4.01553342818963,1.499913411037452,39.18633466682513,0.056666045176661406,0.06463955484382404,0.06556478612353206,0.0009252312797080192
raw_CU_diffT/TC23NMC09/TC23NMC09_45deg.parquet,TC23NMC09_45deg.parquet,TC23NMC09,NMC,lithium-ion,45.0,,discharge,27,0.0163274173739494,3.953240963747252,4.00962150112495,1.4998857291519951,39.1855260002485,0.05638053737769777,0.06454621519489535,0.06546676376042858,0.0009205485655332246
raw_CU_diffT/TC23NMC09/TC23NMC09_45deg.parquet,TC23NMC09_45deg.parquet,TC23NMC09,NMC,lithium-ion,45.0,,discharge,28,0.0163274392910079,3.946788740824668,4.00275603743693,1.4999309479669236,39.18550433361088,0.05596729661226174,0.06444095356024829,0.06535475619796682,0.000913802637718536
raw_CU_diffT/TC23NMC09/TC23NMC09_45deg.parquet,TC23NMC09_45deg.parquet,TC23NMC09,NMC,lithium-ion,45.0,,discharge,29,0.0163281016183306,3.9395168509256058,3.99493703712559,1.4998992334260925,39.187166333402274,0.05542018619998412,0.06432483146903906,0.0652297379010192,0.0009049064319801431
raw_CU_diffT/TC23NMC09/TC23NMC09_45deg.parquet,TC23NMC09_45deg.parquet,TC23NMC09,NMC,lithium-ion,45.0,,discharge,30,0.0163277088347416,3.9315522393604287,3.9861645001909,1.4998565157723693,39.18615233327728,0.054612260830471104,0.06419324023285339,0.06508493332650028,0.0008916930936468948
raw_CU_diffT/TC23NMC09/TC23NMC09_45deg.parquet,TC23NMC09_45deg.parquet,TC23NMC09,NMC,lithium-ion,45.0,,discharge,31,0.0163287118784331,3.9229195426274286,3.97662913395755,1.4998637020545644,39.18867100015632,0.05370959133012132,0.06405622293383784,0.06493323137577578,0.0008770084419379431
raw_CU_diffT/TC23NMC09/TC23NMC09_45deg.parquet,TC23NMC09_45deg.parquet,TC23NMC09,NMC,lithium-ion,45.0,,discharge,32,0.0163273780052743,3.913828429337465,3.96652164575019,1.4999185263191182,39.18546333318227,0.05269321641272473,0.06390255621358178,0.06476289827626606,0.0008603420626842884
raw_CU_diffT/TC23NMC09/TC23NMC09_45deg.parquet,TC23NMC09_45deg.parquet,TC23NMC09,NMC,lithium-ion,45.0,,discharge,33,0.0163276782883617,3.9044401375595683,3.95622345021817,1.4998610897480413,39.186135666735936,0.05178331265860159,0.06375044246223933,0.06459594373203463,0.0008455012697952957
raw_CU_diffT/TC23NMC09/TC23NMC09_45deg.parquet,TC23NMC09_45deg.parquet,TC23NMC09,NMC,lithium-ion,45.0,,discharge,34,0.0163269573322536,3.8950774505487664,3.94611596201082,1.4999704077727403,39.184355666919146,0.05103851146205374,0.06359476334093284,0.06442806693987553,0.0008333035989426946
raw_CU_diffT/TC23NMC09/TC23NMC09_45deg.parquet,TC23NMC09_45deg.parquet,TC23NMC09,NMC,lithium-ion,45.0,,discharge,35,0.0163278839441222,3.885985539458285,3.9363898884528,1.4998843282195504,39.18670433317311,0.05040434899451496,0.06344992089681196,0.06427291725747344,0.0008229963606614793
raw_CU_diffT/TC23NMC09/TC23NMC09_45deg.parquet,TC23NMC09_45deg.parquet,TC23NMC09,NMC,lithium-ion,45.0,,discharge,36,0.0163286164640431,3.877356091240608,3.92742664419345,1.4999718477959474,39.18839266689611,0.050070552952841574,0.06331186050838919,0.0641294433636987,0.0008175828553095149
raw_CU_diffT/TC23NMC09/TC23NMC09_45deg.parquet,TC23NMC09_45deg.parquet,TC23NMC09,NMC,lithium-ion,45.0,,discharge,37,0.016329268539779,3.8693023589573956,3.91941693655743,1.4999134069555446,39.1899903336307,0.05011457760003424,0.06318287728101567,0.06400121167640423,0.0008183343953885591
raw_CU_diffT/TC23NMC09/TC23NMC09_45deg.parquet,TC23NMC09_45deg.parquet,TC23NMC09,NMC,lithium-ion,45.0,,discharge,38,0.0163282415689769,3.861984482693672,3.91217005822008,1.4998848092490302,39.18742566657602,0.05018557552640823,0.06305941556906257,0.06387885776953589,0.0008194422004733221
raw_CU_diffT/TC23NMC09/TC23NMC09_45deg.parquet,TC23NMC09_45deg.parquet,TC23NMC09,NMC,lithium-ion,45.0,,discharge,39,0.0163269860651352,3.8553586544958263,3.90549530185673,1.4999220941961586,39.18446866655722,0.05013664736090373,0.06294638702805175,0.06376496737086583,0.000818580342814082
raw_CU_diffT/TC23NMC09/TC23NMC09_45deg.parquet,TC23NMC09_45deg.parquet,TC23NMC09,NMC,lithium-ion,45.0,,discharge,40,0.0163285344659585,3.8493887403177074,3.89977408211672,1.499931403490036,39.188173666683724,0.05038534179901255,0.06285487671915026,0.06367759550929454,0.0008227187901442834
raw_CU_diffT/TC23NMC09/TC23NMC09_45deg.parquet,TC23NMC09_45deg.parquet,TC23NMC09,NMC,lithium-ion,45.0,,discharge,41,0.0163291805377017,3.8440149619187567,3.89462498435071,1.4998891754242363,39.18970800001989,0.05061002243195345,0.06276961430279791,0.06359603449610642,0.0008264201933085025
raw_CU_diffT/TC23NMC09/TC23NMC09_45deg.parquet,TC23NMC09_45deg.parquet,TC23NMC09,NMC,lithium-ion,45.0,,discharge,42,0.0163283329029372,3.8392218526906867,3.8900480085587,1.4999235587365851,39.18766966671683,0.05082615586801342,0.06268809249896486,0.06351799889215436,0.0008299063931895001
raw_CU_diffT/TC23NMC09/TC23NMC09_45deg.parquet,TC23NMC09_45deg.parquet,TC23NMC09,NMC,lithium-ion,45.0,,discharge,43,0.0163289694151596,3.834902899966165,3.88604315474069,1.4998394591509985,39.18917899983353,0.051140254774524774,0.06262001216365437,0.06345507981975106,0.0008350676560966858
raw_CU_diffT/TC23NMC09/TC23NMC09_45deg.parquet,TC23NMC09_45deg.parquet,TC23NMC09,NMC,lithium-ion,45.0,,discharge,44,0.0163292098678884,3.8309235526595833,3.88222900824735,1.4999592951511915,39.189843000029214,0.05130545558776678,0.06255595467921496,0.06339373223087523,0.0008377775516602709
raw_CU_diffT/TC23NMC09/TC23NMC09_45deg.parquet,TC23NMC09_45deg.parquet,TC23NMC09,NMC,lithium-ion,45.0,,discharge,45,0.0163266362242679,3.827076963546364,3.87841486175401,1.4998612977133021,39.18360433320049,0.051337898207646226,0.062483293386097274,0.06332146857465201,0.0008381751885547378
raw_CU_diffT/TC23NMC09/TC23NMC09_45deg.parquet,TC23NMC09_45deg.parquet,TC23NMC09,NMC,lithium-ion,45.0,,discharge,46,0.0163275197453993,3.8232257926677873,3.874410007936,1.4999472612596503,39.1857356664259,0.05118421526821271,0.06242379462090319,0.0632595059063477,0.0008357112854445112
raw_CU_diffT/TC23NMC09/TC23NMC09_45deg.parquet,TC23NMC09_45deg.parquet,TC23NMC09,NMC,lithium-ion,45.0,,discharge,47,0.0163272086336378,3.81923251335275,3.87059586144266,1.4998614644590322,39.18498233327409,0.051363348089910055,0.06235740606588322,0.06319602616626935,0.0008386201003861282
raw_CU_diffT/TC23NMC09/TC23NMC09_45deg.parquet,TC23NMC09_45deg.parquet,TC23NMC09,NMC,lithium-ion,45.0,,discharge,48,0.0163267794644832,3.8151392583940953,3.86640030029999,1.4998850388573282,39.18400033321814,0.05126104190589453,0.06228893729809239,0.06312586502440956,0.0008369277263171743
raw_CU_diffT/TC23NMC09/TC23NMC09_45deg.parquet,TC23NMC09_45deg.parquet,TC23NMC09,NMC,lithium-ion,45.0,,discharge,49,0.0163293321408455,3.8108953587227656,3.86220473915731,1.4998660489385662,39.19015266658971,0.05130938043454458,0.0622293760665906,0.06306722398164728,0.0008378479150566859
raw_CU_diffT/TC23NMC09/TC23NMC09_45deg.parquet,TC23NMC09_45deg.parquet,TC23NMC09,NMC,lithium-ion,45.0,,discharge,50,0.0163287769846578,3.8065265273347735,3.85781847068997,1.499971408184428,39.188743666920345,0.0512919433551966,0.062155922751033425,0.06299345745519014,0.000837534704156713
raw_CU_diffT/TC23NMC09/TC23NMC09_45deg.parquet,TC23NMC09_45deg.parquet,TC23NMC09,NMC,lithium-ion,45.0,,discharge,51,0.0163274122497056,3.80197339417657,3.85343220222263,1.4999293614840457,39.185485333553515,0.05145880804606007,0.062076386969133306,0.06291657614197979,0.0008401891728464853
raw_CU_diffT/TC23NMC09/TC23NMC09_45deg.parquet,TC23NMC09_45deg.parquet,TC23NMC09,NMC,lithium-ion,45.0,,discharge,52,0.0163288405810908,3.797308941139429,3.84885522643062,1.4999103223911965,39.188856666587526,0.05154628529119076,0.06200565233701645,0.06284734341208373,0.0008416910750672774
raw_CU_diffT/TC23NMC09/TC23NMC09_45deg.parquet,TC23NMC09_45deg.parquet,TC23NMC09,NMC,lithium-ion,45.0,,discharge,53,0.0163277296560944,3.792450367880731,3.84389683598927,1.4998987878621888,39.18619666661834,0.05144646810853892,0.061922104340912325,0.06276210836394944,0.0008400040230371122
raw_CU_diffT/TC23NMC09/TC23NMC09_45deg.parquet,TC23NMC09_45deg.parquet,TC23NMC09,NMC,lithium-ion,45.0,,discharge,54,0.0163287019991799,3.787451837823157,3.83893844554793,1.4999170152679926,39.18857900003786,0.05148660772477287,0.06184417239606057,0.06268488187054706,0.0008407094744864937
raw_CU_diffT/TC23NMC09/TC23NMC09_45deg.parquet,TC23NMC09_45deg.parquet,TC23NMC09,NMC,lithium-ion,45.0,,discharge,55,0.0163290073676132,3.782220404788683,3.83378934778192,1.4999532495617163,39.1893046667974,0.05156894299323689,0.061759904855731386,0.06260197450580797,0.0008420696500765837
raw_CU_diffT/TC23NMC09/TC23NMC09_45deg.parquet,TC23NMC09_45deg.parquet,TC23NMC09,NMC,lithium-ion,45.0,,discharge,56,0.0163288960329024,3.776727192914258,3.82825883536657,1.49993217551525,39.18900433354429,0.05153164245231201,0.06166978567773224,0.06251124050974075,0.0008414548320085022
raw_CU_diffT/TC23NMC09/TC23NMC09_45deg.parquet,TC23NMC09_45deg.parquet,TC23NMC09,NMC,lithium-ion,45.0,,discharge,57,0.0163280113918168,3.770941698536368,3.8223469083019,1.4998812971729247,39.186925333196996,0.05140520976553198,0.06157197901157881,0.062411323862229154,0.0008393448506503406
raw_CU_diffT/TC23NMC09/TC23NMC09_45deg.parquet,TC23NMC09_45deg.parquet,TC23NMC09,NMC,lithium-ion,45.0,,discharge,58,0.0163286642903626,3.7647807490159915,3.81605356658788,1.499917117249584,39.18856466663419,0.051272817571888396,0.06147384097750199,0.06231105760285436,0.0008372166253523688
raw_CU_diffT/TC23NMC09/TC23NMC09_45deg.parquet,TC23NMC09_45deg.parquet,TC23NMC09,NMC,lithium-ion,45.0,,discharge,59,0.0163287241342013,3.7581119287203393,3.80937881022453,1.4998778886715525,39.188615333347116,0.051266881504190565,0.06136517294952559,0.06220229571482831,0.0008371227653027197
raw_CU_diffT/TC23NMC09/TC23NMC09_45deg.parquet,TC23NMC09_45deg.parquet,TC23NMC09,NMC,lithium-ion,45.0,,discharge,60,0.016327982893668,3.7508768621340005,3.80194122456252,1.499950185393688,39.18692266664584,0.051064362428519416,0.06124425324117906,0.062078031277387986,0.000833778036208925
raw_CU_diffT/TC23NMC09/TC23NMC09_45deg.parquet,TC23NMC09_45deg.parquet,TC23NMC09,NMC,lithium-ion,45.0,,discharge,61,0.0163286498569501,3.7429059129008513,3.79355010227717,1.4999302319854377,39.1884160003101,0.05064418937631876,0.061116600099266165,0.06194355133488114,0.0008269512356149783
raw_CU_diffT/TC23NMC09/TC23NMC09_45deg.parquet,TC23NMC09_45deg.parquet,TC23NMC09,NMC,lithium-ion,45.0,,discharge,62,0.0163284132376749,3.7340625695862726,3.78439615069315,1.4999034609507147,39.187856999837095,0.05033358110687747,0.060971316691538845,0.06179318420358397,0.0008218675120451255
raw_CU_diffT/TC23NMC09/TC23NMC09_45deg.parquet,TC23NMC09_45deg.parquet,TC23NMC09,NMC,lithium-ion,45.0,,discharge,63,0.0163280895415892,3.7241706266954053,3.77371654051179,1.4998813462543135,39.18710966652725,0.04954591381638451,0.060808591460838946,0.061617581578052735,0.0008089901172137898
raw_CU_diffT/TC23NMC09/TC23NMC09_45deg.parquet,TC23NMC09_45deg.parquet,TC23NMC09,NMC,lithium-ion,45.0,,discharge,64,0.0163271109552223,3.7130451600873347,3.7615112717331,1.4998759234222268,39.18485066690482,0.04846611164576542,0.06062330031049706,0.06141461189290566,0.0007913115824086034
raw_CU_diffT/TC23NMC09/TC23NMC09_45deg.parquet,TC23NMC09_45deg.parquet,TC23NMC09,NMC,lithium-ion,45.0,,discharge,65,0.0163269725627652,3.700460766468148,3.74816175900641,1.4999237019308558,39.18447399995057,0.047700992538261655,0.060417321403714544,0.061196134200103405,0.0007788127963888614
raw_CU_diffT/TC23NMC09/TC23NMC09_45deg.parquet,TC23NMC09_45deg.parquet,TC23NMC09,NMC,lithium-ion,45.0,,discharge,66,0.0163286241399066,3.686650601151304,3.73404941698105,1.49991001718751,39.18844433338381,0.04739881582974581,0.060197932001360366,0.060971889449720935,0.0007739574483605696
raw_CU_diffT/TC23NMC09/TC23NMC09_45deg.parquet,TC23NMC09_45deg.parquet,TC23NMC09,NMC,lithium-ion,45.0,,discharge,67,0.0163274054171837,3.672377981384495,3.71993707495568,1.499873972503958,39.18553300003987,0.04755909357118515,0.05996040414720335,0.060736920749213864,0.0007765166020105158
raw_CU_diffT/TC23NMC09/TC23NMC09_45deg.parquet,TC23NMC09_45deg.parquet,TC23NMC09,NMC,lithium-ion,45.0,,discharge,68,0.016326197004439,3.6581910735601544,3.70620614757966,1.4999513198060437,39.18258566636359,0.048015074019505555,0.05972434814682328,0.06050825170444844,0.0007839035576251638
raw_CU_diffT/TC23NMC09/TC23NMC09_45deg.parquet,TC23NMC09_45deg.parquet,TC23NMC09,NMC,lithium-ion,45.0,,discharge,69,0.0163275376806704,3.644341917014808,3.69266592752829,1.4998910794935671,39.18581566668581,0.04832401051348212,0.059503129971305885,0.060292142073845874,0.000789012102539989
raw_CU_diffT/TC23NMC09/TC23NMC09_45deg.parquet,TC23NMC09_45deg.parquet,TC23NMC09,NMC,lithium-ion,45.0,,discharge,70,0.0163288528150783,3.630851214885321,3.67912570747693,1.4999012859125398,39.189005666645244,0.048274492591608986,0.059287635081310644,0.060075902165561613,0.0007882670842509695
raw_CU_diffT/TC23NMC09/TC23NMC09_45deg.parquet,TC23NMC09_45deg.parquet,TC23NMC09,NMC,lithium-ion,45.0,,discharge,71,0.0163287654308184,3.6177630265649947,3.66615760939957,1.499930070644929,39.1886713335407,0.04839458283457532,0.059073603845067435,0.059863827636295525,0.0007902237912280896
raw_CU_diffT/TC23NMC09/TC23NMC09_45deg.parquet,TC23NMC09_45deg.parquet,TC23NMC09,NMC,lithium-ion,45.0,,discharge,72,0.0163287037240199,3.6051486385091445,3.65395234062088,1.4998926679899118,39.188635999918915,0.04880370211173535,0.05886740399926954,0.05966430519168739,0.0007969011924178482
raw_CU_diffT/TC23NMC09/TC23NMC09_45deg.parquet,TC23NMC09_45deg.parquet,TC23NMC09,NMC,lithium-ion,45.0,,discharge,73,0.0163285154633918,3.5931811922911034,3.64231919381619,1.4999102626175083,39.188217999995686,0.049138001525086406,0.05867131466109386,0.05947366527883641,0.0008023506177425449
raw_CU_diffT/TC23NMC09/TC23NMC09_45deg.parquet,TC23NMC09_45deg.parquet,TC23NMC09,NMC,lithium-ion,45.0,,discharge,74,0.0163281046264764,3.5820629864194973,3.6318302909595,1.4998823611369965,39.18720466661034,0.049767304540002666,0.05848829922088607,0.05930090497639295,0.0008126057555068802
raw_CU_diffT/TC23NMC09/TC23NMC09_45deg.parquet,TC23NMC09_45deg.parquet,TC23NMC09,NMC,lithium-ion,45.0,,discharge,75,0.0163288537970623,3.5716209297837644,3.62172280275215,1.4998627243804565,39.18899866682477,0.05010187296838575,0.0583204759809668,0.05913858213962656,0.0008181061586597649
raw_CU_diffT/TC23NMC09/TC23NMC09_45deg.parquet,TC23NMC09_45deg.parquet,TC23NMC09,NMC,lithium-ion,45.0,,discharge,76,0.0163269196854582,3.561657167507065,3.61180602186946,1.4999084330877266,39.18441766645992,0.050148854362395134,0.05815089052102439,0.058969666838516954,0.0008187763174925672
raw_CU_diffT/TC23NMC09/TC23NMC09_45deg.parquet,TC23NMC09_45deg.parquet,TC23NMC09,NMC,lithium-ion,45.0,,discharge,77,0.0163270702469666,3.5517391175566453,3.60169853366211,1.499911481146831,39.184685999993235,0.049959416105464616,0.057989494071246504,0.05880518496749786,0.0008156908962513587
raw_CU_diffT/TC23NMC09/TC23NMC09_45deg.parquet,TC23NMC09_45deg.parquet,TC23NMC09,NMC,lithium-ion,45.0,,discharge,78,0.0163270167636955,3.541538392301816,3.59140033813008,1.4999153764827664,39.184633666824084,0.04986194582826409,0.057822756700382956,0.0586368535257915,0.0008140968254085473
raw_CU_diffT/TC23NMC09/TC23NMC09_45deg.parquet,TC23NMC09_45deg.parquet,TC23NMC09,NMC,lithium-ion,45.0,,discharge,79,0.0163264296248538,3.531037352053765,3.58072072794873,1.499867861214097,39.18318766669836,0.0496833758949653,0.0576492328310359,0.05846038497111021,0.0008111521400743088
raw_CU_diffT/TC23NMC09/TC23NMC09_45deg.parquet,TC23NMC09_45deg.parquet,TC23NMC09,NMC,lithium-ion,45.0,,discharge,80,0.0163310246732248,3.5205260010928323,3.57061323974138,1.499926130062166,39.19417866686126,0.05008723864854758,0.05749379698657648,0.05831177291675961,0.0008179759301831305
raw_CU_diffT/TC23NMC09/TC23NMC09_45deg.parquet,TC23NMC09_45deg.parquet,TC23NMC09,NMC,lithium-ion,45.0,,discharge,81,0.0163256340931201,3.510548472753838,3.56107787350802,1.4998822239751792,39.18127600004664,0.05052940075418233,0.057311929832340756,0.05813685433999816,0.0008249245076574069
raw_CU_diffT/TC23NMC09/TC23NMC09_45deg.parquet,TC23NMC09_45deg.parquet,TC23NMC09,NMC,lithium-ion,45.0,,discharge,82,0.0163297639809333,3.5005552568513476,3.55058897065133,1.4999131398871384,39.19117899995763,0.05003371379998223,0.057163241146597855,0.05798027988404113,0.0008170387374432722
raw_CU_diffT/TC23NMC09/TC23NMC09_45deg.parquet,TC23NMC09_45deg.parquet,TC23NMC09,NMC,lithium-ion,45.0,,discharge,83,0.0163285439168036,3.489960857852821,3.53952794582064,1.4998955174847848,39.1882269999478,0.049567087967818946,0.056985979135375356,0.05779533750808595,0.0008093583727105946
raw_CU_diffT/TC23NMC09/TC23NMC09_45deg.parquet,TC23NMC09_45deg.parquet,TC23NMC09,NMC,lithium-ion,45.0,,discharge,84,0.0163287683677854,3.4797779940983955,3.53075540888596,1.4999051599506628,39.18879766651662,0.050977414787564346,0.05682048883694961,0.057652887235004266,0.0008323983980546568
raw_CU_diffT/TC23NMC09/TC23NMC09_45deg.parquet,TC23NMC09_45deg.parquet,TC23NMC09,NMC,lithium-ion,45.0,,discharge,85,0.0163286589150189,3.4723348614980205,3.52503418914595,1.4999289493368584,39.18852766655618,0.052699327647929284,0.05669857159213057,0.057559080938344435,0.0008605093462138655
raw_CU_diffT/TC23NMC09/TC23NMC09_45deg.parquet,TC23NMC09_45deg.parquet,TC23NMC09,NMC,lithium-ion,45.0,,discharge,86,0.0163285967817964,3.4664549334327215,3.51969438405527,1.4999088258631836,39.18831633328227,0.053239450622548645,0.05660234487029179,0.05747167039239175,0.0008693255220999577
raw_CU_diffT/TC23NMC09/TC23NMC09_45deg.parquet,TC23NMC09_45deg.parquet,TC23NMC09,NMC,lithium-ion,45.0,,discharge,87,0.0163277410203344,3.4607010699052485,3.51473599361393,1.4999418022843956,39.18635733309202,0.05403492370868168,0.056505430818207074,0.05738769905857596,0.0008822682403688831
raw_CU_diffT/TC23NMC09/TC23NMC09_45deg.parquet,TC23NMC09_45deg.parquet,TC23NMC09,NMC,lithium-ion,45.0,,discharge,88,0.0163304489410664,3.4546125406893595,3.50958689584792,1.4998890124329225,39.19280733325286,0.05497435515856042,0.056415373706895255,0.057313129606880175,0.00089775589998492
raw_CU_diffT/TC23NMC09/TC23NMC09_45deg.parquet,TC23NMC09_45deg.parquet,TC23NMC09,NMC,lithium-ion,45.0,,discharge,89,0.0163264830450022,3.4479685805108735,3.50367496878324,1.499945006269796,39.18324799987022,0.055706388272366514,0.056293200569411075,0.05720268997303818,0.0009094894036271034
raw_CU_diffT/TC23NMC09/TC23NMC09_45deg.parquet,TC23NMC09_45deg.parquet,TC23NMC09,NMC,lithium-ion,45.0,,discharge,90,0.0163280004185262,3.4402731573641194,3.49642809044589,1.499924251022025,39.18689199973596,0.056154933081770775,0.05617278155328579,0.057089679324147255,0.0009168977708614648
raw_CU_diffT/TC23NMC09/TC23NMC09_45deg.parquet,TC23NMC09_45deg.parquet,TC23NMC09,NMC,lithium-ion,45.0,,discharge,91,0.0163282393003433,3.430134476060401,3.48384140701786,1.4998843583896853,39.18749866669532,0.05370693095745871,0.056008056557471916,0.05688499617823232,0.0008769396207604016
raw_CU_diffT/TC23NMC09/TC23NMC09_45deg.parquet,TC23NMC09_45deg.parquet,TC23NMC09,NMC,lithium-ion,45.0,,discharge,92,0.0163266187466867,3.4121567771772443,3.45599813761647,1.499918453420493,39.18362399999751,0.043841360439225596,0.05570898280489607,0.05642476398212338,0.0007157811772273079
raw_CU_diffT/TC23NMC09/TC23NMC09_45deg.parquet,TC23NMC09_45deg.parquet,TC23NMC09,NMC,lithium-ion,45.0,,discharge,93,0.0163262667492645,3.3779001116533753,3.41747525803373,1.4999027583717375,39.18279066658579,0.03957514638035464,0.05514849827522334,0.055794612671670206,0.0006461143964468646
raw_CU_diffT/TC23NMC09/TC23NMC09_45deg.parquet,TC23NMC09_45deg.parquet,TC23NMC09,NMC,lithium-ion,45.0,,discharge,94,0.016326696637656,3.334102376471993,3.37113337813963,1.4999544814485046,39.18381466687424,0.0370310016676374,0.05443487805954616,0.05503947198996221,0.0006045939304160503
raw_CU_diffT/TC23NMC09/TC23NMC09_45deg.parquet,TC23NMC09_45deg.parquet,TC23NMC09,NMC,lithium-ion,45.0,,discharge,95,0.0163268500824791,3.28109971569679,3.31487471736285,1.4999446142483437,39.184070000075735,0.03377500166606007,0.05357002316384629,0.05412146255258354,0.0005514393887372446
raw_CU_diffT/TC23NMC09/TC23NMC09_45deg.parquet,TC23NMC09_45deg.parquet,TC23NMC09,NMC,lithium-ion,45.0,,discharge,96,0.0163279715580022,3.2151485686376704,3.24412229991137,1.4999059559233503,39.18687833339209,0.02897373127369951,0.052496854383467365,0.05296993664363353,0.00047308226016616606
raw_CU_diffT/TC23NMC09/TC23NMC09_45deg.parquet,TC23NMC09_45deg.parquet,TC23NMC09,NMC,lithium-ion,45.0,,discharge,97,0.0163276811020283,3.1288383029140765,3.14934075955184,1.4998712588358927,39.1861706666532,0.020502456637763622,0.05108667402979246,0.05142143160358203,0.00033475757378956944
raw_CU_diffT/TC23NMC09/TC23NMC09_45deg.parquet,TC23NMC09_45deg.parquet,TC23NMC09,NMC,lithium-ion,45.0,,discharge,98,0.0163271917809404,3.0020551724868887,3.0036403635062,1.4999430556585864,39.18497300031595,0.0015851910193114271,0.04901513053815754,0.049041012255939265,2.588171778172138e-05
raw_CU_diffT/TC23NMC09/TC23NMC09_45deg.parquet,TC23NMC09_45deg.parquet,TC23NMC09,NMC,lithium-ion,45.0,,discharge,99,0.0129388376373243,2.765354426852703,2.78508976943775,1.4999064238886617,31.052896999928635,0.019735342585047277,0.035780471938703116,0.036035824332128014,0.0002553523934248972
raw_CU_diffT/TC23NMC09/TC23NMC09_45deg.parquet,TC23NMC09_45deg.parquet,TC23NMC09,NMC,lithium-ion,45.0,,discharge,100,0.0032157497361929,2.614523846280598,2.73626869432299,1.499485954232792,7.717556333518587,0.12174484804239194,0.00840765436894688,0.008799155331922047,0.0003915009629751661
raw_CU_diffT/TC23NMC09/TC23NMC09_45deg.parquet,TC23NMC09_45deg.parquet,TC23NMC09,NMC,lithium-ion,45.0,,discharge,101,0.0021757421120405,2.587739660822014,2.71052320549293,1.4993215486261784,5.221531666466035,0.12278354467091601,0.005630254155047856,0.0058973994838539745,0.0002671453288061185
raw_CU_diffT/TC23NMC09/TC23NMC09_45deg.parquet,TC23NMC09_45deg.parquet,TC23NMC09,NMC,lithium-ion,45.0,,discharge,102,0.001701538421741,2.57388776393779,2.69183388767556,1.4991170536462664,4.083336333336774,0.11794612373777014,0.004379568923589179,0.004580258784824413,0.0002006898612352346
raw_CU_diffT/TC23NMC09/TC23NMC09_45deg.parquet,TC23NMC09_45deg.parquet,TC23NMC09,NMC,lithium-ion,45.0,,discharge,103,0.0013889019099451,2.5643714879354618,2.6771494236762,1.4991261031860017,3.3331113331369124,0.11277793574073813,0.003561660457402321,0.003718297947752298,0.00015663749034997704
