Repository: DNV007/delivered-energy-decomposition

# Three-term energy accounting for a cold commercial sodium-ion 18650 cell

This repository holds the analysis code and the derived data behind a reanalysis
of a public commercial-cell archive. No new measurements were made. The
manuscript reporting the work is not distributed here; what is here is
everything needed to regenerate its numbers from the raw archive and to check
them.

**Source data.** Droese, D., Schlösser, A., Otto, M. *Dataset: Evaluation of
Commercial Sodium-Ion Batteries by State-of-the-Art Lithium-Ion Battery
Configurations.* Technische Universität Berlin, DepositOnce, 2025.
DOI [10.14279/depositonce-25036](https://doi.org/10.14279/depositonce-25036),
CC BY 4.0.

File: results/tables/table_delivered_energy_segments.csv (part 23 of 31)
member_path,file_name,cell_id,cell_family,chemistry_type,temperature_deg_c,voltage_v,direction,segment_index,segment_capacity_ah,mean_terminal_voltage_v,ocv_voltage_v,mean_current_a,duration_s,overpotential_v,delivered_energy_wh,ocv_energy_wh,polarisation_loss_wh
raw_CU_diffT/TC23NMC09/TC23NMC09_45deg.parquet,TC23NMC09_45deg.parquet,TC23NMC09,NMC,lithium-ion,45.0,,discharge,104,0.0011616324440858,2.5571453900154117,2.66589769152084,1.498883533067593,2.787639000103809,0.10875230150542814,0.002970463049286339,0.003096793251084045,0.00012633020179770617
raw_CU_diffT/TC23NMC09/TC23NMC09_45deg.parquet,TC23NMC09_45deg.parquet,TC23NMC09,NMC,lithium-ion,45.0,,charge,0,0.0163265583578082,3.068045244385663,3.09441705004773,1.499867535096521,39.18411766656209,-0.026371805662066983,0.05009061972685845,0.050521180551000966,0.0004305608241425146
raw_CU_diffT/TC23NMC09/TC23NMC09_45deg.parquet,TC23NMC09_45deg.parquet,TC23NMC09,NMC,lithium-ion,45.0,,charge,1,0.0163270370280822,3.228442008432122,3.21418124993864,1.4998783403275455,39.185093666485045,0.014260758493481962,0.05271089221468732,0.0524780562827157,-0.00023283593197161861
raw_CU_diffT/TC23NMC09/TC23NMC09_45deg.parquet,TC23NMC09_45deg.parquet,TC23NMC09,NMC,lithium-ion,45.0,,charge,2,0.0163263768015865,3.3232112173307224,3.29580398489614,1.4998851771694606,39.18350199988345,0.02740723243458243,0.054255998525400334,0.05380853772158468,-0.0004474608038156566
raw_CU_diffT/TC23NMC09/TC23NMC09_45deg.parquet,TC23NMC09_45deg.parquet,TC23NMC09,NMC,lithium-ion,45.0,,charge,3,0.0163290803155731,3.3922682945046203,3.35835598738694,1.499939059914264,39.19002900010673,0.03391230711768012,0.05539262143293813,0.05483886464632715,-0.0005537567866109802
raw_CU_diffT/TC23NMC09/TC23NMC09_45deg.parquet,TC23NMC09_45deg.parquet,TC23NMC09,NMC,lithium-ion,45.0,,charge,4,0.0163270041771021,3.4466482150870603,3.40889342842371,1.4998997799290312,39.18506166682346,0.037754786663350526,0.05627343980472793,0.055657017245169804,-0.0006164225595581274
raw_CU_diffT/TC23NMC09/TC23NMC09_45deg.parquet,TC23NMC09_45deg.parquet,TC23NMC09,NMC,lithium-ion,45.0,,charge,5,0.016326941449446,3.4912056688626705,3.45065833252579,1.4998804058690762,39.18491266685305,0.04054733633688068,0.05700071054349478,0.05633869655719153,-0.0006620139863032504
raw_CU_diffT/TC23NMC09/TC23NMC09_45deg.parquet,TC23NMC09_45deg.parquet,TC23NMC09,NMC,lithium-ion,45.0,,charge,6,0.0163267571405201,3.5280536033658625,3.4836506996932,1.499905241513637,39.18445933359908,0.04440290367266231,0.05760167436089127,0.0568767189362938,-0.0007249554245974676
raw_CU_diffT/TC23NMC09/TC23NMC09_45deg.parquet,TC23NMC09_45deg.parquet,TC23NMC09,NMC,lithium-ion,45.0,,charge,7,0.0163270513202063,3.5548854503778453,3.50462850540657,1.4999288458780473,39.1852290002862,0.05025694497127553,0.05804079718577377,0.05722024946603097,-0.0008205477197427979
raw_CU_diffT/TC23NMC09/TC23NMC09_45deg.parquet,TC23NMC09_45deg.parquet,TC23NMC09,NMC,lithium-ion,45.0,,charge,8,0.0163268297858497,3.567753079344844,3.51340104234126,1.4998858949664577,39.18466566677671,0.054352037003584375,0.058250097244404386,0.05736270078773266,-0.0008873964566717268
raw_CU_diffT/TC23NMC09/TC23NMC09_45deg.parquet,TC23NMC09_45deg.parquet,TC23NMC09,NMC,lithium-ion,45.0,,charge,9,0.0163283919939766,3.5741621973857143,3.51912226208127,1.499961326204833,39.18837799981702,0.0550399353044444,0.05836032140896671,0.05746160776999263,-0.0008987136389740774
raw_CU_diffT/TC23NMC09/TC23NMC09_45deg.parquet,TC23NMC09_45deg.parquet,TC23NMC09,NMC,lithium-ion,45.0,,charge,10,0.0163287933350259,3.5796963270185054,3.52465277449661,1.4999432469633127,39.189346666564234,0.0550435525218953,0.05845212152603647,0.05755332673248079,-0.0008987947935556739
raw_CU_diffT/TC23NMC09/TC23NMC09_45deg.parquet,TC23NMC09_45deg.parquet,TC23NMC09,NMC,lithium-ion,45.0,,charge,11,0.0163314226725477,3.585343919359909,3.53037399423663,1.4998498695082916,39.19567466661101,0.05496992512327914,0.05855376697351545,0.05765602989204888,-0.0008977370814665722
raw_CU_diffT/TC23NMC09/TC23NMC09_45deg.parquet,TC23NMC09_45deg.parquet,TC23NMC09,NMC,lithium-ion,45.0,,charge,12,0.0163289071207607,3.591383665068352,3.53666733595064,1.4999139524691671,39.18962066649692,0.05471632911771174,0.058643370301918275,0.05774991244576618,-0.0008934578561520939
raw_CU_diffT/TC23NMC09/TC23NMC09_45deg.parquet,TC23NMC09_45deg.parquet,TC23NMC09,NMC,lithium-ion,45.0,,charge,13,0.0163287907207486,3.5979308035739903,3.54372350696332,1.4999452430196685,39.18939333333401,0.05420729661067014,0.05874985911929452,0.057864719517401346,-0.0008851396018931743
raw_CU_diffT/TC23NMC09/TC23NMC09_45deg.parquet,TC23NMC09_45deg.parquet,TC23NMC09,NMC,lithium-ion,45.0,,charge,14,0.016327220724034,3.6052056894468945,3.551923921924,1.4999417863043774,39.18556900002295,0.05328176752289426,0.05886298904714262,0.057993045868229655,-0.0008699431789129658
raw_CU_diffT/TC23NMC09/TC23NMC09_45deg.parquet,TC23NMC09_45deg.parquet,TC23NMC09,NMC,lithium-ion,45.0,,charge,15,0.0163263615859805,3.6134497578615883,3.56145928815736,1.499943750960318,39.183505999913905,0.05199046970422838,0.05899448731962198,0.05814567211220578,-0.0008488152074161981
raw_CU_diffT/TC23NMC09/TC23NMC09_45deg.parquet,TC23NMC09_45deg.parquet,TC23NMC09,NMC,lithium-ion,45.0,,charge,16,0.0163266046568713,3.622898834969115,3.57175748368938,1.4999568316678693,39.184146333369426,0.05114135127973496,0.05914963699038035,0.05831467236641794,-0.0008349646239624101
raw_CU_diffT/TC23NMC09/TC23NMC09_45deg.parquet,TC23NMC09_45deg.parquet,TC23NMC09,NMC,lithium-ion,45.0,,charge,17,0.0163270491214609,3.633184400955296,3.5826278011954,1.499869136473431,39.18517366645392,0.05055659975989624,0.059319180181722615,0.058493740094028746,-0.0008254400876938697
raw_CU_diffT/TC23NMC09/TC23NMC09_45deg.parquet,TC23NMC09_45deg.parquet,TC23NMC09,NMC,lithium-ion,45.0,,charge,18,0.0163269507942815,3.6438803079712287,3.59349811870142,1.499913978789002,39.18492766690906,0.05038218926980864,0.05949345448849758,0.05867086696338123,-0.0008225875251163459
raw_CU_diffT/TC23NMC09/TC23NMC09_45deg.parquet,TC23NMC09_45deg.parquet,TC23NMC09,NMC,lithium-ion,45.0,,charge,19,0.0163269101509293,3.6546704421876903,3.60474985085678,1.4999343716925366,39.1848503332003,0.0499205913309102,0.059669475940855476,0.05885442693151444,-0.0008150490093410331
raw_CU_diffT/TC23NMC09/TC23NMC09_45deg.parquet,TC23NMC09_45deg.parquet,TC23NMC09,NMC,lithium-ion,45.0,,charge,20,0.0163267250417125,3.665565660540928,3.61581087568747,1.4998873278617892,39.18445266672643,0.0497547848534583,0.059846682661994985,0.05903434997018301,-0.0008123326918119747
raw_CU_diffT/TC23NMC09/TC23NMC09_45deg.parquet,TC23NMC09_45deg.parquet,TC23NMC09,NMC,lithium-ion,45.0,,charge,21,0.0163271080080893,3.6762110929357763,3.62629977854416,1.499984559765588,39.18530366680352,0.04991131439161611,0.06002189557489843,0.059206988154000814,-0.000814907420897619
raw_CU_diffT/TC23NMC09/TC23NMC09_45deg.parquet,TC23NMC09_45deg.parquet,TC23NMC09,NMC,lithium-ion,45.0,,charge,22,0.0163273889567155,3.686598891364027,3.63640726675151,1.4999078894826698,39.185986666649114,0.05019162461251714,0.06019253402669662,0.059373035849278596,-0.0008194981774180266
raw_CU_diffT/TC23NMC09/TC23NMC09_45deg.parquet,TC23NMC09_45deg.parquet,TC23NMC09,NMC,lithium-ion,45.0,,charge,23,0.0163278145256184,3.697209601750319,3.6474682915822,1.5000035221182904,39.186957666650414,0.04974131016811878,0.060367352639714676,0.05955518575302837,-0.0008121668866863038
raw_CU_diffT/TC23NMC09/TC23NMC09_45deg.parquet,TC23NMC09_45deg.parquet,TC23NMC09,NMC,lithium-ion,45.0,,charge,24,0.0163273875417045,3.7085283143264736,3.65967356036089,1.4999621807621266,39.185968666744884,0.0488547539655837,0.060550578997392454,0.059752908496141746,-0.0007976705012507079
raw_CU_diffT/TC23NMC09/TC23NMC09_45deg.parquet,TC23NMC09_45deg.parquet,TC23NMC09,NMC,lithium-ion,45.0,,charge,25,0.0163271642321467,3.7205082555553255,3.67168812181492,1.499884623013192,39.18545433325926,0.0488201337404055,0.06074534931550942,0.05994825497409446,-0.0007970943414149639
raw_CU_diffT/TC23NMC09/TC23NMC09_45deg.parquet,TC23NMC09_45deg.parquet,TC23NMC09,NMC,lithium-ion,45.0,,charge,26,0.016327489241322,3.732467261579325,3.68293985397027,1.4999175551271253,39.18619466677774,0.049527407609055274,0.06094181905702302,0.0601331608421356,-0.0008086582148874172
raw_CU_diffT/TC23NMC09/TC23NMC09_45deg.parquet,TC23NMC09_45deg.parquet,TC23NMC09,NMC,lithium-ion,45.0,,charge,27,0.0163264242914423,3.7439760457674898,3.69400087880096,1.4998807579159068,39.18361066665966,0.049975166966529816,0.061125741460196434,0.060309825680265196,-0.000815915779931238
raw_CU_diffT/TC23NMC09/TC23NMC09_45deg.parquet,TC23NMC09_45deg.parquet,TC23NMC09,NMC,lithium-ion,45.0,,charge,28,0.0163268728500673,3.755302509073248,3.70544331828099,1.4998848980979358,39.18472300010035,0.04985919079225809,0.061312346579177626,0.06049830191070518,-0.0008140446684724439
raw_CU_diffT/TC23NMC09/TC23NMC09_45deg.parquet,TC23NMC09_45deg.parquet,TC23NMC09,NMC,lithium-ion,45.0,,charge,29,0.0163274258610717,3.767064447986818,3.71764858705968,1.4999629489358206,39.18598499993095,0.04941586092713779,0.06150646548838375,0.060699631682734886,-0.0008068338056488669
raw_CU_diffT/TC23NMC09/TC23NMC09_45deg.parquet,TC23NMC09_45deg.parquet,TC23NMC09,NMC,lithium-ion,45.0,,charge,30,0.0163283975942075,3.7794503347401474,3.73061668513704,1.4999879632162734,39.18830299988622,0.04883364960310743,0.06171236775319776,0.060914992506502,-0.000797375246695757
raw_CU_diffT/TC23NMC09/TC23NMC09_45deg.parquet,TC23NMC09_45deg.parquet,TC23NMC09,NMC,lithium-ion,45.0,,charge,31,0.0163289991474622,3.792363111368431,3.7441569051884,1.4999197017129944,39.18979200022295,0.0482062061800308,0.0619254940124022,0.06113833491278609,-0.0007871590996161096
raw_CU_diffT/TC23NMC09/TC23NMC09_45deg.parquet,TC23NMC09_45deg.parquet,TC23NMC09,NMC,lithium-ion,45.0,,charge,32,0.0163286391133815,3.8052974398644297,3.75731571059043,1.4999230631828366,39.188975666766055,0.04798172927399991,0.062135328614620816,0.0613518522732697,-0.0007834763413511192
raw_CU_diffT/TC23NMC09/TC23NMC09_45deg.parquet,TC23NMC09_45deg.parquet,TC23NMC09,NMC,lithium-ion,45.0,,charge,33,0.0163270409921043,3.817738833662407,3.76913956471979,1.4999961753739102,39.18511433340609,0.0485992689426169,0.062332378434354574,0.06153889617814216,-0.0007934822562124105
raw_CU_diffT/TC23NMC09/TC23NMC09_45deg.parquet,TC23NMC09_45deg.parquet,TC23NMC09,NMC,lithium-ion,45.0,,charge,34,0.0163273629388785,3.829212292231396,3.78039129687514,1.4999144822229467,39.18591733352514,0.04882099535625617,0.06252093886527689,0.06172382075505799,-0.0007971181102189029
raw_CU_diffT/TC23NMC09/TC23NMC09_45deg.parquet,TC23NMC09_45deg.parquet,TC23NMC09,NMC,lithium-ion,45.0,,charge,35,0.0163288276561374,3.8396267758167517,3.79030807775783,1.4999019224269865,39.189439333451446,0.04931869805892175,0.06269660388620224,0.061891287365373034,-0.0008053165208292065
raw_CU_diffT/TC23NMC09/TC23NMC09_45deg.parquet,TC23NMC09_45deg.parquet,TC23NMC09,NMC,lithium-ion,45.0,,charge,36,0.0163268839113232,3.8491295577113194,3.79946202934185,1.4998937994065311,39.18471500015585,0.049667528369469416,0.06284429144839553,0.06203337547854485,-0.0008109159698506743
raw_CU_diffT/TC23NMC09/TC23NMC09_45deg.parquet,TC23NMC09_45deg.parquet,TC23NMC09,NMC,lithium-ion,45.0,,charge,37,0.0163272126422734,3.857837467824397,3.8078531516272,1.4998967996412413,39.185560000070836,0.04998431619719712,0.06298773267649849,0.06217162811716822,-0.0008161045593302677
raw_CU_diffT/TC23NMC09/TC23NMC09_45deg.parquet,TC23NMC09_45deg.parquet,TC23NMC09,NMC,lithium-ion,45.0,,charge,38,0.0163267963073349,3.865869955865219,3.81548144461388,1.4998943879260171,39.18452833330957,0.05038851125133892,0.06311727132005719,0.062294588360626735,-0.0008226829594304569
raw_CU_diffT/TC23NMC09/TC23NMC09_45deg.parquet,TC23NMC09_45deg.parquet,TC23NMC09,NMC,lithium-ion,45.0,,charge,39,0.0163267405585935,3.8733328886508036,3.82253761562656,1.4999768342245803,39.184353666729294,0.05079527302424358,0.0632389011700692,0.06240957992579945,-0.0008293212442697442
raw_CU_diffT/TC23NMC09/TC23NMC09_45deg.parquet,TC23NMC09_45deg.parquet,TC23NMC09,NMC,lithium-ion,45.0,,charge,40,0.016326050186869,3.8802820769750763,3.82921237198991,1.4999944607082674,39.18274566665059,0.051069704985166275,0.06334967992790339,0.06251591336128696,-0.0008337665666164201
raw_CU_diffT/TC23NMC09/TC23NMC09_45deg.parquet,TC23NMC09_45deg.parquet,TC23NMC09,NMC,lithium-ion,45.0,,charge,41,0.0163260126113677,3.8867721487910503,3.83550571370392,1.4998959845011368,39.18269066652283,0.05126643508713036,0.06345549111867542,0.06261851465290307,-0.0008369764657723544
raw_CU_diffT/TC23NMC09/TC23NMC09_45deg.parquet,TC23NMC09_45deg.parquet,TC23NMC09,NMC,lithium-ion,45.0,,charge,42,0.0163256317506985,3.8928712460220956,3.84103622611927,1.499946195066396,39.18174299999373,0.051835019902825685,0.06355358241543956,0.0627073429687159,-0.0008462394467236567
raw_CU_diffT/TC23NMC09/TC23NMC09_45deg.parquet,TC23NMC09_45deg.parquet,TC23NMC09,NMC,lithium-ion,45.0,,charge,43,0.0163238174540645,3.898647029619616,3.84656673853461,1.5000124146093903,39.1773950002389,0.052080291085006,0.0636408024293414,0.06279065326471522,-0.0008501491646261822
raw_CU_diffT/TC23NMC09/TC23NMC09_45deg.parquet,TC23NMC09_45deg.parquet,TC23NMC09,NMC,lithium-ion,45.0,,charge,44,0.016326492035933,3.9041430084080995,3.85190654362529,1.4999057923552321,39.18382933322573,0.0522364647828093,0.06374095973391834,0.06288812150765652,-0.0008528382262618234
raw_CU_diffT/TC23NMC09/TC23NMC09_45deg.parquet,TC23NMC09_45deg.parquet,TC23NMC09,NMC,lithium-ion,45.0,,charge,45,0.0163284848307018,3.909444118220412,3.85686493406663,1.4998739740823823,39.1886706664809,0.05257918415378171,0.06383529898083837,0.06297676056997267,-0.0008585384108656946
raw_CU_diffT/TC23NMC09/TC23NMC09_45deg.parquet,TC23NMC09_45deg.parquet,TC23NMC09,NMC,lithium-ion,45.0,,charge,46,0.0163283223425996,3.9146169571003937,3.86163261718331,1.4998961937633144,39.18823266675463,0.052984339917083734,0.06391912752334163,0.06305398214206562,-0.0008651453812760085
raw_CU_diffT/TC23NMC09/TC23NMC09_45deg.parquet,TC23NMC09_45deg.parquet,TC23NMC09,NMC,lithium-ion,45.0,,charge,47,0.0163260339594797,3.9196154978277535,3.86640030029999,1.499952304647946,39.18274366680998,0.053215197527763713,0.06399177572563884,0.06312298260364015,-0.0008687931219986955
raw_CU_diffT/TC23NMC09/TC23NMC09_45deg.parquet,TC23NMC09_45deg.parquet,TC23NMC09,NMC,lithium-ion,45.0,,charge,48,0.0163308377563025,3.9245340049304325,3.87116798341666,1.4998588247498315,39.19432399998186,0.053366021513772566,0.06409092810361097,0.0632194162645702,-0.0008715118390407728
raw_CU_diffT/TC23NMC09/TC23NMC09_45deg.parquet,TC23NMC09_45deg.parquet,TC23NMC09,NMC,lithium-ion,45.0,,charge,49,0.0163286861157394,3.9294229442260815,3.87574495920867,1.499875951945306,39.18915866664611,0.05367798501741161,0.06416231387225226,0.06328582290357758,-0.0008764909686746758
raw_CU_diffT/TC23NMC09/TC23NMC09_45deg.parquet,TC23NMC09_45deg.parquet,TC23NMC09,NMC,lithium-ion,45.0,,charge,50,0.0163316126835657,3.934224635420857,3.88032193500068,1.4998879313758033,39.19618066644762,0.05390270042017731,0.06425223295583592,0.0633719149299753,-0.0008803180258606103
raw_CU_diffT/TC23NMC09/TC23NMC09_45deg.parquet,TC23NMC09_45deg.parquet,TC23NMC09,NMC,lithium-ion,45.0,,charge,51,0.0163310508343552,3.938997087078595,3.88489891079269,1.4999300636421407,39.19476899993606,0.054098176285905186,0.0643279616654576,0.06344448159848656,-0.0008834800669710319
raw_CU_diffT/TC23NMC09/TC23NMC09_45deg.parquet,TC23NMC09_45deg.parquet,TC23NMC09,NMC,lithium-ion,45.0,,charge,52,0.0163286276596319,3.943770843827019,3.88928517926003,1.4999260453941037,39.18897866667248,0.05448566456698911,0.0643963656837637,0.06350668955426174,-0.0008896761295019567
raw_CU_diffT/TC23NMC09/TC23NMC09_45deg.parquet,TC23NMC09_45deg.parquet,TC23NMC09,NMC,lithium-ion,45.0,,charge,53,0.0163279920252535,3.948495649042186,3.89386215505204,1.4998862289976709,39.187463333364576,0.054633493990146054,0.06447100546930896,0.06357895021512612,-0.0008920552541828441
raw_CU_diffT/TC23NMC09/TC23NMC09_45deg.parquet,TC23NMC09_45deg.parquet,TC23NMC09,NMC,lithium-ion,45.0,,charge,54,0.016329283522608,3.953256531973661,3.89843913084405,1.4999570582102197,39.190631000034045,0.054817401129610754,0.06455384674819994,0.06365871786318199,-0.0008951288850179567
raw_CU_diffT/TC23NMC09/TC23NMC09_45deg.parquet,TC23NMC09_45deg.parquet,TC23NMC09,NMC,lithium-ion,45.0,,charge,55,0.016328254984931,3.958087759636632,3.90301610663606,1.499893524634307,39.18811999971513,0.05507165300057215,0.06462866619208121,0.06372944219944623,-0.0008992239926349788
raw_CU_diffT/TC23NMC09/TC23NMC09_45deg.parquet,TC23NMC09_45deg.parquet,TC23NMC09,NMC,lithium-ion,45.0,,charge,56,0.0163312451388238,3.963078033392477,3.90778378975274,1.4999221605443909,39.19523533346364,0.05529424363973723,0.06472199886762028,0.06381897501997388,-0.0009030238476464003
raw_CU_diffT/TC23NMC09/TC23NMC09_45deg.parquet,TC23NMC09_45deg.parquet,TC23NMC09,NMC,lithium-ion,45.0,,charge,57,0.0163288857981743,3.968258646486399,3.91293288751875,1.4999114715686817,39.1895533335628,0.05532575896764902,0.06479724225609412,0.06389383425621407,-0.0009034079998800487
raw_CU_diffT/TC23NMC09/TC23NMC09_45deg.parquet,TC23NMC09_45deg.parquet,TC23NMC09,NMC,lithium-ion,45.0,,charge,58,0.0163307127864757,3.973767766992175,3.91827269260943,1.4998519946126796,39.19407333334675,0.05549507438274537,0.06489446008290412,0.06398818596209539,-0.0009062741208087227
raw_CU_diffT/TC23NMC09/TC23NMC09_45deg.parquet,TC23NMC09_45deg.parquet,TC23NMC09,NMC,lithium-ion,45.0,,charge,59,0.0163305465899645,3.979720097152574,3.92418461967411,1.4999340894643547,39.1934983333922,0.05553547747846377,0.06499100446156815,0.06408407975921017,-0.0009069247023579807
raw_CU_diffT/TC23NMC09/TC23NMC09_45deg.parquet,TC23NMC09_45deg.parquet,TC23NMC09,NMC,lithium-ion,45.0,,charge,60,0.0163270589592309,3.986135405100821,3.93085937603745,1.4999408577467834,39.185182333458215,0.055276029063370924,0.06508186777855886,0.06417937279300903,-0.000902494985549826
raw_CU_diffT/TC23NMC09/TC23NMC09_45deg.parquet,TC23NMC09_45deg.parquet,TC23NMC09,NMC,lithium-ion,45.0,,charge,61,0.0163271872876596,3.9931640899497864,3.93772483972547,1.4998948311042517,39.185555666394066,0.055439250224316616,0.06519713796696697,0.06429197094546713,-0.000905167021499842
raw_CU_diffT/TC23NMC09/TC23NMC09_45deg.parquet,TC23NMC09_45deg.parquet,TC23NMC09,NMC,lithium-ion,45.0,,charge,62,0.0163273305768502,4.000762376952807,3.94592525468615,1.499948685947314,39.18588333297521,0.054837122266656824,0.06532176988793345,0.06442642606480259,-0.0008953438231308619
raw_CU_diffT/TC23NMC09/TC23NMC09_45deg.parquet,TC23NMC09_45deg.parquet,TC23NMC09,NMC,lithium-ion,45.0,,charge,63,0.016326529484489,4.009089598337978,3.9548884989455,1.4999450324291204,39.183938000234775,0.05420109939247775,0.06545451953322316,0.06456960368590015,-0.0008849158473230173
raw_CU_diffT/TC23NMC09/TC23NMC09_45deg.parquet,TC23NMC09_45deg.parquet,TC23NMC09,NMC,lithium-ion,45.0,,charge,64,0.0163276099093301,4.018039825510245,3.96499598715286,1.4999867397240407,39.18653499998618,0.05304383835738502,0.06560498687108407,0.06473890777029112,-0.0008660791007929491
raw_CU_diffT/TC23NMC09/TC23NMC09_45deg.parquet,TC23NMC09_45deg.parquet,TC23NMC09,NMC,lithium-ion,45.0,,charge,65,0.0163273875821564,4.027436253010577,3.97529418268488,1.4999263658482933,39.18603266676655,0.05214207032569673,0.0657575126653314,0.0649061688737877,-0.00085134379154371
raw_CU_diffT/TC23NMC09/TC23NMC09_45deg.parquet,TC23NMC09_45deg.parquet,TC23NMC09,NMC,lithium-ion,45.0,,charge,66,0.0163274876438277,4.03666465694276,3.98521096356756,1.4999699764911023,39.18626633338863,0.051453693375199894,0.0659085923085089,0.06506848276569602,-0.0008401095428128835
raw_CU_diffT/TC23NMC09/TC23NMC09_45deg.parquet,TC23NMC09_45deg.parquet,TC23NMC09,NMC,lithium-ion,45.0,,charge,67,0.016327570408376,4.045379514030876,3.99436491515158,1.4999123528928473,39.18649933335837,0.05101459887929627,0.06605121884394101,0.06521827438888425,-0.0008329444550567583
raw_CU_diffT/TC23NMC09/TC23NMC09_45deg.parquet,TC23NMC09_45deg.parquet,TC23NMC09,NMC,lithium-ion,45.0,,charge,68,0.0163274854429269,4.053496066187399,4.00275603743693,1.4999018334084437,39.186273333325516,0.0507400287504689,0.06618339801363621,0.06535494093283922,-0.0008284570807969849
raw_CU_diffT/TC23NMC09/TC23NMC09_45deg.parquet,TC23NMC09_45deg.parquet,TC23NMC09,NMC,lithium-ion,45.0,,charge,69,0.0163262916812646,4.061040063079858,4.01076574507295,1.4999485402348436,39.18336833338253,0.05027431800690785,0.06630172459914295,0.06548093141928552,-0.0008207931798574347
raw_CU_diffT/TC23NMC09/TC23NMC09_45deg.parquet,TC23NMC09_45deg.parquet,TC23NMC09,NMC,lithium-ion,45.0,,charge,70,0.01632571816688,4.067831518473162,4.01763120876096,1.4999176889609465,39.18202633335022,0.05020030971220191,0.06641027092094436,0.06559071481269285,-0.000819556108251504
raw_CU_diffT/TC23NMC09/TC23NMC09_45deg.parquet,TC23NMC09_45deg.parquet,TC23NMC09,NMC,lithium-ion,45.0,,charge,71,0.0163292524144172,4.073750396578601,4.02354313582564,1.4998984315005426,39.1904916667263,0.05020726075296089,0.06652129849906414,0.06570145146519259,-0.0008198470338715569
raw_CU_diffT/TC23NMC09/TC23NMC09_45deg.parquet,TC23NMC09_45deg.parquet,TC23NMC09,NMC,lithium-ion,45.0,,charge,72,0.0163285862146562,4.078883009151047,4.02850152626699,1.4999159834005535,39.18893800029764,0.05038148288405697,0.0666023928744192,0.06577973448752465,-0.0008226583868945481
raw_CU_diffT/TC23NMC09/TC23NMC09_45deg.parquet,TC23NMC09_45deg.parquet,TC23NMC09,NMC,lithium-ion,45.0,,charge,73,0.0163290395039022,4.083297351275057,4.03269708740966,1.499955610787469,39.189987000019755,0.05060026386539729,0.06667632375514963,0.06585007004758368,-0.0008262537075659493
raw_CU_diffT/TC23NMC09/TC23NMC09_45deg.parquet,TC23NMC09_45deg.parquet,TC23NMC09,NMC,lithium-ion,45.0,,charge,74,0.016326242796362,4.087146553731208,4.036511233903,1.4998971555257272,39.18328866647789,0.050635319828208125,0.0667277469805299,0.06590106245494314,-0.0008266845255867628
raw_CU_diffT/TC23NMC09/TC23NMC09_45deg.parquet,TC23NMC09_45deg.parquet,TC23NMC09,NMC,lithium-ion,45.0,,charge,75,0.0163259817741579,4.0905098697153015,4.03956255109768,1.4999209941100429,39.18265666667139,0.05094731861762192,0.06678158957998502,0.06594982458479151,-0.0008317649951935097
raw_CU_diffT/TC23NMC09/TC23NMC09_45deg.parquet,TC23NMC09_45deg.parquet,TC23NMC09,NMC,lithium-ion,45.0,,charge,76,0.0163274148701114,4.093525656225457,4.04242316096768,1.4998793262193937,39.18610966677079,0.051102495257776326,0.06683669167063805,0.06600232002966644,-0.0008343716409716095
raw_CU_diffT/TC23NMC09/TC23NMC09_45deg.parquet,TC23NMC09_45deg.parquet,TC23NMC09,NMC,lithium-ion,45.0,,charge,77,0.0163275238348997,4.096267628574443,4.04509306351302,1.4999682461884436,39.186343666748144,0.05117456506142304,0.0668819073396773,0.0660463534088963,-0.0008355539307810106
raw_CU_diffT/TC23NMC09/TC23NMC09_45deg.parquet,TC23NMC09_45deg.parquet,TC23NMC09,NMC,lithium-ion,45.0,,charge,78,0.0163268396609474,4.098908785958697,4.04776296605836,1.4999060576709708,39.18474799988326,0.05114581990033695,0.06692222653319621,0.06608717693235572,-0.0008350496008404928
raw_CU_diffT/TC23NMC09/TC23NMC09_45deg.parquet,TC23NMC09_45deg.parquet,TC23NMC09,NMC,lithium-ion,45.0,,charge,79,0.0163273906035978,4.101602193757586,4.0504328686037,1.499858431251041,39.186023333400954,0.051169325153885836,0.06696846111805373,0.06613299955934374,-0.0008354615587099906
raw_CU_diffT/TC23NMC09/TC23NMC09_45deg.parquet,TC23NMC09_45deg.parquet,TC23NMC09,NMC,lithium-ion,45.0,,charge,80,0.0163274072662589,4.104311551483939,4.05310277114904,1.499887092351939,39.186091666459106,0.05120878033489884,0.0670127662486892,0.0661766596365529,-0.0008361066121362892
raw_CU_diffT/TC23NMC09/TC23NMC09_45deg.parquet,TC23NMC09_45deg.parquet,TC23NMC09,NMC,lithium-ion,45.0,,charge,81,0.0163300571882526,4.1071867087045995,4.05596338101904,1.4999478788212814,39.19240166654345,0.051223327685559816,0.06707059383597708,0.06623411396549929,-0.0008364798704777882
raw_CU_diffT/TC23NMC09/TC23NMC09_45deg.parquet,TC23NMC09_45deg.parquet,TC23NMC09,NMC,lithium-ion,45.0,,charge,82,0.0163301894225418,4.110317134079159,4.05901469821372,1.4999264024250025,39.19278566661524,0.05130243586543859,0.0671222573862318,0.06628447889071139,-0.0008377784955204137
raw_CU_diffT/TC23NMC09/TC23NMC09_45deg.parquet,TC23NMC09_45deg.parquet,TC23NMC09,NMC,lithium-ion,45.0,,charge,83,0.0163300973932821,4.113735274554801,4.06263813738239,1.4998608046183683,39.19260466657579,0.0510971371724116,0.06717769768365998,0.0663432764571166,-0.0008344212265433831
raw_CU_diffT/TC23NMC09/TC23NMC09_45deg.parquet,TC23NMC09_45deg.parquet,TC23NMC09,NMC,lithium-ion,45.0,,charge,84,0.0163299936109603,4.117574644822086,4.06645228387573,1.4999529566281762,39.19228200003272,0.051122360946355805,0.06723996764259679,0.0664051398149656,-0.000834827827631196
raw_CU_diffT/TC23NMC09/TC23NMC09_45deg.parquet,TC23NMC09_45deg.parquet,TC23NMC09,NMC,lithium-ion,45.0,,charge,85,0.016329862474397,4.121888115117089,4.07102925966774,1.4999743443997064,39.19199200021103,0.05085885544934943,0.06730986605471355,0.06647934793962043,-0.0008305181150931179
raw_CU_diffT/TC23NMC09/TC23NMC09_45deg.parquet,TC23NMC09_45deg.parquet,TC23NMC09,NMC,lithium-ion,45.0,,charge,86,0.0163299018863793,4.126758366990816,4.07598765010909,1.4999629934583374,39.192084333335515,0.05077071688172641,0.0673895592417549,0.06656047841637516,-0.0008290808253797327
raw_CU_diffT/TC23NMC09/TC23NMC09_45deg.parquet,TC23NMC09_45deg.parquet,TC23NMC09,NMC,lithium-ion,45.0,,charge,87,0.0163301061602566,4.1323012692155245,4.0817088698491,1.4999150423452179,39.19258733326569,0.050592399366424345,0.0674809184124526,0.0666547391598968,-0.0008261792525558059
raw_CU_diffT/TC23NMC09/TC23NMC09_45deg.parquet,TC23NMC09_45deg.parquet,TC23NMC09,NMC,lithium-ion,45.0,,charge,88,0.0163288908015197,4.138552477123513,4.08800221156311,1.4998711422011488,39.1896196664311,0.05055026556040332,0.0675779714753087,0.06675254170898505,-0.000825429766323646
raw_CU_diffT/TC23NMC09/TC23NMC09_45deg.parquet,TC23NMC09_45deg.parquet,TC23NMC09,NMC,lithium-ion,45.0,,charge,89,0.0163287373461761,4.145631544924239,4.09563050454979,1.4999651783057175,39.18931999994675,0.050001040374448635,0.06769292863109015,0.06687647477578022,-0.0008164538553099288
raw_CU_diffT/TC23NMC09/TC23NMC09_45deg.parquet,TC23NMC09_45deg.parquet,TC23NMC09,NMC,lithium-ion,45.0,,charge,90,0.0163291509543031,4.153637359140079,4.10344950486114,1.4999173345276398,39.19015900010709,0.05018785427893935,0.06782537144683123,0.06700584639823787,-0.0008195250485933669
raw_CU_diffT/TC23NMC09/TC23NMC09_45deg.parquet,TC23NMC09_45deg.parquet,TC23NMC09,NMC,lithium-ion,45.0,,charge,91,0.0163300329021267,4.162670911191231,4.1129848710945,1.4998558423553414,39.192419333499856,0.04968604009673161,0.06797655294047854,0.06716517827092253,-0.0008113746695560115
raw_CU_diffT/TC23NMC09/TC23NMC09_45deg.parquet,TC23NMC09_45deg.parquet,TC23NMC09,NMC,lithium-ion,45.0,,charge,92,0.0163305082917612,4.172880691824995,4.12347377395118,1.4999821229399066,39.19351833325345,0.04940691787381457,0.06814526273837829,0.06733842265636959,-0.0008068400820086946
raw_CU_diffT/TC23NMC09/TC23NMC09_45deg.parquet,TC23NMC09_45deg.parquet,TC23NMC09,NMC,lithium-ion,45.0,,charge,93,0.0163296156109087,4.184401372030442,4.13529762808054,1.499954496942693,39.191373999696225,0.049103743949902245,0.06832966596701609,0.0675278207032577,-0.0008018452637583856
raw_CU_diffT/TC23NMC09/TC23NMC09_45deg.parquet,TC23NMC09_45deg.parquet,TC23NMC09,NMC,lithium-ion,45.0,,charge,94,0.0163299943491863,4.197316240901532,4.14864714080724,1.499888262525733,39.19232666667085,0.04866910009429226,0.0685421504956699,0.06774738436615012,-0.0007947661295197861
raw_CU_diffT/TC23NMC09/TC23NMC09_45deg.parquet,TC23NMC09_45deg.parquet,TC23NMC09,NMC,lithium-ion,45.0,,charge,95,0.0163295635386072,4.211812805449112,4.1633316048066,1.4998883503653944,39.19128766673384,0.04848120064251216,0.06877706481930071,0.06798538797298084,-0.0007916768463198665
raw_CU_diffT/TC23NMC09/TC23NMC09_45deg.parquet,TC23NMC09_45deg.parquet,TC23NMC09,NMC,lithium-ion,45.0,,charge,96,0.0163298782870804,4.2278094921936304,4.1795417274033,1.4998580549191307,39.192054333456326,0.04826776479033068,0.06903961442848518,0.06825140770426966,-0.0007882067242155205
raw_CU_diffT/TC23NMC09/TC23NMC09_45deg.parquet,TC23NMC09_45deg.parquet,TC23NMC09,NMC,lithium-ion,45.0,,charge,97,0.0101472004386554,4.238881450299063,4.18983992293532,1.4999338094433108,24.353574666485656,0.04904152736374279,0.043012779711882894,0.04251514550390519,-0.0004976342079777013
raw_CU_diffT/TC23NMC09/TC23NMC09_45deg.parquet,TC23NMC09_45deg.parquet,TC23NMC09,NMC,lithium-ion,45.0,,charge,98,0.0048272674042906,4.242888373354909,4.19441689872733,1.4995313081815749,11.585786000010557,0.04847147462757917,0.02048155674473972,0.020247571975232106,-0.00023398476950761346
raw_CU_diffT/TC23NMC09/TC23NMC09_45deg.parquet,TC23NMC09_45deg.parquet,TC23NMC09,NMC,lithium-ion,45.0,,charge,99,0.0030068740387924,4.24461595112852,4.196896093948,1.499525085017032,7.216809333127458,0.04771985718052019,0.012763025508092458,0.01261953790840147,-0.00014348759969098727
raw_CU_diffT/TC23NMC09/TC23NMC09_45deg.parquet,TC23NMC09_45deg.parquet,TC23NMC09,NMC,lithium-ion,45.0,,charge,100,0.0020960137175606,4.245475692526926,4.19861245987001,1.499436146407932,5.0307350000948645,0.046863232656916054,0.008898575289106524,0.008800349310608396,-9.82259784981284e-05
raw_CU_diffT/TC23NMC09/TC23NMC09_45deg.parquet,TC23NMC09_45deg.parquet,TC23NMC09,NMC,lithium-ion,45.0,,charge,101,0.0015549482805436,4.245973489836453,4.19994741114268,1.4986853971805016,3.7321696667349897,0.04602607869377362,0.006602269177254903,0.0065307010053298545,-7.156817192504814e-05
raw_CU_diffT/TC23NMC09/TC23NMC09_45deg.parquet,TC23NMC09_45deg.parquet,TC23NMC09,NMC,lithium-ion,45.0,,charge,102,0.0012221466453181,4.24641226642405,4.20090094776601,1.49859193190032,2.9334613331011496,0.04551131865803981,0.005189738506047783,0.005134117000625857,-5.5621505421926155e-05
raw_CU_diffT/TC23NMC09/TC23NMC09_45deg.parquet,TC23NMC09_45deg.parquet,TC23NMC09,NMC,lithium-ion,45.0,,charge,103,0.000992191033667,4.246551080238934,4.20166377706468,1.4979030446625392,2.3816013332107104,0.04488730317425382,0.004213389905821984,0.004168853126086997,-4.453677973498705e-05
raw_CU_diffT/TC23NMC09/TC23NMC09_45deg.parquet,TC23NMC09_45deg.parquet,TC23NMC09,NMC,lithium-ion,45.0,,charge,104,0.000843544281527,4.246756256404104,4.20223589903868,1.4983063857953582,2.0247530000051484,0.04452035736542381,0.0035823269551286917,0.00354477206226155,-3.755489286714174e-05
raw_CU_diffT/TC23SIB09/TC23SIB09_05deg.parquet,TC23SIB09_05deg.parquet,TC23SIB09,SIB,sodium-ion,5.0,,discharge,0,0.0144899470434968,3.7593940137585418,4.01818608858182,1.5000066970116153,34.7751243331586,0.2587920748232784,0.05447342017500015,0.058223303634466116,0.0037498834594659677
raw_CU_diffT/TC23SIB09/TC23SIB09_05deg.parquet,TC23SIB09_05deg.parquet,TC23SIB09,SIB,sodium-ion,5.0,,discharge,1,0.0144885143998233,3.710138778051753,3.98956652954634,1.499945048477032,34.772107333294116,0.2794277514945871,0.05375439911114565,0.05780289211238522,0.004048493001239571
raw_CU_diffT/TC23SIB09/TC23SIB09_05deg.parquet,TC23SIB09_05deg.parquet,TC23SIB09,SIB,sodium-ion,5.0,,discharge,2,0.0144897190883999,3.66041506910691,3.96285494111322,1.499947788655759,34.774951333296485,0.30243987200630995,0.05303838609830503,0.05742065488480808,0.004382268786503052
raw_CU_diffT/TC23SIB09/TC23SIB09_05deg.parquet,TC23SIB09_05deg.parquet,TC23SIB09,SIB,sodium-ion,5.0,,discharge,3,0.0144905176793376,3.6021476165676227,3.93747893210176,1.5000002897963198,34.77690733358031,0.3353313155341371,0.05219698372145693,0.05705610807763988,0.004859124356182951
raw_CU_diffT/TC23SIB09/TC23SIB09_05deg.parquet,TC23SIB09_05deg.parquet,TC23SIB09,SIB,sodium-ion,5.0,,discharge,4,0.0144906845983753,3.530330965530925,3.91267531427101,1.499920964523073,34.777270000078715,0.3823443487400846,0.051156912549386375,0.056697343914950155,0.005540431365563779
raw_CU_diffT/TC23SIB09/TC23SIB09_05deg.parquet,TC23SIB09_05deg.parquet,TC23SIB09,SIB,sodium-ion,5.0,,discharge,5,0.0144907370639966,3.4731396867350495,3.88882568174144,1.4998778363791647,34.777427000022726,0.4156859950063905,0.05032835398700912,0.05635195044183253,0.006023596454823407
raw_CU_diffT/TC23SIB09/TC23SIB09_05deg.parquet,TC23SIB09_05deg.parquet,TC23SIB09,SIB,sodium-ion,5.0,,discharge,6,0.0144904641777114,3.4372181113555174,3.86631162863352,1.4999110486224116,34.776738333370304,0.4290935172780026,0.04980688591357796,0.056024650154583036,0.006217764241005078
raw_CU_diffT/TC23SIB09/TC23SIB09_05deg.parquet,TC23SIB09_05deg.parquet,TC23SIB09,SIB,sodium-ion,5.0,,discharge,7,0.0144897837075679,3.411454859124422,3.84475156082679,1.4999067248296403,34.775104666739935,0.4332967017023681,0.04943124303684439,0.05570961852571427,0.006278375488869885
raw_CU_diffT/TC23SIB09/TC23SIB09_05deg.parquet,TC23SIB09_05deg.parquet,TC23SIB09,SIB,sodium-ion,5.0,,discharge,8,0.0144907483774195,3.3899983071167403,3.82395468126101,1.4999211805389459,34.77742033317918,0.4339563741442696,0.04912361246830676,0.05541196509280868,0.0062883526245019195
raw_CU_diffT/TC23SIB09/TC23SIB09_05deg.parquet,TC23SIB09_05deg.parquet,TC23SIB09,SIB,sodium-ion,5.0,,discharge,9,0.0144904224268943,3.370648054611428,3.80334859875546,1.4999938604249323,34.77662999968743,0.43270054414403214,0.04884211416370908,0.05511212783270313,0.0062700136689940525
raw_CU_diffT/TC23SIB09/TC23SIB09_05deg.parquet,TC23SIB09_05deg.parquet,TC23SIB09,SIB,sodium-ion,5.0,,discharge,10,0.014490825347054,3.3518680566151566,3.78293331331015,1.5000063562885917,34.77760300008231,0.4310652566949935,0.048571334594779546,0.0548178259427297,0.006246491347950155
raw_CU_diffT/TC23SIB09/TC23SIB09_05deg.parquet,TC23SIB09_05deg.parquet,TC23SIB09,SIB,sodium-ion,5.0,,discharge,11,0.0144898375632586,3.333199412835234,3.7623272308046,1.500002541043572,34.77528733352665,0.42912781796936583,0.048297518057931484,0.0545155104341832,0.006217992376251716
raw_CU_diffT/TC23SIB09/TC23SIB09_05deg.parquet,TC23SIB09_05deg.parquet,TC23SIB09,SIB,sodium-ion,5.0,,discharge,12,0.0144900754315154,3.314363511506723,3.74153035123882,1.4998997360963418,34.77582933293888,0.4271668397320969,0.048025377289194676,0.05421505701875481,0.006189679729560131
raw_CU_diffT/TC23SIB09/TC23SIB09_05deg.parquet,TC23SIB09_05deg.parquet,TC23SIB09,SIB,sodium-ion,5.0,,discharge,13,0.0144893111429639,3.295426236379047,3.7205426746128,1.4998991222137215,34.773977333534276,0.4251164382337529,0.04774845608758251,0.053908100433139955,0.006159644345557443
raw_CU_diffT/TC23SIB09/TC23SIB09_05deg.parquet,TC23SIB09_05deg.parquet,TC23SIB09,SIB,sodium-ion,5.0,,discharge,14,0.0144890402423805,3.2763093440985296,3.70012738916749,1.499913163298408,34.77326199985691,0.42381804506896037,0.04747057793313085,0.05361129464358205,0.006140716710451202
raw_CU_diffT/TC23SIB09/TC23SIB09_05deg.parquet,TC23SIB09_05deg.parquet,TC23SIB09,SIB,sodium-ion,5.0,,discharge,15,0.0144910896557549,3.257165930528922,3.67971210372217,1.4999014641406523,34.77819300012197,0.42254617319324783,0.04719988352296495,0.05332303800240444,0.006123154479439494
raw_CU_diffT/TC23SIB09/TC23SIB09_05deg.parquet,TC23SIB09_05deg.parquet,TC23SIB09,SIB,sodium-ion,5.0,,discharge,16,0.0144892363210986,3.2380929959478917,3.65967841239734,1.4998796730099702,34.773823333060136,0.42158541644944814,0.04691749464798317,0.053025945376447996,0.0061084507284648246
raw_CU_diffT/TC23SIB09/TC23SIB09_05deg.parquet,TC23SIB09_05deg.parquet,TC23SIB09,SIB,sodium-ion,5.0,,discharge,17,0.0144894646574851,3.2193332114440896,3.64021711225321,1.4999912791479988,34.774336000089534,0.4208839008091205,0.04664641478788714,0.05274479719356536,0.00609838240567822
raw_CU_diffT/TC23SIB09/TC23SIB09_05deg.parquet,TC23SIB09_05deg.parquet,TC23SIB09,SIB,sodium-ion,5.0,,discharge,18,0.0144889320603532,3.2007311383422685,3.62094660916932,1.4999582964668008,34.77300199994352,0.42021547082705135,0.04637517600689808,0.05246364941442056,0.006088473407522478
raw_CU_diffT/TC23SIB09/TC23SIB09_05deg.parquet,TC23SIB09_05deg.parquet,TC23SIB09,SIB,sodium-ion,5.0,,discharge,19,0.0144894671989405,3.1824271732897804,3.60224849726613,1.4998567513961245,34.77437766682124,0.4198213239763495,0.04611167414039921,0.052194661443570295,0.0060829873031710835
raw_CU_diffT/TC23SIB09/TC23SIB09_05deg.parquet,TC23SIB09_05deg.parquet,TC23SIB09,SIB,sodium-ion,5.0,,discharge,20,0.014488274851914,3.16441152796499,3.58374118242319,1.4998821104912632,34.77143600024283,0.41932965445820036,0.04584686396172192,0.051922227249070446,0.006075363287348527
raw_CU_diffT/TC23SIB09/TC23SIB09_05deg.parquet,TC23SIB09_05deg.parquet,TC23SIB09,SIB,sodium-ion,5.0,,discharge,21,0.0144892208519037,3.1465759211891093,3.56561546170072,1.4998623167961296,34.77371066645719,0.41903954051161074,0.04559143344939134,0.05166298989754431,0.006071556448152972
raw_CU_diffT/TC23SIB09/TC23SIB09_05deg.parquet,TC23SIB09_05deg.parquet,TC23SIB09,SIB,sodium-ion,5.0,,discharge,22,0.0144888715176723,3.129065724138778,3.54768053803848,1.4999029733918972,34.772879666881636,0.4186148138997021,0.04533663124739899,0.05140188750138607,0.006065256253987079
raw_CU_diffT/TC23SIB09/TC23SIB09_05deg.parquet,TC23SIB09_05deg.parquet,TC23SIB09,SIB,sodium-ion,5.0,,discharge,23,0.0144895959302667,3.111535957114211,3.52993641143648,1.499933786187202,34.77467666665325,0.41840045432226924,0.04508489874108057,0.051147352261250265,0.006062453520169694
raw_CU_diffT/TC23SIB09/TC23SIB09_05deg.parquet,TC23SIB09_05deg.parquet,TC23SIB09,SIB,sodium-ion,5.0,,discharge,24,0.014490426623759,3.0941297255019515,3.51238308189472,1.4999297909060931,34.77662566665094,0.4182533563927686,0.04483525975177761,0.05089592932272794,0.006060669570950333
raw_CU_diffT/TC23SIB09/TC23SIB09_05deg.parquet,TC23SIB09_05deg.parquet,TC23SIB09,SIB,sodium-ion,5.0,,discharge,25,0.0144889333431199,3.0769352820465254,3.49463895529272,1.499870640480027,34.773135000112234,0.41770367324619473,0.04458151020266594,0.05063359088150639,0.0060520806788404505
raw_CU_diffT/TC23SIB09/TC23SIB09_05deg.parquet,TC23SIB09_05deg.parquet,TC23SIB09,SIB,sodium-ion,5.0,,discharge,26,0.0144888134786999,3.059641084504223,3.47708562575095,1.4999491423168139,34.7728000000061,0.41744454124672714,0.04433056898514876,0.05037884508097404,0.0060482760958252765
raw_CU_diffT/TC23SIB09/TC23SIB09_05deg.parquet,TC23SIB09_05deg.parquet,TC23SIB09,SIB,sodium-ion,5.0,,discharge,27,0.0144893056009082,3.042155452006058,3.45972309326943,1.4999544288065647,34.77394433302106,0.41756764126337176,0.044078720029584795,0.05012898519290019,0.006050265163315395
raw_CU_diffT/TC23SIB09/TC23SIB09_05deg.parquet,TC23SIB09_05deg.parquet,TC23SIB09,SIB,sodium-ion,5.0,,discharge,28,0.0144890678693856,3.0245067008392033,3.44197896666743,1.499899035996519,34.77344299989636,0.4174722658282266,0.04382228285987074,0.04987106685304211,0.006048783993171367
raw_CU_diffT/TC23SIB09/TC23SIB09_05deg.parquet,TC23SIB09_05deg.parquet,TC23SIB09,SIB,sodium-ion,5.0,,discharge,29,0.0144898215615606,3.0068088682219174,3.42404404300519,1.4999593410119716,34.77521466687904,0.41723517478327254,0.043568123970253565,0.04961378720206973,0.006045663231816163
raw_CU_diffT/TC23SIB09/TC23SIB09_05deg.parquet,TC23SIB09_05deg.parquet,TC23SIB09,SIB,sodium-ion,5.0,,discharge,30,0.0144886712326977,2.9885443969283427,3.40591832228272,1.4999091532630051,34.77246300000115,0.4173739253543771,0.043300037231415574,0.04934723081697565,0.006047193585560079
raw_CU_diffT/TC23SIB09/TC23SIB09_05deg.parquet,TC23SIB09_05deg.parquet,TC23SIB09,SIB,sodium-ion,5.0,,discharge,31,0.0144898976472159,2.970076584815543,3.38760180450001,1.4999003621402331,34.77539066688041,0.417525219684467,0.04303610571836977,0.04908600341672903,0.006049897698359258
raw_CU_diffT/TC23SIB09/TC23SIB09_05deg.parquet,TC23SIB09_05deg.parquet,TC23SIB09,SIB,sodium-ion,5.0,,discharge,32,0.0144895362409824,2.9516819385275004,3.36890369259683,1.4999419742953122,34.77448033311521,0.4172217540693297,0.0427685024201474,0.0488138521462612,0.0060453497261137995
