Repository: DNV007/delivered-energy-decomposition

# Three-term energy accounting for a cold commercial sodium-ion 18650 cell

This repository holds the analysis code and the derived data behind a reanalysis
of a public commercial-cell archive. No new measurements were made. The
manuscript reporting the work is not distributed here; what is here is
everything needed to regenerate its numbers from the raw archive and to check
them.

**Source data.** Droese, D., Schlösser, A., Otto, M. *Dataset: Evaluation of
Commercial Sodium-Ion Batteries by State-of-the-Art Lithium-Ion Battery
Configurations.* Technische Universität Berlin, DepositOnce, 2025.
DOI [10.14279/depositonce-25036](https://doi.org/10.14279/depositonce-25036),
CC BY 4.0.

File: results/tables/table_delivered_energy_segments.csv (part 24 of 31)
member_path,file_name,cell_id,cell_family,chemistry_type,temperature_deg_c,voltage_v,direction,segment_index,segment_capacity_ah,mean_terminal_voltage_v,ocv_voltage_v,mean_current_a,duration_s,overpotential_v,delivered_energy_wh,ocv_energy_wh,polarisation_loss_wh
raw_CU_diffT/TC23SIB09/TC23SIB09_05deg.parquet,TC23SIB09_05deg.parquet,TC23SIB09,SIB,sodium-ion,5.0,,discharge,33,0.0144897626490957,2.9329315186946263,3.35001478363341,1.499942060229654,34.775075333192945,0.41708326493878367,0.042497481571936925,0.0485409190858098,0.0060434375138728735
raw_CU_diffT/TC23SIB09/TC23SIB09_05deg.parquet,TC23SIB09_05deg.parquet,TC23SIB09,SIB,sodium-ion,5.0,,discharge,34,0.0144890769556666,2.9137843695753585,3.33074428054952,1.4998936117018573,34.77334766686545,0.41695991097416174,0.04221804596299586,0.04825941020052838,0.006041364237532522
raw_CU_diffT/TC23SIB09/TC23SIB09_05deg.parquet,TC23SIB09_05deg.parquet,TC23SIB09,SIB,sodium-ion,5.0,,discharge,35,0.0144895749409089,2.894529638139719,3.3118553715861,1.49991903018564,34.77465433330508,0.4173257334463809,0.04194050411050738,0.04798737660004849,0.006046872489541111
raw_CU_diffT/TC23SIB09/TC23SIB09_05deg.parquet,TC23SIB09_05deg.parquet,TC23SIB09,SIB,sodium-ion,5.0,,discharge,36,0.0144899475137165,2.8750413648764663,3.29258486850221,1.4999645019004184,34.77549700005329,0.41754350362574355,0.041659198476823846,0.04770938192905416,0.006050183452230316
raw_CU_diffT/TC23SIB09/TC23SIB09_05deg.parquet,TC23SIB09_05deg.parquet,TC23SIB09,SIB,sodium-ion,5.0,,discharge,37,0.0144893898357662,2.855475130468122,3.27312356835808,1.499936925515564,34.774103666481096,0.4176484378899583,0.04137409233168797,0.047425563362574356,0.0060514710308863864
raw_CU_diffT/TC23SIB09/TC23SIB09_05deg.parquet,TC23SIB09_05deg.parquet,TC23SIB09,SIB,sodium-ion,5.0,,discharge,38,0.0144890498031098,2.835682790413158,3.25347147115371,1.4999654211104483,34.77333700010786,0.4177886807405522,0.041086349176117615,0.047139710178543015,0.0060533610024254
raw_CU_diffT/TC23SIB09/TC23SIB09_05deg.parquet,TC23SIB09_05deg.parquet,TC23SIB09,SIB,sodium-ion,5.0,,discharge,39,0.0144898731227566,2.8158310165985747,3.23401017100959,1.4999246725945528,34.77531766681932,0.4181791544110154,0.04080103416563608,0.046860397055633336,0.006059362889997255
raw_CU_diffT/TC23SIB09/TC23SIB09_05deg.parquet,TC23SIB09_05deg.parquet,TC23SIB09,SIB,sodium-ion,5.0,,discharge,40,0.014489531575846,2.7959209839443857,3.21454887086546,1.499935028550574,34.77455466653919,0.4186278869210742,0.04051158538043259,0.046577307366505186,0.006065721986072595
raw_CU_diffT/TC23SIB09/TC23SIB09_05deg.parquet,TC23SIB09_05deg.parquet,TC23SIB09,SIB,sodium-ion,5.0,,discharge,41,0.0144899629569503,2.77588685120469,3.19489677366109,1.4999446434537702,34.77549733337946,0.4190099224563997,0.04022249764664137,0.04629393590162922,0.006071438254987849
raw_CU_diffT/TC23SIB09/TC23SIB09_05deg.parquet,TC23SIB09_05deg.parquet,TC23SIB09,SIB,sodium-ion,5.0,,discharge,42,0.0144890895576192,2.755806411174281,3.17524467645673,1.4999458672296695,34.7734676663531,0.4194382652824489,0.03992912589496532,0.046006404484535156,0.006077278589569836
raw_CU_diffT/TC23SIB09/TC23SIB09_05deg.parquet,TC23SIB09_05deg.parquet,TC23SIB09,SIB,sodium-ion,5.0,,discharge,43,0.0144897181468091,2.7354935136527407,3.15559257925236,1.499862040765892,34.77495300013106,0.42009906559961907,0.039636530005252704,0.04572364705952905,0.006087117054276343
raw_CU_diffT/TC23SIB09/TC23SIB09_05deg.parquet,TC23SIB09_05deg.parquet,TC23SIB09,SIB,sodium-ion,5.0,,discharge,44,0.0144890061193728,2.7156078668152825,3.13613127910823,1.4999201189478815,34.77324066666188,0.42052341229294754,0.03934645900010354,0.045439425294155594,0.006092966294052052
raw_CU_diffT/TC23SIB09/TC23SIB09_05deg.parquet,TC23SIB09_05deg.parquet,TC23SIB09,SIB,sodium-ion,5.0,,discharge,45,0.0144894058398364,2.6956235601803153,3.11647918190387,1.4998888037325333,34.774229333153926,0.42085562172355484,0.03905798375487725,0.04515593165800651,0.006097947903129258
raw_CU_diffT/TC23SIB09/TC23SIB09_05deg.parquet,TC23SIB09_05deg.parquet,TC23SIB09,SIB,sodium-ion,5.0,,discharge,46,0.0144895459875825,2.675549279559454,3.09720867881998,1.4999227891230893,34.77453433308983,0.421659399260526,0.03876749432821994,0.04487714758490174,0.0061096532566818
raw_CU_diffT/TC23SIB09/TC23SIB09_05deg.parquet,TC23SIB09_05deg.parquet,TC23SIB09,SIB,sodium-ion,5.0,,discharge,47,0.0144896941054804,2.655901306976262,3.07812897279632,1.4998622329521654,34.77486799977487,0.4222276658200581,0.03848319751243163,0.04460114723303527,0.006117949720603644
raw_CU_diffT/TC23SIB09/TC23SIB09_05deg.parquet,TC23SIB09_05deg.parquet,TC23SIB09,SIB,sodium-ion,5.0,,discharge,48,0.0144897062287029,2.63595845863862,3.05904926677267,1.4999956506465957,34.774905999947805,0.4230908081340501,0.03819426369673811,0.044324725214664996,0.006130461517926886
raw_CU_diffT/TC23SIB09/TC23SIB09_05deg.parquet,TC23SIB09_05deg.parquet,TC23SIB09,SIB,sodium-ion,5.0,,discharge,49,0.0144900678475385,2.616637096360669,3.04016035780925,1.4998721880931691,34.775786999904085,0.4235232614485809,0.037915249058652234,0.04405212985205296,0.006136880793400724
raw_CU_diffT/TC23SIB09/TC23SIB09_05deg.parquet,TC23SIB09_05deg.parquet,TC23SIB09,SIB,sodium-ion,5.0,,discharge,50,0.0144896433699682,2.597603699616932,3.0216530429663,1.4999261886539494,34.77476533316076,0.42404934334936817,0.037638351223959345,0.04378267498036088,0.006144323756401539
raw_CU_diffT/TC23SIB09/TC23SIB09_05deg.parquet,TC23SIB09_05deg.parquet,TC23SIB09,SIB,sodium-ion,5.0,,discharge,51,0.0144893780558684,2.5873774389275876,3.00352732224383,1.4999163338633903,34.774153666512575,0.41614988331624225,0.03748948988584637,0.04351924287312093,0.00602975298727456
raw_CU_diffT/TC23SIB09/TC23SIB09_05deg.parquet,TC23SIB09_05deg.parquet,TC23SIB09,SIB,sodium-ion,5.0,,discharge,52,0.0144891081769196,2.5655868243007425,2.98502000740088,1.4999464105020328,34.77347066660877,0.41943318310013744,0.03717306503457307,0.043250277797500694,0.006077212762927622
raw_CU_diffT/TC23SIB09/TC23SIB09_05deg.parquet,TC23SIB09_05deg.parquet,TC23SIB09,SIB,sodium-ion,5.0,,discharge,53,0.0144899362576644,2.5381884271147745,2.9663218954977,1.4998314398513974,34.77544633328216,0.42813346838292565,0.03677818851883455,0.04298181518547592,0.006203626666641371
raw_CU_diffT/TC23SIB09/TC23SIB09_05deg.parquet,TC23SIB09_05deg.parquet,TC23SIB09,SIB,sodium-ion,5.0,,discharge,54,0.0144910154677665,2.5153008182804717,2.94781458065475,1.4999495537255645,34.778056333365384,0.4325137623742785,0.036449263063788054,0.042716826684375604,0.00626756362058755
raw_CU_diffT/TC23SIB09/TC23SIB09_05deg.parquet,TC23SIB09_05deg.parquet,TC23SIB09,SIB,sodium-ion,5.0,,discharge,55,0.014489391539362,2.4960095563670124,2.92968885993228,1.4999315225973906,34.77411300025415,0.43367930356526774,0.03616565974819089,0.042449408980065884,0.0062837492318749966
raw_CU_diffT/TC23SIB09/TC23SIB09_05deg.parquet,TC23SIB09_05deg.parquet,TC23SIB09,SIB,sodium-ion,5.0,,discharge,56,0.0144888914659395,2.477568282784387,2.91137234214957,1.4999667500232123,34.77292966697132,0.4338040593651833,0.035897217948717086,0.0421825578823432,0.006285339933626115
raw_CU_diffT/TC23SIB09/TC23SIB09_05deg.parquet,TC23SIB09_05deg.parquet,TC23SIB09,SIB,sodium-ion,5.0,,discharge,57,0.0144909424877677,2.4592483043195115,2.8932466214271,1.499928775030941,34.7778610001551,0.4339983171075885,0.03563682574103428,0.041925870394028314,0.006289044652994034
raw_CU_diffT/TC23SIB09/TC23SIB09_05deg.parquet,TC23SIB09_05deg.parquet,TC23SIB09,SIB,sodium-ion,5.0,,discharge,58,0.014490728682887,2.440157355261731,2.87512090070463,1.499900815193639,34.77739633346209,0.43496354544289906,0.03535965817864885,0.041662596902608484,0.006302938723959636
raw_CU_diffT/TC23SIB09/TC23SIB09_05deg.parquet,TC23SIB09_05deg.parquet,TC23SIB09,SIB,sodium-ion,5.0,,discharge,59,0.0144904121314537,2.4210392920312636,2.85699517998216,1.4999189146806127,34.776637666567694,0.43595588795089624,0.035081857127975895,0.04139903761551823,0.0063171804875423385
raw_CU_diffT/TC23SIB09/TC23SIB09_05deg.parquet,TC23SIB09_05deg.parquet,TC23SIB09,SIB,sodium-ion,5.0,,discharge,60,0.014489776463728,2.401720941684164,2.83906025631992,1.4999336785706352,34.775118333345745,0.4373393146357558,0.03480039957325785,0.04113734848112996,0.006336948907872113
raw_CU_diffT/TC23SIB09/TC23SIB09_05deg.parquet,TC23SIB09_05deg.parquet,TC23SIB09,SIB,sodium-ion,5.0,,discharge,61,0.0144901249011843,2.382579027619649,2.82112533265768,1.4998713301492062,34.775921999826096,0.43854630503803094,0.034523867697150955,0.04087845843210489,0.006354590734953938
raw_CU_diffT/TC23SIB09/TC23SIB09_05deg.parquet,TC23SIB09_05deg.parquet,TC23SIB09,SIB,sodium-ion,5.0,,discharge,62,0.0144900991483947,2.3630369913337548,2.80357200311592,1.499924736562302,34.77591366658453,0.44053501178216514,0.03424064029575041,0.04062403629481322,0.006383395999062805
raw_CU_diffT/TC23SIB09/TC23SIB09_05deg.parquet,TC23SIB09_05deg.parquet,TC23SIB09,SIB,sodium-ion,5.0,,discharge,63,0.0144896267242201,2.3439684053557994,2.78659106475487,1.4999710173617002,34.77469500002917,0.44262265939907053,0.03396322724697096,0.040376664361345106,0.006413437114374143
raw_CU_diffT/TC23SIB09/TC23SIB09_05deg.parquet,TC23SIB09_05deg.parquet,TC23SIB09,SIB,sodium-ion,5.0,,discharge,64,0.0144897293986052,2.3261645146166527,2.77228128523713,1.4999582790751211,34.775003333517816,0.44611677062047717,0.03370549435343311,0.040169605639903454,0.006464111286470342
raw_CU_diffT/TC23SIB09/TC23SIB09_05deg.parquet,TC23SIB09_05deg.parquet,TC23SIB09,SIB,sodium-ion,5.0,,discharge,65,0.014489922887805,2.3117857078176307,2.76235983810482,1.4999114030168372,34.775468999985605,0.4505741302871895,0.03349759663940717,0.04002638104250835,0.00652878440310118
raw_CU_diffT/TC23SIB09/TC23SIB09_05deg.parquet,TC23SIB09_05deg.parquet,TC23SIB09,SIB,sodium-ion,5.0,,discharge,66,0.0144891265304309,2.3009570329779736,2.7549187527556,1.4999424245872015,34.773491000174545,0.45396171977762645,0.03333885759190273,0.03991636638973277,0.006577508797830041
raw_CU_diffT/TC23SIB09/TC23SIB09_05deg.parquet,TC23SIB09_05deg.parquet,TC23SIB09,SIB,sodium-ion,5.0,,discharge,67,0.0144897573208474,2.2912018076296734,2.74766846446661,1.499996440351109,34.775076333549805,0.45646665683693666,0.033198958165640856,0.0398130492482666,0.006614091082625742
raw_CU_diffT/TC23SIB09/TC23SIB09_05deg.parquet,TC23SIB09_05deg.parquet,TC23SIB09,SIB,sodium-ion,5.0,,discharge,68,0.0144899282769504,2.281521989667295,2.74003658205715,1.4999291427901453,34.77541833318537,0.45851459238985504,0.033059089992564274,0.03970293355022842,0.0066438435576641475
raw_CU_diffT/TC23SIB09/TC23SIB09_05deg.parquet,TC23SIB09_05deg.parquet,TC23SIB09,SIB,sodium-ion,5.0,,discharge,69,0.0144901486090646,2.270989454178922,2.7314507143465,1.4998589160026845,34.77598266676068,0.4604612601675777,0.03290697468067109,0.03957912676921645,0.006672152088545359
raw_CU_diffT/TC23SIB09/TC23SIB09_05deg.parquet,TC23SIB09_05deg.parquet,TC23SIB09,SIB,sodium-ion,5.0,,discharge,70,0.0144898072933818,2.2589279268936115,2.72172006427444,1.4999374838043789,34.775217000045814,0.46279213738082836,0.032731430350326884,0.039437199237867364,0.0067057688875404795
raw_CU_diffT/TC23SIB09/TC23SIB09_05deg.parquet,TC23SIB09_05deg.parquet,TC23SIB09,SIB,sodium-ion,5.0,,discharge,71,0.014489370537836,2.245731376133822,2.71046303772048,1.499931177100921,34.77411866665352,0.4647316615866579,0.032539234037247296,0.03927290328264059,0.006733669245393294
raw_CU_diffT/TC23SIB09/TC23SIB09_05deg.parquet,TC23SIB09_05deg.parquet,TC23SIB09,SIB,sodium-ion,5.0,,discharge,72,0.0144896636986784,2.231105780101387,2.6974888376244,1.499860977310254,34.77481899986742,0.466383057523013,0.03232797242984662,0.03908570608811646,0.006757733658269843
raw_CU_diffT/TC23SIB09/TC23SIB09_05deg.parquet,TC23SIB09_05deg.parquet,TC23SIB09,SIB,sodium-ion,5.0,,discharge,73,0.0144894773580065,2.2142991332007127,2.68298826104642,1.4999457221783983,34.77436266676523,0.46868912784570727,0.03208403715436515,0.038875097660229334,0.006791060505864185
raw_CU_diffT/TC23SIB09/TC23SIB09_05deg.parquet,TC23SIB09_05deg.parquet,TC23SIB09,SIB,sodium-ion,5.0,,discharge,74,0.0144885666143383,2.194752985909491,2.6661981197456,1.4999086774538664,34.77221133338753,0.471445133836109,0.03179882483836755,0.03862938906495765,0.006830564226590098
raw_CU_diffT/TC23SIB09/TC23SIB09_05deg.parquet,TC23SIB09_05deg.parquet,TC23SIB09,SIB,sodium-ion,5.0,,discharge,75,0.014488770324303,2.1726408728188336,2.64692761666171,1.4999338141436072,34.77267333358759,0.4742867438428764,0.031478894603465285,0.03835072630286625,0.006871831699400963
raw_CU_diffT/TC23SIB09/TC23SIB09_05deg.parquet,TC23SIB09_05deg.parquet,TC23SIB09,SIB,sodium-ion,5.0,,discharge,76,0.0144895619877341,2.147841037222033,2.62536754885498,1.4999135693504604,34.77457966678776,0.4775265116329468,0.03112127584862775,0.03804042583971976,0.00691914999109201
raw_CU_diffT/TC23SIB09/TC23SIB09_05deg.parquet,TC23SIB09_05deg.parquet,TC23SIB09,SIB,sodium-ion,5.0,,discharge,77,0.0144895491826908,2.1192376305334966,2.60170871338565,1.4999021161849722,34.774542000028305,0.48247108285215345,0.030706797877424214,0.03769758636163658,0.006990788484212366
raw_CU_diffT/TC23SIB09/TC23SIB09_05deg.parquet,TC23SIB09_05deg.parquet,TC23SIB09,SIB,sodium-ion,5.0,,discharge,78,0.0144893020307798,2.0871337505705756,2.575378719073,1.4999522704010968,34.77400366647635,0.4882449685024244,0.0302411112906513,0.0373154401042915,0.007074328813640198
raw_CU_diffT/TC23SIB09/TC23SIB09_05deg.parquet,TC23SIB09_05deg.parquet,TC23SIB09,SIB,sodium-ion,5.0,,discharge,79,0.0144891534636101,2.051090937851864,2.54656836297728,1.49994107376672,34.77364999987185,0.4954774251254159,0.029718571366355622,0.03689761981675216,0.007179048450396536
raw_CU_diffT/TC23SIB09/TC23SIB09_05deg.parquet,TC23SIB09_05deg.parquet,TC23SIB09,SIB,sodium-ion,5.0,,discharge,80,0.0144896841628703,2.0108178160122856,2.51565923921896,1.4999779600997898,34.774854999850504,0.5048414232066745,0.02913611506309066,0.03645110783768931,0.007314992774598652
raw_CU_diffT/TC23SIB09/TC23SIB09_05deg.parquet,TC23SIB09_05deg.parquet,TC23SIB09,SIB,sodium-ion,5.0,,discharge,81,0.0144894011295666,1.9651200121337942,2.48207895661733,1.4998727886862127,34.77425000007497,0.5169589444835356,0.028473412123545327,0.035963837637684626,0.007490425514139299
raw_CU_diffT/TC23SIB09/TC23SIB09_05deg.parquet,TC23SIB09_05deg.parquet,TC23SIB09,SIB,sodium-ion,5.0,,discharge,82,0.0144894551305426,1.913705259585121,2.44639990635309,1.4999541310022786,34.77431266667554,0.532694646767969,0.027728546491841987,0.03544700167446671,0.0077184551826247234
raw_CU_diffT/TC23SIB09/TC23SIB09_05deg.parquet,TC23SIB09_05deg.parquet,TC23SIB09,SIB,sodium-ion,5.0,,discharge,83,0.014489425218701,1.855977100702176,2.40843129136602,1.4998830996172388,34.774251000140794,0.552454190663844,0.026892041408245675,0.03489678509062743,0.008004743682381753
raw_CU_diffT/TC23SIB09/TC23SIB09_05deg.parquet,TC23SIB09_05deg.parquet,TC23SIB09,SIB,sodium-ion,5.0,,discharge,84,0.0144894995164246,1.7892833894439,2.3681731116561,1.49992493605774,34.77439133345615,0.5788897222122,0.025925820806093958,0.034313643156150805,0.008387822350056848
raw_CU_diffT/TC23SIB09/TC23SIB09_05deg.parquet,TC23SIB09_05deg.parquet,TC23SIB09,SIB,sodium-ion,5.0,,discharge,85,0.0144894939843418,1.7116948032805401,2.32581616428359,1.499867616373253,34.77440633327933,0.6141213610030498,0.024801591555162508,0.033699899321071994,0.008898307765909486
raw_CU_diffT/TC23SIB09/TC23SIB09_05deg.parquet,TC23SIB09_05deg.parquet,TC23SIB09,SIB,sodium-ion,5.0,,discharge,86,0.0144895754915067,1.6185917425466472,2.28174204336895,1.4999143882928723,34.77461199986283,0.663150300822303,0.02345270724355902,0.033061473589539155,0.009608766345980135
raw_CU_diffT/TC23SIB09/TC23SIB09_05deg.parquet,TC23SIB09_05deg.parquet,TC23SIB09,SIB,sodium-ion,5.0,,discharge,87,0.0062362410052318,1.5744540059506944,2.26590588736931,1.4998528020678352,14.966640333412215,0.6914518814186157,0.009818674632761194,0.01413073520880864,0.004312060576047447
raw_CU_diffT/TC23SIB09/TC23SIB09_05deg.parquet,TC23SIB09_05deg.parquet,TC23SIB09,SIB,sodium-ion,5.0,,discharge,88,0.0028371231376853,1.5885212808215694,2.26094516380316,1.4994892882277329,6.808710333250929,0.6724238829815905,0.004506830480524363,0.006414579837263626,0.0019077493567392625
raw_CU_diffT/TC23SIB09/TC23SIB09_05deg.parquet,TC23SIB09_05deg.parquet,TC23SIB09,SIB,sodium-ion,5.0,,discharge,89,0.0019204575224464,1.6070932049131534,2.25789241083938,1.4998033782778233,4.608741999894846,0.6507992059262264,0.003086354234647959,0.004336186465271124,0.0012498322306231653
raw_CU_diffT/TC23SIB09/TC23SIB09_05deg.parquet,TC23SIB09_05deg.parquet,TC23SIB09,SIB,sodium-ion,5.0,,discharge,90,0.0015099716820292,1.6223017771816157,2.25579364317677,1.499617756599652,3.623546000162605,0.6334918659951541,0.002449629743249885,0.003406184521698404,0.0009565547784485193
raw_CU_diffT/TC23SIB09/TC23SIB09_05deg.parquet,TC23SIB09_05deg.parquet,TC23SIB09,SIB,sodium-ion,5.0,,discharge,91,0.0012782822981677,1.6363629985380148,2.25407646963465,1.4991347350372193,3.0674466665950604,0.617713471096635,0.0020917338544077626,0.002881346049850316,0.0007896121954425535
raw_CU_diffT/TC23SIB09/TC23SIB09_05deg.parquet,TC23SIB09_05deg.parquet,TC23SIB09,SIB,sodium-ion,5.0,,discharge,92,0.0011272114209642,1.6480047725383362,2.25216849903228,1.4986995066175843,2.704927666694857,0.6041637264939439,0.0018576498014087213,0.002538670054044986,0.0006810202526362648
raw_CU_diffT/TC23SIB09/TC23SIB09_05deg.parquet,TC23SIB09_05deg.parquet,TC23SIB09,SIB,sodium-ion,5.0,,discharge,93,0.0010058346143094,1.6600480225214402,2.25064212255039,1.4982576112814718,2.413600666972343,0.5905941000289496,0.001669733762467935,0.0022637737512839606,0.0005940399888160256
raw_CU_diffT/TC23SIB09/TC23SIB09_05deg.parquet,TC23SIB09_05deg.parquet,TC23SIB09,SIB,sodium-ion,5.0,,discharge,94,0.0009176841129952,1.6723422453502763,2.2491157460685,1.4978420638144785,2.2020903331576847,0.5767735007182238,0.0015346819100486694,0.002063977788454409,0.0005292958784057394
raw_CU_diffT/TC23SIB09/TC23SIB09_05deg.parquet,TC23SIB09_05deg.parquet,TC23SIB09,SIB,sodium-ion,5.0,,discharge,95,0.0008443569928635,1.683441690437345,2.24797096370708,1.4979644170414756,2.026080999756232,0.5645292732697349,0.0014214257633987236,0.001898090002960174,0.00047666423956145045
raw_CU_diffT/TC23SIB09/TC23SIB09_05deg.parquet,TC23SIB09_05deg.parquet,TC23SIB09,SIB,sodium-ion,5.0,,discharge,96,0.000783245962967,1.6915839958638992,2.24644458722518,1.4986962900022953,1.8794376669102348,0.5548605913612807,0.0013249263357799853,0.0017595186539731908,0.00043459231819320543
raw_CU_diffT/TC23SIB09/TC23SIB09_05deg.parquet,TC23SIB09_05deg.parquet,TC23SIB09,SIB,sodium-ion,5.0,,discharge,97,0.0007369264701824,1.700713973539533,2.24529980486376,1.498450596583048,1.7682383332867175,0.5445858313242269,0.0012533011453103717,0.001654620859699482,0.0004013197143891104
raw_CU_diffT/TC23SIB09/TC23SIB09_05deg.parquet,TC23SIB09_05deg.parquet,TC23SIB09,SIB,sodium-ion,5.0,,discharge,98,0.000699753276942,1.7090201634463662,2.24415502250234,1.4988708388112966,1.6790186667931266,0.5351348590559739,0.0011958924597315474,0.0015703548309618605,0.0003744623712303131
raw_CU_diffT/TC23SIB09/TC23SIB09_05deg.parquet,TC23SIB09_05deg.parquet,TC23SIB09,SIB,sodium-ion,5.0,,discharge,99,0.0006602579194219,1.7182383298754695,2.24301024014093,1.4985325269316485,1.5842950002406724,0.5247719102654607,0.0011344804647545378,0.0014809652743974669,0.0003464848096429291
raw_CU_diffT/TC23SIB09/TC23SIB09_05deg.parquet,TC23SIB09_05deg.parquet,TC23SIB09,SIB,sodium-ion,5.0,,discharge,100,0.0006269196856313,1.7282282058378404,2.24186545777951,1.4973357446051385,1.50422933336813,0.5136372519416696,0.0010834602835030046,0.0014054695880188009,0.0003220093045157963
raw_CU_diffT/TC23SIB09/TC23SIB09_05deg.parquet,TC23SIB09_05deg.parquet,TC23SIB09,SIB,sodium-ion,5.0,,discharge,101,0.0005995701091755,1.7351458749240756,2.24072067541809,1.4987916615636176,1.438582666683942,0.5055748004940144,0.0010403416016636466,0.0013434691399922243,0.0003031275383285777
raw_CU_diffT/TC23SIB09/TC23SIB09_05deg.parquet,TC23SIB09_05deg.parquet,TC23SIB09,SIB,sodium-ion,5.0,,discharge,102,0.0005762084137728,1.7432339308445508,2.23957589305667,1.4976002060385882,1.3825220000580885,0.496341962212119,0.0010044660581268617,0.0012904624728619857,0.000285996414735124
raw_CU_diffT/TC23SIB09/TC23SIB09_05deg.parquet,TC23SIB09_05deg.parquet,TC23SIB09,SIB,sodium-ion,5.0,,discharge,103,0.0005556933972723,1.748622839282258,2.23862190775548,1.4983634729486017,1.3333359999815002,0.48999906847322183,0.0009716981661086931,0.00124398741312884,0.00027228924702014685
raw_CU_diffT/TC23SIB09/TC23SIB09_05deg.parquet,TC23SIB09_05deg.parquet,TC23SIB09,SIB,sodium-ion,5.0,,discharge,104,0.0005340757916443,1.7572410185096285,2.2376679224543,1.4968703205642548,1.2814223335008137,0.4804269039446716,0.0009384998880703659,0.0011950842671218365,0.00025658437905147057
raw_CU_diffT/TC23SIB09/TC23SIB09_05deg.parquet,TC23SIB09_05deg.parquet,TC23SIB09,SIB,sodium-ion,5.0,,charge,0,0.0144893065681284,2.9013210152516784,2.30788124062135,1.49983208481727,34.774855999916326,0.5934397746303284,0.0420381296425351,0.03343959881819525,-0.008598530824339853
raw_CU_diffT/TC23SIB09/TC23SIB09_05deg.parquet,TC23SIB09_05deg.parquet,TC23SIB09,SIB,sodium-ion,5.0,,charge,1,0.0144887429286334,2.9216252159295735,2.3597780410057,1.4999378214672419,34.77336600027047,0.5618471749238734,0.042330676687416635,0.034190217404765716,-0.00814045928265092
raw_CU_diffT/TC23SIB09/TC23SIB09_05deg.parquet,TC23SIB09_05deg.parquet,TC23SIB09,SIB,sodium-ion,5.0,,charge,2,0.0144888763717029,2.945963616967035,2.40709571194436,1.499918235442713,34.773659333295655,0.5388679050226752,0.04268370264177009,0.03487611218521801,-0.007807590456552084
raw_CU_diffT/TC23SIB09/TC23SIB09_05deg.parquet,TC23SIB09_05deg.parquet,TC23SIB09,SIB,sodium-ion,5.0,,charge,3,0.0144896912788706,2.9719270089407535,2.45097903579877,1.4999927443464915,34.77565699996194,0.5209479731419835,0.04306230486288882,0.035513929559708106,-0.007548375303180713
raw_CU_diffT/TC23SIB09/TC23SIB09_05deg.parquet,TC23SIB09_05deg.parquet,TC23SIB09,SIB,sodium-ion,5.0,,charge,4,0.0144889757896248,2.9985224428997,2.49257279493034,1.4999017188185901,34.77391099993838,0.5059496479693602,0.04344551907982037,0.03611482687962311,-0.007330692200197254
raw_CU_diffT/TC23SIB09/TC23SIB09_05deg.parquet,TC23SIB09_05deg.parquet,TC23SIB09,SIB,sodium-ion,5.0,,charge,5,0.0144892050817462,3.024725780192192,2.53264017758001,1.499885850153537,34.77444133319659,0.4920856026121818,0.043825872145249446,0.03669594293122688,-0.007129929214022564
raw_CU_diffT/TC23SIB09/TC23SIB09_05deg.parquet,TC23SIB09_05deg.parquet,TC23SIB09,SIB,sodium-ion,5.0,,charge,6,0.0144891865204527,3.0511695484544457,2.57060879256709,1.4999118819286048,34.77440566691803,0.4805607558873555,0.0442089646930819,0.037246030266620274,-0.006962934426461627
raw_CU_diffT/TC23SIB09/TC23SIB09_05deg.parquet,TC23SIB09_05deg.parquet,TC23SIB09,SIB,sodium-ion,5.0,,charge,7,0.0144898406615692,3.076391608219528,2.60762342225298,1.499904730242929,34.77602999989176,0.46876818596654823,0.04457642421568959,0.03778404789382146,-0.006792376321868125
raw_CU_diffT/TC23SIB09/TC23SIB09_05deg.parquet,TC23SIB09_05deg.parquet,TC23SIB09,SIB,sodium-ion,5.0,,charge,8,0.0144888113541512,3.0945638645012843,2.64234848721603,1.4999179745403468,34.77356433356181,0.4522153772852544,0.044836552056132226,0.03828448876319986,-0.006552063292932363
raw_CU_diffT/TC23SIB09/TC23SIB09_05deg.parquet,TC23SIB09_05deg.parquet,TC23SIB09,SIB,sodium-ion,5.0,,charge,9,0.0144892021563543,3.0988330297096818,2.67325761097435,1.4999598952533746,34.77446499990765,0.42557541873533156,0.04489961821625145,0.0387333699414201,-0.006166248274831351
raw_CU_diffT/TC23SIB09/TC23SIB09_05deg.parquet,TC23SIB09_05deg.parquet,TC23SIB09,SIB,sodium-ion,5.0,,charge,10,0.0144901507553333,3.0942448354790706,2.69977840234723,1.4999163525049684,34.77672533335863,0.3944664331318406,0.044836074140003214,0.039120196056004246,-0.005715878083998968
raw_CU_diffT/TC23SIB09/TC23SIB09_05deg.parquet,TC23SIB09_05deg.parquet,TC23SIB09,SIB,sodium-ion,5.0,,charge,11,0.0144892786326655,3.0897877370909597,2.72229245545515,1.4998895193885036,34.7746290001669,0.3674952816358097,0.04476879543850393,0.0394440539066928,-0.005324741531811131
raw_CU_diffT/TC23SIB09/TC23SIB09_05deg.parquet,TC23SIB09_05deg.parquet,TC23SIB09,SIB,sodium-ion,5.0,,charge,12,0.0144894577209514,3.087292994875445,2.74194455265951,1.4999305903215634,34.77508800011128,0.34534844221593497,0.04473320132143718,0.03972928966895297,-0.005003911652484212
raw_CU_diffT/TC23SIB09/TC23SIB09_05deg.parquet,TC23SIB09_05deg.parquet,TC23SIB09,SIB,sodium-ion,5.0,,charge,13,0.0144886855800936,3.0866401340518466,2.75892549102057,1.499908749238609,34.77322699991055,0.3277146430312765,0.044721358401175165,0.03997320397830239,-0.004748154422872776
raw_CU_diffT/TC23SIB09/TC23SIB09_05deg.parquet,TC23SIB09_05deg.parquet,TC23SIB09,SIB,sodium-ion,5.0,,charge,14,0.0144892848638253,3.0865992554946984,2.77418925583949,1.4999565458856305,34.77460766688455,0.31240999965520855,0.044722615873333774,0.04019601839402189,-0.004526597479311882
raw_CU_diffT/TC23SIB09/TC23SIB09_05deg.parquet,TC23SIB09_05deg.parquet,TC23SIB09,SIB,sodium-ion,5.0,,charge,15,0.0144896095704479,3.0878707273329247,2.78811744123676,1.4999655450791913,34.775387333356775,0.2997532860961645,0.04474204124306906,0.04039873316007687,-0.0043433080829921936
raw_CU_diffT/TC23SIB09/TC23SIB09_05deg.parquet,TC23SIB09_05deg.parquet,TC23SIB09,SIB,sodium-ion,5.0,,charge,16,0.0144891138050358,3.08963658870871,2.80051925015214,1.4999505000385742,34.77425900002709,0.28911733855656996,0.044766096150003085,0.04057704212864788,-0.004189054021355207
raw_CU_diffT/TC23SIB09/TC23SIB09_05deg.parquet,TC23SIB09_05deg.parquet,TC23SIB09,SIB,sodium-ion,5.0,,charge,17,0.0144895308597053,3.091936145285727,2.81177627670609,1.4998639706682046,34.77527033368824,0.28015986857963693,0.04480070419335579,0.04074131913192016,-0.004059385061435633
raw_CU_diffT/TC23SIB09/TC23SIB09_05deg.parquet,TC23SIB09_05deg.parquet,TC23SIB09,SIB,sodium-ion,5.0,,charge,18,0.0144887821928832,3.094445596590564,2.8222701150191,1.5000257442890799,34.773393666604534,0.2721754815714639,0.04483474825672719,0.040891256985995154,-0.003943491270732034
raw_CU_diffT/TC23SIB09/TC23SIB09_05deg.parquet,TC23SIB09_05deg.parquet,TC23SIB09,SIB,sodium-ion,5.0,,charge,19,0.014489966606865,3.097521460092406,2.83180996803093,1.4999787084032323,34.77630300010787,0.26571149206147604,0.04488298252078668,0.041032831873755615,-0.0038501506470310642
raw_CU_diffT/TC23SIB09/TC23SIB09_05deg.parquet,TC23SIB09_05deg.parquet,TC23SIB09,SIB,sodium-ion,5.0,,charge,20,0.0144889427978907,3.1008911348923283,2.84096822692228,1.499834350158288,34.77383133332478,0.25992290797004847,0.044928634275941313,0.041162626130501874,-0.0037660081454394395
raw_CU_diffT/TC23SIB09/TC23SIB09_05deg.parquet,TC23SIB09_05deg.parquet,TC23SIB09,SIB,sodium-ion,5.0,,charge,21,0.0144893024867221,3.1045996845404535,2.84974489169317,1.4998597344343854,34.77469100005692,0.25485479284728374,0.04498348392948864,0.04129081574573344,-0.0036926681837551947
raw_CU_diffT/TC23SIB09/TC23SIB09_05deg.parquet,TC23SIB09_05deg.parquet,TC23SIB09,SIB,sodium-ion,5.0,,charge,22,0.0144887460025491,3.108501595494063,2.85813996234357,1.499964210884832,34.77326233324129,0.25036163315049276,0.045038290065632106,0.04141086395413124,-0.003627426111500867
raw_CU_diffT/TC23SIB09/TC23SIB09_05deg.parquet,TC23SIB09_05deg.parquet,TC23SIB09,SIB,sodium-ion,5.0,,charge,23,0.0144887288886924,3.1130837795536,2.86653503299398,1.4998118346537987,34.77334666677052,0.2465487465596201,0.045104626889737966,0.0415324489429887,-0.003572177946749265
raw_CU_diffT/TC23SIB09/TC23SIB09_05deg.parquet,TC23SIB09_05deg.parquet,TC23SIB09,SIB,sodium-ion,5.0,,charge,24,0.0144883230202767,3.117659278703677,2.87454850952392,1.4999581903877661,34.77238466689596,0.24311076917975738,0.045169654697021736,0.04164738734343748,-0.0035222673535842547
raw_CU_diffT/TC23SIB09/TC23SIB09_05deg.parquet,TC23SIB09_05deg.parquet,TC23SIB09,SIB,sodium-ion,5.0,,charge,25,0.0144892362552084,3.1220947040320217,2.88179879781291,1.4999667942249653,34.77451433322858,0.2402959062191119,0.04523676777785491,0.041755063621486795,-0.003481704156368115
raw_CU_diffT/TC23SIB09/TC23SIB09_05deg.parquet,TC23SIB09_05deg.parquet,TC23SIB09,SIB,sodium-ion,5.0,,charge,26,0.0144893519416326,3.126496126133736,2.88866749198142,1.4998171532547147,34.774791000119876,0.23782863415231592,0.04530090271570265,0.04185491993367196,-0.0034459827820306904
raw_CU_diffT/TC23SIB09/TC23SIB09_05deg.parquet,TC23SIB09_05deg.parquet,TC23SIB09,SIB,sodium-ion,5.0,,charge,27,0.0144893048847916,3.1302317648777787,2.89477299790899,1.4999073689495486,34.77472800016403,0.23545876696878887,0.045354882401373434,0.041943248538965555,-0.0034116338624078785
raw_CU_diffT/TC23SIB09/TC23SIB09_05deg.parquet,TC23SIB09_05deg.parquet,TC23SIB09,SIB,sodium-ion,5.0,,charge,28,0.0144887398762143,3.1334697401712255,2.90049690971609,1.4999744353589817,34.77341466688085,0.2329728304551355,0.045400027975329695,0.04202454523663986,-0.0033754827386898376
raw_CU_diffT/TC23SIB09/TC23SIB09_05deg.parquet,TC23SIB09_05deg.parquet,TC23SIB09,SIB,sodium-ion,5.0,,charge,29,0.0144896731563412,3.1363659089192626,2.90583922740271,1.4999556063710082,34.77559666679008,0.23052668151655276,0.04544491691893111,0.0421046606499403,-0.0033402562689908086
raw_CU_diffT/TC23SIB09/TC23SIB09_05deg.parquet,TC23SIB09_05deg.parquet,TC23SIB09,SIB,sodium-ion,5.0,,charge,30,0.0144892890280482,3.1391193631241032,2.91118154508934,1.4999808508242156,34.77466733334586,0.22793781803476332,0.04548360774584772,0.04218095081991938,-0.003302656925928342
raw_CU_diffT/TC23SIB09/TC23SIB09_05deg.parquet,TC23SIB09_05deg.parquet,TC23SIB09,SIB,sodium-ion,5.0,,charge,31,0.0144892934718016,3.142223668182032,2.91652386277596,1.4998598941278172,34.77469266648404,0.2256998054060717,0.04552860088233039,0.042258370165273305,-0.0032702307170570863
raw_CU_diffT/TC23SIB09/TC23SIB09_05deg.parquet,TC23SIB09_05deg.parquet,TC23SIB09,SIB,sodium-ion,5.0,,charge,32,0.0144888292350641,3.1453888141391766,2.92224777458306,1.4999666687521938,34.77350133325672,0.22314103955611664,0.0455730014059433,0.04233994898848004,-0.0032330524174632586
raw_CU_diffT/TC23SIB09/TC23SIB09_05deg.parquet,TC23SIB09_05deg.parquet,TC23SIB09,SIB,sodium-ion,5.0,,charge,33,0.0144896691531779,3.1490523164776216,2.9287348746311,1.499961288237531,34.77556433301652,0.2203174418465217,0.045628726211809204,0.04243639937077859,-0.0031923268410306155
raw_CU_diffT/TC23SIB09/TC23SIB09_05deg.parquet,TC23SIB09_05deg.parquet,TC23SIB09,SIB,sodium-ion,5.0,,charge,34,0.0144888991845301,3.1534160496458985,2.93541277173938,1.4999772798331292,34.77374233311275,0.21800327790651863,0.04568952723019859,0.042530899714713945,-0.003158627515484645
raw_CU_diffT/TC23SIB09/TC23SIB09_05deg.parquet,TC23SIB09_05deg.parquet,TC23SIB09,SIB,sodium-ion,5.0,,charge,35,0.0144893080354188,3.1587481597905596,2.94323545120908,1.4998703231795503,34.774725666618906,0.21551270858147964,0.0457680750935177,0.0426454450733332,-0.003122630020184501
raw_CU_diffT/TC23SIB09/TC23SIB09_05deg.parquet,TC23SIB09_05deg.parquet,TC23SIB09,SIB,sodium-ion,5.0,,charge,36,0.0144895752888551,3.1646936560312646,2.95163052185949,1.4999523433391464,34.775363333465066,0.21306313417177458,0.045855066995227116,0.04276787267136575,-0.0030871943238613628
raw_CU_diffT/TC23SIB09/TC23SIB09_05deg.parquet,TC23SIB09_05deg.parquet,TC23SIB09,SIB,sodium-ion,5.0,,charge,37,0.0144883145026496,3.1715281262051205,2.96078878075084,1.499827581863938,34.772346000012476,0.21073934545428052,0.045950096946458754,0.04289683903143462,-0.0030532579150241365
raw_CU_diffT/TC23SIB09/TC23SIB09_05deg.parquet,TC23SIB09_05deg.parquet,TC23SIB09,SIB,sodium-ion,5.0,,charge,38,0.0144894972125197,3.179152122907546,2.97071022788314,1.4998250639496498,34.775190000014845,0.20844189502440624,0.046064315823044974,0.04304409756611652,-0.003020218256928456
raw_CU_diffT/TC23SIB09/TC23SIB09_05deg.parquet,TC23SIB09_05deg.parquet,TC23SIB09,SIB,sodium-ion,5.0,,charge,39,0.0144893408553559,3.187273422759226,2.98082247207568,1.4999031855381155,34.77478066663025,0.2064509506835459,0.046181491021575295,0.04319015282720912,-0.002991338194366172
raw_CU_diffT/TC23SIB09/TC23SIB09_05deg.parquet,TC23SIB09_05deg.parquet,TC23SIB09,SIB,sodium-ion,5.0,,charge,40,0.0144890717502897,3.1958464290458863,2.99112551332845,1.4998534586663756,34.774167999916244,0.20472091571743656,0.04630484821335296,0.043338632176738015,-0.002966216036614948
raw_CU_diffT/TC23SIB09/TC23SIB09_05deg.parquet,TC23SIB09_05deg.parquet,TC23SIB09,SIB,sodium-ion,5.0,,charge,41,0.0144892764154615,3.2047007550926594,3.00200094576194,1.4998697375348051,34.77466633316362,0.2026998093307193,0.046433795069375734,0.0434968215026216,-0.002936973566754132
raw_CU_diffT/TC23SIB09/TC23SIB09_05deg.parquet,TC23SIB09_05deg.parquet,TC23SIB09,SIB,sodium-ion,5.0,,charge,42,0.0144888021990462,3.213947627325187,3.01268558113518,1.4999114562087044,34.7734763334156,0.2012620461900072,0.046566251450408484,0.043650205472986175,-0.002916045977422309
raw_CU_diffT/TC23SIB09/TC23SIB09_05deg.parquet,TC23SIB09_05deg.parquet,TC23SIB09,SIB,sodium-ion,5.0,,charge,43,0.0144892374215983,3.223299424089514,3.0237518106289,1.4999300513292741,34.77452833368443,0.19954761346061423,0.04670315063653404,0.04381185788818987,-0.002891292748344168
raw_CU_diffT/TC23SIB09/TC23SIB09_05deg.parquet,TC23SIB09_05deg.parquet,TC23SIB09,SIB,sodium-ion,5.0,,charge,44,0.0144888192737127,3.2327308770880787,3.03481804012262,1.4999398178223817,34.77358133351663,0.1979128369654588,0.046838453438679914,0.043970930111939616,-0.0028675233267402983
raw_CU_diffT/TC23SIB09/TC23SIB09_05deg.parquet,TC23SIB09_05deg.parquet,TC23SIB09,SIB,sodium-ion,5.0,,charge,45,0.0144890763935608,3.2425192957741307,3.04607506667658,1.4998668472495371,34.7742376664537,0.19644422909755077,0.04698110978406635,0.04413481434159777,-0.0028462954424685744
raw_CU_diffT/TC23SIB09/TC23SIB09_05deg.parquet,TC23SIB09_05deg.parquet,TC23SIB09,SIB,sodium-ion,5.0,,charge,46,0.0144891857227111,3.252182542553278,3.0571412961703,1.4999158628994589,34.77443166647572,0.19504124638297826,0.04712147686321324,0.04429548802078121,-0.0028259888424320284
raw_CU_diffT/TC23SIB09/TC23SIB09_05deg.parquet,TC23SIB09_05deg.parquet,TC23SIB09,SIB,sodium-ion,5.0,,charge,47,0.0144895952168705,3.261597082472366,3.06801672860378,1.4999533102341969,34.77540499990573,0.19358035386858585,0.04725922148555037,0.04445432051605601,-0.002804900969494359
raw_CU_diffT/TC23SIB09/TC23SIB09_05deg.parquet,TC23SIB09_05deg.parquet,TC23SIB09,SIB,sodium-ion,5.0,,charge,48,0.0144892040044136,3.2704353058733577,3.07965534927821,1.4999115079725605,34.7744810001459,0.19077995659514757,0.04738600433003587,0.044621754618975606,-0.0027642497110602626
raw_CU_diffT/TC23SIB09/TC23SIB09_05deg.parquet,TC23SIB09_05deg.parquet,TC23SIB09,SIB,sodium-ion,5.0,,charge,49,0.0144892793443112,3.2813144359244,3.09148476701288,1.4999011622872624,34.774634999921545,0.18982966891151998,0.04754388147862957,0.04479338637793245,-0.002750495100697123
raw_CU_diffT/TC23SIB09/TC23SIB09_05deg.parquet,TC23SIB09_05deg.parquet,TC23SIB09,SIB,sodium-ion,5.0,,charge,50,0.0144897552309793,3.2928261390898323,3.10331418474755,1.499947587271901,34.775802333373576,0.18951195434228252,0.04771224477358227,0.044966262941818075,-0.0027459818317641937
raw_CU_diffT/TC23SIB09/TC23SIB09_05deg.parquet,TC23SIB09_05deg.parquet,TC23SIB09,SIB,sodium-ion,5.0,,charge,51,0.0144888894954671,3.3037069265495895,3.11495280542198,1.49995215804689,34.77372333337553,0.1887541211276096,0.047867044584186245,0.0451322069813543,-0.002734837602831948
raw_CU_diffT/TC23SIB09/TC23SIB09_05deg.parquet,TC23SIB09_05deg.parquet,TC23SIB09,SIB,sodium-ion,5.0,,charge,52,0.0144890278608512,3.3139686626345792,3.12659142609641,1.4998711343485875,34.77405899990117,0.18737723653816918,0.04801618428290021,0.04530127028220937,-0.002714914000690835
raw_CU_diffT/TC23SIB09/TC23SIB09_05deg.parquet,TC23SIB09_05deg.parquet,TC23SIB09,SIB,sodium-ion,5.0,,charge,53,0.014489228715601,3.324261114427288,3.13823004677084,1.4999235526369525,34.77458033314906,0.18603106765644783,0.048165979597315646,0.045470532909833924,-0.0026954466874817215
raw_CU_diffT/TC23SIB09/TC23SIB09_05deg.parquet,TC23SIB09_05deg.parquet,TC23SIB09,SIB,sodium-ion,5.0,,charge,54,0.0144887254282451,3.3346068639178057,3.14986866744527,1.4998582648087813,34.77328700007638,0.18473819647253586,0.04831420326244656,0.04563758225764679,-0.0026766210047997688
raw_CU_diffT/TC23SIB09/TC23SIB09_05deg.parquet,TC23SIB09_05deg.parquet,TC23SIB09,SIB,sodium-ion,5.0,,charge,55,0.0144905175708412,3.3450811312026887,3.1615072881197,1.499946129126534,34.77762033342151,0.18357384308298874,0.048471956907581916,0.045811876908841025,-0.0026600799987408913
raw_CU_diffT/TC23SIB09/TC23SIB09_05deg.parquet,TC23SIB09_05deg.parquet,TC23SIB09,SIB,sodium-ion,5.0,,charge,56,0.0144899598002074,3.355375520881933,3.17333670585436,1.499940800975133,34.77634233335266,0.18203881502757335,0.04861925641217918,0.04598152130035225,-0.002637735111826932
raw_CU_diffT/TC23SIB09/TC23SIB09_05deg.parquet,TC23SIB09_05deg.parquet,TC23SIB09,SIB,sodium-ion,5.0,,charge,57,0.0144893497806353,3.3661880555047867,3.18516612358903,1.4999064661581623,34.77486133330967,0.18102193191575688,0.04877387616360545,0.0461509860741117,-0.0026228900894937485
raw_CU_diffT/TC23SIB09/TC23SIB09_05deg.parquet,TC23SIB09_05deg.parquet,TC23SIB09,SIB,sodium-ion,5.0,,charge,58,0.0144891291234801,3.3768770430369273,3.19699554132369,1.4998681088453543,34.774305000086315,0.17988150171323714,0.048928007510677704,0.0463216812054291,-0.0026063263052486033
raw_CU_diffT/TC23SIB09/TC23SIB09_05deg.parquet,TC23SIB09_05deg.parquet,TC23SIB09,SIB,sodium-ion,5.0,,charge,59,0.0144892812665817,3.3875337079620382,3.20882495905836,1.49997213301978,34.77464800019516,0.17870874890367805,0.04908292869468841,0.04649356736702409,-0.0025893613276643176
raw_CU_diffT/TC23SIB09/TC23SIB09_05deg.parquet,TC23SIB09_05deg.parquet,TC23SIB09,SIB,sodium-ion,5.0,,charge,60,0.0144885916620185,3.398346558666261,3.22065437679303,1.4999087489824305,34.77295166690601,0.1776921818732311,0.04923725561454125,0.046662746149846876,-0.002574509464694376
raw_CU_diffT/TC23SIB09/TC23SIB09_05deg.parquet,TC23SIB09_05deg.parquet,TC23SIB09,SIB,sodium-ion,5.0,,charge,61,0.0144900632694824,3.4090893275180587,3.23248379452769,1.4998722356673506,34.7764956667088,0.17660553299036863,0.04939792004705387,0.046838894700282775,-0.0025590253467710974
raw_CU_diffT/TC23SIB09/TC23SIB09_05deg.parquet,TC23SIB09_05deg.parquet,TC23SIB09,SIB,sodium-ion,5.0,,charge,62,0.0144894558529206,3.419831489750724,3.24431321226236,1.4998929914955765,34.77511100017,0.17551827748836368,0.0495514973951708,0.04700833306212249,-0.0025431643330483117
raw_CU_diffT/TC23SIB09/TC23SIB09_05deg.parquet,TC23SIB09_05deg.parquet,TC23SIB09,SIB,sodium-ion,5.0,,charge,63,0.0144889905134388,3.4306266771058684,3.25614262999703,1.4999842851532565,34.773985999810975,0.17448404710883825,0.049706317379737006,0.047178219676430634,-0.0025280977033063715
raw_CU_diffT/TC23SIB09/TC23SIB09_05deg.parquet,TC23SIB09_05deg.parquet,TC23SIB09,SIB,sodium-ion,5.0,,charge,64,0.0144932301372942,3.4415252393796543,3.26816284479193,1.4999490492187348,34.78413566655945,0.1733623945877243,0.04987881731763584,0.047366236235723544,-0.0025125810819122962
raw_CU_diffT/TC23SIB09/TC23SIB09_05deg.parquet,TC23SIB09_05deg.parquet,TC23SIB09,SIB,sodium-ion,5.0,,charge,65,0.0144946100041623,3.453249653042339,3.27980146546636,1.4998430051438871,34.78775633353507,0.1734481875759788,0.05005350696785748,0.04753944313301488,-0.0025140638348426017
raw_CU_diffT/TC23SIB09/TC23SIB09_05deg.parquet,TC23SIB09_05deg.parquet,TC23SIB09,SIB,sodium-ion,5.0,,charge,66,0.0144945292494171,3.4638955380677348,3.29163088320102,1.4998228362124049,34.78762899979483,0.17226465486671483,0.050207535193448165,0.04771064011484183,-0.0024968950786063357
