Repository: DNV007/delivered-energy-decomposition

# Three-term energy accounting for a cold commercial sodium-ion 18650 cell

This repository holds the analysis code and the derived data behind a reanalysis
of a public commercial-cell archive. No new measurements were made. The
manuscript reporting the work is not distributed here; what is here is
everything needed to regenerate its numbers from the raw archive and to check
them.

**Source data.** Droese, D., Schlösser, A., Otto, M. *Dataset: Evaluation of
Commercial Sodium-Ion Batteries by State-of-the-Art Lithium-Ion Battery
Configurations.* Technische Universität Berlin, DepositOnce, 2025.
DOI [10.14279/depositonce-25036](https://doi.org/10.14279/depositonce-25036),
CC BY 4.0.

File: results/tables/table_delivered_energy_segments.csv (part 26 of 31)
member_path,file_name,cell_id,cell_family,chemistry_type,temperature_deg_c,voltage_v,direction,segment_index,segment_capacity_ah,mean_terminal_voltage_v,ocv_voltage_v,mean_current_a,duration_s,overpotential_v,delivered_energy_wh,ocv_energy_wh,polarisation_loss_wh
raw_CU_diffT/TC23SIB09/TC23SIB09_15deg.parquet,TC23SIB09_15deg.parquet,TC23SIB09,SIB,sodium-ion,15.0,,discharge,101,0.0007248217291818,1.6544584944020784,2.10086643026469,1.497208769473499,1.7388226666953415,0.4464079358626116,0.0011991874667720318,0.001522753638764448,0.00032356617199241614
raw_CU_diffT/TC23SIB09/TC23SIB09_15deg.parquet,TC23SIB09_15deg.parquet,TC23SIB09,SIB,sodium-ion,15.0,,discharge,102,0.0006906992190674,1.658905308561719,2.09953085084304,1.496474509154662,1.656957000202965,0.4406255422813212,0.0011458046011303435,0.0014501443190852016,0.00030433971795485815
raw_CU_diffT/TC23SIB09/TC23SIB09_15deg.parquet,TC23SIB09_15deg.parquet,TC23SIB09,SIB,sodium-ion,15.0,,discharge,103,0.0006616384430772,1.662218782852858,2.09838606848162,1.496785317701799,1.5871403332566842,0.43616728562876195,0.0010997878475404435,0.001388372891325066,0.00028858504378462247
raw_CU_diffT/TC23SIB09/TC23SIB09_15deg.parquet,TC23SIB09_15deg.parquet,TC23SIB09,SIB,sodium-ion,15.0,,discharge,104,0.0006386654832743,1.666385901536109,2.0972412861202,1.496744585666475,1.5320720001473092,0.4308553845840908,0.0010642631571260391,0.0013394356195427718,0.0002751724624167327
raw_CU_diffT/TC23SIB09/TC23SIB09_15deg.parquet,TC23SIB09_15deg.parquet,TC23SIB09,SIB,sodium-ion,15.0,,charge,0,0.0155719086688878,2.6093847189727093,2.17699445729908,1.4997681157756888,37.37364900007378,0.43239026167362926,0.040633100525834485,0.03389995886173624,-0.006733141664098247
raw_CU_diffT/TC23SIB09/TC23SIB09_15deg.parquet,TC23SIB09_15deg.parquet,TC23SIB09,SIB,sodium-ion,15.0,,charge,1,0.0155737885525273,2.6347821259161304,2.23518756067123,1.4998687730586555,37.37789666641038,0.3995945652449002,0.04103353971099617,0.034810338445133024,-0.006223201265863149
raw_CU_diffT/TC23SIB09/TC23SIB09_15deg.parquet,TC23SIB09_15deg.parquet,TC23SIB09,SIB,sodium-ion,15.0,,charge,2,0.0155731146539502,2.6630482519740037,2.28803834635675,1.4998789690382581,37.37623400031589,0.37500990561725356,0.04147195575699282,0.03563188350044829,-0.00584007225654453
raw_CU_diffT/TC23SIB09/TC23SIB09_15deg.parquet,TC23SIB09_15deg.parquet,TC23SIB09,SIB,sodium-ion,15.0,,charge,3,0.0155736687994026,2.6931024422687684,2.33764558201826,1.4998621512944077,37.37754100008169,0.3554568602505084,0.04194148547875606,0.03640571806473911,-0.005535767414016957
raw_CU_diffT/TC23SIB09/TC23SIB09_15deg.parquet,TC23SIB09_15deg.parquet,TC23SIB09,SIB,sodium-ion,15.0,,charge,4,0.0155766713198895,2.7238854262690024,2.38477245589668,1.499848768801625,37.38474599982146,0.3391129703723226,0.042429067998029354,0.03714681671822826,-0.005282251279801094
raw_CU_diffT/TC23SIB09/TC23SIB09_15deg.parquet,TC23SIB09_15deg.parquet,TC23SIB09,SIB,sodium-ion,15.0,,charge,5,0.0155736864576422,2.7551998121202854,2.42999135917275,1.4998675826109573,37.3776080001262,0.3252084529475354,0.042908618002116025,0.03784392352253622,-0.005064694479579808
raw_CU_diffT/TC23SIB09/TC23SIB09_15deg.parquet,TC23SIB09_15deg.parquet,TC23SIB09,SIB,sodium-ion,15.0,,charge,6,0.0155762180485554,2.7866837529786204,2.47330229184645,1.4998421814562204,37.3836889998056,0.31338146113217036,0.04340599376876168,0.03852469579779211,-0.004881297970969575
raw_CU_diffT/TC23SIB09/TC23SIB09_15deg.parquet,TC23SIB09_15deg.parquet,TC23SIB09,SIB,sodium-ion,15.0,,charge,7,0.0155708197297571,2.817928250624062,2.51470525391778,1.4998613181197415,37.3707363330177,0.3032229967062823,0.04387745280185706,0.0391560221822268,-0.0047214306196302555
raw_CU_diffT/TC23SIB09/TC23SIB09_15deg.parquet,TC23SIB09_15deg.parquet,TC23SIB09,SIB,sodium-ion,15.0,,charge,8,0.0155704603619074,2.8491090357013187,2.55458183950722,1.499861564810603,37.36989333317615,0.29452719619409873,0.044361939307139595,0.039776015273295655,-0.00458592403384394
raw_CU_diffT/TC23SIB09/TC23SIB09_15deg.parquet,TC23SIB09_15deg.parquet,TC23SIB09,SIB,sodium-ion,15.0,,charge,9,0.0155702271873854,2.8793235418968486,2.59293204861476,1.4998603062068248,37.36927900003502,0.28639149328208857,0.044831721693321135,0.04037254107838446,-0.004459180614936678
raw_CU_diffT/TC23SIB09/TC23SIB09_15deg.parquet,TC23SIB09_15deg.parquet,TC23SIB09,SIB,sodium-ion,15.0,,charge,10,0.0155735979766058,2.9083539618211485,2.62937428711995,1.4998708743741227,37.37736566644162,0.27897967470119855,0.045293535375071296,0.04094881807763057,-0.00434471729744073
raw_CU_diffT/TC23SIB09/TC23SIB09_15deg.parquet,TC23SIB09_15deg.parquet,TC23SIB09,SIB,sodium-ion,15.0,,charge,11,0.0155755650807265,2.935973561233391,2.66276377266134,1.4998586752751777,37.38211700000102,0.27320978857205125,0.04572944727828303,0.04147405043568752,-0.004255396842595509
raw_CU_diffT/TC23SIB09/TC23SIB09_15deg.parquet,TC23SIB09_15deg.parquet,TC23SIB09,SIB,sodium-ion,15.0,,charge,12,0.0155713241187414,2.9608626804784652,2.69233731699801,1.499859862260906,37.37191100005293,0.2685253634804554,0.04610455246881564,0.04192325699995862,-0.004181295468857017
raw_CU_diffT/TC23SIB09/TC23SIB09_15deg.parquet,TC23SIB09_15deg.parquet,TC23SIB09,SIB,sodium-ion,15.0,,charge,13,0.0155704438368709,2.982883907469884,2.71790412306971,1.499867089552294,37.36979666678235,0.264979784400174,0.046444826353165845,0.042318973502256774,-0.004125852850909072
raw_CU_diffT/TC23SIB09/TC23SIB09_15deg.parquet,TC23SIB09_15deg.parquet,TC23SIB09,SIB,sodium-ion,15.0,,charge,14,0.0155768736651951,3.0023066113158756,2.74003658205715,1.4998600010609624,37.38522433314938,0.26227002925872567,0.0467665507886474,0.04268120367671721,-0.00408534711193019
raw_CU_diffT/TC23SIB09/TC23SIB09_15deg.parquet,TC23SIB09_15deg.parquet,TC23SIB09,SIB,sodium-ion,15.0,,charge,15,0.0155777173651792,3.019168381376557,2.75949788220128,1.4998608363333916,37.38726599974325,0.25967049917527696,0.04703175172296957,0.04298667807874211,-0.004045073644227459
raw_CU_diffT/TC23SIB09/TC23SIB09_15deg.parquet,TC23SIB09_15deg.parquet,TC23SIB09,SIB,sodium-ion,15.0,,charge,16,0.0155736647330093,3.0341075189136224,2.7768604146828,1.4998543574033598,37.37752900016494,0.2572471042308222,0.047252173263463426,0.04324589310863511,-0.004006280154828318
raw_CU_diffT/TC23SIB09/TC23SIB09_15deg.parquet,TC23SIB09_15deg.parquet,TC23SIB09,SIB,sodium-ion,15.0,,charge,17,0.0155738486721048,3.0472925622153415,2.79212417950173,1.4998580490214088,37.37799866666319,0.2551683827136113,0.047458073223572234,0.04348411944528473,-0.003973953778287506
raw_CU_diffT/TC23SIB09/TC23SIB09_15deg.parquet,TC23SIB09_15deg.parquet,TC23SIB09,SIB,sodium-ion,15.0,,charge,18,0.0155740282255193,3.0582610944638766,2.80567077077852,1.499870850720316,37.37844133313047,0.25259032368535683,0.04762944460618796,0.043695595775619156,-0.003933848830568805
raw_CU_diffT/TC23SIB09/TC23SIB09_15deg.parquet,TC23SIB09_15deg.parquet,TC23SIB09,SIB,sodium-ion,15.0,,charge,19,0.0155741696869936,3.0678330412423667,2.8180725796939,1.4998738154365039,37.378745666646864,0.24976046154846676,0.047778952355674253,0.04388914054641659,-0.003889811809257661
raw_CU_diffT/TC23SIB09/TC23SIB09_15deg.parquet,TC23SIB09_15deg.parquet,TC23SIB09,SIB,sodium-ion,15.0,,charge,20,0.0155742333931727,3.0761822101129637,2.82952040330809,1.4998626666927528,37.378892666485626,0.2466618068048736,0.04790917970022512,0.04406761115186435,-0.00384156854836077
raw_CU_diffT/TC23SIB09/TC23SIB09_15deg.parquet,TC23SIB09_15deg.parquet,TC23SIB09,SIB,sodium-ion,15.0,,charge,21,0.015573591365385,3.0837230256020676,2.84039583574158,1.499863244723903,37.37735966697801,0.24332718986048762,0.04802464228475527,0.04423516406178058,-0.0037894782229746862
raw_CU_diffT/TC23SIB09/TC23SIB09_15deg.parquet,TC23SIB09_15deg.parquet,TC23SIB09,SIB,sodium-ion,15.0,,charge,22,0.0155740462304146,3.0910806527965,2.85069887699435,1.4998735154428187,37.378442666493356,0.2403817758021498,0.04814063298859283,0.04439691609930099,-0.0037437168892918357
raw_CU_diffT/TC23SIB09/TC23SIB09_15deg.parquet,TC23SIB09_15deg.parquet,TC23SIB09,SIB,sodium-ion,15.0,,charge,23,0.0155711595389309,3.098462377949255,2.86119271530736,1.4998720742996143,37.37151500006439,0.23726966264189508,0.04824665201242306,0.0445520882416778,-0.003694563770745257
raw_CU_diffT/TC23SIB09/TC23SIB09_15deg.parquet,TC23SIB09_15deg.parquet,TC23SIB09,SIB,sodium-ion,15.0,,charge,24,0.0155708110972942,3.106390233661024,2.87187735068061,1.4998748588514779,37.37069300014991,0.23451288298041417,0.048369015522815396,0.04471745972204551,-0.0036515558007698887
raw_CU_diffT/TC23SIB09/TC23SIB09_15deg.parquet,TC23SIB09_15deg.parquet,TC23SIB09,SIB,sodium-ion,15.0,,charge,25,0.0155747666239948,3.1144409753593845,2.88218039193338,1.4998647624602142,37.380182666762266,0.23226058342600453,0.048506691355429156,0.04488928697261626,-0.003617404382812897
raw_CU_diffT/TC23SIB09/TC23SIB09_15deg.parquet,TC23SIB09_15deg.parquet,TC23SIB09,SIB,sodium-ion,15.0,,charge,26,0.0155709058882092,3.1220651821245915,2.89133865082473,1.4998565748773915,37.37088533339556,0.23072653129986165,0.04861338312771673,0.04502076202293363,-0.003592621104783096
raw_CU_diffT/TC23SIB09/TC23SIB09_15deg.parquet,TC23SIB09_15deg.parquet,TC23SIB09,SIB,sodium-ion,15.0,,charge,27,0.015577035911896,3.12875168955761,2.89973372147514,1.4998701719018828,37.38562099990668,0.22901796808247,0.048736677427644176,0.04516925631435409,-0.003567421113290087
raw_CU_diffT/TC23SIB09/TC23SIB09_15deg.parquet,TC23SIB09_15deg.parquet,TC23SIB09,SIB,sodium-ion,15.0,,charge,28,0.0155742800006638,3.134902270664925,2.90717480682437,1.4998693231928117,37.37906966666924,0.2277274638405551,0.04882384573805228,0.04527715445235843,-0.003546691285693848
raw_CU_diffT/TC23SIB09/TC23SIB09_15deg.parquet,TC23SIB09_15deg.parquet,TC23SIB09,SIB,sodium-ion,15.0,,charge,29,0.0155742515525001,3.140304952913047,2.91480668923383,1.4998438712454598,37.378968999837525,0.2254982636792171,0.04890789928822978,0.04539593260503765,-0.003511966683192126
raw_CU_diffT/TC23SIB09/TC23SIB09_15deg.parquet,TC23SIB09_15deg.parquet,TC23SIB09,SIB,sodium-ion,15.0,,charge,30,0.0155750045957126,3.145928473360094,2.92320175988424,1.4998672485786355,37.38074833335122,0.2227267134758537,0.048997850430366585,0.0455288808443922,-0.0034689695859743824
raw_CU_diffT/TC23SIB09/TC23SIB09_15deg.parquet,TC23SIB09_15deg.parquet,TC23SIB09,SIB,sodium-ion,15.0,,charge,31,0.0155748400545667,3.152233163832023,2.93274161289607,1.4998469479738266,37.38035700004548,0.21949155093595296,0.049095527341384504,0.045676981542228254,-0.00341854579915625
raw_CU_diffT/TC23SIB09/TC23SIB09_15deg.parquet,TC23SIB09_15deg.parquet,TC23SIB09,SIB,sodium-ion,15.0,,charge,32,0.0155740954435224,3.160171527996591,2.94457103063073,1.499876036655212,37.378558666445315,0.21560049736586118,0.04921681299492093,0.04585903027127411,-0.0033577827236468197
raw_CU_diffT/TC23SIB09/TC23SIB09_15deg.parquet,TC23SIB09_15deg.parquet,TC23SIB09,SIB,sodium-ion,15.0,,charge,33,0.015574565988574,3.170038987937977,2.95792682484729,1.4998763988374486,37.37969166669063,0.21211216309068703,0.04937198140399236,0.04606842652295729,-0.0033035548810350715
raw_CU_diffT/TC23SIB09/TC23SIB09_15deg.parquet,TC23SIB09_15deg.parquet,TC23SIB09,SIB,sodium-ion,15.0,,charge,34,0.0155761350711697,3.1815319620987803,2.97280899554574,1.4998719718725118,37.383468000160065,0.20872296655304012,0.04955597157489416,0.04630487445540877,-0.0032510971194853883
raw_CU_diffT/TC23SIB09/TC23SIB09_15deg.parquet,TC23SIB09_15deg.parquet,TC23SIB09,SIB,sodium-ion,15.0,,charge,35,0.0155762434078433,3.1944299498259223,2.98845435448514,1.4998750953275537,37.38371533341706,0.20597559534078247,0.04975721844779323,0.046548892438689767,-0.0032083260091034654
raw_CU_diffT/TC23SIB09/TC23SIB09_15deg.parquet,TC23SIB09_15deg.parquet,TC23SIB09,SIB,sodium-ion,15.0,,charge,36,0.0155754258043194,3.2085191675297935,3.00505369872572,1.4998554370388861,37.38177266687853,0.20346546880407335,0.04997405223559694,0.046804990922498034,-0.0031690613130989087
raw_CU_diffT/TC23SIB09/TC23SIB09_15deg.parquet,TC23SIB09_15deg.parquet,TC23SIB09,SIB,sodium-ion,15.0,,charge,37,0.0155748094186332,3.2231041363444426,3.02184384002654,1.4998595772283807,37.38027200009674,0.20126029631790265,0.05019923265997305,0.04706464190128407,-0.0031345907586889793
raw_CU_diffT/TC23SIB09/TC23SIB09_15deg.parquet,TC23SIB09_15deg.parquet,TC23SIB09,SIB,sodium-ion,15.0,,charge,38,0.0155757987647998,3.2381960879824687,3.03920637250806,1.4998646138001828,37.38265266671078,0.1989897154744087,0.05043749062737688,0.04733806686288272,-0.0030994237644941594
raw_CU_diffT/TC23SIB09/TC23SIB09_15deg.parquet,TC23SIB09_15deg.parquet,TC23SIB09,SIB,sodium-ion,15.0,,charge,39,0.0155761519393806,3.2538965818587053,3.05675970204983,1.4998711464772951,37.383562666829675,0.1971368798088755,0.05068318755406238,0.04761255356130392,-0.003070633992758455
raw_CU_diffT/TC23SIB09/TC23SIB09_15deg.parquet,TC23SIB09_15deg.parquet,TC23SIB09,SIB,sodium-ion,15.0,,charge,40,0.0155751173910897,3.2697764487582996,3.07450382865183,1.4998723788501642,37.38104300014675,0.19527262010646984,0.05092715203203091,0.047885758050606984,-0.0030413939814239246
raw_CU_diffT/TC23SIB09/TC23SIB09_15deg.parquet,TC23SIB09_15deg.parquet,TC23SIB09,SIB,sodium-ion,15.0,,charge,41,0.0155752302417944,3.2859555514420036,3.0926295493743,1.4998751603245832,37.38130599993747,0.19332600206770367,0.051179514278011685,0.04816841728408158,-0.0030110969939301027
raw_CU_diffT/TC23SIB09/TC23SIB09_15deg.parquet,TC23SIB09_15deg.parquet,TC23SIB09,SIB,sodium-ion,15.0,,charge,42,0.0155755832480221,3.302477421666581,3.11075527009677,1.4998565861121484,37.38213666644879,0.19172215156981087,0.05143801200588121,0.048451827673615715,-0.0029861843322654957
raw_CU_diffT/TC23SIB09/TC23SIB09_15deg.parquet,TC23SIB09_15deg.parquet,TC23SIB09,SIB,sodium-ion,15.0,,charge,43,0.0155745803272439,3.3191079600671256,3.12964417906019,1.4998615358548113,37.3797313333489,0.1894637810069355,0.051693713538860084,0.048742894662464224,-0.0029508188763958595
raw_CU_diffT/TC23SIB09/TC23SIB09_15deg.parquet,TC23SIB09_15deg.parquet,TC23SIB09,SIB,sodium-ion,15.0,,charge,44,0.0155759067403113,3.335805303173286,3.14815149390314,1.4998594304277078,37.3828893332975,0.18765380927014608,0.05195819230606297,0.04903531407340701,-0.002922878232655954
raw_CU_diffT/TC23SIB09/TC23SIB09_15deg.parquet,TC23SIB09_15deg.parquet,TC23SIB09,SIB,sodium-ion,15.0,,charge,45,0.0155763199125436,3.352938149344553,3.16704040286655,1.4998806966191462,37.38389266654849,0.18589774647800317,0.05222643726116265,0.04933083449100035,-0.002895602770162299
raw_CU_diffT/TC23SIB09/TC23SIB09_15deg.parquet,TC23SIB09_15deg.parquet,TC23SIB09,SIB,sodium-ion,15.0,,charge,46,0.0155766223002205,3.370270307964773,3.18592931182997,1.4998650740909591,37.38464333314914,0.18434099613480281,0.05249742763681509,0.049626017565576865,-0.0028714100712382284
raw_CU_diffT/TC23SIB09/TC23SIB09_15deg.parquet,TC23SIB09_15deg.parquet,TC23SIB09,SIB,sodium-ion,15.0,,charge,47,0.0155763878346395,3.3875804011246657,3.20481822079339,1.4998922656314986,37.38406433328055,0.18276218033127556,0.05276626614894144,0.049919491546597174,-0.002846774602344268
raw_CU_diffT/TC23SIB09/TC23SIB09_15deg.parquet,TC23SIB09_15deg.parquet,TC23SIB09,SIB,sodium-ion,15.0,,charge,48,0.015576339464611,3.4049734270833203,3.22389792681705,1.4998727040989228,37.383950333169196,0.1810755002662705,0.05303702196822969,0.050216528507358,-0.0028204934608716883
raw_CU_diffT/TC23SIB09/TC23SIB09_15deg.parquet,TC23SIB09_15deg.parquet,TC23SIB09,SIB,sodium-ion,15.0,,charge,49,0.0155761233089163,3.422648323426453,3.2429776328407,1.4998665907579551,37.38346199999796,0.1796706905857528,0.05331159232874606,0.05051301949718423,-0.0027985728315618325
raw_CU_diffT/TC23SIB09/TC23SIB09_15deg.parquet,TC23SIB09_15deg.parquet,TC23SIB09,SIB,sodium-ion,15.0,,charge,50,0.0155752336994875,3.4401109735934443,3.26205733886436,1.4998560119428217,37.38129466678947,0.1780536347290842,0.05358053236588937,0.0508073053939407,-0.002773226971948671
raw_CU_diffT/TC23SIB09/TC23SIB09_15deg.parquet,TC23SIB09_15deg.parquet,TC23SIB09,SIB,sodium-ion,15.0,,charge,51,0.0155752860467967,3.4576615660841847,3.28094624782778,1.4998735075609075,37.38141666643787,0.17671531825640452,0.05385406794477623,0.05110167631408201,-0.002752391630694219
raw_CU_diffT/TC23SIB09/TC23SIB09_15deg.parquet,TC23SIB09_15deg.parquet,TC23SIB09,SIB,sodium-ion,15.0,,charge,52,0.0155761597682076,3.4750353160121623,3.30002595385143,1.4998575973778607,37.383489333326,0.17500936216073226,0.05412770528236923,0.051401731496421556,-0.0027259737859476746
raw_CU_diffT/TC23SIB09/TC23SIB09_15deg.parquet,TC23SIB09_15deg.parquet,TC23SIB09,SIB,sodium-ion,15.0,,charge,53,0.0155757132492601,3.4925073581374018,3.31891486281485,1.4998605398091815,37.38244533329271,0.1735924953225516,0.05439829313127912,0.05169446620191153,-0.0027038269293675893
raw_CU_diffT/TC23SIB09/TC23SIB09_15deg.parquet,TC23SIB09_15deg.parquet,TC23SIB09,SIB,sodium-ion,15.0,,charge,54,0.0155751959808669,3.509773671705555,3.3374221776578,1.4998728775948678,37.3812233331264,0.17235149404775507,0.05466541278530083,0.051981004487911826,-0.0026844082973890016
raw_CU_diffT/TC23SIB09/TC23SIB09_15deg.parquet,TC23SIB09_15deg.parquet,TC23SIB09,SIB,sodium-ion,15.0,,charge,55,0.0155728955192392,3.52691412784465,3.35612028956098,1.4998727418286182,37.37568633345654,0.17079383828367023,0.05492426521825338,0.05226451061933195,-0.0026597545989214336
raw_CU_diffT/TC23SIB09/TC23SIB09_15deg.parquet,TC23SIB09_15deg.parquet,TC23SIB09,SIB,sodium-ion,15.0,,charge,56,0.0155744373182941,3.5440164836869634,3.37443680734369,1.4998697964457657,37.379410333232954,0.16957967634327353,0.055196062580183676,0.05255495454051876,-0.0026411080396649134
raw_CU_diffT/TC23SIB09/TC23SIB09_15deg.parquet,TC23SIB09_15deg.parquet,TC23SIB09,SIB,sodium-ion,15.0,,charge,57,0.0155763681631152,3.560888812359436,3.3927533251264,1.4998676664082675,37.38402933301404,0.16813548723303606,0.05546571512922861,0.05284677487880209,-0.00261894025042652
raw_CU_diffT/TC23SIB09/TC23SIB09_15deg.parquet,TC23SIB09_15deg.parquet,TC23SIB09,SIB,sodium-ion,15.0,,charge,58,0.0155751643809933,3.5775378987515194,3.41087904584887,1.499873920959607,37.38115266663954,0.16665885290264937,0.05572074085228828,0.05312500182278174,-0.0025957390295065427
raw_CU_diffT/TC23SIB09/TC23SIB09_15deg.parquet,TC23SIB09_15deg.parquet,TC23SIB09,SIB,sodium-ion,15.0,,charge,59,0.0155754751942535,3.593869265396781,3.42843237539063,1.4998709001657895,37.38190133339958,0.16543689000615114,0.055976221594577616,0.05339946341807236,-0.0025767581765052533
raw_CU_diffT/TC23SIB09/TC23SIB09_15deg.parquet,TC23SIB09_15deg.parquet,TC23SIB09,SIB,sodium-ion,15.0,,charge,60,0.0155748710957039,3.6098597185858243,3.4459857049324,1.4998560794754856,37.38043733325321,0.16387401365342447,0.05622309979054817,0.053670783151960465,-0.0025523166385877025
raw_CU_diffT/TC23SIB09/TC23SIB09_15deg.parquet,TC23SIB09_15deg.parquet,TC23SIB09,SIB,sodium-ion,15.0,,charge,61,0.0155754467594286,3.6255635647445157,3.46296664329345,1.4998628138369718,37.38181733316742,0.16259692145106586,0.05646977227560237,0.0539372525822943,-0.0025325196933080676
raw_CU_diffT/TC23SIB09/TC23SIB09_15deg.parquet,TC23SIB09_15deg.parquet,TC23SIB09,SIB,sodium-ion,15.0,,charge,62,0.0155743476892254,3.641129260596328,3.47975678459427,1.499869568580826,37.37917133315932,0.16137247600205784,0.05670821308593941,0.054194942037212174,-0.002513271048727235
raw_CU_diffT/TC23SIB09/TC23SIB09_15deg.parquet,TC23SIB09_15deg.parquet,TC23SIB09,SIB,sodium-ion,15.0,,charge,63,0.0155744471006284,3.6562338152926532,3.49654692589508,1.499859541864472,37.379412666661665,0.15968688939757314,0.056943820143804176,0.05445678513221777,-0.002487035011586404
raw_CU_diffT/TC23SIB09/TC23SIB09_15deg.parquet,TC23SIB09_15deg.parquet,TC23SIB09,SIB,sodium-ion,15.0,,charge,64,0.0155738494547912,3.6712926192973114,3.51295547307543,1.4998735161051437,37.377972333400976,0.15833714622188122,0.05717615855742239,0.05471023967906155,-0.00246591887836084
raw_CU_diffT/TC23SIB09/TC23SIB09_15deg.parquet,TC23SIB09_15deg.parquet,TC23SIB09,SIB,sodium-ion,15.0,,charge,65,0.0155749475581535,3.686053308743708,3.52936402025577,1.4998550582655592,37.38060600013705,0.15668928848793806,0.05741008698024144,0.05496965952911743,-0.002440427451124015
raw_CU_diffT/TC23SIB09/TC23SIB09_15deg.parquet,TC23SIB09_15deg.parquet,TC23SIB09,SIB,sodium-ion,15.0,,charge,66,0.0155756859643701,3.700911397879074,3.54596336449635,1.4998794702200733,37.38240566669265,0.15494803338272423,0.05764423371532242,0.055230811806556375,-0.0024134219087660475
raw_CU_diffT/TC23SIB09/TC23SIB09_15deg.parquet,TC23SIB09_15deg.parquet,TC23SIB09,SIB,sodium-ion,15.0,,charge,67,0.0155754959090471,3.7155905450421423,3.56237191167669,1.4998719780930825,37.38195999967866,0.15321863336545238,0.05787216533399797,0.05548570913682458,-0.002386456197173391
raw_CU_diffT/TC23SIB09/TC23SIB09_15deg.parquet,TC23SIB09_15deg.parquet,TC23SIB09,SIB,sodium-ion,15.0,,charge,68,0.0155753546628386,3.730349780799663,3.57916205297751,1.4998594058775025,37.3816113336361,0.15118772782215295,0.05810152085239698,0.055746718370898236,-0.0023548024814987467
raw_CU_diffT/TC23SIB09/TC23SIB09_15deg.parquet,TC23SIB09_15deg.parquet,TC23SIB09,SIB,sodium-ion,15.0,,charge,69,0.0155752013110887,3.7452288084374814,3.59595219427833,1.4998701659239786,37.38122533331625,0.1492766141591515,0.05833269264750263,0.05600767933093613,-0.002325013316566503
raw_CU_diffT/TC23SIB09/TC23SIB09_15deg.parquet,TC23SIB09_15deg.parquet,TC23SIB09,SIB,sodium-ion,15.0,,charge,70,0.015574424342483,3.760341864618654,3.61312392969962,1.4998745572805805,37.3793533333228,0.14721793491903412,0.05856515987237468,0.056272325283121594,-0.0022928345892530844
raw_CU_diffT/TC23SIB09/TC23SIB09_15deg.parquet,TC23SIB09_15deg.parquet,TC23SIB09,SIB,sodium-ion,15.0,,charge,71,0.0155733727799944,3.7756011901119937,3.63048646218114,1.4998789294530697,37.37689300009515,0.14511472793085378,0.05879884480220458,0.05653891904826993,-0.0022599257539346537
raw_CU_diffT/TC23SIB09/TC23SIB09_15deg.parquet,TC23SIB09_15deg.parquet,TC23SIB09,SIB,sodium-ion,15.0,,charge,72,0.0155750228373661,3.7911309111201734,3.64823058878314,1.4998770229930158,37.38081300014164,0.14290032233703354,0.05904695052014125,0.056821274736274976,-0.002225675783866274
raw_CU_diffT/TC23SIB09/TC23SIB09_15deg.parquet,TC23SIB09_15deg.parquet,TC23SIB09,SIB,sodium-ion,15.0,,charge,73,0.0155742699827393,3.806829346682292,3.66635630950562,1.4998669403610287,37.37899566680426,0.1404730371766716,0.059288588023445075,0.05710082301716022,-0.002187765006284856
raw_CU_diffT/TC23SIB09/TC23SIB09_15deg.parquet,TC23SIB09_15deg.parquet,TC23SIB09,SIB,sodium-ion,15.0,,charge,74,0.0155741431824727,3.822884081509975,3.68543601552927,1.4998549228152014,37.37870266684331,0.13744806598070491,0.05953814405543199,0.05739750819569454,-0.0021406358597374497
raw_CU_diffT/TC23SIB09/TC23SIB09_15deg.parquet,TC23SIB09_15deg.parquet,TC23SIB09,SIB,sodium-ion,15.0,,charge,75,0.0155710386534442,3.8391979609073537,3.70470651861316,1.499870491658218,37.37123466655612,0.13449144229419385,0.05978029984751256,0.05768612840099221,-0.0020941714465203543
raw_CU_diffT/TC23SIB09/TC23SIB09_15deg.parquet,TC23SIB09_15deg.parquet,TC23SIB09,SIB,sodium-ion,15.0,,charge,76,0.0155757643619702,3.8554606893439516,3.72435861581753,1.4998786428124502,37.38258199975826,0.13110207352642167,0.06005174720406058,0.05800973219944734,-0.0020420150046132346
raw_CU_diffT/TC23SIB09/TC23SIB09_15deg.parquet,TC23SIB09_15deg.parquet,TC23SIB09,SIB,sodium-ion,15.0,,charge,77,0.0155751297428185,3.871681954769801,3.74420151008213,1.499860699979285,37.38104933331488,0.12748044468767095,0.0603019487684688,0.05831642430278613,-0.0019855244656826684
raw_CU_diffT/TC23SIB09/TC23SIB09_15deg.parquet,TC23SIB09_15deg.parquet,TC23SIB09,SIB,sodium-ion,15.0,,charge,78,0.0155747351881196,3.8873819418295312,3.76385360728649,1.4998658762517114,37.380102666444145,0.12352833454304113,0.060544944319073105,0.05862102322033579,-0.001923921098737312
raw_CU_diffT/TC23SIB09/TC23SIB09_15deg.parquet,TC23SIB09_15deg.parquet,TC23SIB09,SIB,sodium-ion,15.0,,charge,79,0.0155747606275613,3.902237833662324,3.78274251624991,1.4999002868424267,37.3800953332684,0.11949531741241382,0.060776420171104066,0.05891530920629126,-0.0018611109648128052
raw_CU_diffT/TC23SIB09/TC23SIB09_15deg.parquet,TC23SIB09_15deg.parquet,TC23SIB09,SIB,sodium-ion,15.0,,charge,80,0.015575208862096,3.9161218673708147,3.80067743991215,1.4998693992436272,37.38122633344028,0.11544442745866457,0.06099441601372185,0.05919634494408806,-0.00179807106963379
raw_CU_diffT/TC23SIB09/TC23SIB09_15deg.parquet,TC23SIB09_15deg.parquet,TC23SIB09,SIB,sodium-ion,15.0,,charge,81,0.0155735700979483,3.9294972325156823,3.8176583782732,1.4998539678201706,37.377315333345905,0.11183885424248219,0.06119630060027683,0.05945457036405731,-0.00174173023621952
raw_CU_diffT/TC23SIB09/TC23SIB09_15deg.parquet,TC23SIB09_15deg.parquet,TC23SIB09,SIB,sodium-ion,15.0,,charge,82,0.0155737431435997,3.942926011132188,3.83387612839331,1.4998702400353734,37.37768966634758,0.10904988273887817,0.06140611693159083,0.05970780206797587,-0.0016983148636149567
raw_CU_diffT/TC23SIB09/TC23SIB09_15deg.parquet,TC23SIB09_15deg.parquet,TC23SIB09,SIB,sodium-ion,15.0,,charge,83,0.015574713903071,3.9566863903793568,3.85009387851342,1.4998688653939316,37.38007700024173,0.10659251186593677,0.061624258534333176,0.059964110657811515,-0.0016601478765216615
raw_CU_diffT/TC23SIB09/TC23SIB09_15deg.parquet,TC23SIB09_15deg.parquet,TC23SIB09,SIB,sodium-ion,15.0,,charge,84,0.0155749943135671,3.97055775998992,3.86554844039258,1.4998706211877268,37.38071933318861,0.10500931959734006,0.06184141453353273,0.060205894977932606,-0.0016355195556001234
raw_CU_diffT/TC23SIB09/TC23SIB09_15deg.parquet,TC23SIB09_15deg.parquet,TC23SIB09,SIB,sodium-ion,15.0,,charge,85,0.0155754710948131,3.98450786742943,3.88100300227174,1.4998864642733594,37.38186133338604,0.10350486515768997,0.06206058711620247,0.060448450080766346,-0.0016121370354361259
raw_CU_diffT/TC23SIB09/TC23SIB09_15deg.parquet,TC23SIB09_15deg.parquet,TC23SIB09,SIB,sodium-ion,15.0,,charge,86,0.0155747886465962,3.9983494756488596,3.89607597003043,1.4998680706067273,37.380226333334576,0.10227350561842963,0.06227344801845972,0.06068055978430621,-0.0015928882341535097
raw_CU_diffT/TC23SIB09/TC23SIB09_15deg.parquet,TC23SIB09_15deg.parquet,TC23SIB09,SIB,sodium-ion,15.0,,charge,87,0.0155761077098752,4.011846337679544,3.91057654660841,1.4998610559177628,37.38339566672221,0.10126979107113421,0.06248895067116494,0.06091156149768439,-0.0015773891734805479
raw_CU_diffT/TC23SIB09/TC23SIB09_15deg.parquet,TC23SIB09_15deg.parquet,TC23SIB09,SIB,sodium-ion,15.0,,charge,88,0.0155737343956894,4.024874963809311,3.92450473200567,1.4998755279096372,37.37768599984702,0.10037023180364102,0.0626823336622262,0.06111919433088252,-0.0015631393313436798
raw_CU_diffT/TC23SIB09/TC23SIB09_15deg.parquet,TC23SIB09_15deg.parquet,TC23SIB09,SIB,sodium-ion,15.0,,charge,89,0.0155742820237622,4.037410427934609,3.937669729162,1.4998586826864257,37.37905066693202,0.09974069877260883,0.06287976865033204,0.06132637887840031,-0.0015533897719317291
raw_CU_diffT/TC23SIB09/TC23SIB09_15deg.parquet,TC23SIB09_15deg.parquet,TC23SIB09,SIB,sodium-ion,15.0,,charge,90,0.0155713955224865,4.049254542322161,3.95026233513761,1.49985992785401,37.372117666644044,0.09899220718455082,0.06305254404972342,0.06151109723800885,-0.0015414468117145724
raw_CU_diffT/TC23SIB09/TC23SIB09_15deg.parquet,TC23SIB09_15deg.parquet,TC23SIB09,SIB,sodium-ion,15.0,,charge,91,0.0155737094863354,4.060194361050536,3.96209175287227,1.4998581057793194,37.3776363330544,0.09810260817826633,0.06323228743705823,0.061704465917438125,-0.0015278215196201095
raw_CU_diffT/TC23SIB09/TC23SIB09_15deg.parquet,TC23SIB09_15deg.parquet,TC23SIB09,SIB,sodium-ion,15.0,,charge,92,0.0155744728267253,4.070384677826751,3.97296718530576,1.499868698555891,37.37947366660228,0.09741749252099074,0.06339409555913175,0.06187686946901586,-0.0015172260901158904
raw_CU_diffT/TC23SIB09/TC23SIB09_15deg.parquet,TC23SIB09_15deg.parquet,TC23SIB09,SIB,sodium-ion,15.0,,charge,93,0.0001101483464471,4.0819866846224455,3.96857885292032,1.4827559507573604,0.26508166670100763,0.11340783170212543,0.00044962408353024227,0.0004371323983941021,-1.249168513614015e-05
raw_CU_diffT/TC23SIB09/TC23SIB09_15deg.parquet,TC23SIB09_15deg.parquet,TC23SIB09,SIB,sodium-ion,15.0,,charge,94,8.11396008297626e-05,4.0850052654862745,3.96552609995653,1.4760650835069231,0.1954923332668841,0.11947916552974469,0.0003314556966290347,0.0003217612048304781,-9.69449179855661e-06
raw_CU_diffT/TC23SIB09/TC23SIB09_15deg.parquet,TC23SIB09_15deg.parquet,TC23SIB09,SIB,sodium-ion,15.0,,charge,95,7.69582922918169e-05,4.085784309502311,3.96323653523369,1.474172393389893,0.185456000152044,0.12254777426862118,0.0003144349831319981,0.000305003915700122,-9.431067431876121e-06
raw_CU_diffT/TC23SIB09/TC23SIB09_15deg.parquet,TC23SIB09_15deg.parquet,TC23SIB09,SIB,sodium-ion,15.0,,charge,96,7.34573946052709e-05,4.085641245213822,3.96113776757109,1.4732753398515366,0.1770613333210349,0.12450347764273229,0.0003001205611652421,0.0002909748600783114,-9.145701086930706e-06
raw_CU_diffT/TC23SIB09/TC23SIB09_15deg.parquet,TC23SIB09_15deg.parquet,TC23SIB09,SIB,sodium-ion,15.0,,charge,97,7.38269361133887e-05,4.085604231397509,3.95922979696873,1.473225523327903,0.1779103332082741,0.12637443442877938,0.0003016276425759745,0.00029229780527903536,-9.329837296939117e-06
raw_CU_diffT/TC23SIB09/TC23SIB09_15deg.parquet,TC23SIB09_15deg.parquet,TC23SIB09,SIB,sodium-ion,15.0,,charge,98,7.24914866467385e-05,4.084073545776,3.95770342048683,1.475047324062793,0.17470900004263967,0.12637012528916935,0.00029606056290791885,0.0002868998046579723,-9.160758249946528e-06
raw_CU_diffT/TC23SIB09/TC23SIB09_15deg.parquet,TC23SIB09_15deg.parquet,TC23SIB09,SIB,sodium-ion,15.0,,charge,99,7.05916580678142e-05,4.085525172039548,3.95617704400494,1.4721461571886527,0.17015433334745467,0.1293481280346076,0.00028840399597206357,0.0002792730971461327,-9.130898825930882e-06
raw_CU_diffT/TC23SIB09/TC23SIB09_15deg.parquet,TC23SIB09_15deg.parquet,TC23SIB09,SIB,sodium-ion,15.0,,charge,100,6.98825763144085e-05,4.085226241464137,3.95484146458329,1.4722294285018833,0.1684449997264892,0.13038477688084704,0.0002854861345807418,0.00027637451046012883,-9.111624120612953e-06
raw_CU_diffT/TC23SIB09/TC23SIB09_15deg.parquet,TC23SIB09_15deg.parquet,TC23SIB09,SIB,sodium-ion,15.0,,charge,101,7.13489633878072e-05,4.086310637214669,3.95369668222187,1.4717744022538868,0.1719696664949879,0.1326139549927987,0.0002915540280458365,0.000282092159826343,-9.461868219493529e-06
raw_CU_diffT/TC23SIB09/TC23SIB09_15deg.parquet,TC23SIB09_15deg.parquet,TC23SIB09,SIB,sodium-ion,15.0,,charge,102,6.91142462297177e-05,4.085862229355766,3.95255189986045,1.4717876988177905,0.16656366671668366,0.13331032949531618,0.00028239128818039773,0.00027317764524269363,-9.213642937704102e-06
raw_CU_diffT/TC23SIB09/TC23SIB09_15deg.parquet,TC23SIB09_15deg.parquet,TC23SIB09,SIB,sodium-ion,15.0,,charge,103,6.5644944535095e-05,4.085984610665665,3.95159791455926,1.4700463999556526,0.15828766667982563,0.13438669610640552,0.0002682242331383994,0.0002594024259262397,-8.821807212159693e-06
raw_CU_diffT/TC23SIB09/TC23SIB09_15deg.parquet,TC23SIB09_15deg.parquet,TC23SIB09,SIB,sodium-ion,15.0,,charge,104,6.64448942144915e-05,4.086793975564344,3.95064392925808,1.4696340652664712,0.16020700021181256,0.13615004630626393,0.000271546593382794,0.0002625001179586762,-9.046475424117847e-06
raw_CU_diffT/TC23SIB09/TC23SIB09_25deg.parquet,TC23SIB09_25deg.parquet,TC23SIB09,SIB,sodium-ion,25.0,,discharge,0,0.0177088891036384,3.8727538752487476,3.96571689701677,1.5004580435254684,42.49206933332607,0.09296302176802262,0.06858216890246593,0.07022844074569497,0.001646271843229033
raw_CU_diffT/TC23SIB09/TC23SIB09_25deg.parquet,TC23SIB09_25deg.parquet,TC23SIB09,SIB,sodium-ion,25.0,,discharge,1,0.0177058079532474,3.8435005464526686,3.94110407624625,1.4998238091098943,42.48867566662375,0.09760352979358133,0.06805228254369239,0.0697804318977766,0.0017281493540842185
raw_CU_diffT/TC23SIB09/TC23SIB09_25deg.parquet,TC23SIB09_25deg.parquet,TC23SIB09,SIB,sodium-ion,25.0,,discharge,2,0.0177093195377684,3.821142650864583,3.92278755846354,1.4998219235732184,42.49712433310924,0.10164490759895672,0.0676698362035563,0.06946989835161317,0.0018000621480568774
raw_CU_diffT/TC23SIB09/TC23SIB09_25deg.parquet,TC23SIB09_25deg.parquet,TC23SIB09,SIB,sodium-ion,25.0,,discharge,3,0.0177098108529318,3.8023918435953923,3.90905017012651,1.4998239432139198,42.49832833337132,0.10665832653111762,0.06733964033880503,0.06922853912756137,0.001888898788756338
raw_CU_diffT/TC23SIB09/TC23SIB09_25deg.parquet,TC23SIB09_25deg.parquet,TC23SIB09,SIB,sodium-ion,25.0,,discharge,4,0.0177059606334391,3.786713148383714,3.8985563318135,1.499825311158686,42.48907333309762,0.11184318342978594,0.06704739393540828,0.06902768493833457,0.0019802910029262932
raw_CU_diffT/TC23SIB09/TC23SIB09_25deg.parquet,TC23SIB09_25deg.parquet,TC23SIB09,SIB,sodium-ion,25.0,,discharge,5,0.0177079866009685,3.773855942324931,3.88939807292215,1.499823954898216,42.49387266661506,0.11554213059721885,0.06682739046067523,0.06887340896113814,0.002046018500462904
raw_CU_diffT/TC23SIB09/TC23SIB09_25deg.parquet,TC23SIB09_25deg.parquet,TC23SIB09,SIB,sodium-ion,25.0,,discharge,6,0.0177076919887428,3.759970542470603,3.87966742285008,1.4998229929861278,42.49320866673952,0.11969688037947668,0.06658040025281563,0.06869995574258879,0.0021195554897731617
raw_CU_diffT/TC23SIB09/TC23SIB09_25deg.parquet,TC23SIB09_25deg.parquet,TC23SIB09,SIB,sodium-ion,25.0,,discharge,7,0.017708455333137,3.744410833440953,3.86860119335636,1.4998239775322546,42.49505799973849,0.12419035991540728,0.0663077319929034,0.06850695143427159,0.0021992194413681942
raw_CU_diffT/TC23SIB09/TC23SIB09_25deg.parquet,TC23SIB09_25deg.parquet,TC23SIB09,SIB,sodium-ion,25.0,,discharge,8,0.0177059291273534,3.728019402462784,3.85486380501933,1.4998186422774744,42.488920333446,0.1268444025565456,0.06600804732540443,0.06825394532727211,0.0022458980018676827
raw_CU_diffT/TC23SIB09/TC23SIB09_25deg.parquet,TC23SIB09_25deg.parquet,TC23SIB09,SIB,sodium-ion,25.0,,discharge,9,0.0177114287029958,3.7099191027512974,3.8390276490197,1.4998228706710772,42.50217499991413,0.1291085462684025,0.06570796768226175,0.067994664494442,0.0022866968121802445
raw_CU_diffT/TC23SIB09/TC23SIB09_25deg.parquet,TC23SIB09_25deg.parquet,TC23SIB09,SIB,sodium-ion,25.0,,discharge,10,0.0177114466042067,3.6877849070486235,3.82071113123699,1.4998231447519816,42.50213200005237,0.13292622418836642,0.06531600546899106,0.06767032119100212,0.0023543157220110578
raw_CU_diffT/TC23SIB09/TC23SIB09_25deg.parquet,TC23SIB09_25deg.parquet,TC23SIB09,SIB,sodium-ion,25.0,,discharge,11,0.0177068557051199,3.6623878155541796,3.80086823697239,1.4998254917577873,42.49112233321648,0.1384804214182105,0.06484937258620714,0.06730142542624358,0.0024520528400364394
raw_CU_diffT/TC23SIB09/TC23SIB09_25deg.parquet,TC23SIB09_25deg.parquet,TC23SIB09,SIB,sodium-ion,25.0,,discharge,12,0.0177090669345516,3.6390113879345303,3.77930816916566,1.4998184588238517,42.49646533332998,0.14029678123112976,0.06444349624452811,0.06692802133405233,0.0024845250895242227
raw_CU_diffT/TC23SIB09/TC23SIB09_25deg.parquet,TC23SIB09_25deg.parquet,TC23SIB09,SIB,sodium-ion,25.0,,discharge,13,0.0177072995566127,3.6169142156484373,3.75622172487703,1.499817002188658,42.49232999997912,0.1393075092285927,0.06404578348705775,0.06651254328345402,0.0024667597963962673
raw_CU_diffT/TC23SIB09/TC23SIB09_25deg.parquet,TC23SIB09_25deg.parquet,TC23SIB09,SIB,sodium-ion,25.0,,discharge,14,0.0177098209909326,3.5939094577906374,3.73199049822699,1.499817460908198,42.498311333416495,0.1380810404363526,0.06364749315509183,0.06609288366346136,0.0024453905083695326
raw_CU_diffT/TC23SIB09/TC23SIB09_25deg.parquet,TC23SIB09_25deg.parquet,TC23SIB09,SIB,sodium-ion,25.0,,discharge,15,0.0177059183561368,3.5699832503084012,3.70795006863718,1.4998214269027461,42.48890233342536,0.13796681832877855,0.06320983196273644,0.06565266118392175,0.0024428292211853136
raw_CU_diffT/TC23SIB09/TC23SIB09_25deg.parquet,TC23SIB09_25deg.parquet,TC23SIB09,SIB,sodium-ion,25.0,,discharge,16,0.0177054589294966,3.545840439234662,3.68371884198714,1.499816993634636,42.4878626667778,0.13787840275247776,0.0627807322674175,0.06522193266461608,0.002441200397198584
raw_CU_diffT/TC23SIB09/TC23SIB09_25deg.parquet,TC23SIB09_25deg.parquet,TC23SIB09,SIB,sodium-ion,25.0,,discharge,17,0.0177056380924347,3.522161621231481,3.66025080357805,1.4998225891852006,42.48813599999994,0.13808918234656886,0.062362118968587676,0.06480707605569624,0.002444957087108568
raw_CU_diffT/TC23SIB09/TC23SIB09_25deg.parquet,TC23SIB09_25deg.parquet,TC23SIB09,SIB,sodium-ion,25.0,,discharge,18,0.0177056156958512,3.4990979218068334,3.6375459534099,1.4998209908874833,42.488256333221216,0.13844803160306673,0.06195368308566339,0.06440499072707435,0.002451307641410966
raw_CU_diffT/TC23SIB09/TC23SIB09_25deg.parquet,TC23SIB09_25deg.parquet,TC23SIB09,SIB,sodium-ion,25.0,,discharge,19,0.0177063266873794,3.476342977028906,3.61522269736222,1.4998209975397647,42.48999566677958,0.13887972033331408,0.061553264428650875,0.06401231412712442,0.0024590496984735477
raw_CU_diffT/TC23SIB09/TC23SIB09_25deg.parquet,TC23SIB09_25deg.parquet,TC23SIB09,SIB,sodium-ion,25.0,,discharge,20,0.0177078292138478,3.454489309833621,3.59366262955549,1.4998247009633425,42.49343999987468,0.13917331972186897,0.061171506719596716,0.0636359640963558,0.0024644573767590855
raw_CU_diffT/TC23SIB09/TC23SIB09_25deg.parquet,TC23SIB09_25deg.parquet,TC23SIB09,SIB,sodium-ion,25.0,,discharge,21,0.0177082191369457,3.4329742466586555,3.57248415586923,1.499823198706065,42.49449333327357,0.1395099092105747,0.06079186025132254,0.06326233229539881,0.002470472044076265
raw_CU_diffT/TC23SIB09/TC23SIB09_25deg.parquet,TC23SIB09_25deg.parquet,TC23SIB09,SIB,sodium-ion,25.0,,discharge,22,0.0177068240352821,3.4121444540011177,3.55187807336368,1.4998257751170583,42.491156333417166,0.13973361936256223,0.06041824142996151,0.06289248003982749,0.0024742386098659808
raw_CU_diffT/TC23SIB09/TC23SIB09_25deg.parquet,TC23SIB09_25deg.parquet,TC23SIB09,SIB,sodium-ion,25.0,,discharge,23,0.0177098430126677,3.3914225482187015,3.53165358497861,1.4998293905218922,42.49832366663031,0.14023103675990845,0.060061560918574654,0.06254503056509626,0.002483469646521609
raw_CU_diffT/TC23SIB09/TC23SIB09_25deg.parquet,TC23SIB09_25deg.parquet,TC23SIB09,SIB,sodium-ion,25.0,,discharge,24,0.0177089239907163,3.371152651702387,3.51161989365377,1.4998212709011005,42.49614400026621,0.14046724195138305,0.05969948607009927,0.06218700978100187,0.002487523710902599
raw_CU_diffT/TC23SIB09/TC23SIB09_25deg.parquet,TC23SIB09_25deg.parquet,TC23SIB09,SIB,sodium-ion,25.0,,discharge,25,0.0177056243993969,3.35103703150614,3.49196779644941,1.49982658176909,42.4882513335906,0.14093076494326962,0.059332203028317675,0.0618274702187229,0.0024952671904052287
raw_CU_diffT/TC23SIB09/TC23SIB09_25deg.parquet,TC23SIB09_25deg.parquet,TC23SIB09,SIB,sodium-ion,25.0,,discharge,26,0.0177145451405165,3.331306308377396,3.47231569924504,1.49982023906661,42.509683333104476,0.14100939086764397,0.05901257597663876,0.061510493196400375,0.002497917219761614
raw_CU_diffT/TC23SIB09/TC23SIB09_25deg.parquet,TC23SIB09_25deg.parquet,TC23SIB09,SIB,sodium-ion,25.0,,discharge,27,0.0177107231492909,3.311477984035202,3.45266360204068,1.4998267461135886,42.50051166670164,0.14118561800547758,0.05864866979021942,0.06114916918337597,0.0025004993931565522
raw_CU_diffT/TC23SIB09/TC23SIB09_25deg.parquet,TC23SIB09_25deg.parquet,TC23SIB09,SIB,sodium-ion,25.0,,discharge,28,0.0177082574222594,3.291797837807221,3.43320230189655,1.4998190794977557,42.49453233345412,0.14140446408932927,0.05829200349392716,0.06079603014467764,0.0025040266507504808
raw_CU_diffT/TC23SIB09/TC23SIB09_25deg.parquet,TC23SIB09_25deg.parquet,TC23SIB09,SIB,sodium-ion,25.0,,discharge,29,0.0177056744473381,3.2719599580837815,3.41374100175242,1.499822877528526,42.4883686665562,0.14178104366863842,0.057932257822557454,0.06044258682455819,0.0025103290020007385
