Repository: DNV007/delivered-energy-decomposition

# Three-term energy accounting for a cold commercial sodium-ion 18650 cell

This repository holds the analysis code and the derived data behind a reanalysis
of a public commercial-cell archive. No new measurements were made. The
manuscript reporting the work is not distributed here; what is here is
everything needed to regenerate its numbers from the raw archive and to check
them.

**Source data.** Droese, D., Schlösser, A., Otto, M. *Dataset: Evaluation of
Commercial Sodium-Ion Batteries by State-of-the-Art Lithium-Ion Battery
Configurations.* Technische Universität Berlin, DepositOnce, 2025.
DOI [10.14279/depositonce-25036](https://doi.org/10.14279/depositonce-25036),
CC BY 4.0.

File: results/tables/table_delivered_energy_segments.csv (part 27 of 31)
member_path,file_name,cell_id,cell_family,chemistry_type,temperature_deg_c,voltage_v,direction,segment_index,segment_capacity_ah,mean_terminal_voltage_v,ocv_voltage_v,mean_current_a,duration_s,overpotential_v,delivered_energy_wh,ocv_energy_wh,polarisation_loss_wh
raw_CU_diffT/TC23SIB09/TC23SIB09_25deg.parquet,TC23SIB09_25deg.parquet,TC23SIB09,SIB,sodium-ion,25.0,,discharge,30,0.0177117249000724,3.251960624115249,3.39389810748782,1.4998292726058875,42.502785999909975,0.14193748337257084,0.05759783196019704,0.06011178961870062,0.0025139576585035753
raw_CU_diffT/TC23SIB09/TC23SIB09_25deg.parquet,TC23SIB09_25deg.parquet,TC23SIB09,SIB,sodium-ion,25.0,,discharge,31,0.0177064959997447,3.2318929838495567,3.37405521322322,1.499816457783516,42.490324333368335,0.14216222937366352,0.057225500190135135,0.0597426951358547,0.0025171949457195655
raw_CU_diffT/TC23SIB09/TC23SIB09_25deg.parquet,TC23SIB09_25deg.parquet,TC23SIB09,SIB,sodium-ion,25.0,,discharge,32,0.0177060868756074,3.211661088705651,3.35402152189838,1.4998274785010188,42.48933900007978,0.14236043319272884,0.0568659502516301,0.05938659644938966,0.00252064619775956
raw_CU_diffT/TC23SIB09/TC23SIB09_25deg.parquet,TC23SIB09_25deg.parquet,TC23SIB09,SIB,sodium-ion,25.0,,discharge,33,0.01770787921768,3.1914239110146028,3.33417862763378,1.4998069878197622,42.49363933329005,0.14275471661917738,0.0565133491486625,0.05904123242830903,0.0025278832796465298
raw_CU_diffT/TC23SIB09/TC23SIB09_25deg.parquet,TC23SIB09_25deg.parquet,TC23SIB09,SIB,sodium-ion,25.0,,discharge,34,0.0177109534696848,3.171136787866556,3.31433573336917,1.4998238161424537,42.50111266662134,0.14319894550261392,0.05616385609591029,0.058700045956615016,0.002536189860704724
raw_CU_diffT/TC23SIB09/TC23SIB09_25deg.parquet,TC23SIB09_25deg.parquet,TC23SIB09,SIB,sodium-ion,25.0,,discharge,35,0.0177089357344885,3.1509652976767564,3.29449283910457,1.4998139810887028,42.4961933332379,0.14352754142781343,0.055800241958161106,0.05834196196543539,0.0025417200072742827
raw_CU_diffT/TC23SIB09/TC23SIB09_25deg.parquet,TC23SIB09_25deg.parquet,TC23SIB09,SIB,sodium-ion,25.0,,discharge,36,0.0177063772618959,3.130683939600689,3.27464994483997,1.4998265164999558,42.49004399997648,0.14396600523928083,0.05543307092232832,0.05798218732398311,0.00254911640165479
raw_CU_diffT/TC23SIB09/TC23SIB09_25deg.parquet,TC23SIB09_25deg.parquet,TC23SIB09,SIB,sodium-ion,25.0,,discharge,37,0.0177076700362475,3.1106107400159613,3.25480705057537,1.4998127077323524,42.49310366663849,0.14419631055940885,0.0550816685954103,0.057635049283240584,0.0025533806878302867
raw_CU_diffT/TC23SIB09/TC23SIB09_25deg.parquet,TC23SIB09_25deg.parquet,TC23SIB09,SIB,sodium-ion,25.0,,discharge,38,0.0177097958190216,3.0903029749311073,3.23477335925053,1.4998189994849553,42.49822266650153,0.1444703843194226,0.05472863470494494,0.057287175713137496,0.0025585410081925553
raw_CU_diffT/TC23SIB09/TC23SIB09_25deg.parquet,TC23SIB09_25deg.parquet,TC23SIB09,SIB,sodium-ion,25.0,,discharge,39,0.0177067910583058,3.0699691170471675,3.21454887086546,1.4998207834215442,42.490952666674275,0.14457975381829247,0.05435930171100574,0.05691934520312753,0.0025600434921217927
raw_CU_diffT/TC23SIB09/TC23SIB09_25deg.parquet,TC23SIB09_25deg.parquet,TC23SIB09,SIB,sodium-ion,25.0,,discharge,40,0.0177104543116231,3.0494584555922692,3.19413358542015,1.4998210334610562,42.49978499987628,0.14467512982788078,0.05400729465295962,0.05656955692980444,0.0025622622768448206
raw_CU_diffT/TC23SIB09/TC23SIB09_25deg.parquet,TC23SIB09_25deg.parquet,TC23SIB09,SIB,sodium-ion,25.0,,discharge,41,0.0177135391484686,3.028856063103264,3.17371829997483,1.499825759600378,42.50721733341925,0.14486223687156574,0.053651760448856146,0.05621778335281536,0.002566022903959214
raw_CU_diffT/TC23SIB09/TC23SIB09_25deg.parquet,TC23SIB09_25deg.parquet,TC23SIB09,SIB,sodium-ion,25.0,,discharge,42,0.0177121801044137,3.007957306188547,3.15292142040905,1.4998198793280726,42.50395966676297,0.1449641142205027,0.05327748155359861,0.05584511205334896,0.0025676304997503466
raw_CU_diffT/TC23SIB09/TC23SIB09_25deg.parquet,TC23SIB09_25deg.parquet,TC23SIB09,SIB,sodium-ion,25.0,,discharge,43,0.0177057063297272,2.9871991075611724,3.1323153379035,1.4998189872859604,42.48839966690866,0.14511623034232768,0.052890470146901285,0.05545985550501959,0.0025693853581183063
raw_CU_diffT/TC23SIB09/TC23SIB09_25deg.parquet,TC23SIB09_25deg.parquet,TC23SIB09,SIB,sodium-ion,25.0,,discharge,44,0.0177074919088642,2.966213854469786,3.11151845833772,1.4998219709772753,42.49271900014719,0.1453046038679342,0.05252420782798463,0.05509718792529679,0.002572980097312161
raw_CU_diffT/TC23SIB09/TC23SIB09_25deg.parquet,TC23SIB09_25deg.parquet,TC23SIB09,SIB,sodium-ion,25.0,,discharge,45,0.0177058595778274,2.9454113465568,3.09110317289241,1.4998164475966065,42.488838333287276,0.14569182633560995,0.05215103970107422,0.05473063871980975,0.002579599018735529
raw_CU_diffT/TC23SIB09/TC23SIB09_25deg.parquet,TC23SIB09_25deg.parquet,TC23SIB09,SIB,sodium-ion,25.0,,discharge,46,0.0177148515892784,2.9248000217985677,3.0706878874471,1.4998155662267232,42.510410999995656,0.1458878656485325,0.051812398314479854,0.0543967802031202,0.0025843818886403455
raw_CU_diffT/TC23SIB09/TC23SIB09_25deg.parquet,TC23SIB09_25deg.parquet,TC23SIB09,SIB,sodium-ion,25.0,,discharge,47,0.017713641643212,2.904153981869207,3.05046339906202,1.4998301659720557,42.50756400014507,0.1463094171928132,0.05144314291153833,0.05403481549671902,0.002591672585180692
raw_CU_diffT/TC23SIB09/TC23SIB09_25deg.parquet,TC23SIB09_25deg.parquet,TC23SIB09,SIB,sodium-ion,25.0,,discharge,48,0.017709911633411,2.883832926092278,3.03062050479742,1.499826082833113,42.49847666698042,0.14678757870514225,0.05107242628661531,0.053672021334365744,0.0025995950477504318
raw_CU_diffT/TC23SIB09/TC23SIB09_25deg.parquet,TC23SIB09_25deg.parquet,TC23SIB09,SIB,sodium-ion,25.0,,discharge,49,0.0177123121786344,2.863455221851636,3.01077761053282,1.499828985712722,42.504260333429556,0.14732238868118408,0.05071841279897699,0.053327832938200245,0.002609420139223252
raw_CU_diffT/TC23SIB09/TC23SIB09_25deg.parquet,TC23SIB09_25deg.parquet,TC23SIB09,SIB,sodium-ion,25.0,,discharge,50,0.0177120476515228,2.8434314094421147,2.99112551332845,1.49982778369765,42.50364933349192,0.14769410388633508,0.05036299261787537,0.05297895762375909,0.002615965005883722
raw_CU_diffT/TC23SIB09/TC23SIB09_25deg.parquet,TC23SIB09_25deg.parquet,TC23SIB09,SIB,sodium-ion,25.0,,discharge,51,0.0177106225807567,2.8232501492908733,2.97166421318432,1.4998258819415111,42.50027933350066,0.1484140638934468,0.05000151784515566,0.05263002331644881,0.0026285054712931466
raw_CU_diffT/TC23SIB09/TC23SIB09_25deg.parquet,TC23SIB09_25deg.parquet,TC23SIB09,SIB,sodium-ion,25.0,,discharge,52,0.0177071452872917,2.803449193713656,2.9522029130402,1.4998216312236707,42.491901666566264,0.14875371932654424,0.04964108217862848,0.052275085898768614,0.002634003720140131
raw_CU_diffT/TC23SIB09/TC23SIB09_25deg.parquet,TC23SIB09_25deg.parquet,TC23SIB09,SIB,sodium-ion,25.0,,discharge,53,0.0177066365655327,2.7835410399022074,2.9329324099563,1.4998268526146339,42.49056200002087,0.14939137005409275,0.04928714955879333,0.051932368254368165,0.0026452186955748316
raw_CU_diffT/TC23SIB09/TC23SIB09_25deg.parquet,TC23SIB09_25deg.parquet,TC23SIB09,SIB,sodium-ion,25.0,,discharge,54,0.0177108383383367,2.7637756288662936,2.91385270393265,1.4998238013589362,42.50076699996134,0.15007707506635626,0.04894878336628577,0.051606774181076426,0.0026579908147906575
raw_CU_diffT/TC23SIB09/TC23SIB09_25deg.parquet,TC23SIB09_25deg.parquet,TC23SIB09,SIB,sodium-ion,25.0,,discharge,55,0.017707269920298,2.7440260131746594,2.89496379496923,1.4998147945984317,42.49221666692756,0.15093778179457074,0.048589209283602885,0.051261905327010394,0.002672696043407509
raw_CU_diffT/TC23SIB09/TC23SIB09_25deg.parquet,TC23SIB09_25deg.parquet,TC23SIB09,SIB,sodium-ion,25.0,,discharge,56,0.0177105327808628,2.7243127132524436,2.87588408894557,1.4998167786650345,42.50012266653357,0.1515713756931265,0.04824902961337868,0.05093343943123226,0.002684409817853582
raw_CU_diffT/TC23SIB09/TC23SIB09_25deg.parquet,TC23SIB09_25deg.parquet,TC23SIB09,SIB,sodium-ion,25.0,,discharge,57,0.0177106216326199,2.704744951824513,2.85699517998216,1.499814711493022,42.50005099986447,0.152250228157647,0.047902714454502685,0.050599160638882826,0.0026964461843801413
raw_CU_diffT/TC23SIB09/TC23SIB09_25deg.parquet,TC23SIB09_25deg.parquet,TC23SIB09,SIB,sodium-ion,25.0,,discharge,58,0.0177103154760715,2.685310915211238,2.83867866219945,1.4998134048437983,42.49939166678814,0.15336774698821198,0.04755770345972931,0.050273894642744864,0.002716191183015554
raw_CU_diffT/TC23SIB09/TC23SIB09_25deg.parquet,TC23SIB09_25deg.parquet,TC23SIB09,SIB,sodium-ion,25.0,,discharge,59,0.017705917544901,2.66643053984081,2.82074373853721,1.499816497278203,42.48884566692868,0.15431319869639992,0.04721159927762724,0.049943856049835623,0.002732256772208383
raw_CU_diffT/TC23SIB09/TC23SIB09_25deg.parquet,TC23SIB09_25deg.parquet,TC23SIB09,SIB,sodium-ion,25.0,,discharge,60,0.0177095639240819,2.6486329243541915,2.80586156783876,1.4998196832740907,42.49761566653615,0.15722864348456866,0.04690613408527853,0.04969058479776518,0.002784450712486654
raw_CU_diffT/TC23SIB09/TC23SIB09_25deg.parquet,TC23SIB09_25deg.parquet,TC23SIB09,SIB,sodium-ion,25.0,,discharge,61,0.0177089264969145,2.635736745448368,2.79765729424859,1.4998188289443652,42.49621400004253,0.161920548800222,0.04667606829036179,0.04954350738740498,0.0028674390970431854
raw_CU_diffT/TC23SIB09/TC23SIB09_25deg.parquet,TC23SIB09_25deg.parquet,TC23SIB09,SIB,sodium-ion,25.0,,discharge,62,0.0177085944698425,2.628280769330736,2.79231497656196,1.4998255844762611,42.49530666647479,0.16403420723122375,0.04654315829696366,0.04944797355200351,0.0029048152550398484
raw_CU_diffT/TC23SIB09/TC23SIB09_25deg.parquet,TC23SIB09_25deg.parquet,TC23SIB09,SIB,sodium-ion,25.0,,discharge,63,0.0177064525242376,2.62226831916881,2.78773584711629,1.4998160745218965,42.49021499999799,0.16546752794748,0.04643106949917486,0.04936091242707988,0.0029298429279050187
raw_CU_diffT/TC23SIB09/TC23SIB09_25deg.parquet,TC23SIB09_25deg.parquet,TC23SIB09,SIB,sodium-ion,25.0,,discharge,64,0.0177071580621043,2.616442252686742,2.78277512355014,1.499817318179546,42.49194400012493,0.16633287086339799,0.04632975652869238,0.049275038963994156,0.0029452824353017742
raw_CU_diffT/TC23SIB09/TC23SIB09_25deg.parquet,TC23SIB09_25deg.parquet,TC23SIB09,SIB,sodium-ion,25.0,,discharge,65,0.0177114149220573,2.61003907811039,2.7768604146828,1.4998233420999347,42.502169666520786,0.16682133657241005,0.04622748507519704,0.04918212698508317,0.0029546419098861257
raw_CU_diffT/TC23SIB09/TC23SIB09_25deg.parquet,TC23SIB09_25deg.parquet,TC23SIB09,SIB,sodium-ion,25.0,,discharge,66,0.0177081825504535,2.6026608003685303,2.77018251757452,1.4998173329341906,42.49430200009374,0.16752171720598952,0.04608839256983535,0.049054897719284465,0.002966505149449114
raw_CU_diffT/TC23SIB09/TC23SIB09_25deg.parquet,TC23SIB09_25deg.parquet,TC23SIB09,SIB,sodium-ion,25.0,,discharge,67,0.0177068376078071,2.594261292361289,2.76197824398435,1.4998153130039344,42.49102766654687,0.16771695162306122,0.04593616341606112,0.048905900242527105,0.0029697368264659865
raw_CU_diffT/TC23SIB09/TC23SIB09_25deg.parquet,TC23SIB09_25deg.parquet,TC23SIB09,SIB,sodium-ion,25.0,,discharge,68,0.0177075243668115,2.5842466037947185,2.75186599979181,1.4998147196097873,42.49265466671204,0.1676193959970913,0.045760609706544844,0.048728734245513564,0.0029681245389687194
raw_CU_diffT/TC23SIB09/TC23SIB09_25deg.parquet,TC23SIB09_25deg.parquet,TC23SIB09,SIB,sodium-ion,25.0,,discharge,69,0.0177058989434917,2.571910221858396,2.73908259675596,1.4998224405453835,42.488915666763205,0.16717237489756398,0.04553798247995808,0.04849791965603785,0.0029599371760797716
raw_CU_diffT/TC23SIB09/TC23SIB09_25deg.parquet,TC23SIB09_25deg.parquet,TC23SIB09,SIB,sodium-ion,25.0,,discharge,70,0.0177101457445968,2.5567743554271978,2.72267404957562,1.4998220545571304,42.49912433326244,0.16589969414842232,0.045280846470663216,0.04821895423301581,0.002938107762352593
raw_CU_diffT/TC23SIB09/TC23SIB09_25deg.parquet,TC23SIB09_25deg.parquet,TC23SIB09,SIB,sodium-ion,25.0,,discharge,71,0.0177094532104438,2.537958995981154,2.70244956119055,1.4998225351014278,42.49746933334973,0.16449056520939598,0.04494586608935318,0.04785890405748843,0.002913037968135253
raw_CU_diffT/TC23SIB09/TC23SIB09_25deg.parquet,TC23SIB09_25deg.parquet,TC23SIB09,SIB,sodium-ion,25.0,,discharge,72,0.017713057136062,2.5148005320183584,2.67802753748027,1.4998179400518121,42.50602166651515,0.16322700546191138,0.044544805509440295,0.047436054783335437,0.002891249273895141
raw_CU_diffT/TC23SIB09/TC23SIB09_25deg.parquet,TC23SIB09_25deg.parquet,TC23SIB09,SIB,sodium-ion,25.0,,discharge,73,0.0177108563719641,2.487304775001661,2.64902638432431,1.499816411551616,42.5007536666817,0.16172160932264878,0.0440522976233549,0.04691652581831122,0.0028642281949563184
raw_CU_diffT/TC23SIB09/TC23SIB09_25deg.parquet,TC23SIB09_25deg.parquet,TC23SIB09,SIB,sodium-ion,25.0,,discharge,74,0.0177119088335898,2.4553322069117027,2.61620928996362,1.4998157589413748,42.50335399992764,0.16087708305191706,0.04348862020499693,0.04633806043342634,0.002849440228429409
raw_CU_diffT/TC23SIB09/TC23SIB09_25deg.parquet,TC23SIB09_25deg.parquet,TC23SIB09,SIB,sodium-ion,25.0,,discharge,75,0.0177082908971573,2.419026090850715,2.58033944263915,1.4998279709371607,42.494676000089385,0.1613133517884351,0.04283681770459773,0.045693401463662804,0.0028565837590650775
raw_CU_diffT/TC23SIB09/TC23SIB09_25deg.parquet,TC23SIB09_25deg.parquet,TC23SIB09,SIB,sodium-ion,25.0,,discharge,76,0.0177103476503329,2.3788332538603867,2.54160763941113,1.499822297579404,42.499350333353505,0.16277438555074353,0.04212996392804007,0.04501275488471306,0.002882790956672994
raw_CU_diffT/TC23SIB09/TC23SIB09_25deg.parquet,TC23SIB09_25deg.parquet,TC23SIB09,SIB,sodium-ion,25.0,,discharge,77,0.0177114380224703,2.33525784537319,2.50115866264098,1.499821948757553,42.5022450000979,0.16590081726779005,0.041360774594814784,0.04429911663773042,0.002938342042915633
raw_CU_diffT/TC23SIB09/TC23SIB09_25deg.parquet,TC23SIB09_25deg.parquet,TC23SIB09,SIB,sodium-ion,25.0,,discharge,78,0.0177153987642328,2.287931842606023,2.45861091820823,1.49981891056341,42.51172633341048,0.17067907560220696,0.040531624937151615,0.04355527282215534,0.0030236478850037274
raw_CU_diffT/TC23SIB09/TC23SIB09_25deg.parquet,TC23SIB09_25deg.parquet,TC23SIB09,SIB,sodium-ion,25.0,,discharge,79,0.0177066870107897,2.236642892645575,2.41415520317311,1.4998055792037541,42.49088700010907,0.1775123105275349,0.03960353565498251,0.04274669057805568,0.0031431549230731687
raw_CU_diffT/TC23SIB09/TC23SIB09_25deg.parquet,TC23SIB09_25deg.parquet,TC23SIB09,SIB,sodium-ion,25.0,,discharge,80,0.0177076535205301,2.180737828715054,2.36779151753563,1.4998164815074537,42.49315066682175,0.18705368882057583,0.03861574988999929,0.0419280318013711,0.0033122819113718116
raw_CU_diffT/TC23SIB09/TC23SIB09_25deg.parquet,TC23SIB09_25deg.parquet,TC23SIB09,SIB,sodium-ion,25.0,,discharge,81,0.0177061176166073,2.1194855806507644,2.31932906423555,1.4998280163570004,42.48943933355622,0.19984348358478554,0.037527860977705656,0.0410663132029704,0.003538452225264742
raw_CU_diffT/TC23SIB09/TC23SIB09_25deg.parquet,TC23SIB09_25deg.parquet,TC23SIB09,SIB,sodium-ion,25.0,,discharge,82,0.0177099606428132,2.0507088110409217,2.26876784327286,1.499814710495555,42.49868400034029,0.21805903223193823,0.036317972333404974,0.04017978921204254,0.0038618168786375626
raw_CU_diffT/TC23SIB09/TC23SIB09_25deg.parquet,TC23SIB09_25deg.parquet,TC23SIB09,SIB,sodium-ion,25.0,,discharge,83,0.0177053274620192,1.9721508182657637,2.21591705758733,1.4998192556538226,42.48756933340337,0.2437662393215665,0.03491757604188446,0.03923353713325774,0.004315961091373277
raw_CU_diffT/TC23SIB09/TC23SIB09_25deg.parquet,TC23SIB09_25deg.parquet,TC23SIB09,SIB,sodium-ion,25.0,,discharge,84,0.0177104589373209,1.879588892436279,2.16115830129944,1.4998202564997987,42.49972766661085,0.28156940886316106,0.03328838189853719,0.03827510535221392,0.0049867234536767335
raw_CU_diffT/TC23SIB09/TC23SIB09_25deg.parquet,TC23SIB09_25deg.parquet,TC23SIB09,SIB,sodium-ion,25.0,,discharge,85,0.017706418819546,1.7653413762878671,2.10563635677061,1.4998160459670693,42.49003933323547,0.34029498048274287,0.031257873768026724,0.0372832792146434,0.006025405446616679
raw_CU_diffT/TC23SIB09/TC23SIB09_25deg.parquet,TC23SIB09_25deg.parquet,TC23SIB09,SIB,sodium-ion,25.0,,discharge,86,0.0150315636829135,1.6373318351077042,2.05908187407289,1.4997920936206468,36.07052866666345,0.4217500389651858,0.024611657749483082,0.03095122031845952,0.006339562568976439
raw_CU_diffT/TC23SIB09/TC23SIB09_25deg.parquet,TC23SIB09_25deg.parquet,TC23SIB09,SIB,sodium-ion,25.0,,discharge,87,0.0062062268831846,1.6027117980020915,2.04439050043467,1.4994890406225905,14.88969766657101,0.44167870243257856,0.009946793046757706,0.012687951283524866,0.00274115823676716
raw_CU_diffT/TC23SIB09/TC23SIB09_25deg.parquet,TC23SIB09_25deg.parquet,TC23SIB09,SIB,sodium-ion,25.0,,discharge,88,0.0040924747234659,1.5951725238443697,2.03599542978426,1.499234460076064,9.816738000139594,0.44082290593989026,0.006528203233400388,0.008332259833484174,0.0018040566000837857
raw_CU_diffT/TC23SIB09/TC23SIB09_25deg.parquet,TC23SIB09_25deg.parquet,TC23SIB09,SIB,sodium-ion,25.0,,discharge,89,0.0031575220541739,1.5931415407254736,2.03027151797717,1.498998149011945,7.572822000132874,0.43712997725169633,0.0050303795502612695,0.006410627093974036,0.001380247543712767
raw_CU_diffT/TC23SIB09/TC23SIB09_25deg.parquet,TC23SIB09_25deg.parquet,TC23SIB09,SIB,sodium-ion,25.0,,discharge,90,0.0026095505875581,1.5930046033296268,2.02588318559173,1.4988068738481966,6.257674666820094,0.4328785822621031,0.0041570260986015855,0.005286644657284974,0.0011296185586833884
raw_CU_diffT/TC23SIB09/TC23SIB09_25deg.parquet,TC23SIB09_25deg.parquet,TC23SIB09,SIB,sodium-ion,25.0,,discharge,91,0.0022432419125684,1.5936524982605136,2.022067244387,1.4985796447010276,5.37840666656848,0.4284147461264862,0.0035749480781673234,0.004535985992640608,0.0009610379144732845
raw_CU_diffT/TC23SIB09/TC23SIB09_25deg.parquet,TC23SIB09_25deg.parquet,TC23SIB09,SIB,sodium-ion,25.0,,discharge,92,0.0020019481029683,1.5947642127493897,2.01901449142321,1.4983675783766388,4.799416333320551,0.42425027867382026,0.0031926351903953753,0.004041962230970203,0.0008493270405748273
raw_CU_diffT/TC23SIB09/TC23SIB09_25deg.parquet,TC23SIB09_25deg.parquet,TC23SIB09,SIB,sodium-ion,25.0,,discharge,93,0.0017956184088172,1.59647990059148,2.0163433325799,1.4982221272534906,4.3041736666928045,0.41986343198842,0.002866668698808715,0.0036205832064762906,0.0007539145076675756
raw_CU_diffT/TC23SIB09/TC23SIB09_25deg.parquet,TC23SIB09_25deg.parquet,TC23SIB09,SIB,sodium-ion,25.0,,discharge,94,0.0016391413584207,1.5978436587849134,2.01367217373659,1.4979654490918877,3.928717999777291,0.4158285149516767,0.0026190916254046044,0.0033006933422725583,0.0006816017168679539
raw_CU_diffT/TC23SIB09/TC23SIB09_25deg.parquet,TC23SIB09_25deg.parquet,TC23SIB09,SIB,sodium-ion,25.0,,discharge,95,0.0015092823796623,1.599563705869328,2.01138260901375,1.497965985855713,3.6170286663691513,0.41181890314442193,0.0024141933164159067,0.003035744330543638,0.0006215510141277312
raw_CU_diffT/TC23SIB09/TC23SIB09_25deg.parquet,TC23SIB09_25deg.parquet,TC23SIB09,SIB,sodium-ion,25.0,,discharge,96,0.0014048940216933,1.6013286302489433,2.00947463841138,1.4977260022169476,3.3665256665553898,0.40814600816243685,0.0022496970194030613,0.002823098906248454,0.0005734018868453926
raw_CU_diffT/TC23SIB09/TC23SIB09_25deg.parquet,TC23SIB09_25deg.parquet,TC23SIB09,SIB,sodium-ion,25.0,,discharge,97,0.0013150752781674,1.6031065167125338,2.00756666780902,1.4975077434837292,3.1509376664762385,0.40446015109648603,0.0021082057483977072,0.002640101294108547,0.0005318955457108399
raw_CU_diffT/TC23SIB09/TC23SIB09_25deg.parquet,TC23SIB09_25deg.parquet,TC23SIB09,SIB,sodium-ion,25.0,,discharge,98,0.0012354799062844,1.6051210448837814,2.00565869720665,1.4973557416680454,2.9598619997268543,0.40053765232286875,0.0019830947981081324,0.002477951019263364,0.0004948562211552314
raw_CU_diffT/TC23SIB09/TC23SIB09_25deg.parquet,TC23SIB09_25deg.parquet,TC23SIB09,SIB,sodium-ion,25.0,,discharge,99,0.0011764251419045,1.6063296748588647,2.00394152366452,1.4972141488962398,2.8181999999214895,0.39761184880565525,0.001889726615691249,0.0023574871913453524,0.0004677605756541034
raw_CU_diffT/TC23SIB09/TC23SIB09_25deg.parquet,TC23SIB09_25deg.parquet,TC23SIB09,SIB,sodium-ion,25.0,,discharge,100,0.0011153357259013,1.6082348685430257,2.00222435012239,1.4971352579618573,2.6715213330462575,0.39398948157936453,0.0017937218045262174,0.002233152348961015,0.0004394305444347976
raw_CU_diffT/TC23SIB09/TC23SIB09_25deg.parquet,TC23SIB09_25deg.parquet,TC23SIB09,SIB,sodium-ion,25.0,,discharge,101,0.0010546559966733,1.61022121760738,2.0006979736405,1.4967421078663574,2.525861000234727,0.39047675603311993,0.001698229463120206,0.002110048115432073,0.00041181865231186706
raw_CU_diffT/TC23SIB09/TC23SIB09_25deg.parquet,TC23SIB09_25deg.parquet,TC23SIB09,SIB,sodium-ion,25.0,,discharge,102,0.0010147322915889,1.6111620252212755,1.99917159715861,1.4969263266985613,2.4301523332833312,0.38800957193733443,0.0016348981339737978,0.002028623976064197,0.0003937258420903993
raw_CU_diffT/TC23SIB09/TC23SIB09_25deg.parquet,TC23SIB09_25deg.parquet,TC23SIB09,SIB,sodium-ion,25.0,,discharge,103,0.0009649344750448,1.613624785994802,1.99783601773695,1.4967040533998879,2.3106443334836513,0.384211231742148,0.001557042185793172,0.0019277808490005977,0.0003707386632074256
raw_CU_diffT/TC23SIB09/TC23SIB09_25deg.parquet,TC23SIB09_25deg.parquet,TC23SIB09,SIB,sodium-ion,25.0,,discharge,104,0.0009272656784817,1.6149856990817755,1.99630964125506,1.4964813798911456,2.2200719997636043,0.3813239421732846,0.0014975208099973051,0.0018511094139579325,0.00035358860396062734
raw_CU_diffT/TC23SIB09/TC23SIB09_25deg.parquet,TC23SIB09_25deg.parquet,TC23SIB09,SIB,sodium-ion,25.0,,charge,0,0.0177090955370639,2.379819987933293,2.08980020077097,1.4996835695466662,42.50784133333946,0.2900197871623229,0.04214445952732494,0.03700847140882843,-0.005135988118496512
raw_CU_diffT/TC23SIB09/TC23SIB09_25deg.parquet,TC23SIB09_25deg.parquet,TC23SIB09,SIB,sodium-ion,25.0,,charge,1,0.0177059315620358,2.413078065027533,2.15448040419116,1.4998261422880264,42.49952966661658,0.25859766083637314,0.04272579507322728,0.03814708258835591,-0.004578712484871371
raw_CU_diffT/TC23SIB09/TC23SIB09_25deg.parquet,TC23SIB09_25deg.parquet,TC23SIB09,SIB,sodium-ion,25.0,,charge,2,0.0177071324478758,2.4489890324980634,2.21419988404521,1.4998201785078804,42.50224533310393,0.23478914845285326,0.04336457316183842,0.03920713061285978,-0.004157442548978645
raw_CU_diffT/TC23SIB09/TC23SIB09_25deg.parquet,TC23SIB09_25deg.parquet,TC23SIB09,SIB,sodium-ion,25.0,,charge,3,0.0177038873235455,2.4863867435771647,2.27010342269452,1.4998227463585314,42.49447166669415,0.21628332088264468,0.044018710751047345,0.04018965520817877,-0.0038290555428685744
raw_CU_diffT/TC23SIB09/TC23SIB09_25deg.parquet,TC23SIB09_25deg.parquet,TC23SIB09,SIB,sodium-ion,25.0,,charge,4,0.0177052391742294,2.525035196631531,2.32314500544028,1.4998292654590308,42.49776966666104,0.20189019119125096,0.04470635207970862,0.04113183795773662,-0.003574514121972003
raw_CU_diffT/TC23SIB09/TC23SIB09_25deg.parquet,TC23SIB09_25deg.parquet,TC23SIB09,SIB,sodium-ion,25.0,,charge,5,0.0177071743726803,2.5638099629138766,2.37351542934273,1.4998232578021526,42.502353999821935,0.19029453357114656,0.045397830071731024,0.042028251583618864,-0.00336957848811216
raw_CU_diffT/TC23SIB09/TC23SIB09_25deg.parquet,TC23SIB09_25deg.parquet,TC23SIB09,SIB,sodium-ion,25.0,,charge,6,0.0177046819899222,2.602869641137852,2.4214054914621,1.4998239101690811,42.4963483333122,0.18146414967575186,0.04608297925756858,0.04287021419498775,-0.0032127650625808288
raw_CU_diffT/TC23SIB09/TC23SIB09_25deg.parquet,TC23SIB09_25deg.parquet,TC23SIB09,SIB,sodium-ion,25.0,,charge,7,0.0177082484511643,2.641209116437407,2.46662439473817,1.4998125212507039,42.50495866674464,0.1745847216992371,0.04677118724535374,0.04367959761772628,-0.0030915896276274626
raw_CU_diffT/TC23SIB09/TC23SIB09_25deg.parquet,TC23SIB09_25deg.parquet,TC23SIB09,SIB,sodium-ion,25.0,,charge,8,0.0177064703499256,2.6783206472599814,2.50936293623115,1.4998151383254195,42.500696666771546,0.16895771102883161,0.047423605128302404,0.044431960427579104,-0.0029916447007233005
raw_CU_diffT/TC23SIB09/TC23SIB09_25deg.parquet,TC23SIB09_25deg.parquet,TC23SIB09,SIB,sodium-ion,25.0,,charge,9,0.0177077183545735,2.7136002671174158,2.54904872476036,1.4998241023177128,42.50366933323676,0.1645515423570556,0.04805166925701061,0.045137836890141204,-0.002913832366869408
raw_CU_diffT/TC23SIB09/TC23SIB09_25deg.parquet,TC23SIB09_25deg.parquet,TC23SIB09,SIB,sodium-ion,25.0,,charge,10,0.0177052885958538,2.74752214917115,2.58720813680767,1.4998213947211898,42.49787333328277,0.16031401236348009,0.04864567257457569,0.045807266719721,-0.002838405854854689
raw_CU_diffT/TC23SIB09/TC23SIB09_25deg.parquet,TC23SIB09_25deg.parquet,TC23SIB09,SIB,sodium-ion,25.0,,charge,11,0.0177067042179594,2.78033625547963,2.62422276649356,1.4998175031336516,42.50129699980607,0.15611348898607025,0.04923059170224661,0.046466336328336605,-0.0027642553739100073
raw_CU_diffT/TC23SIB09/TC23SIB09_25deg.parquet,TC23SIB09_25deg.parquet,TC23SIB09,SIB,sodium-ion,25.0,,charge,12,0.0177050143910228,2.812072865510034,2.66009261381803,1.4998186223356424,42.49719933333108,0.15198025169200413,0.049787790552459875,0.04709697800910167,-0.0026908125433582064
raw_CU_diffT/TC23SIB09/TC23SIB09_25deg.parquet,TC23SIB09_25deg.parquet,TC23SIB09,SIB,sodium-ion,25.0,,charge,13,0.0177053985460392,2.842255453042551,2.69233731699801,1.499820845522622,42.49817833356792,0.14991813604454096,0.05032326556577157,0.047668905217823646,-0.002654360347947922
raw_CU_diffT/TC23SIB09/TC23SIB09_25deg.parquet,TC23SIB09_25deg.parquet,TC23SIB09,SIB,sodium-ion,25.0,,charge,14,0.0177071323505198,2.868839631029386,2.72038448485278,1.4998187375775294,42.502383666695096,0.14845514617660616,0.05079892303905373,0.0481702081175888,-0.0026287149214649294
raw_CU_diffT/TC23SIB09/TC23SIB09_25deg.parquet,TC23SIB09_25deg.parquet,TC23SIB09,SIB,sodium-ion,25.0,,charge,15,0.0177098611407444,2.8919655358766225,2.74461571150283,1.4998211771154015,42.50888999993913,0.14734982437379252,0.05121630806419345,0.04860676313542051,-0.002609544928772939
raw_CU_diffT/TC23SIB09/TC23SIB09_25deg.parquet,TC23SIB09_25deg.parquet,TC23SIB09,SIB,sodium-ion,25.0,,charge,16,0.0177122907494198,2.9119944932162425,2.76579418518908,1.4998223690583867,42.51471166650299,0.14620030802716233,0.05157809312455545,0.048988550761123614,-0.0025895423634318335
raw_CU_diffT/TC23SIB09/TC23SIB09_25deg.parquet,TC23SIB09_25deg.parquet,TC23SIB09,SIB,sodium-ion,25.0,,charge,17,0.0177081627102563,2.929498033735687,2.78430150003203,1.4998268900206728,42.50480466673616,0.1451965337036567,0.05187602784076745,0.04930486399697788,-0.0025711638437895673
raw_CU_diffT/TC23SIB09/TC23SIB09_25deg.parquet,TC23SIB09_25deg.parquet,TC23SIB09,SIB,sodium-ion,25.0,,charge,18,0.0177102384621583,2.945596584711845,2.80090084427261,1.4998203216738684,42.50972133327741,0.14469574043923483,0.052167217928565844,0.049604621860928434,-0.00256259606763741
raw_CU_diffT/TC23SIB09/TC23SIB09_25deg.parquet,TC23SIB09_25deg.parquet,TC23SIB09,SIB,sodium-ion,25.0,,charge,19,0.0177094738509507,2.9598109445819896,2.81540142085059,1.4998208604321592,42.50792899983935,0.1444095237313996,0.05241669452683243,0.049859277842482966,-0.002557416684349466
raw_CU_diffT/TC23SIB09/TC23SIB09_25deg.parquet,TC23SIB09_25deg.parquet,TC23SIB09,SIB,sodium-ion,25.0,,charge,20,0.017703481926725,2.972702076444905,2.82837562094667,1.499823809650836,42.493629666627385,0.14432645549823508,0.05262717748388025,0.050072096687418965,-0.002555080796461287
raw_CU_diffT/TC23SIB09/TC23SIB09_25deg.parquet,TC23SIB09_25deg.parquet,TC23SIB09,SIB,sodium-ion,25.0,,charge,21,0.0177056983935569,2.984980350705248,2.84058663280181,1.4998294886362233,42.49885733349947,0.14439371790343802,0.05285116180028083,0.05029457018115822,-0.0025565916191226112
raw_CU_diffT/TC23SIB09/TC23SIB09_25deg.parquet,TC23SIB09_25deg.parquet,TC23SIB09,SIB,sodium-ion,25.0,,charge,22,0.0177045515725927,2.996874747702519,2.85260684759671,1.4998214857778418,42.496042000013404,0.14426790010580914,0.053058323527299986,0.05050412504960704,-0.0025541984776929483
raw_CU_diffT/TC23SIB09/TC23SIB09_25deg.parquet,TC23SIB09_25deg.parquet,TC23SIB09,SIB,sodium-ion,25.0,,charge,23,0.0177066005385556,3.0086658622424096,2.86481785945185,1.4998350746987579,42.50100033322815,0.14384800279055954,0.0532732445767153,0.050726185453033826,-0.002547059123681472
raw_CU_diffT/TC23SIB09/TC23SIB09_25deg.parquet,TC23SIB09_25deg.parquet,TC23SIB09,SIB,sodium-ion,25.0,,charge,24,0.017704471095829,3.020705625122543,2.87664727718652,1.4998196235946872,42.495877999812365,0.1440583479360229,0.05347999542899014,0.05092951857184394,-0.002550476857146197
raw_CU_diffT/TC23SIB09/TC23SIB09_25deg.parquet,TC23SIB09_25deg.parquet,TC23SIB09,SIB,sodium-ion,25.0,,charge,25,0.0177051878718199,3.032411450362933,2.88714111549953,1.4998283078279941,42.49762599996757,0.1452703348634028,0.053689414433333596,0.051117375862374866,-0.0025720385709587304
raw_CU_diffT/TC23SIB09/TC23SIB09_25deg.parquet,TC23SIB09_25deg.parquet,TC23SIB09,SIB,sodium-ion,25.0,,charge,26,0.0177127560286839,3.0424452228541186,2.89591778027041,1.49982683561582,42.51582599978428,0.14652744258370864,0.053890089963049816,0.051294685121057594,-0.0025954048419922215
raw_CU_diffT/TC23SIB09/TC23SIB09_25deg.parquet,TC23SIB09_25deg.parquet,TC23SIB09,SIB,sodium-ion,25.0,,charge,27,0.0177030293887692,3.0515917067765628,2.90393125680035,1.4998232958118933,42.49244966683909,0.14766044997621286,0.054022417667589855,0.05140838038210207,-0.002614037285487786
raw_CU_diffT/TC23SIB09/TC23SIB09_25deg.parquet,TC23SIB09_25deg.parquet,TC23SIB09,SIB,sodium-ion,25.0,,charge,28,0.0177092564324599,3.0600327839347465,2.91194473333028,1.4998214627243025,42.507424333074596,0.1480880506044664,0.054190905262434585,0.05156837599969699,-0.002622529262737594
raw_CU_diffT/TC23SIB09/TC23SIB09_25deg.parquet,TC23SIB09_25deg.parquet,TC23SIB09,SIB,sodium-ion,25.0,,charge,29,0.0177114585809695,3.0681346046218256,2.92148458634211,1.4998240651340211,42.51266533334274,0.1466500182797157,0.0543411389705987,0.0517437532459391,-0.002597385724659604
raw_CU_diffT/TC23SIB09/TC23SIB09_25deg.parquet,TC23SIB09_25deg.parquet,TC23SIB09,SIB,sodium-ion,25.0,,charge,30,0.0177086587081051,3.077815552284429,2.9329324099563,1.4998213996695682,42.505923333228566,0.14488314232812893,0.05450398518190296,0.05193829906185631,-0.0025656861200466508
raw_CU_diffT/TC23SIB09/TC23SIB09_25deg.parquet,TC23SIB09_25deg.parquet,TC23SIB09,SIB,sodium-ion,25.0,,charge,31,0.0177103076657451,3.089299369327723,2.94762378359452,1.4998291033593927,42.509875666641165,0.14167558573320305,0.054712442302386276,0.0522033240903266,-0.002509118212059673
raw_CU_diffT/TC23SIB09/TC23SIB09_25deg.parquet,TC23SIB09_25deg.parquet,TC23SIB09,SIB,sodium-ion,25.0,,charge,32,0.0177116789430251,3.1037606413466037,2.9642231278351,1.4998191430527759,42.51319666672498,0.13953751351150379,0.05497281199552872,0.05250136835570494,-0.002471443639823781
raw_CU_diffT/TC23SIB09/TC23SIB09_25deg.parquet,TC23SIB09_25deg.parquet,TC23SIB09,SIB,sodium-ion,25.0,,charge,33,0.0177061944705844,3.1207684556292272,2.98253964561781,1.4998161340383587,42.50018833309878,0.1382288100114173,0.05525693317303644,0.05280942698153682,-0.002447506191499624
raw_CU_diffT/TC23SIB09/TC23SIB09_25deg.parquet,TC23SIB09_25deg.parquet,TC23SIB09,SIB,sodium-ion,25.0,,charge,34,0.0177058315182518,3.1391532824865336,3.00200094576194,1.499817944010813,42.49915300006978,0.13715233672459348,0.055581319129673665,0.05315292296329347,-0.0024283961663801937
raw_CU_diffT/TC23SIB09/TC23SIB09_25deg.parquet,TC23SIB09_25deg.parquet,TC23SIB09,SIB,sodium-ion,25.0,,charge,35,0.0177077979521395,3.158320174330663,3.02203463708677,1.499820938523453,42.5038426668616,0.13628553724389292,0.05592689551521338,0.05351357875789974,-0.002413316757313641
raw_CU_diffT/TC23SIB09/TC23SIB09_25deg.parquet,TC23SIB09_25deg.parquet,TC23SIB09,SIB,sodium-ion,25.0,,charge,36,0.0177068654455381,3.178309164803172,3.04283151665256,1.4998197168712892,42.50163266638992,0.13547764815061214,0.05627789272549035,0.053879008238809506,-0.0023988844866808454
raw_CU_diffT/TC23SIB09/TC23SIB09_25deg.parquet,TC23SIB09_25deg.parquet,TC23SIB09,SIB,sodium-ion,25.0,,charge,37,0.0177087548584801,3.19863779183594,3.06381919327858,1.4998405620908823,42.50622700009262,0.13481859855736023,0.05664389253669276,0.054256423024476634,-0.002387469512216127
raw_CU_diffT/TC23SIB09/TC23SIB09_25deg.parquet,TC23SIB09_25deg.parquet,TC23SIB09,SIB,sodium-ion,25.0,,charge,38,0.0177024469983473,3.219692118267404,3.08557005814555,1.4998481274330404,42.490977333451156,0.13412206012185424,0.05699642907462527,0.05462214041400899,-0.002374288660616279
raw_CU_diffT/TC23SIB09/TC23SIB09_25deg.parquet,TC23SIB09_25deg.parquet,TC23SIB09,SIB,sodium-ion,25.0,,charge,39,0.0177080579452158,3.2410668770972584,3.10770251713299,1.4998469275062576,42.50445866637165,0.13336435996426843,0.057393000063957866,0.05503137624988399,-0.002361623814073878
raw_CU_diffT/TC23SIB09/TC23SIB09_25deg.parquet,TC23SIB09_25deg.parquet,TC23SIB09,SIB,sodium-ion,25.0,,charge,40,0.0177047498934751,3.2629983153725983,3.13059816436137,1.4998469077119678,42.496461000002455,0.13240015101122848,0.057770569076502444,0.05542645751699031,-0.002344111559512134
raw_CU_diffT/TC23SIB09/TC23SIB09_25deg.parquet,TC23SIB09_25deg.parquet,TC23SIB09,SIB,sodium-ion,25.0,,charge,41,0.0177031398765651,3.2854856272675965,3.15349381158976,1.499845105774815,42.49270100018475,0.13199181567783658,0.058163411621962494,0.055826742046455956,-0.002336669575506538
raw_CU_diffT/TC23SIB09/TC23SIB09_25deg.parquet,TC23SIB09_25deg.parquet,TC23SIB09,SIB,sodium-ion,25.0,,charge,42,0.0177065304254384,3.3079370103911754,3.17677105293862,1.4998443239843402,42.50085866678273,0.13116595745255522,0.058572087319925095,0.05624959330350966,-0.002322494016415433
raw_CU_diffT/TC23SIB09/TC23SIB09_25deg.parquet,TC23SIB09_25deg.parquet,TC23SIB09,SIB,sodium-ion,25.0,,charge,43,0.0177055027904865,3.3307362822575612,3.20023909134772,1.4998412813358435,42.498268999916036,0.13049719090984135,0.05897236053988588,0.05666184216208104,-0.0023105183778048405
raw_CU_diffT/TC23SIB09/TC23SIB09_25deg.parquet,TC23SIB09_25deg.parquet,TC23SIB09,SIB,sodium-ion,25.0,,charge,44,0.0177063264592661,3.3538887327506663,3.22370712975681,1.499858521663319,42.50039566674968,0.1301816029938565,0.05938504881013757,0.057080010848537775,-0.0023050379615997957
raw_CU_diffT/TC23SIB09/TC23SIB09_25deg.parquet,TC23SIB09_25deg.parquet,TC23SIB09,SIB,sodium-ion,25.0,,charge,45,0.0177073791518182,3.377182808813694,3.24736596522614,1.4998800786372788,42.5028113333974,0.12981684358755397,0.059801056460666434,0.05750234039096934,-0.0022987160696970946
raw_CU_diffT/TC23SIB09/TC23SIB09_25deg.parquet,TC23SIB09_25deg.parquet,TC23SIB09,SIB,sodium-ion,25.0,,charge,46,0.0177058669809302,3.4003183724147727,3.27102480069548,1.4998531541315006,42.499152333359234,0.1292935717192929,0.06020558479478904,0.05791633001243788,-0.0022892547823511605
raw_CU_diffT/TC23SIB09/TC23SIB09_25deg.parquet,TC23SIB09_25deg.parquet,TC23SIB09,SIB,sodium-ion,25.0,,charge,47,0.0177048035834478,3.4234739148854523,3.29468363616481,1.4998733227995316,42.496529666823335,0.12879027872064208,0.06061193323610402,0.058331726647897555,-0.0022802065882064626
raw_CU_diffT/TC23SIB09/TC23SIB09_25deg.parquet,TC23SIB09_25deg.parquet,TC23SIB09,SIB,sodium-ion,25.0,,charge,48,0.0177049665571957,3.4466018585947245,3.31796087751367,1.4998952077813563,42.49671199993463,0.12864098108105448,0.06102197064238813,0.05874438637446322,-0.0022775842679249106
raw_CU_diffT/TC23SIB09/TC23SIB09_25deg.parquet,TC23SIB09_25deg.parquet,TC23SIB09,SIB,sodium-ion,25.0,,charge,49,0.0177041562009089,3.4696138340190372,3.34104732180229,1.4998784426056981,42.49493299983442,0.12856651221674742,0.06142658527430744,0.05915042365981608,-0.0022761616144913593
raw_CU_diffT/TC23SIB09/TC23SIB09_25deg.parquet,TC23SIB09_25deg.parquet,TC23SIB09,SIB,sodium-ion,25.0,,charge,50,0.0177003907134834,3.4922156375978117,3.36394296903068,1.4998880631082332,42.485892333090305,0.12827266856713182,0.06181358124121782,0.05954310488971842,-0.0022704763514993995
raw_CU_diffT/TC23SIB09/TC23SIB09_25deg.parquet,TC23SIB09_25deg.parquet,TC23SIB09,SIB,sodium-ion,25.0,,charge,51,0.0177025842251379,3.514690255513228,3.3870294133193,1.4998888660625485,42.49026433326071,0.1276608421939276,0.06221910027349436,0.05995917346230431,-0.002259926811190048
raw_CU_diffT/TC23SIB09/TC23SIB09_25deg.parquet,TC23SIB09_25deg.parquet,TC23SIB09,SIB,sodium-ion,25.0,,charge,52,0.0177065862564305,3.5369160406209663,3.40916187230674,1.499907127230657,42.499548333347775,0.12775416831422648,0.06262670895500778,0.060364618754133396,-0.002262090200874388
raw_CU_diffT/TC23SIB09/TC23SIB09_25deg.parquet,TC23SIB09_25deg.parquet,TC23SIB09,SIB,sodium-ion,25.0,,charge,53,0.0177012505394316,3.5586495123142172,3.43091273717371,1.4999089763932625,42.48581266659312,0.1277367751405074,0.06299254659950003,0.060731445939638876,-0.002261100659861154
raw_CU_diffT/TC23SIB09/TC23SIB09_25deg.parquet,TC23SIB09_25deg.parquet,TC23SIB09,SIB,sodium-ion,25.0,,charge,54,0.0177020101447762,3.579677928380882,3.45209121085997,1.4999404816845547,42.48652700014645,0.127586717520912,0.06336749500322983,0.061108953635335944,-0.002258541367893885
raw_CU_diffT/TC23SIB09/TC23SIB09_25deg.parquet,TC23SIB09_25deg.parquet,TC23SIB09,SIB,sodium-ion,25.0,,charge,55,0.0177048491376419,3.59982161346225,3.47269729336551,1.499905136965411,42.49364633351797,0.12712432009674002,0.06373429858877179,0.0614835816797337,-0.0022507169090380877
raw_CU_diffT/TC23SIB09/TC23SIB09_25deg.parquet,TC23SIB09_25deg.parquet,TC23SIB09,SIB,sodium-ion,25.0,,charge,56,0.017702586189135,3.6198346167366036,3.49292178175059,1.499870015439639,42.48804000020027,0.12691283498601358,0.06408043429319418,0.06183374889334681,-0.0022466853998473757
raw_CU_diffT/TC23SIB09/TC23SIB09_25deg.parquet,TC23SIB09_25deg.parquet,TC23SIB09,SIB,sodium-ion,25.0,,charge,57,0.0177020427991199,3.6397093623697025,3.51276467601519,1.4999414946630474,42.48668666661251,0.12694468635451273,0.06443029090902587,0.06218311063805744,-0.0022471802709684296
raw_CU_diffT/TC23SIB09/TC23SIB09_25deg.parquet,TC23SIB09_25deg.parquet,TC23SIB09,SIB,sodium-ion,25.0,,charge,58,0.0177010848342335,3.6593432552269336,3.53279836734003,1.4998793336382055,42.4846423335257,0.12654488788690355,0.06477434539835213,0.06253436360252748,-0.0022399817958246443
raw_CU_diffT/TC23SIB09/TC23SIB09_25deg.parquet,TC23SIB09_25deg.parquet,TC23SIB09,SIB,sodium-ion,25.0,,charge,59,0.0177049801618094,3.678847145024359,3.55245046454439,1.4999411167797194,42.49368699983461,0.126396680479969,0.06513391572098542,0.06289606500056902,-0.0022378507204164066
raw_CU_diffT/TC23SIB09/TC23SIB09_25deg.parquet,TC23SIB09_25deg.parquet,TC23SIB09,SIB,sodium-ion,25.0,,charge,60,0.0177024471549675,3.6981020146285224,3.57248415586923,1.4998652512621906,42.48734799999511,0.1256178587592922,0.06546545548764027,0.06324171198123373,-0.002223743506406542
raw_CU_diffT/TC23SIB09/TC23SIB09_25deg.parquet,TC23SIB09_25deg.parquet,TC23SIB09,SIB,sodium-ion,25.0,,charge,61,0.0177042172358565,3.717456419845859,3.59270864425431,1.4998739574529143,42.49191099999007,0.12474777559154893,0.06581465602178045,0.0636060943030178,-0.0022085617187626583
raw_CU_diffT/TC23SIB09/TC23SIB09_25deg.parquet,TC23SIB09_25deg.parquet,TC23SIB09,SIB,sodium-ion,25.0,,charge,62,0.0177049929887711,3.737115577671286,3.61312392969962,1.4999413454904147,42.493844333163,0.12399164797166629,0.06616560510089738,0.06397033384289284,-0.002195271258004533
raw_CU_diffT/TC23SIB09/TC23SIB09_25deg.parquet,TC23SIB09_25deg.parquet,TC23SIB09,SIB,sodium-ion,25.0,,charge,63,0.0177019837985798,3.7572691035229804,3.6339208092654,1.4999156020915014,42.48725633317372,0.12334829425758054,0.06651111679746825,0.0643276072909381,-0.0021835095065301513
