Repository: DNV007/delivered-energy-decomposition

# Three-term energy accounting for a cold commercial sodium-ion 18650 cell

This repository holds the analysis code and the derived data behind a reanalysis
of a public commercial-cell archive. No new measurements were made. The
manuscript reporting the work is not distributed here; what is here is
everything needed to regenerate its numbers from the raw archive and to check
them.

**Source data.** Droese, D., Schlösser, A., Otto, M. *Dataset: Evaluation of
Commercial Sodium-Ion Batteries by State-of-the-Art Lithium-Ion Battery
Configurations.* Technische Universität Berlin, DepositOnce, 2025.
DOI [10.14279/depositonce-25036](https://doi.org/10.14279/depositonce-25036),
CC BY 4.0.

File: results/tables/table_delivered_energy_segments.csv (part 28 of 31)
member_path,file_name,cell_id,cell_family,chemistry_type,temperature_deg_c,voltage_v,direction,segment_index,segment_capacity_ah,mean_terminal_voltage_v,ocv_voltage_v,mean_current_a,duration_s,overpotential_v,delivered_energy_wh,ocv_energy_wh,polarisation_loss_wh
raw_CU_diffT/TC23SIB09/TC23SIB09_25deg.parquet,TC23SIB09_25deg.parquet,TC23SIB09,SIB,sodium-ion,25.0,,charge,64,0.0177024162906391,3.7778170186253353,3.65548087707213,1.4999213275875825,42.48761333327275,0.12233614155320538,0.06687648953356677,0.06471084422840138,-0.0021656453051653868
raw_CU_diffT/TC23SIB09/TC23SIB09_25deg.parquet,TC23SIB09_25deg.parquet,TC23SIB09,SIB,sodium-ion,25.0,,charge,65,0.0177002326586896,3.7989281286116796,3.67761333605957,1.4999275425525829,42.482954000122845,0.12131479255210964,0.06724191173006701,0.065094611676954,-0.002147300053113005
raw_CU_diffT/TC23SIB09/TC23SIB09_25deg.parquet,TC23SIB09_25deg.parquet,TC23SIB09,SIB,sodium-ion,25.0,,charge,66,0.0177019621749978,3.8206908799001007,3.7006997803482,1.4999310726589192,42.48685933341039,0.11999109955190068,0.06763372543835064,0.0655096475327465,-0.0021240779056041353
raw_CU_diffT/TC23SIB09/TC23SIB09_25deg.parquet,TC23SIB09_25deg.parquet,TC23SIB09,SIB,sodium-ion,25.0,,charge,67,0.0177017404433447,3.843218206037072,3.72435861581753,1.4999290597125283,42.486048333346844,0.11885959021954218,0.06803165115040509,0.06592762953513645,-0.002104021615268639
raw_CU_diffT/TC23SIB09/TC23SIB09_25deg.parquet,TC23SIB09_25deg.parquet,TC23SIB09,SIB,sodium-ion,25.0,,charge,68,0.0177015402057755,3.866582209702203,3.74973462482899,1.4999308428438276,42.48531333322171,0.1168475848732129,0.06844446044397981,0.06637607822239887,-0.0020683822215809416
raw_CU_diffT/TC23SIB09/TC23SIB09_25deg.parquet,TC23SIB09_25deg.parquet,TC23SIB09,SIB,sodium-ion,25.0,,charge,69,0.0177020757506083,3.890812089119306,3.7758738220814,1.4999052235439305,42.486965999996755,0.114938267037906,0.06887545033297249,0.06684080442322382,-0.002034645909748667
raw_CU_diffT/TC23SIB09/TC23SIB09_25deg.parquet,TC23SIB09_25deg.parquet,TC23SIB09,SIB,sodium-ion,25.0,,charge,70,0.0177022377039677,3.915462960447998,3.80334859875546,1.4998996245593434,42.486908000078984,0.11211436169253775,0.06931245604693154,0.06732778096622162,-0.001984675080709916
raw_CU_diffT/TC23SIB09/TC23SIB09_25deg.parquet,TC23SIB09_25deg.parquet,TC23SIB09,SIB,sodium-ion,25.0,,charge,71,0.0177035171775821,3.9399695364812417,3.83120496955,1.4998944507271545,42.490103666787036,0.10876456693124181,0.06975131836824584,0.06782580298926633,-0.001925515378979517
raw_CU_diffT/TC23SIB09/TC23SIB09_25deg.parquet,TC23SIB09_25deg.parquet,TC23SIB09,SIB,sodium-ion,25.0,,charge,72,0.0177019803289188,3.963594235029783,3.85963373152524,1.4999473334054634,42.48670166672673,0.10396050350454278,0.07016346718031317,0.06832316039229126,-0.0018403067880219115
raw_CU_diffT/TC23SIB09/TC23SIB09_25deg.parquet,TC23SIB09_25deg.parquet,TC23SIB09,SIB,sodium-ion,25.0,,charge,73,0.0177018951595273,3.985225144087095,3.88691771113907,1.4999477337371456,42.48643266648287,0.09830743294802513,0.07054603768774183,0.06880580981629363,-0.0017402278714482022
raw_CU_diffT/TC23SIB09/TC23SIB09_25deg.parquet,TC23SIB09_25deg.parquet,TC23SIB09,SIB,sodium-ion,25.0,,charge,74,0.0177024391916882,4.004274235708732,3.91191212603006,1.4999479039338615,42.48725266655674,0.09236210967867198,0.07088542116447757,0.06925038653427484,-0.0016350346302027308
raw_CU_diffT/TC23SIB09/TC23SIB09_25deg.parquet,TC23SIB09_25deg.parquet,TC23SIB09,SIB,sodium-ion,25.0,,charge,75,0.0177032655218505,4.022153825109545,3.93442617913797,1.4999154996346549,42.48932666651672,0.08772764597157456,0.07120525713564091,0.06965219132539922,-0.0015530658102416856
raw_CU_diffT/TC23SIB09/TC23SIB09_25deg.parquet,TC23SIB09_25deg.parquet,TC23SIB09,SIB,sodium-ion,25.0,,charge,76,0.0177035068250945,4.03975721260889,3.95484146458329,1.4999295544185618,42.490118333138525,0.0849157480256002,0.07151786938514622,0.070014562860417,-0.0015033065247292143
raw_CU_diffT/TC23SIB09/TC23SIB09_25deg.parquet,TC23SIB09_25deg.parquet,TC23SIB09,SIB,sodium-ion,25.0,,charge,77,0.0177022475684117,4.056286767585566,3.97277638824552,1.499936056181499,42.48784133355366,0.08351037934004601,0.07180539256827213,0.07032707115866267,-0.0014783214096094621
raw_CU_diffT/TC23SIB09/TC23SIB09_25deg.parquet,TC23SIB09_25deg.parquet,TC23SIB09,SIB,sodium-ion,25.0,,charge,78,0.0177022097446765,4.071053242961889,3.98861254424516,1.499900005584283,42.48726233333582,0.08244069871672899,0.07206663838865682,0.0706072558484756,-0.0014593825401812144
raw_CU_diffT/TC23SIB09/TC23SIB09_25deg.parquet,TC23SIB09_25deg.parquet,TC23SIB09,SIB,sodium-ion,25.0,,charge,79,0.0177053000024226,4.083676180151563,4.00196833846171,1.499906830419316,42.49455433350522,0.08170784168985268,0.07230271188233058,0.07085605003266128,-0.0014466618496692951
raw_CU_diffT/TC23SIB09/TC23SIB09_25deg.parquet,TC23SIB09_25deg.parquet,TC23SIB09,SIB,sodium-ion,25.0,,charge,80,0.0177018489797974,4.094097648481006,4.01322536501567,1.4998764755921679,42.4866576664499,0.08087228346533593,0.07247309828195443,0.07104150933339969,-0.0014315889485547462
raw_CU_diffT/TC23SIB09/TC23SIB09_25deg.parquet,TC23SIB09_25deg.parquet,TC23SIB09,SIB,sodium-ion,25.0,,charge,81,5.60177704556829e-05,4.0942674424634475,4.00845543850976,1.4759018983031407,0.1363263331586495,0.08581200395368782,0.00022935173377609328,0.00022454473663627346,-4.806997139819818e-06
raw_CU_diffT/TC23SIB09/TC23SIB09_25deg.parquet,TC23SIB09_25deg.parquet,TC23SIB09,SIB,sodium-ion,25.0,,charge,82,5.55260159136621e-05,4.093300736320839,4.00540268554597,1.4768353925121196,0.1352343334001489,0.08789805077486879,0.00022728468182435572,0.00022240405325825048,-4.880628566105246e-06
raw_CU_diffT/TC23SIB09/TC23SIB09_25deg.parquet,TC23SIB09_25deg.parquet,TC23SIB09,SIB,sodium-ion,25.0,,charge,83,5.77981614620025e-05,4.091523062635866,4.00330391788337,1.4781380767726384,0.14028099982533604,0.08821914475249581,0.00023648251059973474,0.0002313836062272902,-5.098904372444538e-06
raw_CU_diffT/TC23SIB09/TC23SIB09_25deg.parquet,TC23SIB09_25deg.parquet,TC23SIB09,SIB,sodium-ion,25.0,,charge,84,5.93415664729069e-05,4.091086802476833,4.001395947281,1.477711312643458,0.1443060000310652,0.08969085519583331,0.00024277149943561114,0.00023744910358999572,-5.322395845615415e-06
raw_CU_diffT/TC23SIB09/TC23SIB09_25deg.parquet,TC23SIB09_25deg.parquet,TC23SIB09,SIB,sodium-ion,25.0,,charge,85,6.39076362142154e-05,4.090231534341146,3.99986957079911,1.4796716993744554,0.15529033332131803,0.09036196354203563,0.000261397028928586,0.0002556222094349394,-5.77481949364661e-06
raw_CU_diffT/TC23SIB09/TC23SIB09_25deg.parquet,TC23SIB09_25deg.parquet,TC23SIB09,SIB,sodium-ion,25.0,,charge,86,6.17478851679498e-05,4.089344316788311,3.99853399137746,1.47891148571481,0.1500260000466369,0.09081032541085099,0.00025250836328525277,0.00024690101773971936,-5.6073455455334055e-06
raw_CU_diffT/TC23SIB09/TC23SIB09_25deg.parquet,TC23SIB09_25deg.parquet,TC23SIB09,SIB,sodium-ion,25.0,,charge,87,6.75613568692916e-05,4.088619129210894,3.99758000607627,1.4770992482187753,0.16415899991989136,0.09103912313462414,0.0002762326560912295,0.0002700819294040638,-6.150726687165697e-06
raw_CU_diffT/TC23SIB09/TC23SIB09_25deg.parquet,TC23SIB09_25deg.parquet,TC23SIB09,SIB,sodium-ion,25.0,,charge,88,6.778811382491e-05,4.087920891941735,3.99681681783533,1.4766857218325,0.16467800008831546,0.09110407410640509,0.00027711244673017394,0.00027093667338473593,-6.175773345438009e-06
raw_CU_diffT/TC23SIB09/TC23SIB09_25deg.parquet,TC23SIB09_25deg.parquet,TC23SIB09,SIB,sodium-ion,25.0,,charge,89,7.56605798771942e-05,4.087430939885383,3.99586283253414,1.4829197890447625,0.18333200016058981,0.0915681073512431,0.000309257395119713,0.0003023292990192608,-6.928096100452207e-06
raw_CU_diffT/TC23SIB09/TC23SIB09_25deg.parquet,TC23SIB09_25deg.parquet,TC23SIB09,SIB,sodium-ion,25.0,,charge,90,7.37202735446566e-05,4.087186147902915,3.9950996442932,1.4805154788693407,0.17913133330876008,0.09208650360971493,0.0003013084808513342,0.000294519838615455,-6.7886422358792e-06
raw_CU_diffT/TC23SIB09/TC23SIB09_25deg.parquet,TC23SIB09_25deg.parquet,TC23SIB09,SIB,sodium-ion,25.0,,charge,91,7.92692832136133e-05,4.086675835784324,3.99452725311249,1.4830964871785188,0.19214933330658823,0.09214858267183423,0.00032394786422901745,0.00031664331213147076,-7.304552097546686e-06
raw_CU_diffT/TC23SIB09/TC23SIB09_25deg.parquet,TC23SIB09_25deg.parquet,TC23SIB09,SIB,sodium-ion,25.0,,charge,92,8.20331570579317e-05,4.086010257242937,3.99376406487154,1.4836714907810173,0.1986399997258559,0.0922461923713973,0.0003351883211727298,0.00032762107478593076,-7.567246386799029e-06
raw_CU_diffT/TC23SIB09/TC23SIB09_25deg.parquet,TC23SIB09_25deg.parquet,TC23SIB09,SIB,sodium-ion,25.0,,charge,93,8.29870053933773e-05,4.08592095198235,3.99319167369083,1.4821226829740375,0.20154433359857649,0.09272927829151945,0.00033907834407907256,0.0003313830189613702,-7.695325117702346e-06
raw_CU_diffT/TC23SIB09/TC23SIB09_25deg.parquet,TC23SIB09_25deg.parquet,TC23SIB09,SIB,sodium-ion,25.0,,charge,94,8.72560261686152e-05,4.085698599175958,3.99281007957036,1.4847521797894694,0.21135533327469602,0.09288851960559752,0.0003565018238867718,0.00034839674078930187,-8.105083097469936e-06
raw_CU_diffT/TC23SIB09/TC23SIB09_25deg.parquet,TC23SIB09_25deg.parquet,TC23SIB09,SIB,sodium-ion,25.0,,charge,95,8.52398944722106e-05,4.085720713250632,3.99223768838965,1.4833035104997712,0.20672133337939158,0.09348302486098214,0.0003482664024404089,0.0003402979192663158,-7.968483174093145e-06
raw_CU_diffT/TC23SIB09/TC23SIB09_25deg.parquet,TC23SIB09_25deg.parquet,TC23SIB09,SIB,sodium-ion,25.0,,charge,96,8.90692969921907e-05,4.085267679473792,3.99185609426918,1.4848373050706265,0.21556199988117442,0.09341158520461201,0.0003638719202356489,0.000355551816010548,-8.32010422510091e-06
raw_CU_diffT/TC23SIB09/TC23SIB09_25deg.parquet,TC23SIB09_25deg.parquet,TC23SIB09,SIB,sodium-ion,25.0,,charge,97,8.75711027013743e-05,4.084770336612575,3.99166529720894,1.484435682782232,0.2120693334727548,0.09310503940363501,0.00035770784265902705,0.0003495545316913958,-8.153310967631258e-06
raw_CU_diffT/TC23SIB09/TC23SIB09_25deg.parquet,TC23SIB09_25deg.parquet,TC23SIB09,SIB,sodium-ion,25.0,,charge,98,8.84887122971625e-05,4.083992079200981,3.99128370308847,1.4822245477963638,0.2142083332873881,0.09270837611251137,0.0003613872001203061,0.00035318355529894894,-8.203644821357147e-06
raw_CU_diffT/TC23SIB09/TC23SIB09_25deg.parquet,TC23SIB09_25deg.parquet,TC23SIB09,SIB,sodium-ion,25.0,,charge,99,9.40107872736301e-05,4.085127771472284,3.99090210896799,1.4842087891570561,0.22749299998395145,0.09422566250429432,0.0003840460779094795,0.00037518784919607145,-8.858228713408065e-06
raw_CU_diffT/TC23SIB09/TC23SIB09_25deg.parquet,TC23SIB09_25deg.parquet,TC23SIB09,SIB,sodium-ion,25.0,,charge,100,8.86755727548162e-05,4.084476634573597,3.99071131190776,1.4850035099806274,0.21477300010155886,0.09376532266583659,0.0003621933049744778,0.0003538786112825446,-8.314693691933203e-06
raw_CU_diffT/TC23SIB09/TC23SIB09_25deg.parquet,TC23SIB09_25deg.parquet,TC23SIB09,SIB,sodium-ion,25.0,,charge,101,8.92136415823058e-05,4.085126146660118,3.99032971778728,1.483108845399873,0.21610033308388665,0.09479642887283779,0.00036444897986664173,0.00035599184523789785,-8.45713462874388e-06
raw_CU_diffT/TC23SIB09/TC23SIB09_25deg.parquet,TC23SIB09_25deg.parquet,TC23SIB09,SIB,sodium-ion,25.0,,charge,102,9.17498293533815e-05,4.084863975277059,3.98994812366681,1.4846517912994417,0.22215266671264544,0.0949158516102484,0.0003747855726634457,0.0003660770594752745,-8.70851318817117e-06
raw_CU_diffT/TC23SIB09/TC23SIB09_25deg.parquet,TC23SIB09_25deg.parquet,TC23SIB09,SIB,sodium-ion,25.0,,charge,103,8.91533213225677e-05,4.084648654925889,3.98994812366681,1.4852686676805082,0.2158856664900668,0.09470053125907896,0.00036415999402240174,0.0003557171271296432,-8.44286689275853e-06
raw_CU_diffT/TC23SIB09/TC23SIB09_25deg.parquet,TC23SIB09_25deg.parquet,TC23SIB09,SIB,sodium-ion,25.0,,charge,104,8.89089488688889e-05,4.084672685957858,3.98956652954634,1.4834166609545234,0.21569400001317263,0.09510615641151787,0.00036316395498197426,0.0003547081665844661,-8.45578839750818e-06
raw_CU_diffT/TC23SIB09/TC23SIB09_35deg.parquet,TC23SIB09_35deg.parquet,TC23SIB09,SIB,sodium-ion,35.0,,discharge,0,0.0165280168345317,3.9653807866269184,4.03497622988264,1.5001880133134313,39.66622400013148,0.06959544325572198,0.06553988039669827,0.06669015505443553,0.0011502746577372602
raw_CU_diffT/TC23SIB09/TC23SIB09_35deg.parquet,TC23SIB09_35deg.parquet,TC23SIB09,SIB,sodium-ion,35.0,,discharge,1,0.016529228471789,3.9297898602744517,4.00425790318455,1.499887363177457,39.66972333297599,0.07446804291009856,0.06495639444659618,0.06618729374170419,0.001230899295108015
raw_CU_diffT/TC23SIB09/TC23SIB09_35deg.parquet,TC23SIB09_35deg.parquet,TC23SIB09,SIB,sodium-ion,35.0,,discharge,2,0.0165286834681858,3.901450355572885,3.97964508241404,1.4999812978149123,39.66835233347956,0.07819472684115514,0.06448583799410516,0.06577829388294387,0.0012924558888387089
raw_CU_diffT/TC23SIB09/TC23SIB09_35deg.parquet,TC23SIB09_35deg.parquet,TC23SIB09,SIB,sodium-ion,35.0,,discharge,3,0.0165288891521535,3.878147141639364,3.95922979696873,1.4999515569149289,39.66885066672694,0.08108265532936576,0.06410146421989799,0.06544167044199935,0.0013402062221013616
raw_CU_diffT/TC23SIB09/TC23SIB09_35deg.parquet,TC23SIB09_35deg.parquet,TC23SIB09,SIB,sodium-ion,35.0,,discharge,4,0.016529000218984,3.8583221981147338,3.94243965566791,1.4999655475317404,39.66911799987429,0.08411745755317623,0.06377420845754926,0.0651645859318661,0.001390377474316834
raw_CU_diffT/TC23SIB09/TC23SIB09_35deg.parquet,TC23SIB09_35deg.parquet,TC23SIB09,SIB,sodium-ion,35.0,,discharge,5,0.0165292344029651,3.8416488975688616,3.92851147027064,1.499884593368609,39.66962933304603,0.08686257270177844,0.06349951512180817,0.06493528694684046,0.0014357718250322948
raw_CU_diffT/TC23SIB09/TC23SIB09_35deg.parquet,TC23SIB09_35deg.parquet,TC23SIB09,SIB,sodium-ion,35.0,,discharge,6,0.0165289366257482,3.8276789166561977,3.91553727017456,1.5000008988546045,39.66900400008308,0.08785835351836235,0.06326746223712282,0.06471966739447041,0.0014522051573475914
raw_CU_diffT/TC23SIB09/TC23SIB09_35deg.parquet,TC23SIB09_35deg.parquet,TC23SIB09,SIB,sodium-ion,35.0,,discharge,7,0.0165289206286182,3.814935342783389,3.90199067889776,1.4999952647701462,39.66891866674996,0.08705533611437088,0.063056763484177,0.06449569422510912,0.0014389307409321123
raw_CU_diffT/TC23SIB09/TC23SIB09_35deg.parquet,TC23SIB09_35deg.parquet,TC23SIB09,SIB,sodium-ion,35.0,,discharge,8,0.0165286750677407,3.8009476312982606,3.88577292877765,1.4999327597574665,39.66834566698526,0.0848252974793895,0.06282462834722764,0.06422667812678891,0.0014020497795612652
raw_CU_diffT/TC23SIB09/TC23SIB09_35deg.parquet,TC23SIB09_35deg.parquet,TC23SIB09,SIB,sodium-ion,35.0,,discharge,9,0.0165272087264506,3.7833222669284026,3.86631162863352,1.4999215812951934,39.66481400001794,0.08298936170511739,0.06252775678495395,0.06389933928792933,0.0013715825029753798
raw_CU_diffT/TC23SIB09/TC23SIB09_35deg.parquet,TC23SIB09_35deg.parquet,TC23SIB09,SIB,sodium-ion,35.0,,discharge,10,0.0165270977295228,3.7595800919249935,3.84379757552561,1.4999126743963724,39.66455999985919,0.08421748360061665,0.06213494760121269,0.06352681818321455,0.0013918705820018668
raw_CU_diffT/TC23SIB09/TC23SIB09_35deg.parquet,TC23SIB09_35deg.parquet,TC23SIB09,SIB,sodium-ion,35.0,,discharge,11,0.0165289189629482,3.731675345051301,3.8191847547551,1.499889968749765,39.668938333168626,0.08750940970379917,0.06168055937438472,0.06312699531587425,0.001446435941489528
raw_CU_diffT/TC23SIB09/TC23SIB09_35deg.parquet,TC23SIB09_35deg.parquet,TC23SIB09,SIB,sodium-ion,35.0,,discharge,12,0.0165270613574551,3.7053915494102907,3.79323635456292,1.49994582856993,39.66446133321733,0.08784480515262949,0.06123923349049949,0.06269104997519069,0.0014518164846911985
raw_CU_diffT/TC23SIB09/TC23SIB09_35deg.parquet,TC23SIB09_35deg.parquet,TC23SIB09,SIB,sodium-ion,35.0,,discharge,13,0.0165289812732989,3.6797036088552972,3.76671556319004,1.499997275451082,39.66915166666149,0.08701195433474274,0.060821752042059585,0.06225997100581169,0.001438218963752104
raw_CU_diffT/TC23SIB09/TC23SIB09_35deg.parquet,TC23SIB09_35deg.parquet,TC23SIB09,SIB,sodium-ion,35.0,,discharge,14,0.0165286960708466,3.653865161272761,3.74076716299787,1.4999244591305914,39.66843933326891,0.08690200172510876,0.06039362673453236,0.06183000350899487,0.001436376774462511
raw_CU_diffT/TC23SIB09/TC23SIB09_35deg.parquet,TC23SIB09_35deg.parquet,TC23SIB09,SIB,sodium-ion,35.0,,discharge,15,0.0165288955061343,3.6283745199698156,3.71500955986594,1.499931403645799,39.668813666619826,0.08663503989612442,0.05997302329770128,0.061405004819314095,0.0014319815216128143
raw_CU_diffT/TC23SIB09/TC23SIB09_35deg.parquet,TC23SIB09_35deg.parquet,TC23SIB09,SIB,sodium-ion,35.0,,discharge,16,0.0165284091763548,3.603400224563386,3.69020594203519,1.4999140303422336,39.66770933350199,0.08680571747180421,0.05955847333775241,0.060993233754973446,0.0014347604172210357
raw_CU_diffT/TC23SIB09/TC23SIB09_35deg.parquet,TC23SIB09_35deg.parquet,TC23SIB09,SIB,sodium-ion,35.0,,discharge,17,0.0165286591799435,3.5790920898152017,3.66597471538514,1.4999135067968214,39.668303333513904,0.0868826255699382,0.0591575933261872,0.060593646632891345,0.0014360533067041478
raw_CU_diffT/TC23SIB09/TC23SIB09_35deg.parquet,TC23SIB09_35deg.parquet,TC23SIB09,SIB,sodium-ion,35.0,,discharge,18,0.0165290252559839,3.555533630079784,3.64269747403628,1.4999327265200233,39.669189000094775,0.08716384395649612,0.058769505170088866,0.06021023854825443,0.001440733378165561
raw_CU_diffT/TC23SIB09/TC23SIB09_35deg.parquet,TC23SIB09_35deg.parquet,TC23SIB09,SIB,sodium-ion,35.0,,discharge,19,0.016528992588865,3.5326685583794823,3.61999262386813,1.4999166325310234,39.66909400006989,0.08732406548864757,0.05839145242037087,0.059834831251662286,0.0014433788312914128
raw_CU_diffT/TC23SIB09/TC23SIB09_35deg.parquet,TC23SIB09_35deg.parquet,TC23SIB09,SIB,sodium-ion,35.0,,discharge,20,0.0165288236803329,3.5105027239975093,3.59805096194093,1.4998927095788648,39.668663666874636,0.08754823794342093,0.05802448055428318,0.059471549942773816,0.0014470693884906377
raw_CU_diffT/TC23SIB09/TC23SIB09_35deg.parquet,TC23SIB09_35deg.parquet,TC23SIB09,SIB,sodium-ion,35.0,,discharge,21,0.0165283906321516,3.4890317035825364,3.57668169119444,1.499913662798926,39.66763899993384,0.08764998761190368,0.057668078924773526,0.059116792158926325,0.0014487132341527986
raw_CU_diffT/TC23SIB09/TC23SIB09_35deg.parquet,TC23SIB09_35deg.parquet,TC23SIB09,SIB,sodium-ion,35.0,,discharge,22,0.0165285779150706,3.468040124673637,3.55607560868889,1.4999022775608155,39.66811433315161,0.08803548401525285,0.05732177141325936,0.05877687277009642,0.0014551013568370602
raw_CU_diffT/TC23SIB09/TC23SIB09_35deg.parquet,TC23SIB09_35deg.parquet,TC23SIB09,SIB,sodium-ion,35.0,,discharge,23,0.0165274176584582,3.4475671999350563,3.53585112030381,1.4999406759802434,39.66532266672584,0.08828392036875377,0.056979383018927944,0.0584384882433884,0.0014591052244604594
raw_CU_diffT/TC23SIB09/TC23SIB09_35deg.parquet,TC23SIB09_35deg.parquet,TC23SIB09,SIB,sodium-ion,35.0,,discharge,24,0.0165275573927038,3.4274364181499823,3.51562663191874,1.4999451644869206,39.665664666332304,0.0881902137687578,0.056647152110816966,0.05810472093035493,0.0014575688195379646
raw_CU_diffT/TC23SIB09/TC23SIB09_35deg.parquet,TC23SIB09_35deg.parquet,TC23SIB09,SIB,sodium-ion,35.0,,discharge,25,0.0165292883562275,3.4075822139107195,3.49597453471437,1.4999496507702703,39.669776333641494,0.08839232080365056,0.05632490901128238,0.05778597117032208,0.001461062159039704
raw_CU_diffT/TC23SIB09/TC23SIB09_35deg.parquet,TC23SIB09_35deg.parquet,TC23SIB09,SIB,sodium-ion,35.0,,discharge,26,0.0165290119191809,3.387807218506727,3.47632243751001,1.5000092701623333,39.66916266648332,0.08851521900328319,0.05599710589458479,0.057460175004518964,0.0014630691099341772
raw_CU_diffT/TC23SIB09/TC23SIB09_35deg.parquet,TC23SIB09_35deg.parquet,TC23SIB09,SIB,sodium-ion,35.0,,discharge,27,0.016529272504891,3.3681801510666833,3.45686113736588,1.4999500205652263,39.66976833331864,0.08868098629919663,0.05567356756254615,0.057139399751088074,0.0014658321885419254
raw_CU_diffT/TC23SIB09/TC23SIB09_35deg.parquet,TC23SIB09_35deg.parquet,TC23SIB09,SIB,sodium-ion,35.0,,discharge,28,0.0165289955485986,3.3486080118327317,3.43739983722175,1.4999093157023622,39.669098333397415,0.08879182538901809,0.05534912692158483,0.05681676660819185,0.001467639686607021
raw_CU_diffT/TC23SIB09/TC23SIB09_35deg.parquet,TC23SIB09_35deg.parquet,TC23SIB09,SIB,sodium-ion,35.0,,discharge,29,0.0165283892053965,3.32899970637687,3.41793853707762,1.4998969650217744,39.66771733344649,0.08893883070075015,0.05502300281164757,0.05649301842094244,0.0014700156092948696
raw_CU_diffT/TC23SIB09/TC23SIB09_35deg.parquet,TC23SIB09_35deg.parquet,TC23SIB09,SIB,sodium-ion,35.0,,discharge,30,0.0165277133572331,3.3094118312844856,3.39828643987326,1.4999640495886915,39.66603100017528,0.0888746085887746,0.05469701012850585,0.0561659041839974,0.0014688940554915542
raw_CU_diffT/TC23SIB09/TC23SIB09_35deg.parquet,TC23SIB09_35deg.parquet,TC23SIB09,SIB,sodium-ion,35.0,,discharge,31,0.016528468856298,3.289592061741894,3.37844354560866,1.5000037648073963,39.66783166656387,0.08885148386676578,0.054371919942426024,0.055840498926353725,0.0014685789839277014
raw_CU_diffT/TC23SIB09/TC23SIB09_35deg.parquet,TC23SIB09_35deg.parquet,TC23SIB09,SIB,sodium-ion,35.0,,discharge,32,0.0165273265763102,3.269636145492386,3.35860065134406,1.499971576570269,39.66510166670196,0.08896450585167415,0.05403834436226075,0.05550868980417143,0.0014703454419106796
raw_CU_diffT/TC23SIB09/TC23SIB09_35deg.parquet,TC23SIB09_35deg.parquet,TC23SIB09,SIB,sodium-ion,35.0,,discharge,33,0.0165290088743565,3.2496245977907767,3.33875775707945,1.4998903709423037,39.669118000223534,0.08913315928867327,0.05371307381521093,0.05518635659609284,0.001473282780881914
raw_CU_diffT/TC23SIB09/TC23SIB09_35deg.parquet,TC23SIB09_35deg.parquet,TC23SIB09,SIB,sodium-ion,35.0,,discharge,34,0.0165272873807155,3.229582333572272,3.31910565987509,1.4998520814751457,39.66496966659906,0.0895233263028179,0.053376235346630725,0.054855813087714964,0.0014795777410842384
raw_CU_diffT/TC23SIB09/TC23SIB09_35deg.parquet,TC23SIB09_35deg.parquet,TC23SIB09,SIB,sodium-ion,35.0,,discharge,35,0.0165290181125949,3.2095947731418213,3.29926276561049,1.4998878892338092,39.66921666642884,0.08966799246866852,0.053051450139351086,0.054533574010985734,0.0014821238716346483
raw_CU_diffT/TC23SIB09/TC23SIB09_35deg.parquet,TC23SIB09_35deg.parquet,TC23SIB09,SIB,sodium-ion,35.0,,discharge,36,0.0165290962308142,3.1896749771837425,3.27941987134589,1.4998721091338785,39.66935499969986,0.08974489416214748,0.05272244464289017,0.05420584663472054,0.00148340199183037
raw_CU_diffT/TC23SIB09/TC23SIB09_35deg.parquet,TC23SIB09_35deg.parquet,TC23SIB09,SIB,sodium-ion,35.0,,discharge,37,0.0165284566315549,3.1697129251174925,3.25976777414152,1.4999822266473117,39.66778699992574,0.09005484902402738,0.052390462617283494,0.053878930283838354,0.0014884676665548602
raw_CU_diffT/TC23SIB09/TC23SIB09_35deg.parquet,TC23SIB09_35deg.parquet,TC23SIB09,SIB,sodium-ion,35.0,,discharge,38,0.0165289649319347,3.1498026524200498,3.23992487987692,1.4999688837541205,39.6690216663992,0.09012222745687026,0.052062977584365906,0.053552604721588355,0.001489627137222449
raw_CU_diffT/TC23SIB09/TC23SIB09_35deg.parquet,TC23SIB09_35deg.parquet,TC23SIB09,SIB,sodium-ion,35.0,,discharge,39,0.0165287962921751,3.1298075707144877,3.22008198561232,1.499990300059447,39.668621333374176,0.0902744148978325,0.05173195177004718,0.053224079184288745,0.0014921274142415675
raw_CU_diffT/TC23SIB09/TC23SIB09_35deg.parquet,TC23SIB09_35deg.parquet,TC23SIB09,SIB,sodium-ion,35.0,,discharge,40,0.0165286139564035,3.1097825650712014,3.20042988840795,1.5000054918597068,39.668213333177846,0.09064732333674863,0.05140039550641613,0.052898670120030536,0.0014982746136144032
raw_CU_diffT/TC23SIB09/TC23SIB09_35deg.parquet,TC23SIB09_35deg.parquet,TC23SIB09,SIB,sodium-ion,35.0,,discharge,41,0.0165288267396466,3.0897920833067025,3.18039619708311,1.4999642277943908,39.66867066672421,0.09060411377640731,0.051070638006508205,0.05256821770501767,0.0014975796985094644
raw_CU_diffT/TC23SIB09/TC23SIB09_35deg.parquet,TC23SIB09_35deg.parquet,TC23SIB09,SIB,sodium-ion,35.0,,discharge,42,0.0165292165987341,3.069808336946519,3.16055330281851,1.4999836856976145,39.66966433334164,0.09074496587199121,0.05074152691798872,0.0522414701141316,0.0014999431961428764
raw_CU_diffT/TC23SIB09/TC23SIB09_35deg.parquet,TC23SIB09_35deg.parquet,TC23SIB09,SIB,sodium-ion,35.0,,discharge,43,0.0165291592565477,3.04991691771554,3.14090120561415,1.4999941100970215,39.669469333137386,0.09098428789861002,0.050412562452159256,0.05191645623667896,0.0015038937845197053
raw_CU_diffT/TC23SIB09/TC23SIB09_35deg.parquet,TC23SIB09_35deg.parquet,TC23SIB09,SIB,sodium-ion,35.0,,discharge,44,0.0165275562612029,3.0301566125615627,3.12105831134955,1.49997518079653,39.665706999832764,0.09090169878798715,0.05008108389436722,0.051583466835324596,0.001502382940957378
raw_CU_diffT/TC23SIB09/TC23SIB09_35deg.parquet,TC23SIB09_35deg.parquet,TC23SIB09,SIB,sodium-ion,35.0,,discharge,45,0.0165288783999831,3.0104244176971116,3.10159701120542,1.49994125431144,39.66882599983364,0.09117259350830853,0.049758939132455486,0.051265919843965405,0.0015069807115099185
raw_CU_diffT/TC23SIB09/TC23SIB09_35deg.parquet,TC23SIB09_35deg.parquet,TC23SIB09,SIB,sodium-ion,35.0,,discharge,46,0.0165283434446595,2.9908912778551886,3.08232650812152,1.4999273290532709,39.667577333399095,0.09143523026633149,0.049434478246027085,0.050945751134810535,0.0015112728887834506
raw_CU_diffT/TC23SIB09/TC23SIB09_35deg.parquet,TC23SIB09_35deg.parquet,TC23SIB09,SIB,sodium-ion,35.0,,discharge,47,0.0165283938652957,2.97152575231003,3.06324680209787,1.5000162891543891,39.667643999971915,0.09172104978783979,0.04911454801504928,0.050630549651681095,0.0015160016366318127
raw_CU_diffT/TC23SIB09/TC23SIB09_35deg.parquet,TC23SIB09_35deg.parquet,TC23SIB09,SIB,sodium-ion,35.0,,discharge,48,0.0165289993250002,2.952309172794792,3.04435789313445,1.4999682194285686,39.66911166673526,0.09204872033965827,0.04879871632431701,0.05032018956067836,0.0015214732363613495
raw_CU_diffT/TC23SIB09/TC23SIB09_35deg.parquet,TC23SIB09_35deg.parquet,TC23SIB09,SIB,sodium-ion,35.0,,discharge,49,0.0165289515161187,2.9335135097668745,3.02585057829151,1.499923099269823,39.669028666918166,0.09233706852463541,0.04848790257481587,0.0500141375036001,0.0015262349287842314
raw_CU_diffT/TC23SIB09/TC23SIB09_35deg.parquet,TC23SIB09_35deg.parquet,TC23SIB09,SIB,sodium-ion,35.0,,discharge,50,0.0165275112365754,2.9148877456959417,3.0075340605088,1.4999085090188173,39.665557666739915,0.09264631481285823,0.048175839970345614,0.04970705297944243,0.001531213009096817
raw_CU_diffT/TC23SIB09/TC23SIB09_35deg.parquet,TC23SIB09_35deg.parquet,TC23SIB09,SIB,sodium-ion,35.0,,discharge,51,0.0165275852624385,2.896363500206604,2.98921754272609,1.499915110438796,39.66583966673352,0.0928540425194857,0.047869894700679455,0.049404547805382344,0.0015346531047028891
raw_CU_diffT/TC23SIB09/TC23SIB09_35deg.parquet,TC23SIB09_35deg.parquet,TC23SIB09,SIB,sodium-ion,35.0,,discharge,52,0.0165278035081607,2.878032954668069,2.97128261906385,1.4999389558021188,39.666242333478294,0.09324966439578075,0.04756756316476502,0.04910877529510042,0.0015412121303353954
raw_CU_diffT/TC23SIB09/TC23SIB09_35deg.parquet,TC23SIB09_35deg.parquet,TC23SIB09,SIB,sodium-ion,35.0,,discharge,53,0.0165287254037679,2.85980935947741,2.95353849246185,1.4999611239366997,39.668516333273146,0.09372913298444008,0.04726900360992747,0.04881822671136052,0.0015492231014330518
raw_CU_diffT/TC23SIB09/TC23SIB09_35deg.parquet,TC23SIB09_35deg.parquet,TC23SIB09,SIB,sodium-ion,35.0,,discharge,54,0.0165289722416081,2.8418355041703816,2.93579436585985,1.499950722089903,39.66902866656892,0.09395886168946843,0.0469726201636486,0.04852566358036692,0.0015530434167183166
raw_CU_diffT/TC23SIB09/TC23SIB09_35deg.parquet,TC23SIB09_35deg.parquet,TC23SIB09,SIB,sodium-ion,35.0,,discharge,55,0.0165287550466436,2.8239382983287644,2.91843183337833,1.4999927672746531,39.66851800004952,0.09449353504956548,0.04667618439991171,0.04823804489423741,0.0015618604943256967
raw_CU_diffT/TC23SIB09/TC23SIB09_35deg.parquet,TC23SIB09_35deg.parquet,TC23SIB09,SIB,sodium-ion,35.0,,discharge,56,0.0165289177810303,2.806204442491372,2.90126009795704,1.4998880079197896,39.66892633365933,0.09505565546566785,0.04638352250670186,0.04795468962051583,0.0015711671138139705
raw_CU_diffT/TC23SIB09/TC23SIB09_35deg.parquet,TC23SIB09_35deg.parquet,TC23SIB09,SIB,sodium-ion,35.0,,discharge,57,0.016528895942809,2.788778080410971,2.88427915959598,1.499908454319954,39.6688936665887,0.09550107918500883,0.04609542269869957,0.047673950098974543,0.001578527400274976
raw_CU_diffT/TC23SIB09/TC23SIB09_35deg.parquet,TC23SIB09_35deg.parquet,TC23SIB09,SIB,sodium-ion,35.0,,discharge,58,0.0165289013460981,2.7715022696852096,2.86748901829517,1.4999551940539766,39.66893699974753,0.09598674860996015,0.045809887596113805,0.04739644309442055,0.0015865554983067465
raw_CU_diffT/TC23SIB09/TC23SIB09_35deg.parquet,TC23SIB09_35deg.parquet,TC23SIB09,SIB,sodium-ion,35.0,,discharge,59,0.0165282827690867,2.75449976196131,2.85108047111482,1.4999403604946793,39.667397666780744,0.09658070915351002,0.045527150953078535,0.04712346422400667,0.001596313270928136
raw_CU_diffT/TC23SIB09/TC23SIB09_35deg.parquet,TC23SIB09_35deg.parquet,TC23SIB09,SIB,sodium-ion,35.0,,discharge,60,0.0165292223497144,2.737805402466456,2.83524431511519,1.5000017394122904,39.6696476668003,0.09743891264873383,0.04525379424761737,0.04686438370030269,0.0016105894526853223
raw_CU_diffT/TC23SIB09/TC23SIB09_35deg.parquet,TC23SIB09_35deg.parquet,TC23SIB09,SIB,sodium-ion,35.0,,discharge,61,0.0165289714012823,2.721738183953661,2.81998055029626,1.4998978425796174,39.66905333340401,0.09824236634259886,0.04498753260434808,0.0466113778680192,0.0016238452636711184
raw_CU_diffT/TC23SIB09/TC23SIB09_35deg.parquet,TC23SIB09_35deg.parquet,TC23SIB09,SIB,sodium-ion,35.0,,discharge,62,0.0165284872334608,2.707147272271319,2.8081511325616,1.499887333411109,39.66788300004555,0.10100386029028119,0.04474504912883472,0.04641449014417289,0.001669441015338169
raw_CU_diffT/TC23SIB09/TC23SIB09_35deg.parquet,TC23SIB09_35deg.parquet,TC23SIB09,SIB,sodium-ion,35.0,,discharge,63,0.016528859394738,2.697340050987659,2.80261801781474,1.4998713646877775,39.668758333195,0.10527796682708113,0.04458395444257044,0.046324079153619156,0.0017401247110487156
raw_CU_diffT/TC23SIB09/TC23SIB09_35deg.parquet,TC23SIB09_35deg.parquet,TC23SIB09,SIB,sodium-ion,35.0,,discharge,64,0.0165286020920576,2.692644616685165,2.79956526485095,1.4999597482645306,39.66814066644292,0.10692064816578473,0.04450565144451006,0.0462729002934672,0.0017672488489571397
raw_CU_diffT/TC23SIB09/TC23SIB09_35deg.parquet,TC23SIB09_35deg.parquet,TC23SIB09,SIB,sodium-ion,35.0,,discharge,65,0.0165290538722672,2.6892351452326713,2.7967033089474,1.499900808176141,39.66923099983251,0.10746816371472878,0.04445051259074514,0.04622685965833952,0.001776347067594379
raw_CU_diffT/TC23SIB09/TC23SIB09_35deg.parquet,TC23SIB09_35deg.parquet,TC23SIB09,SIB,sodium-ion,35.0,,discharge,66,0.0165274172839505,2.6857236337723758,2.79365055598362,1.499961545501994,39.66529966669623,0.10792692221124423,0.04438807520472391,0.046171828484281606,0.0017837532795576955
raw_CU_diffT/TC23SIB09/TC23SIB09_35deg.parquet,TC23SIB09_35deg.parquet,TC23SIB09,SIB,sodium-ion,35.0,,discharge,67,0.0165291491062963,2.681906217201536,2.79002541183913,1.4999042463402636,39.66949333337834,0.1081191946375939,0.04432962775322726,0.04611674604264472,0.0017871182894174595
raw_CU_diffT/TC23SIB09/TC23SIB09_35deg.parquet,TC23SIB09_35deg.parquet,TC23SIB09,SIB,sodium-ion,35.0,,discharge,68,0.0165291303836135,2.6774431724955234,2.78582787651392,1.4999937686672402,39.669432999857236,0.1083847040183965,0.04425580729289428,0.04604731219720372,0.0017915049043094392
raw_CU_diffT/TC23SIB09/TC23SIB09_35deg.parquet,TC23SIB09_35deg.parquet,TC23SIB09,SIB,sodium-ion,35.0,,discharge,69,0.0165285681548072,2.672116416469917,2.78010396470682,1.4999172295102325,39.66810066648759,0.10798754823690304,0.0441662583072022,0.04595113785810639,0.0017848795509041865
raw_CU_diffT/TC23SIB09/TC23SIB09_35deg.parquet,TC23SIB09_35deg.parquet,TC23SIB09,SIB,sodium-ion,35.0,,discharge,70,0.0165288118922415,2.665300639142549,2.77228128523713,1.4999966651782868,39.668670666753314,0.10698064609458102,0.04405425290065823,0.045822515876066026,0.0017682629754077958
raw_CU_diffT/TC23SIB09/TC23SIB09_35deg.parquet,TC23SIB09_35deg.parquet,TC23SIB09,SIB,sodium-ion,35.0,,discharge,71,0.016528360052035,2.656003469553968,2.76140585280364,1.4999025074530803,39.667635333375074,0.10540238324967222,0.04389938164424216,0.04564151018493533,0.0017421285406931664
raw_CU_diffT/TC23SIB09/TC23SIB09_35deg.parquet,TC23SIB09_35deg.parquet,TC23SIB09,SIB,sodium-ion,35.0,,discharge,72,0.0165286712795316,2.643507703747788,2.74747766740637,1.4999471011248413,39.66830433352152,0.10396996365858202,0.043693669860156596,0.045412155212414144,0.0017184853522575483
raw_CU_diffT/TC23SIB09/TC23SIB09_35deg.parquet,TC23SIB09_35deg.parquet,TC23SIB09,SIB,sodium-ion,35.0,,discharge,73,0.0165275581419226,2.627715642839276,2.73106912022603,1.4998895103247394,39.665693666553125,0.10335347738675438,0.043429723067465655,0.045137903674145115,0.0017081806066794603
raw_CU_diffT/TC23SIB09/TC23SIB09_35deg.parquet,TC23SIB09_35deg.parquet,TC23SIB09,SIB,sodium-ion,35.0,,discharge,74,0.0165280766391274,2.6088674564504233,2.7116078200819,1.4999545832712338,39.66684466681909,0.10274036363147676,0.04311956126153796,0.044817661865570825,0.0016981006040328664
raw_CU_diffT/TC23SIB09/TC23SIB09_35deg.parquet,TC23SIB09_35deg.parquet,TC23SIB09,SIB,sodium-ion,35.0,,discharge,75,0.0165274532076178,2.5867648358596425,2.68871217285351,1.4998399279407235,39.665357666614,0.10194733699386749,0.04275263478378138,0.04443756462558877,0.0016849298418073894
raw_CU_diffT/TC23SIB09/TC23SIB09_35deg.parquet,TC23SIB09_35deg.parquet,TC23SIB09,SIB,sodium-ion,35.0,,discharge,76,0.0165292075973708,2.5608908942385176,2.6620005844204,1.4999324053399854,39.66964799974812,0.10110969018188243,0.04232949722508501,0.044000760284207185,0.0016712630591221786
raw_CU_diffT/TC23SIB09/TC23SIB09_35deg.parquet,TC23SIB09_35deg.parquet,TC23SIB09,SIB,sodium-ion,35.0,,discharge,77,0.0165275320030893,2.5310074670214693,2.63109146066208,1.4998722871479926,39.66547600005288,0.10008399364061082,0.04183130691125532,0.0434854483191475,0.0016541414078921832
raw_CU_diffT/TC23SIB09/TC23SIB09_35deg.parquet,TC23SIB09_35deg.parquet,TC23SIB09,SIB,sodium-ion,35.0,,discharge,78,0.0165293003658974,2.4970639303315076,2.5967479898195,1.4999562076545363,39.669818666763604,0.0996840594879922,0.04127471973729779,0.042922427498266795,0.0016477077609690083
raw_CU_diffT/TC23SIB09/TC23SIB09_35deg.parquet,TC23SIB09_35deg.parquet,TC23SIB09,SIB,sodium-ion,35.0,,discharge,79,0.016528511168148,2.4601353640699615,2.56030575131431,1.4999724554976834,39.667932000011206,0.10017038724434846,0.040662374840186206,0.042318042204472134,0.0016556673642859274
raw_CU_diffT/TC23SIB09/TC23SIB09_35deg.parquet,TC23SIB09_35deg.parquet,TC23SIB09,SIB,sodium-ion,35.0,,discharge,80,0.0165291998164391,2.4207626070818353,2.52233713632724,1.4999540622403558,39.66959999984829,0.10157452924540467,0.04001326884061971,0.041692214530777746,0.001678945690158036
raw_CU_diffT/TC23SIB09/TC23SIB09_35deg.parquet,TC23SIB09_35deg.parquet,TC23SIB09,SIB,sodium-ion,35.0,,discharge,81,0.0165288126198785,2.3790610833041534,2.4824605507378,1.499961467664382,39.66860566689866,0.10339946743364647,0.039323054857179504,0.041032125279385476,0.0017090704222059716
raw_CU_diffT/TC23SIB09/TC23SIB09_35deg.parquet,TC23SIB09_35deg.parquet,TC23SIB09,SIB,sodium-ion,35.0,,discharge,82,0.0165285249435383,2.335006740985544,2.44105758866647,1.4998551899511305,39.66798300010851,0.1060508476809261,0.03859421716170963,0.0403470812428872,0.0017528640811775714
raw_CU_diffT/TC23SIB09/TC23SIB09_35deg.parquet,TC23SIB09_35deg.parquet,TC23SIB09,SIB,sodium-ion,35.0,,discharge,83,0.0165269449958603,2.2882793073226826,2.39793745305301,1.4999370775077023,39.664158999803476,0.1096581457303274,0.03781826624728728,0.039630580390120435,0.0018123141428331574
raw_CU_diffT/TC23SIB09/TC23SIB09_35deg.parquet,TC23SIB09_35deg.parquet,TC23SIB09,SIB,sodium-ion,35.0,,discharge,84,0.0165287008359571,2.2384623245367212,2.35290934683718,1.4999382035242612,39.66839233308565,0.11444702230045856,0.03699887409482858,0.03889053468799897,0.0018916605931703911
raw_CU_diffT/TC23SIB09/TC23SIB09_35deg.parquet,TC23SIB09_35deg.parquet,TC23SIB09,SIB,sodium-ion,35.0,,discharge,85,0.0165274329102578,2.185068111173487,2.30616406707922,1.4999800486972121,39.66540533315856,0.12109595590573274,0.03611356661176354,0.03811497189869908,0.0020014052869355356
raw_CU_diffT/TC23SIB09/TC23SIB09_35deg.parquet,TC23SIB09_35deg.parquet,TC23SIB09,SIB,sodium-ion,35.0,,discharge,86,0.0165276043981787,2.1274370306098764,2.2575108167189,1.499883449187102,39.66577033320209,0.13007378610902354,0.03516143762395603,0.03731124570333928,0.002149808079383253
raw_CU_diffT/TC23SIB09/TC23SIB09_35deg.parquet,TC23SIB09_35deg.parquet,TC23SIB09,SIB,sodium-ion,35.0,,discharge,87,0.0165288988528782,2.0642503127457776,2.20675879869598,1.4999149687529532,39.66891266696621,0.14250848595020216,0.03411978462639715,0.03647529297634485,0.002355508349947702
raw_CU_diffT/TC23SIB09/TC23SIB09_35deg.parquet,TC23SIB09_35deg.parquet,TC23SIB09,SIB,sodium-ion,35.0,,discharge,88,0.0165292578704962,1.9942441836481777,2.1546712012514,1.4999764988492503,39.66981100017438,0.1604270176032223,0.03296337636825791,0.03561511591161621,0.002651739543358296
raw_CU_diffT/TC23SIB09/TC23SIB09_35deg.parquet,TC23SIB09_35deg.parquet,TC23SIB09,SIB,sodium-ion,35.0,,discharge,89,0.016529233871689,1.9156043243636776,2.10201121262611,1.4999480552190358,39.66965633345535,0.18640688826243257,0.03166347188302602,0.03474463493440957,0.003081163051383548
raw_CU_diffT/TC23SIB09/TC23SIB09_35deg.parquet,TC23SIB09_35deg.parquet,TC23SIB09,SIB,sodium-ion,35.0,,discharge,90,0.0165288113375696,1.8257368554540327,2.04916042694059,1.4998880778165504,39.66861866688123,0.22342357148655734,0.030177260035847288,0.03387018609731459,0.0036929260614673026
raw_CU_diffT/TC23SIB09/TC23SIB09_35deg.parquet,TC23SIB09_35deg.parquet,TC23SIB09,SIB,sodium-ion,35.0,,discharge,91,0.0165293042669541,1.720751413663787,1.99707282949601,1.4998913171527792,39.66984433331527,0.27632141583222314,0.028442823684240132,0.0330102244420065,0.004567400757766366
raw_CU_diffT/TC23SIB09/TC23SIB09_35deg.parquet,TC23SIB09_35deg.parquet,TC23SIB09,SIB,sodium-ion,35.0,,discharge,92,0.0129697509640737,1.6228077338240299,1.95776863508728,1.4999158399033112,31.127028999850154,0.3349609012632502,0.021047412170270466,0.025391771642356502,0.004344359472086036
raw_CU_diffT/TC23SIB09/TC23SIB09_35deg.parquet,TC23SIB09_35deg.parquet,TC23SIB09,SIB,sodium-ion,35.0,,discharge,93,0.0064174021937039,1.5943161477437424,1.94250487026835,1.499900290444852,15.401300333382096,0.34818872252460764,0.010231367943988243,0.01246583501574062,0.002234467071752377
raw_CU_diffT/TC23SIB09/TC23SIB09_35deg.parquet,TC23SIB09_35deg.parquet,TC23SIB09,SIB,sodium-ion,35.0,,discharge,94,0.0043908774970251,1.5853097929039315,1.93315581431676,1.4996377639638454,10.537618000002112,0.3478460214128285,0.006960901095475395,0.008488250363326694,0.0015273492678512992
raw_CU_diffT/TC23SIB09/TC23SIB09_35deg.parquet,TC23SIB09_35deg.parquet,TC23SIB09,SIB,sodium-ion,35.0,,discharge,95,0.0033762053957261,1.581607498046161,1.92647791720848,1.4993810213560566,8.10242066666251,0.3448704191623191,0.005339831768824306,0.0065041851388264495,0.0011643533700021434
raw_CU_diffT/TC23SIB09/TC23SIB09_35deg.parquet,TC23SIB09_35deg.parquet,TC23SIB09,SIB,sodium-ion,35.0,,discharge,96,0.0027600872176198,1.5803663882964403,1.92151719364233,1.4995110840043946,6.623738666647114,0.3411508053458898,0.004361949067492974,0.005303555044608865,0.0009416059771158907
