Repository: DNV007/delivered-energy-decomposition

# Three-term energy accounting for a cold commercial sodium-ion 18650 cell

This repository holds the analysis code and the derived data behind a reanalysis
of a public commercial-cell archive. No new measurements were made. The
manuscript reporting the work is not distributed here; what is here is
everything needed to regenerate its numbers from the raw archive and to check
them.

**Source data.** Droese, D., Schlösser, A., Otto, M. *Dataset: Evaluation of
Commercial Sodium-Ion Batteries by State-of-the-Art Lithium-Ion Battery
Configurations.* Technische Universität Berlin, DepositOnce, 2025.
DOI [10.14279/depositonce-25036](https://doi.org/10.14279/depositonce-25036),
CC BY 4.0.

File: results/tables/table_delivered_energy_segments.csv (part 29 of 31)
member_path,file_name,cell_id,cell_family,chemistry_type,temperature_deg_c,voltage_v,direction,segment_index,segment_capacity_ah,mean_terminal_voltage_v,ocv_voltage_v,mean_current_a,duration_s,overpotential_v,delivered_energy_wh,ocv_energy_wh,polarisation_loss_wh
raw_CU_diffT/TC23SIB09/TC23SIB09_35deg.parquet,TC23SIB09_35deg.parquet,TC23SIB09,SIB,sodium-ion,35.0,,discharge,97,0.0023328081290167,1.5805108183579129,1.91712886125689,1.4997254903825328,5.598284999781754,0.3366180428989771,0.003687028485064176,0.004472293791912603,0.0007852653068484267
raw_CU_diffT/TC23SIB09/TC23SIB09_35deg.parquet,TC23SIB09_35deg.parquet,TC23SIB09,SIB,sodium-ion,35.0,,discharge,98,0.0020332174154932,1.5813769943586644,1.91369451417263,1.4995032611198975,4.879152000008617,0.3323175198139656,0.0032152832453903285,0.00389095701414959,0.0006756737687592614
raw_CU_diffT/TC23SIB09/TC23SIB09_35deg.parquet,TC23SIB09_35deg.parquet,TC23SIB09,SIB,sodium-ion,35.0,,discharge,99,0.0017972888755011,1.5823508933395432,1.91064176120885,1.4988357841452,4.31300366675714,0.32829086786930683,0.0028439416577383885,0.0034339751824884954,0.0005900335247501069
raw_CU_diffT/TC23SIB09/TC23SIB09_35deg.parquet,TC23SIB09_35deg.parquet,TC23SIB09,SIB,sodium-ion,35.0,,discharge,100,0.0016226129908634,1.5836885642201328,1.90797060236554,1.4999257463385716,3.8937893335241824,0.32428203814540724,0.0025697136377853935,0.003095897885583792,0.0005261842477983984
raw_CU_diffT/TC23SIB09/TC23SIB09_35deg.parquet,TC23SIB09_35deg.parquet,TC23SIB09,SIB,sodium-ion,35.0,,discharge,101,0.0014702750033144,1.585562901795257,1.90549024058246,1.4991484282650775,3.528167333395686,0.31992733878720303,0.002331213500692211,0.0028015946697879336,0.0004703811690957224
raw_CU_diffT/TC23SIB09/TC23SIB09_35deg.parquet,TC23SIB09_35deg.parquet,TC23SIB09,SIB,sodium-ion,35.0,,discharge,102,0.001347019999285,1.5871273584625591,1.90339147291986,1.4991844547561435,3.232454000040889,0.31626411445730085,0.0021378922932614405,0.002563906380491585,0.0004260140872301447
raw_CU_diffT/TC23SIB09/TC23SIB09_35deg.parquet,TC23SIB09_35deg.parquet,TC23SIB09,SIB,sodium-ion,35.0,,discharge,103,0.0012444500826086,1.5889240921293113,1.90129270525726,1.49862254481441,2.9862070002709515,0.3123686131279486,0.001977336717709116,0.0023660638641205254,0.0003887271464114092
raw_CU_diffT/TC23SIB09/TC23SIB09_35deg.parquet,TC23SIB09_35deg.parquet,TC23SIB09,SIB,sodium-ion,35.0,,discharge,104,0.0011606199276276,1.5912812833605747,1.89957553171513,1.4991004081894526,2.785025666526053,0.3082942483545552,0.0018468727679291047,0.002204685216142374,0.00035781244821326934
raw_CU_diffT/TC23SIB09/TC23SIB09_35deg.parquet,TC23SIB09_35deg.parquet,TC23SIB09,SIB,sodium-ion,35.0,,charge,0,0.0165283177197082,2.2121226093557325,2.00107956776098,1.499870607970246,39.66868833330227,0.21104304159475262,0.03656266532238149,0.033074478878369826,-0.003488186444011665
raw_CU_diffT/TC23SIB09/TC23SIB09_35deg.parquet,TC23SIB09_35deg.parquet,TC23SIB09,SIB,sodium-ion,35.0,,charge,1,0.016527223825188,2.2514573955551525,2.06938491532566,1.4998551921010117,39.6658850000822,0.1820724802294924,0.037210340309214836,0.0342011876760549,-0.0030091526331599353
raw_CU_diffT/TC23SIB09/TC23SIB09_35deg.parquet,TC23SIB09_35deg.parquet,TC23SIB09,SIB,sodium-ion,35.0,,charge,2,0.0165268386992872,2.2933143580470317,2.1327295393242,1.4999157308817905,39.66487466648687,0.1605848187228318,0.037901236482202665,0.03524727708561615,-0.002653959396586518
raw_CU_diffT/TC23SIB09/TC23SIB09_35deg.parquet,TC23SIB09_35deg.parquet,TC23SIB09,SIB,sodium-ion,35.0,,charge,3,0.0165288483782452,2.3370604641604866,2.19149503387706,1.5000160965788734,39.66973133367719,0.1455654302834266,0.03862891806290004,0.036222889136631256,-0.0024060289262687815
raw_CU_diffT/TC23SIB09/TC23SIB09_35deg.parquet,TC23SIB09_35deg.parquet,TC23SIB09,SIB,sodium-ion,35.0,,charge,4,0.0165284922878853,2.3812929316370397,2.24682618134566,1.4999065151397941,39.66888033319265,0.1344667502913799,0.03935918185575859,0.03713664921059052,-0.002222532645168071
raw_CU_diffT/TC23SIB09/TC23SIB09_35deg.parquet,TC23SIB09_35deg.parquet,TC23SIB09,SIB,sodium-ion,35.0,,charge,5,0.0165284238969275,2.4252250349244466,2.29910457585047,1.499930311007058,39.66876866662642,0.12612045907397684,0.04008514742267206,0.03800057501302227,-0.002084572409649786
raw_CU_diffT/TC23SIB09/TC23SIB09_35deg.parquet,TC23SIB09_35deg.parquet,TC23SIB09,SIB,sodium-ion,35.0,,charge,6,0.0165282590031264,2.4682475537071364,2.34852101445174,1.4998995918814588,39.66832500009332,0.11972653925539634,0.04079583485150469,0.03881696360114351,-0.0019788712503611763
raw_CU_diffT/TC23SIB09/TC23SIB09_35deg.parquet,TC23SIB09_35deg.parquet,TC23SIB09,SIB,sodium-ion,35.0,,charge,7,0.0165286714290313,2.510217166025607,2.39488470008922,1.4999421952632166,39.66930133308051,0.1153324659363868,0.04149055475275137,0.03958426231818888,-0.001906292434562487
raw_CU_diffT/TC23SIB09/TC23SIB09_35deg.parquet,TC23SIB09_35deg.parquet,TC23SIB09,SIB,sodium-ion,35.0,,charge,8,0.0165280588639406,2.5503379073388075,2.43800483570268,1.4998836375891582,39.66784400009783,0.11233307163612771,0.0421521350554349,0.040295487435065724,-0.0018566476203691756
raw_CU_diffT/TC23SIB09/TC23SIB09_35deg.parquet,TC23SIB09_35deg.parquet,TC23SIB09,SIB,sodium-ion,35.0,,charge,9,0.0165283452947694,2.5883410747869764,2.47769062423189,1.4999035477162193,39.66853166639339,0.11065045055508627,0.04278099502471369,0.04095212617091742,-0.0018288688537962741
raw_CU_diffT/TC23SIB09/TC23SIB09_35deg.parquet,TC23SIB09_35deg.parquet,TC23SIB09,SIB,sodium-ion,35.0,,charge,10,0.0165286201916952,2.623830750004586,2.5143236597973,1.4998896655410057,39.669187999970745,0.10950709020728588,0.04336830191411656,0.04155830081178262,-0.0018100011023339385
raw_CU_diffT/TC23SIB09/TC23SIB09_35deg.parquet,TC23SIB09_35deg.parquet,TC23SIB09,SIB,sodium-ion,35.0,,charge,11,0.0165286751569997,2.6568399036487396,2.54904872476036,1.4998873669627701,39.669318666739855,0.10779117888837941,0.043914043711564404,0.042132398330928335,-0.0017816453806360696
raw_CU_diffT/TC23SIB09/TC23SIB09_35deg.parquet,TC23SIB09_35deg.parquet,TC23SIB09,SIB,sodium-ion,35.0,,charge,12,0.0165281548171304,2.6886622526224837,2.58510936914507,1.4999850285440917,39.66800799994962,0.10355288347741354,0.04443862596231898,0.042727087872444024,-0.0017115380898749533
raw_CU_diffT/TC23SIB09/TC23SIB09_35deg.parquet,TC23SIB09_35deg.parquet,TC23SIB09,SIB,sodium-ion,35.0,,charge,13,0.0165285559874691,2.7212958328575625,2.62136081059001,1.4999693927705657,39.66899733315222,0.09993502226755258,0.044979090531852575,0.04332730892119436,-0.0016517816106582164
raw_CU_diffT/TC23SIB09/TC23SIB09_35deg.parquet,TC23SIB09_35deg.parquet,TC23SIB09,SIB,sodium-ion,35.0,,charge,14,0.0165289155406585,2.7538475790364147,2.65494109319165,1.4999466508923507,39.66994933306705,0.0989064858447648,0.04551811404573978,0.043883297094788325,-0.0016348169509514537
raw_CU_diffT/TC23SIB09/TC23SIB09_35deg.parquet,TC23SIB09_35deg.parquet,TC23SIB09,SIB,sodium-ion,35.0,,charge,15,0.016528863566784,2.7831724376080484,2.68451463752831,1.4999969550289949,39.669706666783895,0.09865780007973823,0.046002677504057086,0.04437197618674004,-0.001630701317317046
raw_CU_diffT/TC23SIB09/TC23SIB09_35deg.parquet,TC23SIB09_35deg.parquet,TC23SIB09,SIB,sodium-ion,35.0,,charge,16,0.0165285311504464,2.808596458033687,2.70969984947954,1.499909340581125,39.66891800001031,0.09889660855414695,0.04642197404564322,0.044787358370482505,-0.001634615675160718
raw_CU_diffT/TC23SIB09/TC23SIB09_35deg.parquet,TC23SIB09_35deg.parquet,TC23SIB09,SIB,sodium-ion,35.0,,charge,17,0.0165285955038405,2.830722378732888,2.73164151140674,1.4999538927056977,39.66910133330384,0.09908086732614807,0.046787865181745096,0.04515019760354151,-0.0016376675782035846
raw_CU_diffT/TC23SIB09/TC23SIB09_35deg.parquet,TC23SIB09_35deg.parquet,TC23SIB09,SIB,sodium-ion,35.0,,charge,18,0.0165284687426078,2.8500266893331703,2.7512936086111,1.4999325461792743,39.668852000148036,0.0987330807220701,0.047106577050241294,0.04547467041166518,-0.001631906638576111
raw_CU_diffT/TC23SIB09/TC23SIB09_35deg.parquet,TC23SIB09_35deg.parquet,TC23SIB09,SIB,sodium-ion,35.0,,charge,19,0.0165280005936811,2.8672128529776573,2.76827454697216,1.4999286746992018,39.667699000099674,0.09893830600549736,0.047389295736224794,0.04575404335582813,-0.0016352523803966623
raw_CU_diffT/TC23SIB09/TC23SIB09_35deg.parquet,TC23SIB09_35deg.parquet,TC23SIB09,SIB,sodium-ion,35.0,,charge,20,0.0165286118140467,2.882423557027385,2.78372910885132,1.4999006910975132,39.66916066664271,0.09869444817606476,0.04764246005776934,0.04601117783566562,-0.001631282222103722
raw_CU_diffT/TC23SIB09/TC23SIB09_35deg.parquet,TC23SIB09_35deg.parquet,TC23SIB09,SIB,sodium-ion,35.0,,charge,21,0.0165268176964402,2.8961848806444235,2.79746649718835,1.4999235020748116,39.66489300021203,0.09871838345607342,0.04786471953759681,0.046233218810931,-0.001631500726665805
raw_CU_diffT/TC23SIB09/TC23SIB09_35deg.parquet,TC23SIB09_35deg.parquet,TC23SIB09,SIB,sodium-ion,35.0,,charge,22,0.0165289404444588,2.908620843763418,2.81005910316396,1.4999379186279926,39.66997733316384,0.09856174059945788,0.04807642070207703,0.0464472995616064,-0.0016291211404706324
raw_CU_diffT/TC23SIB09/TC23SIB09_35deg.parquet,TC23SIB09_35deg.parquet,TC23SIB09,SIB,sodium-ion,35.0,,charge,23,0.0165287751105699,2.920275856868038,2.82150692677816,1.499891365719046,39.66956200014101,0.09876893008987819,0.048268582898998616,0.04663605346563142,-0.001632529433367197
raw_CU_diffT/TC23SIB09/TC23SIB09_35deg.parquet,TC23SIB09_35deg.parquet,TC23SIB09,SIB,sodium-ion,35.0,,charge,24,0.0165287608835858,2.931107883853864,2.8321915621514,1.499809766188651,39.66958199982764,0.09891632170246378,0.0484475813362137,0.04681261710730983,-0.0016349642289038707
raw_CU_diffT/TC23SIB09/TC23SIB09_35deg.parquet,TC23SIB09_35deg.parquet,TC23SIB09,SIB,sodium-ion,35.0,,charge,25,0.0165289237574142,2.9418679734040287,2.84306699458489,1.500021664653627,39.66990400006762,0.09880097881913885,0.04862591143677382,0.04699283759071438,-0.0016330738460594366
raw_CU_diffT/TC23SIB09/TC23SIB09_35deg.parquet,TC23SIB09_35deg.parquet,TC23SIB09,SIB,sodium-ion,35.0,,charge,26,0.0165277950107717,2.9529354460562423,2.85432402113884,1.4999550223807605,39.667226666468196,0.09861142491740216,0.04880551173245927,0.04717568231570434,-0.0016298294167549285
raw_CU_diffT/TC23SIB09/TC23SIB09_35deg.parquet,TC23SIB09_35deg.parquet,TC23SIB09,SIB,sodium-ion,35.0,,charge,27,0.0165285838022134,2.9643785825175644,2.86577184475304,1.499863486225002,39.66914133325918,0.09860673776452433,0.04899697982262813,0.04736715009402431,-0.0016298297286038155
raw_CU_diffT/TC23SIB09/TC23SIB09_35deg.parquet,TC23SIB09_35deg.parquet,TC23SIB09,SIB,sodium-ion,35.0,,charge,28,0.0165280146496999,2.9757251343203923,2.87664727718652,1.4999318866603524,39.66764699987834,0.09907785713387218,0.04918282861352764,0.04754526833935813,-0.0016375602741695167
raw_CU_diffT/TC23SIB09/TC23SIB09_35deg.parquet,TC23SIB09_35deg.parquet,TC23SIB09,SIB,sodium-ion,35.0,,charge,29,0.0165284809743849,2.9862650632550096,2.88618713019835,1.4999831267457593,39.668820666498505,0.10007793305665968,0.04935842528248075,0.047704289069997984,-0.001654136212482768
raw_CU_diffT/TC23SIB09/TC23SIB09_35deg.parquet,TC23SIB09_35deg.parquet,TC23SIB09,SIB,sodium-ion,35.0,,charge,30,0.01652897437162,2.99580148417502,2.89458220084876,1.4999268309595057,39.670035666786134,0.10121928332625973,0.04951752595439006,0.047844475014376574,-0.001673050940013486
raw_CU_diffT/TC23SIB09/TC23SIB09_35deg.parquet,TC23SIB09_35deg.parquet,TC23SIB09,SIB,sodium-ion,35.0,,charge,31,0.0165287982558037,3.0044385749146496,2.90278647443893,1.4999025908706187,39.669645999965724,0.10165210047571982,0.04965975907671861,0.04797957201567675,-0.0016801870610418587
raw_CU_diffT/TC23SIB09/TC23SIB09_35deg.parquet,TC23SIB09_35deg.parquet,TC23SIB09,SIB,sodium-ion,35.0,,charge,32,0.01652859599644,3.0129738884706248,2.91175393627005,1.4999037875214125,39.669124666717835,0.10121995220057478,0.04980022815035383,0.04812720445365156,-0.001673023696702268
raw_CU_diffT/TC23SIB09/TC23SIB09_35deg.parquet,TC23SIB09_35deg.parquet,TC23SIB09,SIB,sodium-ion,35.0,,charge,33,0.016528366074816,3.0221619055299582,2.92262936870353,1.499967619471887,39.6685733331833,0.09953253682642815,0.04995139831196264,0.04830628810694033,-0.0016451102050223099
raw_CU_diffT/TC23SIB09/TC23SIB09_35deg.parquet,TC23SIB09_35deg.parquet,TC23SIB09,SIB,sodium-ion,35.0,,charge,34,0.0165290835620934,3.0330199015406323,2.93522197467914,1.4999851026281126,39.670292666880414,0.09779792686149236,0.050133039398057404,0.0485165292927643,-0.0016165101052931022
raw_CU_diffT/TC23SIB09/TC23SIB09_35deg.parquet,TC23SIB09_35deg.parquet,TC23SIB09,SIB,sodium-ion,35.0,,charge,35,0.0165283275298973,3.045844172315291,2.94972255125712,1.499937247690355,39.66848133329768,0.09612162105817124,0.05034271008505608,0.04875398044950195,-0.0015887296355541272
raw_CU_diffT/TC23SIB09/TC23SIB09_35deg.parquet,TC23SIB09_35deg.parquet,TC23SIB09,SIB,sodium-ion,35.0,,charge,36,0.0165286910523588,3.0605740777119097,2.96613109843746,1.4999490044992099,39.66935166652547,0.09444297927444989,0.050587283373358126,0.04902626454686642,-0.0015610188264917058
raw_CU_diffT/TC23SIB09/TC23SIB09_35deg.parquet,TC23SIB09_35deg.parquet,TC23SIB09,SIB,sodium-ion,35.0,,charge,37,0.0165283615856871,3.0768627997419875,2.98368442797923,1.4998978611888307,39.66846666659694,0.09317837176275745,0.05085550090368513,0.0493154150832247,-0.0015400858204604323
raw_CU_diffT/TC23SIB09/TC23SIB09_35deg.parquet,TC23SIB09_35deg.parquet,TC23SIB09,SIB,sodium-ion,35.0,,charge,38,0.0165270483756374,3.094237574812122,3.00200094576194,1.4999521505405309,39.665402666607406,0.09223662905018193,0.05113861408463489,0.04961421485431681,-0.0015243992303180798
raw_CU_diffT/TC23SIB09/TC23SIB09_35deg.parquet,TC23SIB09_35deg.parquet,TC23SIB09,SIB,sodium-ion,35.0,,charge,39,0.0165283282514673,3.112479200119957,3.02108065178559,1.4999838118817002,39.66853500000434,0.09139854833436711,0.051444077895447034,0.04993341268686901,-0.0015106652085780242
raw_CU_diffT/TC23SIB09/TC23SIB09_35deg.parquet,TC23SIB09_35deg.parquet,TC23SIB09,SIB,sodium-ion,35.0,,charge,40,0.0165277006256799,3.1314708187458877,3.04035115486948,1.4999307448250896,39.666948666854296,0.09111966387640758,0.05175601221028476,0.05025001368462291,-0.0015059985256618488
raw_CU_diffT/TC23SIB09/TC23SIB09_35deg.parquet,TC23SIB09_35deg.parquet,TC23SIB09,SIB,sodium-ion,35.0,,charge,41,0.016528758497579,3.150858158563321,3.06038484619432,1.4999517580791095,39.66949366667541,0.09047331236900114,0.05207977356301961,0.050584362032396364,-0.0014954115306232488
raw_CU_diffT/TC23SIB09/TC23SIB09_35deg.parquet,TC23SIB09_35deg.parquet,TC23SIB09,SIB,sodium-ion,35.0,,charge,42,0.0165289251045304,3.17058301078362,3.0806093345794,1.4999369150529303,39.66992099996423,0.08997367620421981,0.05240632912293896,0.05091916096758014,-0.00148716815535882
raw_CU_diffT/TC23SIB09/TC23SIB09_35deg.parquet,TC23SIB09_35deg.parquet,TC23SIB09,SIB,sodium-ion,35.0,,charge,43,0.0165287492947753,3.1908044073829687,3.10121541708494,1.4999552135093177,39.66954033350339,0.08958899029802847,0.05274000609829716,0.051259212138089,-0.001480793960208164
raw_CU_diffT/TC23SIB09/TC23SIB09_35deg.parquet,TC23SIB09_35deg.parquet,TC23SIB09,SIB,sodium-ion,35.0,,charge,44,0.0165286569951864,3.211229831280506,3.12220309371097,1.4999407323572305,39.669275666587055,0.08902673756953616,0.05307731641394579,0.05160582400525845,-0.0014714924086873388
raw_CU_diffT/TC23SIB09/TC23SIB09_35deg.parquet,TC23SIB09_35deg.parquet,TC23SIB09,SIB,sodium-ion,35.0,,charge,45,0.0165274769946078,3.2320719366118347,3.14357236445746,1.4999369249075796,39.6664400001755,0.08849957215437465,0.05341799457726958,0.05195531993445552,-0.001462674642814063
raw_CU_diffT/TC23SIB09/TC23SIB09_35deg.parquet,TC23SIB09_35deg.parquet,TC23SIB09,SIB,sodium-ion,35.0,,charge,46,0.0165285988184056,3.253181320381576,3.16513243226419,1.4999545235228335,39.669130333466455,0.08804888811738598,0.05377052892811808,0.05231520418001913,-0.0014553247480989517
raw_CU_diffT/TC23SIB09/TC23SIB09_35deg.parquet,TC23SIB09_35deg.parquet,TC23SIB09,SIB,sodium-ion,35.0,,charge,47,0.0165264320586403,3.2744279770493527,3.18669250007092,1.4999653060299534,39.66404266661266,0.08773547697843265,0.05411461149361713,0.052664657094200665,-0.0014499543994164685
raw_CU_diffT/TC23SIB09/TC23SIB09_35deg.parquet,TC23SIB09_35deg.parquet,TC23SIB09,SIB,sodium-ion,35.0,,charge,48,0.0165284514798731,3.295968195891872,3.20863416199812,1.5000182089589866,39.668765333422925,0.08733403389375205,0.05447725040500368,0.05303375406324921,-0.0014434963417544744
raw_CU_diffT/TC23SIB09/TC23SIB09_35deg.parquet,TC23SIB09_35deg.parquet,TC23SIB09,SIB,sodium-ion,35.0,,charge,49,0.016528982876094,3.3175119276283893,3.23057582392533,1.4999694360664315,39.6700780003448,0.08693610370305915,0.05483509784300725,0.05339813247358505,-0.0014369653694221995
raw_CU_diffT/TC23SIB09/TC23SIB09_35deg.parquet,TC23SIB09_35deg.parquet,TC23SIB09,SIB,sodium-ion,35.0,,charge,50,0.0165289563701654,3.339152964983973,3.25270828291277,1.4999406830756203,39.669939666753635,0.08644468207120326,0.055192713671528525,0.053763873293140786,-0.0014288403783877385
raw_CU_diffT/TC23SIB09/TC23SIB09_35deg.parquet,TC23SIB09_35deg.parquet,TC23SIB09,SIB,sodium-ion,35.0,,charge,51,0.0165283202096702,3.3609394754250417,3.27484074190021,1.4999378613408771,39.66849666682538,0.08609873352483177,0.055550683855146075,0.05412761641780059,-0.0014230674373454863
raw_CU_diffT/TC23SIB09/TC23SIB09_35deg.parquet,TC23SIB09_35deg.parquet,TC23SIB09,SIB,sodium-ion,35.0,,charge,52,0.0165270525983349,3.382643369280112,3.29678240382741,1.4999610330773283,39.665422666759696,0.08586096545270205,0.055905124885501194,0.05448609619332057,-0.0014190286921806211
raw_CU_diffT/TC23SIB09/TC23SIB09_35deg.parquet,TC23SIB09_35deg.parquet,TC23SIB09,SIB,sodium-ion,35.0,,charge,53,0.0165286767491821,3.404388778748536,3.31872406575462,1.4998793795468006,39.6693306665984,0.08566471299391587,0.05627004165247737,0.054854117302589475,-0.0014159243498878954
raw_CU_diffT/TC23SIB09/TC23SIB09_35deg.parquet,TC23SIB09_35deg.parquet,TC23SIB09,SIB,sodium-ion,35.0,,charge,54,0.0165291894124963,3.426105006771217,3.34028413356135,1.4999043366180413,39.67056266654981,0.08582087320986709,0.056630738604023366,0.055212189135191644,-0.0014185494688317216
raw_CU_diffT/TC23SIB09/TC23SIB09_35deg.parquet,TC23SIB09_35deg.parquet,TC23SIB09,SIB,sodium-ion,35.0,,charge,55,0.016528152104411,3.4475747498540597,3.36203499842831,1.499897752678668,39.66812766651856,0.08553975142574943,0.05698203985691461,0.05556822583437632,-0.00141381402253829
raw_CU_diffT/TC23SIB09/TC23SIB09_35deg.parquet,TC23SIB09_35deg.parquet,TC23SIB09,SIB,sodium-ion,35.0,,charge,56,0.0165282005129277,3.4690117090083095,3.38359506623504,1.499924438467426,39.668150666868314,0.08541664277326966,0.05733652110818334,0.05592473770928562,-0.0014117833988977202
raw_CU_diffT/TC23SIB09/TC23SIB09_35deg.parquet,TC23SIB09_35deg.parquet,TC23SIB09,SIB,sodium-ion,35.0,,charge,57,0.0165274598505793,3.4901423443597195,3.4047735399213,1.4998724409339228,39.666421333444305,0.08536880443841932,0.05768318746921197,0.056272257981364045,-0.001410929487847927
raw_CU_diffT/TC23SIB09/TC23SIB09_35deg.parquet,TC23SIB09_35deg.parquet,TC23SIB09,SIB,sodium-ion,35.0,,charge,58,0.0165286660825173,3.5109930275466854,3.42557041948709,1.4999302512859785,39.66929299978074,0.08542260805959545,0.058032031370365625,0.05662010960585082,-0.0014119217645148022
raw_CU_diffT/TC23SIB09/TC23SIB09_35deg.parquet,TC23SIB09_35deg.parquet,TC23SIB09,SIB,sodium-ion,35.0,,charge,59,0.0165285559025227,3.5314477117325405,3.4459857049324,1.4998899832341062,39.6690303334035,0.0854620068001406,0.05836973092020716,0.056957167363269265,-0.0014125635569378972
raw_CU_diffT/TC23SIB09/TC23SIB09_35deg.parquet,TC23SIB09_35deg.parquet,TC23SIB09,SIB,sodium-ion,35.0,,charge,60,0.0165289032395165,3.5515679038100765,3.46621019331747,1.4998837526960531,39.669904666778166,0.08535771049260665,0.0587035222306492,0.057292652893170246,-0.0014108693374789566
raw_CU_diffT/TC23SIB09/TC23SIB09_35deg.parquet,TC23SIB09_35deg.parquet,TC23SIB09,SIB,sodium-ion,35.0,,charge,61,0.0165288393676335,3.5712934167682406,3.48586229052184,1.4999084112364343,39.6696216664277,0.0854311262464007,0.05902933522044925,0.05761725785772647,-0.00141207736272278
raw_CU_diffT/TC23SIB09/TC23SIB09_35deg.parquet,TC23SIB09_35deg.parquet,TC23SIB09,SIB,sodium-ion,35.0,,charge,62,0.0165286228177536,3.5908421904273093,3.50570518478644,1.4999043408666672,39.66920733312145,0.08513700564086912,0.05935167616364915,0.05794447870957826,-0.001407197454070891
raw_CU_diffT/TC23SIB09/TC23SIB09_35deg.parquet,TC23SIB09_35deg.parquet,TC23SIB09,SIB,sodium-ion,35.0,,charge,63,0.0165289321292773,3.610267875708084,3.52516648493057,1.499927025732059,39.66995833348483,0.08510139077751422,0.059673872686089056,0.05826723757382042,-0.0014066351122686352
raw_CU_diffT/TC23SIB09/TC23SIB09_35deg.parquet,TC23SIB09_35deg.parquet,TC23SIB09,SIB,sodium-ion,35.0,,charge,64,0.0165287882613413,3.6296716669958844,3.54481858213493,1.4999661430356392,39.669688999827486,0.08485308486095455,0.059994074441964675,0.05859155576897633,-0.001402518672988344
raw_CU_diffT/TC23SIB09/TC23SIB09_35deg.parquet,TC23SIB09_35deg.parquet,TC23SIB09,SIB,sodium-ion,35.0,,charge,65,0.0165284590968736,3.649172821630042,3.5644706793393,1.4999135534025334,39.6688233333407,0.08470214229074191,0.06031520371973498,0.05891520782546488,-0.0013999958942700966
raw_CU_diffT/TC23SIB09/TC23SIB09_35deg.parquet,TC23SIB09_35deg.parquet,TC23SIB09,SIB,sodium-ion,35.0,,charge,66,0.0165284717938257,3.668801765154144,3.5843135736039,1.4999870488897724,39.66882366669597,0.08448819155024401,0.0606396864924882,0.05924322580153865,-0.0013964606909495497
raw_CU_diffT/TC23SIB09/TC23SIB09_35deg.parquet,TC23SIB09_35deg.parquet,TC23SIB09,SIB,sodium-ion,35.0,,charge,67,0.0165284066013902,3.688694424730268,3.60453806198897,1.499899770260766,39.668686999881174,0.08415636274129801,0.06096824128022299,0.059577270698740734,-0.0013909705814822565
raw_CU_diffT/TC23SIB09/TC23SIB09_35deg.parquet,TC23SIB09_35deg.parquet,TC23SIB09,SIB,sodium-ion,35.0,,charge,68,0.0165292889795767,3.7087394813205052,3.62495334743428,1.499885447885819,39.67079366667895,0.08378613388622513,0.061302826636712035,0.05991790141722512,-0.0013849252194869169
raw_CU_diffT/TC23SIB09/TC23SIB09_35deg.parquet,TC23SIB09_35deg.parquet,TC23SIB09,SIB,sodium-ion,35.0,,charge,69,0.0165284634004205,3.729303711411438,3.6459410240603,1.4999638368311348,39.668752666795626,0.08336268735113794,0.06163965990311628,0.06026180277627231,-0.001377857126843976
raw_CU_diffT/TC23SIB09/TC23SIB09_35deg.parquet,TC23SIB09_35deg.parquet,TC23SIB09,SIB,sodium-ion,35.0,,charge,70,0.0165281461929926,3.750418693993522,3.66750109186704,1.4998929457176655,39.66805999982171,0.08291760212648214,0.06198746845925732,0.06061699420933842,-0.0013704742499188946
raw_CU_diffT/TC23SIB09/TC23SIB09_35deg.parquet,TC23SIB09_35deg.parquet,TC23SIB09,SIB,sodium-ion,35.0,,charge,71,0.0165269171840568,3.772213994875646,3.68963355085448,1.5000036833722208,39.665036666498054,0.08258044402116616,0.06234306829384986,0.060978268134489415,-0.0013648001593604478
raw_CU_diffT/TC23SIB09/TC23SIB09_35deg.parquet,TC23SIB09_35deg.parquet,TC23SIB09,SIB,sodium-ion,35.0,,charge,72,0.0165284259395057,3.7946738912061186,3.71252919808286,1.499913060425924,39.66872233321192,0.08214469312325878,0.06271998637537624,0.06136226389876503,-0.0013577224766112075
raw_CU_diffT/TC23SIB09/TC23SIB09_35deg.parquet,TC23SIB09_35deg.parquet,TC23SIB09,SIB,sodium-ion,35.0,,charge,73,0.0165285905889827,3.81789749294376,3.73599723649196,1.499923390955487,39.66912133351434,0.08190025645179988,0.06310446457157087,0.06175076876354638,-0.0013536958080244896
raw_CU_diffT/TC23SIB09/TC23SIB09_35deg.parquet,TC23SIB09_35deg.parquet,TC23SIB09,SIB,sodium-ion,35.0,,charge,74,0.0165286788918333,3.841886823416619,3.76041926020224,1.4999022535123923,39.66938666679198,0.08146756321437909,0.06350131364301875,0.06215476245054816,-0.0013465511924705964
raw_CU_diffT/TC23SIB09/TC23SIB09_35deg.parquet,TC23SIB09_35deg.parquet,TC23SIB09,SIB,sodium-ion,35.0,,charge,75,0.0165283380985314,3.8667015187617544,3.78560447215346,1.4999716375760754,39.668505333480425,0.08109704660829431,0.06391015002819912,0.06256975062306488,-0.0013403994051342377
raw_CU_diffT/TC23SIB09/TC23SIB09_35deg.parquet,TC23SIB09_35deg.parquet,TC23SIB09,SIB,sodium-ion,35.0,,charge,76,0.0165288758342737,3.8921681422674124,3.81174366940587,1.4999423610642706,39.66982866683975,0.0804244728615422,0.0643331639496538,0.06300383782368844,-0.001329326125965355
raw_CU_diffT/TC23SIB09/TC23SIB09_35deg.parquet,TC23SIB09_35deg.parquet,TC23SIB09,SIB,sodium-ion,35.0,,charge,77,0.0165280600170669,3.918229791343341,3.83826446077875,1.4999000762514658,39.66782200022135,0.07996533056459088,0.06476073715198226,0.06343906536912611,-0.0013216717828561514
raw_CU_diffT/TC23SIB09/TC23SIB09_35deg.parquet,TC23SIB09_35deg.parquet,TC23SIB09,SIB,sodium-ion,35.0,,charge,78,0.016528531106779,3.944926125033272,3.86554844039258,1.4999957126962074,39.66885633318452,0.07937768464069173,0.06520383417155758,0.06389183764178982,-0.0013119965297677533
raw_CU_diffT/TC23SIB09/TC23SIB09_35deg.parquet,TC23SIB09_35deg.parquet,TC23SIB09,SIB,sodium-ion,35.0,,charge,79,0.0165286266278652,3.972101171943447,3.89302321706664,1.499877098947693,39.66921633313177,0.0790779548768068,0.06565337719915902,0.06434632720850511,-0.0013070499906539107
raw_CU_diffT/TC23SIB09/TC23SIB09_35deg.parquet,TC23SIB09_35deg.parquet,TC23SIB09,SIB,sodium-ion,35.0,,charge,80,0.016528646563416,3.999404207840971,3.92049799374071,1.4999858458718467,39.66929200006416,0.078906214100261,0.06610473861564214,0.0648005256911217,-0.0013042129245204453
raw_CU_diffT/TC23SIB09/TC23SIB09_35deg.parquet,TC23SIB09_35deg.parquet,TC23SIB09,SIB,sodium-ion,35.0,,charge,81,0.0165279179557568,4.026165139971155,3.94720958217382,1.4999076761913954,39.6675029998878,0.07895555779733554,0.06654412710977135,0.06523915612834597,-0.001304970981425388
raw_CU_diffT/TC23SIB09/TC23SIB09_35deg.parquet,TC23SIB09_35deg.parquet,TC23SIB09,SIB,sodium-ion,35.0,,charge,82,0.0165288180117918,4.051433038946572,3.97201320000458,1.4999655421347555,39.669601666682865,0.07941983894199156,0.06696539938770849,0.06565268332331049,-0.0013127160643979924
raw_CU_diffT/TC23SIB09/TC23SIB09_35deg.parquet,TC23SIB09_35deg.parquet,TC23SIB09,SIB,sodium-ion,35.0,,charge,83,0.0165289692084507,4.074111652634538,3.99452725311249,1.4999325953848515,39.67002333322307,0.07958439952204799,0.06734086605818647,0.0660254179690135,-0.0013154480891729714
raw_CU_diffT/TC23SIB09/TC23SIB09_35deg.parquet,TC23SIB09_35deg.parquet,TC23SIB09,SIB,sodium-ion,35.0,,charge,84,0.0105381482409753,4.086440640187503,4.00597507672668,1.4997894602552462,25.29209933319362,0.08046556346082223,0.04306351724424191,0.04221555920819816,-0.0008479580360437472
raw_CU_diffT/TC23SIB09/TC23SIB09_35deg.parquet,TC23SIB09_35deg.parquet,TC23SIB09,SIB,sodium-ion,35.0,,charge,85,0.0061330794505092,4.0908350013929455,4.01131739441331,1.4997701400907972,14.719889333588071,0.0795176069796355,0.02508941608246685,0.02460172828114638,-0.00048768780132046885
raw_CU_diffT/TC23SIB09/TC23SIB09_35deg.parquet,TC23SIB09_35deg.parquet,TC23SIB09,SIB,sodium-ion,35.0,,charge,86,0.0042503113708732,4.0929056934427255,4.01398855325662,1.4997816078686197,10.201233333267737,0.07891714018610507,0.017396123608751275,0.017060701190461477,-0.00033542241828979705
raw_CU_diffT/TC23SIB09/TC23SIB09_35deg.parquet,TC23SIB09_35deg.parquet,TC23SIB09,SIB,sodium-ion,35.0,,charge,87,0.0032181038065676,4.093863581731679,4.01608732091922,1.4994024228844987,7.72393466666108,0.07777626081245881,0.013174477975939184,0.012924185894958015,-0.00025029208098116887
raw_CU_diffT/TC23SIB09/TC23SIB09_35deg.parquet,TC23SIB09_35deg.parquet,TC23SIB09,SIB,sodium-ion,35.0,,charge,88,0.0025782874978956,4.094454732924317,4.01723210328064,1.4991063184159206,6.188388333481271,0.07722262964367665,0.010556681448598233,0.01035757930803332,-0.0001991021405649135
raw_CU_diffT/TC23SIB09/TC23SIB09_35deg.parquet,TC23SIB09_35deg.parquet,TC23SIB09,SIB,sodium-ion,35.0,,charge,89,0.0021133808937648,4.094703308053213,4.01818608858182,1.4994023835027022,5.07260200032033,0.076517219471393,0.008653667736875183,0.008491957707200333,-0.00016171002967485006
raw_CU_diffT/TC23SIB09/TC23SIB09_35deg.parquet,TC23SIB09_35deg.parquet,TC23SIB09,SIB,sodium-ion,35.0,,charge,90,0.0018013676994448,4.0948375864749,4.01875847976253,1.4991933459812985,4.32380333339097,0.07607910671236962,0.0073763081627483875,0.00723926171731411,-0.00013704644543427718
raw_CU_diffT/TC23SIB09/TC23SIB09_35deg.parquet,TC23SIB09_35deg.parquet,TC23SIB09,SIB,sodium-ion,35.0,,charge,91,0.0015499132791091,4.094834087543522,4.01933087094324,1.4990893817338184,3.7203283332055435,0.07550321660028203,0.0063466377280323,0.006229614290008072,-0.00011702343802422795
raw_CU_diffT/TC23SIB09/TC23SIB09_35deg.parquet,TC23SIB09_35deg.parquet,TC23SIB09,SIB,sodium-ion,35.0,,charge,92,0.0013617223839006,4.095027949395949,4.01952166800348,1.49849287662114,3.2685439997003414,0.07550628139246918,0.005576291221391038,0.005473472627893815,-0.0001028185934972229
raw_CU_diffT/TC23SIB09/TC23SIB09_35deg.parquet,TC23SIB09_35deg.parquet,TC23SIB09,SIB,sodium-ion,35.0,,charge,93,0.0012274491245779,4.094664147712959,4.01971246506371,1.500151335522439,2.94630533317104,0.07495168264924867,0.005025991923550784,0.004933992546297323,-9.199937725346084e-05
raw_CU_diffT/TC23SIB09/TC23SIB09_35deg.parquet,TC23SIB09_35deg.parquet,TC23SIB09,SIB,sodium-ion,35.0,,charge,94,0.0010909807659075,4.094739421965087,4.01990326212395,1.4999390501704482,2.6188339996733703,0.07483615984113623,0.004467281950767104,0.004385637139786045,-8.164481098105886e-05
raw_CU_diffT/TC23SIB09/TC23SIB09_35deg.parquet,TC23SIB09_35deg.parquet,TC23SIB09,SIB,sodium-ion,35.0,,charge,95,0.0009931934384993,4.094072584301241,4.02009405918419,1.4981237450496003,2.3841333331656642,0.07397852511705061,0.004066206027467865,0.003992731041731755,-7.347498573611038e-05
raw_CU_diffT/TC23SIB09/TC23SIB09_35deg.parquet,TC23SIB09_35deg.parquet,TC23SIB09,SIB,sodium-ion,35.0,,charge,96,0.0009132340055478,4.093917199694093,4.02009405918419,1.4985792162100509,2.1921909998054616,0.07382314050990235,0.0037387044026576687,0.0036712866003476927,-6.7417802309976e-05
raw_CU_diffT/TC23SIB09/TC23SIB09_35deg.parquet,TC23SIB09_35deg.parquet,TC23SIB09,SIB,sodium-ion,35.0,,charge,97,0.0008485911422727,4.093948771062048,4.02009405918419,1.4994334813295223,2.037077666609548,0.07385471187785786,0.00347408866404146,0.003411416209726807,-6.26724543146529e-05
raw_CU_diffT/TC23SIB09/TC23SIB09_35deg.parquet,TC23SIB09_35deg.parquet,TC23SIB09,SIB,sodium-ion,35.0,,charge,98,0.0007956723590749,4.093428672379465,4.02028485624442,1.498414040102832,1.910072666592896,0.07314381613504572,0.0032570280484570053,0.0031988295357210927,-5.819851273591251e-05
raw_CU_diffT/TC23SIB09/TC23SIB09_35deg.parquet,TC23SIB09_35deg.parquet,TC23SIB09,SIB,sodium-ion,35.0,,charge,99,0.0007394568602878,4.092961765333439,4.02028485624442,1.4978855094190164,1.775179999822285,0.07267690908901958,0.003026568656271476,0.0029728272172610875,-5.374143901038832e-05
raw_CU_diffT/TC23SIB09/TC23SIB09_35deg.parquet,TC23SIB09_35deg.parquet,TC23SIB09,SIB,sodium-ion,35.0,,charge,100,0.0007096585888303,4.093267160579119,4.02028485624442,1.4994200766472525,1.7036653334507719,0.07298230433469932,0.0029048221968819865,0.00285302967777824,-5.179251910374626e-05
raw_CU_diffT/TC23SIB09/TC23SIB09_35deg.parquet,TC23SIB09_35deg.parquet,TC23SIB09,SIB,sodium-ion,35.0,,charge,101,0.0006682808459554,4.092710307492701,4.02028485624442,1.4989513736809368,1.6043176666717045,0.07242545124828137,0.0027350799065416075,0.002686679364712704,-4.840054182890345e-05
raw_CU_diffT/TC23SIB09/TC23SIB09_35deg.parquet,TC23SIB09_35deg.parquet,TC23SIB09,SIB,sodium-ion,35.0,,charge,102,0.0006303910612408,4.0927529729808665,4.02047565330466,1.4989579004928981,1.5134279998019338,0.0722773196762061,0.0025800348900338476,0.0025344719137795233,-4.55629762543242e-05
raw_CU_diffT/TC23SIB09/TC23SIB09_35deg.parquet,TC23SIB09_35deg.parquet,TC23SIB09,SIB,sodium-ion,35.0,,charge,103,0.0005927986587251,4.091739882781186,4.02047565330466,1.4983237700991114,1.423262333497405,0.071264229476526,0.0024255779143646855,0.002383332574715923,-4.224533964876246e-05
raw_CU_diffT/TC23SIB09/TC23SIB09_35deg.parquet,TC23SIB09_35deg.parquet,TC23SIB09,SIB,sodium-ion,35.0,,charge,104,0.0005701809816725,4.0917474997695455,4.02028485624442,1.4979973266767346,1.3688990002847277,0.07146264352512599,0.002333036606174597,0.0022922899659365286,-4.074664023806865e-05
raw_CU_diffT/TC23SIB09/TC23SIB09_45deg.parquet,TC23SIB09_45deg.parquet,TC23SIB09,SIB,sodium-ion,45.0,,discharge,0,0.0165310139380222,3.9844633269008463,4.0347854328224,1.500264182882783,39.6724089999625,0.05032210592155417,0.0658672187925362,0.06669909422691603,0.0008318754343798335
raw_CU_diffT/TC23SIB09/TC23SIB09_45deg.parquet,TC23SIB09_45deg.parquet,TC23SIB09,SIB,sodium-ion,45.0,,discharge,1,0.0165316097916394,3.946426610487242,4.0029223237629,1.4999302830137462,39.67492533332552,0.056495713275658055,0.06524078479591718,0.06617474988269069,0.0009339650867735139
raw_CU_diffT/TC23SIB09/TC23SIB09_45deg.parquet,TC23SIB09_45deg.parquet,TC23SIB09,SIB,sodium-ion,45.0,,discharge,2,0.0165299162914181,3.916551116949346,3.97792790887191,1.49994165701026,39.67087033329881,0.06137679192256407,0.06474026211423276,0.06575481534694852,0.0010145532327157647
raw_CU_diffT/TC23SIB09/TC23SIB09_45deg.parquet,TC23SIB09_45deg.parquet,TC23SIB09,SIB,sodium-ion,45.0,,discharge,3,0.0165334578485037,3.893027139358207,3.95846660872778,1.4999278490934103,39.679366666678106,0.06543946936957257,0.06436520011165986,0.06544714082011013,0.0010819407084502741
raw_CU_diffT/TC23SIB09/TC23SIB09_45deg.parquet,TC23SIB09_45deg.parquet,TC23SIB09,SIB,sodium-ion,45.0,,discharge,4,0.0165314271061755,3.8745041968084966,3.94358443802933,1.499938219519024,39.674545666901395,0.06908024122083356,0.06405108370211071,0.06519307867432994,0.001141994972219229
raw_CU_diffT/TC23SIB09/TC23SIB09_45deg.parquet,TC23SIB09_45deg.parquet,TC23SIB09,SIB,sodium-ion,45.0,,discharge,5,0.0165302624029947,3.8602720034083045,3.9319458173549,1.4999055786120083,39.67184899980202,0.07167381394659555,0.06381130916327332,0.06499609611523396,0.0011847869519606424
raw_CU_diffT/TC23SIB09/TC23SIB09_45deg.parquet,TC23SIB09_45deg.parquet,TC23SIB09,SIB,sodium-ion,45.0,,discharge,6,0.0165296874931498,3.8488878003865796,3.92164277610213,1.4999244081239298,39.670409333193675,0.07275497571555034,0.06362091253658689,0.06482352954873664,0.0012026170121497565
raw_CU_diffT/TC23SIB09/TC23SIB09_45deg.parquet,TC23SIB09_45deg.parquet,TC23SIB09,SIB,sodium-ion,45.0,,discharge,7,0.016528849231415,3.8380519258476973,3.91000415542769,1.499896717920688,39.668384000164224,0.07195222957999281,0.06343858162467857,0.06462786917927044,0.0011892875545918696
raw_CU_diffT/TC23SIB09/TC23SIB09_45deg.parquet,TC23SIB09_45deg.parquet,TC23SIB09,SIB,sodium-ion,45.0,,discharge,8,0.0165304452883521,3.826109255382305,3.8964575641509,1.499885630290594,39.67215133321588,0.07034830876859521,0.06324728971335479,0.06441017858258215,0.0011628888692273576
raw_CU_diffT/TC23SIB09/TC23SIB09_45deg.parquet,TC23SIB09_45deg.parquet,TC23SIB09,SIB,sodium-ion,45.0,,discharge,9,0.0165305544583434,3.8120285598858032,3.88004901697056,1.4999309707551731,39.672461333539104,0.0680204570847569,0.06301494570595263,0.06413936157607363,0.0011244158701209928
raw_CU_diffT/TC23SIB09/TC23SIB09_45deg.parquet,TC23SIB09_45deg.parquet,TC23SIB09,SIB,sodium-ion,45.0,,discharge,10,0.0165322010166365,3.7944440567109843,3.86039691976619,1.499920097112465,39.67643800005317,0.06595286305520576,0.06273051189192766,0.06382085788157903,0.0010903459896513673
raw_CU_diffT/TC23SIB09/TC23SIB09_45deg.parquet,TC23SIB09_45deg.parquet,TC23SIB09,SIB,sodium-ion,45.0,,discharge,11,0.0165323170023217,3.773492677926258,3.83807366371851,1.4998997812814214,39.67660566684208,0.06458098579225213,0.062384577157416715,0.06345225048685665,0.0010676733294399388
raw_CU_diffT/TC23SIB09/TC23SIB09_45deg.parquet,TC23SIB09_45deg.parquet,TC23SIB09,SIB,sodium-ion,45.0,,discharge,12,0.0165305786440193,3.750552489059027,3.81365164000824,1.4998441376358305,39.67255400004797,0.06309915094921292,0.06199880287891258,0.06304186835604939,0.001043065477136805
raw_CU_diffT/TC23SIB09/TC23SIB09_45deg.parquet,TC23SIB09_45deg.parquet,TC23SIB09,SIB,sodium-ion,45.0,,discharge,13,0.0165314743124298,3.7261201225647778,3.78808483393654,1.4999378823249878,39.67470133304596,0.06196471137176207,0.061598259091207405,0.06262262712552683,0.00102436803431942
raw_CU_diffT/TC23SIB09/TC23SIB09_45deg.parquet,TC23SIB09_45deg.parquet,TC23SIB09,SIB,sodium-ion,45.0,,discharge,14,0.0165313488792688,3.7010212641417497,3.7623272308046,1.499961321330011,39.674297333171126,0.06130596666285015,0.06118287372711972,0.06219634405040411,0.0010134703232843947
raw_CU_diffT/TC23SIB09/TC23SIB09_45deg.parquet,TC23SIB09_45deg.parquet,TC23SIB09,SIB,sodium-ion,45.0,,discharge,15,0.0165293918556488,3.6759173649461445,3.73695122179314,1.4999427658447853,39.66966933340882,0.06103385684699569,0.0607606785541788,0.06176953109046436,0.0010088525362855622
raw_CU_diffT/TC23SIB09/TC23SIB09_45deg.parquet,TC23SIB09_45deg.parquet,TC23SIB09,SIB,sodium-ion,45.0,,discharge,16,0.016530465633678,3.6511025331131726,3.71214760396239,1.4999270640081945,39.67213933332823,0.06104507084921762,0.06035442494866199,0.061363528394440425,0.0010091034457784323
raw_CU_diffT/TC23SIB09/TC23SIB09_45deg.parquet,TC23SIB09_45deg.parquet,TC23SIB09,SIB,sodium-ion,45.0,,discharge,17,0.0165312090773233,3.6267811051247465,3.68772558025211,1.4999126165243408,39.6741126664856,0.06094447512736334,0.05995507672650283,0.06096256258694101,0.0010074858604381745
raw_CU_diffT/TC23SIB09/TC23SIB09_45deg.parquet,TC23SIB09_45deg.parquet,TC23SIB09,SIB,sodium-ion,45.0,,discharge,18,0.0165309063274454,3.6031110571511396,3.66444833890325,1.499867290064309,39.67335066673695,0.061337281752110506,0.05956269137314825,0.06057665223217252,0.0010139608590242696
raw_CU_diffT/TC23SIB09/TC23SIB09_45deg.parquet,TC23SIB09_45deg.parquet,TC23SIB09,SIB,sodium-ion,45.0,,discharge,19,0.0165330977485542,3.5801285418295707,3.64155269167486,1.499927353979131,39.67867566685891,0.06142414984528921,0.059190615134457114,0.06020614660797112,0.0010155314735140059
raw_CU_diffT/TC23SIB09/TC23SIB09_45deg.parquet,TC23SIB09_45deg.parquet,TC23SIB09,SIB,sodium-ion,45.0,,discharge,20,0.0165317111761288,3.5578977427379357,3.61942023268742,1.4999095284469872,39.675259666430065,0.06152248994948417,0.05881813787714416,0.059835209911825324,0.0010170720346811615
raw_CU_diffT/TC23SIB09/TC23SIB09_45deg.parquet,TC23SIB09_45deg.parquet,TC23SIB09,SIB,sodium-ion,45.0,,discharge,21,0.0165332444499804,3.536299415289321,3.59805096194093,1.4999319566094196,39.678970666689565,0.061751546651609424,0.058466502681301095,0.05948745609725652,0.0010209534159554279
raw_CU_diffT/TC23SIB09/TC23SIB09_45deg.parquet,TC23SIB09_45deg.parquet,TC23SIB09,SIB,sodium-ion,45.0,,discharge,22,0.016533661771876,3.515237546212498,3.57725408237515,1.4999584093081035,39.680044000182534,0.06201653616265235,0.058119748636876765,0.059145109070053374,0.0010253604331766086
raw_CU_diffT/TC23SIB09/TC23SIB09_45deg.parquet,TC23SIB09_45deg.parquet,TC23SIB09,SIB,sodium-ion,45.0,,discharge,23,0.0165309296044799,3.494730332256869,3.55702959399007,1.4998918933152408,39.67332199992961,0.06229926173320122,0.05777114110917895,0.05880100581930157,0.0010298647101226188
raw_CU_diffT/TC23SIB09/TC23SIB09_45deg.parquet,TC23SIB09_45deg.parquet,TC23SIB09,SIB,sodium-ion,45.0,,discharge,24,0.0165335103600778,3.4746665582164957,3.53718669972547,1.4998783687568151,39.67966733328649,0.06252014150897445,0.0574484355380883,0.05848211294544046,0.0010336774073521557
raw_CU_diffT/TC23SIB09/TC23SIB09_45deg.parquet,TC23SIB09_45deg.parquet,TC23SIB09,SIB,sodium-ion,45.0,,discharge,25,0.0165311187922857,3.4549627906429086,3.51772539958134,1.4999483571542112,39.67381099975319,0.06276260893843144,0.057114400315044826,0.05815193645911981,0.0010375361440749867
