Repository: DNV007/delivered-energy-decomposition

# Three-term energy accounting for a cold commercial sodium-ion 18650 cell

This repository holds the analysis code and the derived data behind a reanalysis
of a public commercial-cell archive. No new measurements were made. The
manuscript reporting the work is not distributed here; what is here is
everything needed to regenerate its numbers from the raw archive and to check
them.

**Source data.** Droese, D., Schlösser, A., Otto, M. *Dataset: Evaluation of
Commercial Sodium-Ion Batteries by State-of-the-Art Lithium-Ion Battery
Configurations.* Technische Universität Berlin, DepositOnce, 2025.
DOI [10.14279/depositonce-25036](https://doi.org/10.14279/depositonce-25036),
CC BY 4.0.

File: results/tables/table_delivered_energy_segments.csv (part 30 of 31)
member_path,file_name,cell_id,cell_family,chemistry_type,temperature_deg_c,voltage_v,direction,segment_index,segment_capacity_ah,mean_terminal_voltage_v,ocv_voltage_v,mean_current_a,duration_s,overpotential_v,delivered_energy_wh,ocv_energy_wh,polarisation_loss_wh
raw_CU_diffT/TC23SIB09/TC23SIB09_45deg.parquet,TC23SIB09_45deg.parquet,TC23SIB09,SIB,sodium-ion,45.0,,discharge,26,0.0165318632251106,3.4355538116532953,3.49826409943721,1.4999560016594502,39.675600666727405,0.06271028778391452,0.056796105716759665,0.05783282361721066,0.001036717900450998
raw_CU_diffT/TC23SIB09/TC23SIB09_45deg.parquet,TC23SIB09_45deg.parquet,TC23SIB09,SIB,sodium-ion,45.0,,discharge,27,0.0165313012377224,3.4163952281488714,3.47918439341356,1.4999068425096886,39.674311999900965,0.06278916526468858,0.056477458663646334,0.05751544526910204,0.001037986605455704
raw_CU_diffT/TC23SIB09/TC23SIB09_45deg.parquet,TC23SIB09_45deg.parquet,TC23SIB09,SIB,sodium-ion,45.0,,discharge,28,0.0165326755294138,3.3973740871064706,3.46029548445014,1.4999306328939006,39.67755133321043,0.0629213973436693,0.056167683434169696,0.0572079424803099,0.0010402590461402045
raw_CU_diffT/TC23SIB09/TC23SIB09_45deg.parquet,TC23SIB09_45deg.parquet,TC23SIB09,SIB,sodium-ion,45.0,,discharge,29,0.0165298367664562,3.3784384040029534,3.44140657548672,1.4999479309977655,39.670675333210966,0.06296817148376643,0.05584503534369562,0.0568858889398045,0.0010408535961088788
raw_CU_diffT/TC23SIB09/TC23SIB09_45deg.parquet,TC23SIB09_45deg.parquet,TC23SIB09,SIB,sodium-ion,45.0,,discharge,30,0.0165318511865153,3.359510129022939,3.4225176665233,1.499922250629348,39.67551600013394,0.06300753750036092,0.055538921512598045,0.056580552746182795,0.00104163123358475
raw_CU_diffT/TC23SIB09/TC23SIB09_45deg.parquet,TC23SIB09_45deg.parquet,TC23SIB09,SIB,sodium-ion,45.0,,discharge,31,0.0165297810256489,3.3405203495183797,3.40362875755988,1.499961716005334,39.6705939998501,0.06310840804150031,0.05521806988926294,0.05626123805506625,0.0010431681658033057
raw_CU_diffT/TC23SIB09/TC23SIB09_45deg.parquet,TC23SIB09_45deg.parquet,TC23SIB09,SIB,sodium-ion,45.0,,discharge,32,0.0165311586331955,3.3215741279546576,3.38473984859646,1.4998686816499374,39.6739223334007,0.06316572064180237,0.05490946882113645,0.0559536713692462,0.0010442025481097461
raw_CU_diffT/TC23SIB09/TC23SIB09_45deg.parquet,TC23SIB09_45deg.parquet,TC23SIB09,SIB,sodium-ion,45.0,,discharge,33,0.016530614809549,3.3024886109707965,3.36566014257281,1.4999310657540266,39.6726019999187,0.06317153160201361,0.054592167140880755,0.05563643139672289,0.0010442642558421353
raw_CU_diffT/TC23SIB09/TC23SIB09_45deg.parquet,TC23SIB09_45deg.parquet,TC23SIB09,SIB,sodium-ion,45.0,,discharge,34,0.0165323493578517,3.2833229721149966,3.34658043654915,1.4999138175515185,39.67682366663939,0.06325746443415348,0.054281042429665104,0.055326836931182406,0.0010457945015173026
raw_CU_diffT/TC23SIB09/TC23SIB09_45deg.parquet,TC23SIB09_45deg.parquet,TC23SIB09,SIB,sodium-ion,45.0,,discharge,35,0.0165307248684213,3.264162623755938,3.3275007305255,1.4999474827387889,39.672921999997925,0.06333810676956242,0.0539589742590936,0.05500599907578793,0.0010470248166943308
raw_CU_diffT/TC23SIB09/TC23SIB09_45deg.parquet,TC23SIB09_45deg.parquet,TC23SIB09,SIB,sodium-ion,45.0,,discharge,36,0.0165310003052544,3.2450069969123896,3.30861182156208,1.4999253081411132,39.6735556666099,0.06360482464969053,0.05364321165651137,0.05469466303221106,0.0010514513756996885
raw_CU_diffT/TC23SIB09/TC23SIB09_45deg.parquet,TC23SIB09_45deg.parquet,TC23SIB09,SIB,sodium-ion,45.0,,discharge,37,0.016530286750272,3.22593778034416,3.28972291259866,1.4999303759498936,39.671811666339636,0.0637851322545,0.053325676547624934,0.054380063074195836,0.0010543865265709024
raw_CU_diffT/TC23SIB09/TC23SIB09_45deg.parquet,TC23SIB09_45deg.parquet,TC23SIB09,SIB,sodium-ion,45.0,,discharge,38,0.0165322363065194,3.206926761082079,3.27083400363524,1.4999245664746481,39.67644133331487,0.06390724255316105,0.053017671031909804,0.054074200667496714,0.00105652963558691
raw_CU_diffT/TC23SIB09/TC23SIB09_45deg.parquet,TC23SIB09_45deg.parquet,TC23SIB09,SIB,sodium-ion,45.0,,discharge,39,0.016530452279129,3.187990970839824,3.25213589173206,1.4999102068898413,39.67221833311487,0.064144920892236,0.05269893260976184,0.053759277163519456,0.001060344553757614
raw_CU_diffT/TC23SIB09/TC23SIB09_45deg.parquet,TC23SIB09_45deg.parquet,TC23SIB09,SIB,sodium-ion,45.0,,discharge,40,0.0165328122782043,3.1690983384182565,3.23324698276864,1.4999113340137518,39.677836666669464,0.06414864435038359,0.0523941079202382,0.053454665415184385,0.001060557494946185
raw_CU_diffT/TC23SIB09/TC23SIB09_45deg.parquet,TC23SIB09_45deg.parquet,TC23SIB09,SIB,sodium-ion,45.0,,discharge,41,0.0165294230947829,3.1503468602067635,3.21454887086546,1.4999211017690333,39.6697743331315,0.06420201065869646,0.05207341614767848,0.05313463834539183,0.0010612221977133532
raw_CU_diffT/TC23SIB09/TC23SIB09_45deg.parquet,TC23SIB09_45deg.parquet,TC23SIB09,SIB,sodium-ion,45.0,,discharge,42,0.0165351735964901,3.131532843811939,3.19604155602251,1.499849828076104,39.68358400010038,0.06450871221057097,0.051780439195540734,0.05284710195042854,0.001066662754887808
raw_CU_diffT/TC23SIB09/TC23SIB09_45deg.parquet,TC23SIB09_45deg.parquet,TC23SIB09,SIB,sodium-ion,45.0,,discharge,43,0.0165290578635483,3.112813133523372,3.17753424117957,1.4998820769488208,39.66885100005311,0.0647211076561982,0.051451868402420914,0.05252164733586315,0.0010697789334422336
raw_CU_diffT/TC23SIB09/TC23SIB09_45deg.parquet,TC23SIB09_45deg.parquet,TC23SIB09,SIB,sodium-ion,45.0,,discharge,44,0.0165326738604061,3.0942154395353185,3.15902692633662,1.499956800764951,39.67757100003655,0.06481148680130167,0.05115565471567054,0.05222716188936447,0.0010715071736939336
raw_CU_diffT/TC23SIB09/TC23SIB09_45deg.parquet,TC23SIB09_45deg.parquet,TC23SIB09,SIB,sodium-ion,45.0,,discharge,45,0.0165314689706898,3.0756381736839846,3.14051961149367,1.499882932934622,39.67456866655266,0.06488143780968558,0.050844817033325836,0.05191740250925039,0.0010725854759245576
raw_CU_diffT/TC23SIB09/TC23SIB09_45deg.parquet,TC23SIB09_45deg.parquet,TC23SIB09,SIB,sodium-ion,45.0,,discharge,46,0.0165310951092914,3.057114913284772,3.12182149959049,1.499937191462449,39.67370199970901,0.0647065863057179,0.0505374573915437,0.0516071281239611,0.0010696707324173993
raw_CU_diffT/TC23SIB09/TC23SIB09_45deg.parquet,TC23SIB09_45deg.parquet,TC23SIB09,SIB,sodium-ion,45.0,,discharge,47,0.0165320641860488,3.038688947541975,3.10350498180778,1.4999080161669154,39.676029333117185,0.06481603426580484,0.05023580072220101,0.05130734356096844,0.0010715428387674253
raw_CU_diffT/TC23SIB09/TC23SIB09_45deg.parquet,TC23SIB09_45deg.parquet,TC23SIB09,SIB,sodium-ion,45.0,,discharge,48,0.0165329141084863,3.020311790210641,3.08518846402507,1.4999118441531034,39.678005999856396,0.06487667381442908,0.04993455540840101,0.05100715588421925,0.001072600475818239
raw_CU_diffT/TC23SIB09/TC23SIB09_45deg.parquet,TC23SIB09_45deg.parquet,TC23SIB09,SIB,sodium-ion,45.0,,discharge,49,0.0165333928150051,3.0020310443477602,3.06725354036284,1.4999313644627175,39.67924633345683,0.06522249601507957,0.049633758499041516,0.05071210764603393,0.0010783491469924106
raw_CU_diffT/TC23SIB09/TC23SIB09_45deg.parquet,TC23SIB09_45deg.parquet,TC23SIB09,SIB,sodium-ion,45.0,,discharge,50,0.0165329836360148,2.983873135258785,3.0493186167006,1.4998845937877405,39.67824133331305,0.06544548144181483,0.049332325717177675,0.050414334790906304,0.0010820090737286292
raw_CU_diffT/TC23SIB09/TC23SIB09_45deg.parquet,TC23SIB09_45deg.parquet,TC23SIB09,SIB,sodium-ion,45.0,,discharge,51,0.0165299624425585,2.965875607657532,3.03138369303837,1.4998711981131454,39.67105099972105,0.0655080853808383,0.04902581240387937,0.05010865859490854,0.00108284619102917
raw_CU_diffT/TC23SIB09/TC23SIB09_45deg.parquet,TC23SIB09_45deg.parquet,TC23SIB09,SIB,sodium-ion,45.0,,discharge,52,0.0165294034884248,2.948040657072233,3.0138303634966,1.499912584059499,39.66968833305873,0.0657897064243671,0.048729353521027904,0.04981681812390128,0.0010874646028733725
raw_CU_diffT/TC23SIB09/TC23SIB09_45deg.parquet,TC23SIB09_45deg.parquet,TC23SIB09,SIB,sodium-ion,45.0,,discharge,53,0.0165306689715594,2.930470446176786,2.99646783101508,1.4999034882526139,39.672675000038,0.06599738483829398,0.04844263687668643,0.04953361779843688,0.001090980921750452
raw_CU_diffT/TC23SIB09/TC23SIB09_45deg.parquet,TC23SIB09_45deg.parquet,TC23SIB09,SIB,sodium-ion,45.0,,discharge,54,0.0165314506772596,2.9130437700113228,2.97910529853355,1.4999152129420217,39.67455933318706,0.06606152852222724,0.048156839404640536,0.04924893230507012,0.001092092900429581
raw_CU_diffT/TC23SIB09/TC23SIB09_45deg.parquet,TC23SIB09_45deg.parquet,TC23SIB09,SIB,sodium-ion,45.0,,discharge,55,0.0165307449276441,2.895680931596868,2.96193356311226,1.4998868644497652,39.67283733340446,0.06625263151539196,0.047867762872070674,0.04896296822443681,0.0010952053523661381
raw_CU_diffT/TC23SIB09/TC23SIB09_45deg.parquet,TC23SIB09_45deg.parquet,TC23SIB09,SIB,sodium-ion,45.0,,discharge,56,0.0165327358546043,2.8784434460081525,2.94495262475121,1.4999208637779815,39.67763466673205,0.06650917874305762,0.04758854516526974,0.04868812384933537,0.0010995786840656344
raw_CU_diffT/TC23SIB09/TC23SIB09_45deg.parquet,TC23SIB09_45deg.parquet,TC23SIB09,SIB,sodium-ion,45.0,,discharge,57,0.0165304647669437,2.861338147160386,2.92835328051063,1.4999477098616252,39.6721040000557,0.06701513335024378,0.047299249427946735,0.04840704072864497,0.001107791300698234
raw_CU_diffT/TC23SIB09/TC23SIB09_45deg.parquet,TC23SIB09_45deg.parquet,TC23SIB09,SIB,sodium-ion,45.0,,discharge,58,0.016531516689724,2.8443550320700757,2.91156313920981,1.4999368086846818,39.67468600033317,0.06720810713973435,0.047021502684166896,0.048132554629032175,0.001111051944865278
raw_CU_diffT/TC23SIB09/TC23SIB09_45deg.parquet,TC23SIB09_45deg.parquet,TC23SIB09,SIB,sodium-ion,45.0,,discharge,59,0.0165333658723493,2.8275314035265593,2.89515459202947,1.4998847944149398,39.6791273332783,0.06762318850291082,0.046748611210061936,0.04786665012703541,0.0011180389169734711
raw_CU_diffT/TC23SIB09/TC23SIB09_45deg.parquet,TC23SIB09_45deg.parquet,TC23SIB09,SIB,sodium-ion,45.0,,discharge,60,0.0165333163560568,2.810882903074256,2.87874604484912,1.4999187198658939,39.679032666550484,0.06786314177486386,0.046473216276358024,0.047595219068237785,0.00112200279187976
raw_CU_diffT/TC23SIB09/TC23SIB09_45deg.parquet,TC23SIB09_45deg.parquet,TC23SIB09,SIB,sodium-ion,45.0,,discharge,61,0.0165328617982362,2.7943910487809096,2.86271909178925,1.499897431464024,39.677923000068404,0.06832804300834061,0.046199281019723086,0.04732893911172392,0.0011296580920008362
raw_CU_diffT/TC23SIB09/TC23SIB09_45deg.parquet,TC23SIB09_45deg.parquet,TC23SIB09,SIB,sodium-ion,45.0,,discharge,62,0.0165333662379897,2.778192974071377,2.84707373284985,1.4999017485131452,39.679103000147734,0.068880758778473,0.0459328819201319,0.047071712731767024,0.0011388308116351206
raw_CU_diffT/TC23SIB09/TC23SIB09_45deg.parquet,TC23SIB09_45deg.parquet,TC23SIB09,SIB,sodium-ion,45.0,,discharge,63,0.0165330616634709,2.762301919916781,2.83161917097069,1.4999544251731476,39.678401666518766,0.06931725105390907,0.045669307975108195,0.04681533436112477,0.0011460263860165742
raw_CU_diffT/TC23SIB09/TC23SIB09_45deg.parquet,TC23SIB09_45deg.parquet,TC23SIB09,SIB,sodium-ion,45.0,,discharge,64,0.0165320538834552,2.7468724046226574,2.81692779733248,1.4999515620914274,39.67598633369198,0.07005539270982286,0.045411442604197924,0.04656960213130333,0.0011581595271054068
raw_CU_diffT/TC23SIB09/TC23SIB09_45deg.parquet,TC23SIB09_45deg.parquet,TC23SIB09,SIB,sodium-ion,45.0,,discharge,65,0.0165333643368649,2.732770794817267,2.80528917665805,1.499938549527186,39.679148999857716,0.07251838184078307,0.04518189519985775,0.0463808680279513,0.0011989728280935516
raw_CU_diffT/TC23SIB09/TC23SIB09_45deg.parquet,TC23SIB09_45deg.parquet,TC23SIB09,SIB,sodium-ion,45.0,,discharge,66,0.0165325330781057,2.7230568648480933,2.79956526485095,1.4998908699832763,39.677126999769825,0.07650840000285664,0.04501902769166391,0.046283905345464074,0.0012648776538001644
raw_CU_diffT/TC23SIB09/TC23SIB09_45deg.parquet,TC23SIB09_45deg.parquet,TC23SIB09,SIB,sodium-ion,45.0,,discharge,67,0.0165322008121203,2.7182044263149394,2.79613091776669,1.4999269804548025,39.67634599993471,0.07792649145175057,0.04493790142423283,0.04622619782949715,0.0012882964052643164
raw_CU_diffT/TC23SIB09/TC23SIB09_45deg.parquet,TC23SIB09_45deg.parquet,TC23SIB09,SIB,sodium-ion,45.0,,discharge,68,0.0165321615127326,2.7145484570793452,2.79288736774267,1.4998620928851698,39.67628733359743,0.07833891066332477,0.04487735352657481,0.04617246505039243,0.0012951115238176159
raw_CU_diffT/TC23SIB09/TC23SIB09_45deg.parquet,TC23SIB09_45deg.parquet,TC23SIB09,SIB,sodium-ion,45.0,,discharge,69,0.0165305298756304,2.7108415191810646,2.78945302065842,1.499946655612678,39.67233033309458,0.07861150147735518,0.04481164672092189,0.046111136494661475,0.0012994897737395872
raw_CU_diffT/TC23SIB09/TC23SIB09_45deg.parquet,TC23SIB09_45deg.parquet,TC23SIB09,SIB,sodium-ion,45.0,,discharge,70,0.0165323522409973,2.706705823087305,2.78544628239345,1.499889995936866,39.676687999861315,0.07874045930614493,0.044748214080037846,0.046049979088904944,0.001301765008867098
raw_CU_diffT/TC23SIB09/TC23SIB09_45deg.parquet,TC23SIB09_45deg.parquet,TC23SIB09,SIB,sodium-ion,45.0,,discharge,71,0.016533748409138,2.701792864646321,2.78010396470682,1.4999320549240016,39.68005733349128,0.07831110006049924,0.044670763477666506,0.04596553950370963,0.0012947760260431235
raw_CU_diffT/TC23SIB09/TC23SIB09_45deg.parquet,TC23SIB09_45deg.parquet,TC23SIB09,SIB,sodium-ion,45.0,,discharge,72,0.0165320992477554,2.6955074965575294,2.77285367641784,1.4999054253685007,39.67611866642255,0.07734617986031056,0.044562397456157775,0.04584109217804317,0.0012786947218853956
raw_CU_diffT/TC23SIB09/TC23SIB09_45deg.parquet,TC23SIB09_45deg.parquet,TC23SIB09,SIB,sodium-ion,45.0,,discharge,73,0.0165330801341003,2.6869184864030546,2.76235983810482,1.4998529783974466,39.6785389999859,0.07544135170176558,0.04442303864949719,0.045670316562607324,0.0012472779131101341
raw_CU_diffT/TC23SIB09/TC23SIB09_45deg.parquet,TC23SIB09_45deg.parquet,TC23SIB09,SIB,sodium-ion,45.0,,discharge,74,0.0165347748138307,2.6750287395365206,2.74881324682803,1.4998714299848137,39.682618333550636,0.07378450729150954,0.04423099782876174,0.045451008041576306,0.0012200102128145651
raw_CU_diffT/TC23SIB09/TC23SIB09_45deg.parquet,TC23SIB09_45deg.parquet,TC23SIB09,SIB,sodium-ion,45.0,,discharge,75,0.016530500795638,2.659540754085451,2.73183230846698,1.4999193368296593,39.67220966645982,0.07229155438152901,0.043963540551441235,0.04515855614866301,0.0011950155972217727
raw_CU_diffT/TC23SIB09/TC23SIB09_45deg.parquet,TC23SIB09_45deg.parquet,TC23SIB09,SIB,sodium-ion,45.0,,discharge,76,0.0165314216376537,2.6404609152413596,2.71141702302166,1.4999590927803346,39.67447766684927,0.07095610778030048,0.04365057270759991,0.04482357804308286,0.0011730053354829517
raw_CU_diffT/TC23SIB09/TC23SIB09_45deg.parquet,TC23SIB09_45deg.parquet,TC23SIB09,SIB,sodium-ion,45.0,,discharge,77,0.016531097596256,2.6177309403686335,2.6875673904921,1.4999242911131594,39.673733000061475,0.06983645012346651,0.04327396565597288,0.044428438828739966,0.0011544731727670884
raw_CU_diffT/TC23SIB09/TC23SIB09_45deg.parquet,TC23SIB09_45deg.parquet,TC23SIB09,SIB,sodium-ion,45.0,,discharge,78,0.0165290669355094,2.59098849020693,2.65932942557709,1.499932927644671,39.66888833348639,0.06834093537016006,0.04282662218376479,0.04395623407893349,0.0011296118951686987
raw_CU_diffT/TC23SIB09/TC23SIB09_45deg.parquet,TC23SIB09_45deg.parquet,TC23SIB09,SIB,sodium-ion,45.0,,discharge,79,0.0165327291437804,2.5602775317803004,2.62765711357782,1.4998744578221803,39.67761333350791,0.0673795817975198,0.04232837496583032,0.04344234334150991,0.0011139683756795915
raw_CU_diffT/TC23SIB09/TC23SIB09_45deg.parquet,TC23SIB09_45deg.parquet,TC23SIB09,SIB,sodium-ion,45.0,,discharge,80,0.0165313107081162,2.526439928379249,2.59331364273524,1.4999263174432802,39.67418166692369,0.06687371435599099,0.041765363441428206,0.042870873591652904,0.0011055101502246978
raw_CU_diffT/TC23SIB09/TC23SIB09_45deg.parquet,TC23SIB09_45deg.parquet,TC23SIB09,SIB,sodium-ion,45.0,,discharge,81,0.0165316584482765,2.490215613270794,2.55706220129029,1.4999140488255576,39.675024332944304,0.06684658801949572,0.04116739398115817,0.042272478942729126,0.001105084961570954
raw_CU_diffT/TC23SIB09/TC23SIB09_45deg.parquet,TC23SIB09_45deg.parquet,TC23SIB09,SIB,sodium-ion,45.0,,discharge,82,0.0165320709545557,2.4519639146422154,2.51966597748393,1.4998456974504315,39.676090333319735,0.06770206284171465,0.04053604141487526,0.04165529672154428,0.0011192553066690161
raw_CU_diffT/TC23SIB09/TC23SIB09_45deg.parquet,TC23SIB09_45deg.parquet,TC23SIB09,SIB,sodium-ion,45.0,,discharge,83,0.0165316826487012,2.411881213841278,2.4803617830752,1.499904411184306,39.675135000259615,0.06848056923392187,0.03987245481358825,0.04100455385176585,0.0011320990381776044
raw_CU_diffT/TC23SIB09/TC23SIB09_45deg.parquet,TC23SIB09_45deg.parquet,TC23SIB09,SIB,sodium-ion,45.0,,discharge,84,0.0165306745982289,2.3698776876655585,2.43972200924481,1.4999259948930947,39.67269500013208,0.06984432157925147,0.03917567689240249,0.04033025064496315,0.0011545737525606586
raw_CU_diffT/TC23SIB09/TC23SIB09_45deg.parquet,TC23SIB09_45deg.parquet,TC23SIB09,SIB,sodium-ion,45.0,,discharge,85,0.0165303050538198,2.3258545444232572,2.39755585893253,1.4999194764473078,39.671795999864116,0.07170131450927286,0.038447085130129524,0.03963232973172768,0.0011852446015981552
raw_CU_diffT/TC23SIB09/TC23SIB09_45deg.parquet,TC23SIB09_45deg.parquet,TC23SIB09,SIB,sodium-ion,45.0,,discharge,86,0.0165328624660103,2.279618437958583,2.35386333213836,1.4998877412461156,39.677906666882336,0.07424489417977709,0.03768861810975048,0.03891609873402822,0.0012274806242777436
raw_CU_diffT/TC23SIB09/TC23SIB09_45deg.parquet,TC23SIB09_45deg.parquet,TC23SIB09,SIB,sodium-ion,45.0,,discharge,87,0.0165323681859442,2.230862154217784,2.30883522592254,1.4999179159390705,39.67672899994068,0.07797307170475598,0.03688143450561703,0.038170514035629086,0.0012890795300120536
raw_CU_diffT/TC23SIB09/TC23SIB09_45deg.parquet,TC23SIB09_45deg.parquet,TC23SIB09,SIB,sodium-ion,45.0,,discharge,88,0.0165311171089148,2.179429605127536,2.26228074322482,1.4999031442991584,39.67375566670671,0.08285113809728406,0.036028406032999234,0.03739802789949231,0.0013696218664930732
raw_CU_diffT/TC23SIB09/TC23SIB09_45deg.parquet,TC23SIB09_45deg.parquet,TC23SIB09,SIB,sodium-ion,45.0,,discharge,89,0.0165315814517051,2.1251409220694564,2.21515386934639,1.499931608576226,39.674816666636616,0.09001294727693354,0.0351319402495429,0.036619996619159566,0.0014880563696166652
raw_CU_diffT/TC23SIB09/TC23SIB09_45deg.parquet,TC23SIB09_45deg.parquet,TC23SIB09,SIB,sodium-ion,45.0,,discharge,90,0.0165310948311256,2.0677538539553972,2.16745460428725,1.4998894796958695,39.67373800009955,0.09970075033185255,0.034182235047162106,0.035830397605632336,0.00164816255847023
raw_CU_diffT/TC23SIB09/TC23SIB09_45deg.parquet,TC23SIB09_45deg.parquet,TC23SIB09,SIB,sodium-ion,45.0,,discharge,91,0.0165310406100333,2.007618111645251,2.12090012158953,1.4998615102916069,39.67363566684071,0.11328200994427862,0.03318801653304601,0.03506068603982108,0.0018726695067750668
raw_CU_diffT/TC23SIB09/TC23SIB09_45deg.parquet,TC23SIB09_45deg.parquet,TC23SIB09,SIB,sodium-ion,45.0,,discharge,92,0.0165311505431218,1.9448524106843867,2.07491803007252,1.4999453744662263,39.67375233309576,0.1300656193881331,0.03215064798517694,0.03430078231976655,0.002150134334589611
raw_CU_diffT/TC23SIB09/TC23SIB09_45deg.parquet,TC23SIB09_45deg.parquet,TC23SIB09,SIB,sodium-ion,45.0,,discharge,93,0.0165308292754957,1.8784547270649987,2.02874514149528,1.4999007997670977,39.67304100014735,0.15029041443028146,0.031052414394859364,0.03353683957754984,0.0024844251826904758
raw_CU_diffT/TC23SIB09/TC23SIB09_45deg.parquet,TC23SIB09_45deg.parquet,TC23SIB09,SIB,sodium-ion,45.0,,discharge,94,0.0165328812584947,1.8046214472924382,1.98047348525543,1.4998903747953907,39.67798133339966,0.17585203796299176,0.029835592104618735,0.03274293296732518,0.002907340862706446
raw_CU_diffT/TC23SIB09/TC23SIB09_45deg.parquet,TC23SIB09_45deg.parquet,TC23SIB09,SIB,sodium-ion,45.0,,discharge,95,0.0165331170455095,1.7165609207282808,1.9297214672325,1.4999058344996172,39.67852466664044,0.21316054650421923,0.02838010261814822,0.031904310882987244,0.003524208264839023
raw_CU_diffT/TC23SIB09/TC23SIB09_45deg.parquet,TC23SIB09_45deg.parquet,TC23SIB09,SIB,sodium-ion,45.0,,discharge,96,0.014024017390613,1.6221065073176222,1.88488415807691,1.4998918426644057,33.65671800018754,0.26277765075928783,0.02274844986804885,0.02643364821216153,0.00368519834411268
raw_CU_diffT/TC23SIB09/TC23SIB09_45deg.parquet,TC23SIB09_45deg.parquet,TC23SIB09,SIB,sodium-ion,45.0,,discharge,97,0.0066153869011064,1.589130011963811,1.86714003147491,1.4997923185127124,15.875952999922447,0.27801001951109905,0.010512709865300451,0.01235185370675051,0.0018391438414500586
raw_CU_diffT/TC23SIB09/TC23SIB09_45deg.parquet,TC23SIB09_45deg.parquet,TC23SIB09,SIB,sodium-ion,45.0,,discharge,98,0.0043667995477768,1.5777002505587556,1.85645539610167,1.4996456729116743,10.479337333585136,0.2787551455429145,0.006889500740667318,0.008106768584164573,0.0012172678434972549
raw_CU_diffT/TC23SIB09/TC23SIB09_45deg.parquet,TC23SIB09_45deg.parquet,TC23SIB09,SIB,sodium-ion,45.0,,discharge,99,0.0032507546964661,1.5725012410092774,1.84920510781268,1.499344495875801,7.8008646668167785,0.27670386680340275,0.005111815794409679,0.00601131218895117,0.0008994963945414911
raw_CU_diffT/TC23SIB09/TC23SIB09_45deg.parquet,TC23SIB09_45deg.parquet,TC23SIB09,SIB,sodium-ion,45.0,,discharge,100,0.0025946425724166,1.570151248864375,1.84348119600558,1.499125364157905,6.226216000213753,0.27332994714120495,0.004073981275436599,0.004783174792605548,0.0007091935171689495
raw_CU_diffT/TC23SIB09/TC23SIB09_45deg.parquet,TC23SIB09_45deg.parquet,TC23SIB09,SIB,sodium-ion,45.0,,discharge,101,0.0021641385414507,1.5692323515276665,1.83928366068038,1.4992606001001265,5.192962333210744,0.27005130915271347,0.0033960362124323368,0.003980464658738942,0.0005844284463066055
raw_CU_diffT/TC23SIB09/TC23SIB09_45deg.parquet,TC23SIB09_45deg.parquet,TC23SIB09,SIB,sodium-ion,45.0,,discharge,102,0.0018580332363815,1.5693317115432857,1.83546771947565,1.4991535100827442,4.4583190002013,0.26613600793236425,0.0029158704789548897,0.0034103600270911126,0.0004944895481362229
raw_CU_diffT/TC23SIB09/TC23SIB09_45deg.parquet,TC23SIB09_45deg.parquet,TC23SIB09,SIB,sodium-ion,45.0,,discharge,103,0.0016314557180393,1.5698833769108655,1.8326057635721,1.4989606301236225,3.9145676666521467,0.2627223866612345,0.002561195211916077,0.00298981515189148,0.00042861993997540294
raw_CU_diffT/TC23SIB09/TC23SIB09_45deg.parquet,TC23SIB09_45deg.parquet,TC23SIB09,SIB,sodium-ion,45.0,,discharge,104,0.0014532680267108,1.5708410832452586,1.82993460472879,1.4988048207919513,3.4868873332161456,0.2590935214835315,0.0022828531213240923,0.0026593854520240165,0.0003765323306999242
raw_CU_diffT/TC23SIB09/TC23SIB09_45deg.parquet,TC23SIB09_45deg.parquet,TC23SIB09,SIB,sodium-ion,45.0,,charge,0,0.0165303427973516,2.0895457917834794,1.93735334964197,1.4997726863617746,39.67407900001854,0.1521924421415095,0.034540908228944386,0.032025114989179135,-0.0025157932397652516
raw_CU_diffT/TC23SIB09/TC23SIB09_45deg.parquet,TC23SIB09_45deg.parquet,TC23SIB09,SIB,sodium-ion,45.0,,charge,1,0.0165299598000053,2.1357472229992576,2.0085206531102,1.4999233761426118,39.67284800007474,0.12722656988905756,0.03530381573915068,0.03320076565339199,-0.002103050085758687
raw_CU_diffT/TC23SIB09/TC23SIB09_45deg.parquet,TC23SIB09_45deg.parquet,TC23SIB09,SIB,sodium-ion,45.0,,charge,2,0.0165310814919184,2.184432234358772,2.07453643595205,1.4999460497596648,39.67552133346908,0.10989579840672192,0.036111027279758255,0.0342943308806773,-0.0018166963990809554
raw_CU_diffT/TC23SIB09/TC23SIB09_45deg.parquet,TC23SIB09_45deg.parquet,TC23SIB09,SIB,sodium-ion,45.0,,charge,3,0.0165318084808639,2.2342686850428897,2.13578229228798,1.499921106438988,39.67729233339196,0.09848639275490978,0.036936501995920676,0.035308343812925365,-0.001628158182995311
raw_CU_diffT/TC23SIB09/TC23SIB09_45deg.parquet,TC23SIB09_45deg.parquet,TC23SIB09,SIB,sodium-ion,45.0,,charge,4,0.0165295882458583,2.2838250822757624,2.19321220741918,1.4999074616018901,39.6719606667757,0.09061287485658243,0.03775068823558181,0.03625289472442902,-0.001497793511152791
raw_CU_diffT/TC23SIB09/TC23SIB09_45deg.parquet,TC23SIB09_45deg.parquet,TC23SIB09,SIB,sodium-ion,45.0,,charge,5,0.0165323987068611,2.3322595376815642,2.24720777546613,1.4998750619173749,39.67876299994532,0.08505176221543431,0.03855784456483116,0.037151734921164456,-0.0014061096436667059
raw_CU_diffT/TC23SIB09/TC23SIB09_45deg.parquet,TC23SIB09_45deg.parquet,TC23SIB09,SIB,sodium-ion,45.0,,charge,6,0.0165320351914389,2.379130984532685,2.29776899642882,1.499888022477024,39.67789533332689,0.08136198810386519,0.03933187716133703,0.03798679791075849,-0.0013450792505785361
raw_CU_diffT/TC23SIB09/TC23SIB09_45deg.parquet,TC23SIB09_45deg.parquet,TC23SIB09,SIB,sodium-ion,45.0,,charge,7,0.0165295034505219,2.424176841644022,2.34527746442772,1.4999085611752399,39.671751666930504,0.07889937721630202,0.04007043946863014,0.03876627194068925,-0.0013041675279408943
raw_CU_diffT/TC23SIB09/TC23SIB09_45deg.parquet,TC23SIB09_45deg.parquet,TC23SIB09,SIB,sodium-ion,45.0,,charge,8,0.0165290025491175,2.467088091671018,2.3895423824026,1.4998771011037562,39.67044966679532,0.07754570926841797,0.04077850535612768,0.039496752129956875,-0.0012817532261708078
raw_CU_diffT/TC23SIB09/TC23SIB09_45deg.parquet,TC23SIB09_45deg.parquet,TC23SIB09,SIB,sodium-ion,45.0,,charge,9,0.0165314487616744,2.5075083164985355,2.43018215623298,1.4999054469146245,39.67622099997243,0.07732616026555528,0.041452745253667975,0.04017443179730092,-0.0012783134563670515
raw_CU_diffT/TC23SIB09/TC23SIB09_45deg.parquet,TC23SIB09_45deg.parquet,TC23SIB09,SIB,sodium-ion,45.0,,charge,10,0.0165301459283221,2.5448657960842946,2.46719678591888,1.499873541417043,39.67313666653354,0.0776690101654145,0.04206700297726898,0.04078312290512635,-0.0012838800721426333
raw_CU_diffT/TC23SIB09/TC23SIB09_45deg.parquet,TC23SIB09_45deg.parquet,TC23SIB09,SIB,sodium-ion,45.0,,charge,11,0.0165289078023627,2.5792132664637406,2.50134945970122,1.4998870070681893,39.6701616665232,0.07786380676252058,0.04263157828400991,0.04134457460089122,-0.0012870036831186885
raw_CU_diffT/TC23SIB09/TC23SIB09_45deg.parquet,TC23SIB09_45deg.parquet,TC23SIB09,SIB,sodium-ion,45.0,,charge,12,0.0165288005231065,2.611191012847823,2.53454814818238,1.499907626584864,39.66987199964933,0.0766428646654429,0.04315985537909009,0.041893040757515536,-0.0012668146215745538
raw_CU_diffT/TC23SIB09/TC23SIB09_45deg.parquet,TC23SIB09_45deg.parquet,TC23SIB09,SIB,sodium-ion,45.0,,charge,13,0.0165290095661861,2.6424796839852527,2.56927321314543,1.4998945500318726,39.6704673335189,0.07320647083982257,0.04367757197504466,0.04246754151822651,-0.0012100304568181536
raw_CU_diffT/TC23SIB09/TC23SIB09_45deg.parquet,TC23SIB09_45deg.parquet,TC23SIB09,SIB,sodium-ion,45.0,,charge,14,0.0165284160205834,2.675444871827887,2.60571545165061,1.49992722691337,39.668958999740425,0.06972942017727712,0.04422086588170775,0.04306834901614365,-0.0011525168655640988
raw_CU_diffT/TC23SIB09/TC23SIB09_45deg.parquet,TC23SIB09_45deg.parquet,TC23SIB09,SIB,sodium-ion,45.0,,charge,15,0.0165294415645077,2.709461951958877,2.64024971955343,1.4999524144788567,39.67139733344084,0.06921223240544716,0.04478589300616123,0.043641853455066264,-0.0011440395510949677
raw_CU_diffT/TC23SIB09/TC23SIB09_45deg.parquet,TC23SIB09_45deg.parquet,TC23SIB09,SIB,sodium-ion,45.0,,charge,16,0.0165283813869977,2.7412898644054704,2.67173123449246,1.4999229878535334,39.66889066668227,0.06955862991301043,0.04530908437120482,0.04415939280724556,-0.0011496915639592625
raw_CU_diffT/TC23SIB09/TC23SIB09_45deg.parquet,TC23SIB09_45deg.parquet,TC23SIB09,SIB,sodium-ion,45.0,,charge,17,0.0165289758939336,2.7695391167277137,2.69920601116653,1.499908021454015,39.670319666562136,0.07033310556118355,0.04577764529769853,0.04461511109133224,-0.001162534206366292
raw_CU_diffT/TC23SIB09/TC23SIB09_45deg.parquet,TC23SIB09_45deg.parquet,TC23SIB09,SIB,sodium-ion,45.0,,charge,18,0.0165297067483699,2.794038765164391,2.72286484663586,1.4999331500819864,39.67206300003454,0.07117391852853094,0.04618464143174493,0.04500815743033595,-0.0011764840014089825
raw_CU_diffT/TC23SIB09/TC23SIB09_45deg.parquet,TC23SIB09_45deg.parquet,TC23SIB09,SIB,sodium-ion,45.0,,charge,19,0.0165320214080897,2.8154648507369475,2.74385252326188,1.499923725350696,39.677610666665714,0.07161232747506752,0.04654532518610728,0.045361428655206336,-0.001183896530900945
raw_CU_diffT/TC23SIB09/TC23SIB09_45deg.parquet,TC23SIB09_45deg.parquet,TC23SIB09,SIB,sodium-ion,45.0,,charge,20,0.0165307853970726,2.8343863510375527,2.76235983810482,1.4999751040278169,39.67459700006293,0.07202651293273243,0.04685463250139347,0.045663977673202995,-0.0011906548281904739
raw_CU_diffT/TC23SIB09/TC23SIB09_45deg.parquet,TC23SIB09_45deg.parquet,TC23SIB09,SIB,sodium-ion,45.0,,charge,21,0.0165307600687778,2.851244954715947,2.7789591823454,1.4999534379907307,39.67459666670766,0.07228577237054701,0.047133246243722546,0.04593830748427875,-0.001194938759443799
raw_CU_diffT/TC23SIB09/TC23SIB09_45deg.parquet,TC23SIB09_45deg.parquet,TC23SIB09,SIB,sodium-ion,45.0,,charge,22,0.0165293038223444,2.866313690463616,2.79365055598362,1.4999265054300688,39.67106433334993,0.07266313447999595,0.04737816983981833,0.04617709881331461,-0.0012010710265037208
raw_CU_diffT/TC23SIB09/TC23SIB09_45deg.parquet,TC23SIB09_45deg.parquet,TC23SIB09,SIB,sodium-ion,45.0,,charge,23,0.0165295667384302,2.8798646313824845,2.80700635020018,1.499905452703377,39.67162499984261,0.07285828118230464,0.047602914622081466,0.04639859880083125,-0.001204315821250218
raw_CU_diffT/TC23SIB09/TC23SIB09_45deg.parquet,TC23SIB09_45deg.parquet,TC23SIB09,SIB,sodium-ion,45.0,,charge,24,0.0165291301809007,2.8922361555716085,2.81902656499508,1.4999576488726871,39.67061733320588,0.07320959057652843,0.04780614792935089,0.046596057076221005,-0.0012100908531298832
raw_CU_diffT/TC23SIB09/TC23SIB09_45deg.parquet,TC23SIB09_45deg.parquet,TC23SIB09,SIB,sodium-ion,45.0,,charge,25,0.0165287609969503,2.9039209789854405,2.83066518566951,1.4998741230339752,39.66980799997691,0.07325579331593035,0.047998215815680284,0.04678738831631928,-0.0012108274993610016
raw_CU_diffT/TC23SIB09/TC23SIB09_45deg.parquet,TC23SIB09_45deg.parquet,TC23SIB09,SIB,sodium-ion,45.0,,charge,26,0.0165286348247615,2.915343829623558,2.8421130092837,1.49992367268494,39.66947633336531,0.07323082033985795,0.048186653548469495,0.04697624806115427,-0.0012104054873152276
raw_CU_diffT/TC23SIB09/TC23SIB09_45deg.parquet,TC23SIB09_45deg.parquet,TC23SIB09,SIB,sodium-ion,45.0,,charge,27,0.0165298577023176,2.9268836146760324,2.85375162995813,1.4999279132177892,39.67242066678591,0.07313198471790239,0.04838096966183979,0.0471721083609648,-0.0012088613008749902
raw_CU_diffT/TC23SIB09/TC23SIB09_45deg.parquet,TC23SIB09_45deg.parquet,TC23SIB09,SIB,sodium-ion,45.0,,charge,28,0.0165280764921107,2.9384879564093294,2.86539025063256,1.4999015733080856,39.66818833333673,0.07309770577676922,0.04856755371467945,0.0473593892422032,-0.0012081644724762503
raw_CU_diffT/TC23SIB09/TC23SIB09_45deg.parquet,TC23SIB09_45deg.parquet,TC23SIB09,SIB,sodium-ion,45.0,,charge,29,0.0165285577343622,2.9497197741288446,2.87588408894557,1.4998887634026377,39.66925433330471,0.07383568518327444,0.04875461358687843,0.04753421620147049,-0.0012203973854079397
raw_CU_diffT/TC23SIB09/TC23SIB09_45deg.parquet,TC23SIB09_45deg.parquet,TC23SIB09,SIB,sodium-ion,45.0,,charge,30,0.0165273982805721,2.959908016144821,2.88504234783693,1.4999550073354935,39.66647600015858,0.07486566830789121,0.04891957865668349,0.047682243939017765,-0.0012373347176657251
raw_CU_diffT/TC23SIB09/TC23SIB09_45deg.parquet,TC23SIB09_45deg.parquet,TC23SIB09,SIB,sodium-ion,45.0,,charge,31,0.0165285643618625,2.969115233575235,2.89343741848734,1.4998631473220143,39.6692716665566,0.07567781508789517,0.04907521223593469,0.04782436659848928,-0.0012508456374454094
raw_CU_diffT/TC23SIB09/TC23SIB09_45deg.parquet,TC23SIB09_45deg.parquet,TC23SIB09,SIB,sodium-ion,45.0,,charge,32,0.0165274659681234,2.9777465045951854,2.90202328619798,1.4999313503885432,39.666554666589946,0.07572321839720564,0.04921460401639533,0.04796309110133874,-0.0012515129150565893
raw_CU_diffT/TC23SIB09/TC23SIB09_45deg.parquet,TC23SIB09_45deg.parquet,TC23SIB09,SIB,sodium-ion,45.0,,charge,33,0.0165276597028411,2.986559210822979,2.91156313920981,1.4999383272959037,39.667079000209924,0.07499607161316879,0.04936083431886787,0.048121324768195514,-0.0012395095506723547
raw_CU_diffT/TC23SIB09/TC23SIB09_45deg.parquet,TC23SIB09_45deg.parquet,TC23SIB09,SIB,sodium-ion,45.0,,charge,34,0.0165320077451919,2.9963423819467234,2.923010962824,1.4999282800594695,39.677844333287794,0.07333141912272323,0.04953555546558998,0.0483232398766872,-0.0012123155889027792
raw_CU_diffT/TC23SIB09/TC23SIB09_45deg.parquet,TC23SIB09_45deg.parquet,TC23SIB09,SIB,sodium-ion,45.0,,charge,35,0.0165317189238677,3.0076954683005255,2.93560356879962,1.4999438568413208,39.67706800007727,0.07209189950090567,0.04972237609053492,0.048530573071298225,-0.0011918030192366938
raw_CU_diffT/TC23SIB09/TC23SIB09_45deg.parquet,TC23SIB09_45deg.parquet,TC23SIB09,SIB,sodium-ion,45.0,,charge,36,0.0165302895886437,3.0208370816193004,2.95048573949807,1.4998552850797229,39.67366966663394,0.07035134212123051,0.04993531175928034,0.04877238370106665,-0.0011629280582136914
raw_CU_diffT/TC23SIB09/TC23SIB09_45deg.parquet,TC23SIB09_45deg.parquet,TC23SIB09,SIB,sodium-ion,45.0,,charge,37,0.0165327312964869,3.035677673890283,2.96670348961817,1.4998667689680314,39.6795066667255,0.06897418427211299,0.05018804328517243,0.049047711630207214,-0.0011403316549652154
raw_CU_diffT/TC23SIB09/TC23SIB09_45deg.parquet,TC23SIB09_45deg.parquet,TC23SIB09,SIB,sodium-ion,45.0,,charge,38,0.0165324706069731,3.051975809294771,2.9840660220997,1.4999500277538769,39.67891800007783,0.06790978719507068,0.05045670036035874,0.049333983799630436,-0.0011227165607283068
raw_CU_diffT/TC23SIB09/TC23SIB09_45deg.parquet,TC23SIB09_45deg.parquet,TC23SIB09,SIB,sodium-ion,45.0,,charge,39,0.0165298289435853,3.0693266062117095,3.00238253988241,1.4998448158244575,39.67255466670031,0.06694406632929928,0.050735443772674756,0.04962886980746341,-0.001106573965211348
raw_CU_diffT/TC23SIB09/TC23SIB09_45deg.parquet,TC23SIB09_45deg.parquet,TC23SIB09,SIB,sodium-ion,45.0,,charge,40,0.0165309289636814,3.0874894152814543,3.02108065178559,1.4999316076043565,39.67518966662465,0.06640876349586433,0.051039068200135936,0.049941269648219884,-0.0010977985519160516
raw_CU_diffT/TC23SIB09/TC23SIB09_45deg.parquet,TC23SIB09_45deg.parquet,TC23SIB09,SIB,sodium-ion,45.0,,charge,41,0.0165312373917206,3.1062371931056822,3.04054195192972,1.4999148317838704,39.67590999993263,0.06569524117596215,0.0513499444342219,0.050263920806835734,-0.0010860236273861693
raw_CU_diffT/TC23SIB09/TC23SIB09_45deg.parquet,TC23SIB09_45deg.parquet,TC23SIB09,SIB,sodium-ion,45.0,,charge,42,0.0165310907914819,3.1255672831297363,3.06038484619432,1.4998937265377559,39.67564399994444,0.06518243693541637,0.051669036532303085,0.05059149974931367,-0.0010775367829894134
raw_CU_diffT/TC23SIB09/TC23SIB09_45deg.parquet,TC23SIB09_45deg.parquet,TC23SIB09,SIB,sodium-ion,45.0,,charge,43,0.0165310838185132,3.1453322597327023,3.08041853751916,1.4998569371668187,39.6755536669516,0.06491372221354208,0.05199575122271483,0.050922657039831086,-0.0010730941828837465
raw_CU_diffT/TC23SIB09/TC23SIB09_45deg.parquet,TC23SIB09_45deg.parquet,TC23SIB09,SIB,sodium-ion,45.0,,charge,44,0.0165313790800361,3.1654082059607034,3.10083382296447,1.4998807275649666,39.67627233307576,0.0645743829962333,0.05232856299579338,0.05126105939162321,-0.0010675036041701697
raw_CU_diffT/TC23SIB09/TC23SIB09_45deg.parquet,TC23SIB09_45deg.parquet,TC23SIB09,SIB,sodium-ion,45.0,,charge,45,0.0165292928260985,3.1857958699521722,3.12182149959049,1.4998969162084455,39.671258666785434,0.06397437036168219,0.05265895281861467,0.051601501717541146,-0.0010574511010735255
raw_CU_diffT/TC23SIB09/TC23SIB09_45deg.parquet,TC23SIB09_45deg.parquet,TC23SIB09,SIB,sodium-ion,45.0,,charge,46,0.0165324228041711,3.206520093908499,3.14319077033699,1.4999124150329899,39.6787633333588,0.06332932357150911,0.053011545922565725,0.051964558769379374,-0.0010469871531863517
raw_CU_diffT/TC23SIB09/TC23SIB09_45deg.parquet,TC23SIB09_45deg.parquet,TC23SIB09,SIB,sodium-ion,45.0,,charge,47,0.0165302940416884,3.2275011625464973,3.16456004108348,1.4999514194582462,39.673665333364625,0.06294112146301734,0.05335154323678475,0.05231110799168745,-0.0010404352450973028
raw_CU_diffT/TC23SIB09/TC23SIB09_45deg.parquet,TC23SIB09_45deg.parquet,TC23SIB09,SIB,sodium-ion,45.0,,charge,48,0.0165321795212782,3.248712270279554,3.18592931182997,1.4999181358627072,39.67816733318614,0.06278295844958404,0.05370829446524085,0.05267035532527538,-0.0010379391399654714
raw_CU_diffT/TC23SIB09/TC23SIB09_45deg.parquet,TC23SIB09_45deg.parquet,TC23SIB09,SIB,sodium-ion,45.0,,charge,49,0.0165326677891893,3.2700792920565647,3.20768017669694,1.4998900702008735,39.67937700013863,0.06239911535962461,0.05406313457987852,0.05303151073529855,-0.0010316238445799708
raw_CU_diffT/TC23SIB09/TC23SIB09_45deg.parquet,TC23SIB09_45deg.parquet,TC23SIB09,SIB,sodium-ion,45.0,,charge,50,0.0165326798696659,3.291577129599092,3.22924024450367,1.4999163501260844,39.67936899984488,0.06233688509542201,0.05441859094997557,0.05338799518462081,-0.001030595765354761
raw_CU_diffT/TC23SIB09/TC23SIB09_45deg.parquet,TC23SIB09_45deg.parquet,TC23SIB09,SIB,sodium-ion,45.0,,charge,51,0.0165305482074501,3.313110838426142,3.25118190643088,1.4999072490815886,39.67416133306688,0.06192893199526184,0.05476753843122876,0.05374381923544519,-0.0010237191957835692
raw_CU_diffT/TC23SIB09/TC23SIB09_45deg.parquet,TC23SIB09_45deg.parquet,TC23SIB09,SIB,sodium-ion,45.0,,charge,52,0.0165311448644565,3.3345595841027666,3.27274197423761,1.4999448139232734,39.67569166678004,0.06181760986515661,0.05512408754396465,0.05410217168010929,-0.0010219158638553605
raw_CU_diffT/TC23SIB09/TC23SIB09_45deg.parquet,TC23SIB09_45deg.parquet,TC23SIB09,SIB,sodium-ion,45.0,,charge,53,0.0165305128728739,3.3561006324143023,3.29449283910457,1.4999050460744363,39.67412833333947,0.06160779330973254,0.05547806470678486,0.05445965628640897,-0.0010184084203758922
raw_CU_diffT/TC23SIB09/TC23SIB09_45deg.parquet,TC23SIB09_45deg.parquet,TC23SIB09,SIB,sodium-ion,45.0,,charge,54,0.0165285608225523,3.37757774666253,3.3160529069113,1.4999147806446291,39.669458666758146,0.06152483975123024,0.05582649921861076,0.05480958216268477,-0.0010169170559259921
raw_CU_diffT/TC23SIB09/TC23SIB09_45deg.parquet,TC23SIB09_45deg.parquet,TC23SIB09,SIB,sodium-ion,45.0,,charge,55,0.0165311586006557,3.398946332303835,3.3374221776578,1.4998664806746462,39.67572433350142,0.061524154646035,0.05618852089443169,0.055171455336206814,-0.0010170655582248736
raw_CU_diffT/TC23SIB09/TC23SIB09_45deg.parquet,TC23SIB09_45deg.parquet,TC23SIB09,SIB,sodium-ion,45.0,,charge,56,0.0165318009927943,3.4201963839195253,3.35860065134406,1.4998899041500948,39.67726766655687,0.061595732575465245,0.05654200597523228,0.055523717582289314,-0.001018288392942969
raw_CU_diffT/TC23SIB09/TC23SIB09_45deg.parquet,TC23SIB09_45deg.parquet,TC23SIB09,SIB,sodium-ion,45.0,,charge,57,0.0165307730879366,3.441267686038952,3.37977912503031,1.4999056308119865,39.67468333343277,0.06148856100864197,0.05688681525275857,0.05587036180322096,-0.001016453449537609
raw_CU_diffT/TC23SIB09/TC23SIB09_45deg.parquet,TC23SIB09_45deg.parquet,TC23SIB09,SIB,sodium-ion,45.0,,charge,58,0.0165334066504047,3.4621064196531255,3.4005760045961,1.4999335391361297,39.68091699981596,0.0615304150570255,0.05724041330310179,0.0562231059295958,-0.001017307373505992
raw_CU_diffT/TC23SIB09/TC23SIB09_45deg.parquet,TC23SIB09_45deg.parquet,TC23SIB09,SIB,sodium-ion,45.0,,charge,59,0.0165305780524082,3.48258714990851,3.42099129004141,1.4999445127259998,39.67426366667496,0.061595859867100256,0.057569178705876446,0.056550963536638146,-0.0010182151692382999
