Repository: DNV007/delivered-energy-decomposition

# Three-term energy accounting for a cold commercial sodium-ion 18650 cell

This repository holds the analysis code and the derived data behind a reanalysis
of a public commercial-cell archive. No new measurements were made. The
manuscript reporting the work is not distributed here; what is here is
everything needed to regenerate its numbers from the raw archive and to check
them.

**Source data.** Droese, D., Schlösser, A., Otto, M. *Dataset: Evaluation of
Commercial Sodium-Ion Batteries by State-of-the-Art Lithium-Ion Battery
Configurations.* Technische Universität Berlin, DepositOnce, 2025.
DOI [10.14279/depositonce-25036](https://doi.org/10.14279/depositonce-25036),
CC BY 4.0.

File: results/tables/table_delivered_energy_segments.csv (part 31 of 31)
member_path,file_name,cell_id,cell_family,chemistry_type,temperature_deg_c,voltage_v,direction,segment_index,segment_capacity_ah,mean_terminal_voltage_v,ocv_voltage_v,mean_current_a,duration_s,overpotential_v,delivered_energy_wh,ocv_energy_wh,polarisation_loss_wh
raw_CU_diffT/TC23SIB09/TC23SIB09_45deg.parquet,TC23SIB09_45deg.parquet,TC23SIB09,SIB,sodium-ion,45.0,,charge,60,0.0165301444296274,3.502665854824086,3.44102498136625,1.4999176491667163,39.673211333109066,0.061640873457835976,0.05789957246896646,0.05688063992794005,-0.0010189325410264113
raw_CU_diffT/TC23SIB09/TC23SIB09_45deg.parquet,TC23SIB09_45deg.parquet,TC23SIB09,SIB,sodium-ion,45.0,,charge,61,0.0165303631671601,3.5224053557786688,3.46067707857061,1.4999158162180022,39.67374999995809,0.061728277208058735,0.058226639752971175,0.05720624891303883,-0.001020390839932342
raw_CU_diffT/TC23SIB09/TC23SIB09_45deg.parquet,TC23SIB09_45deg.parquet,TC23SIB09,SIB,sodium-ion,45.0,,charge,62,0.0165309546401571,3.5417856936765593,3.47975678459427,1.499956025536794,39.67525566689437,0.062028909082289196,0.058549098647324556,0.057523701564906805,-0.0010253970824177505
raw_CU_diffT/TC23SIB09/TC23SIB09_45deg.parquet,TC23SIB09_45deg.parquet,TC23SIB09,SIB,sodium-ion,45.0,,charge,63,0.0165301844443465,3.5609491856095703,3.49921808473839,1.499931731689954,39.67323733330704,0.06173110087118028,0.058863146835071656,0.05784272035171849,-0.0010204264833531679
raw_CU_diffT/TC23SIB09/TC23SIB09_45deg.parquet,TC23SIB09_45deg.parquet,TC23SIB09,SIB,sodium-ion,45.0,,charge,64,0.0165297814511008,3.579983443896731,3.51829779076205,1.4999365701073986,39.6723546666326,0.061685653134680773,0.05917634392617214,0.05815669356118746,-0.0010196503649846783
raw_CU_diffT/TC23SIB09/TC23SIB09_45deg.parquet,TC23SIB09_45deg.parquet,TC23SIB09,SIB,sodium-ion,45.0,,charge,65,0.0165308401033934,3.5989835115825617,3.53737749678571,1.499921446164775,39.67494333337527,0.06160601479685157,0.059494220964720616,0.058475821784706575,-0.0010183991800140416
raw_CU_diffT/TC23SIB09/TC23SIB09_45deg.parquet,TC23SIB09_45deg.parquet,TC23SIB09,SIB,sodium-ion,45.0,,charge,66,0.0165308725871629,3.6179957755639167,3.55645720280936,1.4999185766106373,39.67498633323703,0.061538572754556764,0.05980862718674073,0.0587913408813393,-0.0010172863054014325
raw_CU_diffT/TC23SIB09/TC23SIB09_45deg.parquet,TC23SIB09_45deg.parquet,TC23SIB09,SIB,sodium-ion,45.0,,charge,67,0.0165298600798121,3.6371554752109168,3.57553690883302,1.4998742264856404,39.672629333334044,0.061618566377896755,0.06012167109375893,0.059103124813213684,-0.0010185462805452489
raw_CU_diffT/TC23SIB09/TC23SIB09_45deg.parquet,TC23SIB09_45deg.parquet,TC23SIB09,SIB,sodium-ion,45.0,,charge,68,0.0165290563554472,3.6564714510414262,3.59499820897714,1.4999152933392528,39.670677333371714,0.06147324206428628,0.06043802267634753,0.059421927993914894,-0.0010160946824326333
raw_CU_diffT/TC23SIB09/TC23SIB09_45deg.parquet,TC23SIB09_45deg.parquet,TC23SIB09,SIB,sodium-ion,45.0,,charge,69,0.0165315544504496,3.6760831259192503,3.61484110324175,1.4999137928085398,39.676618666853756,0.06124202267750034,0.06077136836051306,0.0597589425279643,-0.0010124258325487634
raw_CU_diffT/TC23SIB09/TC23SIB09_45deg.parquet,TC23SIB09_45deg.parquet,TC23SIB09,SIB,sodium-ion,45.0,,charge,70,0.0165310084307222,3.696090548517173,3.63506559162682,1.4999020703358232,39.675380333384965,0.06102495689035292,0.06110010401825003,0.060091299941411144,-0.0010088040768388845
raw_CU_diffT/TC23SIB09/TC23SIB09_45deg.parquet,TC23SIB09_45deg.parquet,TC23SIB09,SIB,sodium-ion,45.0,,charge,71,0.0165315395416429,3.7164202813928684,3.65586247119261,1.4999184990405565,39.676622333412524,0.06055781020025819,0.06143814883520983,0.06043703500132896,-0.001001113833880872
raw_CU_diffT/TC23SIB09/TC23SIB09_45deg.parquet,TC23SIB09_45deg.parquet,TC23SIB09,SIB,sodium-ion,45.0,,charge,72,0.0165316845029373,3.737347759612254,3.67704094487886,1.499894250267633,39.67702499986626,0.060306814733394276,0.061784654039669346,0.06078768080511978,-0.0009969732345495655
raw_CU_diffT/TC23SIB09/TC23SIB09_45deg.parquet,TC23SIB09_45deg.parquet,TC23SIB09,SIB,sodium-ion,45.0,,charge,73,0.0165308427173538,3.75901312650253,3.69898260680607,1.499889757988182,39.6749720001244,0.06003051969646034,0.062139654766681686,0.06114729968733849,-0.000992355079343199
raw_CU_diffT/TC23SIB09/TC23SIB09_45deg.parquet,TC23SIB09_45deg.parquet,TC23SIB09,SIB,sodium-ion,45.0,,charge,74,0.0165313668676949,3.781421385599232,3.72149665991398,1.4998761315074869,39.6762400000589,0.05992472568525198,0.06251206420668809,0.06152142658193921,-0.0009906376247488802
raw_CU_diffT/TC23SIB09/TC23SIB09_45deg.parquet,TC23SIB09_45deg.parquet,TC23SIB09,SIB,sodium-ion,45.0,,charge,75,0.0165318668222964,3.804558462628409,3.74496469832308,1.4999521617747784,39.67741266696248,0.05959376430532881,0.0628964538218136,0.061911257646878576,-0.0009851961749350185
raw_CU_diffT/TC23SIB09/TC23SIB09_45deg.parquet,TC23SIB09_45deg.parquet,TC23SIB09,SIB,sodium-ion,45.0,,charge,76,0.0165317022887513,3.8284859047772426,3.76919592497312,1.4998995854905426,39.67701266659424,0.05928997980412243,0.06329138919445804,0.0623112248996302,-0.0009801642948278344
raw_CU_diffT/TC23SIB09/TC23SIB09_45deg.parquet,TC23SIB09_45deg.parquet,TC23SIB09,SIB,sodium-ion,45.0,,charge,77,0.0165322926808463,3.853200529870923,3.79419033986411,1.4999495886131262,39.67842999997083,0.059010190006812735,0.06370223891781815,0.06272666518547317,-0.0009755737323449837
raw_CU_diffT/TC23SIB09/TC23SIB09_45deg.parquet,TC23SIB09_45deg.parquet,TC23SIB09,SIB,sodium-ion,45.0,,charge,78,0.016531037689299,3.8787063343286077,3.81975714593581,1.4999305848824944,39.67543000006117,0.0589491883927975,0.064119040598509,0.06314454934343407,-0.0009744912550749274
raw_CU_diffT/TC23SIB09/TC23SIB09_45deg.parquet,TC23SIB09_45deg.parquet,TC23SIB09,SIB,sodium-ion,45.0,,charge,79,0.0165320867247064,3.904975245510459,3.84608714024845,1.4999248980457236,39.6779409997398,0.05888810526200894,0.06455738941661057,0.0635838461533654,-0.000973543263245169
raw_CU_diffT/TC23SIB09/TC23SIB09_45deg.parquet,TC23SIB09_45deg.parquet,TC23SIB09,SIB,sodium-ion,45.0,,charge,80,0.0165316758966207,3.9319473263463536,3.87318032280204,1.4999541016922957,39.67695766687393,0.058767003544313745,0.06500167884174222,0.06403016178573206,-0.0009715170560101599
raw_CU_diffT/TC23SIB09/TC23SIB09_45deg.parquet,TC23SIB09_45deg.parquet,TC23SIB09,SIB,sodium-ion,45.0,,charge,81,0.0165309536079503,3.9594665554448256,3.90027350535563,1.499925002611987,39.67524866660824,0.05919305008919551,0.06545375794028918,0.06447524037535161,-0.0009785175649375671
raw_CU_diffT/TC23SIB09/TC23SIB09_45deg.parquet,TC23SIB09_45deg.parquet,TC23SIB09,SIB,sodium-ion,45.0,,charge,82,0.0165311054237032,3.9870747960489292,3.92736668790922,1.4999214669392142,39.67556400003377,0.05970810813970928,0.06591075378567478,0.06492371275536737,-0.0009870410303074034
raw_CU_diffT/TC23SIB09/TC23SIB09_45deg.parquet,TC23SIB09_45deg.parquet,TC23SIB09,SIB,sodium-ion,45.0,,charge,83,0.0165303957048117,4.0140433268212385,3.95312429104116,1.4998554706719942,39.67382299969904,0.06091903578007862,0.06635372456861387,0.06534670880121358,-0.0010070157674002822
raw_CU_diffT/TC23SIB09/TC23SIB09_45deg.parquet,TC23SIB09_45deg.parquet,TC23SIB09,SIB,sodium-ion,45.0,,charge,84,0.0165320841742199,4.039462174944086,3.97697392357073,1.4999392285534363,39.67789499997161,0.06248825137335601,0.06678072869475303,0.06574766766314889,-0.0010330610316041378
raw_CU_diffT/TC23SIB09/TC23SIB09_45deg.parquet,TC23SIB09_45deg.parquet,TC23SIB09,SIB,sodium-ion,45.0,,charge,85,0.0165309866000652,4.062524725286172,3.99796160019675,1.4998951868723356,39.67531366640469,0.06456312508942208,0.06715754179613927,0.0660902496404277,-0.001067292155711566
raw_CU_diffT/TC23SIB09/TC23SIB09_45deg.parquet,TC23SIB09_45deg.parquet,TC23SIB09,SIB,sodium-ion,45.0,,charge,86,0.0160604131219044,4.081941663529315,4.01532413267827,1.4998500710990992,38.54585400008364,0.06661753085104483,0.06555766945579447,0.06448776438916548,-0.00106990506662899
raw_CU_diffT/TC23SIB09/TC23SIB09_45deg.parquet,TC23SIB09_45deg.parquet,TC23SIB09,SIB,sodium-ion,45.0,,charge,87,0.0083346308384746,4.088696781383813,4.02181123272632,1.4998275899496312,20.004106333304662,0.06688554865749374,0.03407777828329337,0.033520311926804325,-0.0005574663564890461
raw_CU_diffT/TC23SIB09/TC23SIB09_45deg.parquet,TC23SIB09_45deg.parquet,TC23SIB09,SIB,sodium-ion,45.0,,charge,88,0.0058273424539475,4.09127439172031,4.02562717393105,1.4996058668843544,13.986568333406467,0.06564721778925975,0.023841256953619997,0.023458708134413107,-0.00038254881920688974
raw_CU_diffT/TC23SIB09/TC23SIB09_45deg.parquet,TC23SIB09_45deg.parquet,TC23SIB09,SIB,sodium-ion,45.0,,charge,89,0.0044415426462784,4.092839678296891,4.02810753571412,1.4996011756102312,10.66053266642848,0.0647321425827716,0.01817852197553601,0.017891011403669655,-0.0002875105718663541
raw_CU_diffT/TC23SIB09/TC23SIB09_45deg.parquet,TC23SIB09_45deg.parquet,TC23SIB09,SIB,sodium-ion,45.0,,charge,90,0.003609096986586,4.0938997250625935,4.02982470925625,1.4995399219385852,8.662776333105285,0.06407501580634367,0.01477528116110866,0.014544028214646535,-0.00023125294646212519
raw_CU_diffT/TC23SIB09/TC23SIB09_45deg.parquet,TC23SIB09_45deg.parquet,TC23SIB09,SIB,sodium-ion,45.0,,charge,91,0.0029802791062031,4.0946373979458235,4.03116028867791,1.4994725318935498,7.153624666447286,0.06347710926791361,0.012203162284575766,0.012013982782102431,-0.0001891795024733349
raw_CU_diffT/TC23SIB09/TC23SIB09_45deg.parquet,TC23SIB09_45deg.parquet,TC23SIB09,SIB,sodium-ion,45.0,,charge,92,0.0025691480181698,4.095119730070607,4.03230507103933,1.4994324116746967,6.166785666602664,0.06281465903127703,0.010520968738678946,0.01035958858191673,-0.00016138015676221695
raw_CU_diffT/TC23SIB09/TC23SIB09_45deg.parquet,TC23SIB09_45deg.parquet,TC23SIB09,SIB,sodium-ion,45.0,,charge,93,0.0022440335416473,4.095592543142857,4.03306825928027,1.4991400437519644,5.386592999799177,0.06252428386258657,0.009190647039733137,0.009050340449578016,-0.00014030659015512072
raw_CU_diffT/TC23SIB09/TC23SIB09_45deg.parquet,TC23SIB09_45deg.parquet,TC23SIB09,SIB,sodium-ion,45.0,,charge,94,0.0020032876149187,4.095843680137104,4.03383144752122,1.4990556932268704,4.808828666864429,0.062012232615884066,0.00820515291706169,0.008080924579488833,-0.00012422833757285735
raw_CU_diffT/TC23SIB09/TC23SIB09_45deg.parquet,TC23SIB09_45deg.parquet,TC23SIB09,SIB,sodium-ion,45.0,,charge,95,0.0017939015827159,4.096138148455182,4.03440383870193,1.4989785286446413,4.30628900002921,0.06173430975325189,0.007348068707536727,0.007237323431562495,-0.00011074527597423195
raw_CU_diffT/TC23SIB09/TC23SIB09_45deg.parquet,TC23SIB09_45deg.parquet,TC23SIB09,SIB,sodium-ion,45.0,,charge,96,0.0016355685307868,4.096398012153907,4.0347854328224,1.4993542596423988,3.926209666649811,0.061612579331506545,0.006699939678256534,0.0065991680824013165,-0.0001007715958552171
raw_CU_diffT/TC23SIB09/TC23SIB09_45deg.parquet,TC23SIB09_45deg.parquet,TC23SIB09,SIB,sodium-ion,45.0,,charge,97,0.0014906147899584,4.096468859034886,4.03516702694287,1.4996337494630507,3.5784146667574532,0.061301832092016006,0.006106257067881413,0.006014879650313507,-9.137741756790572e-05
raw_CU_diffT/TC23SIB09/TC23SIB09_45deg.parquet,TC23SIB09_45deg.parquet,TC23SIB09,SIB,sodium-ion,45.0,,charge,98,0.0013757986072808,4.096582017162085,4.03554862106335,1.4981601810963983,3.302792333299294,0.06103339609873437,0.005636071833823166,0.005552102172472911,-8.396966135025552e-05
raw_CU_diffT/TC23SIB09/TC23SIB09_45deg.parquet,TC23SIB09_45deg.parquet,TC23SIB09,SIB,sodium-ion,45.0,,charge,99,0.0012792915174285,4.096719713789022,4.03573941812358,1.4985662543715865,3.0712643333827145,0.060980295665442164,0.005240898779132408,0.005162887204157325,-7.801157497508253e-05
raw_CU_diffT/TC23SIB09/TC23SIB09_45deg.parquet,TC23SIB09_45deg.parquet,TC23SIB09,SIB,sodium-ion,45.0,,charge,100,0.001186726869722,4.0968454968482755,4.03612101224406,1.4982544694492497,2.849123999942094,0.06072448460421587,0.004861836632209426,0.004789773254679584,-7.206337752984227e-05
raw_CU_diffT/TC23SIB09/TC23SIB09_45deg.parquet,TC23SIB09_45deg.parquet,TC23SIB09,SIB,sodium-ion,45.0,,charge,101,0.0011163715759111,4.096809195892209,4.03650260636453,1.4982258615475763,2.6802320000715554,0.06030658952767887,0.004573561338225271,0.004506236775836433,-6.73245623888383e-05
raw_CU_diffT/TC23SIB09/TC23SIB09_45deg.parquet,TC23SIB09_45deg.parquet,TC23SIB09,SIB,sodium-ion,45.0,,charge,102,0.0010380546172455,4.096934691757075,4.03650260636453,1.4989711204957774,2.492225333233364,0.060432085392545076,0.004252841973331701,0.0041901101680601955,-6.273180527150563e-05
raw_CU_diffT/TC23SIB09/TC23SIB09_45deg.parquet,TC23SIB09_45deg.parquet,TC23SIB09,SIB,sodium-ion,45.0,,charge,103,0.0009912576905812,4.097025139145649,4.036884200485,1.4990333722330331,2.3798926667077467,0.06014093866064929,0.0040612076776826355,0.004001592509716495,-5.961516796614084e-05
raw_CU_diffT/TC23SIB09/TC23SIB09_45deg.parquet,TC23SIB09_45deg.parquet,TC23SIB09,SIB,sodium-ion,45.0,,charge,104,0.0009389140631285,4.09708444421492,4.036884200485,1.4977278269929644,2.2543363331933506,0.06020024372991983,0.0038468102024984026,0.0037902873470566176,-5.652285544178494e-05
